Repository: shortlab/2025-devitre-PhD

# 2025-devitre-PhD
Data repository for Alexis Devitre's PhD thesis

File: chapter 5/cold_vs_warm/25K/amsc1/Ic/0_degradation/step00/Ic_2022-10-17_10-19-38992778_amsc1-step00-20k.txt
# Ic = 70.37 A, n = 39.34 , Tavg = 25.24 K, pristine20K
#idx    t_s     iHTS_A                vHTS_V                tHTS_K  tTAR_K
    0  10134.83        5.00045900e+01        1.90752330e-07  25.2238  19.8484
    1  10135.08        5.10025200e+01        1.27896230e-07  25.2238  19.8484
    2  10135.34        5.20098100e+01        1.16733830e-07  25.2238  19.8484
    3  10135.64        5.30230000e+01        1.03284730e-07  25.1823  19.9486
    4  10135.93        5.40391100e+01        8.45055300e-08  25.1823  19.9486
    5  10136.19        5.50120600e+01        1.72389530e-07  25.1823  19.9486
    6  10136.58        5.60768100e+01        2.52526330e-07  25.1823  19.9486
    7  10136.88        5.70919500e+01        1.84041330e-07  25.1427  20.1229
    8  10137.13        5.81220000e+01        1.65448030e-07  25.1427  20.1229
    9  10137.38        5.90767800e+01        2.76697530e-07  25.1427  20.1229
   10  10137.73        6.01260100e+01        2.50605030e-07  25.1267  19.6263
   11  10137.99        6.11291900e+01        2.40812630e-07  25.1267  19.6263
   12  10138.23        6.20945500e+01        2.44469330e-07  25.1267  19.6263
   13  10138.71        6.30834400e+01        2.82213530e-07  25.1267  19.6263
   14  10138.98        6.41394700e+01        1.45367330e-07  25.2080  20.2541
   15  10139.23        6.50742000e+01        8.61789300e-08  25.2080  20.2541
   16  10139.52        6.60983900e+01        8.76044300e-08  25.2080  20.2541
   17  10139.80        6.71250900e+01        1.41462830e-07  25.2361  19.8737
   18  10140.04        6.80926700e+01        5.67023000e-09  25.2361  19.8737
   19  10140.29        6.90911000e+01        2.80440300e-08  25.2361  19.8737
   20  10140.58        7.01319700e+01        1.18717030e-07  25.1622  19.9323
   21  10140.90        7.11334400e+01        2.68824030e-07  25.1622  19.9323
   22  10141.14        7.21062700e+01        5.59061930e-07  25.1622  19.9323
   23  10141.38        7.31119400e+01        9.30244830e-07  25.1622  19.9323
   24  10141.65        7.41540700e+01        2.29145513e-06  25.1833  20.1684
   25  10141.93        7.51589700e+01        3.98951293e-06  25.1833  20.1684
   26  10142.19        7.61337000e+01        5.96244053e-06  25.1833  20.1684
   27  10142.44        7.71870600e+01        8.87562783e-06  25.1833  20.1684
   28  10142.76        7.81784400e+01        1.33151952e-05  25.2418  19.7604
   29  10143.04        7.91968400e+01        1.85918916e-05  25.2418  19.7604
   30  10143.29        8.01790900e+01        2.49429047e-05  25.2418  19.7604

File: chapter 5/cold_vs_warm/25K/amsc1/Ic/0_degradation/step00/Ic_2022-10-17_10-23-44173175_amsc1-step00-20k.txt
# Ic = 63.87 A, n = 19.35 , Tavg = 25.17 K, pristine20K
#idx    t_s     iHTS_A                vHTS_V                tHTS_K  tTAR_K
    0  10376.61        5.00424800e+01        1.01434685e-07  25.2008  19.9828
    1  10376.91        5.07566400e+01        2.76582985e-07  25.2008  19.9828
    2  10377.15        5.14504300e+01        1.13706185e-07  25.2008  19.9828
    3  10377.40        5.21019300e+01        7.60858850e-08  25.2008  19.9828
    4  10377.69        5.28518000e+01        2.53093485e-07  25.1423  19.7423
    5  10377.96        5.35723600e+01        9.25098850e-08  25.1423  19.7423
    6  10378.20        5.42176700e+01        3.58625850e-08  25.1423  19.7423
    7  10378.50        5.49760000e+01        1.10545385e-07  25.1423  19.7423
    8  10378.81        5.56921200e+01       -1.95453150e-08  25.2238  20.2781
    9  10379.07        5.63660400e+01       -6.49748150e-08  25.2238  20.2781
   10  10379.31        5.70676200e+01        5.66249850e-08  25.2238  20.2781
   11  10379.70        5.78135200e+01       -2.53712150e-08  25.2238  20.2781
   12  10379.95        5.85585800e+01       -1.37240515e-07  25.2302  19.7303
   13  10380.20        5.91759400e+01       -4.17952150e-08  25.2302  19.7303
   14  10380.50        5.99414000e+01       -2.76643150e-08  25.2302  19.7303
   15  10380.83        6.06258600e+01        8.17258850e-08  25.1908  20.1775
   16  10381.08        6.13219900e+01        2.58366185e-07  25.1908  20.1775
   17  10381.34        6.19784500e+01        1.60508485e-07  25.1908  20.1775
   18  10381.62        6.27144000e+01       -5.64746150e-08  25.2226  20.0015
   19  10381.91        6.34294700e+01       -1.40826015e-07  25.2226  20.0015
   20  10382.16        6.40798000e+01       -2.07017915e-07  25.2226  20.0015
   21  10382.41        6.47743700e+01       -1.86627315e-07  25.2226  20.0015
   22  10382.73        6.55211500e+01        7.30018500e-09  25.1290  19.7365
   23  10383.00        6.61805200e+01       -2.97004150e-08  25.1290  19.7365
   24  10383.24        6.69010700e+01       -8.09557150e-08  25.1290  19.7365
   25  10383.53        6.76372000e+01        2.89302850e-08  25.2766  20.3360
   26  10383.83        6.83312800e+01        1.03675085e-07  25.2766  20.3360
   27  10384.08        6.90362500e+01        3.45077385e-07  25.2766  20.3360
   28  10384.33        6.97304000e+01        5.53259685e-07  25.2766  20.3360
   29  10384.61        7.04327700e+01        5.93173085e-07  25.2650  19.7680
   30  10384.88        7.11513000e+01        8.08234885e-07  25.2650  19.7680
   31  10385.13        7.18100800e+01        1.23079728e-06  25.2650  19.7680
   32  10385.37        7.24934300e+01        1.45205679e-06  25.2650  19.7680
   33  10385.75        7.32605300e+01        1.94923999e-06  25.2442  20.2377
   34  10386.02        7.39923000e+01        3.33858878e-06  25.2442  20.2377
   35  10386.27        7.46479000e+01        3.27456608e-06  25.2442  20.2377
   36  10386.56        7.53637400e+01        5.21941889e-06  25.2442  20.2377
   37  10386.84        7.60817600e+01        6.49974299e-06  25.2352  20.0048
   38  10387.09        7.67683100e+01        7.89130778e-06  25.2352  20.0048
   39  10387.34        7.74464200e+01        1.00150265e-05  25.2352  20.0048
   40  10387.63        7.81839400e+01        1.30852645e-05  25.1655  19.7844
   41  10387.92        7.89255500e+01        1.68560953e-05  25.1655  19.7844
   42  10388.18        7.95969800e+01        1.96822661e-05  25.1655  19.7844
   43  10388.46        8.02909800e+01        2.69920700e-05  25.1655  19.7844

File: chapter 5/cold_vs_warm/25K/amsc1/Ic/0_degradation/step00/Ic_2022-10-17_11-21-46946082_amsc1-step00-77k.txt
# Ic =  nan A, n =  nan , Tavg = 79.97 K, pristine77K
#idx    t_s     iHTS_A                vHTS_V                tHTS_K  tTAR_K
    0  13842.58        1.49764600e-02        1.46682065e-07  79.9373  76.8840
    1  13842.88        1.07963900e-01       -2.20173350e-08  80.0432  77.0001
    2  13843.13        2.60145700e-01        7.05183650e-08  80.0432  77.0001
    3  13843.38        2.76595000e-01        7.47948650e-08  80.0432  77.0001
    4  13843.70        4.18701100e-01        7.40511650e-08  80.0432  77.0001
    5  13843.95        5.32052100e-01       -2.78228935e-07  80.0336  76.9922
    6  13844.20        5.76953600e-01       -3.80739735e-07  80.0336  76.9922
    7  13844.47        7.41621100e-01       -2.54987335e-07  80.0336  76.9922
    8  13844.87        8.18239500e-01       -1.17149435e-07  79.9636  76.9137
    9  13845.12        8.79113700e-01       -5.91385350e-08  79.9636  76.9137
   10  13845.37        9.81923100e-01       -8.16983350e-08  79.9636  76.9137
   11  13845.70        1.10292100e+00       -2.11727135e-07  80.0366  76.9918
   12  13845.97        1.22914900e+00       -2.53871835e-07  80.0366  76.9918
   13  13846.22        1.28185400e+00       -1.91832335e-07  80.0366  76.9918
   14  13846.49        1.40721600e+00       -2.85356335e-07  80.0366  76.9918
   15  13846.75        1.51717000e+00       -3.94746635e-07  79.9390  76.8459
   16  13847.00        1.59139200e+00       -3.98031435e-07  79.9390  76.8459
   17  13847.24        1.67846300e+00       -4.06274435e-07  79.9390  76.8459
   18  13847.58        1.82465500e+00       -4.88084735e-07  79.9390  76.8459
   19  13847.86        1.91622700e+00       -5.61961935e-07  80.1222  77.0949
   20  13848.10        1.97708600e+00       -6.38752035e-07  80.1222  77.0949
   21  13848.35        2.07897700e+00       -7.26326235e-07  80.1222  77.0949
   22  13848.62        2.21529800e+00       -5.74358235e-07  80.0174  76.9826
   23  13848.92        2.31146500e+00       -4.70858035e-07  80.0174  76.9826
   24  13849.16        2.41619800e+00       -4.56604535e-07  80.0174  76.9826
   25  13849.41        2.48390800e+00       -3.11267335e-07  80.0174  76.9826
   26  13849.75        2.60904800e+00       -2.44517535e-07  79.9845  76.9459
   27  13850.03        2.68913100e+00       -3.26389835e-07  79.9845  76.9459
   28  13850.27        2.77502100e+00       -4.60942935e-07  79.9845  76.9459
   29  13850.59        2.91581300e+00       -6.55552235e-07  79.9936  76.9411
   30  13850.87        3.01443800e+00       -6.91561135e-07  79.9936  76.9411
   31  13851.11        3.12246900e+00       -6.62493735e-07  79.9936  76.9411
   32  13851.36        3.17707900e+00       -6.89453935e-07  79.9936  76.9411
   33  13851.67        3.33498700e+00       -6.30699235e-07  79.9606  76.9207
   34  13851.94        3.45188300e+00       -4.80589835e-07  79.9606  76.9207
   35  13852.18        3.49638300e+00       -3.32897435e-07  79.9606  76.9207
   36  13852.45        3.61290000e+00       -2.10305935e-07  79.9606  76.9207
   37  13852.74        3.73751300e+00       -2.29580935e-07  80.1169  77.0992
   38  13853.00        3.80161000e+00       -3.44921035e-07  80.1169  77.0992
   39  13853.25        3.94805200e+00       -3.49693335e-07  80.1169  77.0992
   40  13853.57        4.05346400e+00       -3.30108435e-07  80.1169  77.0992
   41  13853.86        4.16284300e+00       -2.71353835e-07  79.9843  76.9684
   42  13854.12        4.20558400e+00       -1.43060435e-07  79.9843  76.9684
   43  13854.36        4.30512600e+00       -1.45911335e-07  79.9843  76.9684
   44  13854.66        4.44038100e+00       -1.73290135e-07  79.9938  76.9629
   45  13854.92        4.56081700e+00       -1.50087635e-07  79.9938  76.9629
   46  13855.17        4.60727500e+00       -2.28241235e-07  79.9938  76.9629
   47  13855.42        4.70487000e+00       -3.39181035e-07  79.9938  76.9629
   48  13855.73        4.82223000e+00       -3.29450535e-07  80.0091  76.9600
   49  13855.99        4.94381700e+00       -1.28085535e-07  80.0091  76.9600
   50  13856.23        5.00331800e+00        5.87146650e-08  80.0091  76.9600
   51  13856.50        5.08552000e+00        1.02842665e-07  80.0091  76.9600
   52  13856.77        5.22239000e+00        7.29695650e-08  79.9792  76.9479
   53  13857.03        5.33681700e+00        8.23901650e-08  79.9792  76.9479
   54  13857.27        5.40871700e+00       -3.80322350e-08  79.9792  76.9479
   55  13857.59        5.58597100e+00       -1.69734435e-07  80.0523  77.0282
   56  13857.85        5.64604000e+00       -1.40605035e-07  80.0523  77.0282
   57  13858.09        5.70626700e+00       -1.32671935e-07  80.0523  77.0282
   58  13858.33        5.80827700e+00       -1.45067435e-07  80.0523  77.0282
   59  13858.67        5.94769000e+00       -5.66254350e-08  80.0101  76.9852
   60  13858.91        6.02343100e+00       -1.10112035e-07  80.0101  76.9852
   61  13859.16        6.15473900e+00       -1.42960135e-07  80.0101  76.9852
   62  13859.40        6.20834500e+00       -1.36130350e-08  80.0101  76.9852
   63  13859.70        6.33125700e+00        4.36046500e-09  79.9724  76.9444
   64  13859.97        6.47087300e+00       -7.28016350e-08  79.9724  76.9444
   65  13860.22        6.54856700e+00       -1.02984635e-07  79.9724  76.9444
   66  13860.72        6.61730600e+00       -1.35278535e-07  79.9724  76.9444
   67  13860.98        6.75644000e+00       -8.18575350e-08  79.9958  76.9562
   68  13861.22        6.78546100e+00       -1.17060735e-07  79.9958  76.9562
   69  13861.55        6.92524400e+00       -2.06432335e-07  79.9958  76.9562
   70  13861.83        7.02962100e+00       -2.66240635e-07  79.9032  76.8683
   71  13862.09        7.09825100e+00       -2.40891835e-07  79.9032  76.8683
   72  13862.34        7.18178500e+00       -1.28278635e-07  79.9032  76.8683
   73  13862.61        7.37023400e+00       -6.90901350e-08  80.0283  77.0072
   74  13862.89        7.43264500e+00        1.64388650e-08  80.0283  77.0072
   75  13863.13        7.49846200e+00        9.58940650e-08  80.0283  77.0072
   76  13863.38        7.57930500e+00        2.09870665e-07  80.0283  77.0072
   77  13863.68        7.73587500e+00        3.83655665e-07  79.9952  76.9834
   78  13863.95        7.83617100e+00        1.72994065e-07  79.9952  76.9834
   79  13864.20        7.89703600e+00       -8.69396350e-08  79.9952  76.9834
   80  13864.47        8.06122700e+00        2.48057650e-08  79.9952  76.9834
   81  13864.76        8.13650900e+00        1.94500265e-07  79.9642  76.9445
   82  13865.01        8.20445500e+00        3.64628565e-07  79.9642  76.9445
   83  13865.25        8.30231200e+00        4.19974465e-07  79.9642  76.9445
   84  13865.57        8.45015300e+00        3.94873565e-07  79.9642  76.9445
   85  13865.87        8.57004000e+00        5.62708765e-07  79.9891  76.9544
   86  13866.11        8.64973700e+00        8.29831865e-07  79.9891  76.9544
   87  13866.35        8.74416300e+00        9.57557165e-07  79.9891  76.9544
   88  13866.60        8.86046700e+00        1.17179946e-06  79.9349  76.9049
   89  13866.88        8.97309400e+00        1.46822726e-06  79.9349  76.9049
   90  13867.13        9.07273700e+00        1.75939756e-06  79.9349  76.9049
   91  13867.37        9.12492800e+00        2.07511086e-06  79.9349  76.9049
   92  13867.64        9.28494700e+00        2.44846316e-06  80.0466  77.0340
   93  13867.93        9.38101500e+00        3.90505796e-06  80.0466  77.0340
   94  13868.18        9.44388500e+00        3.96796516e-06  80.0466  77.0340
   95  13868.44        9.55006400e+00        5.06199166e-06  80.0466  77.0340
   96  13868.77        9.71810500e+00        6.50693467e-06  80.0063  76.9995
   97  13869.03        9.79645600e+00        7.93681717e-06  80.0063  76.9995
   98  13869.28        9.85871400e+00        7.92460756e-06  80.0063  76.9995
   99  13869.58        9.98980500e+00        1.04459135e-05  79.9822  76.9621
  100  13869.89        1.00872400e+01        1.21543848e-05  79.9822  76.9621
  101  13870.14        1.01470700e+01        1.38558525e-05  79.9822  76.9621
  102  13870.38        1.02501100e+01        1.52388800e-05  79.9822  76.9621
  103  13870.70        1.03914300e+01        1.95803404e-05  79.9726  76.9534
  104  13870.95        1.05098800e+01        2.24107899e-05  79.9726  76.9534

File: chapter 5/cold_vs_warm/25K/amsc1/Ic/0_degradation/step00/Ic_2022-10-17_11-24-30401118_amsc1-step00-77k.txt
# Ic = 8.30 A, n = 21.24 , Tavg = 80.02 K, pristine77K
#idx    t_s     iHTS_A                vHTS_V                tHTS_K  tTAR_K
    0  14006.51        4.17331700e-02       -1.93437665e-07  79.8698  76.9030
    1  14006.86        1.43440000e-01       -1.61756500e-09  79.8698  76.9030
    2  14007.11        1.99846100e-01        2.16263350e-08  79.8698  76.9030
    3  14007.35        3.28563900e-01        1.45706350e-08  79.8698  76.9030
    4  14007.62        4.38429200e-01       -3.67964650e-08  79.9590  76.9909
    5  14007.90        5.16280700e-01       -1.07658650e-08  79.9590  76.9909
    6  14008.15        5.75812000e-01        1.06433435e-07  79.9590  76.9909
    7  14008.40        6.86528500e-01        3.67708350e-08  79.9590  76.9909
    8  14008.71        8.36031800e-01        3.17506350e-08  79.9951  77.0595
    9  14008.97        8.85012500e-01        1.41326735e-07  79.9951  77.0595
   10  14009.22        1.05357400e+00        6.46606350e-08  79.9951  77.0595
   11  14009.47        1.15270200e+00        4.97240350e-08  79.9951  77.0595
   12  14009.72        1.21790200e+00       -1.10053765e-07  79.9769  77.0337
   13  14009.96        1.27824800e+00       -1.63044465e-07  79.9769  77.0337
   14  14010.22        1.38319100e+00       -1.93599365e-07  79.9769  77.0337
   15  14010.48        1.51827100e+00       -3.45505965e-07  79.9769  77.0337
   16  14010.76        1.57888500e+00       -3.32118865e-07  80.0296  77.0639
   17  14011.02        1.68692700e+00       -1.93971165e-07  80.0296  77.0639
   18  14011.27        1.78369500e+00       -1.92979565e-07  80.0296  77.0639
   19  14011.57        1.88250900e+00       -1.26849665e-07  80.0296  77.0639
   20  14011.89        2.01964100e+00        9.99653500e-09  79.8731  76.9091
   21  14012.14        2.11922500e+00       -4.68367650e-08  79.8731  76.9091
   22  14012.39        2.18273700e+00       -8.47276500e-09  79.8731  76.9091
   23  14012.75        2.32833700e+00        6.32971350e-08  79.8731  76.9091
   24  14013.01        2.42181400e+00        6.47246350e-08  79.9484  76.9832
   25  14013.25        2.47871300e+00        6.20055350e-08  79.9484  76.9832
   26  14013.56        2.61428200e+00        9.80222350e-08  79.9759  77.0279
   27  14013.82        2.71547200e+00        2.70600350e-08  79.9759  77.0279
   28  14014.07        2.76140600e+00        5.05803500e-09  79.9759  77.0279
   29  14014.31        2.88913900e+00        9.58243500e-09  79.9759  77.0279
   30  14014.70        3.03421100e+00       -2.06625650e-08  79.9759  77.0279
   31  14014.96        3.08043000e+00       -7.17319650e-08  79.9322  76.9844
   32  14015.21        3.19484700e+00       -8.38175650e-08  79.9322  76.9844
   33  14015.47        3.35802100e+00       -5.77250650e-08  79.9322  76.9844
   34  14015.78        3.38905400e+00        3.15224350e-08  79.9322  76.9844
   35  14016.06        3.47585300e+00        1.15377935e-07  79.9635  77.0155
   36  14016.30        3.57737700e+00        3.90217350e-08  79.9635  77.0155
   37  14016.61        3.72008700e+00        5.10453350e-08  79.9635  77.0155
   38  14016.87        3.81514000e+00        1.67005135e-07  79.9225  76.9388
   39  14017.12        3.88279400e+00        2.96011350e-08  79.9225  76.9388
   40  14017.37        3.95964400e+00        4.73267350e-08  79.9225  76.9388
   41  14017.72        4.12997000e+00       -3.69006650e-08  79.9225  76.9388
   42  14017.97        4.24251500e+00       -7.84875650e-08  79.9258  76.9639
   43  14018.22        4.33073500e+00        6.00940350e-08  79.9258  76.9639
   44  14018.56        4.42599800e+00        1.18786735e-07  79.9258  76.9639
   45  14018.82        4.52880700e+00        6.18914350e-08  79.9931  77.0406
   46  14019.07        4.58755900e+00        6.82058350e-08  79.9931  77.0406
   47  14019.32        4.68433300e+00        2.44399350e-08  79.9931  77.0406
   48  14019.66        4.82245100e+00       -1.26918650e-08  80.0230  77.0743
   49  14019.92        4.91698400e+00        3.21178350e-08  80.0230  77.0743
   50  14020.16        4.98794200e+00        5.10209350e-08  80.0230  77.0743
   51  14020.42        5.08690700e+00        5.34363500e-09  80.0230  77.0743
   52  14020.69        5.22436800e+00        9.16161350e-08  79.6070  76.8185
   53  14020.94        5.29520200e+00        5.36860350e-08  79.6070  76.8185
   54  14021.19        5.39269300e+00        9.01907350e-08  79.6070  76.8185
   55  14021.47        5.47814100e+00        2.28214435e-07  79.6070  76.8185
   56  14021.74        5.62338700e+00        1.95304435e-07  79.9574  76.9998
   57  14021.98        5.73455500e+00        2.42717135e-07  79.9574  76.9998
   58  14022.23        5.79829400e+00        1.82041235e-07  79.9574  76.9998
   59  14022.49        5.88678300e+00        8.01503350e-08  79.9574  76.9998
   60  14022.76        6.03527200e+00        1.92329535e-07  79.8191  76.7738
   61  14023.03        6.10131100e+00        2.61992135e-07  79.8191  76.7738
   62  14023.28        6.18647800e+00        2.71412735e-07  79.8191  76.7738
   63  14023.57        6.32481800e+00        2.39184435e-07  80.0060  77.0536
   64  14023.84        6.42525300e+00        2.44824335e-07  80.0060  77.0536
   65  14024.09        6.48790400e+00        2.71598635e-07  80.0060  77.0536
   66  14024.33        6.60789600e+00        2.84427935e-07  80.0060  77.0536
   67  14024.64        6.72711400e+00        1.72124835e-07  79.9949  77.0473
   68  14024.91        6.84279100e+00        6.33557350e-08  79.9949  77.0473
   69  14025.16        6.92724800e+00        1.30325350e-08  79.9949  77.0473
   70  14025.42        7.02503800e+00       -1.08068865e-07  79.9949  77.0473
   71  14025.72        7.13008900e+00        1.37168350e-08  79.6671  76.7454
   72  14025.96        7.20304200e+00        1.66987035e-07  79.6671  76.7454
   73  14026.21        7.29790000e+00        1.12632735e-07  79.6671  76.7454
   74  14026.51        7.39636800e+00        1.82411350e-08  79.6671  76.7454
   75  14026.82        7.54334600e+00       -5.34047650e-08  79.9513  76.9996
   76  14027.07        7.60341600e+00       -1.07642650e-08  79.9513  76.9996
   77  14027.32        7.70099100e+00        7.69957350e-08  79.9513  76.9996
   78  14027.66        7.84387200e+00       -6.54283650e-08  79.8529  76.8159
   79  14027.91        7.97002300e+00       -2.64066065e-07  79.8529  76.8159
   80  14028.15        8.00138700e+00       -2.63136365e-07  79.8529  76.8159
   81  14028.39        8.10375700e+00       -2.06550965e-07  79.8529  76.8159
   82  14028.69        8.24968200e+00        1.95496635e-07  80.0293  77.0864
   83  14028.94        8.34350100e+00        4.44955735e-07  80.0293  77.0864
   84  14029.19        8.40482300e+00        2.98813035e-07  80.0293  77.0864
   85  14029.49        8.55463900e+00        4.09876535e-07  80.0293  77.0864
   86  14029.80        8.67838400e+00        5.63828435e-07  79.9309  76.9850
   87  14030.05        8.74095300e+00        6.80160135e-07  79.9309  76.9850
   88  14030.31        8.82580300e+00        8.27294535e-07  79.9309  76.9850
   89  14030.57        8.98237100e+00        9.82300135e-07  79.5542  76.7611
   90  14030.84        9.08060500e+00        2.23144664e-06  79.5542  76.7611
   91  14031.09        9.14651800e+00        2.30499674e-06  79.5542  76.7611
   92  14031.33        9.25203000e+00        2.45843554e-06  79.5542  76.7611
   93  14031.67        9.39583900e+00        3.87176783e-06  79.5542  76.7611
   94  14031.92        9.45102100e+00        4.09147763e-06  79.9043  76.9517
   95  14032.17        9.55388800e+00        4.31149733e-06  79.9043  76.9517
   96  14032.42        9.67643300e+00        5.47202383e-06  79.9043  76.9517
   97  14032.69        9.75103500e+00        6.89130593e-06  80.0475  77.1125
   98  14032.96        9.85761500e+00        8.49912313e-06  80.0475  77.1125
   99  14033.20        9.94683200e+00        9.52540663e-06  80.0475  77.1125
  100  14033.61        1.00460900e+01        1.18584211e-05  80.0475  77.1125
  101  14033.87        1.01847800e+01        1.46698391e-05  80.0190  77.0768
  102  14034.11        1.02477200e+01        1.56352607e-05  80.0190  77.0768
  103  14034.37        1.03490800e+01        1.90140195e-05  80.0190  77.0768
  104  14034.68        1.04917500e+01        2.23303051e-05  80.0190  77.0768

File: chapter 5/cold_vs_warm/25K/amsc1/Ic/0_degradation/step00/Ic_2022-10-17_11-25-24378387_amsc1-step00-77k.txt
# Ic = 1.96 A, n = 1.41 , Tavg = 80.03 K, pristine77K
#idx    t_s     iHTS_A                vHTS_V                tHTS_K  tTAR_K
    0  14060.68       -3.10257900e-02        2.16657915e-07  79.9446  76.9824
    1  14060.92        8.09675200e-02        8.48319150e-08  79.9446  76.9824
    2  14061.17        1.72709900e-01        1.25923015e-07  79.9446  76.9824
    3  14061.45        2.56069800e-01        1.94903915e-07  79.9446  76.9824
    4  14061.71        4.33377200e-01        7.85722150e-08  79.9021  76.9395
    5  14061.96        4.74217200e-01        7.57832150e-08  79.9021  76.9395
    6  14062.21        5.58794300e-01        2.63872150e-08  79.9021  76.9395
    7  14062.59        6.85555400e-01        1.07069150e-08  79.9021  76.9395
    8  14062.86        8.15052900e-01        1.46375515e-07  79.9586  76.9973
    9  14063.10        8.80022700e-01        3.72841115e-07  79.9586  76.9973
   10  14063.34        9.82138900e-01        3.56726915e-07  79.9586  76.9973
   11  14063.67        1.12679400e+00        2.69710615e-07  79.9586  76.9973
   12  14063.92        1.19121200e+00        2.04572315e-07  80.0022  77.0497
   13  14064.16        1.28106100e+00        1.80835015e-07  80.0022  77.0497
   14  14064.42        1.37856900e+00        2.33267915e-07  80.0022  77.0497
   15  14064.68        1.51938300e+00        9.02240150e-08  79.9535  76.9992
   16  14064.93        1.58730900e+00       -1.68858500e-09  79.9535  76.9992
   17  14065.17        1.67699000e+00        7.97991500e-09  79.9535  76.9992
   18  14065.43        1.77751900e+00       -1.30304850e-08  79.9535  76.9992
   19  14065.72        1.91744800e+00        1.25241215e-07  79.9527  76.9964
   20  14065.96        1.99019700e+00        1.09067315e-07  79.9527  76.9964
   21  14066.21        2.07756800e+00        9.35817150e-08  79.9527  76.9964
   22  14066.57        2.16510200e+00        8.91302150e-08  79.9527  76.9964
   23  14066.87        2.31143500e+00        1.22288115e-07  79.9141  76.9374
   24  14067.12        2.37379100e+00        4.40726150e-08  79.9141  76.9374
   25  14067.36        2.44805600e+00        3.40322150e-08  79.9141  76.9374
   26  14067.72        2.61324300e+00       -4.23239850e-08  79.9141  76.9374
   27  14067.97        2.69856800e+00       -7.78990850e-08  79.9658  77.0347
   28  14068.22        2.77708400e+00       -2.41645850e-08  79.9658  77.0347
   29  14068.61        2.86365300e+00       -4.67243850e-08  79.9658  77.0347
   30  14068.87        3.01214000e+00       -8.48405850e-08  80.0609  77.1353
   31  14069.12        3.07788500e+00       -1.97515585e-07  80.0609  77.1353
   32  14069.37        3.17777300e+00       -2.57695685e-07  80.0609  77.1353
   33  14069.66        3.31398800e+00       -3.37026885e-07  79.9689  77.0138
   34  14069.92        3.37995400e+00       -2.36003585e-07  79.9689  77.0138
   35  14070.17        3.45375800e+00       -1.78116585e-07  79.9689  77.0138
   36  14070.44        3.55634600e+00       -1.14837685e-07  79.9689  77.0138
   37  14070.71        3.70864700e+00       -2.37927850e-08  79.7015  76.8672
   38  14070.96        3.78113200e+00       -3.51345850e-08  79.7015  76.8672
   39  14071.20        3.88141900e+00       -4.42452850e-08  79.7015  76.8672
   40  14071.58        3.98847300e+00        3.19870150e-08  79.7015  76.8672
   41  14071.87        4.11806400e+00        1.97903315e-07  79.8610  76.8865
   42  14072.13        4.18736800e+00        2.22149615e-07  79.8610  76.8865
   43  14072.37        4.27059300e+00        2.91636915e-07  79.8610  76.8865
   44  14072.70        4.41741500e+00        3.88941515e-07  79.8190  76.7562
   45  14072.95        4.51056300e+00        3.19030915e-07  79.8190  76.7562
   46  14073.20        4.60397800e+00        3.37066415e-07  79.8190  76.7562
   47  14073.49        4.69943800e+00        2.68457315e-07  79.8190  76.7562
   48  14073.75        4.84270200e+00        2.59036715e-07  79.9957  77.0440
   49  14074.00        4.94367800e+00        4.38213615e-07  79.9957  77.0440
   50  14074.24        5.02758800e+00        3.82991715e-07  79.9957  77.0440
   51  14074.51        5.14730700e+00        4.21045915e-07  79.9957  77.0440
   52  14074.77        5.24676300e+00        2.20300815e-07  79.9550  77.0051
   53  14075.02        5.29302600e+00       -3.09559850e-08  79.9550  77.0051
   54  14075.27        5.41299800e+00        8.71111150e-08  79.9550  77.0051
   55  14075.55        5.55174800e+00        7.69468150e-08  79.9061  76.9471
   56  14075.80        5.64452100e+00        6.21962150e-08  79.9061  76.9471
   57  14076.04        5.74386000e+00        1.74499415e-07  79.9061  76.9471
   58  14076.29        5.81865500e+00        7.54594150e-08  79.9061  76.9471
   59  14076.55        5.95008500e+00        9.08918150e-08  79.9482  76.9959
   60  14076.85        6.05159800e+00        1.34090115e-07  79.9482  76.9959
   61  14077.09        6.09078500e+00       -2.37665850e-08  79.9482  76.9959
   62  14077.33        6.18624900e+00       -1.08737685e-07  79.9482  76.9959
   63  14077.63        6.36846700e+00       -1.22744585e-07  79.9482  76.9959
   64  14077.91        6.45745300e+00       -8.56227850e-08  79.7748  76.7359
   65  14078.15        6.51154900e+00       -1.44753850e-08  79.7748  76.7359
   66  14078.40        6.61182200e+00        4.34102150e-08  79.7748  76.7359
   67  14078.70        6.75398400e+00        2.61571015e-07  79.7748  76.7359
   68  14078.97        6.82029600e+00        3.03281815e-07  80.0554  77.1159
   69  14079.21        6.91633100e+00        1.28381415e-07  80.0554  77.1159
   70  14079.46        7.05641700e+00        1.60423715e-07  80.0554  77.1159
   71  14079.75        7.15421100e+00        1.65010015e-07  79.9380  76.9904
   72  14080.00        7.22119300e+00        1.49019915e-07  79.9380  76.9904
   73  14080.25        7.33094600e+00        2.16885215e-07  79.9380  76.9904
   74  14080.51        7.45928800e+00        2.14716015e-07  79.8216  76.9189
   75  14080.81        7.52417000e+00        4.09387315e-07  79.8216  76.9189
   76  14081.06        7.63281000e+00        5.09666815e-07  79.8216  76.9189
   77  14081.30        7.75791300e+00        3.86703515e-07  79.8216  76.9189
   78  14081.64        7.84128900e+00        3.08302015e-07  79.9723  77.0270
   79  14081.89        7.94875500e+00        3.58069915e-07  79.9723  77.0270
   80  14082.14        8.00330700e+00        3.47967615e-07  79.9723  77.0270
   81  14082.45        8.08949700e+00        4.15523015e-07  79.9723  77.0270
   82  14082.78        8.24664300e+00        4.73781915e-07  79.8255  76.7894
   83  14083.03        8.32154900e+00        4.37401115e-07  79.8255  76.7894
   84  14083.28        8.40848500e+00        4.37525115e-07  79.8255  76.7894
   85  14083.55        8.58107800e+00        6.10628215e-07  80.0170  77.0786
   86  14083.84        8.67862600e+00        7.25100415e-07  80.0170  77.0786
   87  14084.09        8.72683200e+00        8.46514115e-07  80.0170  77.0786
   88  14084.34        8.84127900e+00        1.07266982e-06  80.0170  77.0786
   89  14084.63        8.98514600e+00        1.41590112e-06  79.9587  77.0180
   90  14084.89        9.05420000e+00        1.87552622e-06  79.9587  77.0180
   91  14085.13        9.14471700e+00        2.05594262e-06  79.9587  77.0180
   92  14085.38        9.25067700e+00        2.34655502e-06  79.9587  77.0180
   93  14085.70        9.36885900e+00        4.05515032e-06  79.9163  76.9715
   94  14085.95        9.50687300e+00        4.05899292e-06  79.9163  76.9715
   95  14086.20        9.55139300e+00        5.34781472e-06  79.9163  76.9715
   96  14086.55        9.66895800e+00        5.50170482e-06  79.9163  76.9715
   97  14086.82        9.79012100e+00        7.33778772e-06  79.9739  77.0297
   98  14087.08        9.85786600e+00        8.33203052e-06  79.9739  77.0297
   99  14087.32        9.94899100e+00        9.81180482e-06  79.9739  77.0297
  100  14087.60        1.00887500e+01        1.19354013e-05  79.9739  77.0297
  101  14087.86        1.01886300e+01        1.47232103e-05  79.7461  76.7785
  102  14088.10        1.02563300e+01        1.58038497e-05  79.7461  76.7785
  103  14088.36        1.03652700e+01        1.75515526e-05  79.7461  76.7785
  104  14088.66        1.05117100e+01        2.26138731e-05  80.0262  77.0872

File: chapter 5/cold_vs_warm/25K/amsc1/Ic/0_degradation/step00/Ic_2022-10-17_11-53-58920994_amsc1-step00-20k.txt
# Ic = 68.41 A, n = 30.78 , Tavg = 25.74 K, pristine20K
#idx    t_s     iHTS_A                vHTS_V                tHTS_K  tTAR_K
    0  15780.83       -6.11310000e-03       -1.64429340e-07  25.7898  20.1173
    1  15781.07        9.79792500e-01       -1.45588140e-07  25.7898  20.1173
    2  15781.32        1.97613900e+00       -8.78251400e-08  25.7898  20.1173
    3  15781.60        3.03644300e+00       -4.77877400e-08  25.9632  19.8948
    4  15781.87        4.02079900e+00        2.00775600e-08  25.9632  19.8948
    5  15782.12        5.03281400e+00        1.00992600e-08  25.9632  19.8948
    6  15782.37        6.00747800e+00       -9.54764000e-09  25.9632  19.8948
    7  15782.72        7.06404100e+00       -4.66721400e-08  25.8491  19.7065
    8  15782.97        8.03887200e+00       -6.55752400e-08  25.8491  19.7065
    9  15783.21        9.06699500e+00       -1.16458740e-07  25.8491  19.7065
   10  15783.54        1.00610400e+01       -1.46022040e-07  25.8491  19.7065
   11  15783.83        1.11042800e+01       -2.03661040e-07  25.8316  20.0634
   12  15784.08        1.21024900e+01       -2.37247640e-07  25.8316  20.0634
   13  15784.32        1.30979300e+01       -2.02039240e-07  25.8316  20.0634
   14  15784.58        1.40624200e+01       -2.51990440e-07  25.8260  19.5551
   15  15784.88        1.50465400e+01       -2.30670240e-07  25.8260  19.5551
   16  15785.14        1.60717300e+01       -2.35442540e-07  25.8260  19.5551
   17  15785.38        1.69827900e+01       -2.86759840e-07  25.8260  19.5551
   18  15785.76        1.80018200e+01       -2.23480840e-07  25.7441  20.0309
   19  15786.02        1.90635400e+01       -2.52238440e-07  25.7441  20.0309
   20  15786.26        1.99941900e+01       -3.27726940e-07  25.7441  20.0309
   21  15786.54        2.10769400e+01       -3.36713740e-07  25.9552  19.8661
   22  15786.85        2.20843100e+01       -3.18864140e-07  25.9552  19.8661
   23  15787.10        2.30561000e+01       -3.25123940e-07  25.9552  19.8661
   24  15787.35        2.39922100e+01       -3.02935940e-07  25.9552  19.8661
   25  15787.68        2.50417700e+01       -2.80748040e-07  25.7243  19.6475
   26  15787.93        2.60721400e+01       -3.11178940e-07  25.7243  19.6475
   27  15788.17        2.70340000e+01       -3.52517940e-07  25.7243  19.6475
   28  15788.42        2.80211300e+01       -4.01852040e-07  25.7243  19.6475
   29  15788.72        2.90436500e+01       -4.27510740e-07  25.8500  20.0837
   30  15788.98        3.00583700e+01       -3.83754640e-07  25.8500  20.0837
   31  15789.23        3.10101900e+01       -4.09537240e-07  25.8500  20.0837
   32  15789.62        3.20590300e+01       -4.36001640e-07  25.8500  20.0837
   33  15789.89        3.30546500e+01       -4.18404240e-07  25.8178  19.5729
   34  15790.15        3.40089500e+01       -3.96472740e-07  25.8178  19.5729
   35  15790.42        3.49962800e+01       -4.76184340e-07  25.8178  19.5729
   36  15790.77        3.60589300e+01       -4.37200440e-07  25.8431  20.1655
   37  15791.04        3.70519600e+01       -3.14175240e-07  25.8431  20.1655
   38  15791.28        3.80276600e+01       -2.75563240e-07  25.8431  20.1655
   39  15791.53        3.90876500e+01       -2.28212540e-07  25.8431  20.1655
   40  15791.85        4.01108100e+01       -1.80861740e-07  25.9569  19.8761
   41  15792.09        4.10659900e+01       -2.21271040e-07  25.9569  19.8761
   42  15792.33        4.20252600e+01       -2.40484040e-07  25.9569  19.8761
   43  15792.70        4.30692100e+01       -2.93908640e-07  25.9569  19.8761
   44  15792.95        4.41165200e+01       -3.53468940e-07  25.7120  19.6697
   45  15793.20        4.50701300e+01       -3.55328240e-07  25.7120  19.6697
   46  15793.55        4.61686700e+01       -3.08845140e-07  25.7120  19.6697
   47  15793.84        4.71256500e+01       -2.81265240e-07  25.8425  20.0711
   48  15794.08        4.81097500e+01       -3.22418240e-07  25.8425  20.0711
   49  15794.33        4.90539600e+01       -2.98742840e-07  25.8425  20.0711
   50  15794.66        5.00843900e+01       -3.43614540e-07  25.8425  20.0711
   51  15794.95        5.11105300e+01       -3.43490540e-07  25.8096  19.5761
   52  15795.20        5.20424200e+01       -2.83062540e-07  25.8096  19.5761
   53  15795.45        5.30708000e+01       -3.33016340e-07  25.8096  19.5761
   54  15795.75        5.40711000e+01       -3.62083940e-07  25.8253  20.1403
   55  15796.05        5.50961600e+01       -3.19691840e-07  25.8253  20.1403
   56  15796.30        5.60878900e+01       -3.93445340e-07  25.8253  20.1403
   57  15796.63        5.71063300e+01       -4.44886640e-07  25.9981  19.9207
   58  15796.90        5.81349300e+01       -4.33668740e-07  25.9981  19.9207
   59  15797.15        5.90924100e+01       -4.21211240e-07  25.9981  19.9207
   60  15797.40        6.00983400e+01       -3.81421740e-07  25.9981  19.9207
   61  15797.70        6.11824000e+01       -3.53655840e-07  25.8472  19.8269
   62  15797.95        6.21417800e+01       -3.52044440e-07  25.8472  19.8269
   63  15798.20        6.30888800e+01       -3.18638540e-07  25.8472  19.8269
   64  15798.48        6.41647300e+01       -2.81266140e-07  25.8472  19.8269
   65  15798.80        6.51304700e+01       -3.73984440e-07  25.8799  20.1003
   66  15799.05        6.61351100e+01       -3.86937740e-07  25.8799  20.1003
   67  15799.30        6.70972500e+01       -3.13122540e-07  25.8799  20.1003
   68  15799.63        6.81001100e+01       -2.47798340e-07  25.8799  20.1003
   69  15799.91        6.91339900e+01       -1.82102240e-07  25.8362  19.6204
   70  15800.16        7.01055400e+01       -5.13918400e-08  25.8362  19.6204
   71  15800.41        7.11041900e+01        1.15079660e-07  25.8362  19.6204
   72  15800.69        7.21926200e+01        4.99835660e-07  25.7701  20.1619
   73  15800.96        7.31667600e+01        1.61412816e-06  25.7701  20.1619
   74  15801.21        7.41113400e+01        1.79677566e-06  25.7701  20.1619
   75  15801.49        7.51741600e+01        3.88051946e-06  25.7701  20.1619
   76  15801.80        7.61916500e+01        5.70389086e-06  25.9696  19.9076
   77  15802.06        7.71641200e+01        8.06151276e-06  25.9696  19.9076
   78  15802.30        7.81935600e+01        1.09077027e-05  25.9696  19.9076
   79  15802.65        7.92328900e+01        1.70161990e-05  25.9696  19.9076
   80  15802.90        8.02534100e+01        2.31773759e-05  25.7377  19.7832
