Repository: shortlab/2025-devitre-PhD

# 2025-devitre-PhD
Data repository for Alexis Devitre's PhD thesis

File: chapter 5/cold_vs_warm/25K/amsc1/Ic/0_degradation/step16/Ic_2022-10-20_02-38-20476391_amsc1-step16-20k.txt
# Ic = 13.19 A, n = 22.18 , Tavg = 25.96 K, 20Kafterstep16
#idx    t_s     iHTS_A                vHTS_V                tHTS_K  tTAR_K
    0  3057.53       -1.87707000e-01        1.54249044e-07  26.0018  19.7380
    1  3057.78       -4.52519700e-02        3.12235464e-07  26.0018  19.7380
    2  3058.08        1.43570800e-01        4.39541904e-07  25.9676  20.0984
    3  3058.33        2.76081100e-01        4.76915704e-07  25.9676  20.0984
    4  3058.60        4.74761100e-01        5.08153414e-07  25.9676  20.0984
    5  3058.86        6.03107700e-01        5.40692644e-07  25.9676  20.0984
    6  3059.16        7.43302800e-01        5.63439164e-07  26.0192  20.0914
    7  3059.44        9.16165200e-01        6.27402294e-07  26.0192  20.0914
    8  3059.69        1.07453800e+00        6.71593874e-07  26.0192  20.0914
    9  3060.00        1.18644600e+00        6.59073954e-07  26.0192  20.0914
   10  3060.29        1.35126300e+00        6.82688254e-07  25.9771  19.7566
   11  3060.55        1.44436800e+00        7.19752164e-07  25.9771  19.7566
   12  3060.81        1.61257900e+00        7.14793774e-07  25.9771  19.7566
   13  3061.09        1.77682600e+00        7.24276684e-07  25.9907  20.2846
   14  3061.38        1.97584900e+00        7.32829894e-07  25.9907  20.2846
   15  3061.63        2.02465900e+00        7.18326624e-07  25.9907  20.2846
   16  3061.95        2.23229900e+00        7.32210094e-07  25.9907  20.2846
   17  3062.29        2.38579700e+00        7.64625514e-07  26.0062  19.7441
   18  3062.56        2.52062800e+00        7.58427544e-07  26.0062  19.7441
   19  3062.81        2.67715800e+00        7.53221244e-07  26.0062  19.7441
   20  3063.13        2.85136200e+00        7.55266574e-07  25.9678  20.1012
   21  3063.39        3.03571000e+00        7.34255424e-07  25.9678  20.1012
   22  3063.63        3.11438300e+00        7.24214704e-07  25.9678  20.1012
   23  3064.16        3.33722200e+00        7.32519994e-07  25.9678  20.1012
   24  3064.50        3.46769800e+00        6.75126974e-07  26.0112  20.0845
   25  3064.75        3.63258800e+00        6.82564794e-07  26.0112  20.0845
   26  3065.03        3.75589300e+00        6.66946024e-07  25.9774  19.7583
   27  3065.34        3.92140800e+00        6.35708224e-07  25.9774  19.7583
   28  3065.59        4.02233400e+00        6.25977404e-07  25.9774  19.7583
   29  3065.85        4.17024300e+00        6.07755364e-07  25.9774  19.7583
   30  3066.13        4.35304100e+00        6.07631404e-07  25.9868  20.2831
   31  3066.39        4.52623000e+00        5.97900584e-07  25.9868  20.2831
   32  3066.63        4.62570700e+00        5.61394504e-07  25.9868  20.2831
   33  3066.95        4.83297400e+00        5.26190014e-07  25.9868  20.2831
   34  3067.29        4.96321800e+00        5.42242764e-07  26.0083  19.7436
   35  3067.54        5.09052900e+00        5.40941194e-07  26.0083  19.7436
   36  3067.79        5.23494300e+00        5.34433314e-07  26.0083  19.7436
   37  3068.04        5.41962800e+00        5.38276064e-07  25.9655  20.1032
   38  3068.29        5.56304000e+00        5.06542434e-07  25.9655  20.1032
   39  3068.53        5.70250300e+00        5.27925444e-07  25.9655  20.1032
   40  3068.78        5.82577000e+00        5.01831974e-07  25.9655  20.1032
   41  3069.12        6.03290100e+00        4.42455374e-07  25.9655  20.1032
   42  3069.38        6.16098600e+00        4.24915104e-07  26.0163  20.0889
   43  3069.63        6.32564500e+00        4.21692154e-07  26.0163  20.0889
   44  3069.89        6.48418200e+00        3.98697664e-07  26.0163  20.0889
   45  3070.26        6.63674800e+00        4.17105654e-07  25.9739  19.7562
   46  3070.51        6.78915500e+00        4.15556024e-07  25.9739  19.7562
   47  3070.76        6.95473600e+00        3.80971234e-07  25.9739  19.7562
   48  3071.11        7.07600500e+00        4.01672474e-07  25.9739  19.7562
   49  3071.39        7.25019300e+00        4.36319154e-07  25.9916  20.2876
   50  3071.64        7.38415700e+00        4.09729834e-07  25.9916  20.2876
   51  3071.90        7.57669000e+00        4.05205314e-07  25.9916  20.2876
   52  3072.20        7.67707900e+00        3.97333884e-07  25.9985  19.7342
   53  3072.45        7.85828300e+00        3.69876854e-07  25.9985  19.7342
   54  3072.71        7.93947600e+00        3.93181244e-07  25.9985  19.7342
   55  3073.00        8.15073200e+00        3.97705764e-07  25.9684  20.1088
   56  3073.30        8.28748100e+00        3.81776964e-07  25.9684  20.1088
   57  3073.55        8.41238200e+00        3.85619714e-07  25.9684  20.1088
   58  3073.80        8.58464600e+00        3.56489224e-07  25.9684  20.1088
   59  3074.08        8.75007300e+00        3.17194064e-07  26.0139  20.0843
   60  3074.35        8.92126000e+00        3.08145014e-07  26.0139  20.0843
   61  3074.61        9.02354900e+00        2.93083934e-07  26.0139  20.0843
   62  3074.88        9.18958200e+00        2.76845244e-07  26.0139  20.0843
   63  3075.17        9.36086600e+00        2.84902604e-07  25.9778  19.7649
   64  3075.50        9.49430900e+00        2.75171784e-07  25.9778  19.7649
   65  3075.74        9.62913100e+00        2.33273474e-07  25.9778  19.7649
   66  3076.04        9.83107700e+00        2.38293834e-07  25.9876  20.2825
   67  3076.32        9.96429000e+00        2.28067544e-07  25.9876  20.2825
   68  3076.58        1.01038700e+01        1.90570094e-07  25.9876  20.2825
   69  3076.84        1.02211900e+01        1.92615504e-07  25.9876  20.2825
   70  3077.24        1.04259200e+01        1.90880064e-07  26.0074  19.7439
   71  3077.49        1.05225500e+01        1.71356454e-07  26.0074  19.7439
   72  3077.74        1.06876600e+01        1.64476704e-07  26.0074  19.7439
   73  3078.00        1.08461000e+01        1.34106634e-07  25.9665  20.1104
   74  3078.34        1.10232300e+01        1.15636674e-07  25.9665  20.1104
   75  3078.58        1.11233100e+01        1.24003934e-07  25.9665  20.1104
   76  3078.83        1.12789600e+01        1.17496064e-07  25.9665  20.1104
   77  3079.13        1.14516100e+01        1.27722724e-07  26.0163  20.0841
   78  3079.38        1.16335000e+01        1.58216754e-07  26.0163  20.0841
   79  3079.63        1.17078900e+01        1.56605274e-07  26.0163  20.0841
   80  3079.91        1.19124000e+01        1.46502584e-07  26.0163  20.0841
   81  3080.23        1.20483100e+01        1.50221364e-07  25.9743  19.7632
   82  3080.48        1.21775500e+01        1.71852294e-07  25.9743  19.7632
   83  3080.73        1.23085400e+01        1.75261174e-07  25.9743  19.7632
   84  3081.01        1.25094000e+01        1.95838444e-07  25.9910  20.2850
   85  3081.34        1.26527400e+01        1.96024384e-07  25.9910  20.2850
   86  3081.59        1.27699500e+01        1.61501674e-07  25.9910  20.2850
   87  3081.84        1.29042500e+01        1.83008644e-07  25.9910  20.2850
   88  3082.12        1.31061500e+01        2.26704064e-07  26.0032  19.7371
   89  3082.37        1.32475700e+01        2.60482534e-07  26.0032  19.7371
   90  3082.62        1.33634100e+01        3.25189204e-07  26.0032  19.7371
   91  3082.91        1.35126400e+01        4.12642654e-07  26.0032  19.7371
   92  3083.25        1.37054400e+01        5.54018494e-07  25.9680  20.1153
   93  3083.54        1.38093100e+01        7.00972524e-07  25.9680  20.1153
   94  3083.79        1.39684300e+01        7.99086494e-07  25.9680  20.1153
   95  3084.08        1.41269100e+01        1.00120251e-06  26.0109  20.0762
   96  3084.34        1.42884600e+01        1.32864162e-06  26.0109  20.0762
   97  3084.58        1.44210600e+01        1.55858658e-06  26.0109  20.0762
   98  3084.84        1.45449100e+01        1.92222232e-06  26.0109  20.0762
   99  3085.18        1.47453200e+01        2.40207174e-06  25.9733  19.7610
  100  3085.43        1.48699900e+01        3.12934660e-06  25.9733  19.7610
  101  3085.67        1.50012100e+01        3.51052446e-06  25.9733  19.7610
  102  3086.00        1.51801500e+01        5.05482162e-06  25.9733  19.7610
  103  3086.29        1.53446400e+01        6.33049684e-06  25.9842  20.2799
  104  3086.54        1.54355500e+01        6.53527922e-06  25.9842  20.2799
  105  3086.78        1.56036200e+01        8.99700637e-06  25.9842  20.2799
  106  3087.08        1.57703100e+01        1.05817765e-05  26.0061  19.7411
  107  3087.37        1.59402100e+01        1.23048864e-05  26.0061  19.7411
  108  3087.63        1.60378000e+01        1.47563247e-05  26.0061  19.7411
  109  3087.89        1.62328100e+01        1.79308850e-05  26.0061  19.7411
  110  3088.19        1.63690500e+01        2.09602244e-05  25.9630  20.1168

File: chapter 5/cold_vs_warm/25K/amsc1/Ic/0_degradation/step16/Ic_2022-10-20_02-39-02443269_amsc1-step16-20k.txt
# Ic = 13.21 A, n = 22.48 , Tavg = 25.96 K, 20Kafterstep16
#idx    t_s     iHTS_A                vHTS_V                tHTS_K  tTAR_K
    0  3118.29        9.93040900e+00        1.89226810e-08  25.9569  20.1273
    1  3118.54        1.00291200e+01        5.58626010e-08  25.9569  20.1273
    2  3118.78        1.01933500e+01        4.29088410e-08  25.9569  20.1273
    3  3119.11        1.03548300e+01        3.28681210e-08  25.8484  19.9928
    4  3119.36        1.05249500e+01        3.80744210e-08  25.8484  19.9928
    5  3119.61        1.06254000e+01        2.83436010e-08  25.8484  19.9928
    6  3119.89        1.07700600e+01        8.26216100e-09  25.8484  19.9928
    7  3120.28        1.09559200e+01       -1.40667900e-09  25.9655  19.7655
    8  3120.52        1.10835700e+01        1.75429100e-09  25.9655  19.7655
    9  3120.76        1.12143200e+01       -1.53521190e-08  25.9655  19.7655
   10  3121.06        1.14186400e+01        1.05554110e-08  25.9821  20.2872
   11  3121.32        1.15537700e+01        6.83663100e-09  25.9821  20.2872
   12  3121.57        1.16806000e+01       -2.09922790e-08  25.9821  20.2872
   13  3121.81        1.18096700e+01        5.53505100e-09  25.9821  20.2872
   14  3122.10        1.20137000e+01        2.04101910e-08  25.9957  19.7408
   15  3122.37        1.21503600e+01        6.65069100e-09  25.9957  19.7408
   16  3122.62        1.22822500e+01        8.01424100e-09  25.9957  19.7408
   17  3122.89        1.24285200e+01       -6.62849000e-10  25.9957  19.7408
   18  3123.29        1.26145400e+01        9.50203100e-09  25.9520  20.1188
   19  3123.54        1.27081300e+01        3.18148010e-08  25.9520  20.1188
   20  3123.79        1.28782500e+01        5.54910610e-08  25.9520  20.1188
   21  3124.09        1.30419800e+01        7.24735010e-08  26.0030  20.0710
   22  3124.33        1.32223200e+01        1.48522631e-07  26.0030  20.0710
   23  3124.58        1.33154700e+01        1.81867731e-07  26.0030  20.0710
   24  3124.82        1.34675700e+01        2.67089861e-07  26.0030  20.0710
   25  3125.12        1.36401200e+01        3.91235271e-07  25.9654  19.7681
   26  3125.41        1.38332600e+01        5.06455591e-07  25.9654  19.7681
   27  3125.66        1.38944400e+01        5.97751731e-07  25.9654  19.7681
   28  3126.04        1.40708100e+01        8.44988891e-07  25.9654  19.7681
   29  3126.34        1.42567400e+01        1.18085706e-06  25.9758  20.2846
   30  3126.59        1.43567200e+01        1.41166958e-06  25.9758  20.2846
   31  3126.84        1.45191300e+01        1.67570329e-06  25.9758  20.2846
   32  3127.23        1.46802700e+01        2.04516540e-06  25.9962  19.7424
   33  3127.49        1.47979900e+01        2.74442402e-06  25.9962  19.7424
   34  3127.75        1.49194800e+01        3.13037413e-06  25.9962  19.7424
   35  3128.06        1.51162400e+01        4.59205096e-06  25.9530  20.1202
   36  3128.36        1.52776300e+01        5.82334773e-06  25.9530  20.1202
   37  3128.61        1.54081700e+01        6.89994215e-06  25.9530  20.1202
   38  3128.90        1.55200100e+01        7.92608639e-06  25.9530  20.1202
   39  3129.26        1.57407500e+01        9.59229798e-06  26.0058  20.0807
   40  3129.51        1.58383400e+01        1.17531729e-05  26.0058  20.0807
   41  3129.76        1.60035000e+01        1.34105213e-05  26.0058  20.0807
   42  3130.09        1.61810200e+01        1.74528027e-05  25.9627  19.7646
   43  3130.36        1.63293400e+01        2.14047171e-05  25.9627  19.7646

File: chapter 5/cold_vs_warm/25K/amsc1/Ic/0_degradation/step16/Ic_2022-10-20_02-39-57616194_amsc1-step16-20k.txt
# Ic = 13.26 A, n = 23.04 , Tavg = 25.96 K, 20Kafterstep16
#idx    t_s     iHTS_A                vHTS_V                tHTS_K  tTAR_K
    0  3173.38        9.95437000e+00        2.31773109e-07  25.9617  20.0721
    1  3173.62        1.00217100e+01        2.76212549e-07  25.9617  20.0721
    2  3173.86        1.01913700e+01        2.74415139e-07  25.9617  20.0721
    3  3174.32        1.03628100e+01        3.10115449e-07  25.9897  20.1409
    4  3174.57        1.04894100e+01        3.82321809e-07  25.9897  20.1409
    5  3174.82        1.06212100e+01        4.50127599e-07  25.9897  20.1409
    6  3175.07        1.08171100e+01        5.15144309e-07  25.9613  19.7505
    7  3175.34        1.09524900e+01        5.28222059e-07  25.9613  19.7505
    8  3175.60        1.10849300e+01        5.72537699e-07  25.9613  19.7505
    9  3175.86        1.11919700e+01        5.88590559e-07  25.9613  19.7505
   10  3176.13        1.14136700e+01        6.51252029e-07  25.9232  20.2513
   11  3176.40        1.15620100e+01        7.09946799e-07  25.9232  20.2513
   12  3176.64        1.16714400e+01        7.03191009e-07  25.9232  20.2513
   13  3176.92        1.18101300e+01        7.42981979e-07  25.9232  20.2513
   14  3177.29        1.20115000e+01        7.81781269e-07  25.9780  19.7747
   15  3177.55        1.21071100e+01        8.00685069e-07  25.9780  19.7747
   16  3177.80        1.22727800e+01        8.15746139e-07  25.9780  19.7747
   17  3178.11        1.24451400e+01        8.34092129e-07  25.9469  20.0568
   18  3178.45        1.25742400e+01        8.61053289e-07  25.9469  20.0568
   19  3178.71        1.27051400e+01        9.00410399e-07  25.9469  20.0568
   20  3179.04        1.29097200e+01        9.41193039e-07  25.9469  20.0568
   21  3179.33        1.30457400e+01        9.94433589e-07  26.0098  20.1642
   22  3179.59        1.31783000e+01        1.07934578e-06  26.0098  20.1642
   23  3179.85        1.32982500e+01        1.17541430e-06  26.0098  20.1642
   24  3180.14        1.34990700e+01        1.27755684e-06  25.9483  19.7416
   25  3180.44        1.36261200e+01        1.47080952e-06  25.9483  19.7416
   26  3180.70        1.37500900e+01        1.64553027e-06  25.9483  19.7416
   27  3180.96        1.38901000e+01        1.84560073e-06  25.9483  19.7416
   28  3181.26        1.40949900e+01        2.07430585e-06  25.9252  20.2503
   29  3181.51        1.42179400e+01        2.46502673e-06  25.9252  20.2503
   30  3181.77        1.43528200e+01        2.81936651e-06  25.9252  20.2503
   31  3182.09        1.45501800e+01        3.15418295e-06  25.9854  19.7849
   32  3182.37        1.46843200e+01        3.74925379e-06  25.9854  19.7849
   33  3182.62        1.47874400e+01        4.15962396e-06  25.9854  19.7849
   34  3182.97        1.49274600e+01        4.69711530e-06  25.9854  19.7849
   35  3183.32        1.51436900e+01        6.49075709e-06  25.9347  20.0382
   36  3183.57        1.52505800e+01        7.60677056e-06  25.9347  20.0382
   37  3183.81        1.54066600e+01        8.70902445e-06  25.9347  20.0382
   38  3184.09        1.55762500e+01        1.03057555e-05  25.7653  20.0565
   39  3184.38        1.57599200e+01        1.22175932e-05  25.7653  20.0565
   40  3184.63        1.58393400e+01        1.37638725e-05  25.7653  20.0565
   41  3184.99        1.60350000e+01        1.58045049e-05  25.7653  20.0565
   42  3185.34        1.61755600e+01        1.81536741e-05  25.9635  19.7570
   43  3185.59        1.63058800e+01        2.23105544e-05  25.9635  19.7570

File: chapter 5/cold_vs_warm/25K/amsc1/Ic/0_degradation/step16/Ic_2022-10-20_02-40-36611392_amsc1-step16-20k.txt
# Ic = 12.26 A, n = 16.62 , Tavg = 25.81 K, 20Kafterstep16
#idx    t_s     iHTS_A                vHTS_V                tHTS_K  tTAR_K
    0  3211.99        9.92875300e+00        2.21698564e-07  25.9873  19.8225
    1  3212.34        1.00641300e+01        2.17298004e-07  25.9873  19.8225
    2  3212.59        1.01936600e+01        1.27551314e-07  25.9873  19.8225
    3  3212.88        1.03251200e+01        1.37468074e-07  25.9873  19.8225
    4  3213.30        1.05305800e+01        1.15465264e-07  25.9873  19.8225
    5  3213.55        1.06210100e+01        9.15410840e-08  25.9259  20.0096
    6  3213.80        1.07726700e+01        8.60248840e-08  25.9259  20.0096
    7  3214.11        1.09584900e+01        1.91487240e-08  25.7748  20.0929
    8  3214.38        1.11214600e+01       -5.00206860e-08  25.7748  20.0929
    9  3214.62        1.12181700e+01       -1.29292786e-07  25.7748  20.0929
   10  3214.88        1.13695900e+01       -2.67693576e-07  25.7748  20.0929
   11  3215.15        1.15472200e+01       -3.77087846e-07  25.9617  19.7525
   12  3215.44        1.17125900e+01       -3.69712256e-07  25.9617  19.7525
   13  3215.68        1.18074400e+01       -3.74360736e-07  25.9617  19.7525
   14  3215.94        1.20146900e+01       -3.94194256e-07  25.9617  19.7525
   15  3216.31        1.21497000e+01       -4.23634766e-07  25.9480  20.2879
   16  3216.56        1.22775200e+01       -3.86633146e-07  25.9480  20.2879
   17  3216.80        1.24086900e+01       -3.50251206e-07  25.9480  20.2879
   18  3217.27        1.26194700e+01       -2.91928246e-07  25.9893  19.8289
   19  3217.52        1.27085900e+01       -2.60814396e-07  25.9893  19.8289
   20  3217.77        1.28697600e+01       -2.29080756e-07  25.9893  19.8289
   21  3218.27        1.30483200e+01       -2.48604386e-07  25.9893  19.8289
   22  3218.53        1.31742400e+01       -2.53066926e-07  25.9301  20.0082
   23  3218.78        1.33050200e+01       -1.30284996e-07  25.9301  20.0082
   24  3219.10        1.35037400e+01        1.82185340e-08  25.7661  20.0925
   25  3219.37        1.36489000e+01        2.31862804e-07  25.7661  20.0925
   26  3219.62        1.37649800e+01        3.46091524e-07  25.7661  20.0925
   27  3219.89        1.39133400e+01        5.10089994e-07  25.7661  20.0925
   28  3220.22        1.41031600e+01        9.49712504e-07  25.9596  19.7508
   29  3220.48        1.42253700e+01        1.27355681e-06  25.9596  19.7508
   30  3220.72        1.43564300e+01        1.43755529e-06  25.9596  19.7508
   31  3221.11        1.45560300e+01        1.91895317e-06  25.9596  19.7508
   32  3221.36        1.46870600e+01        2.55623178e-06  25.9516  20.2933
   33  3221.60        1.48171200e+01        2.93623204e-06  25.9516  20.2933
   34  3221.87        1.49346800e+01        4.35030903e-06  25.9516  20.2933
   35  3222.28        1.51479200e+01        5.52867510e-06  25.9873  19.8300
   36  3222.53        1.52366900e+01        5.69137141e-06  25.9873  19.8300
   37  3222.78        1.54260000e+01        7.06088364e-06  25.9873  19.8300
   38  3223.08        1.55839300e+01        9.34249531e-06  25.9873  19.8300
   39  3223.35        1.57587600e+01        1.12416277e-05  25.9414  20.0102
   40  3223.60        1.58450400e+01        1.22578535e-05  25.9414  20.0102
   41  3223.85        1.60060400e+01        1.54774720e-05  25.9414  20.0102
   42  3224.18        1.61370400e+01        1.82737664e-05  25.8109  20.1163
   43  3224.52        1.63045200e+01        2.05028808e-05  25.8109  20.1163

File: chapter 5/cold_vs_warm/25K/amsc1/Ic/0_degradation/step16/Ic_2022-10-20_02-41-15478874_amsc1-step16-20k.txt
# Ic = 11.51 A, n = 11.09 , Tavg = 25.93 K, 20Kafterstep16
#idx    t_s     iHTS_A                vHTS_V                tHTS_K  tTAR_K
    0  3251.04        9.88228200e+00       -1.56672367e-07  25.9588  19.7494
    1  3251.34        1.00610100e+01       -3.12613697e-07  25.9705  20.3097
    2  3251.58        1.01909500e+01       -4.81075447e-07  25.9705  20.3097
    3  3251.83        1.03272000e+01       -4.83183237e-07  25.9705  20.3097
    4  3252.25        1.05343100e+01       -3.50360607e-07  25.9751  19.8439
    5  3252.51        1.06262900e+01       -3.36043277e-07  25.9751  19.8439
    6  3252.75        1.07855200e+01       -3.48067347e-07  25.9751  19.8439
    7  3253.06        1.09576500e+01       -3.65297727e-07  25.9223  19.9729
    8  3253.33        1.11215300e+01       -4.57399657e-07  25.9223  19.9729
    9  3253.57        1.12209300e+01       -5.33634767e-07  25.9223  19.9729
   10  3253.82        1.13888800e+01       -5.64748607e-07  25.9223  19.9729
   11  3254.16        1.15511000e+01       -5.75595067e-07  25.8750  20.1602
   12  3254.41        1.17016000e+01       -4.71593017e-07  25.8750  20.1602
   13  3254.66        1.18169300e+01       -3.87858357e-07  25.8750  20.1602
   14  3254.93        1.19746000e+01       -3.27861947e-07  25.8750  20.1602
   15  3255.31        1.21532500e+01       -1.92188247e-07  25.9525  19.7431
   16  3255.57        1.22765900e+01       -1.39939307e-07  25.9525  19.7431
   17  3255.81        1.23921300e+01       -1.35042897e-07  25.9525  19.7431
   18  3256.13        1.26142000e+01       -2.01324175e-08  25.9426  20.2841
   19  3256.42        1.27481400e+01        1.66178753e-07  25.9426  20.2841
   20  3256.67        1.28769200e+01        1.85578423e-07  25.9426  20.2841
   21  3257.06        1.30497700e+01        2.30699693e-07  25.9426  20.2841
   22  3257.39        1.32062000e+01        2.88589383e-07  25.9739  19.8519
   23  3257.63        1.33059800e+01        3.54660193e-07  25.9739  19.8519
   24  3257.92        1.34923700e+01        4.35729693e-07  25.9739  19.8519
   25  3258.28        1.36118400e+01        5.53119313e-07  25.9281  19.9727
   26  3258.54        1.37671700e+01        7.09742103e-07  25.9281  19.9727
   27  3258.78        1.38987400e+01        8.67852413e-07  25.9281  19.9727
   28  3259.11        1.40983700e+01        1.03488781e-06  25.8907  20.1747
   29  3259.36        1.42615500e+01        1.40819176e-06  25.8907  20.1747
   30  3259.61        1.43526000e+01        1.60956393e-06  25.8907  20.1747
   31  3259.87        1.44949100e+01        1.83281494e-06  25.8907  20.1747
   32  3260.29        1.46871600e+01        2.26462813e-06  25.9318  19.7261
   33  3260.54        1.48154700e+01        2.82281885e-06  25.9318  19.7261
   34  3260.79        1.49439800e+01        2.99952415e-06  25.9318  19.7261
   35  3261.06        1.51512900e+01        4.43380582e-06  25.8285  20.0072
   36  3261.33        1.52737000e+01        5.44352379e-06  25.8285  20.0072
   37  3261.58        1.54082400e+01        5.66838763e-06  25.8285  20.0072
   38  3261.82        1.55437600e+01        7.23549273e-06  25.8285  20.0072
   39  3262.15        1.57494600e+01        9.86952341e-06  25.9754  19.8598
   40  3262.51        1.58442000e+01        1.12905414e-05  25.9754  19.8598
   41  3262.75        1.60071200e+01        1.34973431e-05  25.9754  19.8598
   42  3263.10        1.61523800e+01        1.69403394e-05  25.9754  19.8598
   43  3263.37        1.63403600e+01        2.13722342e-05  25.9277  19.9610

File: chapter 5/cold_vs_warm/25K/amsc1/Ic/0_degradation/step16/Ic_2022-10-20_02-41-54510318_amsc1-step16-20k.txt
# Ic = 13.26 A, n = 22.38 , Tavg = 25.97 K, 20Kafterstep16
#idx    t_s     iHTS_A                vHTS_V                tHTS_K  tTAR_K
    0  3290.09        9.92531500e+00       -3.50433340e-08  25.9507  19.7349
    1  3290.36        1.00642000e+01       -4.41543540e-08  25.9507  19.7349
    2  3290.60        1.01908000e+01       -9.88824440e-08  25.9507  19.7349
    3  3290.85        1.03236700e+01       -1.32475454e-07  25.9507  19.7349
    4  3291.23        1.05271900e+01       -1.14253414e-07  25.9389  20.2738
    5  3291.48        1.06245900e+01       -8.65484840e-08  25.9389  20.2738
    6  3291.72        1.07818500e+01       -1.03406964e-07  25.9389  20.2738
    7  3291.99        1.09574700e+01       -1.06815844e-07  25.9729  19.9054
    8  3292.35        1.11221700e+01       -9.29327140e-08  25.9729  19.9054
    9  3292.60        1.12177500e+01       -1.18096894e-07  25.9729  19.9054
   10  3292.85        1.13799700e+01       -1.57206194e-07  25.9729  19.9054
   11  3293.26        1.15490600e+01       -1.96191454e-07  25.8743  19.8804
   12  3293.52        1.16788900e+01       -2.94119454e-07  25.8743  19.8804
   13  3293.77        1.18140800e+01       -3.31493244e-07  25.8743  19.8804
   14  3294.07        1.20136900e+01       -3.55293464e-07  25.8743  19.8804
   15  3294.34        1.21470300e+01       -3.87832824e-07  25.9619  20.2422
   16  3294.59        1.22774200e+01       -4.60349124e-07  25.9619  20.2422
   17  3294.83        1.24053600e+01       -5.25861714e-07  25.9619  20.2422
   18  3295.14        1.26117500e+01       -6.25835044e-07  25.9542  19.7343
   19  3295.39        1.27602500e+01       -6.81802754e-07  25.9542  19.7343
   20  3295.63        1.28757400e+01       -7.19734364e-07  25.9542  19.7343
   21  3296.01        1.30467900e+01       -8.03221074e-07  25.9542  19.7343
   22  3296.35        1.32108600e+01       -7.90205324e-07  25.8612  20.0486
   23  3296.60        1.32994800e+01       -7.58905554e-07  25.8612  20.0486
   24  3296.88        1.34481000e+01       -6.53478014e-07  25.8612  20.0486
   25  3297.28        1.36410000e+01       -4.95119764e-07  25.9740  19.9101
   26  3297.54        1.37628400e+01       -3.58082554e-07  25.9740  19.9101
   27  3297.78        1.38936400e+01       -2.26995394e-07  25.9740  19.9101
   28  3298.07        1.41005000e+01       -6.22352400e-09  25.9197  19.9043
   29  3298.33        1.42641500e+01        2.23845376e-07  25.9197  19.9043
   30  3298.59        1.43298500e+01        4.55897596e-07  25.9197  19.9043
   31  3298.84        1.45022100e+01        7.80609446e-07  25.9197  19.9043
   32  3299.13        1.46849800e+01        1.13042308e-06  25.9654  20.2507
   33  3299.39        1.48490900e+01        1.79354538e-06  25.9654  20.2507
   34  3299.65        1.49457100e+01        2.42146449e-06  25.9654  20.2507
   35  3299.99        1.51523500e+01        3.53809803e-06  25.9654  20.2507
   36  3300.30        1.52809400e+01        4.53876691e-06  25.9518  19.7322
   37  3300.55        1.54066400e+01        5.58790423e-06  25.9518  19.7322
   38  3300.80        1.55428900e+01        5.46090699e-06  25.9518  19.7322
   39  3301.27        1.57462000e+01        8.39114063e-06  25.9367  20.2664
   40  3301.53        1.58376400e+01        8.42479583e-06  25.9367  20.2664
   41  3301.78        1.60031200e+01        1.10951468e-05  25.9367  20.2664
   42  3302.11        1.61689100e+01        1.40833937e-05  25.9739  19.9180
   43  3302.40        1.63312200e+01        1.86266595e-05  25.9739  19.9180
   44  3302.64        1.64328700e+01        2.18093999e-05  25.9739  19.9180

File: chapter 5/cold_vs_warm/25K/amsc1/Ic/0_degradation/step16/Ic_2022-10-20_02-42-33606234_amsc1-step16-20k.txt
# Ic = 10.60 A, n = 7.94 , Tavg = 25.92 K, 20Kafterstep16
#idx    t_s     iHTS_A                vHTS_V                tHTS_K  tTAR_K
    0  3329.00        9.92954800e+00       -1.99621058e-07  25.9521  20.2599
    1  3329.33        1.00663600e+01       -4.14070768e-07  25.9521  20.2599
    2  3329.58        1.01946000e+01       -5.26749838e-07  25.9521  20.2599
    3  3329.87        1.03071000e+01       -7.51364218e-07  25.9521  20.2599
    4  3330.16        1.05340500e+01       -1.07700548e-06  25.9508  19.7221
    5  3330.43        1.06327500e+01       -9.97857428e-07  25.9508  19.7221
    6  3330.68        1.07897800e+01       -8.54622368e-07  25.9508  19.7221
    7  3330.95        1.09642100e+01       -5.64371508e-07  25.9508  19.7221
    8  3331.28        1.11282000e+01       -1.17188078e-07  25.9204  20.2257
    9  3331.54        1.12180300e+01        2.62809372e-07  25.9204  20.2257
   10  3331.78        1.13941900e+01        4.32943602e-07  25.9204  20.2257
   11  3332.27        1.15562900e+01        5.99545002e-07  25.9204  20.2257
   12  3332.53        1.16792400e+01        6.23655092e-07  25.9650  19.9596
   13  3332.77        1.18134500e+01        6.48942812e-07  25.9650  19.9596
   14  3333.04        1.20144800e+01        6.74912292e-07  25.9650  19.9596
   15  3333.34        1.21520100e+01        7.46124802e-07  25.9234  19.8551
   16  3333.58        1.22786900e+01        8.55826752e-07  25.9234  19.8551
   17  3333.83        1.24150300e+01        8.99956352e-07  25.9234  19.8551
   18  3334.23        1.26203100e+01        9.15141392e-07  25.9495  20.2646
   19  3334.47        1.27135700e+01        9.84682702e-07  25.9495  20.2646
   20  3334.72        1.28795100e+01        1.05124897e-06  25.9495  20.2646
   21  3334.99        1.30479900e+01        1.13269039e-06  25.9507  19.7211
   22  3335.33        1.32173500e+01        1.28354915e-06  25.9507  19.7211
   23  3335.58        1.33091200e+01        1.42659846e-06  25.9507  19.7211
   24  3335.83        1.34722900e+01        1.50413515e-06  25.9507  19.7211
   25  3336.13        1.36380300e+01        1.71176739e-06  25.9189  20.2242
   26  3336.39        1.38100000e+01        1.94524518e-06  25.9189  20.2242
   27  3336.63        1.38951100e+01        2.08562936e-06  25.9189  20.2242
   28  3336.89        1.40886100e+01        2.32660671e-06  25.9189  20.2242
   29  3337.26        1.42619800e+01        2.68850659e-06  25.9697  19.9717
   30  3337.53        1.43529200e+01        3.08480525e-06  25.9697  19.9717
   31  3337.79        1.45365700e+01        3.40536462e-06  25.9697  19.9717
   32  3338.12        1.46923600e+01        3.87616394e-06  25.9214  19.8455
   33  3338.48        1.48209800e+01        4.62891152e-06  25.9214  19.8455
   34  3338.72        1.49484000e+01        4.98033894e-06  25.9214  19.8455
   35  3339.12        1.51148400e+01        6.23556097e-06  25.9506  20.2652
   36  3339.42        1.52531700e+01        7.65106542e-06  25.9506  20.2652
   37  3339.66        1.54110400e+01        8.70664983e-06  25.9506  20.2652
   38  3339.95        1.55443000e+01        1.00125102e-05  25.9506  20.2652
   39  3340.34        1.57485400e+01        1.24705201e-05  25.9457  19.7177
   40  3340.59        1.58471100e+01        1.34870569e-05  25.9457  19.7177
   41  3340.83        1.60090300e+01        1.55497572e-05  25.9457  19.7177
   42  3341.14        1.61790800e+01        1.89519110e-05  25.9224  20.2242
   43  3341.50        1.63036800e+01        2.18720450e-05  25.9224  20.2242

File: chapter 5/cold_vs_warm/300K/amsc2/Ic/0_degradation/step00/Ic_2022-10-21_08-40-38389613_amsc2-step00-20k.txt
# Ic = 68.07 A, n = 11.88 , Tavg = 27.45 K, nz12c_target20k
#idx    t_s     iHTS_A                vHTS_V                tHTS_K  tTAR_K
    0  35198.67        6.00708900e+01        8.39771550e-07  27.3269  20.2664
    1  35198.92        6.05604000e+01        1.09711055e-06  27.3269  20.2664
    2  35199.17        6.10449800e+01        1.13473255e-06  27.3269  20.2664
    3  35199.51        6.15895900e+01        9.32121550e-07  27.3702  20.1378
    4  35199.76        6.20955300e+01        7.41347550e-07  27.3702  20.1378
    5  35200.01        6.25518000e+01        8.48696550e-07  27.3702  20.1378
    6  35200.32        6.31238700e+01        6.63625550e-07  27.3702  20.1378
    7  35200.58        6.35866100e+01        3.99715550e-07  27.3504  19.9121
    8  35200.83        6.41101000e+01        3.34079550e-07  27.3504  19.9121
    9  35201.08        6.46069100e+01        3.57321550e-07  27.3504  19.9121
   10  35201.50        6.50892300e+01        6.01707550e-07  27.3504  19.9121
   11  35201.76        6.56209500e+01        5.63899550e-07  27.3490  20.3815
   12  35202.01        6.60427800e+01        6.38027550e-07  27.3490  20.3815
   13  35202.28        6.66117300e+01        6.85008550e-07  27.3490  20.3815
   14  35202.56        6.71117800e+01        6.42363550e-07  27.3663  19.8489
   15  35202.82        6.76331800e+01        5.65937550e-07  27.3663  19.8489
   16  35203.07        6.80797300e+01        4.82324550e-07  27.3663  19.8489
   17  35203.47        6.86449000e+01        3.09215550e-07  27.3663  19.8489
   18  35203.75        6.91223600e+01        1.78624550e-07  27.3877  20.3194
   19  35204.00        6.95678700e+01        2.31865550e-07  27.3877  20.3194
   20  35204.37        7.01386300e+01        4.00511550e-07  27.3877  20.3194
   21  35204.69        7.06292800e+01        1.96908550e-07  27.4150  20.1857
   22  35204.95        7.11481800e+01        2.38063550e-07  27.4150  20.1857
   23  35205.21        7.16005600e+01        2.66573550e-07  27.4150  20.1857
   24  35205.47        7.21375600e+01        2.27836550e-07  27.3822  19.9434
   25  35205.73        7.26517200e+01        1.28607550e-07  27.3822  19.9434
   26  35205.97        7.31586900e+01        2.69734550e-07  27.3822  19.9434
   27  35206.21        7.36250100e+01        2.39922550e-07  27.3822  19.9434
   28  35206.54        7.41519300e+01        5.02645500e-08  27.3787  20.4095
   29  35206.80        7.47165000e+01        1.32263550e-07  27.3787  20.4095
   30  35207.06        7.51459700e+01        2.34840550e-07  27.3787  20.4095
   31  35207.31        7.57132300e+01        1.99263550e-07  27.3787  20.4095
   32  35207.57        7.61796200e+01        2.15378550e-07  27.4070  19.8887
   33  35207.82        7.66830600e+01        2.36203550e-07  27.4070  19.8887
   34  35208.07        7.71508800e+01        2.78721550e-07  27.4070  19.8887
   35  35208.35        7.77220600e+01        3.94490550e-07  27.3393  20.2756
   36  35208.66        7.81629400e+01        3.74204550e-07  27.3393  20.2756
   37  35208.91        7.86683600e+01        4.43850550e-07  27.3393  20.2756
   38  35209.17        7.91982200e+01        6.46709550e-07  27.3393  20.2756
   39  35209.52        7.97134000e+01        6.53155550e-07  27.4059  20.1841
   40  35209.77        8.02743900e+01        5.60248550e-07  27.4059  20.1841
   41  35210.02        8.07061900e+01        6.69084550e-07  27.4059  20.1841
   42  35210.28        8.12561500e+01        7.22821550e-07  27.4059  20.1841
   43  35210.61        8.17366900e+01        8.53288550e-07  27.4073  19.9714
   44  35210.86        8.22408400e+01        9.38882550e-07  27.4073  19.9714
   45  35211.11        8.26939500e+01        9.80098550e-07  27.4073  19.9714
   46  35211.40        8.32107700e+01        1.08323255e-06  27.3928  20.4280
   47  35211.66        8.37172500e+01        1.25373855e-06  27.3928  20.4280
   48  35211.91        8.42345800e+01        1.32383755e-06  27.3928  20.4280
   49  35212.16        8.47218700e+01        1.57739655e-06  27.3928  20.4280
   50  35212.46        8.52173200e+01        2.03536455e-06  27.3928  20.4280
   51  35212.73        8.57253000e+01        2.46327255e-06  27.4527  19.9368
   52  35212.99        8.62331500e+01        2.77682755e-06  27.4527  19.9368
   53  35213.25        8.66699100e+01        3.91991855e-06  27.4527  19.9368
   54  35213.56        8.72266100e+01        4.05398055e-06  27.4075  20.3430
   55  35213.84        8.77545400e+01        4.35941655e-06  27.4075  20.3430
   56  35214.08        8.82011500e+01        5.71125555e-06  27.4075  20.3430
   57  35214.38        8.87537600e+01        7.00090955e-06  27.4652  20.2475
   58  35214.66        8.92302900e+01        8.25928255e-06  27.4652  20.2475
   59  35214.90        8.97471400e+01        9.64545755e-06  27.4652  20.2475
   60  35215.15        9.02146600e+01        1.14743536e-05  27.4652  20.2475
   61  35215.39        9.07680300e+01        1.39349456e-05  27.4489  20.0161
   62  35215.70        9.12807500e+01        1.59611846e-05  27.4489  20.0161
   63  35215.95        9.17919800e+01        1.94086176e-05  27.4489  20.0161
   64  35216.21        9.22564800e+01        2.29880046e-05  27.4489  20.0161

File: chapter 5/cold_vs_warm/300K/amsc2/Ic/0_degradation/step00/Ic_2022-10-21_08-42-26331553_amsc2-step00-20k.txt
# Ic = 66.89 A, n = 10.52 , Tavg = 27.46 K, nz12c_target20k
#idx    t_s     iHTS_A                vHTS_V                tHTS_K  tTAR_K
    0  35306.86        6.00805800e+01        1.50397150e-07  27.3466  20.3525
    1  35307.11        6.05537100e+01        2.62953150e-07  27.3466  20.3525
    2  35307.43        6.11131400e+01        2.92579150e-07  27.3466  20.3525
    3  35307.70        6.15790700e+01       -2.14208500e-08  27.1427  19.7142
    4  35307.95        6.20698100e+01       -3.48374850e-07  27.1427  19.7142
    5  35308.21        6.25648200e+01       -9.23108500e-08  27.1427  19.7142
    6  35308.51        6.30827400e+01       -1.10532850e-07  27.3028  20.1806
    7  35308.78        6.36349900e+01       -2.70935850e-07  27.3028  20.1806
    8  35309.03        6.40899100e+01        1.00012150e-07  27.3028  20.1806
    9  35309.30        6.46369900e+01        2.31409150e-07  27.3028  20.1806
   10  35309.59        6.50646100e+01        2.96661500e-08  27.3527  20.1170
   11  35309.87        6.56070400e+01       -2.12922850e-07  27.3527  20.1170
   12  35310.11        6.60513300e+01       -2.15525850e-07  27.3527  20.1170
   13  35310.37        6.65635200e+01       -6.81998500e-08  27.3560  19.8691
   14  35310.65        6.71117000e+01        9.35671500e-08  27.3560  19.8691
   15  35310.90        6.76133900e+01       -1.83688500e-08  27.3560  19.8691
   16  35311.15        6.81307600e+01       -1.28444850e-07  27.3560  19.8691
   17  35311.42        6.86186800e+01       -4.04958500e-08  27.3682  20.3705
   18  35311.70        6.91398000e+01        5.61715000e-09  27.3682  20.3705
   19  35311.94        6.96459600e+01        1.38611500e-08  27.3682  20.3705
   20  35312.19        7.00994400e+01       -3.04548500e-08  27.3682  20.3705
   21  35312.53        7.06466600e+01        7.11921500e-08  27.3655  19.8188
   22  35312.80        7.11851300e+01       -1.24973850e-07  27.3655  19.8188
   23  35313.05        7.16136500e+01       -2.35235850e-07  27.3655  19.8188
   24  35313.35        7.21729900e+01       -2.71927850e-07  27.3655  19.8188
   25  35313.66        7.26684600e+01       -3.02597850e-07  27.3230  20.2044
   26  35313.90        7.31690100e+01       -7.45658500e-08  27.3230  20.2044
   27  35314.15        7.36451400e+01        3.60061500e-08  27.3230  20.2044
   28  35314.47        7.41849700e+01       -8.30568500e-08  27.3752  20.1427
   29  35314.74        7.47442500e+01       -2.16746850e-07  27.3752  20.1427
   30  35314.98        7.51729700e+01       -2.92548850e-07  27.3752  20.1427
   31  35315.25        7.56588400e+01       -3.07237850e-07  27.3752  20.1427
   32  35315.53        7.61986700e+01       -1.50986850e-07  27.3577  19.8752
   33  35315.79        7.67406200e+01        3.54481500e-08  27.3577  19.8752
   34  35316.03        7.71534200e+01        5.87521500e-08  27.3577  19.8752
   35  35316.38        7.76968800e+01        2.39237150e-07  27.3577  19.8752
   36  35316.66        7.82244800e+01        1.39078150e-07  27.3802  20.3884
   37  35316.92        7.86893000e+01       -7.32018500e-08  27.3802  20.3884
   38  35317.17        7.92323900e+01        8.41742150e-07  27.3802  20.3884
   39  35317.42        7.97509500e+01        5.37979150e-07  27.3802  20.3884
   40  35317.67        8.02490700e+01        3.03572150e-07  27.1662  19.7570
   41  35317.92        8.07670300e+01        5.17588150e-07  27.1662  19.7570
   42  35318.16        8.12074500e+01        6.10434150e-07  27.1662  19.7570
   43  35318.43        8.17637600e+01        8.35544150e-07  27.3726  20.2584
   44  35318.69        8.22341500e+01        1.12604315e-06  27.3726  20.2584
   45  35318.95        8.27537400e+01        1.03078015e-06  27.3726  20.2584
   46  35319.21        8.32361300e+01        7.38484150e-07  27.3726  20.2584
   47  35319.50        8.37315800e+01        8.67334150e-07  27.4377  20.2097
   48  35319.77        8.42680200e+01        1.09565815e-06  27.4377  20.2097
   49  35320.02        8.46817900e+01        1.23585615e-06  27.4377  20.2097
   50  35320.30        8.52649500e+01        1.74607315e-06  27.4377  20.2097
   51  35320.60        8.57206100e+01        2.18166615e-06  27.4001  19.9274
   52  35320.85        8.62415100e+01        2.61007015e-06  27.4001  19.9274
   53  35321.11        8.67046600e+01        2.86840115e-06  27.4001  19.9274
   54  35321.37        8.72487600e+01        3.21858715e-06  27.4001  19.9274
   55  35321.66        8.77662300e+01        4.70504615e-06  27.4118  20.4248
   56  35321.92        8.82657000e+01        5.58280215e-06  27.4118  20.4248
   57  35322.17        8.87126100e+01        6.51689815e-06  27.4118  20.4248
   58  35322.45        8.92555200e+01        8.41930315e-06  27.4445  19.9115
   59  35322.72        8.97519200e+01        9.71722015e-06  27.4445  19.9115
   60  35322.98        9.02263800e+01        1.11746111e-05  27.4445  19.9115
   61  35323.23        9.07662000e+01        1.33924931e-05  27.4445  19.9115
   62  35323.57        9.13112700e+01        1.56833241e-05  27.4555  20.3430
   63  35323.82        9.18179100e+01        2.00235771e-05  27.4555  20.3430
