Repository: shortlab/2025-devitre-PhD

# 2025-devitre-PhD
Data repository for Alexis Devitre's PhD thesis

File: chapter 5/cold_vs_warm/300K/amsc2/Ic/0_degradation/step02/Ic_2022-10-21_20-28-39307675_amsc2-step02-77k.txt
# Ic = 2.83 A, n = 17.24 , Tavg = 81.03 K, 77Kstep2
#idx    t_s     iHTS_A                vHTS_V                tHTS_K  tTAR_K
    0  4387.30       -1.34581200e-01        3.25113800e-08  81.0372  77.0024
    1  4387.56       -9.50985200e-02        3.44327800e-08  81.0373  77.0010
    2  4387.81       -6.79781000e-02        3.87713800e-08  81.0373  77.0010
    3  4388.06       -5.66088000e-02        7.75705800e-08  81.0373  77.0010
    4  4388.40        7.05415900e-02        9.60405800e-08  80.9826  76.9453
    5  4388.65        6.73513000e-02        6.08980800e-08  80.9826  76.9453
    6  4388.89        1.27088400e-01        4.88739800e-08  80.9826  76.9453
    7  4389.16        1.59531400e-01        3.11478800e-08  80.9826  76.9453
    8  4389.48        2.73983600e-01       -6.84572000e-09  81.0323  76.9986
    9  4389.74        2.65737800e-01        1.44132800e-08  81.0323  76.9986
   10  4389.98        3.28361000e-01        2.24706800e-08  81.0323  76.9986
   11  4390.35        3.93764900e-01        3.40800000e-11  81.0250  76.9918
   12  4390.60        4.29888800e-01        2.27185800e-08  81.0250  76.9918
   13  4390.86        4.62867500e-01        5.27167800e-08  81.0250  76.9918
   14  4391.32        5.38628700e-01        3.90811800e-08  81.0250  76.9918
   15  4391.60        6.21972000e-01        4.02094800e-08  81.0473  77.0145
   16  4391.85        6.34405200e-01        3.01121800e-08  81.0473  77.0145
   17  4392.14        6.72832700e-01        1.61047800e-08  81.0473  77.0145
   18  4392.41        7.77095900e-01        1.01547800e-08  81.0006  76.9692
   19  4392.68        7.67440400e-01        3.31491800e-08  81.0006  76.9692
   20  4392.92        8.32753900e-01        3.54424800e-08  81.0006  76.9692
   21  4393.25        8.79658600e-01        2.06912800e-08  81.0006  76.9692
   22  4393.54        9.70796900e-01        2.58355800e-08  81.0175  76.9902
   23  4393.79        9.71161900e-01        2.58355800e-08  81.0175  76.9902
   24  4394.04        1.02428400e+00        2.65528000e-09  81.0175  76.9902
   25  4394.37        1.11463000e+00        5.47180800e-08  81.0248  76.9973
   26  4394.63        1.14280000e+00        8.36005800e-08  81.0248  76.9973
   27  4394.88        1.16610000e+00        6.28374800e-08  81.0248  76.9973
   28  4395.15        1.27636800e+00        6.73619800e-08  81.0248  76.9973
   29  4395.45        1.30422600e+00        5.38503800e-08  81.0393  77.0095
   30  4395.72        1.33559600e+00        3.09798800e-08  81.0393  77.0095
   31  4395.97        1.36816900e+00        6.15978800e-08  81.0393  77.0095
   32  4396.23        1.46879800e+00        6.84775800e-08  81.0411  77.0154
   33  4396.49        1.50277700e+00        7.13286800e-08  81.0411  77.0154
   34  4396.74        1.53420800e+00        9.49428800e-08  81.0411  77.0154
   35  4396.99        1.56361300e+00        9.53147800e-08  81.0411  77.0154
   36  4397.27        1.66683600e+00        9.23984800e-08  81.0220  76.9929
   37  4397.53        1.70375900e+00        1.07642280e-07  81.0220  76.9929
   38  4397.78        1.73342300e+00        5.25407800e-08  81.0220  76.9929
   39  4398.04        1.73864900e+00        4.31818800e-08  81.0220  76.9929
   40  4398.35        1.87572700e+00        5.06813800e-08  81.0454  77.0176
   41  4398.62        1.88075400e+00        3.01041800e-08  81.0454  77.0176
   42  4398.86        1.93284500e+00        6.42549800e-08  81.0454  77.0176
   43  4399.19        1.97756300e+00        1.09190180e-07  81.0454  77.0176
   44  4399.48        2.06786500e+00        1.18239180e-07  81.0786  77.0513
   45  4399.73        2.07009200e+00        1.13280880e-07  81.0786  77.0513
   46  4399.98        2.13210600e+00        9.87155800e-08  81.0786  77.0513
   47  4400.24        2.20407700e+00        8.99764800e-08  81.0377  77.0067
   48  4400.52        2.26503300e+00        1.15883980e-07  81.0377  77.0067
   49  4400.77        2.26234500e+00        1.17681380e-07  81.0377  77.0067
   50  4401.01        2.32935900e+00        1.35531580e-07  81.0377  77.0067
   51  4401.30        2.39835400e+00        1.43650880e-07  81.0365  77.0033
   52  4401.56        2.46849400e+00        1.15636080e-07  81.0365  77.0033
   53  4401.81        2.49489200e+00        1.35407580e-07  81.0365  77.0033
   54  4402.05        2.50735000e+00        1.45572280e-07  81.0365  77.0033
   55  4402.37        2.63565400e+00        1.71975580e-07  81.0167  76.9827
   56  4402.63        2.64767300e+00        2.18026380e-07  81.0167  76.9827
   57  4402.88        2.69407200e+00        2.27881180e-07  81.0167  76.9827
   58  4403.17        2.72622800e+00        2.15794380e-07  81.0167  76.9827
   59  4403.46        2.83622000e+00        2.70955580e-07  81.0332  77.0025
   60  4403.74        2.83130000e+00        3.48491680e-07  81.0332  77.0025
   61  4403.99        2.89851500e+00        4.05512980e-07  81.0332  77.0025
   62  4404.30        2.96695200e+00        5.19183680e-07  81.0506  77.0220
   63  4404.56        3.04035400e+00        7.33323280e-07  81.0506  77.0220
   64  4404.82        3.00789100e+00        8.47241880e-07  81.0506  77.0220
   65  4405.06        3.08368700e+00        9.39219680e-07  81.0506  77.0220
   66  4405.31        3.16558800e+00        1.21682648e-06  81.0506  77.0220
   67  4405.58        3.23513800e+00        2.87515368e-06  81.0234  76.9883
   68  4405.83        3.22765800e+00        2.65493998e-06  81.0234  76.9883
   69  4406.12        3.28089400e+00        2.68642568e-06  81.0234  76.9883
   70  4406.43        3.36522300e+00        4.67714968e-06  81.0312  76.9980
   71  4406.69        3.39596000e+00        5.15135588e-06  81.0312  76.9980
   72  4406.95        3.42936000e+00        6.60484038e-06  81.0312  76.9980
   73  4407.26        3.53745600e+00        9.85344118e-06  81.0312  76.9980
   74  4407.52        3.57149900e+00        1.10050849e-05  81.0431  77.0089
   75  4407.76        3.59806600e+00        1.20573752e-05  81.0431  77.0089
   76  4408.01        3.63142900e+00        1.32799855e-05  81.0431  77.0089
   77  4408.29        3.73991400e+00        2.11370203e-05  81.0297  76.9961

File: chapter 5/cold_vs_warm/300K/amsc2/Ic/0_degradation/step02/Ic_2022-10-21_20-29-26432179_amsc2-step02-77k.txt
# Ic = 2.80 A, n = 16.22 , Tavg = 81.04 K, 77Kstep2
#idx    t_s     iHTS_A                vHTS_V                tHTS_K  tTAR_K
    0  4434.30       -1.32002900e-01       -1.04993400e-08  81.0284  76.9964
    1  4434.56       -9.13245200e-02       -1.10571400e-08  81.0284  76.9964
    2  4434.81       -7.00112900e-02       -1.40321400e-08  81.0284  76.9964
    3  4435.06       -6.30772300e-02       -5.82640000e-10  81.0284  76.9964
    4  4435.39        7.07279600e-02        1.90029600e-08  81.0284  76.9964
    5  4435.65        7.70150500e-02        1.80732600e-08  81.0278  76.9925
    6  4435.89        1.24564800e-01        2.01805600e-08  81.0278  76.9925
    7  4436.19        1.96064400e-01        2.14820600e-08  81.0278  76.9925
    8  4436.49        2.66347200e-01        4.47244600e-08  81.0486  77.0185
    9  4436.73        2.61538000e-01        5.97854600e-08  81.0486  77.0185
   10  4436.98        3.06004600e-01        5.48890600e-08  81.0486  77.0185
   11  4437.25        3.98307800e-01        6.17068600e-08  80.9943  76.9614
   12  4437.53        4.70908300e-01        7.25532600e-08  80.9943  76.9614
   13  4437.77        4.63710200e-01        5.33395600e-08  80.9943  76.9614
   14  4438.02        5.27711400e-01        4.89405600e-08  80.9943  76.9614
   15  4438.32        6.05711700e-01        6.65500600e-08  81.0006  76.9677
   16  4438.57        6.46672000e-01        6.33329600e-08  81.0006  76.9677
   17  4438.82        6.43539600e-01        6.15975600e-08  81.0006  76.9677
   18  4439.08        7.19681500e-01        5.90563600e-08  81.0006  76.9677
   19  4439.33        7.97061600e-01        7.90137600e-08  80.9851  76.9531
   20  4439.59        8.82984100e-01        9.94050600e-08  80.9851  76.9531
   21  4439.84        8.68482400e-01        6.62459600e-08  80.9851  76.9531
   22  4440.09        9.34481000e-01        7.13282600e-08  80.9851  76.9531
   23  4440.40        1.00997500e+00        7.36215600e-08  81.0390  77.0101
   24  4440.65        1.03796800e+00        9.02320600e-08  81.0390  77.0101
   25  4440.89        1.06703200e+00        1.06718560e-07  81.0390  77.0101
   26  4441.20        1.17777800e+00        7.37454600e-08  81.0390  77.0101
   27  4441.48        1.17724400e+00        6.21553600e-08  81.0059  76.9751
   28  4441.75        1.23199400e+00        8.32283600e-08  81.0059  76.9751
   29  4441.99        1.26667400e+00        6.40766600e-08  81.0059  76.9751
   30  4442.30        1.33486200e+00        3.77973600e-08  81.0276  77.0020
   31  4442.57        1.40268900e+00        4.64125600e-08  81.0276  77.0020
   32  4442.81        1.43360500e+00        7.57288600e-08  81.0276  77.0020
   33  4443.05        1.44778500e+00        9.81034600e-08  81.0276  77.0020
   34  4443.39        1.57766600e+00        9.58721600e-08  81.0276  77.0020
   35  4443.64        1.57186900e+00        7.74642600e-08  81.0261  76.9999
   36  4443.88        1.62834300e+00        8.57678600e-08  81.0261  76.9999
   37  4444.29        1.66087000e+00        6.77219600e-08  81.0261  76.9999
   38  4444.56        1.76810300e+00        6.75311600e-08  81.0275  77.0011
   39  4444.80        1.76219800e+00        7.14358600e-08  81.0275  77.0011
   40  4445.05        1.83019200e+00        9.93266600e-08  81.0275  77.0011
   41  4445.35        1.90158600e+00        7.66421600e-08  81.0189  76.9960
   42  4445.61        1.94116200e+00        5.25940600e-08  81.0189  76.9960
   43  4445.85        1.94621000e+00        5.48873600e-08  81.0189  76.9960
   44  4446.11        2.01633700e+00        8.12905600e-08  81.0189  76.9960
   45  4446.39        2.10340800e+00        1.12652260e-07  81.0207  76.9930
   46  4446.65        2.13394700e+00        1.08623560e-07  81.0207  76.9930
   47  4446.90        2.16142500e+00        8.11666600e-08  81.0207  76.9930
   48  4447.16        2.23104800e+00        7.79436600e-08  81.0207  76.9930
   49  4447.46        2.29951500e+00        7.15598600e-08  81.0231  76.9992
   50  4447.71        2.32842200e+00        6.74071600e-08  81.0231  76.9992
   51  4447.96        2.36282200e+00        5.75524600e-08  81.0231  76.9992
   52  4448.25        2.46841900e+00        3.87726600e-08  80.9804  76.9506
   53  4448.52        2.52850900e+00        8.90380600e-08  80.9804  76.9506
   54  4448.77        2.52756800e+00        1.29448660e-07  80.9804  76.9506
   55  4449.02        2.57267300e+00        1.61492160e-07  80.9804  76.9506
   56  4449.36        2.66898400e+00        2.19133060e-07  81.0076  76.9849
   57  4449.61        2.71590300e+00        2.56382860e-07  81.0076  76.9849
   58  4449.85        2.73063500e+00        2.49436260e-07  81.0076  76.9849
   59  4450.10        2.79703400e+00        2.93621360e-07  81.0076  76.9849
   60  4450.35        2.86367000e+00        3.62227960e-07  81.0390  77.0147
   61  4450.60        2.89557000e+00        4.66725560e-07  81.0390  77.0147
   62  4450.84        2.92982500e+00        5.58703260e-07  81.0390  77.0147
   63  4451.18        2.99726500e+00        6.38408960e-07  81.0390  77.0147
   64  4451.46        3.06594900e+00        9.96650960e-07  80.9921  76.9648
   65  4451.72        3.09847100e+00        1.35526486e-06  80.9921  76.9648
   66  4451.96        3.12964200e+00        1.48610376e-06  80.9921  76.9648
   67  4452.23        3.22123300e+00        1.71790746e-06  80.9921  76.9648
   68  4452.51        3.26299000e+00        3.23330836e-06  81.0201  76.9959
   69  4452.77        3.29669200e+00        3.30489476e-06  81.0201  76.9959
   70  4453.01        3.31608300e+00        3.68557336e-06  81.0201  76.9959
   71  4453.28        3.43894900e+00        5.46296196e-06  81.0201  76.9959
   72  4453.56        3.46624700e+00        7.30294996e-06  81.0486  77.0273
   73  4453.81        3.49872500e+00        7.83975516e-06  81.0486  77.0273
   74  4454.06        3.52971400e+00        8.76002806e-06  81.0486  77.0273
   75  4454.34        3.63932900e+00        1.47819028e-05  81.0110  76.9885
   76  4454.61        3.65689500e+00        1.59306944e-05  81.0110  76.9885
   77  4454.85        3.70278700e+00        1.72734202e-05  81.0110  76.9885
   78  4455.11        3.73491300e+00        1.98780504e-05  81.0110  76.9885
   79  4455.43        3.79554600e+00        2.57030277e-05  81.0394  77.0190

File: chapter 5/cold_vs_warm/300K/amsc2/Ic/0_degradation/step02/Ic_2022-10-21_20-30-13261349_amsc2-step02-77k.txt
# Ic = 2.83 A, n = 16.84 , Tavg = 81.00 K, 77Kstep2
#idx    t_s     iHTS_A                vHTS_V                tHTS_K  tTAR_K
    0  4481.31       -1.28590600e-01        2.07259800e-08  81.0259  76.9969
    1  4481.57       -9.65169500e-02       -5.95020000e-10  81.0259  76.9969
    2  4481.83       -6.69935400e-02        1.18628800e-08  81.0259  76.9969
    3  4482.08       -5.02051500e-02        1.60774800e-08  81.0259  76.9969
    4  4482.42        1.11985200e-01        1.75029800e-08  81.0339  77.0091
    5  4482.66        9.83054600e-02        1.81227800e-08  81.0339  77.0091
    6  4482.92        1.29563500e-01        3.93198800e-08  81.0339  77.0091
    7  4483.20        2.04321800e-01        3.13244800e-08  81.0194  76.9927
    8  4483.45        2.64890000e-01        2.63660800e-08  81.0194  76.9927
    9  4483.69        2.58822500e-01        2.24613800e-08  81.0194  76.9927
   10  4483.94        3.16988600e-01        2.42587800e-08  81.0194  76.9927
   11  4484.19        4.08521900e-01        3.23780800e-08  81.0202  76.9936
   12  4484.46        4.69008500e-01        2.85973800e-08  81.0202  76.9936
   13  4484.70        4.77153400e-01        3.39895800e-08  81.0202  76.9936
   14  4484.95        5.36456500e-01        2.80698000e-09  81.0202  76.9936
   15  4485.25        6.07623900e-01       -2.83154200e-08  81.0062  76.9790
   16  4485.51        6.77982600e-01        6.88728000e-09  81.0062  76.9790
   17  4485.76        6.67729100e-01        1.96550800e-08  81.0062  76.9790
   18  4486.01        7.34714000e-01        2.03367800e-08  81.0062  76.9790
   19  4486.36        7.74074900e-01        8.56068000e-09  81.0188  76.9912
   20  4486.61        8.67365100e-01       -1.10249200e-08  81.0188  76.9912
   21  4486.85        8.73254500e-01       -1.67890200e-08  81.0188  76.9912
   22  4487.12        9.24615900e-01       -8.85562000e-09  81.0188  76.9912
   23  4487.42        1.01156900e+00        8.43668000e-09  81.0321  77.0052
   24  4487.66        1.04281900e+00        4.99010800e-08  81.0321  77.0052
   25  4487.91        1.08585300e+00        1.14737800e-08  81.0321  77.0052
   26  4488.19        1.17584800e+00       -6.48232200e-08  81.0321  77.0052
   27  4488.49        1.20407000e+00       -4.51137200e-08  81.0448  77.0199
   28  4488.75        1.22268200e+00        4.71798000e-09  81.0448  77.0199
   29  4488.99        1.26988200e+00        6.27280000e-10  81.0448  77.0199
   30  4489.26        1.37116000e+00        9.42838000e-09  80.9800  76.9520
   31  4489.51        1.40321800e+00       -7.36220000e-10  80.9800  76.9520
   32  4489.76        1.42058600e+00        4.71798000e-09  80.9800  76.9520
   33  4490.00        1.49318400e+00       -5.45200000e-11  80.9800  76.9520
   34  4490.34        1.57615600e+00       -3.27177200e-08  80.9690  76.9399
   35  4490.60        1.57506000e+00       -1.23264200e-08  80.9690  76.9399
   36  4490.84        1.63633200e+00        3.01927800e-08  80.9690  76.9399
   37  4491.10        1.66189400e+00        1.38310800e-08  80.9690  76.9399
   38  4491.39        1.77164600e+00        5.56055800e-08  81.0091  76.9822
   39  4491.66        1.76847100e+00        4.79820800e-08  81.0091  76.9822
   40  4491.91        1.84695700e+00        1.10422800e-08  81.0091  76.9822
   41  4492.17        1.89976100e+00        5.60394800e-08  81.0091  76.9822
   42  4492.43        1.97528500e+00        7.60588800e-08  81.0010  76.9775
   43  4492.68        1.97441400e+00        7.00468800e-08  81.0010  76.9775
   44  4492.92        2.03173400e+00        6.31051800e-08  81.0010  76.9775
   45  4493.24        2.06893400e+00        6.38488800e-08  81.0010  76.9775
   46  4493.53        2.16951000e+00        8.88266800e-08  81.0343  77.0114
   47  4493.78        2.16293300e+00        9.90533800e-08  81.0343  77.0114
   48  4494.02        2.21082200e+00        9.71319800e-08  81.0343  77.0114
   49  4494.30        2.33315800e+00        9.36610800e-08  81.0343  77.0114
   50  4494.58        2.36857400e+00        5.82087800e-08  81.0318  77.0092
   51  4494.82        2.36105600e+00        2.23225800e-08  81.0318  77.0092
   52  4495.07        2.43533800e+00        2.79626800e-08  81.0318  77.0092
   53  4495.35        2.53226600e+00        7.26148000e-09  81.0438  77.0242
   54  4495.61        2.53603500e+00       -6.80782000e-09  81.0438  77.0242
   55  4495.85        2.59822300e+00        4.65838000e-09  81.0438  77.0242
   56  4496.09        2.63405900e+00        1.16620800e-08  81.0438  77.0242
   57  4496.38        2.70080400e+00        4.51310800e-08  81.0343  77.0100
   58  4496.63        2.75199200e+00        7.37074800e-08  81.0343  77.0100
   59  4496.88        2.79649300e+00        8.30713800e-08  81.0343  77.0100
   60  4497.17        2.86178200e+00        1.58690280e-07  81.0343  77.0100
   61  4497.48        2.93301700e+00        2.89219280e-07  81.0178  76.9917
   62  4497.73        2.95028100e+00        4.94309780e-07  81.0178  76.9917
   63  4497.98        3.00009500e+00        6.06926680e-07  81.0178  76.9917
   64  4498.31        3.07822000e+00        7.56545380e-07  81.0300  77.0098
   65  4498.56        3.11093200e+00        1.09668938e-06  81.0300  77.0098
   66  4498.80        3.13354600e+00        1.32824518e-06  81.0300  77.0098
   67  4499.05        3.19574500e+00        1.59791838e-06  81.0300  77.0098
   68  4499.39        3.26641700e+00        2.76548988e-06  80.9848  76.9604
   69  4499.64        3.34174400e+00        4.77424848e-06  80.9848  76.9604
   70  4499.88        3.32805000e+00        3.57543918e-06  80.9848  76.9604
   71  4500.16        3.43052800e+00        4.86839548e-06  80.9848  76.9604
   72  4500.43        3.47449000e+00        7.21184378e-06  80.9544  76.9274
   73  4500.68        3.49975400e+00        7.70768058e-06  80.9544  76.9274
   74  4500.92        3.53176800e+00        8.77992748e-06  80.9544  76.9274
   75  4501.20        3.64558300e+00        1.45458889e-05  80.9544  76.9274
   76  4501.50        3.67577200e+00        1.65252071e-05  81.0255  77.0021
   77  4501.75        3.70512200e+00        1.82646644e-05  81.0255  77.0021
   78  4501.99        3.73893300e+00        1.95637566e-05  81.0255  77.0021
   79  4502.26        3.84108200e+00        2.95821744e-05  81.0037  76.9822

File: chapter 5/cold_vs_warm/300K/amsc2/Ic/0_degradation/step02/Ic_2022-10-21_20-31-00307676_amsc2-step02-77k.txt
# Ic = 2.83 A, n = 17.47 , Tavg = 80.99 K, 77Kstep2
#idx    t_s     iHTS_A                vHTS_V                tHTS_K  tTAR_K
    0  4528.32       -1.39032700e-01       -8.22871950e-08  81.0001  76.9799
    1  4528.59       -1.01725100e-01       -1.06149295e-07  81.0001  76.9799
    2  4528.84       -5.53664900e-02       -1.04599895e-07  81.0001  76.9799
    3  4529.12       -4.22313900e-02       -1.14454595e-07  81.0001  76.9799
    4  4529.44        6.64240100e-02       -9.36913950e-08  81.0315  77.0133
    5  4529.69        8.58593300e-02       -5.90448950e-08  81.0315  77.0133
    6  4529.94        1.31117000e-01       -8.32168950e-08  81.0315  77.0133
    7  4530.25        2.02380600e-01       -9.02205950e-08  81.0448  77.0263
    8  4530.52        2.68962800e-01       -4.72686950e-08  81.0448  77.0263
    9  4530.78        2.59022200e-01       -4.20624950e-08  81.0448  77.0263
   10  4531.02        3.27331500e-01       -3.41909950e-08  81.0448  77.0263
   11  4531.28        4.00404000e-01       -2.68774950e-08  81.0448  77.0263
   12  4531.56        4.65661100e-01       -7.62742950e-08  80.9920  76.9685
   13  4531.81        4.63748400e-01       -6.10856950e-08  80.9920  76.9685
   14  4532.06        5.32832300e-01       -8.82902950e-08  80.9920  76.9685
   15  4532.31        5.99058400e-01       -1.07689895e-07  80.9972  76.9791
   16  4532.59        6.70420000e-01       -9.20709950e-08  80.9972  76.9791
   17  4532.83        6.68657600e-01       -1.16738895e-07  80.9972  76.9791
   18  4533.08        7.19374400e-01       -1.31799895e-07  80.9972  76.9791
   19  4533.40        8.05390600e-01       -1.38803595e-07  81.0370  77.0175
   20  4533.65        8.43076100e-01       -1.51819295e-07  81.0370  77.0175
   21  4533.90        8.83095500e-01       -1.09363295e-07  81.0370  77.0175
   22  4534.21        9.75812800e-01       -1.23370695e-07  81.0370  77.0175
   23  4534.51        1.00361600e+00       -1.54856295e-07  81.0126  76.9902
   24  4534.76        1.01999900e+00       -1.24796195e-07  81.0126  76.9902
   25  4535.02        1.05060200e+00       -1.03971095e-07  81.0126  76.9902
   26  4535.31        1.17588300e+00       -1.13144095e-07  81.0126  76.9902
   27  4535.58        1.20149800e+00       -7.32291950e-08  81.0160  76.9956
   28  4535.83        1.23177200e+00       -6.35603950e-08  81.0160  76.9956
   29  4536.08        1.26510500e+00       -8.42615950e-08  81.0160  76.9956
   30  4536.39        1.37286200e+00       -3.95123950e-08  80.9901  76.9666
   31  4536.67        1.40748500e+00       -3.92643950e-08  80.9901  76.9666
   32  4536.91        1.43254700e+00       -7.22375950e-08  80.9901  76.9666
   33  4537.20        1.50151200e+00       -5.29618950e-08  80.9901  76.9666
   34  4537.49        1.53249600e+00       -9.49222950e-08  80.9930  76.9702
   35  4537.74        1.56713400e+00       -1.21512095e-07  80.9930  76.9702
   36  4537.99        1.62969500e+00       -7.23008950e-08  80.9930  76.9702
   37  4538.37        1.66403100e+00       -6.88919950e-08  81.0265  77.0072
   38  4538.62        1.74127300e+00       -1.00005695e-07  81.0265  77.0072
   39  4538.87        1.76638500e+00       -8.50685950e-08  81.0265  77.0072
   40  4539.13        1.82786600e+00       -6.00908950e-08  81.0265  77.0072
   41  4539.42        1.90592500e+00       -6.44293950e-08  80.9860  76.9588
   42  4539.67        1.93001500e+00       -5.91611950e-08  80.9860  76.9588
   43  4539.93        1.96442100e+00       -6.80861950e-08  80.9860  76.9588
   44  4540.24        2.07199600e+00       -3.40594950e-08  80.9860  76.9588
   45  4540.50        2.09686100e+00       -1.50936950e-08  80.9364  76.9101
   46  4540.74        2.13167500e+00       -4.46579950e-08  80.9364  76.9101
   47  4540.99        2.16212400e+00       -1.54655950e-08  80.9364  76.9101
   48  4541.26        2.26515100e+00        3.23826050e-08  81.0071  76.9883
   49  4541.51        2.29491500e+00        4.00681050e-08  81.0071  76.9883
   50  4541.76        2.31768400e+00        4.35390050e-08  81.0071  76.9883
   51  4542.01        2.36412900e+00        1.56482050e-08  81.0071  76.9883
   52  4542.32        2.46121500e+00        1.74456050e-08  80.9795  76.9587
   53  4542.58        2.51768300e+00        3.98202050e-08  80.9795  76.9587
   54  4542.83        2.53119500e+00        2.30237050e-08  80.9795  76.9587
   55  4543.08        2.59701900e+00        1.36648050e-08  80.9795  76.9587
   56  4543.36        2.67034200e+00        1.11859050e-08  81.0070  76.9901
   57  4543.61        2.74837000e+00        5.11320500e-09  81.0070  76.9901
   58  4543.85        2.73039800e+00        4.53389050e-08  81.0070  76.9901
   59  4544.11        2.80161400e+00        7.27339050e-08  81.0070  76.9901
   60  4544.39        2.85627000e+00        1.33226005e-07  80.9813  76.9625
   61  4544.65        2.90094300e+00        2.74849305e-07  80.9813  76.9625
   62  4544.89        2.92535600e+00        3.33915805e-07  80.9813  76.9625
   63  4545.44        3.03564000e+00        5.34853505e-07  80.9813  76.9625
   64  4545.72        3.06597200e+00        7.90271305e-07  80.9374  76.9203
   65  4545.97        3.09407300e+00        1.02374830e-06  80.9374  76.9203
   66  4546.24        3.16883100e+00        1.27891820e-06  80.9937  76.9783
   67  4546.50        3.23442200e+00        2.55086271e-06  80.9937  76.9783
   68  4546.75        3.22531400e+00        2.58098481e-06  80.9937  76.9783
   69  4547.00        3.29607300e+00        2.97765400e-06  80.9937  76.9783
   70  4547.47        3.37253100e+00        4.99477880e-06  80.9937  76.9783
   71  4547.71        3.39758500e+00        5.03444581e-06  80.9953  76.9815
   72  4547.96        3.43113300e+00        6.09615561e-06  80.9953  76.9815
   73  4548.27        3.50205600e+00        9.40053401e-06  80.9735  76.9612
   74  4548.52        3.56625000e+00        1.07570187e-05  80.9735  76.9612
   75  4548.77        3.60119500e+00        1.29484920e-05  80.9735  76.9612
   76  4549.01        3.61555400e+00        1.37970542e-05  80.9735  76.9612
   77  4549.30        3.74032100e+00        2.16517859e-05  80.9892  76.9756

File: chapter 5/cold_vs_warm/300K/amsc2/Ic/0_degradation/step02/Ic_2022-10-21_21-04-50872433_amsc2-step02-77k.txt
# Ic = 26.03 A, n = 3.32 , Tavg = 27.73 K, 20Kstep2
#idx    t_s     iHTS_A                vHTS_V                tHTS_K  tTAR_K
    0  6561.22       -1.18516000e-01        7.85093800e-08  27.7059  19.7177
    1  6561.48        9.00997000e-01        7.07618800e-08  27.7184  20.2405
    2  6561.72        1.89356900e+00        9.34463800e-08  27.7184  20.2405
    3  6561.96        2.84903200e+00        2.27278800e-08  27.7184  20.2405
    4  6562.23        3.90134300e+00        1.90278000e-09  27.7433  19.9635
    5  6562.50        4.89428600e+00       -1.76207200e-08  27.7433  19.9635
    6  6562.75        5.89074000e+00       -3.72062200e-08  27.7433  19.9635
    7  6563.00        6.92317100e+00       -2.18353200e-08  27.7433  19.9635
    8  6563.28        7.95022900e+00       -7.09230200e-08  27.6884  19.8500
    9  6563.54        8.95645300e+00       -9.73883200e-08  27.6884  19.8500
   10  6563.78        9.97113900e+00       -7.02572000e-09  27.6884  19.8500
   11  6564.02        1.09245100e+01       -1.02233120e-07  27.6884  19.8500
   12  6564.30        1.19086400e+01       -1.32610020e-07  27.7273  20.2721
   13  6564.58        1.29454800e+01       -8.63733200e-08  27.7273  20.2721
   14  6564.82        1.39458100e+01       -1.17673020e-07  27.7273  20.2721
   15  6565.07        1.48776000e+01       -9.80874200e-08  27.7273  20.2721
   16  6565.36        1.59068700e+01       -1.50708020e-07  27.7008  19.7213
   17  6565.63        1.69361600e+01       -1.90684820e-07  27.7008  19.7213
   18  6565.88        1.78583100e+01       -2.12501520e-07  27.7008  19.7213
   19  6566.17        1.89103400e+01       -1.83743120e-07  27.7008  19.7213
   20  6566.52        1.98930200e+01        1.18020800e-08  27.6974  20.2278
   21  6566.77        2.08983500e+01        2.76268480e-07  27.6974  20.2278
   22  6567.03        2.18985100e+01        3.51201580e-07  27.6974  20.2278
   23  6567.34        2.29066200e+01        2.88106480e-07  27.7101  19.9408
   24  6567.61        2.39562100e+01        3.13084280e-07  27.7101  19.9408
   25  6567.86        2.48986700e+01        2.82838280e-07  27.7101  19.9408
   26  6568.15        2.58858600e+01        2.79057480e-07  27.7101  19.9408
   27  6568.48        2.69339700e+01        3.90124680e-07  27.7118  19.8755
   28  6568.73        2.79083300e+01        3.96136680e-07  27.7118  19.8755
   29  6568.98        2.88975400e+01        3.59382880e-07  27.7118  19.8755
   30  6569.34        2.99374500e+01        4.02954480e-07  27.7159  20.2691
   31  6569.59        3.09071900e+01        3.71840980e-07  27.7159  20.2691
   32  6569.84        3.19167700e+01        2.43110580e-07  27.7159  20.2691
   33  6570.12        3.28996500e+01        2.09084680e-07  27.7159  20.2691
   34  6570.40        3.39499500e+01        2.79059680e-07  27.6977  19.7249
   35  6570.68        3.49686000e+01        2.74597180e-07  27.6977  19.7249
   36  6570.93        3.59062000e+01        3.45005880e-07  27.6977  19.7249
   37  6571.26        3.69980400e+01        4.29607780e-07  27.6977  19.7249
   38  6571.55        3.79656500e+01        3.60004880e-07  27.7176  20.2568
   39  6571.81        3.89732600e+01        3.07198380e-07  27.7176  20.2568
   40  6572.06        3.99220700e+01        3.14202080e-07  27.7176  20.2568
   41  6572.33        4.09939200e+01        2.66787780e-07  27.7062  19.9336
   42  6572.59        4.19618400e+01        3.18168780e-07  27.7062  19.9336
   43  6572.84        4.29270900e+01        3.47980880e-07  27.7062  19.9336
   44  6573.09        4.39720500e+01        3.37320380e-07  27.7062  19.9336
   45  6573.39        4.50233700e+01        3.81325780e-07  27.7031  19.8784
   46  6573.65        4.60466800e+01        2.86683180e-07  27.7031  19.8784
   47  6573.89        4.69754000e+01        2.03754680e-07  27.7031  19.8784
   48  6574.15        4.80241300e+01        2.21170880e-07  27.7031  19.8784
   49  6574.45        4.89834100e+01        2.05242180e-07  27.7507  20.3037
   50  6574.70        4.99538900e+01        1.93404080e-07  27.7507  20.3037
   51  6574.95        5.09334700e+01        1.89809280e-07  27.7507  20.3037
   52  6575.23        5.19634500e+01        1.78900880e-07  27.7059  19.7403
   53  6575.54        5.29682100e+01        2.04060280e-07  27.7059  19.7403
   54  6575.80        5.39811500e+01        1.16957580e-07  27.7059  19.7403
   55  6576.05        5.49296400e+01        1.63920880e-07  27.7059  19.7403
   56  6576.39        5.60170300e+01        3.64982480e-07  27.7003  20.2500
   57  6576.64        5.70431600e+01        5.04002480e-07  27.7003  20.2500
   58  6576.88        5.79964200e+01        5.52594480e-07  27.7003  20.2500
   59  6577.29        5.90485500e+01        7.70514380e-07  27.7003  20.2500
   60  6577.56        6.00266900e+01        1.09789018e-06  27.7366  19.9626
   61  6577.81        6.10057100e+01        1.61213418e-06  27.7366  19.9626
   62  6578.05        6.20013300e+01        2.88742468e-06  27.7366  19.9626
   63  6578.36        6.30426300e+01        5.08645778e-06  27.6192  19.8568
   64  6578.63        6.40755000e+01        7.41781718e-06  27.6192  19.8568
   65  6578.88        6.49945600e+01        1.11443354e-05  27.6192  19.8568
   66  6579.15        6.60391400e+01        1.67873841e-05  27.6192  19.8568
   67  6579.50        6.70646500e+01        2.53718566e-05  27.7316  20.2895

File: chapter 5/cold_vs_warm/300K/amsc2/Ic/0_degradation/step02/Ic_2022-10-21_21-05-28886300_amsc2-step02-77k.txt
# Ic = 54.45 A, n = 23.37 , Tavg = 27.72 K, 20Kstep2
#idx    t_s     iHTS_A                vHTS_V                tHTS_K  tTAR_K
    0  6611.84        4.49753200e+01        4.12708717e-06  27.6998  20.2711
    1  6612.10        4.59576700e+01        4.09640727e-06  27.6998  20.2711
    2  6612.43        4.70268100e+01        4.12473187e-06  27.7064  19.9648
    3  6612.69        4.80569200e+01        4.12752097e-06  27.7064  19.9648
    4  6612.95        4.89548100e+01        3.95422617e-06  27.7064  19.9648
    5  6613.27        4.99865500e+01        3.87792937e-06  27.7064  19.9648
    6  6613.54        5.09715300e+01        3.89137897e-06  27.7178  19.9211
    7  6613.78        5.19468600e+01        3.80473157e-06  27.7178  19.9211
    8  6614.03        5.29369900e+01        3.79084817e-06  27.7178  19.9211
    9  6614.30        5.40126800e+01        3.80256227e-06  27.7306  20.3051
   10  6614.58        5.49607500e+01        3.84948077e-06  27.7306  20.3051
   11  6614.84        5.60115900e+01        3.99878947e-06  27.7306  20.3051
   12  6615.10        5.69900400e+01        4.28154017e-06  27.7306  20.3051
   13  6615.40        5.79976000e+01        4.53782547e-06  27.7305  19.7851
   14  6615.65        5.90696900e+01        4.75128297e-06  27.7305  19.7851
   15  6615.91        6.00546700e+01        4.98984227e-06  27.7305  19.7851
   16  6616.17        6.10153700e+01        6.07671537e-06  27.7305  19.7851
   17  6616.45        6.20489200e+01        7.54643687e-06  27.7197  20.2852
   18  6616.74        6.30552600e+01        9.40936237e-06  27.7197  20.2852
   19  6616.98        6.40088000e+01        1.19856651e-05  27.7197  20.2852
   20  6617.28        6.50537700e+01        1.63938345e-05  27.7177  20.3220
   21  6617.54        6.60416000e+01        2.31481766e-05  27.7177  20.3220

File: chapter 5/cold_vs_warm/300K/amsc2/Ic/0_degradation/step02/Ic_2022-10-21_21-07-15214264_amsc2-step02-77k.txt
# Ic = 56.44 A, n = 29.25 , Tavg = 27.69 K, 20Kstep2
#idx    t_s     iHTS_A                vHTS_V                tHTS_K  tTAR_K
    0  6715.82        4.49619700e+01        1.58072715e-07  27.6520  20.0805
    1  6716.06        4.56681000e+01        1.68864815e-07  27.6520  20.0805
    2  6716.36        4.64148000e+01        1.53747415e-07  27.6481  19.7682
    3  6716.61        4.71049700e+01        1.34161915e-07  27.6481  19.7682
    4  6716.87        4.77453600e+01        8.56319150e-08  27.6481  19.7682
    5  6717.14        4.84718600e+01        1.30815015e-07  27.6481  19.7682
    6  6717.49        4.91353600e+01        2.03455115e-07  27.6710  20.2950
    7  6717.74        4.98628500e+01        2.20003615e-07  27.6710  20.2950
    8  6717.98        5.05319700e+01        1.66825115e-07  27.6710  20.2950
    9  6718.30        5.12513600e+01        1.62610515e-07  27.6710  19.7485
   10  6718.57        5.19823200e+01        1.29637415e-07  27.6710  19.7485
   11  6718.82        5.26346500e+01        1.28893615e-07  27.6710  19.7485
   12  6719.06        5.33099900e+01        2.24218215e-07  27.6710  19.7485
   13  6719.33        5.40694200e+01        3.23695415e-07  27.6379  20.1034
   14  6719.60        5.47768400e+01        3.24997015e-07  27.6379  20.1034
   15  6719.84        5.54807400e+01        2.89606715e-07  27.6379  20.1034
   16  6720.10        5.61767500e+01        3.83443715e-07  27.6379  20.1034
   17  6720.37        5.69406600e+01        4.52117115e-07  27.6988  20.1323
   18  6720.62        5.76526800e+01        5.75642415e-07  27.6988  20.1323
   19  6720.86        5.83071200e+01        7.92756815e-07  27.6988  20.1323
   20  6721.23        5.90426300e+01        1.01433371e-06  27.6988  20.1323
   21  6721.53        5.97670600e+01        1.34344521e-06  27.6691  19.7892
   22  6721.78        6.04158100e+01        2.33667321e-06  27.6691  19.7892
   23  6722.03        6.11248600e+01        2.36481191e-06  27.6691  19.7892
   24  6722.32        6.18763200e+01        3.58624301e-06  27.6954  20.3194
   25  6722.58        6.25736600e+01        4.68018221e-06  27.6954  20.3194
   26  6722.83        6.32151000e+01        5.93266511e-06  27.6954  20.3194
   27  6723.09        6.39373800e+01        8.05013461e-06  27.6954  20.3194
   28  6723.41        6.46641400e+01        1.11820236e-05  27.6929  19.7771
   29  6723.65        6.53852800e+01        1.42586888e-05  27.6929  19.7771
   30  6723.90        6.60266700e+01        1.81302419e-05  27.6929  19.7771
   31  6724.19        6.67606300e+01        2.49263623e-05  27.6929  19.7771
