Repository: shortlab/2025-devitre-PhD

# 2025-devitre-PhD
Data repository for Alexis Devitre's PhD thesis

File: chapter 5/cold_vs_warm/20K/ffj28/Ic/0_degradation/step10/beamon_after/Ic_2024-03-08_23-43-42007494_f28-6e20pm2-1200keV-0nA-20k.txt
# Ic = 3.78 A, n = 25.46 , Tavg = 20.01 K, f28-6e20pm2-1200keV-0nA-20k
#datetime                        t_s     iHTS_A                vHTS_V                tHTS_K  tTAR_K
0202-03-08_23:43:23.020000      910.47        1.55744000e-02       -9.55587000e-09  20.0203  19.6489
0202-03-08_23:43:23.210000      910.66        4.88413100e-02       -1.62163000e-09  20.0203  19.6489
0202-03-08_23:43:23.402000      910.85        9.75818100e-02        1.16837000e-09  20.0203  19.6489
0202-03-08_23:43:23.610000      911.06        1.49358900e-01        1.72618000e-09  20.0203  19.6489
0202-03-08_23:43:23.812000      911.26        1.99282200e-01        1.14730000e-10  20.0300  19.7548
0202-03-08_23:43:24.010000      911.46        2.47452800e-01       -2.05453000e-09  20.0300  19.7548
0202-03-08_23:43:24.210000      911.66        2.98754900e-01        1.16837000e-09  20.0300  19.7548
0202-03-08_23:43:24.402000      911.85        3.48181100e-01       -4.96754000e-09  20.0300  19.7548
0202-03-08_23:43:24.598000      912.05        3.93023900e-01       -7.01284000e-09  20.0300  19.7548
0202-03-08_23:43:24.816000      912.27        4.47153400e-01       -1.11034500e-08  20.0300  19.7548
0202-03-08_23:43:25.010000      912.46        4.95052400e-01       -1.11034500e-08  20.0172  19.7487
0202-03-08_23:43:25.220000      912.67        5.43743900e-01       -1.03597000e-08  20.0172  19.7487
0202-03-08_23:43:25.410000      912.86        5.95331000e-01       -8.06648000e-09  20.0172  19.7487
0202-03-08_23:43:25.613000      913.06        6.44889200e-01       -8.31440000e-09  20.0172  19.7487
0202-03-08_23:43:25.820000      913.27        6.92841700e-01       -2.67432000e-09  20.0172  19.7487
0202-03-08_23:43:26.040000      913.49        7.43646600e-01       -8.19044000e-09  20.0421  19.6489
0202-03-08_23:43:26.234000      913.68        7.93534000e-01       -1.43474000e-09  20.0421  19.6489
0202-03-08_23:43:26.426000      913.88        8.39208300e-01       -5.46337000e-09  20.0421  19.6489
0202-03-08_23:43:26.633000      914.08        8.92567400e-01       -2.42640000e-09  20.0421  19.6489
0202-03-08_23:43:26.832000      914.28        9.42085600e-01       -1.49672000e-09  20.0094  19.8015
0202-03-08_23:43:27.030000      914.48        9.89765000e-01        4.70117000e-09  20.0094  19.8015
0202-03-08_23:43:27.240000      914.69        1.04088800e+00       -1.74464000e-09  20.0094  19.8015
0202-03-08_23:43:27.430000      914.88        1.09088400e+00       -2.05453000e-09  20.0094  19.8015
0202-03-08_23:43:27.625000      915.07        1.13599400e+00       -6.88888000e-09  20.0094  19.8015
0202-03-08_23:43:27.836000      915.29        1.18965900e+00       -9.49200000e-09  20.0632  19.6780
0202-03-08_23:43:28.055000      915.50        1.23883700e+00       -1.00498100e-08  20.0632  19.6780
0202-03-08_23:43:28.258000      915.71        1.28802100e+00       -1.02357400e-08  20.0632  19.6780
0202-03-08_23:43:28.457000      915.91        1.33853700e+00       -8.81023000e-09  20.0632  19.6780
0202-03-08_23:43:28.660000      916.11        1.38663500e+00       -8.74825000e-09  20.0632  19.6780
0202-03-08_23:43:28.860000      916.31        1.43630100e+00       -1.23425000e-08  19.9916  19.7311
0202-03-08_23:43:29.066000      916.52        1.48758100e+00       -6.14253000e-09  19.9916  19.7311
0202-03-08_23:43:29.260000      916.71        1.53219000e+00       -1.13472000e-08  19.9916  19.7311
0202-03-08_23:43:29.453000      916.90        1.58634000e+00       -1.06024100e-08  19.9916  19.7311
0202-03-08_23:43:29.660000      917.11        1.63580600e+00       -1.14701200e-08  19.9916  19.7311
0202-03-08_23:43:29.867000      917.32        1.68482000e+00       -1.32675000e-08  20.0579  19.7985
0202-03-08_23:43:30.074000      917.52        1.73499300e+00       -1.15320900e-08  20.0579  19.7985
0202-03-08_23:43:30.270000      917.72        1.78520200e+00       -9.05294000e-09  20.0579  19.7985
0202-03-08_23:43:30.460000      917.91        1.83108300e+00       -7.99929000e-09  20.0579  19.7985
0202-03-08_23:43:30.664000      918.11        1.88424800e+00       -6.69774000e-09  20.0579  19.7985
0202-03-08_23:43:30.867000      918.32        1.93404000e+00       -7.93732000e-09  20.0102  19.6289
0202-03-08_23:43:31.074000      918.52        1.98135300e+00       -5.21024000e-09  20.0102  19.6289
0202-03-08_23:43:31.277000      918.73        2.03331600e+00       -3.53681000e-09  20.0102  19.6289
0202-03-08_23:43:31.470000      918.92        2.08297000e+00       -1.24359000e-09  20.0102  19.6289
0202-03-08_23:43:31.668000      919.12        2.12824100e+00       -1.24359000e-09  20.0102  19.6289
0202-03-08_23:43:31.870000      919.32        2.18202800e+00        4.91820000e-10  20.0454  19.8201
0202-03-08_23:43:32.080000      919.53        2.23214100e+00       -1.05765000e-09  20.0454  19.8201
0202-03-08_23:43:32.270000      919.72        2.27896200e+00       -6.57378000e-09  20.0454  19.8201
0202-03-08_23:43:32.460000      919.91        2.33103200e+00       -9.67273000e-09  20.0454  19.8201
0202-03-08_23:43:32.664000      920.11        2.38067900e+00       -1.58086400e-08  20.0454  19.8201
0202-03-08_23:43:32.875000      920.32        2.42812900e+00       -1.30815700e-08  20.0159  19.6486
0202-03-08_23:43:33.066000      920.52        2.48021700e+00       -9.54877000e-09  20.0159  19.6486
0202-03-08_23:43:33.273000      920.72        2.52958600e+00       -6.26388000e-09  20.0159  19.6486
0202-03-08_23:43:33.470000      920.92        2.57722800e+00       -1.15320900e-08  20.0159  19.6486
0202-03-08_23:43:33.660000      921.11        2.62887400e+00       -1.18419900e-08  20.0159  19.6486
0202-03-08_23:43:33.870000      921.32        2.67921000e+00       -1.12841800e-08  20.0307  19.7623
0202-03-08_23:43:34.062000      921.51        2.72397500e+00       -8.55710000e-09  20.0307  19.7623
0202-03-08_23:43:34.254000      921.70        2.77759800e+00       -1.18419900e-08  20.0307  19.7623
0202-03-08_23:43:34.460000      921.91        2.82745200e+00       -1.02925200e-08  20.0307  19.7623
0202-03-08_23:43:34.652000      922.10        2.87508800e+00       -6.26388000e-09  20.0307  19.7623
0202-03-08_23:43:34.850000      922.30        2.92498500e+00       -4.77605000e-09  20.0164  19.7688
0202-03-08_23:43:35.055000      922.51        2.97618900e+00       -5.20854000e-09  20.0164  19.7688
0202-03-08_23:43:35.250000      922.70        3.02611600e+00       -9.29813000e-09  20.0164  19.7688
0202-03-08_23:43:35.440000      922.89        3.07097800e+00       -1.22104600e-08  20.0164  19.7688
0202-03-08_23:43:35.650000      923.10        3.12524400e+00       -1.97718900e-08  20.0164  19.7688
0202-03-08_23:43:35.850000      923.30        3.17547500e+00       -1.95859500e-08  20.0467  19.6611
0202-03-08_23:43:36.047000      923.50        3.22241200e+00       -2.24989700e-08  20.0467  19.6611
0202-03-08_23:43:36.242000      923.69        3.27432600e+00       -1.59911700e-08  20.0467  19.6611
0202-03-08_23:43:36.434000      923.88        3.32391600e+00       -1.80364800e-08  20.0467  19.6611
0202-03-08_23:43:36.630000      924.08        3.37183500e+00       -9.29744000e-09  20.0467  19.6611
0202-03-08_23:43:36.844000      924.29        3.42157600e+00       -3.53340000e-09  20.0060  19.7844
0202-03-08_23:43:37.043000      924.49        3.47348500e+00        1.03498900e-08  20.0060  19.7844
0202-03-08_23:43:37.242000      924.69        3.52089500e+00        2.26217300e-08  20.0060  19.7844
0202-03-08_23:43:37.438000      924.89        3.57014800e+00        3.83024100e-08  20.0060  19.7844
0202-03-08_23:43:37.640000      925.09        3.62169400e+00        5.15039300e-08  20.0060  19.7844
0202-03-08_23:43:37.848000      925.30        3.67008100e+00        8.15637400e-08  20.0677  19.6791
0202-03-08_23:43:38.055000      925.51        3.72046900e+00        1.34555760e-07  20.0677  19.6791
0202-03-08_23:43:38.250000      925.70        3.77107700e+00        1.85378530e-07  20.0677  19.6791
0202-03-08_23:43:38.440000      925.89        3.81564200e+00        2.46427820e-07  20.0677  19.6791
0202-03-08_23:43:38.645000      926.10        3.86980800e+00        3.71067540e-07  20.0677  19.6791
0202-03-08_23:43:38.850000      926.30        3.91992500e+00        4.94219770e-07  19.9923  19.7346
0202-03-08_23:43:39.043000      926.49        3.96670000e+00        6.54993240e-07  19.9923  19.7346
0202-03-08_23:43:39.240000      926.69        4.01873700e+00        9.39104870e-07  19.9923  19.7346
0202-03-08_23:43:39.430000      926.88        4.06861000e+00        1.24032270e-06  19.9923  19.7346
0202-03-08_23:43:39.625000      927.08        4.11406600e+00        1.58641331e-06  19.9923  19.7346
0202-03-08_23:43:39.832000      927.28        4.16786900e+00        3.07093378e-06  20.0604  19.7840
0202-03-08_23:43:40.027000      927.48        4.21774300e+00        3.26387433e-06  20.0604  19.7840
0202-03-08_23:43:40.220000      927.67        4.26316100e+00        4.44358218e-06  20.0604  19.7840
0202-03-08_23:43:40.426000      927.87        4.31668300e+00        6.56487461e-06  20.0604  19.7840
0202-03-08_23:43:40.617000      928.07        4.36671200e+00        8.18723631e-06  20.0604  19.7840
0202-03-08_23:43:40.830000      928.28        4.41562300e+00        1.13904217e-05  20.0604  19.7840
0202-03-08_23:43:41.023000      928.47        4.46533900e+00        1.38026417e-05  20.0088  19.6372
0202-03-08_23:43:41.223000      928.67        4.51561800e+00        1.78851937e-05  20.0088  19.6372
0202-03-08_23:43:41.418000      928.87        4.56366000e+00        2.20142299e-05  20.0088  19.6372

File: chapter 5/cold_vs_warm/20K/ffj28/Ic/0_degradation/step10/beamon_after/Ic_2024-03-08_23-44-17195565_f28-6e20pm2-1200keV-30nA-20k.txt
# Ic = 2.60 A, n = 22.88 , Tavg = 20.34 K, f28-6e20pm2-1200keV-30nA-20k
#datetime                        t_s     iHTS_A                vHTS_V                tHTS_K  tTAR_K
0202-03-08_23:44:03.812000      951.26        1.79195300e-02        1.13979270e-08  20.3460  19.6231
0202-03-08_23:44:04.008000      951.46        5.07648700e-02        9.16669700e-09  20.3657  19.7566
0202-03-08_23:44:04.200000      951.65        9.52229400e-02        1.19557970e-08  20.3657  19.7566
0202-03-08_23:44:04.390000      951.84        1.49255800e-01        8.42303700e-09  20.3657  19.7566
0202-03-08_23:44:04.586000      952.03        1.99052800e-01        1.21417970e-08  20.3657  19.7566
0202-03-08_23:44:04.797000      952.25        2.47965400e-01        5.44807700e-09  20.3657  19.7566
0202-03-08_23:44:05.027000      952.48        2.99721600e-01        7.86524700e-09  20.3543  19.7592
0202-03-08_23:44:05.223000      952.67        3.46504400e-01        5.01421700e-09  20.3543  19.7592
0202-03-08_23:44:05.414000      952.87        3.94600700e-01        5.20015700e-09  20.3543  19.7592
0202-03-08_23:44:05.620000      953.07        4.46979300e-01        2.59703700e-09  20.3543  19.7592
0202-03-08_23:44:05.820000      953.27        4.96257000e-01        7.12150700e-09  20.3702  19.6614
0202-03-08_23:44:06.016000      953.47        5.42940400e-01        6.62567700e-09  20.3702  19.6614
0202-03-08_23:44:06.210000      953.66        5.95324300e-01        1.31954370e-08  20.3702  19.6614
0202-03-08_23:44:06.402000      953.85        6.43638700e-01        1.19558570e-08  20.3702  19.6614
0202-03-08_23:44:06.594000      954.04        6.92089700e-01        1.18938770e-08  20.3702  19.6614
0202-03-08_23:44:06.805000      954.26        7.41658300e-01        1.11501370e-08  20.3702  19.6614
0202-03-08_23:44:07.004000      954.45        7.93717200e-01        1.07782570e-08  20.3288  19.7978
0202-03-08_23:44:07.195000      954.64        8.42727900e-01        3.40276700e-09  20.3288  19.7978
0202-03-08_23:44:07.387000      954.84        8.90350700e-01       -2.85710300e-09  20.3288  19.7978
0202-03-08_23:44:07.582000      955.03        9.39530400e-01       -7.93937300e-09  20.3288  19.7978
0202-03-08_23:44:07.816000      955.27        9.91458700e-01       -3.10502300e-09  20.3288  19.7978
0202-03-08_23:44:08.027000      955.48        1.03797000e+00        2.03922700e-09  20.3928  19.6895
0202-03-08_23:44:08.220000      955.67        1.09070600e+00        9.53868700e-09  20.3928  19.6895
0202-03-08_23:44:08.410000      955.86        1.14036000e+00        8.11316700e-09  20.3928  19.6895
0202-03-08_23:44:08.617000      956.07        1.18829000e+00        1.10881570e-08  20.3928  19.6895
0202-03-08_23:44:08.816000      956.27        1.23831400e+00        2.22516700e-09  20.3314  19.7279
0202-03-08_23:44:09.016000      956.47        1.28962200e+00        1.04756700e-09  20.3314  19.7279
0202-03-08_23:44:09.207000      956.66        1.33685500e+00       -5.63883000e-10  20.3314  19.7279
0202-03-08_23:44:09.402000      956.85        1.38606900e+00        4.89757000e-10  20.3314  19.7279
0202-03-08_23:44:09.594000      957.04        1.43784500e+00        5.13817700e-09  20.3314  19.7279
0202-03-08_23:44:09.820000      957.27        1.48896600e+00        7.99657000e-10  20.3314  19.7279
0202-03-08_23:44:10.030000      957.48        1.53612000e+00        7.99347000e-10  20.3917  19.7813
0202-03-08_23:44:10.234000      957.68        1.58668800e+00       -1.74240300e-09  20.3917  19.7813
0202-03-08_23:44:10.434000      957.88        1.63385900e+00       -3.79333000e-10  20.3917  19.7813
0202-03-08_23:44:10.637000      958.09        1.68584300e+00        8.97932700e-09  20.3917  19.7813
0202-03-08_23:44:10.844000      958.29        1.73565500e+00        8.60745700e-09  20.3352  19.6222
0202-03-08_23:44:11.043000      958.49        1.78307400e+00        6.56215700e-09  20.3352  19.6222
0202-03-08_23:44:11.240000      958.69        1.83466000e+00       -1.30917300e-09  20.3352  19.6222
0202-03-08_23:44:11.430000      958.88        1.88427900e+00       -2.30083300e-09  20.3352  19.6222
0202-03-08_23:44:11.637000      959.08        1.92975700e+00       -3.16853300e-09  20.3352  19.6222
0202-03-08_23:44:11.832000      959.28        1.98347200e+00       -1.43312300e-09  20.3791  19.8335
0202-03-08_23:44:12.030000      959.48        2.03356400e+00       -2.11489300e-09  20.3791  19.8335
0202-03-08_23:44:12.230000      959.68        2.07894000e+00       -2.11489300e-09  20.3791  19.8335
0202-03-08_23:44:12.426000      959.87        2.13232600e+00        9.16526700e-09  20.3791  19.8335
0202-03-08_23:44:12.630000      960.08        2.18213300e+00        6.00434700e-09  20.3791  19.8335
0202-03-08_23:44:12.830000      960.28        2.23032600e+00        1.28840070e-08  20.3490  19.6655
0202-03-08_23:44:13.030000      960.48        2.27956100e+00        6.25225700e-09  20.3490  19.6655
0202-03-08_23:44:13.234000      960.68        2.33107800e+00        1.51152470e-08  20.3490  19.6655
0202-03-08_23:44:13.434000      960.88        2.37921900e+00        2.45980170e-08  20.3490  19.6655
0202-03-08_23:44:13.637000      961.09        2.42851600e+00        4.30057570e-08  20.3490  19.6655
0202-03-08_23:44:13.832000      961.28        2.48001100e+00        6.11035970e-08  20.3682  19.7742
0202-03-08_23:44:14.040000      961.49        2.52767700e+00        1.00398237e-07  20.3682  19.7742
0202-03-08_23:44:14.230000      961.68        2.57757000e+00        1.55187597e-07  20.3682  19.7742
0202-03-08_23:44:14.426000      961.87        2.62868400e+00        2.34458627e-07  20.3682  19.7742
0202-03-08_23:44:14.630000      962.08        2.67842000e+00        3.93186637e-07  20.3682  19.7742
0202-03-08_23:44:14.832000      962.28        2.72661400e+00        5.59661997e-07  20.3542  19.7567
0202-03-08_23:44:15.043000      962.49        2.77798500e+00        7.71877807e-07  20.3542  19.7567
0202-03-08_23:44:15.234000      962.68        2.82724900e+00        1.17672409e-06  20.3542  19.7567
0202-03-08_23:44:15.426000      962.88        2.87208300e+00        2.47933497e-06  20.3542  19.7567
0202-03-08_23:44:15.620000      963.07        2.92630000e+00        3.72387159e-06  20.3542  19.7567
0202-03-08_23:44:15.832000      963.28        2.97659500e+00        5.15477878e-06  20.3733  19.6686
0202-03-08_23:44:16.027000      963.48        3.01811200e+00        6.61208748e-06  20.3733  19.6686
0202-03-08_23:44:16.223000      963.67        3.07529500e+00        9.27841998e-06  20.3733  19.6686
0202-03-08_23:44:16.414000      963.87        3.12515900e+00        1.34365847e-05  20.3733  19.6686
0202-03-08_23:44:16.610000      964.06        3.16966500e+00        1.61779116e-05  20.3733  19.6686
0202-03-08_23:44:16.820000      964.27        3.22379000e+00        2.23175417e-05  20.3436  19.8127

File: chapter 5/cold_vs_warm/20K/ffj28/Ic/0_degradation/step10/beamon_after/Ic_2024-03-08_23-45-46682021_f28-6e20pm2-1200keV-0nA-20k.txt
# Ic =  nan A, n =  nan , Tavg = 20.04 K, f28-6e20pm2-1200keV-0nA-20k
#datetime                        t_s     iHTS_A                vHTS_V                tHTS_K  tTAR_K
0202-03-08_23:45:27.800000      1035.25        5.43487600e-02       -2.95949200e-09  20.0020  19.7995
0202-03-08_23:45:28.010000      1035.46        5.16624800e-02       -7.97979200e-09  20.0511  19.6549
0202-03-08_23:45:28.215000      1035.66        9.99909100e-02       -1.29381120e-08  20.0511  19.6549
0202-03-08_23:45:28.406000      1035.86        1.46916200e-01       -6.55427200e-09  20.0511  19.6549
0202-03-08_23:45:28.613000      1036.06        1.98981100e-01       -2.02981200e-09  20.0511  19.6549
0202-03-08_23:45:28.824000      1036.27        2.49143300e-01        5.03578800e-09  20.0511  19.6549
0202-03-08_23:45:29.030000      1036.48        2.96800300e-01        5.71755800e-09  19.9811  19.7321
0202-03-08_23:45:29.223000      1036.67        3.47620000e-01        7.01911800e-09  19.9811  19.7321
0202-03-08_23:45:29.414000      1036.86        3.97098100e-01        4.91182800e-09  19.9811  19.7321
0202-03-08_23:45:29.605000      1037.06        4.45045900e-01        6.35288000e-10  19.9811  19.7321
0202-03-08_23:45:29.832000      1037.28        4.94814400e-01       -2.52564200e-09  20.0471  19.7608
0202-03-08_23:45:30.040000      1037.49        5.45745400e-01       -2.46366200e-09  20.0471  19.7608
0202-03-08_23:45:30.242000      1037.69        5.93712600e-01       -6.36834200e-09  20.0471  19.7608
0202-03-08_23:45:30.434000      1037.88        6.42295700e-01       -8.28968200e-09  20.0471  19.7608
0202-03-08_23:45:30.637000      1038.09        6.93764000e-01       -6.05844200e-09  20.0471  19.7608
0202-03-08_23:45:30.844000      1038.29        7.41996800e-01       -7.73187200e-09  19.9942  19.6207
0202-03-08_23:45:31.035000      1038.49        7.91562400e-01       -2.46366200e-09  19.9942  19.6207
0202-03-08_23:45:31.242000      1038.69        8.42447400e-01       -7.48396200e-09  19.9942  19.6207
0202-03-08_23:45:31.434000      1038.88        8.90411600e-01       -9.21884200e-09  19.9942  19.6207
0202-03-08_23:45:31.630000      1039.08        9.39306400e-01       -7.79254200e-09  19.9942  19.6207
0202-03-08_23:45:31.848000      1039.30        9.91429100e-01       -6.48992200e-09  20.0331  19.8383
0202-03-08_23:45:32.043000      1039.49        1.03943800e+00       -3.70061200e-09  20.0331  19.8383
0202-03-08_23:45:32.246000      1039.70        1.08854000e+00       -4.56831200e-09  20.0331  19.8383
0202-03-08_23:45:32.440000      1039.89        1.14006700e+00        5.13968000e-10  20.0331  19.8383
0202-03-08_23:45:32.633000      1040.08        1.18961100e+00        5.96811800e-09  20.0331  19.8383
0202-03-08_23:45:32.840000      1040.29        1.23810300e+00        3.92280800e-09  20.0166  19.6428
0202-03-08_23:45:33.040000      1040.49        1.28903900e+00        1.19572800e-09  20.0166  19.6428
0202-03-08_23:45:33.230000      1040.68        1.33846400e+00        8.23858000e-10  20.0166  19.6428
0202-03-08_23:45:33.426000      1040.87        1.38633300e+00       -1.53134200e-09  20.0166  19.6428
0202-03-08_23:45:33.620000      1041.07        1.43491300e+00       -2.08915200e-09  20.0166  19.6428
0202-03-08_23:45:33.820000      1041.27        1.48760600e+00       -1.05802720e-08  20.0247  19.7690
0202-03-08_23:45:34.016000      1041.47        1.53679600e+00       -1.14479820e-08  20.0247  19.7690
0202-03-08_23:45:34.210000      1041.66        1.58160000e+00       -1.31833920e-08  20.0247  19.7690
0202-03-08_23:45:34.402000      1041.85        1.63580000e+00       -9.77455200e-09  20.0247  19.7690
0202-03-08_23:45:34.610000      1042.06        1.68562300e+00       -5.49800200e-09  20.0247  19.7690
0202-03-08_23:45:34.824000      1042.27        1.73465700e+00        4.51988000e-10  20.0247  19.7690
0202-03-08_23:45:35.030000      1042.48        1.78587300e+00        6.95977800e-09  20.0186  19.7347
0202-03-08_23:45:35.223000      1042.67        1.83471000e+00        9.93476800e-09  20.0186  19.7347
0202-03-08_23:45:35.430000      1042.88        1.87978000e+00        6.21602800e-09  20.0186  19.7347
0202-03-08_23:45:35.620000      1043.07        1.93372100e+00        5.84415800e-09  20.0186  19.7347
0202-03-08_23:45:35.830000      1043.28        1.98345600e+00        3.55093800e-09  20.0186  19.7347
0202-03-08_23:45:36.027000      1043.48        2.03223600e+00        1.93947800e-09  20.0416  19.6705
0202-03-08_23:45:36.223000      1043.67        2.08318800e+00        2.04068000e-10  20.0416  19.6705
0202-03-08_23:45:36.414000      1043.86        2.13242800e+00        1.69156800e-09  20.0416  19.6705
0202-03-08_23:45:36.620000      1044.07        2.17773300e+00        4.97644800e-09  20.0416  19.6705
0202-03-08_23:45:36.820000      1044.27        2.23220000e+00        6.33998800e-09  20.0039  19.7977
0202-03-08_23:45:37.010000      1044.46        2.28145600e+00        7.45560800e-09  20.0039  19.7977
0202-03-08_23:45:37.210000      1044.66        2.32652200e+00        4.66655800e-09  20.0039  19.7977
0202-03-08_23:45:37.406000      1044.85        2.38042200e+00        2.80752800e-09  20.0039  19.7977
0202-03-08_23:45:37.598000      1045.05        2.43018400e+00        3.17991800e-09  20.0039  19.7977
0202-03-08_23:45:37.832000      1045.28        2.48147700e+00        3.11862800e-09  20.0039  19.7977
0202-03-08_23:45:38.035000      1045.48        2.52997700e+00        9.31669800e-09  20.0503  19.6493
0202-03-08_23:45:38.240000      1045.69        2.57961800e+00        5.28805800e-09  20.0503  19.6493
0202-03-08_23:45:38.438000      1045.89        2.62597300e+00        4.54430800e-09  20.0503  19.6493
0202-03-08_23:45:38.640000      1046.09        2.67859600e+00       -6.30201200e-09  20.0503  19.6493
0202-03-08_23:45:38.848000      1046.30        2.72851500e+00       -5.12441200e-09  19.9909  19.7464
0202-03-08_23:45:39.047000      1046.50        2.77539600e+00       -4.69056200e-09  19.9909  19.7464
0202-03-08_23:45:39.242000      1046.69        2.82759600e+00        2.00316800e-09  19.9909  19.7464
0202-03-08_23:45:39.434000      1046.88        2.87519900e+00        1.07348800e-09  19.9909  19.7464
0202-03-08_23:45:39.637000      1047.09        2.92427800e+00       -1.40567200e-09  19.9909  19.7464
0202-03-08_23:45:39.844000      1047.29        2.97651800e+00       -5.99212200e-09  20.0570  19.7686
0202-03-08_23:45:40.055000      1047.50        3.02607600e+00       -1.06405420e-08  20.0570  19.7686
0202-03-08_23:45:40.246000      1047.70        3.07420500e+00       -4.62858200e-09  20.0570  19.7686
0202-03-08_23:45:40.450000      1047.90        3.12545500e+00       -4.81452200e-09  20.0570  19.7686
0202-03-08_23:45:40.652000      1048.10        3.17500300e+00       -2.28072000e-10  20.0570  19.7686
0202-03-08_23:45:40.855000      1048.31        3.22207500e+00        2.56098800e-09  19.9982  19.6402
0202-03-08_23:45:41.062000      1048.51        3.27438400e+00        4.35837800e-09  19.9982  19.6402
0202-03-08_23:45:41.254000      1048.70        3.32411700e+00        8.26304800e-09  19.9982  19.6402
0202-03-08_23:45:41.460000      1048.91        3.36902000e+00        5.47399800e-09  19.9982  19.6402
0202-03-08_23:45:41.652000      1049.10        3.42316700e+00        3.42868800e-09  19.9982  19.6402
0202-03-08_23:45:41.850000      1049.30        3.47307600e+00        7.58128800e-09  20.0373  19.8270
0202-03-08_23:45:42.047000      1049.50        3.51998700e+00        2.49973880e-08  20.0373  19.8270
0202-03-08_23:45:42.242000      1049.69        3.57223600e+00        4.22275480e-08  20.0373  19.8270
0202-03-08_23:45:42.434000      1049.88        3.62167100e+00        6.52837380e-08  20.0373  19.8270
0202-03-08_23:45:42.640000      1050.09        3.66801700e+00        1.04082598e-07  20.0373  19.8270
0202-03-08_23:45:42.850000      1050.30        3.72134500e+00        1.46290308e-07  20.0152  19.6206
0202-03-08_23:45:43.060000      1050.51        3.77010200e+00        1.97794858e-07  20.0152  19.6206
0202-03-08_23:45:43.250000      1050.70        3.81914800e+00        2.93428468e-07  20.0152  19.6206
0202-03-08_23:45:43.445000      1050.90        3.87017800e+00        3.96252018e-07  20.0152  19.6206
0202-03-08_23:45:43.650000      1051.10        3.91985800e+00        5.27833838e-07  20.0152  19.6206
0202-03-08_23:45:43.850000      1051.30        3.96687400e+00        7.60689508e-07  20.0296  19.7786
0202-03-08_23:45:44.055000      1051.51        4.01915000e+00        9.96953538e-07  20.0296  19.7786
0202-03-08_23:45:44.258000      1051.71        4.06889500e+00        1.40638696e-06  20.0296  19.7786
0202-03-08_23:45:44.453000      1051.90        4.11596100e+00        1.80137927e-06  20.0296  19.7786
0202-03-08_23:45:44.660000      1052.11        4.16775900e+00        3.40335103e-06  20.0296  19.7786
0202-03-08_23:45:44.863000      1052.31        4.21779700e+00        4.53310463e-06  20.0215  19.7336
0202-03-08_23:45:45.070000      1052.52        4.26501700e+00        4.65824027e-06  20.0215  19.7336
0202-03-08_23:45:45.266000      1052.72        4.31703800e+00        7.47029038e-06  20.0215  19.7336
0202-03-08_23:45:45.470000      1052.92        4.36655300e+00        9.41333268e-06  20.0215  19.7336
0202-03-08_23:45:45.670000      1053.12        4.41463900e+00        1.18893945e-05  20.0215  19.7336
0202-03-08_23:45:45.880000      1053.33        4.46574700e+00        1.49901428e-05  20.0446  19.6871
0202-03-08_23:45:46.086000      1053.54        4.51566400e+00        1.89748358e-05  20.0446  19.6871
0202-03-08_23:45:46.290000      1053.74        4.56292100e+00        2.36003298e-05  20.0446  19.6871

File: chapter 5/cold_vs_warm/20K/ffj28/Ic/0_degradation/step10/beamon_after/Ic_2024-03-08_23-54-39975508_f28-6e20pm2-1200keV-0nA-25k.txt
# Ic = 3.12 A, n = 23.41 , Tavg = 24.98 K, f28-6e20pm2-1200keV-0nA-25k
#datetime                        t_s     iHTS_A                vHTS_V                tHTS_K  tTAR_K
0202-03-08_23:54:24.070000      1571.52        5.16568600e-02        1.02575205e-08  24.9810  24.6507
0202-03-08_23:54:24.273000      1571.72        4.84006700e-02        1.15590805e-08  24.9810  24.6507
0202-03-08_23:54:24.465000      1571.92        9.97056800e-02        8.08825050e-09  24.9810  24.6507
0202-03-08_23:54:24.660000      1572.11        1.49775900e-01        1.06913705e-08  24.9810  24.6507
0202-03-08_23:54:24.855000      1572.30        1.95698900e-01        8.70804050e-09  24.9830  24.6755
0202-03-08_23:54:25.047000      1572.50        2.48842700e-01        8.21221050e-09  24.9830  24.6755
0202-03-08_23:54:25.242000      1572.69        2.98510700e-01        7.84034050e-09  24.9830  24.6755
0202-03-08_23:54:25.434000      1572.88        3.43487400e-01        9.45190050e-09  24.9830  24.6755
0202-03-08_23:54:25.640000      1573.09        3.97112100e-01        1.13736805e-08  24.9830  24.6755
0202-03-08_23:54:25.840000      1573.29        4.47125900e-01        4.74226050e-09  24.9775  24.6472
0202-03-08_23:54:26.030000      1573.48        4.93505100e-01        7.53153050e-09  24.9775  24.6472
0202-03-08_23:54:26.230000      1573.68        5.45645700e-01        1.32336005e-08  24.9775  24.6472
0202-03-08_23:54:26.420000      1573.87        5.95492700e-01        1.85018105e-08  24.9775  24.6472
0202-03-08_23:54:26.617000      1574.07        6.37327400e-01        1.69523405e-08  24.9775  24.6472
0202-03-08_23:54:26.836000      1574.28        6.94238000e-01        1.54028605e-08  24.9775  24.6472
0202-03-08_23:54:27.047000      1574.50        7.43036300e-01        1.35434905e-08  24.9774  24.6941
0202-03-08_23:54:27.246000      1574.70        7.92380800e-01        1.74481705e-08  24.9774  24.6941
0202-03-08_23:54:27.440000      1574.89        8.43271700e-01        1.26138105e-08  24.9774  24.6941
0202-03-08_23:54:27.645000      1575.10        8.87677000e-01        1.87497305e-08  24.9774  24.6941
0202-03-08_23:54:27.850000      1575.30        9.42297500e-01        1.74481705e-08  24.9895  24.6566
0202-03-08_23:54:28.055000      1575.50        9.91949900e-01        1.96174305e-08  24.9895  24.6566
0202-03-08_23:54:28.246000      1575.70        1.03840000e+00        2.37080405e-08  24.9895  24.6566
0202-03-08_23:54:28.450000      1575.90        1.09062800e+00        2.52575205e-08  24.9895  24.6566
0202-03-08_23:54:28.645000      1576.09        1.13765900e+00        2.81705305e-08  24.9895  24.6566
0202-03-08_23:54:28.850000      1576.30        1.18652600e+00        2.50715805e-08  24.9892  24.6991
0202-03-08_23:54:29.060000      1576.51        1.24025400e+00        3.19512505e-08  24.9892  24.6991
0202-03-08_23:54:29.250000      1576.70        1.28893800e+00        2.55674105e-08  24.9892  24.6991
0202-03-08_23:54:29.457000      1576.91        1.33386300e+00        2.96580305e-08  24.9892  24.6991
0202-03-08_23:54:29.650000      1577.10        1.38844400e+00        2.79845905e-08  24.9892  24.6991
0202-03-08_23:54:29.850000      1577.30        1.43791000e+00        2.86663605e-08  24.9829  24.6876
0202-03-08_23:54:30.055000      1577.50        1.48581100e+00        2.94101105e-08  24.9829  24.6876
0202-03-08_23:54:30.246000      1577.70        1.53487800e+00        2.86043805e-08  24.9829  24.6876
0202-03-08_23:54:30.440000      1577.89        1.58681800e+00        2.66210605e-08  24.9829  24.6876
0202-03-08_23:54:30.645000      1578.09        1.63595800e+00        2.68069905e-08  24.9829  24.6876
0202-03-08_23:54:30.848000      1578.30        1.68370700e+00        2.65590805e-08  24.9847  24.6310
0202-03-08_23:54:31.055000      1578.50        1.73574900e+00        2.95340705e-08  24.9847  24.6310
0202-03-08_23:54:31.246000      1578.70        1.78531600e+00        1.97413905e-08  24.9847  24.6310
0202-03-08_23:54:31.438000      1578.89        1.83050400e+00        1.64565005e-08  24.9847  24.6310
0202-03-08_23:54:31.633000      1579.08        1.88446900e+00        1.43492105e-08  24.9847  24.6310
0202-03-08_23:54:31.844000      1579.29        1.93416800e+00        1.99892905e-08  24.9862  24.7000
0202-03-08_23:54:32.035000      1579.49        1.97961800e+00        2.14767805e-08  24.9862  24.7000
0202-03-08_23:54:32.227000      1579.68        2.03320900e+00        2.22205305e-08  24.9862  24.7000
0202-03-08_23:54:32.434000      1579.88        2.08284900e+00        2.39559405e-08  24.9862  24.7000
0202-03-08_23:54:32.630000      1580.08        2.12752000e+00        2.56293705e-08  24.9862  24.7000
0202-03-08_23:54:32.824000      1580.28        2.18194300e+00        2.71168705e-08  24.9803  24.6533
0202-03-08_23:54:33.030000      1580.48        2.23193400e+00        2.53194805e-08  24.9803  24.6533
0202-03-08_23:54:33.223000      1580.67        2.27872900e+00        2.64351005e-08  24.9803  24.6533
0202-03-08_23:54:33.414000      1580.86        2.33124200e+00        2.25924005e-08  24.9803  24.6533
0202-03-08_23:54:33.625000      1581.07        2.38062200e+00        1.36674305e-08  24.9803  24.6533
0202-03-08_23:54:33.830000      1581.28        2.42984800e+00        1.18080605e-08  24.9803  24.6533
0202-03-08_23:54:34.027000      1581.48        2.48061100e+00        1.13742105e-08  24.9831  24.6761
0202-03-08_23:54:34.220000      1581.67        2.52977200e+00        1.57127405e-08  24.9831  24.6761
0202-03-08_23:54:34.410000      1581.86        2.57527000e+00        1.79439805e-08  24.9831  24.6761
0202-03-08_23:54:34.617000      1582.06        2.62871600e+00        1.86877305e-08  24.9831  24.6761
0202-03-08_23:54:34.820000      1582.27        2.67882500e+00        2.54434405e-08  24.9831  24.6761
0202-03-08_23:54:35.043000      1582.49        2.72844200e+00        2.69309305e-08  24.9915  24.7028
0202-03-08_23:54:35.234000      1582.68        2.77806300e+00        2.97819705e-08  24.9915  24.7028
0202-03-08_23:54:35.440000      1582.89        2.82786100e+00        3.82730905e-08  24.9915  24.7028
0202-03-08_23:54:35.633000      1583.08        2.87551200e+00        4.40371305e-08  24.9915  24.7028
0202-03-08_23:54:35.844000      1583.29        2.92750000e+00        5.38917905e-08  24.9935  24.6490
0202-03-08_23:54:36.040000      1583.49        2.97682000e+00        7.35391205e-08  24.9935  24.6490
0202-03-08_23:54:36.230000      1583.68        3.02205700e+00        9.34963505e-08  24.9935  24.6490
0202-03-08_23:54:36.420000      1583.87        3.07565500e+00        1.31613420e-07  24.9935  24.6490
0202-03-08_23:54:36.625000      1584.07        3.12567600e+00        2.03942891e-07  24.9935  24.6490
0202-03-08_23:54:36.820000      1584.27        3.17381500e+00        2.90713451e-07  24.9920  24.7040
0202-03-08_23:54:37.020000      1584.47        3.22368200e+00        4.04630811e-07  24.9920  24.7040
0202-03-08_23:54:37.215000      1584.66        3.27458000e+00        6.15173391e-07  24.9920  24.7040
0202-03-08_23:54:37.406000      1584.86        3.32399500e+00        8.31108350e-07  24.9920  24.7040
0202-03-08_23:54:37.600000      1585.05        3.36934200e+00        1.09830005e-06  24.9920  24.7040
0202-03-08_23:54:37.816000      1585.27        3.42330500e+00        2.49797200e-06  24.9920  24.7040
0202-03-08_23:54:38.010000      1585.46        3.47168900e+00        2.59056860e-06  24.9932  24.6537
0202-03-08_23:54:38.203000      1585.65        3.52026600e+00        4.01025925e-06  24.9932  24.6537
0202-03-08_23:54:38.400000      1585.85        3.57228900e+00        5.34658816e-06  24.9932  24.6537
0202-03-08_23:54:38.590000      1586.04        3.62185100e+00        7.49657718e-06  24.9932  24.6537
0202-03-08_23:54:38.820000      1586.27        3.67082400e+00        9.10865058e-06  24.9932  24.6537
0202-03-08_23:54:39.027000      1586.48        3.72156800e+00        1.22330731e-05  24.9782  24.6651
0202-03-08_23:54:39.220000      1586.67        3.77106900e+00        1.61389266e-05  24.9782  24.6651
0202-03-08_23:54:39.410000      1586.86        3.81533200e+00        1.84532218e-05  24.9782  24.6651
0202-03-08_23:54:39.605000      1587.06        3.86990900e+00        2.57983508e-05  24.9782  24.6651

File: chapter 5/cold_vs_warm/20K/ffj28/Ic/0_degradation/step10/beamon_after/Ic_2024-03-08_23-57-32983760_f28-6e20pm2-1200keV-0nA-28k.txt
# Ic = 2.78 A, n = 23.22 , Tavg = 28.05 K, f28-6e20pm2-1200keV-0nA-28k
#datetime                        t_s     iHTS_A                vHTS_V                tHTS_K  tTAR_K
0202-03-08_23:57:18.633000      1746.08        4.95624500e-02        2.56902250e-09  28.0415  27.6748
0202-03-08_23:57:18.850000      1746.30        5.16684300e-02       -1.89345750e-09  28.0415  27.6748
0202-03-08_23:57:19.055000      1746.50        9.98909000e-02        2.13832500e-10  28.0393  27.7297
0202-03-08_23:57:19.260000      1746.71        1.49580800e-01        2.56902250e-09  28.0393  27.7297
0202-03-08_23:57:19.453000      1746.90        1.94094400e-01        2.32111250e-09  28.0393  27.7297
0202-03-08_23:57:19.660000      1747.11        2.48306800e-01        5.17214250e-09  28.0393  27.7297
0202-03-08_23:57:19.867000      1747.32        2.99177000e-01        4.24242250e-09  28.0332  27.7078
0202-03-08_23:57:20.074000      1747.52        3.44072000e-01       -3.75290750e-09  28.0332  27.7078
0202-03-08_23:57:20.266000      1747.72        3.97445900e-01       -9.57898750e-09  28.0332  27.7078
0202-03-08_23:57:20.460000      1747.91        4.47002600e-01       -1.02607775e-08  28.0332  27.7078
0202-03-08_23:57:20.652000      1748.10        4.92184100e-01       -4.37277750e-09  28.0332  27.7078
0202-03-08_23:57:20.855000      1748.31        5.45915800e-01       -4.55871750e-09  28.0264  27.6881
0202-03-08_23:57:21.050000      1748.50        5.95752900e-01       -4.43475750e-09  28.0264  27.6881
0202-03-08_23:57:21.246000      1748.69        6.39889600e-01       -1.11284775e-08  28.0264  27.6881
0202-03-08_23:57:21.440000      1748.89        6.94280100e-01       -8.77327750e-09  28.0264  27.6881
0202-03-08_23:57:21.637000      1749.08        7.43749200e-01       -1.09425475e-08  28.0264  27.6881
0202-03-08_23:57:21.848000      1749.30        7.92298200e-01       -1.08805675e-08  28.0289  27.7049
0202-03-08_23:57:22.043000      1749.49        8.42583600e-01       -1.83800175e-08  28.0289  27.7049
0202-03-08_23:57:22.240000      1749.69        8.92612300e-01       -1.78841875e-08  28.0289  27.7049
0202-03-08_23:57:22.430000      1749.88        9.40592000e-01       -2.06112575e-08  28.0289  27.7049
0202-03-08_23:57:22.620000      1750.07        9.89246300e-01       -1.12524375e-08  28.0289  27.7049
0202-03-08_23:57:22.875000      1750.32        1.04333300e+00       -1.28638875e-08  28.0289  27.7049
0202-03-08_23:57:23.086000      1750.53        1.08913100e+00       -9.82692750e-09  28.0280  27.6872
0202-03-08_23:57:23.285000      1750.74        1.14041300e+00       -1.53430475e-08  28.0280  27.6872
0202-03-08_23:57:23.490000      1750.94        1.18852700e+00       -1.65826275e-08  28.0280  27.6872
0202-03-08_23:57:23.684000      1751.13        1.23762300e+00       -1.95576175e-08  28.0280  27.6872
0202-03-08_23:57:23.895000      1751.34        1.28964300e+00       -1.36076375e-08  28.0463  27.6832
0202-03-08_23:57:24.086000      1751.54        1.33703100e+00       -1.08185875e-08  28.0463  27.6832
0202-03-08_23:57:24.280000      1751.73        1.38555900e+00       -5.42641750e-09  28.0463  27.6832
0202-03-08_23:57:24.477000      1751.93        1.43728600e+00       -4.68107500e-10  28.0463  27.6832
0202-03-08_23:57:24.668000      1752.12        1.48717200e+00       -6.23214750e-09  28.0463  27.6832
0202-03-08_23:57:24.867000      1752.32        1.53319200e+00       -2.63736750e-09  28.0170  27.6928
0202-03-08_23:57:25.062000      1752.51        1.58654800e+00       -1.05706675e-08  28.0170  27.6928
0202-03-08_23:57:25.254000      1752.70        1.63624900e+00       -1.27399275e-08  28.0170  27.6928
0202-03-08_23:57:25.445000      1752.90        1.68127600e+00       -1.64586675e-08  28.0170  27.6928
0202-03-08_23:57:25.652000      1753.10        1.73565900e+00       -1.13144175e-08  28.0170  27.6928
0202-03-08_23:57:25.850000      1753.30        1.78554800e+00       -6.47892750e-09  28.0308  27.6754
0202-03-08_23:57:26.060000      1753.51        1.83244600e+00       -3.93665750e-09  28.0308  27.6754
0202-03-08_23:57:26.250000      1753.70        1.88450000e+00       -5.42264750e-09  28.0308  27.6754
0202-03-08_23:57:26.445000      1753.89        1.93403800e+00       -7.34399750e-09  28.0308  27.6754
0202-03-08_23:57:26.637000      1754.08        1.97926300e+00       -1.23023075e-08  28.0308  27.6754
0202-03-08_23:57:26.855000      1754.30        2.03323300e+00       -2.23429075e-08  28.0343  27.6935
0202-03-08_23:57:27.060000      1754.51        2.08182900e+00       -2.59996675e-08  28.0343  27.6935
0202-03-08_23:57:27.260000      1754.71        2.13076000e+00       -2.01736375e-08  28.0343  27.6935
0202-03-08_23:57:27.453000      1754.90        2.18224000e+00       -1.34179375e-08  28.0343  27.6935
0202-03-08_23:57:27.656000      1755.11        2.22975900e+00       -1.36658475e-08  28.0343  27.6935
0202-03-08_23:57:27.863000      1755.31        2.27982800e+00       -2.22189475e-08  28.0404  27.7136
0202-03-08_23:57:28.062000      1755.51        2.33079300e+00       -2.85408075e-08  28.0404  27.7136
0202-03-08_23:57:28.270000      1755.72        2.37889200e+00       -2.02356175e-08  28.0404  27.7136
0202-03-08_23:57:28.460000      1755.91        2.42847600e+00       -1.49054275e-08  28.0404  27.7136
0202-03-08_23:57:28.664000      1756.11        2.47982200e+00       -6.16639750e-09  28.0404  27.7136
0202-03-08_23:57:28.863000      1756.31        2.52788200e+00        3.93618250e-09  28.0308  27.6842
0202-03-08_23:57:29.062000      1756.51        2.57786700e+00        1.16215725e-08  28.0308  27.6842
0202-03-08_23:57:29.254000      1756.70        2.62848700e+00        3.07111025e-08  28.0308  27.6842
0202-03-08_23:57:29.450000      1756.90        2.67671900e+00        4.87469825e-08  28.0308  27.6842
0202-03-08_23:57:29.640000      1757.09        2.72515700e+00        8.71119725e-08  28.0308  27.6842
0202-03-08_23:57:29.855000      1757.31        2.77775300e+00        1.73634623e-07  28.0331  27.7147
0202-03-08_23:57:30.055000      1757.50        2.82654600e+00        2.69578082e-07  28.0331  27.7147
0202-03-08_23:57:30.254000      1757.71        2.87536000e+00        3.94093843e-07  28.0331  27.7147
0202-03-08_23:57:30.450000      1757.90        2.92650700e+00        6.39530603e-07  28.0331  27.7147
0202-03-08_23:57:30.640000      1758.09        2.97649700e+00        9.10936542e-07  28.0331  27.7147
0202-03-08_23:57:30.844000      1758.29        3.02418700e+00        1.25101519e-06  28.0450  27.6800
0202-03-08_23:57:31.040000      1758.49        3.07415500e+00        2.92153457e-06  28.0450  27.6800
0202-03-08_23:57:31.230000      1758.68        3.12514100e+00        4.04831237e-06  28.0450  27.6800
0202-03-08_23:57:31.434000      1758.88        3.17502100e+00        5.14162152e-06  28.0450  27.6800
0202-03-08_23:57:31.625000      1759.08        3.22195700e+00        6.49747362e-06  28.0450  27.6800
0202-03-08_23:57:31.850000      1759.30        3.27543100e+00        9.92627112e-06  28.0450  27.6800
0202-03-08_23:57:32.047000      1759.50        3.32299700e+00        1.27582138e-05  28.0486  27.7422
0202-03-08_23:57:32.254000      1759.70        3.37172300e+00        1.67583358e-05  28.0486  27.7422
0202-03-08_23:57:32.457000      1759.90        3.42297000e+00        2.10788890e-05  28.0486  27.7422
