Repository: shortlab/2025-devitre-PhD

# 2025-devitre-PhD
Data repository for Alexis Devitre's PhD thesis

File: chapter 5/cold_vs_warm/20K/ffj28/Ic/0_degradation/step05/beamon_before/Ic_2024-03-08_14-56-12656207_f28-10e19pm2-1200keV-30nA-20k.txt
# Ic = 21.23 A, n = 32.05 , Tavg = 20.35 K, f28-10e19pm2-1200keV-30nA-20k
#datetime                        t_s     iHTS_A                vHTS_V                tHTS_K  tTAR_K
0202-03-08_14:56:00.598000      9869.72       -4.36799400e-01        1.88606113e-07  20.3239  19.6546
0202-03-08_14:56:00.996000      9870.12       -4.38249400e-01        1.85631133e-07  20.3811  19.7869
0202-03-08_14:56:01.402000      9870.53        6.91544800e-03        2.13397653e-07  20.3811  19.7869
0202-03-08_14:56:01.830000      9870.95        9.90573100e-01        2.05216443e-07  20.3811  19.7869
0202-03-08_14:56:02.234000      9871.36        1.97276600e+00        2.18851783e-07  20.3424  19.7309
0202-03-08_14:56:02.625000      9871.75        2.77258000e+00        1.98398773e-07  20.3424  19.7309
0202-03-08_14:56:03.030000      9872.16        3.75610000e+00        2.03543013e-07  20.3499  19.6554
0202-03-08_14:56:03.434000      9872.56        4.53343000e+00        1.99762303e-07  20.3499  19.6554
0202-03-08_14:56:03.867000      9872.99        5.53843900e+00        2.11600263e-07  20.3499  19.6554
0202-03-08_14:56:04.260000      9873.39        6.52299700e+00        2.05092483e-07  20.3284  19.8050
0202-03-08_14:56:04.668000      9873.79        7.30080300e+00        1.75342653e-07  20.3284  19.8050
0202-03-08_14:56:05.066000      9874.19        8.28420700e+00        1.90899333e-07  20.3309  19.6644
0202-03-08_14:56:05.473000      9874.60        9.28927400e+00        1.95299833e-07  20.3309  19.6644
0202-03-08_14:56:05.890000      9875.02        1.00695200e+01        2.00505593e-07  20.3240  19.7672
0202-03-08_14:56:06.285000      9875.41        1.10535100e+01        2.10112193e-07  20.3240  19.7672
0202-03-08_14:56:06.688000      9875.82        1.18520000e+01        1.85444623e-07  20.3240  19.7672
0202-03-08_14:56:07.094000      9876.22        1.28370300e+01        2.01497143e-07  20.3504  19.6451
0202-03-08_14:56:07.490000      9876.62        1.38212500e+01        1.89163353e-07  20.3504  19.6451
0202-03-08_14:56:07.890000      9877.02        1.46209600e+01        1.86746183e-07  20.3236  19.6560
0202-03-08_14:56:08.285000      9877.41        1.56027200e+01        1.80176422e-07  20.3236  19.6560
0202-03-08_14:56:08.680000      9877.81        1.65879900e+01        1.93068023e-07  20.3236  19.6560
0202-03-08_14:56:09.086000      9878.21        1.73849800e+01        1.65859323e-07  20.3605  19.8434
0202-03-08_14:56:09.490000      9878.61        1.83687800e+01        1.70941582e-07  20.3605  19.8434
0202-03-08_14:56:09.887000      9879.01        1.91553700e+01        1.75775933e-07  20.3379  19.6326
0202-03-08_14:56:10.285000      9879.41        2.01537700e+01        2.25730862e-07  20.3379  19.6326
0202-03-08_14:56:10.680000      9879.81        2.11397600e+01        3.67910273e-07  20.3379  19.6326
0202-03-08_14:56:11.082000      9880.21        2.19220200e+01        7.00178733e-07  20.3311  19.8332
0202-03-08_14:56:11.490000      9880.61        2.29035600e+01        2.76035511e-06  20.3311  19.8332
0202-03-08_14:56:11.895000      9881.02        2.39080700e+01        9.21037010e-06  20.3545  19.7514
0202-03-08_14:56:12.297000      9881.42        2.46911500e+01        2.42671355e-05  20.3545  19.7514

File: chapter 5/cold_vs_warm/20K/ffj28/Ic/0_degradation/step05/beamon_before/Ic_2024-03-08_14-56-54279688_f28-10e19pm2-1200keV-0nA-20k.txt
# Ic = 26.31 A, n = 38.92 , Tavg = 20.01 K, f28-10e19pm2-1200keV-0nA-20k
#datetime                        t_s     iHTS_A                vHTS_V                tHTS_K  tTAR_K
0202-03-08_14:56:39.836000      9908.96       -4.36609300e-01       -2.24207953e-07  20.0145  19.8269
0202-03-08_14:56:40.250000      9909.38       -4.38037000e-01       -2.21852763e-07  19.9921  19.6184
0202-03-08_14:56:40.640000      9909.77        1.12484000e-02       -2.11502973e-07  19.9921  19.6184
0202-03-08_14:56:41.050000      9910.18        9.94838500e-01       -2.00347453e-07  19.9922  19.7745
0202-03-08_14:56:41.450000      9910.57        1.97549500e+00       -1.97744353e-07  19.9922  19.7745
0202-03-08_14:56:41.860000      9910.98        2.77511200e+00       -2.03260453e-07  19.9978  19.7158
0202-03-08_14:56:42.266000      9911.39        3.75745000e+00       -1.89997013e-07  19.9978  19.7158
0202-03-08_14:56:42.664000      9911.79        4.53808500e+00       -2.06545323e-07  19.9978  19.7158
0202-03-08_14:56:43.070000      9912.20        5.54301600e+00       -2.19870743e-07  20.0152  19.6766
0202-03-08_14:56:43.470000      9912.60        6.52751200e+00       -1.88695463e-07  20.0152  19.6766
0202-03-08_14:56:43.875000      9913.00        7.30506800e+00       -2.09768223e-07  19.9865  19.8037
0202-03-08_14:56:44.285000      9913.41        8.28855600e+00       -2.38340393e-07  19.9865  19.8037
0202-03-08_14:56:44.684000      9913.81        9.29353300e+00       -2.29043593e-07  19.9865  19.8037
0202-03-08_14:56:45.090000      9914.22        1.00730300e+01       -2.48442923e-07  19.9756  19.6461
0202-03-08_14:56:45.500000      9914.63        1.10564800e+01       -2.34249803e-07  19.9756  19.6461
0202-03-08_14:56:45.910000      9915.04        1.18616700e+01       -2.48009063e-07  19.9686  19.7445
0202-03-08_14:56:46.300000      9915.43        1.28395700e+01       -2.53586723e-07  19.9686  19.7445
0202-03-08_14:56:46.690000      9915.82        1.38262300e+01       -2.39142643e-07  19.9686  19.7445
0202-03-08_14:56:47.086000      9916.21        1.46236600e+01       -2.34307443e-07  20.0026  19.6426
0202-03-08_14:56:47.484000      9916.61        1.56067800e+01       -2.29597053e-07  20.0026  19.6426
0202-03-08_14:56:47.890000      9917.02        1.65923500e+01       -2.34617333e-07  19.9743  19.6525
0202-03-08_14:56:48.297000      9917.42        1.73891000e+01       -2.33005883e-07  19.9743  19.6525
0202-03-08_14:56:48.700000      9917.83        1.83755200e+01       -2.42488633e-07  19.9743  19.6525
0202-03-08_14:56:49.098000      9918.22        1.91537700e+01       -2.37158463e-07  20.0128  19.6946
0202-03-08_14:56:49.504000      9918.63        2.01601900e+01       -2.21725753e-07  20.0128  19.6946
0202-03-08_14:56:49.910000      9919.04        2.11460300e+01       -2.30278823e-07  19.9944  19.6213
0202-03-08_14:56:50.310000      9919.44        2.19301400e+01       -2.27055933e-07  19.9944  19.6213
0202-03-08_14:56:50.710000      9919.84        2.29102000e+01       -2.38521993e-07  19.9944  19.6213
0202-03-08_14:56:51.117000      9920.24        2.39152600e+01       -2.19866393e-07  20.0127  19.7973
0202-03-08_14:56:51.510000      9920.64        2.46939000e+01       -2.10569583e-07  20.0127  19.7973
0202-03-08_14:56:51.906000      9921.03        2.56783500e+01       -1.33034183e-07  20.0034  19.7225
0202-03-08_14:56:52.300000      9921.43        2.64774900e+01        6.28799370e-08  20.0034  19.7225
0202-03-08_14:56:52.703000      9921.83        2.74616800e+01        6.45726847e-07  20.0034  19.7225
0202-03-08_14:56:53.117000      9922.24        2.84471500e+01        4.14956975e-06  19.9981  19.7922
0202-03-08_14:56:53.516000      9922.64        2.92464300e+01        1.26713954e-05  19.9981  19.7922
0202-03-08_14:56:53.914000      9923.04        3.02322000e+01        3.34699030e-02  20.0052  19.8071

File: chapter 5/cold_vs_warm/20K/ffj28/Ic/0_degradation/step05/beamon_before/Ic_2024-03-08_14-57-35364870_f28-10e19pm2-1200keV-30nA-20k.txt
# Ic = 21.07 A, n = 31.93 , Tavg = 20.40 K, f28-10e19pm2-1200keV-30nA-20k
#datetime                        t_s     iHTS_A                vHTS_V                tHTS_K  tTAR_K
0202-03-08_14:57:23.310000      9952.44       -4.36192200e-01        2.78850000e-11  20.3623  19.6921
0202-03-08_14:57:23.710000      9952.84       -4.38416900e-01        1.82526500e-09  20.3623  19.6921
0202-03-08_14:57:24.110000      9953.24        2.04633800e-02        2.44475250e-08  20.3767  19.7083
0202-03-08_14:57:24.510000      9953.64        9.99497100e-01        3.04594650e-08  20.3767  19.7083
0202-03-08_14:57:24.920000      9954.05        1.98245400e+00        1.37871750e-08  20.3925  19.6637
0202-03-08_14:57:25.324000      9954.45        2.78269700e+00        2.55631450e-08  20.3925  19.6637
0202-03-08_14:57:25.715000      9954.84        3.76855200e+00        2.89719750e-08  20.3925  19.6637
0202-03-08_14:57:26.113000      9955.24        4.54316900e+00        1.23616650e-08  20.3216  19.7513
0202-03-08_14:57:26.508000      9955.63        5.54708400e+00        2.81693500e-09  20.3216  19.7513
0202-03-08_14:57:26.918000      9956.05        6.53303900e+00        2.87890500e-09  20.3903  19.7288
0202-03-08_14:57:27.324000      9956.45        7.31407600e+00       -7.80915000e-10  20.3903  19.7288
0202-03-08_14:57:27.727000      9956.85        8.29331600e+00        3.61825500e-09  20.3903  19.7288
0202-03-08_14:57:28.125000      9957.25        9.29914000e+00       -7.78582500e-09  20.3232  19.6474
0202-03-08_14:57:28.520000      9957.64        1.00759200e+01        6.90313500e-09  20.3232  19.6474
0202-03-08_14:57:28.920000      9958.05        1.10602300e+01       -9.68165000e-10  20.3684  19.8103
0202-03-08_14:57:29.324000      9958.45        1.18594600e+01       -1.65868050e-08  20.3684  19.8103
0202-03-08_14:57:29.720000      9958.85        1.28441200e+01       -1.31779750e-08  20.3684  19.8103
0202-03-08_14:57:30.117000      9959.24        1.38287700e+01       -2.41482150e-08  20.3348  19.6229
0202-03-08_14:57:30.520000      9959.64        1.46302100e+01       -7.72384500e-09  20.3348  19.6229
0202-03-08_14:57:30.930000      9960.06        1.56120900e+01        1.32869450e-08  20.3649  19.7986
0202-03-08_14:57:31.340000      9960.47        1.65970600e+01        5.47762500e-09  20.3649  19.7986
0202-03-08_14:57:31.754000      9960.88        1.73973200e+01       -1.58795500e-09  20.3649  19.7986
0202-03-08_14:57:32.152000      9961.28        1.83804500e+01        1.59520250e-08  20.3418  19.6988
0202-03-08_14:57:32.562000      9961.69        1.91600600e+01        1.44645350e-08  20.3418  19.6988
0202-03-08_14:57:32.970000      9962.10        2.01651400e+01        6.58443250e-08  20.3696  19.7116
0202-03-08_14:57:33.375000      9962.50        2.11475300e+01        2.24199055e-07  20.3696  19.7116
0202-03-08_14:57:33.780000      9962.91        2.19285600e+01        7.19408965e-07  20.3696  19.7116
0202-03-08_14:57:34.195000      9963.32        2.29167200e+01        3.15597803e-06  20.3444  19.8197
0202-03-08_14:57:34.600000      9963.73        2.39154400e+01        1.12883905e-05  20.3444  19.8197
0202-03-08_14:57:35.004000      9964.13        2.47011600e+01        3.11309971e-05  20.3983  19.6665

File: chapter 5/cold_vs_warm/20K/ffj28/Ic/0_degradation/step09/beamon_before/Ic_2024-03-08_21-41-03263046_f28-50e19pm2-1200keV-30nA-20k.txt
# Ic = 4.28 A, n = 19.64 , Tavg = 20.36 K, f28-50e19pm2-1200keV-30nA-20k
#datetime                        t_s     iHTS_A                vHTS_V                tHTS_K  tTAR_K
0202-03-08_21:40:52.293000      34161.42       -4.40661000e-01       -6.11609135e-08  20.3546  19.6432
0202-03-08_21:40:52.695000      34161.82       -4.40778200e-01       -3.02953535e-08  20.3546  19.6432
0202-03-08_21:40:53.098000      34162.22       -4.40923700e-01       -3.61833635e-08  20.3531  19.8072
0202-03-08_21:40:53.504000      34162.63       -4.41160300e-01       -3.71130535e-08  20.3531  19.8072
0202-03-08_21:40:53.914000      34163.04       -4.41155800e-01       -5.93635235e-08  20.3855  19.6781
0202-03-08_21:40:54.312000      34163.44       -4.42533100e-01       -7.01478735e-08  20.3855  19.6781
0202-03-08_21:40:54.720000      34163.85       -4.46324000e-01       -6.23385135e-08  20.3855  19.6781
0202-03-08_21:40:55.125000      34164.25       -1.73598500e-01       -2.88698335e-08  20.3495  19.7562
0202-03-08_21:40:55.516000      34164.64        3.16524800e-02       -2.18042235e-08  20.3495  19.7562
0202-03-08_21:40:55.920000      34165.05        4.20862800e-01       -1.49251335e-08  20.3694  19.7748
0202-03-08_21:40:56.316000      34165.44        6.25999500e-01       -6.00220350e-09  20.3694  19.7748
0202-03-08_21:40:56.720000      34165.85        1.01297700e+00       -5.13478350e-09  20.3694  19.7748
0202-03-08_21:40:57.130000      34166.26        1.40039400e+00       -3.08948350e-09  20.3623  19.6354
0202-03-08_21:40:57.535000      34166.66        1.60826300e+00       -3.57524135e-08  20.3623  19.6354
0202-03-08_21:40:57.945000      34167.07        1.99450400e+00       -2.96784735e-08  20.3601  19.8205
0202-03-08_21:40:58.348000      34167.48        2.19743500e+00       -2.03816235e-08  20.3601  19.8205
0202-03-08_21:40:58.785000      34167.91        2.58712600e+00       -3.95331335e-08  20.3601  19.8205
0202-03-08_21:40:59.215000      34168.34        2.79559100e+00       -4.33758335e-08  20.3767  19.6641
0202-03-08_21:40:59.617000      34168.74        3.18792400e+00       -3.91612635e-08  20.3767  19.6641
0202-03-08_21:41:00.023000      34169.15        3.36825900e+00       -5.94903735e-08  20.3536  19.7545
0202-03-08_21:41:00.430000      34169.56        3.77977100e+00       -3.28394035e-08  20.3536  19.7545
0202-03-08_21:41:00.870000      34170.00        3.96523700e+00       -1.19524735e-08  20.3536  19.7545
0202-03-08_21:41:01.273000      34170.40        4.37379900e+00        1.50432506e-07  20.3796  19.7668
0202-03-08_21:41:01.670000      34170.80        4.75854800e+00        1.59665051e-06  20.3796  19.7668
0202-03-08_21:41:02.082000      34171.21        4.96357100e+00        3.71026061e-06  20.3656  19.6489
0202-03-08_21:41:02.477000      34171.60        5.35233000e+00        1.63680489e-05  20.3656  19.6489
0202-03-08_21:41:02.900000      34172.02        5.54293300e+00        3.24810422e-05  20.3620  19.8223

File: chapter 5/cold_vs_warm/20K/ffj28/Ic/0_degradation/step09/beamon_before/Ic_2024-03-08_21-41-45096723_f28-50e19pm2-1200keV-0nA-20k.txt
# Ic = 6.21 A, n = 27.91 , Tavg = 20.04 K, f28-50e19pm2-1200keV-0nA-20k
#datetime                        t_s     iHTS_A                vHTS_V                tHTS_K  tTAR_K
0202-03-08_21:41:31.380000      34200.51       -4.40604000e-01       -1.24605576e-07  20.0471  19.7731
0202-03-08_21:41:31.830000      34200.95       -4.40753900e-01       -1.32662836e-07  20.0471  19.7731
0202-03-08_21:41:32.240000      34201.36       -4.40919000e-01       -1.64148136e-07  20.0258  19.6700
0202-03-08_21:41:32.630000      34201.76       -4.41208400e-01       -1.56090876e-07  20.0258  19.6700
0202-03-08_21:41:33.030000      34202.16       -4.41302200e-01       -1.64458026e-07  20.0245  19.8144
0202-03-08_21:41:33.426000      34202.55       -4.42773000e-01       -1.51318496e-07  20.0245  19.8144
0202-03-08_21:41:33.848000      34202.97       -4.46195400e-01       -1.71895496e-07  20.0245  19.8144
0202-03-08_21:41:34.258000      34203.39       -1.68568700e-01       -1.50698706e-07  20.0422  19.6586
0202-03-08_21:41:34.652000      34203.78        3.56807700e-02       -1.28882116e-07  20.0422  19.6586
0202-03-08_21:41:35.050000      34204.18        4.27201300e-01       -1.34212306e-07  20.0095  19.7525
0202-03-08_21:41:35.453000      34204.58        6.25729600e-01       -1.55223166e-07  20.0095  19.7525
0202-03-08_21:41:35.880000      34205.01        1.01341400e+00       -1.53115886e-07  20.0448  19.7352
0202-03-08_21:41:36.280000      34205.41        1.40505200e+00       -1.28572226e-07  20.0448  19.7352
0202-03-08_21:41:36.684000      34205.81        1.60721500e+00       -1.19026986e-07  20.0448  19.7352
0202-03-08_21:41:37.086000      34206.21        1.99520900e+00       -9.73929460e-08  20.0190  19.6482
0202-03-08_21:41:37.480000      34206.61        2.20306900e+00       -1.06564886e-07  20.0190  19.6482
0202-03-08_21:41:37.880000      34207.01        2.59305100e+00       -8.78472260e-08  20.0173  19.8064
0202-03-08_21:41:38.280000      34207.41        2.79709900e+00       -1.11089346e-07  20.0173  19.8064
0202-03-08_21:41:38.690000      34207.82        3.18716500e+00       -7.22904960e-08  20.0173  19.8064
0202-03-08_21:41:39.090000      34208.22        3.36909300e+00       -8.52441060e-08  20.0349  19.6309
0202-03-08_21:41:39.484000      34208.61        3.77692000e+00       -1.16109646e-07  20.0349  19.6309
0202-03-08_21:41:39.902000      34209.03        3.96510800e+00       -9.74539660e-08  20.0163  19.7716
0202-03-08_21:41:40.300000      34209.43        4.37424000e+00       -6.98733160e-08  20.0163  19.7716
0202-03-08_21:41:40.695000      34209.82        4.76248700e+00       -9.31774160e-08  20.0163  19.7716
0202-03-08_21:41:41.100000      34210.23        4.96894500e+00       -8.97685760e-08  20.0441  19.7437
0202-03-08_21:41:41.504000      34210.63        5.35827900e+00       -6.76420660e-08  20.0441  19.7437
0202-03-08_21:41:41.902000      34211.03        5.54166800e+00       -6.24978060e-08  20.0190  19.6415
0202-03-08_21:41:42.305000      34211.43        5.95308300e+00        9.06714000e-10  20.0190  19.6415
0202-03-08_21:41:42.700000      34211.83        6.13645200e+00        1.16372724e-07  20.0190  19.6415
0202-03-08_21:41:43.105000      34212.23        6.54603100e+00        6.48398974e-07  20.0303  19.8183
0202-03-08_21:41:43.508000      34212.64        6.73037000e+00        2.34259427e-06  20.0303  19.8183
0202-03-08_21:41:43.914000      34213.04        7.12105000e+00        9.38538904e-06  20.0432  19.6341
0202-03-08_21:41:44.320000      34213.45        7.32485400e+00        1.78537000e-05  20.0432  19.6341
0202-03-08_21:41:44.734000      34213.86        7.71442200e+00        6.30182053e-05  20.0432  19.6341

File: chapter 5/cold_vs_warm/20K/ffj28/Ic/0_degradation/step09/beamon_before/Ic_2024-03-08_21-43-17460532_f28-50e19pm2-1200keV-0nA-20k.txt
# Ic = 6.03 A, n = 23.85 , Tavg = 20.02 K, f28-50e19pm2-1200keV-0nA-20k
#datetime                        t_s     iHTS_A                vHTS_V                tHTS_K  tTAR_K
0202-03-08_21:43:04.120000      34293.25       -4.40512400e-01       -8.11710635e-08  20.0298  19.6278
0202-03-08_21:43:04.523000      34293.65       -4.40896800e-01       -6.90234435e-08  20.0298  19.6278
0202-03-08_21:43:04.938000      34294.06       -4.40605900e-01       -7.49734235e-08  20.0110  19.7833
0202-03-08_21:43:05.330000      34294.46       -4.41319700e-01       -8.76791135e-08  20.0110  19.7833
0202-03-08_21:43:05.723000      34294.85       -4.41589300e-01       -1.22077464e-07  20.0110  19.7833
0202-03-08_21:43:06.117000      34295.24       -4.42625200e-01       -1.06768654e-07  20.0397  19.6980
0202-03-08_21:43:06.516000      34295.64       -4.46498500e-01       -1.00694704e-07  20.0397  19.6980
0202-03-08_21:43:06.918000      34296.05       -1.73388300e-01       -7.78864335e-08  20.0171  19.6570
0202-03-08_21:43:07.316000      34296.44        3.10020900e-02       -7.11927035e-08  20.0171  19.6570
0202-03-08_21:43:07.723000      34296.85        4.17759500e-01       -8.07374735e-08  20.0171  19.6570
0202-03-08_21:43:08.133000      34297.26        6.24144600e-01       -8.94765135e-08  20.0267  19.7874
0202-03-08_21:43:08.535000      34297.66        1.01202700e+00       -7.94978935e-08  20.0267  19.7874
0202-03-08_21:43:08.945000      34298.07        1.40153500e+00       -9.88353335e-08  20.0277  19.6170
0202-03-08_21:43:09.348000      34298.47        1.60498400e+00       -1.06644694e-07  20.0277  19.6170
0202-03-08_21:43:09.760000      34298.89        1.99779000e+00       -6.66062535e-08  20.0277  19.6170
0202-03-08_21:43:10.188000      34299.32        2.20214300e+00       -7.09444335e-08  20.0112  19.7930
0202-03-08_21:43:10.590000      34299.72        2.59118200e+00       -8.35880635e-08  20.0112  19.7930
0202-03-08_21:43:11.008000      34300.13        2.79369300e+00       -1.13152054e-07  20.0387  19.6746
0202-03-08_21:43:11.406000      34300.53        3.18590800e+00       -8.66250335e-08  20.0387  19.6746
0202-03-08_21:43:11.836000      34300.96        3.37323400e+00       -8.36500435e-08  20.0387  19.6746
0202-03-08_21:43:12.240000      34301.36        3.78051500e+00       -5.96641735e-08  20.0169  19.6944
0202-03-08_21:43:12.630000      34301.76        3.96529400e+00       -7.57167335e-08  20.0169  19.6944
0202-03-08_21:43:13.047000      34302.17        4.37476000e+00       -6.75974835e-08  20.0211  19.8027
0202-03-08_21:43:13.440000      34302.57        4.76325800e+00       -7.94354735e-08  20.0211  19.8027
0202-03-08_21:43:13.867000      34302.99        4.96791500e+00       -8.26583835e-08  20.0222  19.6080
0202-03-08_21:43:14.266000      34303.39        5.36016800e+00       -6.40027035e-08  20.0222  19.6080
0202-03-08_21:43:14.664000      34303.79        5.54287700e+00       -5.79907335e-08  20.0222  19.6080
0202-03-08_21:43:15.070000      34304.20        5.95761700e+00       -1.65182350e-09  20.0096  19.7872
0202-03-08_21:43:15.473000      34304.60        6.13625600e+00        1.29123876e-07  20.0096  19.7872
0202-03-08_21:43:15.900000      34305.02        6.54504200e+00        1.35221745e-06  20.0447  19.6880
0202-03-08_21:43:16.300000      34305.43        6.73243300e+00        2.63611251e-06  20.0447  19.6880
0202-03-08_21:43:16.695000      34305.82        7.11913900e+00        1.04361699e-05  20.0447  19.6880
0202-03-08_21:43:17.105000      34306.23        7.32599800e+00        2.05657697e-05  20.0163  19.6888

File: chapter 5/cold_vs_warm/20K/ffj28/Ic/0_degradation/step09/beamon_before/Ic_2024-03-08_21-44-26927297_f28-50e19pm2-1200keV-30nA-20k.txt
# Ic = 4.25 A, n = 19.58 , Tavg = 20.39 K, f28-50e19pm2-1200keV-30nA-20k
#datetime                        t_s     iHTS_A                vHTS_V                tHTS_K  tTAR_K
0202-03-08_21:44:15.957000      34365.08       -4.40698300e-01       -6.74363035e-08  20.3883  19.7086
0202-03-08_21:44:16.360000      34365.49       -4.40905100e-01       -5.77055935e-08  20.3883  19.7086
0202-03-08_21:44:16.780000      34365.91       -4.41378500e-01       -6.53290235e-08  20.3883  19.7086
0202-03-08_21:44:17.184000      34366.31       -4.41460200e-01       -5.03920635e-08  20.3602  19.7112
0202-03-08_21:44:17.580000      34366.70       -4.41870300e-01       -3.67566735e-08  20.3602  19.7112
0202-03-08_21:44:17.980000      34367.11       -4.43482100e-01       -7.09071335e-08  20.3784  19.8312
0202-03-08_21:44:18.387000      34367.51       -4.46325700e-01       -7.64852435e-08  20.3784  19.8312
0202-03-08_21:44:18.848000      34367.98       -1.67369800e-01       -5.84493435e-08  20.3784  19.8312
0202-03-08_21:44:19.246000      34368.37        3.90581700e-02       -1.37624435e-08  20.3765  19.6454
0202-03-08_21:44:19.637000      34368.76        4.26739400e-01       -4.36983335e-08  20.3765  19.6454
0202-03-08_21:44:20.047000      34369.17        6.32058800e-01       -7.98325635e-08  20.3623  19.8168
0202-03-08_21:44:20.445000      34369.57        1.02126500e+00       -6.78089235e-08  20.3623  19.8168
0202-03-08_21:44:20.860000      34369.99        1.41065100e+00       -5.46073835e-08  20.3817  19.6891
0202-03-08_21:44:21.266000      34370.39        1.61372000e+00       -5.93177935e-08  20.3817  19.6891
0202-03-08_21:44:21.664000      34370.79        2.00415900e+00       -7.33250535e-08  20.3817  19.6891
0202-03-08_21:44:22.070000      34371.20        2.20752600e+00       -6.90485035e-08  20.3570  19.6914
0202-03-08_21:44:22.473000      34371.60        2.59719000e+00       -5.09506235e-08  20.3570  19.6914
0202-03-08_21:44:22.887000      34372.01        2.80270400e+00       -2.42376535e-08  20.3739  19.8025
0202-03-08_21:44:23.297000      34372.42        3.19960900e+00       -2.42376535e-08  20.3739  19.8025
0202-03-08_21:44:23.700000      34372.82        3.37882700e+00       -2.03329735e-08  20.3739  19.8025
0202-03-08_21:44:24.098000      34373.22        3.78706300e+00       -1.50027735e-08  20.3713  19.6508
0202-03-08_21:44:24.500000      34373.63        3.96743400e+00       -1.50027735e-08  20.3713  19.6508
0202-03-08_21:44:24.902000      34374.03        4.37919300e+00        1.31329737e-07  20.3581  19.8026
0202-03-08_21:44:25.305000      34374.43        4.76947800e+00        1.77761703e-06  20.3581  19.8026
0202-03-08_21:44:25.700000      34374.82        4.97334900e+00        4.52018959e-06  20.3581  19.8026
0202-03-08_21:44:26.105000      34375.23        5.36342600e+00        1.93064050e-05  20.3911  19.6969
0202-03-08_21:44:26.530000      34375.66        5.54925000e+00        3.52745595e-05  20.3911  19.6969

File: chapter 5/cold_vs_warm/20K/ffj28/Ic/0_degradation/step09/beamon_before/Ic_2024-03-08_21-45-09949534_f28-50e19pm2-1200keV-0nA-20k.txt
# Ic = 6.06 A, n = 24.92 , Tavg = 20.03 K, f28-50e19pm2-1200keV-0nA-20k
#datetime                        t_s     iHTS_A                vHTS_V                tHTS_K  tTAR_K
0202-03-08_21:44:56.580000      34405.71       -4.40229900e-01       -1.22957039e-07  20.0475  19.7183
0202-03-08_21:44:56.990000      34406.11       -4.40477700e-01       -1.05045109e-07  20.0145  19.7144
0202-03-08_21:44:57.387000      34406.51       -4.40802700e-01       -8.91784895e-08  20.0145  19.7144
0202-03-08_21:44:57.820000      34406.95       -4.41844400e-01       -7.55431095e-08  20.0145  19.7144
0202-03-08_21:44:58.227000      34407.35       -4.41574300e-01       -1.04487299e-07  20.0332  19.7833
0202-03-08_21:44:58.620000      34407.75       -4.43616500e-01       -1.00148769e-07  20.0332  19.7833
0202-03-08_21:44:59.027000      34408.15       -4.46971200e-01       -1.07214379e-07  20.0465  19.6702
0202-03-08_21:44:59.426000      34408.55       -1.62395600e-01       -5.94905495e-08  20.0465  19.6702
0202-03-08_21:44:59.870000      34409.00        3.95133400e-02       -4.61650695e-08  20.0465  19.6702
0202-03-08_21:45:00.290000      34409.41        4.26412400e-01       -3.93473795e-08  20.0200  19.8118
0202-03-08_21:45:00.695000      34409.82        6.31497600e-01       -7.09559495e-08  20.0200  19.8118
0202-03-08_21:45:01.098000      34410.23        1.01956100e+00       -8.28552095e-08  20.0365  19.6627
0202-03-08_21:45:01.510000      34410.64        1.41723900e+00       -8.56442595e-08  20.0365  19.6627
0202-03-08_21:45:01.910000      34411.04        1.61304800e+00       -1.03246299e-07  20.0102  19.7044
0202-03-08_21:45:02.316000      34411.44        2.00782800e+00       -8.55202995e-08  20.0102  19.7044
0202-03-08_21:45:02.723000      34411.85        2.21497200e+00       -8.66978995e-08  20.0102  19.7044
0202-03-08_21:45:03.117000      34412.24        2.59923700e+00       -7.83927195e-08  20.0355  19.7917
0202-03-08_21:45:03.508000      34412.64        2.80462800e+00       -7.80208395e-08  20.0355  19.7917
0202-03-08_21:45:03.910000      34413.04        3.19616200e+00       -5.91172395e-08  20.0267  19.6175
0202-03-08_21:45:04.310000      34413.44        3.37838800e+00       -7.64713695e-08  20.0267  19.6175
0202-03-08_21:45:04.703000      34413.83        3.78890500e+00       -1.21963959e-07  20.0267  19.6175
0202-03-08_21:45:05.100000      34414.23        3.97096300e+00       -1.39751939e-07  20.0184  19.7930
0202-03-08_21:45:05.504000      34414.63        4.38089800e+00       -1.01634849e-07  20.0184  19.7930
0202-03-08_21:45:05.918000      34415.04        4.77003900e+00       -9.22760195e-08  20.0397  19.6668
0202-03-08_21:45:06.310000      34415.43        4.97465100e+00       -1.07522849e-07  20.0397  19.6668
0202-03-08_21:45:06.703000      34415.83        5.36274000e+00       -8.25432795e-08  20.0397  19.6668
0202-03-08_21:45:07.098000      34416.22        5.54642100e+00       -4.57268595e-08  20.0028  19.6927
0202-03-08_21:45:07.508000      34416.63        5.96216500e+00        8.56679050e-09  20.0028  19.6927
0202-03-08_21:45:07.918000      34417.04        6.14080400e+00        1.71013901e-07  20.0377  19.7985
0202-03-08_21:45:08.330000      34417.45        6.55455400e+00        1.46414490e-06  20.0377  19.7985
0202-03-08_21:45:08.750000      34417.88        6.73846000e+00        2.85154604e-06  20.0377  19.7985
0202-03-08_21:45:09.164000      34418.29        7.12825000e+00        1.11110607e-05  20.0318  19.6354
0202-03-08_21:45:09.570000      34418.70        7.33165000e+00        2.23216454e-05  20.0318  19.6354

File: chapter 5/cold_vs_warm/20K/ffj28/Ic/0_degradation/step09/beamon_before/Ic_2024-03-08_21-47-52026876_f28-50e19pm2-1200keV-30nA-20k.txt
# Ic =  nan A, n =  nan , Tavg = 20.38 K, f28-50e19pm2-1200keV-30nA-20k
#datetime                        t_s     iHTS_A                vHTS_V                tHTS_K  tTAR_K
0202-03-08_21:47:29.668000      34558.79        5.82212300e-02       -2.41718100e-09  20.3558  19.6396
0202-03-08_21:47:29.867000      34558.99        5.12814200e-02        4.02863900e-09  20.3684  19.8400
0202-03-08_21:47:30.066000      34559.19        1.00597700e-01        1.44411090e-08  20.3684  19.8400
0202-03-08_21:47:30.260000      34559.39        1.46501900e-01        2.37379590e-08  20.3684  19.8400
0202-03-08_21:47:30.473000      34559.60        1.99648700e-01        2.73947190e-08  20.3684  19.8400
0202-03-08_21:47:30.670000      34559.80        2.48780900e-01        2.33040990e-08  20.3684  19.8400
0202-03-08_21:47:30.883000      34560.01        2.97528800e-01        1.63624590e-08  20.3800  19.6544
0202-03-08_21:47:31.086000      34560.21        3.49304300e-01        1.64244390e-08  20.3800  19.6544
0202-03-08_21:47:31.297000      34560.42        3.96113800e-01        1.84077590e-08  20.3800  19.6544
0202-03-08_21:47:31.496000      34560.62        4.47270400e-01        1.62384990e-08  20.3800  19.6544
0202-03-08_21:47:31.688000      34560.82        4.97042300e-01        3.40884900e-09  20.3800  19.6544
0202-03-08_21:47:31.906000      34561.03        5.45005100e-01        1.23957900e-09  20.3458  19.7583
0202-03-08_21:47:32.100000      34561.23        5.96363500e-01        2.47919000e-10  20.3458  19.7583
0202-03-08_21:47:32.312000      34561.44        6.45277300e-01        7.12750900e-09  20.3458  19.7583
0202-03-08_21:47:32.510000      34561.64        6.93292000e-01        1.30151990e-08  20.3458  19.7583
0202-03-08_21:47:32.723000      34561.85        7.45031900e-01        4.33782900e-09  20.3458  19.7583
0202-03-08_21:47:32.926000      34562.05        7.94321400e-01       -1.05372110e-08  20.3817  19.7660
0202-03-08_21:47:33.117000      34562.24        8.40135200e-01       -1.82226010e-08  20.3817  19.7660
0202-03-08_21:47:33.316000      34562.44        8.92758100e-01       -1.25205310e-08  20.3817  19.7660
0202-03-08_21:47:33.508000      34562.64        9.42515200e-01       -6.69451100e-09  20.3817  19.7660
0202-03-08_21:47:33.700000      34562.83        9.87382000e-01       -5.33097100e-09  20.3817  19.7660
0202-03-08_21:47:33.918000      34563.04        1.04164200e+00       -3.84348100e-09  20.3632  19.6651
0202-03-08_21:47:34.113000      34563.24        1.08988600e+00        5.08149900e-09  20.3632  19.6651
0202-03-08_21:47:34.330000      34563.45        1.13996400e+00       -2.91379100e-09  20.3632  19.6651
0202-03-08_21:47:34.530000      34563.66        1.19042600e+00       -1.55025100e-09  20.3632  19.6651
0202-03-08_21:47:34.730000      34563.86        1.23803000e+00        3.28410900e-09  20.3632  19.6651
0202-03-08_21:47:34.940000      34564.07        1.28725500e+00        1.92056900e-09  20.3669  19.8228
0202-03-08_21:47:35.137000      34564.26        1.33886200e+00        1.01017990e-08  20.3669  19.8228
0202-03-08_21:47:35.330000      34564.45        1.38664300e+00        1.85858900e-09  20.3669  19.8228
0202-03-08_21:47:35.520000      34564.65        1.43549300e+00        2.72629900e-09  20.3669  19.8228
0202-03-08_21:47:35.740000      34564.86        1.48747200e+00       -6.75649100e-09  20.3669  19.8228
0202-03-08_21:47:35.938000      34565.06        1.53678700e+00       -5.02108100e-09  20.3734  19.6500
0202-03-08_21:47:36.145000      34565.27        1.58484400e+00       -9.92441000e-10  20.3734  19.6500
0202-03-08_21:47:36.360000      34565.49        1.63777300e+00        8.05648900e-09  20.3734  19.6500
0202-03-08_21:47:36.560000      34565.69        1.68404100e+00       -3.53358100e-09  20.3734  19.6500
0202-03-08_21:47:36.810000      34565.94        1.73559500e+00       -6.88045100e-09  20.3734  19.6500
0202-03-08_21:47:37.020000      34566.15        1.78387400e+00       -6.82551000e-10  20.3506  19.7678
0202-03-08_21:47:37.223000      34566.35        1.83496700e+00        1.28908490e-08  20.3506  19.7678
0202-03-08_21:47:37.426000      34566.55        1.88283900e+00        1.79111490e-08  20.3506  19.7678
0202-03-08_21:47:37.617000      34566.74        1.93202400e+00        1.64856290e-08  20.3506  19.7678
0202-03-08_21:47:37.840000      34566.97        1.98382100e+00        7.06482900e-09  20.3506  19.7678
0202-03-08_21:47:38.050000      34567.18        2.03111400e+00       -3.96743100e-09  20.3795  19.7607
0202-03-08_21:47:38.254000      34567.38        2.08303400e+00       -1.11559410e-08  20.3795  19.7607
0202-03-08_21:47:38.453000      34567.58        2.13347700e+00       -1.31996610e-08  20.3795  19.7607
0202-03-08_21:47:38.660000      34567.79        2.17894400e+00       -1.30116110e-08  20.3795  19.7607
0202-03-08_21:47:38.867000      34567.99        2.23214200e+00       -2.16475100e-09  20.3655  19.6596
0202-03-08_21:47:39.080000      34568.20        2.28215900e+00        1.86388900e-09  20.3655  19.6596
0202-03-08_21:47:39.273000      34568.40        2.32939200e+00        1.98784900e-09  20.3655  19.6596
0202-03-08_21:47:39.480000      34568.61        2.38082100e+00       -1.19441000e-10  20.3655  19.6596
0202-03-08_21:47:39.684000      34568.81        2.43148100e+00        5.08679900e-09  20.3655  19.6596
0202-03-08_21:47:39.890000      34569.02        2.47789600e+00       -4.58193100e-09  20.3655  19.8308
0202-03-08_21:47:40.094000      34569.22        2.52998400e+00       -1.62959710e-08  20.3655  19.8308
0202-03-08_21:47:40.285000      34569.41        2.57956700e+00       -1.84652410e-08  20.3655  19.8308
0202-03-08_21:47:40.490000      34569.61        2.62490600e+00       -1.43126410e-08  20.3655  19.8308
0202-03-08_21:47:40.690000      34569.82        2.67883100e+00       -3.34235100e-09  20.3655  19.8308
0202-03-08_21:47:40.895000      34570.02        2.72883800e+00       -6.06943100e-09  20.3771  19.6539
0202-03-08_21:47:41.090000      34570.22        2.77581300e+00        6.07846900e-09  20.3771  19.6539
0202-03-08_21:47:41.285000      34570.41        2.82783500e+00       -5.74610000e-11  20.3771  19.6539
0202-03-08_21:47:41.477000      34570.60        2.87740300e+00       -1.13996310e-08  20.3771  19.6539
0202-03-08_21:47:41.670000      34570.80        2.92271600e+00       -4.33401100e-09  20.3771  19.6539
0202-03-08_21:47:41.883000      34571.01        2.97687200e+00       -2.41266100e-09  20.3483  19.7542
0202-03-08_21:47:42.090000      34571.22        3.02500400e+00        2.73159900e-09  20.3483  19.7542
0202-03-08_21:47:42.285000      34571.41        3.07394500e+00        1.49201900e-09  20.3483  19.7542
0202-03-08_21:47:42.477000      34571.60        3.12536500e+00        1.14706490e-08  20.3483  19.7542
0202-03-08_21:47:42.680000      34571.81        3.17503800e+00        7.62793900e-09  20.3483  19.7542
0202-03-08_21:47:42.875000      34572.00        3.22262800e+00        9.23939900e-09  20.3743  19.7668
0202-03-08_21:47:43.066000      34572.19        3.27430200e+00        7.75189900e-09  20.3743  19.7668
0202-03-08_21:47:43.270000      34572.40        3.32408000e+00        1.29581390e-08  20.3743  19.7668
0202-03-08_21:47:43.470000      34572.59        3.37162100e+00        1.09128290e-08  20.3743  19.7668
0202-03-08_21:47:43.660000      34572.79        3.42355100e+00        3.14419000e-10  20.3743  19.7668
0202-03-08_21:47:43.860000      34572.98        3.47350500e+00        6.38835900e-09  20.3566  19.6575
0202-03-08_21:47:44.050000      34573.18        3.51933500e+00        6.24309000e-10  20.3566  19.6575
0202-03-08_21:47:44.254000      34573.38        3.57227300e+00       -1.73146100e-09  20.3566  19.6575
0202-03-08_21:47:44.453000      34573.58        3.62227600e+00       -1.18968710e-08  20.3566  19.6575
0202-03-08_21:47:44.656000      34573.78        3.66796700e+00       -1.49349610e-08  20.3566  19.6575
0202-03-08_21:47:44.863000      34573.99        3.71611600e+00       -9.41911100e-09  20.3645  19.8105
0202-03-08_21:47:45.082000      34574.21        3.77187900e+00       -9.35713100e-09  20.3645  19.8105
0202-03-08_21:47:45.305000      34574.43        3.81958700e+00       -1.43154510e-08  20.3645  19.8105
0202-03-08_21:47:45.496000      34574.62        3.87041200e+00       -1.53071210e-08  20.3645  19.8105
0202-03-08_21:47:45.700000      34574.83        3.91564800e+00       -1.66706510e-08  20.3645  19.8105
0202-03-08_21:47:45.906000      34575.03        3.96960600e+00       -1.76623210e-08  20.3734  19.6365
0202-03-08_21:47:46.120000      34575.25        4.02014500e+00       -1.77243010e-08  20.3734  19.6365
0202-03-08_21:47:46.312000      34575.44        4.06722400e+00       -7.86963100e-09  20.3734  19.6365
0202-03-08_21:47:46.504000      34575.63        4.11817500e+00       -3.46912100e-09  20.3734  19.6365
0202-03-08_21:47:46.710000      34575.84        4.16812800e+00        3.13630890e-08  20.3734  19.6365
0202-03-08_21:47:46.906000      34576.03        4.21559900e+00        4.40687790e-08  20.3452  19.7629
0202-03-08_21:47:47.100000      34576.23        4.26743600e+00        8.50988890e-08  20.3452  19.7629
0202-03-08_21:47:47.293000      34576.42        4.31686300e+00        1.08279049e-07  20.3452  19.7629
0202-03-08_21:47:47.490000      34576.61        4.36200800e+00        1.51416449e-07  20.3452  19.7629
0202-03-08_21:47:47.690000      34576.82        4.41611200e+00        2.40914149e-07  20.3452  19.7629
0202-03-08_21:47:47.890000      34577.02        4.46627400e+00        3.36609749e-07  20.3788  19.7519
0202-03-08_21:47:48.117000      34577.25        4.51559300e+00        4.38751179e-07  20.3788  19.7519
0202-03-08_21:47:48.312000      34577.44        4.56566800e+00        5.91839349e-07  20.3788  19.7519
0202-03-08_21:47:48.516000      34577.64        4.61492700e+00        7.29866629e-07  20.3788  19.7519
0202-03-08_21:47:48.715000      34577.84        4.66252100e+00        9.85963939e-07  20.3788  19.7519
0202-03-08_21:47:48.918000      34578.05        4.71445500e+00        1.23487168e-06  20.3540  19.6567
0202-03-08_21:47:49.130000      34578.26        4.76439700e+00        1.64256966e-06  20.3540  19.6567
0202-03-08_21:47:49.336000      34578.46        4.81122300e+00        1.96120379e-06  20.3540  19.6567
0202-03-08_21:47:49.543000      34578.67        4.86303600e+00        2.32966906e-06  20.3540  19.6567
0202-03-08_21:47:49.742000      34578.87        4.91298000e+00        3.67455178e-06  20.3540  19.6567
0202-03-08_21:47:49.938000      34579.06        4.96014600e+00        3.90455591e-06  20.3566  19.8275
0202-03-08_21:47:50.145000      34579.27        5.01226100e+00        5.42372394e-06  20.3566  19.8275
0202-03-08_21:47:50.355000      34579.48        5.06244100e+00        7.09387584e-06  20.3566  19.8275
0202-03-08_21:47:50.555000      34579.68        5.11065500e+00        8.96657234e-06  20.3566  19.8275
0202-03-08_21:47:50.785000      34579.91        5.16139700e+00        1.10103310e-05  20.3566  19.8275
0202-03-08_21:47:51.004000      34580.13        5.21019100e+00        1.35647969e-05  20.3844  19.6496
0202-03-08_21:47:51.210000      34580.34        5.26079000e+00        1.59551423e-05  20.3844  19.6496
0202-03-08_21:47:51.410000      34580.54        5.31033200e+00        1.89061500e-05  20.3844  19.6496
0202-03-08_21:47:51.617000      34580.74        5.35676900e+00        2.11962753e-05  20.3844  19.6496

File: chapter 5/cold_vs_warm/20K/ffj28/Ic/0_degradation/step09/beamon_before/Ic_2024-03-08_21-48-44982264_f28-50e19pm2-1200keV-0nA-20k.txt
# Ic = 6.05 A, n = 25.71 , Tavg = 20.02 K, f28-50e19pm2-1200keV-0nA-20k
#datetime                        t_s     iHTS_A                vHTS_V                tHTS_K  tTAR_K
0202-03-08_21:48:31.613000      34620.74       -4.40441500e-01       -9.03155945e-08  20.0416  19.6587
0202-03-08_21:48:32.023000      34621.15       -4.40693800e-01       -8.56051845e-08  20.0125  19.7752
0202-03-08_21:48:32.426000      34621.55       -4.40746500e-01       -6.81890945e-08  20.0125  19.7752
0202-03-08_21:48:32.850000      34621.98       -4.41070100e-01       -6.86229545e-08  20.0125  19.7752
0202-03-08_21:48:33.254000      34622.38       -4.41297200e-01       -6.94906545e-08  20.0397  19.7412
0202-03-08_21:48:33.650000      34622.78       -4.42688400e-01       -9.71952545e-08  20.0397  19.7412
0202-03-08_21:48:34.047000      34623.17       -4.46036600e-01       -1.13309784e-07  20.0200  19.6529
0202-03-08_21:48:34.450000      34623.57       -1.87412900e-01       -9.49020345e-08  20.0200  19.6529
0202-03-08_21:48:34.875000      34624.00        1.59577200e-02       -1.11450424e-07  20.0218  19.8076
0202-03-08_21:48:35.273000      34624.40        4.07117100e-01       -9.19890245e-08  20.0218  19.8076
0202-03-08_21:48:35.668000      34624.79        6.11119900e-01       -9.42202645e-08  20.0218  19.8076
0202-03-08_21:48:36.070000      34625.20        1.00407800e+00       -8.53572745e-08  20.0348  19.6262
0202-03-08_21:48:36.477000      34625.60        1.39095300e+00       -6.50901445e-08  20.0348  19.6262
0202-03-08_21:48:36.900000      34626.02        1.59780500e+00       -8.74020345e-08  20.0068  19.7452
0202-03-08_21:48:37.310000      34626.43        1.98668700e+00       -8.30629545e-08  20.0068  19.7452
0202-03-08_21:48:37.710000      34626.84        2.19436200e+00       -7.09150745e-08  20.0068  19.7452
0202-03-08_21:48:38.105000      34627.23        2.58482800e+00       -6.57088345e-08  20.0418  19.7527
0202-03-08_21:48:38.500000      34627.63        2.79116800e+00       -7.94681745e-08  20.0418  19.7527
0202-03-08_21:48:38.902000      34628.03        3.18395500e+00       -6.87458145e-08  20.0217  19.6543
0202-03-08_21:48:39.305000      34628.43        3.36403200e+00       -7.70509945e-08  20.0217  19.6543
0202-03-08_21:48:39.703000      34628.83        3.77191000e+00       -8.40546245e-08  20.0217  19.6543
0202-03-08_21:48:40.100000      34629.23        3.95805200e+00       -9.37853245e-08  20.0217  19.8172
0202-03-08_21:48:40.508000      34629.63        4.36542600e+00       -9.34134445e-08  20.0217  19.8172
0202-03-08_21:48:40.914000      34630.04        4.75889100e+00       -8.80212745e-08  20.0493  19.6311
0202-03-08_21:48:41.320000      34630.45        4.96535700e+00       -9.15540745e-08  20.0493  19.6311
0202-03-08_21:48:41.727000      34630.85        5.35423500e+00       -7.04812245e-08  20.0493  19.6311
0202-03-08_21:48:42.137000      34631.26        5.53808000e+00       -6.03166645e-08  20.0186  19.7701
0202-03-08_21:48:42.527000      34631.65        5.94695500e+00        9.96756550e-09  20.0186  19.7701
0202-03-08_21:48:42.934000      34632.06        6.13052700e+00        1.88219575e-07  20.0432  19.7452
0202-03-08_21:48:43.336000      34632.46        6.54015000e+00        1.52076808e-06  20.0432  19.7452
0202-03-08_21:48:43.740000      34632.87        6.73107200e+00        3.41304874e-06  20.0432  19.7452
0202-03-08_21:48:44.145000      34633.27        7.11688300e+00        1.32627502e-05  20.0156  19.6577
0202-03-08_21:48:44.560000      34633.69        7.32720700e+00        2.59246238e-05  20.0156  19.6577
