Repository: shortlab/2025-devitre-PhD

# 2025-devitre-PhD
Data repository for Alexis Devitre's PhD thesis

File: chapter 5/cold_vs_warm/20K/ffj23/Ic/0_degradation/step00/ln2/Ic_2023-10-27_15-35-56690283_ffj23-step00-ln2.txt
# Ic = 2.87 A, n = 33.55 , Tavg = 77.30 K, ln2-pristine-f23
#datetime                        t_s     iHTS_A                vHTS_V                tHTS_K  tTAR_K
0202-10-27_15:35:43.170000      5210.93        4.75918700e-02       -4.02241000e-09  77.3000  0.0000
0202-10-27_15:35:43.367000      5211.12        4.39795300e-02       -1.79121000e-09  77.3000  0.0000
0202-10-27_15:35:43.570000      5211.32        9.71777600e-02       -7.37510000e-10  77.3000  0.0000
0202-10-27_15:35:43.766000      5211.52        1.47811400e-01       -1.48131000e-09  77.3000  0.0000
0202-10-27_15:35:43.957000      5211.71        1.93379800e-01        4.59259000e-09  77.3000  0.0000
0202-10-27_15:35:44.160000      5211.92        2.46468200e-01        1.02945900e-08  77.3000  0.0000
0202-10-27_15:35:44.355000      5212.11        2.96004900e-01        1.35794900e-08  77.3000  0.0000
0202-10-27_15:35:44.547000      5212.30        3.41619300e-01        1.55007900e-08  77.3000  0.0000
0202-10-27_15:35:44.754000      5212.51        3.94954100e-01        1.32075900e-08  77.3000  0.0000
0202-10-27_15:35:44.945000      5212.70        4.44494000e-01        8.99309000e-09  77.3000  0.0000
0202-10-27_15:35:45.137000      5212.89        4.89253500e-01        1.25258900e-08  77.3000  0.0000
0202-10-27_15:35:45.340000      5213.10        5.43573800e-01        1.35174900e-08  77.3000  0.0000
0202-10-27_15:35:45.535000      5213.29        5.93067700e-01        1.81658900e-08  77.3000  0.0000
0202-10-27_15:35:45.727000      5213.48        6.40618800e-01        2.06450900e-08  77.3000  0.0000
0202-10-27_15:35:45.930000      5213.69        6.89520700e-01        2.15746900e-08  77.3000  0.0000
0202-10-27_15:35:46.120000      5213.88        7.41874400e-01        2.68425900e-08  77.3000  0.0000
0202-10-27_15:35:46.316000      5214.07        7.90961700e-01        2.36193900e-08  77.3000  0.0000
0202-10-27_15:35:46.520000      5214.28        8.39004100e-01        3.08085900e-08  77.3000  0.0000
0202-10-27_15:35:46.715000      5214.47        8.89011500e-01        3.09944900e-08  77.3000  0.0000
0202-10-27_15:35:46.906000      5214.66        9.39431400e-01        4.72948900e-08  77.3000  0.0000
0202-10-27_15:35:47.110000      5214.86        9.90353000e-01        7.89038900e-08  77.3000  0.0000
0202-10-27_15:35:47.300000      5215.06        1.03635300e+00        1.02765690e-07  77.3000  0.0000
0202-10-27_15:35:47.496000      5215.25        1.08836800e+00        1.10822890e-07  77.3000  0.0000
0202-10-27_15:35:47.700000      5215.45        1.13886500e+00        1.18880090e-07  77.3000  0.0000
0202-10-27_15:35:47.890000      5215.65        1.18551900e+00        1.23218590e-07  77.3000  0.0000
0202-10-27_15:35:48.086000      5215.84        1.23760400e+00        1.34126790e-07  77.3000  0.0000
0202-10-27_15:35:48.290000      5216.04        1.28731900e+00        1.32391390e-07  77.3000  0.0000
0202-10-27_15:35:48.480000      5216.24        1.33409100e+00        1.43671490e-07  77.3000  0.0000
0202-10-27_15:35:48.684000      5216.44        1.38913400e+00        1.43671490e-07  77.3000  0.0000
0202-10-27_15:35:48.880000      5216.63        1.43480500e+00        1.72491490e-07  77.3000  0.0000
0202-10-27_15:35:49.070000      5216.82        1.48176800e+00        1.73607090e-07  77.3000  0.0000
0202-10-27_15:35:49.260000      5217.02        1.53430600e+00        1.80114890e-07  77.3000  0.0000
0202-10-27_15:35:49.457000      5217.21        1.58438400e+00        1.72553490e-07  77.3000  0.0000
0202-10-27_15:35:49.650000      5217.40        1.63226300e+00        1.72739390e-07  77.3000  0.0000
0202-10-27_15:35:49.840000      5217.60        1.67497100e+00        1.75280590e-07  77.3000  0.0000
0202-10-27_15:35:50.047000      5217.80        1.73221700e+00        1.81912290e-07  77.3000  0.0000
0202-10-27_15:35:50.240000      5217.99        1.78389200e+00        1.84267390e-07  77.3000  0.0000
0202-10-27_15:35:50.430000      5218.19        1.82775400e+00        1.79247190e-07  77.3000  0.0000
0202-10-27_15:35:50.637000      5218.39        1.88184000e+00        1.64992090e-07  77.3000  0.0000
0202-10-27_15:35:50.830000      5218.58        1.93229300e+00        1.43361590e-07  77.3000  0.0000
0202-10-27_15:35:51.023000      5218.78        1.97787200e+00        1.32763290e-07  77.3000  0.0000
0202-10-27_15:35:51.227000      5218.98        2.03054200e+00        1.19871690e-07  77.3000  0.0000
0202-10-27_15:35:51.418000      5219.17        2.08094100e+00        1.22226890e-07  77.3000  0.0000
0202-10-27_15:35:51.613000      5219.37        2.12548100e+00        1.14603590e-07  77.3000  0.0000
0202-10-27_15:35:51.812000      5219.57        2.17910700e+00        1.15037390e-07  77.3000  0.0000
0202-10-27_15:35:52.004000      5219.76        2.23010400e+00        1.37289990e-07  77.3000  0.0000
0202-10-27_15:35:52.195000      5219.95        2.27772700e+00        1.42747490e-07  77.3000  0.0000
0202-10-27_15:35:52.402000      5220.16        2.32637800e+00        1.52172790e-07  77.3000  0.0000
0202-10-27_15:35:52.594000      5220.35        2.37884200e+00        1.40459990e-07  77.3000  0.0000
0202-10-27_15:35:52.785000      5220.54        2.42804100e+00        1.55148890e-07  77.3000  0.0000
0202-10-27_15:35:52.992000      5220.75        2.47333100e+00        1.52483890e-07  77.3000  0.0000
0202-10-27_15:35:53.184000      5220.94        2.52714400e+00        1.50252590e-07  77.3000  0.0000
0202-10-27_15:35:53.380000      5221.13        2.57825900e+00        1.67048790e-07  77.3000  0.0000
0202-10-27_15:35:53.582000      5221.34        2.62278500e+00        1.74672190e-07  77.3000  0.0000
0202-10-27_15:35:53.773000      5221.53        2.67619600e+00        2.03864090e-07  77.3000  0.0000
0202-10-27_15:35:53.970000      5221.72        2.72597700e+00        2.17189390e-07  77.3000  0.0000
0202-10-27_15:35:54.170000      5221.93        2.77422000e+00        2.62061890e-07  77.3000  0.0000
0202-10-27_15:35:54.363000      5222.12        2.82366700e+00        3.07120290e-07  77.3000  0.0000
0202-10-27_15:35:54.560000      5222.31        2.87487000e+00        3.64512390e-07  77.3000  0.0000
0202-10-27_15:35:54.754000      5222.51        2.92469400e+00        5.04149990e-07  77.3000  0.0000
0202-10-27_15:35:54.945000      5222.70        2.97023900e+00        6.92626690e-07  77.3000  0.0000
0202-10-27_15:35:55.152000      5222.91        3.02385100e+00        1.93269309e-06  77.3000  0.0000
0202-10-27_15:35:55.350000      5223.11        3.07374000e+00        3.25357939e-06  77.3000  0.0000
0202-10-27_15:35:55.543000      5223.30        3.11943800e+00        3.38051139e-06  77.3000  0.0000
0202-10-27_15:35:55.742000      5223.50        3.17275400e+00        6.90275109e-06  77.3000  0.0000
0202-10-27_15:35:55.938000      5223.69        3.22218700e+00        1.08310740e-05  77.3000  0.0000
0202-10-27_15:35:56.130000      5223.89        3.26805100e+00        1.34911923e-05  77.3000  0.0000
0202-10-27_15:35:56.324000      5224.08        3.32219900e+00        2.26664933e-05  77.3000  0.0000

File: chapter 5/cold_vs_warm/20K/ffj28/Ic/0_degradation/step00/ln2/Ic_2024-03-06_19-48-27069437_ffj28-step00-ln2.txt
# Ic = 2.79 A, n = 33.68 , Tavg = 0.00 K, f28-0e0pm2-ln2
#datetime                        t_s     iHTS_A                vHTS_V                tHTS_K  tTAR_K
0202-03-06_19:48:13.670000      27835.66        4.98846300e-02       -7.06564320e-09  0.0000  0.0000
0202-03-06_19:48:13.880000      27835.87        4.77771500e-02       -1.07224235e-08  0.0000  0.0000
0202-03-06_19:48:14.080000      27836.07        9.93422100e-02       -7.25158120e-09  0.0000  0.0000
0202-03-06_19:48:14.273000      27836.26        1.47282700e-01       -7.87137450e-09  0.0000  0.0000
0202-03-06_19:48:14.465000      27836.46        1.95914900e-01       -6.56980860e-09  0.0000  0.0000
0202-03-06_19:48:14.668000      27836.66        2.48137100e-01       -1.11562790e-09  0.0000  0.0000
0202-03-06_19:48:14.870000      27836.86        2.97636000e-01        7.56147784e-09  0.0000  0.0000
0202-03-06_19:48:15.082000      27837.07        3.45536400e-01        1.27057619e-08  0.0000  0.0000
0202-03-06_19:48:15.277000      27837.27        3.96529800e-01        8.80106437e-09  0.0000  0.0000
0202-03-06_19:48:15.470000      27837.46        4.46058300e-01        2.78905950e-09  0.0000  0.0000
0202-03-06_19:48:15.660000      27837.65        4.91400200e-01        1.67341540e-09  0.0000  0.0000
0202-03-06_19:48:15.875000      27837.87        5.44668800e-01        4.33807995e-10  0.0000  0.0000
0202-03-06_19:48:16.074000      27838.07        5.93394400e-01        2.72703750e-09  0.0000  0.0000
0202-03-06_19:48:16.277000      27838.27        6.41866300e-01       -1.36359710e-09  0.0000  0.0000
0202-03-06_19:48:16.470000      27838.46        6.93393900e-01       -6.19845305e-10  0.0000  0.0000
0202-03-06_19:48:16.660000      27838.65        7.42968500e-01        6.19740895e-10  0.0000  0.0000
0202-03-06_19:48:16.860000      27838.85        7.88452800e-01        5.57761595e-10  0.0000  0.0000
0202-03-06_19:48:17.055000      27839.04        8.42323900e-01       -1.24010805e-10  0.0000  0.0000
0202-03-06_19:48:17.246000      27839.24        8.91637300e-01       -4.89641790e-09  0.0000  0.0000
0202-03-06_19:48:17.438000      27839.43        9.39282500e-01       -4.15266610e-09  0.0000  0.0000
0202-03-06_19:48:17.640000      27839.63        9.88385100e-01       -2.23130740e-09  0.0000  0.0000
0202-03-06_19:48:17.850000      27839.84        1.04022700e+00        4.02860308e-09  0.0000  0.0000
0202-03-06_19:48:18.062000      27840.06        1.08928300e+00        1.85932720e-09  0.0000  0.0000
0202-03-06_19:48:18.254000      27840.25        1.13742000e+00       -2.60318330e-09  0.0000  0.0000
0202-03-06_19:48:18.457000      27840.45        1.18877300e+00       -6.44590070e-09  0.0000  0.0000
0202-03-06_19:48:18.650000      27840.64        1.23659200e+00       -1.09703905e-08  0.0000  0.0000
0202-03-06_19:48:18.850000      27840.84        1.28552200e+00       -1.36355009e-08  0.0000  0.0000
0202-03-06_19:48:19.074000      27841.06        1.33912100e+00       -2.05152046e-08  0.0000  0.0000
0202-03-06_19:48:19.266000      27841.26        1.38567800e+00       -1.62386320e-08  0.0000  0.0000
0202-03-06_19:48:19.473000      27841.46        1.43443700e+00       -9.17299040e-09  0.0000  0.0000
0202-03-06_19:48:19.664000      27841.66        1.48631300e+00       -8.86309390e-09  0.0000  0.0000
0202-03-06_19:48:19.860000      27841.85        1.53639700e+00       -8.18132140e-09  0.0000  0.0000
0202-03-06_19:48:20.066000      27842.06        1.58414400e+00       -8.05736280e-09  0.0000  0.0000
0202-03-06_19:48:20.258000      27842.25        1.63407200e+00       -8.42923870e-09  0.0000  0.0000
0202-03-06_19:48:20.453000      27842.44        1.68486700e+00       -1.72303010e-08  0.0000  0.0000
0202-03-06_19:48:20.660000      27842.65        1.73306700e+00       -2.05152046e-08  0.0000  0.0000
0202-03-06_19:48:20.863000      27842.85        1.78323100e+00       -2.14448942e-08  0.0000  0.0000
0202-03-06_19:48:21.062000      27843.05        1.83434400e+00       -1.82839493e-08  0.0000  0.0000
0202-03-06_19:48:21.258000      27843.25        1.88177100e+00       -2.52876116e-08  0.0000  0.0000
0202-03-06_19:48:21.450000      27843.44        1.93086500e+00       -3.39647424e-08  0.0000  0.0000
0202-03-06_19:48:21.640000      27843.63        1.98229800e+00       -3.45226016e-08  0.0000  0.0000
0202-03-06_19:48:21.855000      27843.85        2.03233400e+00       -3.17955710e-08  0.0000  0.0000
0202-03-06_19:48:22.055000      27844.05        2.08090700e+00       -2.73950570e-08  0.0000  0.0000
0202-03-06_19:48:22.258000      27844.25        2.13116400e+00       -2.89445387e-08  0.0000  0.0000
0202-03-06_19:48:22.453000      27844.44        2.17947800e+00       -2.73330777e-08  0.0000  0.0000
0202-03-06_19:48:22.645000      27844.63        2.22869800e+00       -2.96882898e-08  0.0000  0.0000
0202-03-06_19:48:22.867000      27844.86        2.28160300e+00       -2.93164142e-08  0.0000  0.0000
0202-03-06_19:48:23.062000      27845.05        2.32868300e+00       -3.34690250e-08  0.0000  0.0000
0202-03-06_19:48:23.266000      27845.26        2.37646200e+00       -3.67539261e-08  0.0000  0.0000
0202-03-06_19:48:23.470000      27845.46        2.42906400e+00       -4.06586199e-08  0.0000  0.0000
0202-03-06_19:48:23.670000      27845.66        2.47905500e+00       -3.84893456e-08  0.0000  0.0000
0202-03-06_19:48:23.890000      27845.88        2.52607300e+00       -2.75809948e-08  0.0000  0.0000
0202-03-06_19:48:24.100000      27846.09        2.57850300e+00       -2.38622389e-08  0.0000  0.0000
0202-03-06_19:48:24.293000      27846.28        2.62566900e+00       -2.23747365e-08  0.0000  0.0000
0202-03-06_19:48:24.492000      27846.49        2.67477900e+00       -1.33877430e-08  0.0000  0.0000
0202-03-06_19:48:24.695000      27846.69        2.72676900e+00        2.76425309e-08  0.0000  0.0000
0202-03-06_19:48:24.902000      27846.89        2.77700900e+00        9.55718060e-08  0.0000  0.0000
0202-03-06_19:48:25.105000      27847.10        2.82358500e+00        2.44507981e-07  0.0000  0.0000
0202-03-06_19:48:25.297000      27847.29        2.87555800e+00        4.26293167e-07  0.0000  0.0000
0202-03-06_19:48:25.500000      27847.49        2.92559700e+00        7.23979578e-07  0.0000  0.0000
0202-03-06_19:48:25.703000      27847.69        2.97240200e+00        2.18445898e-06  0.0000  0.0000
0202-03-06_19:48:25.900000      27847.89        3.02464100e+00        3.91783308e-06  0.0000  0.0000
0202-03-06_19:48:26.105000      27848.10        3.07447800e+00        5.96599985e-06  0.0000  0.0000
0202-03-06_19:48:26.300000      27848.29        3.12153900e+00        9.38316456e-06  0.0000  0.0000
0202-03-06_19:48:26.504000      27848.49        3.17385700e+00        1.33411603e-05  0.0000  0.0000
0202-03-06_19:48:26.695000      27848.69        3.22364300e+00        2.04743534e-05  0.0000  0.0000

File: chapter 5/cold_vs_warm/20K/ffj28/Ic/0_degradation/step00/ln2/Ic_2024-03-06_19-48-42221368_ffj28-step00-ln2.txt
# Ic = 2.79 A, n = 34.14 , Tavg = 0.00 K, f28-0e0pm2-ln2
#datetime                        t_s     iHTS_A                vHTS_V                tHTS_K  tTAR_K
0202-03-06_19:48:28.760000      27850.75        1.68714400e-02       -3.18139367e-08  0.0000  0.0000
0202-03-06_19:48:28.970000      27850.96        5.05969000e-02       -2.98305992e-08  0.0000  0.0000
0202-03-06_19:48:29.160000      27851.15        9.72105700e-02       -2.98305992e-08  0.0000  0.0000
0202-03-06_19:48:29.350000      27851.34        1.48745600e-01       -2.64217380e-08  0.0000  0.0000
0202-03-06_19:48:29.560000      27851.55        1.98573900e-01       -2.79712204e-08  0.0000  0.0000
0202-03-06_19:48:29.760000      27851.75        2.46803800e-01       -2.42524626e-08  0.0000  0.0000
0202-03-06_19:48:29.965000      27851.96        2.95204300e-01       -2.64217380e-08  0.0000  0.0000
0202-03-06_19:48:30.156000      27852.15        3.46708200e-01       -2.52441314e-08  0.0000  0.0000
0202-03-06_19:48:30.360000      27852.35        3.94890600e-01       -3.17519574e-08  0.0000  0.0000
0202-03-06_19:48:30.550000      27852.54        4.43573200e-01       -3.88795764e-08  0.0000  0.0000
0202-03-06_19:48:30.773000      27852.76        4.95186900e-01       -4.46436509e-08  0.0000  0.0000
0202-03-06_19:48:30.992000      27852.98        5.45346200e-01       -4.86723052e-08  0.0000  0.0000
0202-03-06_19:48:31.195000      27853.19        5.94102900e-01       -4.51394853e-08  0.0000  0.0000
0202-03-06_19:48:31.390000      27853.38        6.42360400e-01       -3.88795764e-08  0.0000  0.0000
0202-03-06_19:48:31.582000      27853.57        6.91319000e-01       -3.75160319e-08  0.0000  0.0000
0202-03-06_19:48:31.824000      27853.81        7.42996600e-01       -3.96853073e-08  0.0000  0.0000
0202-03-06_19:48:32.027000      27854.02        7.89748300e-01       -4.19165619e-08  0.0000  0.0000
0202-03-06_19:48:32.223000      27854.21        8.41874000e-01       -4.47056302e-08  0.0000  0.0000
0202-03-06_19:48:32.414000      27854.41        8.91665300e-01       -4.07389553e-08  0.0000  0.0000
0202-03-06_19:48:32.620000      27854.61        9.39282200e-01       -3.67103011e-08  0.0000  0.0000
0202-03-06_19:48:32.850000      27854.84        9.89226900e-01       -3.38592535e-08  0.0000  0.0000
0202-03-06_19:48:33.047000      27855.04        1.03897100e+00       -4.04290588e-08  0.0000  0.0000
0202-03-06_19:48:33.240000      27855.23        1.08776200e+00       -4.89202224e-08  0.0000  0.0000
0202-03-06_19:48:33.440000      27855.43        1.13909500e+00       -5.69155801e-08  0.0000  0.0000
0202-03-06_19:48:33.645000      27855.63        1.18883100e+00       -6.91255375e-08  0.0000  0.0000
0202-03-06_19:48:33.844000      27855.83        1.23527900e+00       -7.18526564e-08  0.0000  0.0000
0202-03-06_19:48:34.047000      27856.04        1.28878600e+00       -6.96214030e-08  0.0000  0.0000
0202-03-06_19:48:34.242000      27856.23        1.33818000e+00       -6.35474355e-08  0.0000  0.0000
0202-03-06_19:48:34.434000      27856.42        1.38278400e+00       -6.44151451e-08  0.0000  0.0000
0202-03-06_19:48:34.637000      27856.63        1.43679000e+00       -6.16880576e-08  0.0000  0.0000
0202-03-06_19:48:34.850000      27856.84        1.48812100e+00       -6.36713940e-08  0.0000  0.0000
0202-03-06_19:48:35.066000      27857.06        1.53577900e+00       -6.37333732e-08  0.0000  0.0000
0202-03-06_19:48:35.260000      27857.25        1.58572800e+00       -7.07990090e-08  0.0000  0.0000
0202-03-06_19:48:35.453000      27857.44        1.63081300e+00       -7.50755779e-08  0.0000  0.0000
0202-03-06_19:48:35.645000      27857.64        1.68524200e+00       -8.17073588e-08  0.0000  0.0000
0202-03-06_19:48:35.863000      27857.85        1.73465800e+00       -8.34427781e-08  0.0000  0.0000
0202-03-06_19:48:36.074000      27858.06        1.78357600e+00       -8.08396492e-08  0.0000  0.0000
0202-03-06_19:48:36.266000      27858.26        1.83412800e+00       -8.05297529e-08  0.0000  0.0000
0202-03-06_19:48:36.473000      27858.46        1.88377800e+00       -8.75953886e-08  0.0000  0.0000
0202-03-06_19:48:36.664000      27858.66        1.93118000e+00       -9.34214391e-08  0.0000  0.0000
0202-03-06_19:48:36.860000      27858.85        1.98298000e+00       -8.69755960e-08  0.0000  0.0000
0202-03-06_19:48:37.070000      27859.06        2.03293000e+00       -6.93734860e-08  0.0000  0.0000
0202-03-06_19:48:37.260000      27859.25        2.08021900e+00       -5.84651361e-08  0.0000  0.0000
0202-03-06_19:48:37.457000      27859.45        2.13157200e+00       -5.68536753e-08  0.0000  0.0000
0202-03-06_19:48:37.660000      27859.65        2.18144600e+00       -5.72875301e-08  0.0000  0.0000
0202-03-06_19:48:37.860000      27859.85        2.22986200e+00       -5.74114887e-08  0.0000  0.0000
0202-03-06_19:48:38.055000      27860.04        2.28061600e+00       -5.85271153e-08  0.0000  0.0000
0202-03-06_19:48:38.258000      27860.25        2.33059100e+00       -6.62125437e-08  0.0000  0.0000
0202-03-06_19:48:38.453000      27860.44        2.37519000e+00       -6.94974445e-08  0.0000  0.0000
0202-03-06_19:48:38.645000      27860.64        2.42962900e+00       -7.40839098e-08  0.0000  0.0000
0202-03-06_19:48:38.855000      27860.85        2.47955000e+00       -7.70589143e-08  0.0000  0.0000
0202-03-06_19:48:39.047000      27861.04        2.52544400e+00       -7.51375572e-08  0.0000  0.0000
0202-03-06_19:48:39.242000      27861.23        2.57850700e+00       -7.27823453e-08  0.0000  0.0000
0202-03-06_19:48:39.445000      27861.44        2.62804400e+00       -6.67083630e-08  0.0000  0.0000
0202-03-06_19:48:39.645000      27861.64        2.67495200e+00       -5.08416503e-08  0.0000  0.0000
0202-03-06_19:48:39.840000      27861.83        2.72739500e+00       -1.83644956e-08  0.0000  0.0000
0202-03-06_19:48:40.050000      27862.04        2.77701100e+00        5.78700153e-08  0.0000  0.0000
0202-03-06_19:48:40.242000      27862.23        2.82509600e+00        1.68007190e-07  0.0000  0.0000
0202-03-06_19:48:40.438000      27862.43        2.87646600e+00        3.43098648e-07  0.0000  0.0000
0202-03-06_19:48:40.640000      27862.63        2.92596000e+00        7.76829629e-07  0.0000  0.0000
0202-03-06_19:48:40.840000      27862.83        2.97323400e+00        2.41773098e-06  0.0000  0.0000
0202-03-06_19:48:41.035000      27863.03        3.02564500e+00        3.78499381e-06  0.0000  0.0000
0202-03-06_19:48:41.230000      27863.22        3.07496000e+00        5.76231865e-06  0.0000  0.0000
0202-03-06_19:48:41.420000      27863.41        3.11986800e+00        9.04083636e-06  0.0000  0.0000
0202-03-06_19:48:41.617000      27863.61        3.17388900e+00        1.34574794e-05  0.0000  0.0000
0202-03-06_19:48:41.836000      27863.83        3.22462600e+00        2.12135655e-05  0.0000  0.0000

File: chapter 5/cold_vs_warm/20K/ffj28/Ic/0_degradation/step00/ln2/Ic_2024-03-06_19-49-27679854_ffj28-step00-ln2.txt
# Ic = 2.80 A, n = 34.65 , Tavg = 0.00 K, f28-0e0pm2-ln2
#datetime                        t_s     iHTS_A                vHTS_V                tHTS_K  tTAR_K
0202-03-06_19:49:14.312000      27896.30        1.67602700e-02       -7.62841287e-08  0.0000  0.0000
0202-03-06_19:49:14.510000      27896.50        4.83620600e-02       -7.73997562e-08  0.0000  0.0000
0202-03-06_19:49:14.707000      27896.70        9.67227700e-02       -7.67179838e-08  0.0000  0.0000
0202-03-06_19:49:14.918000      27896.91        1.48845500e-01       -8.04987215e-08  0.0000  0.0000
0202-03-06_19:49:15.110000      27897.10        1.97031100e-01       -8.21721344e-08  0.0000  0.0000
0202-03-06_19:49:15.300000      27897.29        2.45192900e-01       -8.15523123e-08  0.0000  0.0000
0202-03-06_19:49:15.504000      27897.50        2.97329300e-01       -7.69038349e-08  0.0000  0.0000
0202-03-06_19:49:15.707000      27897.70        3.46709600e-01       -8.12423782e-08  0.0000  0.0000
0202-03-06_19:49:15.902000      27897.89        3.93762800e-01       -8.03126882e-08  0.0000  0.0000
0202-03-06_19:49:16.110000      27898.10        4.45915500e-01       -8.16762335e-08  0.0000  0.0000
0202-03-06_19:49:16.300000      27898.29        4.95374400e-01       -8.03126882e-08  0.0000  0.0000
0202-03-06_19:49:16.496000      27898.49        5.39987500e-01       -8.04366469e-08  0.0000  0.0000
0202-03-06_19:49:16.700000      27898.69        5.94523800e-01       -8.23580061e-08  0.0000  0.0000
0202-03-06_19:49:16.895000      27898.89        6.43874400e-01       -8.30397788e-08  0.0000  0.0000
0202-03-06_19:49:17.090000      27899.08        6.88740000e-01       -9.04153193e-08  0.0000  0.0000
0202-03-06_19:49:17.293000      27899.28        7.42554900e-01       -9.53736658e-08  0.0000  0.0000
0202-03-06_19:49:17.484000      27899.48        7.92484300e-01       -9.30804305e-08  0.0000  0.0000
0202-03-06_19:49:17.676000      27899.67        8.37801100e-01       -9.02293813e-08  0.0000  0.0000
0202-03-06_19:49:17.870000      27899.86        8.91485400e-01       -7.67798663e-08  0.0000  0.0000
0202-03-06_19:49:18.066000      27900.06        9.41791400e-01       -6.71730699e-08  0.0000  0.0000
0202-03-06_19:49:18.260000      27900.25        9.89206800e-01       -6.04793020e-08  0.0000  0.0000
0202-03-06_19:49:18.465000      27900.46        1.03811800e+00       -5.90537774e-08  0.0000  0.0000
0202-03-06_19:49:18.660000      27900.65        1.08995900e+00       -6.49418139e-08  0.0000  0.0000
0202-03-06_19:49:18.867000      27900.86        1.13994500e+00       -6.68631732e-08  0.0000  0.0000
0202-03-06_19:49:19.062000      27901.06        1.18773600e+00       -6.95902638e-08  0.0000  0.0000
0202-03-06_19:49:19.258000      27901.25        1.23844000e+00       -7.31850650e-08  0.0000  0.0000
0202-03-06_19:49:19.450000      27901.44        1.28854500e+00       -7.44246517e-08  0.0000  0.0000
0202-03-06_19:49:19.652000      27901.64        1.33361500e+00       -7.83913289e-08  0.0000  0.0000
0202-03-06_19:49:19.860000      27901.85        1.38794500e+00       -7.63460110e-08  0.0000  0.0000
0202-03-06_19:49:20.074000      27902.07        1.43689200e+00       -7.86392462e-08  0.0000  0.0000
0202-03-06_19:49:20.270000      27902.26        1.48634200e+00       -7.83913289e-08  0.0000  0.0000
0202-03-06_19:49:20.460000      27902.45        1.53653000e+00       -8.08085229e-08  0.0000  0.0000
0202-03-06_19:49:20.652000      27902.64        1.58427900e+00       -8.06225849e-08  0.0000  0.0000
0202-03-06_19:49:20.860000      27902.85        1.63314100e+00       -8.63246834e-08  0.0000  0.0000
0202-03-06_19:49:21.055000      27903.05        1.68498500e+00       -8.95476247e-08  0.0000  0.0000
0202-03-06_19:49:21.246000      27903.24        1.73477000e+00       -9.02914031e-08  0.0000  0.0000
0202-03-06_19:49:21.453000      27903.44        1.78204200e+00       -8.80601820e-08  0.0000  0.0000
0202-03-06_19:49:21.645000      27903.64        1.83219300e+00       -8.89279010e-08  0.0000  0.0000
0202-03-06_19:49:21.855000      27903.85        1.88381700e+00       -8.58909150e-08  0.0000  0.0000
0202-03-06_19:49:22.050000      27904.04        1.93246600e+00       -7.80815223e-08  0.0000  0.0000
0202-03-06_19:49:22.246000      27904.24        1.98082400e+00       -7.17596329e-08  0.0000  0.0000
0202-03-06_19:49:22.438000      27904.43        2.03294800e+00       -7.72757913e-08  0.0000  0.0000
0202-03-06_19:49:22.640000      27904.63        2.08228000e+00       -8.14284049e-08  0.0000  0.0000
0202-03-06_19:49:22.870000      27904.86        2.12880800e+00       -8.88659217e-08  0.0000  0.0000
0202-03-06_19:49:23.082000      27905.07        2.18139600e+00       -8.60148736e-08  0.0000  0.0000
0202-03-06_19:49:23.280000      27905.27        2.22970600e+00       -8.79362321e-08  0.0000  0.0000
0202-03-06_19:49:23.484000      27905.48        2.27506900e+00       -8.76263356e-08  0.0000  0.0000
0202-03-06_19:49:23.680000      27905.67        2.33008900e+00       -9.51878110e-08  0.0000  0.0000
0202-03-06_19:49:23.880000      27905.87        2.37824900e+00       -9.43201007e-08  0.0000  0.0000
0202-03-06_19:49:24.070000      27906.06        2.42710000e+00       -9.80388591e-08  0.0000  0.0000
0202-03-06_19:49:24.260000      27906.25        2.47948100e+00       -9.53737489e-08  0.0000  0.0000
0202-03-06_19:49:24.470000      27906.46        2.52938500e+00       -9.77289626e-08  0.0000  0.0000
0202-03-06_19:49:24.660000      27906.65        2.57645900e+00       -9.27706180e-08  0.0000  0.0000
0202-03-06_19:49:24.863000      27906.85        2.62847400e+00       -8.57669564e-08  0.0000  0.0000
0202-03-06_19:49:25.066000      27907.06        2.67839300e+00       -6.67393091e-08  0.0000  0.0000
0202-03-06_19:49:25.260000      27907.25        2.72548900e+00       -3.55017384e-08  0.0000  0.0000
0202-03-06_19:49:25.453000      27907.44        2.77685200e+00        2.02796379e-08  0.0000  0.0000
0202-03-06_19:49:25.660000      27907.65        2.82696600e+00        1.69897685e-07  0.0000  0.0000
0202-03-06_19:49:25.875000      27907.87        2.87477100e+00        3.54162164e-07  0.0000  0.0000
0202-03-06_19:49:26.086000      27908.08        2.92639000e+00        7.63907362e-07  0.0000  0.0000
0202-03-06_19:49:26.290000      27908.28        2.96463500e+00        1.16776452e-06  0.0000  0.0000
0202-03-06_19:49:26.490000      27908.48        3.02212400e+00        4.01596156e-06  0.0000  0.0000
0202-03-06_19:49:26.684000      27908.67        3.07433200e+00        5.99434100e-06  0.0000  0.0000
0202-03-06_19:49:26.900000      27908.89        3.12470200e+00        9.03107902e-06  0.0000  0.0000
0202-03-06_19:49:27.110000      27909.10        3.17380900e+00        1.37175884e-05  0.0000  0.0000
0202-03-06_19:49:27.305000      27909.30        3.22379800e+00        2.11092433e-05  0.0000  0.0000

File: chapter 5/cold_vs_warm/20K/ffj28/Ic/0_degradation/step00/ln2/Ic_2024-03-06_19-49-43048804_ffj28-step00-ln2.txt
# Ic = 2.79 A, n = 32.33 , Tavg = 0.00 K, f28-0e0pm2-ln2
#datetime                        t_s     iHTS_A                vHTS_V                tHTS_K  tTAR_K
0202-03-06_19:49:29.350000      27911.34        1.66796000e-02        6.30233530e-08  0.0000  0.0000
0202-03-06_19:49:29.543000      27911.53        5.03502600e-02        7.41796332e-08  0.0000  0.0000
0202-03-06_19:49:29.790000      27911.78        9.76527500e-02        8.21749674e-08  0.0000  0.0000
0202-03-06_19:49:30.020000      27912.01        1.49502600e-01        8.94265496e-08  0.0000  0.0000
0202-03-06_19:49:30.223000      27912.21        1.94249400e-01        8.94885290e-08  0.0000  0.0000
0202-03-06_19:49:30.426000      27912.42        2.47992100e-01        9.15958264e-08  0.0000  0.0000
0202-03-06_19:49:30.630000      27912.62        2.97498500e-01        9.46328138e-08  0.0000  0.0000
0202-03-06_19:49:30.855000      27912.85        3.47588200e-01        9.33312477e-08  0.0000  0.0000
0202-03-06_19:49:31.062000      27913.06        3.95384900e-01        9.45088551e-08  0.0000  0.0000
0202-03-06_19:49:31.266000      27913.26        4.42705100e-01        9.48807311e-08  0.0000  0.0000
0202-03-06_19:49:31.470000      27913.46        4.95660700e-01        9.79177185e-08  0.0000  0.0000
0202-03-06_19:49:31.660000      27913.65        5.44776800e-01        9.48187518e-08  0.0000  0.0000
0202-03-06_19:49:31.875000      27913.87        5.92791600e-01        9.69880285e-08  0.0000  0.0000
0202-03-06_19:49:32.074000      27914.07        6.44167100e-01        9.92192845e-08  0.0000  0.0000
0202-03-06_19:49:32.280000      27914.27        6.93501400e-01        9.99010572e-08  0.0000  0.0000
0202-03-06_19:49:32.473000      27914.46        7.41274300e-01        1.02318251e-07  0.0000  0.0000
0202-03-06_19:49:32.664000      27914.66        7.90138100e-01        1.02876065e-07  0.0000  0.0000
0202-03-06_19:49:32.867000      27914.86        8.41771300e-01        1.05727115e-07  0.0000  0.0000
0202-03-06_19:49:33.074000      27915.07        8.92856800e-01        9.82896187e-08  0.0000  0.0000
0202-03-06_19:49:33.277000      27915.27        9.38799800e-01        9.48807741e-08  0.0000  0.0000
0202-03-06_19:49:33.480000      27915.47        9.90769900e-01        1.03681862e-07  0.0000  0.0000
0202-03-06_19:49:33.684000      27915.68        1.04036200e+00        1.09260004e-07  0.0000  0.0000
0202-03-06_19:49:33.900000      27915.89        1.08777900e+00        1.09755839e-07  0.0000  0.0000
0202-03-06_19:49:34.094000      27916.08        1.13978900e+00        1.05479263e-07  0.0000  0.0000
0202-03-06_19:49:34.290000      27916.28        1.18881300e+00        1.03619883e-07  0.0000  0.0000
0202-03-06_19:49:34.484000      27916.47        1.23540400e+00        1.03186027e-07  0.0000  0.0000
0202-03-06_19:49:34.676000      27916.67        1.28803900e+00        1.00211018e-07  0.0000  0.0000
0202-03-06_19:49:34.887000      27916.88        1.33783200e+00        1.01388626e-07  0.0000  0.0000
0202-03-06_19:49:35.086000      27917.08        1.37912200e+00        1.00706853e-07  0.0000  0.0000
0202-03-06_19:49:35.277000      27917.27        1.43646000e+00        1.01202688e-07  0.0000  0.0000
0202-03-06_19:49:35.480000      27917.47        1.48666100e+00        9.50667318e-08  0.0000  0.0000
0202-03-06_19:49:35.670000      27917.66        1.53396700e+00        9.60584015e-08  0.0000  0.0000
0202-03-06_19:49:35.890000      27917.88        1.58576800e+00        9.28974544e-08  0.0000  0.0000
0202-03-06_19:49:36.094000      27918.09        1.63396200e+00        9.88474724e-08  0.0000  0.0000
0202-03-06_19:49:36.297000      27918.29        1.68306300e+00        1.11243343e-07  0.0000  0.0000
0202-03-06_19:49:36.490000      27918.48        1.73472500e+00        1.11491261e-07  0.0000  0.0000
0202-03-06_19:49:36.695000      27918.69        1.78268600e+00        1.14466270e-07  0.0000  0.0000
0202-03-06_19:49:36.900000      27918.89        1.83347300e+00        1.16945444e-07  0.0000  0.0000
0202-03-06_19:49:37.094000      27919.08        1.88355200e+00        1.18061072e-07  0.0000  0.0000
0202-03-06_19:49:37.297000      27919.29        1.93149500e+00        1.21036081e-07  0.0000  0.0000
0202-03-06_19:49:37.492000      27919.48        1.98142500e+00        1.19424618e-07  0.0000  0.0000
0202-03-06_19:49:37.684000      27919.68        2.03265600e+00        1.24011090e-07  0.0000  0.0000
0202-03-06_19:49:37.895000      27919.88        2.08038600e+00        1.17131382e-07  0.0000  0.0000
0202-03-06_19:49:38.090000      27920.08        2.13168100e+00        1.16325650e-07  0.0000  0.0000
0202-03-06_19:49:38.280000      27920.27        2.18121900e+00        1.11491261e-07  0.0000  0.0000
0202-03-06_19:49:38.484000      27920.48        2.22886800e+00        1.16201692e-07  0.0000  0.0000
0202-03-06_19:49:38.680000      27920.67        2.27229700e+00        1.18247010e-07  0.0000  0.0000
0202-03-06_19:49:38.883000      27920.88        2.32934400e+00        1.20416275e-07  0.0000  0.0000
0202-03-06_19:49:39.086000      27921.08        2.37462700e+00        1.15891736e-07  0.0000  0.0000
0202-03-06_19:49:39.277000      27921.27        2.42934300e+00        1.14094299e-07  0.0000  0.0000
0202-03-06_19:49:39.470000      27921.46        2.47911200e+00        1.16325532e-07  0.0000  0.0000
0202-03-06_19:49:39.676000      27921.67        2.52415800e+00        1.22399505e-07  0.0000  0.0000
0202-03-06_19:49:39.880000      27921.87        2.57861600e+00        1.27605768e-07  0.0000  0.0000
0202-03-06_19:49:40.086000      27922.08        2.62847800e+00        1.35601101e-07  0.0000  0.0000
0202-03-06_19:49:40.280000      27922.27        2.67550400e+00        1.52893332e-07  0.0000  0.0000
0202-03-06_19:49:40.473000      27922.46        2.72728800e+00        1.89275193e-07  0.0000  0.0000
0202-03-06_19:49:40.664000      27922.66        2.77693300e+00        2.44002934e-07  0.0000  0.0000
0202-03-06_19:49:40.883000      27922.88        2.82293100e+00        3.87547042e-07  0.0000  0.0000
0202-03-06_19:49:41.090000      27923.08        2.87619000e+00        5.63072480e-07  0.0000  0.0000
0202-03-06_19:49:41.293000      27923.28        2.92417300e+00        9.54781791e-07  0.0000  0.0000
0202-03-06_19:49:41.484000      27923.48        2.97364600e+00        2.46162304e-06  0.0000  0.0000
0202-03-06_19:49:41.684000      27923.67        3.02470500e+00        3.82863894e-06  0.0000  0.0000
0202-03-06_19:49:41.883000      27923.87        3.07301400e+00        6.02729334e-06  0.0000  0.0000
0202-03-06_19:49:42.086000      27924.08        3.11344900e+00        9.03514971e-06  0.0000  0.0000
0202-03-06_19:49:42.280000      27924.27        3.17390100e+00        1.40982402e-05  0.0000  0.0000
0202-03-06_19:49:42.480000      27924.47        3.22183400e+00        1.77395251e-05  0.0000  0.0000
0202-03-06_19:49:42.676000      27924.67        3.27116300e+00        2.82735295e-05  0.0000  0.0000
