Repository: shortlab/2025-devitre-PhD

# 2025-devitre-PhD
Data repository for Alexis Devitre's PhD thesis

File: chapter 5/cold_vs_warm/300K/ffj26/Ic/0_degradation/step00/ln2/Ic_2023-11-09_15-15-43144821_ffj26-step00-ln2.txt
# Ic = 2.52 A, n = 22.34 , Tavg = 0.00 K, f26-pristine_LN2-77K
#datetime                        t_s     iHTS_A                vHTS_V                tHTS_K  tTAR_K
0202-11-09_15:15:21.630000      187.38        1.60297900e-02        1.68239545e-08  0.0000  175.1320
0202-11-09_15:15:21.830000      187.57        3.04125400e-02        2.23400055e-08  0.0000  175.1320
0202-11-09_15:15:22.062000      187.81        6.06710700e-02        3.46116695e-08  0.0000  175.2280
0202-11-09_15:15:22.270000      188.02        8.95211500e-02        4.99822795e-08  0.0000  175.2280
0202-11-09_15:15:22.460000      188.21        1.18167600e-01        5.82254075e-08  0.0000  175.2280
0202-11-09_15:15:22.664000      188.41        1.47249200e-01        6.64685355e-08  0.0000  175.2280
0202-11-09_15:15:22.867000      188.61        1.78711400e-01        5.77916125e-08  0.0000  175.2280
0202-11-09_15:15:23.060000      188.81        2.08566200e-01        4.77511575e-08  0.0000  175.3860
0202-11-09_15:15:23.260000      189.01        2.34951200e-01        3.38680595e-08  0.0000  175.3860
0202-11-09_15:15:23.460000      189.21        2.67974600e-01        7.15549050e-09  0.0000  175.3860
0202-11-09_15:15:23.656000      189.40        2.97307000e-01       -1.09421195e-08  0.0000  175.3860
0202-11-09_15:15:23.910000      189.66        3.24898600e-01       -3.74687544e-08  0.0000  175.3860
0202-11-09_15:15:24.105000      189.85        3.57034900e-01       -5.96569206e-08  0.0000  175.4710
0202-11-09_15:15:24.305000      190.05        3.84617500e-01       -7.71967279e-08  0.0000  175.4710
0202-11-09_15:15:24.523000      190.27        4.16474400e-01       -7.91800277e-08  0.0000  175.4710
0202-11-09_15:15:24.740000      190.49        4.45832100e-01       -6.36235201e-08  0.0000  175.4710
0202-11-09_15:15:24.938000      190.68        4.75970400e-01       -5.09799841e-08  0.0000  175.6170
0202-11-09_15:15:25.145000      190.89        5.05939500e-01       -3.10230305e-08  0.0000  175.6170
0202-11-09_15:15:25.348000      191.10        5.34589200e-01       -1.87513625e-08  0.0000  175.6170
0202-11-09_15:15:25.550000      191.30        5.64956400e-01       -1.14999235e-08  0.0000  175.6170
0202-11-09_15:15:25.750000      191.50        5.94929900e-01       -3.43861500e-10  0.0000  175.6170
0202-11-09_15:15:25.957000      191.71        6.22365600e-01        1.08121995e-08  0.0000  175.7260
0202-11-09_15:15:26.152000      191.90        6.54371000e-01        2.02328735e-08  0.0000  175.7260
0202-11-09_15:15:26.344000      192.09        6.83737500e-01        1.49647335e-08  0.0000  175.7260
0202-11-09_15:15:26.555000      192.30        7.13314800e-01        3.80867250e-09  0.0000  175.7260
0202-11-09_15:15:26.746000      192.49        7.43234900e-01       -2.94694250e-09  0.0000  175.7260
0202-11-09_15:15:26.945000      192.69        7.73837800e-01       -6.97552050e-09  0.0000  175.8440
0202-11-09_15:15:27.150000      192.89        8.02349400e-01       -7.03749850e-09  0.0000  175.8440
0202-11-09_15:15:27.344000      193.09        8.31867300e-01       -8.15310450e-09  0.0000  175.8440
0202-11-09_15:15:27.535000      193.28        8.63075700e-01       -9.33068850e-09  0.0000  175.8440
0202-11-09_15:15:27.742000      193.49        8.92903800e-01       -5.67397950e-09  0.0000  175.8440
0202-11-09_15:15:27.938000      193.68        9.20965800e-01        3.37482550e-09  0.0000  175.9640
0202-11-09_15:15:28.130000      193.88        9.51990200e-01        1.50886935e-08  0.0000  175.9640
0202-11-09_15:15:28.344000      194.09        9.82107700e-01        2.69885075e-08  0.0000  175.9640
0202-11-09_15:15:28.540000      194.29        1.01066100e+00        3.67810615e-08  0.0000  175.9640
0202-11-09_15:15:28.754000      194.50        1.04212400e+00        3.79586535e-08  0.0000  175.9640
0202-11-09_15:15:28.957000      194.70        1.07020600e+00        3.28764465e-08  0.0000  175.9640
0202-11-09_15:15:29.164000      194.91        1.09931500e+00        2.10386255e-08  0.0000  176.1110
0202-11-09_15:15:29.360000      195.11        1.13088300e+00        7.40343850e-09  0.0000  176.1110
0202-11-09_15:15:29.550000      195.30        1.15936100e+00       -1.24295615e-08  0.0000  176.1110
0202-11-09_15:15:29.758000      195.51        1.18930000e+00       -3.22005825e-08  0.0000  176.1110
0202-11-09_15:15:29.970000      195.71        1.21986300e+00       -4.24889513e-08  0.0000  176.2290
0202-11-09_15:15:30.160000      195.91        1.24992800e+00       -4.96164355e-08  0.0000  176.2290
0202-11-09_15:15:30.355000      196.10        1.27643300e+00       -5.81074384e-08  0.0000  176.2290
0202-11-09_15:15:30.547000      196.30        1.30955900e+00       -5.74876572e-08  0.0000  176.2290
0202-11-09_15:15:30.742000      196.49        1.33892000e+00       -5.02981948e-08  0.0000  176.2290
0202-11-09_15:15:30.940000      196.69        1.36621300e+00       -3.63531170e-08  0.0000  176.3580
0202-11-09_15:15:31.137000      196.88        1.39835700e+00       -3.44317955e-08  0.0000  176.3580
0202-11-09_15:15:31.344000      197.09        1.42862600e+00       -3.64770733e-08  0.0000  176.3580
0202-11-09_15:15:31.543000      197.29        1.45813500e+00       -4.55258793e-08  0.0000  176.3580
0202-11-09_15:15:31.742000      197.49        1.48849300e+00       -4.49680762e-08  0.0000  176.3580
0202-11-09_15:15:31.953000      197.70        1.51763500e+00       -5.27773198e-08  0.0000  176.4610
0202-11-09_15:15:32.156000      197.90        1.54639600e+00       -5.56902916e-08  0.0000  176.4610
0202-11-09_15:15:32.360000      198.11        1.57757600e+00       -5.46366635e-08  0.0000  176.4610
0202-11-09_15:15:32.550000      198.30        1.60720500e+00       -4.75091793e-08  0.0000  176.4610
0202-11-09_15:15:32.760000      198.51        1.63487600e+00       -4.14973013e-08  0.0000  176.4610
0202-11-09_15:15:32.960000      198.71        1.66703400e+00       -3.11469545e-08  0.0000  176.6190
0202-11-09_15:15:33.152000      198.90        1.69661300e+00       -1.10040645e-08  0.0000  176.6190
0202-11-09_15:15:33.348000      199.10        1.72521500e+00        9.57267250e-09  0.0000  176.6190
0202-11-09_15:15:33.547000      199.29        1.75511400e+00        1.42830095e-08  0.0000  176.6190
0202-11-09_15:15:33.746000      199.49        1.78615500e+00        1.17419065e-08  0.0000  176.6190
0202-11-09_15:15:33.950000      199.70        1.81506300e+00        1.16799285e-08  0.0000  176.7140
0202-11-09_15:15:34.145000      199.89        1.84476900e+00        1.21137565e-08  0.0000  176.7140
0202-11-09_15:15:34.336000      200.08        1.87522000e+00        6.53569750e-09  0.0000  176.7140
0202-11-09_15:15:34.530000      200.28        1.90531600e+00        1.24855575e-08  0.0000  176.7140
0202-11-09_15:15:34.730000      200.48        1.93276400e+00        2.17202855e-08  0.0000  176.7140
0202-11-09_15:15:34.930000      200.68        1.96488500e+00        3.28143675e-08  0.0000  176.8490
0202-11-09_15:15:35.133000      200.88        1.99487000e+00        3.05831555e-08  0.0000  176.8490
0202-11-09_15:15:35.330000      201.08        2.02268400e+00        1.75677525e-08  0.0000  176.8490
0202-11-09_15:15:35.543000      201.29        2.05483400e+00        1.18037885e-08  0.0000  176.8490
0202-11-09_15:15:35.746000      201.49        2.08370200e+00        2.38311650e-09  0.0000  176.8490
0202-11-09_15:15:35.953000      201.70        2.10612100e+00        1.76333550e-09  0.0000  176.9360
0202-11-09_15:15:36.152000      201.90        2.14307300e+00        2.56905050e-09  0.0000  176.9360
0202-11-09_15:15:36.350000      202.10        2.17210700e+00        4.86224050e-09  0.0000  176.9360
0202-11-09_15:15:36.555000      202.30        2.20188500e+00       -8.39745500e-10  0.0000  176.9360
0202-11-09_15:15:36.746000      202.49        2.23278800e+00       -4.24854150e-09  0.0000  176.9360
0202-11-09_15:15:36.945000      202.69        2.26176000e+00       -1.48467975e-08  0.0000  176.9360
0202-11-09_15:15:37.140000      202.89        2.28761300e+00       -1.63342725e-08  0.0000  177.0880
0202-11-09_15:15:37.340000      203.09        2.32260900e+00       -9.88854950e-09  0.0000  177.0880
0202-11-09_15:15:37.543000      203.29        2.35267000e+00        1.63281905e-08  0.0000  177.0880
0202-11-09_15:15:37.742000      203.49        2.38097100e+00        3.57893165e-08  0.0000  177.0880
0202-11-09_15:15:37.953000      203.70        2.41155900e+00        6.07664935e-08  0.0000  177.1710
0202-11-09_15:15:38.156000      203.90        2.44134900e+00        8.35124595e-08  0.0000  177.1710
0202-11-09_15:15:38.360000      204.11        2.46938700e+00        1.31855383e-07  0.0000  177.1710
0202-11-09_15:15:38.550000      204.30        2.50118800e+00        1.83049301e-07  0.0000  177.1710
0202-11-09_15:15:38.760000      204.51        2.53080400e+00        2.43230043e-07  0.0000  177.1710
0202-11-09_15:15:38.953000      204.70        2.55779700e+00        2.99754078e-07  0.0000  177.3020
0202-11-09_15:15:39.150000      204.89        2.59006400e+00        3.59934821e-07  0.0000  177.3020
0202-11-09_15:15:39.355000      205.10        2.62027200e+00        4.84820708e-07  0.0000  177.3020
0202-11-09_15:15:39.547000      205.29        2.64898400e+00        6.04810326e-07  0.0000  177.3020
0202-11-09_15:15:39.746000      205.49        2.68012000e+00        7.62668566e-07  0.0000  177.3020
0202-11-09_15:15:39.945000      205.69        2.71000000e+00        1.03623994e-06  0.0000  177.4050
0202-11-09_15:15:40.150000      205.89        2.73801300e+00        1.28359422e-06  0.0000  177.4050
0202-11-09_15:15:40.360000      206.11        2.76923900e+00        1.68378631e-06  0.0000  177.4050
0202-11-09_15:15:40.550000      206.30        2.79805300e+00        2.02398365e-06  0.0000  177.4050
0202-11-09_15:15:40.760000      206.51        2.82758600e+00        2.58631069e-06  0.0000  177.4050
0202-11-09_15:15:40.960000      206.71        2.85872000e+00        4.13334533e-06  0.0000  177.4050
0202-11-09_15:15:41.170000      206.92        2.88751300e+00        4.23660079e-06  0.0000  177.5610
0202-11-09_15:15:41.363000      207.11        2.91724600e+00        5.62707881e-06  0.0000  177.5610
0202-11-09_15:15:41.570000      207.32        2.94773000e+00        7.50929082e-06  0.0000  177.5610
0202-11-09_15:15:41.760000      207.51        2.97644600e+00        8.98746779e-06  0.0000  177.5610
0202-11-09_15:15:41.977000      207.72        3.00601200e+00        1.08409219e-05  0.0000  177.6420
0202-11-09_15:15:42.170000      207.92        3.03728400e+00        1.38130802e-05  0.0000  177.6420
0202-11-09_15:15:42.370000      208.12        3.06640600e+00        1.58620751e-05  0.0000  177.6420
0202-11-09_15:15:42.566000      208.31        3.09509900e+00        1.99290759e-05  0.0000  177.6420
0202-11-09_15:15:42.773000      208.52        3.12635800e+00        2.51649829e-05  0.0000  177.6420

File: chapter 5/cold_vs_warm/300K/ffj26/Ic/0_degradation/step00/ln2/Ic_2023-11-09_15-16-06327673_ffj26-step00-ln2.txt
# Ic = 2.51 A, n = 22.10 , Tavg = 0.00 K, f26-pristine_LN2-77K
#datetime                        t_s     iHTS_A                vHTS_V                tHTS_K  tTAR_K
0202-11-09_15:15:44.855000      210.60        1.59726700e-02       -1.73166736e-08  0.0000  177.8830
0202-11-09_15:15:45.090000      210.84        3.13379400e-02       -3.19434986e-08  0.0000  178.0320
0202-11-09_15:15:45.310000      211.05        5.89324900e-02       -4.47729596e-08  0.0000  178.0320
0202-11-09_15:15:45.510000      211.26        8.94374200e-02       -3.11377836e-08  0.0000  178.0320
0202-11-09_15:15:45.710000      211.46        1.19583200e-01       -1.57672216e-08  0.0000  178.0320
0202-11-09_15:15:45.934000      211.68        1.47332100e-01       -5.97469355e-09  0.0000  178.0320
0202-11-09_15:15:46.133000      211.88        1.79260000e-01       -7.77206755e-09  0.0000  178.1310
0202-11-09_15:15:46.332000      212.08        2.08076000e-01       -1.47136256e-08  0.0000  178.1310
0202-11-09_15:15:46.530000      212.28        2.38009500e-01       -1.06850546e-08  0.0000  178.1310
0202-11-09_15:15:46.742000      212.49        2.68380900e-01        5.67715545e-09  0.0000  178.1310
0202-11-09_15:15:46.950000      212.69        2.96969800e-01        5.61517745e-09  0.0000  178.2750
0202-11-09_15:15:47.150000      212.90        3.26507100e-01        1.27671245e-09  0.0000  178.2750
0202-11-09_15:15:47.340000      213.09        3.57159000e-01       -1.14043155e-09  0.0000  178.2750
0202-11-09_15:15:47.550000      213.30        3.86625000e-01        6.17298045e-09  0.0000  178.2750
0202-11-09_15:15:47.746000      213.49        4.16152600e-01        1.29285894e-08  0.0000  178.2750
0202-11-09_15:15:47.953000      213.70        4.46402300e-01        1.86305714e-08  0.0000  178.3670
0202-11-09_15:15:48.150000      213.89        4.73309700e-01        2.38367294e-08  0.0000  178.3670
0202-11-09_15:15:48.344000      214.09        5.05963700e-01        2.92907984e-08  0.0000  178.3670
0202-11-09_15:15:48.547000      214.30        5.35609300e-01        3.51167374e-08  0.0000  178.3670
0202-11-09_15:15:48.746000      214.49        5.63919200e-01        4.75743284e-08  0.0000  178.3670
0202-11-09_15:15:48.953000      214.70        5.94839700e-01        4.04468514e-08  0.0000  178.3670
0202-11-09_15:15:49.152000      214.90        6.25073000e-01        1.39822164e-08  0.0000  178.5240
0202-11-09_15:15:49.360000      215.10        6.52870300e-01       -3.68153255e-09  0.0000  178.5240
0202-11-09_15:15:49.562000      215.31        6.84081700e-01       -1.92380276e-08  0.0000  178.5240
0202-11-09_15:15:49.754000      215.50        7.13676900e-01       -2.54978126e-08  0.0000  178.5240
0202-11-09_15:15:49.965000      215.71        7.40953800e-01       -3.03321016e-08  0.0000  178.6240
0202-11-09_15:15:50.156000      215.90        7.73287200e-01       -2.96503426e-08  0.0000  178.6240
0202-11-09_15:15:50.350000      216.10        8.03453700e-01       -2.93404526e-08  0.0000  178.6240
0202-11-09_15:15:50.560000      216.31        8.30920600e-01       -3.85751846e-08  0.0000  178.6240
0202-11-09_15:15:50.750000      216.50        8.62630700e-01       -4.23558466e-08  0.0000  178.6240
0202-11-09_15:15:50.945000      216.69        8.92505900e-01       -3.96288116e-08  0.0000  178.7570
0202-11-09_15:15:51.152000      216.90        9.19781300e-01       -2.58077026e-08  0.0000  178.7570
0202-11-09_15:15:51.344000      217.09        9.52165200e-01       -1.06850546e-08  0.0000  178.7570
0202-11-09_15:15:51.540000      217.28        9.82170000e-01       -7.21428255e-09  0.0000  178.7570
0202-11-09_15:15:51.746000      217.49        1.01042800e+00       -3.61955455e-09  0.0000  178.7570
0202-11-09_15:15:51.940000      217.69        1.04150700e+00       -1.37839596e-08  0.0000  178.8420
0202-11-09_15:15:52.137000      217.88        1.07105500e+00       -2.82868296e-08  0.0000  178.8420
0202-11-09_15:15:52.344000      218.09        1.09895100e+00       -4.54547576e-08  0.0000  178.8420
0202-11-09_15:15:52.543000      218.29        1.13129300e+00       -5.64868536e-08  0.0000  178.8420
0202-11-09_15:15:52.754000      218.50        1.16145200e+00       -4.88635516e-08  0.0000  178.8420
0202-11-09_15:15:52.950000      218.70        1.18912800e+00       -4.77479466e-08  0.0000  178.8420
0202-11-09_15:15:53.145000      218.89        1.22018800e+00       -3.65918946e-08  0.0000  178.9940
0202-11-09_15:15:53.355000      219.10        1.25066900e+00       -4.29756346e-08  0.0000  178.9940
0202-11-09_15:15:53.547000      219.29        1.27852000e+00       -3.74595876e-08  0.0000  178.9940
0202-11-09_15:15:53.758000      219.50        1.30991400e+00       -3.59101356e-08  0.0000  178.9940
0202-11-09_15:15:53.953000      219.70        1.33826400e+00       -2.76050746e-08  0.0000  179.0850
0202-11-09_15:15:54.145000      219.89        1.36765900e+00       -2.12213336e-08  0.0000  179.0850
0202-11-09_15:15:54.355000      220.10        1.39919100e+00       -1.07470406e-08  0.0000  179.0850
0202-11-09_15:15:54.547000      220.29        1.42860700e+00       -2.31802355e-09  0.0000  179.0850
0202-11-09_15:15:54.746000      220.49        1.45618200e+00        6.35890545e-09  0.0000  179.0850
0202-11-09_15:15:54.945000      220.69        1.48830600e+00        6.79275145e-09  0.0000  179.2290
0202-11-09_15:15:55.152000      220.90        1.51846200e+00        5.92505845e-09  0.0000  179.2290
0202-11-09_15:15:55.348000      221.09        1.54707600e+00       -9.44550155e-09  0.0000  179.2290
0202-11-09_15:15:55.547000      221.29        1.57804600e+00       -1.73167156e-08  0.0000  179.2290
0202-11-09_15:15:55.758000      221.50        1.60752500e+00       -3.47325525e-08  0.0000  179.2290
0202-11-09_15:15:55.953000      221.70        1.63596600e+00       -3.72116746e-08  0.0000  179.2290
0202-11-09_15:15:56.156000      221.91        1.66694100e+00       -4.54547576e-08  0.0000  179.3080
0202-11-09_15:15:56.350000      222.10        1.69669700e+00       -5.09708056e-08  0.0000  179.3080
0202-11-09_15:15:56.547000      222.29        1.72428800e+00       -6.36763086e-08  0.0000  179.3080
0202-11-09_15:15:56.742000      222.49        1.75575200e+00       -7.76833516e-08  0.0000  179.3080
0202-11-09_15:15:56.945000      222.69        1.78561100e+00       -8.73519306e-08  0.0000  179.4780
0202-11-09_15:15:57.137000      222.88        1.81358400e+00       -9.63387496e-08  0.0000  179.4780
0202-11-09_15:15:57.336000      223.08        1.84630500e+00       -1.04086008e-07  0.0000  179.4780
0202-11-09_15:15:57.530000      223.28        1.87555100e+00       -1.05387547e-07  0.0000  179.4780
0202-11-09_15:15:57.727000      223.47        1.90268100e+00       -1.12081178e-07  0.0000  179.4780
0202-11-09_15:15:57.926000      223.67        1.93455300e+00       -1.16977343e-07  0.0000  179.5660
0202-11-09_15:15:58.120000      223.87        1.96501400e+00       -1.21315731e-07  0.0000  179.5660
0202-11-09_15:15:58.320000      224.07        1.99164600e+00       -1.21067746e-07  0.0000  179.5660
0202-11-09_15:15:58.527000      224.27        2.02421600e+00       -1.24042695e-07  0.0000  179.5660
0202-11-09_15:15:58.730000      224.48        2.05435600e+00       -1.23980717e-07  0.0000  179.5660
0202-11-09_15:15:58.926000      224.67        2.08218900e+00       -1.17844884e-07  0.0000  179.7110
0202-11-09_15:15:59.133000      224.88        2.11352600e+00       -1.07308604e-07  0.0000  179.7110
0202-11-09_15:15:59.332000      225.08        2.14376600e+00       -1.04147720e-07  0.0000  179.7110
0202-11-09_15:15:59.523000      225.27        2.17160700e+00       -1.04519589e-07  0.0000  179.7110
0202-11-09_15:15:59.727000      225.47        2.20322800e+00       -1.09539816e-07  0.0000  179.7110
0202-11-09_15:15:59.930000      225.68        2.23261300e+00       -1.05387282e-07  0.0000  179.8160
0202-11-09_15:16:00.140000      225.89        2.26160100e+00       -9.86936458e-08  0.0000  179.8160
0202-11-09_15:16:00.340000      226.09        2.29285000e+00       -9.50369369e-08  0.0000  179.8160
0202-11-09_15:16:00.547000      226.29        2.32170600e+00       -9.50369369e-08  0.0000  179.8160
0202-11-09_15:16:00.740000      226.49        2.35064800e+00       -9.37353965e-08  0.0000  179.8160
0202-11-09_15:16:00.950000      226.69        2.38188200e+00       -8.19595546e-08  0.0000  179.8160
0202-11-09_15:16:01.140000      226.89        2.40896300e+00       -6.94399746e-08  0.0000  179.9740
0202-11-09_15:16:01.355000      227.10        2.44124300e+00       -5.01028026e-08  0.0000  179.9740
0202-11-09_15:16:01.550000      227.30        2.47107200e+00       -1.48992326e-08  0.0000  179.9740
0202-11-09_15:16:01.742000      227.49        2.49864200e+00        2.27834624e-08  0.0000  179.9740
0202-11-09_15:16:01.938000      227.68        2.53036500e+00        7.89356365e-08  0.0000  179.9740
0202-11-09_15:16:02.133000      227.88        2.56074400e+00        1.89938442e-07  0.0000  180.0530
0202-11-09_15:16:02.332000      228.08        2.58843800e+00        2.95425196e-07  0.0000  180.0530
0202-11-09_15:16:02.543000      228.29        2.62008900e+00        4.13927355e-07  0.0000  180.0530
0202-11-09_15:16:02.754000      228.50        2.65042800e+00        5.96452908e-07  0.0000  180.0530
0202-11-09_15:16:02.957000      228.71        2.67835200e+00        8.09595650e-07  0.0000  180.2070
0202-11-09_15:16:03.152000      228.90        2.70931500e+00        9.98009126e-07  0.0000  180.2070
0202-11-09_15:16:03.350000      229.10        2.73838000e+00        1.22875365e-06  0.0000  180.2070
0202-11-09_15:16:03.555000      229.30        2.76745000e+00        1.61537314e-06  0.0000  180.2070
0202-11-09_15:16:03.750000      229.50        2.79865800e+00        1.97490817e-06  0.0000  180.2070
0202-11-09_15:16:03.960000      229.71        2.82733200e+00        2.40646170e-06  0.0000  180.3050
0202-11-09_15:16:04.156000      229.91        2.85816000e+00        3.53774803e-06  0.0000  180.3050
0202-11-09_15:16:04.350000      230.10        2.88813400e+00        4.97105380e-06  0.0000  180.3050
0202-11-09_15:16:04.547000      230.29        2.91681200e+00        6.30854141e-06  0.0000  180.3050
0202-11-09_15:16:04.742000      230.49        2.94631300e+00        7.59272783e-06  0.0000  180.3050
0202-11-09_15:16:04.945000      230.69        2.97746200e+00        8.93517367e-06  0.0000  180.4500
0202-11-09_15:16:05.145000      230.89        3.00731600e+00        1.07027894e-05  0.0000  180.4500
0202-11-09_15:16:05.350000      231.10        3.03502500e+00        1.32474245e-05  0.0000  180.4500
0202-11-09_15:16:05.547000      231.29        3.06659200e+00        1.70338530e-05  0.0000  180.4500
0202-11-09_15:16:05.740000      231.49        3.09654800e+00        1.99214130e-05  0.0000  180.4500
0202-11-09_15:16:05.934000      231.68        3.12348800e+00        2.43943728e-05  0.0000  180.5170

File: chapter 5/cold_vs_warm/300K/ffj26/Ic/0_degradation/step00/ln2/Ic_2023-11-09_15-18-36731847_ffj26-step00-ln2.txt
# Ic = 2.48 A, n = 21.15 , Tavg = 0.00 K, f26-pristine_LN2-77K
#datetime                        t_s     iHTS_A                vHTS_V                tHTS_K  tTAR_K
0202-11-09_15:17:33.703000      319.45        4.74443100e-02        4.53680115e-09  0.0000  190.7340
0202-11-09_15:17:33.920000      319.67        1.21575400e-02       -8.78850285e-09  0.0000  190.8240
0202-11-09_15:17:34.113000      319.86        2.21105800e-02       -1.36847768e-08  0.0000  190.8240
0202-11-09_15:17:34.312000      320.06        3.21670700e-02       -8.47861185e-09  0.0000  190.8240
0202-11-09_15:17:34.510000      320.26        4.13820600e-02       -1.17634538e-08  0.0000  190.8240
0202-11-09_15:17:34.715000      320.46        5.17205400e-02       -1.75274228e-08  0.0000  190.8240
0202-11-09_15:17:34.934000      320.68        6.19120900e-02       -1.37467549e-08  0.0000  190.9470
0202-11-09_15:17:35.145000      320.89        7.17934500e-02       -1.42425798e-08  0.0000  190.9470
0202-11-09_15:17:35.340000      321.09        8.16302900e-02       -1.41186239e-08  0.0000  190.9470
0202-11-09_15:17:35.530000      321.28        9.05766500e-02       -2.58324958e-08  0.0000  190.9470
0202-11-09_15:17:35.746000      321.49        1.01643800e-01       -3.34558088e-08  0.0000  190.9470
0202-11-09_15:17:35.950000      321.70        1.11381200e-01       -3.09766828e-08  0.0000  190.9470
0202-11-09_15:17:36.150000      321.90        1.20746000e-01       -3.22782238e-08  0.0000  191.0310
0202-11-09_15:17:36.340000      322.09        1.31241800e-01       -2.94272408e-08  0.0000  191.0310
0202-11-09_15:17:36.555000      322.30        1.41146900e-01       -2.87455328e-08  0.0000  191.0310
0202-11-09_15:17:36.746000      322.49        1.50553400e-01       -2.19899528e-08  0.0000  191.0310
0202-11-09_15:17:36.940000      322.69        1.61034300e-01       -1.39947978e-08  0.0000  191.0310
0202-11-09_15:17:37.145000      322.89        1.70510500e-01       -4.01631685e-09  0.0000  191.1840
0202-11-09_15:17:37.344000      323.09        1.80930600e-01        1.30896502e-08  0.0000  191.1840
0202-11-09_15:17:37.543000      323.29        1.91117700e-01        2.49894541e-08  0.0000  191.1840
0202-11-09_15:17:37.746000      323.49        2.00513800e-01        3.75710172e-08  0.0000  191.1840
0202-11-09_15:17:37.940000      323.69        2.10263000e-01        3.47820002e-08  0.0000  191.2760
0202-11-09_15:17:38.133000      323.88        2.20368500e-01        3.00096832e-08  0.0000  191.2760
0202-11-09_15:17:38.336000      324.08        2.30612000e-01        3.01336392e-08  0.0000  191.2760
0202-11-09_15:17:38.530000      324.28        2.40242500e-01        3.37283722e-08  0.0000  191.2760
0202-11-09_15:17:38.746000      324.49        2.50753200e-01        4.89749952e-08  0.0000  191.2760
0202-11-09_15:17:38.945000      324.69        2.59935400e-01        4.60000442e-08  0.0000  191.2760
0202-11-09_15:17:39.145000      324.89        2.70014100e-01        4.15995962e-08  0.0000  191.4230
0202-11-09_15:17:39.340000      325.09        2.79978600e-01        3.54017822e-08  0.0000  191.4230
0202-11-09_15:17:39.550000      325.30        2.89462200e-01        4.17235522e-08  0.0000  191.4230
0202-11-09_15:17:39.746000      325.49        2.99793300e-01        4.69297162e-08  0.0000  191.4230
0202-11-09_15:17:39.940000      325.69        3.09784500e-01        4.78593882e-08  0.0000  191.5140
0202-11-09_15:17:40.150000      325.89        3.19299200e-01        3.93683832e-08  0.0000  191.5140
0202-11-09_15:17:40.344000      326.09        3.29858800e-01        3.58356292e-08  0.0000  191.5140
0202-11-09_15:17:40.543000      326.29        3.39583800e-01        3.67653012e-08  0.0000  191.5140
0202-11-09_15:17:40.740000      326.49        3.48962100e-01        3.31705682e-08  0.0000  191.5140
0202-11-09_15:17:40.930000      326.68        3.59462300e-01        3.49679352e-08  0.0000  191.6570
0202-11-09_15:17:41.130000      326.88        3.69468400e-01        3.37903502e-08  0.0000  191.6570
0202-11-09_15:17:41.330000      327.08        3.79293300e-01        3.85006891e-08  0.0000  191.6570
0202-11-09_15:17:41.523000      327.27        3.89205900e-01        3.96162952e-08  0.0000  191.6570
0202-11-09_15:17:41.740000      327.48        3.99640800e-01        4.45745472e-08  0.0000  191.6570
0202-11-09_15:17:41.934000      327.68        4.09112500e-01        5.07103832e-08  0.0000  191.7440
0202-11-09_15:17:42.145000      327.89        4.18785600e-01        5.23837931e-08  0.0000  191.7440
0202-11-09_15:17:42.348000      328.09        4.29195400e-01        6.32919762e-08  0.0000  191.7440
0202-11-09_15:17:42.547000      328.29        4.38769500e-01        6.80643382e-08  0.0000  191.7440
0202-11-09_15:17:42.758000      328.50        4.48875000e-01        8.15756352e-08  0.0000  191.7440
0202-11-09_15:17:42.957000      328.70        4.59023500e-01        7.59976162e-08  0.0000  191.7440
0202-11-09_15:17:43.150000      328.90        4.68578300e-01        7.10393642e-08  0.0000  191.8710
0202-11-09_15:17:43.355000      329.10        4.78403300e-01        5.54828462e-08  0.0000  191.8710
0202-11-09_15:17:43.547000      329.29        4.88459800e-01        5.44292182e-08  0.0000  191.8710
0202-11-09_15:17:43.746000      329.49        4.98622600e-01        5.59166942e-08  0.0000  191.8710
0202-11-09_15:17:43.945000      329.69        5.07925100e-01        5.96973612e-08  0.0000  191.9820
0202-11-09_15:17:44.145000      329.89        5.18530800e-01        5.82098852e-08  0.0000  191.9820
0202-11-09_15:17:44.355000      330.10        5.28021800e-01        5.28177862e-08  0.0000  191.9820
0202-11-09_15:17:44.550000      330.30        5.37748800e-01        4.56902982e-08  0.0000  191.9820
0202-11-09_15:17:44.742000      330.49        5.48397500e-01        3.75091812e-08  0.0000  191.9820
0202-11-09_15:17:44.945000      330.69        5.58060700e-01        3.84388532e-08  0.0000  192.1060
0202-11-09_15:17:45.137000      330.88        5.67438900e-01        4.79834901e-08  0.0000  192.1060
0202-11-09_15:17:45.350000      331.10        5.78191800e-01        6.71967182e-08  0.0000  192.1060
0202-11-09_15:17:45.547000      331.29        5.87325100e-01        7.72371792e-08  0.0000  192.1060
0202-11-09_15:17:45.754000      331.50        5.97248100e-01        7.46340972e-08  0.0000  192.1060
0202-11-09_15:17:45.953000      331.70        6.07631100e-01        6.83123252e-08  0.0000  192.1060
0202-11-09_15:17:46.150000      331.89        6.16896500e-01        5.60406501e-08  0.0000  192.1990
0202-11-09_15:17:46.344000      332.09        6.26697700e-01        4.37689752e-08  0.0000  192.1990
0202-11-09_15:17:46.543000      332.29        6.37303400e-01        3.61456622e-08  0.0000  192.1990
0202-11-09_15:17:46.734000      332.48        6.47284200e-01        3.68894002e-08  0.0000  192.1990
0202-11-09_15:17:46.934000      332.68        6.56633100e-01        3.21790601e-08  0.0000  192.3490
0202-11-09_15:17:47.133000      332.88        6.67375200e-01        2.95759772e-08  0.0000  192.3490
0202-11-09_15:17:47.340000      333.09        6.77265500e-01        1.80480402e-08  0.0000  192.3490
0202-11-09_15:17:47.543000      333.29        6.86799600e-01        5.15658415e-09  0.0000  192.3490
0202-11-09_15:17:47.754000      333.50        6.97046000e-01       -3.27244585e-09  0.0000  192.3490
0202-11-09_15:17:47.950000      333.70        7.05977600e-01       -4.07816185e-09  0.0000  192.3490
0202-11-09_15:17:48.156000      333.90        7.16841400e-01        1.00404715e-09  0.0000  192.4310
0202-11-09_15:17:48.355000      334.10        7.26984000e-01        2.80132015e-09  0.0000  192.4310
0202-11-09_15:17:48.547000      334.29        7.35839800e-01        6.82980415e-09  0.0000  192.4310
0202-11-09_15:17:48.754000      334.50        7.46427600e-01        6.27187615e-09  0.0000  192.4310
0202-11-09_15:17:48.965000      334.71        7.56604300e-01        3.11099215e-09  0.0000  192.5690
0202-11-09_15:17:49.168000      334.91        7.66340300e-01       -6.74352985e-09  0.0000  192.5690
0202-11-09_15:17:49.360000      335.11        7.76491700e-01       -9.65650185e-09  0.0000  192.5690
0202-11-09_15:17:49.550000      335.30        7.86414700e-01       -1.22595828e-08  0.0000  192.5690
0202-11-09_15:17:49.754000      335.50        7.96006600e-01       -1.21356258e-08  0.0000  192.5690
0202-11-09_15:17:49.950000      335.70        8.05892400e-01       -2.62046608e-08  0.0000  192.6680
0202-11-09_15:17:50.140000      335.89        8.16095100e-01       -3.41378608e-08  0.0000  192.6680
0202-11-09_15:17:50.344000      336.09        8.25838500e-01       -4.55418349e-08  0.0000  192.6680
0202-11-09_15:17:50.543000      336.29        8.35765900e-01       -4.21950168e-08  0.0000  192.6680
0202-11-09_15:17:50.754000      336.50        8.45926200e-01       -3.64310508e-08  0.0000  192.6680
0202-11-09_15:17:50.950000      336.70        8.55381700e-01       -1.81475048e-08  0.0000  192.6680
0202-11-09_15:17:51.156000      336.90        8.65509400e-01        2.05736415e-09  0.0000  192.8170
0202-11-09_15:17:51.350000      337.10        8.75496100e-01        1.91633262e-08  0.0000  192.8170
0202-11-09_15:17:51.543000      337.29        8.85727800e-01        2.37497072e-08  0.0000  192.8170
0202-11-09_15:17:51.750000      337.50        8.94499300e-01        1.99690422e-08  0.0000  192.8170
0202-11-09_15:17:51.950000      337.70        9.05845500e-01        1.47009012e-08  0.0000  192.8750
0202-11-09_15:17:52.140000      337.89        9.15674900e-01        7.94528615e-09  0.0000  192.8750
0202-11-09_15:17:52.348000      338.10        9.25155600e-01        1.51347482e-08  0.0000  192.8750
0202-11-09_15:17:52.543000      338.29        9.34793500e-01        1.25936452e-08  0.0000  192.8750
0202-11-09_15:17:52.734000      338.48        9.45161700e-01        1.47009012e-08  0.0000  192.8750
0202-11-09_15:17:52.945000      338.69        9.54977800e-01       -3.08681985e-09  0.0000  193.0320
0202-11-09_15:17:53.140000      338.89        9.64731500e-01       -1.29413419e-08  0.0000  193.0320
0202-11-09_15:17:53.336000      339.08        9.75147900e-01       -1.81475048e-08  0.0000  193.0320
0202-11-09_15:17:53.530000      339.28        9.84731000e-01       -1.08340858e-08  0.0000  193.0320
0202-11-09_15:17:53.730000      339.48        9.93757500e-01       -6.92946385e-09  0.0000  193.0320
0202-11-09_15:17:53.930000      339.68        1.00488100e+00       -5.44198885e-09  0.0000  193.1240
0202-11-09_15:17:54.130000      339.87        1.01460400e+00       -6.80550785e-09  0.0000  193.1240
0202-11-09_15:17:54.332000      340.08        1.02422200e+00       -3.27271485e-09  0.0000  193.1240
0202-11-09_15:17:54.543000      340.29        1.03444100e+00       -4.20233485e-09  0.0000  193.1240
0202-11-09_15:17:54.742000      340.49        1.04475800e+00        9.41889150e-10  0.0000  193.1240
0202-11-09_15:17:54.950000      340.70        1.05367600e+00       -5.06998985e-09  0.0000  193.2310
0202-11-09_15:17:55.145000      340.89        1.06417200e+00        1.45151022e-08  0.0000  193.2310
0202-11-09_15:17:55.340000      341.09        1.07427300e+00        3.08773302e-08  0.0000  193.2310
0202-11-09_15:17:55.543000      341.29        1.08367500e+00        5.71560602e-08  0.0000  193.2310
0202-11-09_15:17:55.742000      341.49        1.09405400e+00        4.62479082e-08  0.0000  193.2310
0202-11-09_15:17:55.953000      341.70        1.10389600e+00        3.26746962e-08  0.0000  193.2310
0202-11-09_15:17:56.145000      341.89        1.11351700e+00        1.91634622e-08  0.0000  193.3300
0202-11-09_15:17:56.336000      342.08        1.12358900e+00        2.19524782e-08  0.0000  193.3300
0202-11-09_15:17:56.555000      342.30        1.13387200e+00        2.52992981e-08  0.0000  193.3300
0202-11-09_15:17:56.754000      342.50        1.14349800e+00        2.05269811e-08  0.0000  193.3300
0202-11-09_15:17:56.953000      342.70        1.15352500e+00        1.26557572e-08  0.0000  193.4810
0202-11-09_15:17:57.145000      342.89        1.16330200e+00        7.32563815e-09  0.0000  193.4810
0202-11-09_15:17:57.348000      343.10        1.17307400e+00        1.14781732e-08  0.0000  193.4810
0202-11-09_15:17:57.547000      343.29        1.18339900e+00        1.07964132e-08  0.0000  193.4810
0202-11-09_15:17:57.746000      343.49        1.19362200e+00        1.69322492e-08  0.0000  193.4810
0202-11-09_15:17:57.950000      343.70        1.20284500e+00        1.64984022e-08  0.0000  193.5540
0202-11-09_15:17:58.140000      343.89        1.21315700e+00        2.52373192e-08  0.0000  193.5540
0202-11-09_15:17:58.350000      344.10        1.22343600e+00        1.95973092e-08  0.0000  193.5540
0202-11-09_15:17:58.547000      344.29        1.23256500e+00        2.36878662e-08  0.0000  193.5540
0202-11-09_15:17:58.746000      344.49        1.24294100e+00        2.38118221e-08  0.0000  193.5540
0202-11-09_15:17:58.953000      344.70        1.25298500e+00        3.36043682e-08  0.0000  193.6870
0202-11-09_15:17:59.164000      344.91        1.26238100e+00        3.25507402e-08  0.0000  193.6870
0202-11-09_15:17:59.367000      345.11        1.27246000e+00        3.03195272e-08  0.0000  193.6870
0202-11-09_15:17:59.560000      345.31        1.28149100e+00        3.29226081e-08  0.0000  193.6870
0202-11-09_15:17:59.766000      345.51        1.29239900e+00        4.63098862e-08  0.0000  193.6870
0202-11-09_15:17:59.960000      345.71        1.30238600e+00        5.12681372e-08  0.0000  193.7760
0202-11-09_15:18:00.152000      345.90        1.31154800e+00        5.75279272e-08  0.0000  193.7760
0202-11-09_15:18:00.355000      346.10        1.32226500e+00        4.72395522e-08  0.0000  193.7760
0202-11-09_15:18:00.560000      346.31        1.33226300e+00        4.32729442e-08  0.0000  193.7760
0202-11-09_15:18:00.750000      346.50        1.34173100e+00        3.91823842e-08  0.0000  193.7760
0202-11-09_15:18:00.957000      346.70        1.35222000e+00        3.96782092e-08  0.0000  193.9280
0202-11-09_15:18:01.152000      346.90        1.36198600e+00        3.23028112e-08  0.0000  193.9280
0202-11-09_15:18:01.344000      347.09        1.37080200e+00        2.62909312e-08  0.0000  193.9280
0202-11-09_15:18:01.550000      347.30        1.38207000e+00        3.63933682e-08  0.0000  193.9280
0202-11-09_15:18:01.742000      347.49        1.39182500e+00        4.15995312e-08  0.0000  193.9280
0202-11-09_15:18:01.950000      347.69        1.40084900e+00        4.22193122e-08  0.0000  194.0190
0202-11-09_15:18:02.150000      347.90        1.41182200e+00        3.13731392e-08  0.0000  194.0190
0202-11-09_15:18:02.344000      348.09        1.42145000e+00        3.08773142e-08  0.0000  194.0190
0202-11-09_15:18:02.543000      348.29        1.43123300e+00        3.67652362e-08  0.0000  194.0190
0202-11-09_15:18:02.750000      348.50        1.44170500e+00        5.43670271e-08  0.0000  194.0190
0202-11-09_15:18:02.940000      348.69        1.45141200e+00        6.03789062e-08  0.0000  194.0190
0202-11-09_15:18:03.150000      348.90        1.46035700e+00        5.34993332e-08  0.0000  194.1640
0202-11-09_15:18:03.350000      349.10        1.47131800e+00        4.04839252e-08  0.0000  194.1640
0202-11-09_15:18:03.555000      349.30        1.48115100e+00        2.39977402e-08  0.0000  194.1640
0202-11-09_15:18:03.746000      349.49        1.49045800e+00        1.87295992e-08  0.0000  194.1640
0202-11-09_15:18:03.960000      349.71        1.50109800e+00        1.09823322e-08  0.0000  194.1640
0202-11-09_15:18:04.156000      349.90        1.51089200e+00       -7.31535850e-10  0.0000  194.2330
0202-11-09_15:18:04.348000      350.09        1.52049400e+00        5.40430015e-09  0.0000  194.2330
0202-11-09_15:18:04.555000      350.30        1.53094600e+00        1.12922232e-08  0.0000  194.2330
0202-11-09_15:18:04.746000      350.49        1.54051700e+00        2.33159812e-08  0.0000  194.2330
0202-11-09_15:18:04.950000      350.70        1.54970200e+00        2.64148882e-08  0.0000  194.3890
0202-11-09_15:18:05.150000      350.90        1.56078700e+00        3.81907342e-08  0.0000  194.3890
0202-11-09_15:18:05.344000      351.09        1.57055600e+00        4.47604162e-08  0.0000  194.3890
0202-11-09_15:18:05.543000      351.29        1.57977800e+00        4.35828312e-08  0.0000  194.3890
0202-11-09_15:18:05.746000      351.49        1.59081900e+00        3.76949092e-08  0.0000  194.3890
0202-11-09_15:18:05.940000      351.69        1.60030100e+00        3.21788542e-08  0.0000  194.4730
0202-11-09_15:18:06.145000      351.89        1.60964900e+00        3.71370742e-08  0.0000  194.4730
0202-11-09_15:18:06.344000      352.09        1.62021900e+00        3.93061882e-08  0.0000  194.4730
0202-11-09_15:18:06.535000      352.28        1.63040600e+00        5.18256752e-08  0.0000  194.4730
0202-11-09_15:18:06.750000      352.50        1.63972300e+00        5.61021042e-08  0.0000  194.4730
0202-11-09_15:18:06.945000      352.69        1.64999700e+00        5.60401262e-08  0.0000  194.6060
0202-11-09_15:18:07.145000      352.89        1.65992500e+00        4.20950522e-08  0.0000  194.6060
0202-11-09_15:18:07.348000      353.10        1.66956900e+00        3.29842702e-08  0.0000  194.6060
0202-11-09_15:18:07.547000      353.29        1.68006800e+00        3.11869052e-08  0.0000  194.6060
0202-11-09_15:18:07.754000      353.50        1.68964900e+00        3.55253722e-08  0.0000  194.6060
0202-11-09_15:18:07.957000      353.70        1.69933400e+00        3.18066862e-08  0.0000  194.6060
0202-11-09_15:18:08.150000      353.90        1.70963600e+00        3.88102121e-08  0.0000  194.6870
0202-11-09_15:18:08.344000      354.09        1.71944300e+00        5.00902282e-08  0.0000  194.6870
0202-11-09_15:18:08.543000      354.29        1.72959600e+00        6.14322212e-08  0.0000  194.6870
0202-11-09_15:18:08.750000      354.50        1.73921600e+00        5.86432062e-08  0.0000  194.6870
0202-11-09_15:18:08.950000      354.70        1.74937500e+00        5.92010092e-08  0.0000  194.8500
0202-11-09_15:18:09.156000      354.90        1.75889900e+00        5.71557321e-08  0.0000  194.8500
0202-11-09_15:18:09.348000      355.10        1.76903200e+00        5.84572722e-08  0.0000  194.8500
0202-11-09_15:18:09.555000      355.30        1.77919100e+00        4.82928622e-08  0.0000  194.8500
0202-11-09_15:18:09.758000      355.51        1.78866700e+00        4.40163732e-08  0.0000  194.8500
0202-11-09_15:18:09.953000      355.70        1.79870400e+00        4.53179132e-08  0.0000  194.9320
0202-11-09_15:18:10.156000      355.91        1.80862100e+00        5.15157242e-08  0.0000  194.9320
0202-11-09_15:18:10.350000      356.10        1.81850400e+00        5.17016582e-08  0.0000  194.9320
0202-11-09_15:18:10.543000      356.29        1.82837500e+00        4.35825262e-08  0.0000  194.9320
0202-11-09_15:18:10.754000      356.50        1.83868100e+00        3.49055912e-08  0.0000  194.9320
0202-11-09_15:18:10.957000      356.70        1.84883700e+00        1.76756782e-08  0.0000  195.0840
0202-11-09_15:18:11.150000      356.90        1.85801200e+00        1.43908382e-08  0.0000  195.0840
0202-11-09_15:18:11.348000      357.10        1.86811600e+00        8.00709315e-09  0.0000  195.0840
0202-11-09_15:18:11.543000      357.29        1.87831400e+00        1.76137002e-08  0.0000  195.0840
0202-11-09_15:18:11.742000      357.49        1.88753600e+00        2.00308462e-08  0.0000  195.0840
0202-11-09_15:18:11.938000      357.68        1.89832000e+00        2.53609632e-08  0.0000  195.1460
0202-11-09_15:18:12.130000      357.88        1.90802500e+00        2.20762082e-08  0.0000  195.1460
0202-11-09_15:18:12.330000      358.07        1.91781400e+00        1.83576451e-08  0.0000  195.1460
0202-11-09_15:18:12.523000      358.27        1.92798600e+00        1.82958322e-08  0.0000  195.1460
0202-11-09_15:18:12.727000      358.47        1.93809700e+00        1.82958732e-08  0.0000  195.1460
0202-11-09_15:18:12.938000      358.68        1.94791300e+00        2.57952292e-08  0.0000  195.1460
0202-11-09_15:18:13.133000      358.88        1.95766400e+00        3.55257982e-08  0.0000  195.3140
0202-11-09_15:18:13.340000      359.09        1.96811400e+00        3.86866842e-08  0.0000  195.3140
0202-11-09_15:18:13.543000      359.29        1.97786800e+00        3.94924002e-08  0.0000  195.3140
0202-11-09_15:18:13.746000      359.49        1.98743500e+00        3.07534812e-08  0.0000  195.3140
0202-11-09_15:18:13.950000      359.70        1.99766200e+00        2.91420492e-08  0.0000  195.4220
0202-11-09_15:18:14.140000      359.89        2.00719200e+00        2.10848902e-08  0.0000  195.4220
0202-11-09_15:18:14.350000      360.10        2.01702000e+00        1.87297202e-08  0.0000  195.4220
0202-11-09_15:18:14.547000      360.29        2.02742000e+00        1.63745502e-08  0.0000  195.4220
0202-11-09_15:18:14.758000      360.50        2.03766600e+00        1.68703762e-08  0.0000  195.4220
0202-11-09_15:18:14.960000      360.71        2.04676700e+00        7.88354415e-09  0.0000  195.5230
0202-11-09_15:18:15.164000      360.91        2.05727300e+00        4.78463715e-09  0.0000  195.5230
0202-11-09_15:18:15.363000      361.11        2.06683400e+00        3.17320515e-09  0.0000  195.5230
0202-11-09_15:18:15.566000      361.31        2.07626700e+00        1.69943322e-08  0.0000  195.5230
0202-11-09_15:18:15.773000      361.52        2.08680000e+00        2.19525842e-08  0.0000  195.5230
0202-11-09_15:18:15.973000      361.72        2.09662000e+00        2.86462242e-08  0.0000  195.6020
0202-11-09_15:18:16.207000      361.95        2.10634400e+00        2.82743552e-08  0.0000  195.6020
0202-11-09_15:18:16.414000      362.16        2.11686600e+00        2.77785302e-08  0.0000  195.6020
0202-11-09_15:18:16.613000      362.36        2.12570000e+00        2.25723652e-08  0.0000  195.6020
0202-11-09_15:18:16.895000      362.64        2.13639700e+00        2.38739062e-08  0.0000  195.6020
0202-11-09_15:18:17.094000      362.84        2.14671600e+00        2.91420492e-08  0.0000  195.7600
0202-11-09_15:18:17.300000      363.05        2.15674000e+00        3.65174492e-08  0.0000  195.7600
0202-11-09_15:18:17.504000      363.25        2.16602600e+00        5.28796802e-08  0.0000  195.7600
0202-11-09_15:18:17.703000      363.45        2.17664800e+00        6.45935502e-08  0.0000  195.7600
0202-11-09_15:18:17.900000      363.65        2.18622400e+00        6.27342052e-08  0.0000  195.8230
0202-11-09_15:18:18.098000      363.84        2.19525900e+00        5.25697292e-08  0.0000  195.8230
0202-11-09_15:18:18.310000      364.06        2.20626200e+00        5.05243601e-08  0.0000  195.8230
0202-11-09_15:18:18.508000      364.25        2.21609200e+00        5.38090822e-08  0.0000  195.8230
0202-11-09_15:18:18.710000      364.46        2.22521400e+00        5.57303742e-08  0.0000  195.8230
0202-11-09_15:18:18.914000      364.66        2.23562600e+00        5.14538842e-08  0.0000  195.8230
0202-11-09_15:18:19.125000      364.87        2.24588000e+00        5.46767462e-08  0.0000  195.9630
0202-11-09_15:18:19.332000      365.08        2.25591200e+00        5.54824622e-08  0.0000  195.9630
0202-11-09_15:18:19.543000      365.29        2.26633300e+00        5.45527902e-08  0.0000  195.9630
0202-11-09_15:18:19.740000      365.49        2.27522600e+00        6.00688432e-08  0.0000  195.9630
0202-11-09_15:18:19.953000      365.70        2.28571700e+00        5.50486152e-08  0.0000  196.0460
0202-11-09_15:18:20.145000      365.89        2.29527700e+00        4.59378322e-08  0.0000  196.0460
0202-11-09_15:18:20.344000      366.09        2.30556900e+00        2.70345052e-08  0.0000  196.0460
0202-11-09_15:18:20.543000      366.29        2.31550800e+00        2.07127372e-08  0.0000  196.0460
0202-11-09_15:18:20.750000      366.50        2.32563900e+00        2.74683522e-08  0.0000  196.0460
0202-11-09_15:18:20.957000      366.70        2.33483900e+00        4.82930002e-08  0.0000  196.1900
0202-11-09_15:18:21.160000      366.91        2.34558500e+00        5.98209302e-08  0.0000  196.1900
0202-11-09_15:18:21.360000      367.11        2.35492200e+00        8.44262442e-08  0.0000  196.1900
0202-11-09_15:18:21.555000      367.30        2.36469500e+00        8.90126252e-08  0.0000  196.1900
0202-11-09_15:18:21.760000      367.51        2.37500700e+00        1.03577483e-07  0.0000  196.1900
0202-11-09_15:18:21.960000      367.71        2.38449600e+00        1.07172214e-07  0.0000  196.2670
0202-11-09_15:18:22.152000      367.90        2.39490400e+00        1.27501037e-07  0.0000  196.2670
0202-11-09_15:18:22.355000      368.10        2.40497700e+00        1.45412714e-07  0.0000  196.2670
0202-11-09_15:18:22.550000      368.30        2.41504500e+00        1.56940644e-07  0.0000  196.2670
0202-11-09_15:18:22.746000      368.49        2.42495900e+00        1.60783287e-07  0.0000  196.2670
0202-11-09_15:18:22.957000      368.70        2.43448300e+00        1.72187261e-07  0.0000  196.4020
0202-11-09_15:18:23.160000      368.91        2.44467200e+00        1.87867726e-07  0.0000  196.4020
0202-11-09_15:18:23.363000      369.11        2.45461800e+00        2.11729302e-07  0.0000  196.4020
0202-11-09_15:18:23.566000      369.31        2.46404900e+00        2.26294160e-07  0.0000  196.4020
0202-11-09_15:18:23.766000      369.51        2.47453300e+00        2.44949574e-07  0.0000  196.4020
0202-11-09_15:18:23.965000      369.71        2.48058600e+00        2.47304763e-07  0.0000  196.4020
0202-11-09_15:18:24.170000      369.92        2.49349700e+00        2.52634965e-07  0.0000  196.4890
0202-11-09_15:18:24.363000      370.11        2.50408600e+00        2.60258339e-07  0.0000  196.4890
0202-11-09_15:18:24.560000      370.30        2.51406600e+00        2.79905448e-07  0.0000  196.4890
0202-11-09_15:18:24.760000      370.51        2.52390400e+00        3.01225927e-07  0.0000  196.4890
0202-11-09_15:18:24.957000      370.70        2.53386400e+00        3.21802667e-07  0.0000  196.6390
0202-11-09_15:18:25.156000      370.90        2.54405500e+00        3.55828663e-07  0.0000  196.6390
0202-11-09_15:18:25.350000      371.10        2.55276400e+00        4.14521957e-07  0.0000  196.6390
0202-11-09_15:18:25.543000      371.29        2.56378600e+00        4.59022258e-07  0.0000  196.6390
0202-11-09_15:18:25.742000      371.49        2.57377800e+00        4.94721664e-07  0.0000  196.6390
0202-11-09_15:18:25.940000      371.69        2.58370800e+00        5.32342391e-07  0.0000  196.6390
0202-11-09_15:18:26.133000      371.88        2.59331600e+00        5.59426836e-07  0.0000  196.7130
0202-11-09_15:18:26.330000      372.08        2.60342800e+00        5.93886679e-07  0.0000  196.7130
0202-11-09_15:18:26.535000      372.28        2.61348300e+00        6.51216451e-07  0.0000  196.7130
0202-11-09_15:18:26.730000      372.48        2.62317200e+00        6.87597621e-07  0.0000  196.7130
0202-11-09_15:18:26.953000      372.70        2.63387200e+00        7.51435101e-07  0.0000  196.8540
0202-11-09_15:18:27.156000      372.91        2.64293700e+00        8.11120041e-07  0.0000  196.8540
0202-11-09_15:18:27.350000      373.10        2.65335400e+00        8.58285401e-07  0.0000  196.8540
0202-11-09_15:18:27.547000      373.29        2.66328000e+00        9.09355381e-07  0.0000  196.8540
0202-11-09_15:18:27.754000      373.50        2.67284500e+00        9.89555091e-07  0.0000  196.8540
0202-11-09_15:18:27.957000      373.70        2.68326100e+00        1.05866071e-06  0.0000  196.8540
0202-11-09_15:18:28.156000      373.91        2.69301300e+00        1.12076280e-06  0.0000  196.9760
0202-11-09_15:18:28.350000      374.10        2.70229100e+00        1.22953443e-06  0.0000  196.9760
0202-11-09_15:18:28.547000      374.29        2.71271600e+00        1.32386515e-06  0.0000  196.9760
0202-11-09_15:18:28.740000      374.48        2.72281400e+00        1.43443414e-06  0.0000  196.9760
0202-11-09_15:18:28.940000      374.69        2.73172900e+00        1.58937948e-06  0.0000  197.1040
0202-11-09_15:18:29.137000      374.89        2.74251000e+00        1.70317133e-06  0.0000  197.1040
0202-11-09_15:18:29.350000      375.10        2.75294100e+00        1.82421463e-06  0.0000  197.1040
0202-11-09_15:18:29.547000      375.29        2.76212300e+00        1.97866414e-06  0.0000  197.1040
0202-11-09_15:18:29.758000      375.50        2.77215100e+00        2.10671097e-06  0.0000  197.1040
0202-11-09_15:18:29.970000      375.72        2.78241900e+00        2.27634546e-06  0.0000  197.2070
0202-11-09_15:18:30.164000      375.91        2.79240900e+00        2.42391593e-06  0.0000  197.2070
0202-11-09_15:18:30.370000      376.12        2.80197900e+00        2.63129552e-06  0.0000  197.2070
0202-11-09_15:18:30.562000      376.31        2.81118000e+00        2.80409081e-06  0.0000  197.2070
0202-11-09_15:18:30.758000      376.50        2.82207200e+00        2.99417785e-06  0.0000  197.2070
0202-11-09_15:18:30.965000      376.71        2.83177000e+00        3.29086735e-06  0.0000  197.3490
0202-11-09_15:18:31.156000      376.90        2.84063700e+00        3.51671579e-06  0.0000  197.3490
0202-11-09_15:18:31.350000      377.10        2.85164100e+00        3.76066186e-06  0.0000  197.3490
0202-11-09_15:18:31.560000      377.31        2.86175600e+00        4.01006201e-06  0.0000  197.3490
0202-11-09_15:18:31.754000      377.50        2.87125400e+00        4.37065099e-06  0.0000  197.3490
0202-11-09_15:18:31.950000      377.70        2.88089100e+00        4.65190792e-06  0.0000  197.4260
0202-11-09_15:18:32.156000      377.90        2.89148300e+00        4.94599432e-06  0.0000  197.4260
0202-11-09_15:18:32.355000      378.10        2.90155900e+00        5.39174131e-06  0.0000  197.4260
0202-11-09_15:18:32.547000      378.29        2.91052600e+00        5.72828276e-06  0.0000  197.4260
0202-11-09_15:18:32.746000      378.49        2.92125300e+00        6.11682389e-06  0.0000  197.4260
0202-11-09_15:18:32.950000      378.70        2.93142700e+00        6.52203715e-06  0.0000  197.4260
0202-11-09_15:18:33.152000      378.90        2.94074900e+00        7.09607893e-06  0.0000  197.5680
0202-11-09_15:18:33.344000      379.09        2.95116800e+00        7.52676522e-06  0.0000  197.5680
0202-11-09_15:18:33.543000      379.29        2.96134200e+00        7.98447398e-06  0.0000  197.5680
0202-11-09_15:18:33.742000      379.49        2.97058600e+00        8.62477042e-06  0.0000  197.5680
0202-11-09_15:18:33.940000      379.69        2.98123800e+00        1.00485328e-05  0.0000  197.5680
0202-11-09_15:18:34.133000      379.88        2.99067100e+00        1.01310878e-05  0.0000  197.6800
0202-11-09_15:18:34.330000      380.07        2.99999000e+00        1.05168399e-05  0.0000  197.6800
0202-11-09_15:18:34.530000      380.28        3.01079600e+00        1.18683358e-05  0.0000  197.6800
0202-11-09_15:18:34.746000      380.49        3.02080400e+00        1.21766771e-05  0.0000  197.6800
0202-11-09_15:18:34.938000      380.68        3.03031900e+00        1.36184752e-05  0.0000  197.6800
0202-11-09_15:18:35.145000      380.89        3.04057800e+00        1.38917989e-05  0.0000  197.7980
0202-11-09_15:18:35.344000      381.09        3.05085000e+00        1.55621105e-05  0.0000  197.7980
0202-11-09_15:18:35.555000      381.30        3.06012700e+00        1.57337900e-05  0.0000  197.7980
0202-11-09_15:18:35.758000      381.50        3.07011700e+00        1.69595321e-05  0.0000  197.7980
0202-11-09_15:18:35.960000      381.71        3.08019900e+00        1.85290603e-05  0.0000  197.7980
0202-11-09_15:18:36.156000      381.90        3.08947500e+00        1.96458444e-05  0.0000  197.8480
0202-11-09_15:18:36.363000      382.11        3.10034300e+00        2.11481945e-05  0.0000  197.8480
