Repository: shortlab/2025-devitre-PhD

# 2025-devitre-PhD
Data repository for Alexis Devitre's PhD thesis

File: chapter 5/cold_vs_warm/200K/ffj24/Ic/0_degradation/step00/Ic_2023-11-02_20-01-19322891_ffj24-step00-20k.txt
# Ic = 36.53 A, n = 43.07 , Tavg = 20.08 K, f24-pristine-20K
#datetime                        t_s     iHTS_A                vHTS_V                tHTS_K  tTAR_K
0202-11-02_20:00:40.246000      867.68       -4.47411500e-01       -1.62370970e-07  20.0774  19.8312
0202-11-02_20:00:40.656000      868.09       -4.47620900e-01       -1.58156440e-07  20.0676  19.9451
0202-11-02_20:00:41.060000      868.49       -4.47870200e-01       -1.24936026e-07  20.0676  19.9451
0202-11-02_20:00:41.457000      868.90       -4.47882500e-01       -1.36278070e-07  20.0803  19.9786
0202-11-02_20:00:41.863000      869.30       -4.48069500e-01       -1.35658276e-07  20.0803  19.9786
0202-11-02_20:00:42.277000      869.72       -4.48305500e-01       -1.57722497e-07  20.0452  19.7942
0202-11-02_20:00:42.684000      870.12       -4.48192200e-01       -1.54127739e-07  20.0452  19.7942
0202-11-02_20:00:43.086000      870.52       -4.48695300e-01       -1.48549684e-07  20.0452  19.7942
0202-11-02_20:00:43.496000      870.93       -4.48665700e-01       -1.75696218e-07  20.0678  20.0377
0202-11-02_20:00:43.887000      871.32       -4.48782200e-01       -1.26733290e-07  20.0678  20.0377
0202-11-02_20:00:44.280000      871.72       -4.49139900e-01       -1.60945362e-07  20.0621  19.8136
0202-11-02_20:00:44.676000      872.11       -4.49305600e-01       -1.27105161e-07  20.0621  19.8136
0202-11-02_20:00:45.080000      872.52       -4.49462900e-01       -1.23448436e-07  20.0621  19.8136
0202-11-02_20:00:45.484000      872.92       -4.54051800e-01       -1.25121852e-07  20.0311  19.9351
0202-11-02_20:00:45.887000      873.32       -1.57767800e-01       -1.31815518e-07  20.0311  19.9351
0202-11-02_20:00:46.285000      873.72        4.33550100e-01       -1.41484147e-07  20.0575  19.9497
0202-11-02_20:00:46.680000      874.12        8.21902300e-01       -1.00888302e-07  20.0575  19.9497
0202-11-02_20:00:47.070000      874.51        1.41915600e+00       -9.24592412e-08  20.0575  19.9497
0202-11-02_20:00:47.477000      874.92        1.80985500e+00       -9.29550681e-08  20.0094  19.7604
0202-11-02_20:00:47.883000      875.32        2.40391000e+00       -7.59731252e-08  20.0094  19.7604
0202-11-02_20:00:48.277000      875.72        2.99777300e+00       -7.09532072e-08  20.0104  20.0007
0202-11-02_20:00:48.670000      876.11        3.38942200e+00       -1.08698032e-07  20.0104  20.0007
0202-11-02_20:00:49.074000      876.51        3.98108400e+00       -1.10619361e-07  20.0104  20.0007
0202-11-02_20:00:49.480000      876.92        4.39652600e+00       -1.06528789e-07  20.0293  19.7846
0202-11-02_20:00:49.883000      877.32        4.98828600e+00       -6.73584581e-08  20.0293  19.7846
0202-11-02_20:00:50.290000      877.73        5.37761500e+00       -5.13060682e-08  20.0069  19.8976
0202-11-02_20:00:50.690000      878.13        5.97048700e+00       -5.66362081e-08  20.0069  19.8976
0202-11-02_20:00:51.094000      878.53        6.35890800e+00       -7.33703631e-08  20.0069  19.8976
0202-11-02_20:00:51.500000      878.94        6.95243400e+00       -3.59354281e-08  20.0666  19.9400
0202-11-02_20:00:51.890000      879.33        7.34886600e+00       -5.03763881e-08  20.0666  19.9400
0202-11-02_20:00:52.293000      879.73        7.93735700e+00       -7.12630991e-08  20.0797  19.7807
0202-11-02_20:00:52.688000      880.12        8.32954800e+00       -1.01074693e-07  20.0797  19.7807
0202-11-02_20:00:53.090000      880.53        8.92420700e+00       -1.01880411e-07  20.0797  19.7807
0202-11-02_20:00:53.496000      880.93        9.33299200e+00       -9.32034402e-08  20.0790  20.0097
0202-11-02_20:00:53.890000      881.33        9.90625900e+00       -7.23787251e-08  20.0790  20.0097
0202-11-02_20:00:54.290000      881.72        1.03183200e+01       -6.43215582e-08  20.0765  19.7873
0202-11-02_20:00:54.688000      882.12        1.09119800e+01       -5.14920281e-08  20.0765  19.7873
0202-11-02_20:00:55.090000      882.53        1.15072600e+01       -4.92608082e-08  20.0765  19.7873
0202-11-02_20:00:55.496000      882.93        1.18961000e+01       -5.55206282e-08  20.0466  19.9171
0202-11-02_20:00:55.900000      883.34        1.24914500e+01       -8.48363921e-08  20.0466  19.9171
0202-11-02_20:00:56.293000      883.73        1.28785900e+01       -7.03334551e-08  20.0430  19.9413
0202-11-02_20:00:56.688000      884.12        1.34767800e+01       -2.05028482e-08  20.0430  19.9413
0202-11-02_20:00:57.080000      884.52        1.38632500e+01       -5.78758082e-08  20.0430  19.9413
0202-11-02_20:00:57.477000      884.91        1.44544800e+01       -3.51917181e-08  20.0047  19.7622
0202-11-02_20:00:57.875000      885.31        1.48465100e+01       -3.77948181e-08  20.0047  19.7622
0202-11-02_20:00:58.277000      885.72        1.54410500e+01       -1.61023881e-08  19.9879  19.9927
0202-11-02_20:00:58.690000      886.13        1.58525500e+01       -3.43240281e-08  19.9879  19.9927
0202-11-02_20:00:59.090000      886.53        1.64237700e+01       -2.81261881e-08  19.9879  19.9927
0202-11-02_20:00:59.500000      886.94        1.68344300e+01       -3.14890815e-09  20.0425  19.7809
0202-11-02_20:00:59.902000      887.34        1.74294900e+01       -2.47790682e-08  20.0425  19.7809
0202-11-02_20:01:00.310000      887.74        1.78199600e+01       -7.82043121e-08  20.0341  19.9204
0202-11-02_20:01:00.700000      888.14        1.84131200e+01       -5.66978081e-08  20.0341  19.9204
0202-11-02_20:01:01.094000      888.53        1.88056800e+01       -3.20304181e-08  20.0341  19.9204
0202-11-02_20:01:01.492000      888.93        1.93990500e+01       -3.70506682e-08  20.0891  19.9548
0202-11-02_20:01:01.895000      889.33        1.99932900e+01       -3.14726081e-08  20.0891  19.9548
0202-11-02_20:01:02.300000      889.74        2.03831200e+01       -1.78993482e-08  20.0992  19.7843
0202-11-02_20:01:02.700000      890.14        2.09770300e+01       -4.23808081e-08  20.0992  19.7843
0202-11-02_20:01:03.100000      890.54        2.13740100e+01       -5.06859081e-08  20.0992  19.7843
0202-11-02_20:01:03.516000      890.95        2.19601200e+01       -7.60970471e-08  20.0486  20.0093
0202-11-02_20:01:03.906000      891.34        2.23710300e+01       -2.54607081e-08  20.0486  20.0093
0202-11-02_20:01:04.305000      891.74        2.29405700e+01       -1.56681181e-08  20.0621  19.7802
0202-11-02_20:01:04.695000      892.13        2.33500600e+01        1.21601719e-08  20.0621  19.7802
0202-11-02_20:01:05.100000      892.54        2.39438100e+01       -1.92008882e-08  20.0621  19.7802
0202-11-02_20:01:05.504000      892.94        2.43348500e+01       -6.12344815e-09  20.0022  19.9043
0202-11-02_20:01:05.906000      893.34        2.49279300e+01        5.28059185e-09  20.0022  19.9043
0202-11-02_20:01:06.312000      893.75        2.53166200e+01       -1.96347181e-08  20.0367  19.9351
0202-11-02_20:01:06.715000      894.15        2.59132700e+01       -2.00065881e-08  20.0367  19.9351
0202-11-02_20:01:07.117000      894.55        2.62990300e+01       -5.09338082e-08  20.0367  19.9351
0202-11-02_20:01:07.547000      894.99        2.68946800e+01       -4.37443081e-08  20.0496  19.7863
0202-11-02_20:01:07.953000      895.39        2.72840200e+01       -3.38897481e-08  20.0496  19.7863
0202-11-02_20:01:08.355000      895.79        2.78813000e+01       -1.32509481e-08  20.0523  20.0198
0202-11-02_20:01:08.754000      896.19        2.84736000e+01       -2.33534181e-08  20.0523  20.0198
0202-11-02_20:01:09.164000      896.60        2.88637200e+01       -1.86430681e-08  20.0523  20.0198
0202-11-02_20:01:09.580000      897.01        2.94577000e+01       -2.55846482e-08  20.1038  19.8056
0202-11-02_20:01:09.977000      897.41        2.98671600e+01       -6.82257732e-08  20.1038  19.8056
0202-11-02_20:01:10.395000      897.83        3.04645800e+01       -5.94248381e-08  20.0485  19.9285
0202-11-02_20:01:10.793000      898.23        3.08547500e+01       -4.75869681e-08  20.0485  19.9285
0202-11-02_20:01:11.203000      898.64        3.14478000e+01       -3.94058281e-08  20.0485  19.9285
0202-11-02_20:01:11.613000      899.05        3.18389200e+01       -7.40512781e-08  20.0660  19.9528
0202-11-02_20:01:12.020000      899.46        3.24327200e+01       -2.00677682e-08  20.0660  19.9528
0202-11-02_20:01:12.426000      899.86        3.28211200e+01       -2.01297481e-08  20.0564  19.7772
0202-11-02_20:01:12.830000      900.27        3.34129400e+01       -1.57292782e-08  20.0564  19.7772
0202-11-02_20:01:13.234000      900.67        3.38060800e+01       -2.79390281e-08  20.0564  19.7772
0202-11-02_20:01:13.633000      901.07        3.43989100e+01       -6.59937781e-08  20.0341  20.0098
0202-11-02_20:01:14.027000      901.46        3.48105100e+01       -2.37864781e-08  20.0341  20.0098
0202-11-02_20:01:14.420000      901.86        3.53867700e+01        2.00942519e-08  20.0500  19.7899
0202-11-02_20:01:14.832000      902.27        3.57969300e+01        3.50310519e-08  20.0500  19.7899
0202-11-02_20:01:15.242000      902.68        3.63873300e+01        1.26263292e-07  20.0500  19.7899
0202-11-02_20:01:15.637000      903.08        3.69832200e+01        3.54591802e-07  20.0455  19.9275
0202-11-02_20:01:16.047000      903.48        3.73732100e+01        5.45299412e-07  20.0455  19.9275
0202-11-02_20:01:16.453000      903.89        3.79667800e+01        9.89312832e-07  20.1018  19.9718
0202-11-02_20:01:16.844000      904.28        3.83599300e+01        1.62037714e-06  20.1018  19.9718
0202-11-02_20:01:17.250000      904.69        3.89506300e+01        3.34765396e-06  20.1018  19.9718
0202-11-02_20:01:17.645000      905.08        3.93416700e+01        5.00632127e-06  20.1209  19.8203
0202-11-02_20:01:18.050000      905.49        3.99341300e+01        9.62842473e-06  20.1209  19.8203
0202-11-02_20:01:18.453000      905.89        4.03261800e+01        1.43551476e-05  20.0840  20.0408
0202-11-02_20:01:18.848000      906.28        4.09291200e+01        2.56852379e-05  20.0840  20.0408

File: chapter 5/cold_vs_warm/200K/ffj24/Ic/0_degradation/step00/Ic_2023-11-02_20-02-29845652_ffj24-step00-20k.txt
# Ic = 36.61 A, n = 44.31 , Tavg = 20.05 K, f24-pristine-20K
#datetime                        t_s     iHTS_A                vHTS_V                tHTS_K  tTAR_K
0202-11-02_20:01:52.656000      940.09       -4.48573200e-01        1.45900742e-07  20.0509  19.7994
0202-11-02_20:01:53.060000      940.50       -4.48255700e-01        1.56932893e-07  20.0509  19.7994
0202-11-02_20:01:53.465000      940.90       -4.48229000e-01        1.41996104e-07  20.0180  20.0260
0202-11-02_20:01:53.867000      941.30       -4.48505100e-01        1.06172602e-07  20.0180  20.0260
0202-11-02_20:01:54.285000      941.72       -4.48535200e-01        1.19807845e-07  20.0180  20.0260
0202-11-02_20:01:54.688000      942.13       -4.48809800e-01        1.38835207e-07  20.0429  19.8054
0202-11-02_20:01:55.090000      942.53       -4.48334900e-01        1.39083120e-07  20.0429  19.8054
0202-11-02_20:01:55.492000      942.93       -4.49274000e-01        1.49123617e-07  20.0072  19.9235
0202-11-02_20:01:55.895000      943.33       -4.49069200e-01        1.25509856e-07  20.0072  19.9235
0202-11-02_20:01:56.290000      943.73       -4.48897900e-01        1.15221445e-07  20.0467  19.9528
0202-11-02_20:01:56.684000      944.12       -4.49589500e-01        1.16337056e-07  20.0467  19.9528
0202-11-02_20:01:57.082000      944.52       -4.49643000e-01        1.47760093e-07  20.0467  19.9528
0202-11-02_20:01:57.490000      944.92       -4.50435600e-01        1.32141542e-07  20.0466  19.7811
0202-11-02_20:01:57.890000      945.33       -4.48826800e-01        1.50363297e-07  20.0466  19.7811
0202-11-02_20:01:58.297000      945.73       -1.18520000e-01        1.89162142e-07  20.0255  19.9833
0202-11-02_20:01:58.688000      946.13        4.71452800e-01        1.39083647e-07  20.0255  19.9833
0202-11-02_20:01:59.082000      946.52        8.63954700e-01        1.28857211e-07  20.0255  19.9833
0202-11-02_20:01:59.480000      946.92        1.45999000e+00        1.48442387e-07  20.0676  19.7743
0202-11-02_20:01:59.883000      947.32        1.85122400e+00        1.40757064e-07  20.0676  19.7743
0202-11-02_20:02:00.297000      947.73        2.44274300e+00        1.84389862e-07  20.0304  19.8956
0202-11-02_20:02:00.688000      948.13        3.03787900e+00        1.75836842e-07  20.0304  19.8956
0202-11-02_20:02:01.094000      948.53        3.42768000e+00        1.67717671e-07  20.0304  19.8956
0202-11-02_20:02:01.496000      948.93        4.02329600e+00        1.70940548e-07  20.0396  19.9386
0202-11-02_20:02:01.890000      949.33        4.42800500e+00        1.32389980e-07  20.0396  19.9386
0202-11-02_20:02:02.285000      949.72        5.02439600e+00        1.88232523e-07  20.0212  19.7572
0202-11-02_20:02:02.684000      950.12        5.41096900e+00        1.99202701e-07  20.0212  19.7572
0202-11-02_20:02:03.090000      950.53        6.00495000e+00        2.03541189e-07  20.0212  19.7572
0202-11-02_20:02:03.496000      950.93        6.39332900e+00        2.07817699e-07  20.0168  19.9937
0202-11-02_20:02:03.900000      951.33        6.98468800e+00        1.85505359e-07  20.0168  19.9937
0202-11-02_20:02:04.297000      951.73        7.37346000e+00        1.77881835e-07  20.0072  19.7689
0202-11-02_20:02:04.690000      952.13        7.96546100e+00        2.04532543e-07  20.0072  19.7689
0202-11-02_20:02:05.086000      952.52        8.35561400e+00        2.21700562e-07  20.0072  19.7689
0202-11-02_20:02:05.492000      952.93        8.95415200e+00        2.29819722e-07  20.0179  19.8909
0202-11-02_20:02:05.895000      953.33        9.36128700e+00        2.60746942e-07  20.0179  19.8909
0202-11-02_20:02:06.290000      953.73        9.93531500e+00        2.48413242e-07  20.0436  19.9328
0202-11-02_20:02:06.684000      954.12        1.03453800e+01        2.08623117e-07  20.0436  19.9328
0202-11-02_20:02:07.074000      954.51        1.09386800e+01        2.56780322e-07  20.0436  19.9328
0202-11-02_20:02:07.473000      954.91        1.15326500e+01        2.32794692e-07  20.0515  19.7692
0202-11-02_20:02:07.875000      955.31        1.19216500e+01        2.36141522e-07  20.0515  19.7692
0202-11-02_20:02:08.280000      955.72        1.25161400e+01        2.16680312e-07  20.0263  19.9991
0202-11-02_20:02:08.670000      956.11        1.29064100e+01        1.88480140e-07  20.0263  19.9991
0202-11-02_20:02:09.066000      956.50        1.35022100e+01        2.09738732e-07  20.0263  19.9991
0202-11-02_20:02:09.470000      956.91        1.55631000e+01        2.18229772e-07  20.0901  19.7910
0202-11-02_20:02:09.860000      957.30        1.62300000e+01        2.28704452e-07  20.0901  19.7910
0202-11-02_20:02:10.270000      957.71        1.66585700e+01        2.44385322e-07  20.0159  19.8969
0202-11-02_20:02:10.680000      958.12        1.72864600e+01        2.52876362e-07  20.0159  19.8969
0202-11-02_20:02:11.074000      958.51        1.77167000e+01        2.14945572e-07  20.0159  19.8969
0202-11-02_20:02:11.465000      958.90        1.83093200e+01        2.57462762e-07  19.9960  19.9267
0202-11-02_20:02:11.860000      959.30        1.87369800e+01        2.50521182e-07  19.9960  19.9267
0202-11-02_20:02:12.270000      959.71        1.93421900e+01        2.53620102e-07  19.9960  19.9267
0202-11-02_20:02:12.670000      960.11        1.97482900e+01        2.67317332e-07  19.9941  19.7517
0202-11-02_20:02:13.062000      960.50        2.03558500e+01        2.73825072e-07  19.9941  19.7517
0202-11-02_20:02:13.477000      960.91        2.07564900e+01        2.79465102e-07  20.0026  19.9891
0202-11-02_20:02:13.875000      961.31        2.13635700e+01        2.68061072e-07  20.0026  19.9891
0202-11-02_20:02:14.285000      961.72        2.19659600e+01        2.66139742e-07  20.0648  19.7857
0202-11-02_20:02:14.688000      962.12        2.23631100e+01        2.93782122e-07  20.0648  19.7857
0202-11-02_20:02:15.090000      962.53        2.29670600e+01        3.41195612e-07  20.0648  19.7857
0202-11-02_20:02:15.484000      962.92        2.33661000e+01        2.86158742e-07  20.0526  19.9084
0202-11-02_20:02:15.880000      963.32        2.39725800e+01        2.67998802e-07  20.0526  19.9084
0202-11-02_20:02:16.277000      963.71        2.43835200e+01        2.77915282e-07  20.0645  19.9517
0202-11-02_20:02:16.668000      964.11        2.49638000e+01        2.85290712e-07  20.0645  19.9517
0202-11-02_20:02:17.062000      964.50        2.53844200e+01        3.09462292e-07  20.0645  19.9517
0202-11-02_20:02:17.460000      964.90        2.59841600e+01        2.95951002e-07  20.0732  19.7747
0202-11-02_20:02:17.860000      965.30        2.63855700e+01        2.82873552e-07  20.0732  19.7747
0202-11-02_20:02:18.266000      965.70        2.69840500e+01        2.82005862e-07  20.0344  20.0051
0202-11-02_20:02:18.668000      966.10        2.73753100e+01        2.71779422e-07  20.0344  20.0051
0202-11-02_20:02:19.062000      966.50        2.79712400e+01        3.19006962e-07  20.0344  20.0051
0202-11-02_20:02:19.460000      966.90        2.83728400e+01        3.11879452e-07  20.0088  19.7768
0202-11-02_20:02:19.867000      967.31        2.89692900e+01        2.92046362e-07  20.0088  19.7768
0202-11-02_20:02:20.273000      967.71        2.93630500e+01        2.87831832e-07  19.9737  19.8844
0202-11-02_20:02:20.680000      968.12        2.99599700e+01        2.79588702e-07  19.9737  19.8844
0202-11-02_20:02:21.070000      968.51        3.05640700e+01        2.81076182e-07  19.9737  19.8844
0202-11-02_20:02:21.470000      968.91        3.09609800e+01        2.77543232e-07  20.0032  19.9362
0202-11-02_20:02:21.867000      969.31        3.15535000e+01        2.52069682e-07  20.0032  19.9362
0202-11-02_20:02:22.273000      969.71        3.19666700e+01        2.55788382e-07  20.0032  19.9362
0202-11-02_20:02:22.676000      970.11        3.25670000e+01        2.30873082e-07  20.0470  19.7807
0202-11-02_20:02:23.070000      970.51        3.29590400e+01        2.50830112e-07  20.0470  19.7807
0202-11-02_20:02:23.465000      970.90        3.35593600e+01        2.92541562e-07  20.0781  20.0190
0202-11-02_20:02:23.863000      971.30        3.39544800e+01        2.97127962e-07  20.0781  20.0190
0202-11-02_20:02:24.258000      971.70        3.45537900e+01        2.51078032e-07  20.1316  19.8218
0202-11-02_20:02:24.668000      972.11        3.49441900e+01        2.67192412e-07  20.1316  19.8218
0202-11-02_20:02:25.070000      972.51        3.55428600e+01        3.07540332e-07  20.1316  19.8218
0202-11-02_20:02:25.477000      972.91        3.59371300e+01        3.22848992e-07  20.0878  19.9304
0202-11-02_20:02:25.880000      973.32        3.65334100e+01        4.65399252e-07  20.0878  19.9304
0202-11-02_20:02:26.290000      973.73        3.69472500e+01        6.01255852e-07  20.0508  19.9497
0202-11-02_20:02:26.680000      974.12        3.75248200e+01        8.78175242e-07  20.0508  19.9497
0202-11-02_20:02:27.074000      974.51        3.79374600e+01        1.28896792e-06  20.0508  19.9497
0202-11-02_20:02:27.473000      974.91        3.85347400e+01        2.62404830e-06  19.9984  19.7694
0202-11-02_20:02:27.875000      975.31        3.91310200e+01        4.52114657e-06  19.9984  19.7694
0202-11-02_20:02:28.285000      975.72        3.95223000e+01        6.51933167e-06  20.0514  20.0208
0202-11-02_20:02:28.690000      976.13        4.01236500e+01        1.19792608e-05  20.0514  20.0208
0202-11-02_20:02:29.086000      976.52        4.05143900e+01        1.73243437e-05  20.0514  20.0208
0202-11-02_20:02:29.484000      976.92        4.11135600e+01        3.18675848e-05  20.0473  19.8017

File: chapter 5/cold_vs_warm/200K/ffj24/Ic/0_degradation/step00/Ic_2023-11-06_11-39-06950515_ffj24-step00-20k.txt
# Ic = 36.38 A, n = 42.80 , Tavg = 20.17 K, f23-pristine-20K
#datetime                        t_s     iHTS_A                vHTS_V                tHTS_K  tTAR_K
0202-11-06_11:38:04.277000      319911.71       -4.36939800e-01        1.31816233e-07  20.1434  20.1010
0202-11-06_11:38:04.670000      319912.11       -4.37241100e-01        1.06962783e-07  20.1155  19.8844
0202-11-06_11:38:05.070000      319912.51       -4.37034800e-01        1.16693433e-07  20.1155  19.8844
0202-11-06_11:38:05.473000      319912.91       -4.37183700e-01        1.06900803e-07  20.1184  20.1044
0202-11-06_11:38:05.875000      319913.31       -4.37352900e-01        9.08483330e-08  20.1184  20.1044
0202-11-06_11:38:06.280000      319913.72       -4.37062000e-01        1.05227383e-07  20.1184  20.1044
0202-11-06_11:38:06.690000      319914.13       -4.37388300e-01        1.00083153e-07  20.0684  19.9979
0202-11-06_11:38:07.082000      319914.52       -4.37469900e-01        1.21589753e-07  20.0684  19.9979
0202-11-06_11:38:07.480000      319914.92       -4.37773500e-01        1.16011673e-07  20.0770  20.0463
0202-11-06_11:38:07.870000      319915.31       -4.37507800e-01        1.26175323e-07  20.0770  20.0463
0202-11-06_11:38:08.290000      319915.73       -4.37562700e-01        1.43652453e-07  20.1365  20.1105
0202-11-06_11:38:08.684000      319916.12       -4.37884100e-01        1.50408133e-07  20.1365  20.1105
0202-11-06_11:38:09.090000      319916.53       -4.37722400e-01        1.47990963e-07  20.1365  20.1105
0202-11-06_11:38:09.496000      319916.93       -4.38181000e-01        1.36029083e-07  20.0978  19.9256
0202-11-06_11:38:09.895000      319917.33       -4.38427000e-01        1.30698923e-07  20.0978  19.9256
0202-11-06_11:38:10.324000      319917.76       -4.38714900e-01        1.50532083e-07  20.0978  19.9256
0202-11-06_11:38:10.720000      319918.16       -4.39793500e-01        1.32062453e-07  20.0896  20.0085
0202-11-06_11:38:11.117000      319918.55       -4.10203000e-01        1.36648873e-07  20.0896  20.0085
0202-11-06_11:38:11.535000      319918.97       -2.31317400e-01        1.27228123e-07  20.1360  20.0297
0202-11-06_11:38:11.930000      319919.37        1.56569600e-01        1.66088723e-07  20.1360  20.0297
0202-11-06_11:38:12.340000      319919.78        3.59846700e-01        1.50160213e-07  20.1360  20.0297
0202-11-06_11:38:12.746000      319920.18        7.55954200e-01        1.61440323e-07  20.1387  19.8808
0202-11-06_11:38:13.168000      319920.61        9.52798300e-01        1.29273413e-07  20.1387  19.8808
0202-11-06_11:38:13.582000      319921.02        1.34047700e+00        1.58961283e-07  20.1058  20.0792
0202-11-06_11:38:13.977000      319921.42        1.54723300e+00        1.16692213e-07  20.1058  20.0792
0202-11-06_11:38:14.387000      319921.82        1.93704000e+00        1.13717283e-07  20.0871  19.8767
0202-11-06_11:38:14.790000      319922.23        2.14250000e+00        1.44768593e-07  20.0871  19.8767
0202-11-06_11:38:15.220000      319922.65        2.53357400e+00        1.53383623e-07  20.0871  19.8767
0202-11-06_11:38:15.620000      319923.06        2.71864200e+00        1.22704193e-07  20.0842  20.0106
0202-11-06_11:38:16.023000      319923.46        3.12756200e+00        1.26670823e-07  20.0842  20.0106
0202-11-06_11:38:16.426000      319923.86        3.31225700e+00        1.41793613e-07  20.1438  20.0200
0202-11-06_11:38:16.832000      319924.27        3.71999700e+00        1.33426493e-07  20.1438  20.0200
0202-11-06_11:38:17.242000      319924.68        4.11454000e+00        1.32434843e-07  20.1438  20.0200
0202-11-06_11:38:17.650000      319925.09        4.31960300e+00        1.33798373e-07  20.1632  19.9068
0202-11-06_11:38:18.047000      319925.48        4.71191500e+00        1.19357343e-07  20.1632  19.9068
0202-11-06_11:38:18.450000      319925.89        4.89622900e+00        1.37083233e-07  20.1296  20.0840
0202-11-06_11:38:18.850000      319926.29        5.30276900e+00        1.29893713e-07  20.1296  20.0840
0202-11-06_11:38:19.258000      319926.69        5.48518900e+00        1.47433673e-07  20.1296  20.0840
0202-11-06_11:38:19.652000      319927.09        5.89240500e+00        1.37764023e-07  20.1141  19.8864
0202-11-06_11:38:20.043000      319927.48        6.07897100e+00        1.23074093e-07  20.1141  19.8864
0202-11-06_11:38:20.440000      319927.88        6.48859700e+00        1.27536553e-07  20.0730  20.0043
0202-11-06_11:38:20.848000      319928.28        6.67409900e+00        9.75389030e-08  20.0730  20.0043
0202-11-06_11:38:21.266000      319928.70        7.05996600e+00        1.19665273e-07  20.0730  20.0043
0202-11-06_11:38:21.676000      319929.11        7.26526800e+00        1.08571103e-07  20.1411  20.0516
0202-11-06_11:38:22.070000      319929.51        7.65487200e+00        1.33300563e-07  20.1411  20.0516
0202-11-06_11:38:22.465000      319929.90        7.86051400e+00        1.17310083e-07  20.1177  20.0224
0202-11-06_11:38:22.860000      319930.30        8.25560500e+00        1.38320833e-07  20.1177  20.0224
0202-11-06_11:38:23.266000      319930.70        8.45463200e+00        1.28032383e-07  20.1177  20.0224
0202-11-06_11:38:23.680000      319931.12        8.84433300e+00        1.13095533e-07  20.1260  20.0989
0202-11-06_11:38:24.086000      319931.52        9.04824400e+00        1.20966823e-07  20.1260  20.0989
0202-11-06_11:38:24.492000      319931.93        9.43820900e+00        1.04294573e-07  20.1050  19.8852
0202-11-06_11:38:24.895000      319932.33        9.64141400e+00        9.27665530e-08  20.1050  19.8852
0202-11-06_11:38:25.297000      319932.73        1.00298400e+01        1.20409083e-07  20.1050  19.8852
0202-11-06_11:38:25.690000      319933.13        1.02414700e+01        1.36276123e-07  20.1288  20.0302
0202-11-06_11:38:26.082000      319933.52        1.06278700e+01        1.29706543e-07  20.1288  20.0302
0202-11-06_11:38:26.492000      319933.93        1.08333000e+01        1.25306053e-07  20.1606  19.8809
0202-11-06_11:38:26.895000      319934.33        1.12235500e+01        1.08385893e-07  20.1606  19.8809
0202-11-06_11:38:27.297000      319934.73        1.14074800e+01        7.76444930e-08  20.1606  19.8809
0202-11-06_11:38:27.690000      319935.13        1.18138800e+01        1.18178513e-07  20.1373  19.9007
0202-11-06_11:38:28.098000      319935.53        1.22049100e+01        1.45635043e-07  20.1373  19.9007
0202-11-06_11:38:28.490000      319935.93        1.24063800e+01        1.57844833e-07  20.1910  20.0039
0202-11-06_11:38:28.883000      319936.32        1.27987900e+01        1.17992573e-07  20.1910  20.0039
0202-11-06_11:38:29.285000      319936.72        1.30023900e+01        8.14871630e-08  20.1910  20.0039
0202-11-06_11:38:29.700000      319937.14        1.33947900e+01        1.26855523e-07  20.1192  19.8995
0202-11-06_11:38:30.100000      319937.54        1.35769800e+01        8.63834730e-08  20.1192  19.8995
0202-11-06_11:38:30.500000      319937.94        1.39871500e+01        9.44407030e-08  20.1066  20.0115
0202-11-06_11:38:30.902000      319938.34        1.41734600e+01        1.21153483e-07  20.1066  20.0115
0202-11-06_11:38:31.312000      319938.75        1.45817200e+01        1.20658103e-07  20.1066  20.0115
0202-11-06_11:38:31.710000      319939.15        1.47662400e+01        1.27910643e-07  20.1288  20.0364
0202-11-06_11:38:32.100000      319939.54        1.51752400e+01        1.44954773e-07  20.1288  20.0364
0202-11-06_11:38:32.504000      319939.94        1.53573300e+01        1.26299193e-07  20.0910  20.0274
0202-11-06_11:38:32.906000      319940.34        1.57472700e+01        1.37269413e-07  20.0910  20.0274
0202-11-06_11:38:33.330000      319940.76        1.59546000e+01        1.24501813e-07  20.0910  20.0274
0202-11-06_11:38:33.723000      319941.16        1.63431300e+01        1.27414813e-07  20.1712  20.1168
0202-11-06_11:38:34.170000      319941.61        1.65485700e+01        1.25927323e-07  20.1712  20.1168
0202-11-06_11:38:34.590000      319942.03        1.69350300e+01        1.38013163e-07  20.2010  19.9145
0202-11-06_11:38:35             319942.44        1.71414000e+01        1.28778343e-07  20.2010  19.9145
0202-11-06_11:38:35.406000      319942.84        1.75326700e+01        1.14151383e-07  20.0855  20.0107
0202-11-06_11:38:35.810000      319943.25        1.77367400e+01        8.62609830e-08  20.0855  20.0107
0202-11-06_11:38:36.242000      319943.68        1.81259900e+01        1.06156133e-07  20.0855  20.0107
0202-11-06_11:38:36.645000      319944.08        1.83304900e+01        1.01569713e-07  20.1060  20.0109
0202-11-06_11:38:37.043000      319944.48        1.87219100e+01        1.11300093e-07  20.1060  20.0109
0202-11-06_11:38:37.440000      319944.88        1.89273600e+01        8.91718930e-08  20.1202  19.9121
0202-11-06_11:38:37.844000      319945.28        1.93167300e+01        9.90879530e-08  20.1202  19.9121
0202-11-06_11:38:38.250000      319945.69        1.95207400e+01        8.34693430e-08  20.1202  19.9121
0202-11-06_11:38:38.660000      319946.10        1.99103400e+01        1.30882973e-07  20.1525  20.1258
0202-11-06_11:38:39.055000      319946.49        2.00966900e+01        1.21028373e-07  20.1525  20.1258
0202-11-06_11:38:39.450000      319946.88        2.05063100e+01        1.14892493e-07  20.1814  19.9458
0202-11-06_11:38:39.850000      319947.29        2.08955200e+01        1.01876983e-07  20.1814  19.9458
0202-11-06_11:38:40.273000      319947.71        2.10970800e+01        7.82631330e-08  20.1814  19.9458
0202-11-06_11:38:40.684000      319948.12        2.14861300e+01        6.94001930e-08  20.1657  20.0443
0202-11-06_11:38:41.086000      319948.52        2.16989400e+01        1.02992603e-07  20.1657  20.0443
0202-11-06_11:38:41.492000      319948.93        2.20863700e+01        8.96052230e-08  20.1594  19.9263
0202-11-06_11:38:41.895000      319949.33        2.22690000e+01        7.03298730e-08  20.1594  19.9263
0202-11-06_11:38:42.310000      319949.75        2.26806500e+01        8.40271430e-08  20.1594  19.9263
0202-11-06_11:38:42.727000      319950.16        2.28664200e+01        1.05285813e-07  20.1167  19.9034
0202-11-06_11:38:43.133000      319950.57        2.32754500e+01        1.15141983e-07  20.1167  19.9034
0202-11-06_11:38:43.555000      319950.99        2.34593700e+01        7.54772530e-08  20.1441  20.1162
0202-11-06_11:38:43.953000      319951.39        2.38673600e+01        7.07668730e-08  20.1441  20.1162
0202-11-06_11:38:44.370000      319951.81        2.40526400e+01        6.00445630e-08  20.1830  19.9241
0202-11-06_11:38:44.770000      319952.21        2.44428400e+01        6.81017930e-08  20.1830  19.9241
0202-11-06_11:38:45.200000      319952.64        2.46498400e+01        6.15320530e-08  20.1830  19.9241
0202-11-06_11:38:45.617000      319953.06        2.50377900e+01        8.58896630e-08  20.1439  20.0494
0202-11-06_11:38:46.020000      319953.46        2.52441300e+01        5.57680330e-08  20.1439  20.0494
0202-11-06_11:38:46.418000      319953.85        2.56351300e+01        2.87453430e-08  20.1586  20.0308
0202-11-06_11:38:46.810000      319954.25        2.58403700e+01        2.90552330e-08  20.1586  20.0308
0202-11-06_11:38:47.234000      319954.67        2.62310400e+01        4.41160530e-08  20.1586  20.0308
0202-11-06_11:38:47.637000      319955.07        2.64396100e+01        5.25451430e-08  20.1385  19.9168
0202-11-06_11:38:48.035000      319955.47        2.68248100e+01        4.54176030e-08  20.1385  19.9168
0202-11-06_11:38:48.434000      319955.87        2.70361100e+01        3.09145930e-08  20.1235  20.1021
0202-11-06_11:38:48.830000      319956.26        2.74182400e+01        3.60589330e-08  20.1235  20.1021
0202-11-06_11:38:49.227000      319956.66        2.76217300e+01        1.31896330e-08  20.1235  20.1021
0202-11-06_11:38:49.620000      319957.06        2.80129200e+01        3.32709630e-08  20.1440  19.9230
0202-11-06_11:38:50.016000      319957.45        2.81968700e+01        2.13710530e-08  20.1440  19.9230
0202-11-06_11:38:50.414000      319957.85        2.86146600e+01        4.83317830e-08  20.1477  20.0537
0202-11-06_11:38:50.816000      319958.25        2.87950800e+01        4.38693130e-08  20.1477  20.0537
0202-11-06_11:38:51.242000      319958.68        2.92031400e+01        3.95308030e-08  20.1477  20.0537
0202-11-06_11:38:51.660000      319959.10        2.95923900e+01        5.13067530e-08  20.1772  20.0587
0202-11-06_11:38:52.055000      319959.49        2.97986100e+01        1.17643630e-08  20.1772  20.0587
0202-11-06_11:38:52.445000      319959.88        3.01867800e+01        5.91780530e-08  20.1945  19.9364
0202-11-06_11:38:52.844000      319960.28        3.03740000e+01        2.76928830e-08  20.1945  19.9364
0202-11-06_11:38:53.250000      319960.69        3.07858500e+01        1.08966530e-08  20.1945  19.9364
0202-11-06_11:38:53.660000      319961.10        3.09728600e+01       -1.18495170e-08  20.1913  20.1323
0202-11-06_11:38:54.055000      319961.49        3.13860300e+01       -1.23453470e-08  20.1913  20.1323
0202-11-06_11:38:54.460000      319961.90        3.15639500e+01       -3.65790170e-08  20.2016  19.9207
0202-11-06_11:38:54.863000      319962.30        3.19745800e+01       -5.07723970e-08  20.2016  19.9207
0202-11-06_11:38:55.273000      319962.71        3.21602000e+01       -6.83747470e-08  20.2016  19.9207
0202-11-06_11:38:55.670000      319963.11        3.25498500e+01       -5.04009370e-08  20.1238  20.0478
0202-11-06_11:38:56.066000      319963.50        3.27548100e+01       -1.47012270e-08  20.1238  20.0478
0202-11-06_11:38:56.465000      319963.90        3.31449000e+01       -3.66416670e-08  20.1482  20.0339
0202-11-06_11:38:56.867000      319964.30        3.33498300e+01       -3.93687370e-08  20.1482  20.0339
0202-11-06_11:38:57.280000      319964.72        3.37387500e+01       -5.67847370e-08  20.1482  20.0339
0202-11-06_11:38:57.676000      319965.11        3.39488400e+01       -3.23031670e-08  20.1353  19.9351
0202-11-06_11:38:58.074000      319965.51        3.43343700e+01       -1.79860970e-08  20.1353  19.9351
0202-11-06_11:38:58.480000      319965.92        3.45378000e+01       -3.96166470e-08  20.1696  20.0092
0202-11-06_11:38:58.883000      319966.32        3.49300800e+01       -3.34807570e-08  20.1696  20.0092
0202-11-06_11:38:59.293000      319966.73        3.51341600e+01       -6.36023970e-08  20.1696  20.0092
0202-11-06_11:38:59.690000      319967.13        3.55231500e+01       -1.62372700e-09  20.2222  19.9748
0202-11-06_11:39:00.086000      319967.52        3.57292600e+01        6.22762830e-08  20.2222  19.9748
0202-11-06_11:39:00.480000      319967.92        3.61195700e+01        7.75850130e-08  20.1917  20.1169
0202-11-06_11:39:00.887000      319968.32        3.63252900e+01        1.68200283e-07  20.1917  20.1169
0202-11-06_11:39:01.290000      319968.73        3.67198700e+01        2.96931123e-07  20.1917  20.1169
0202-11-06_11:39:01.695000      319969.13        3.68975000e+01        3.80168543e-07  20.1932  20.0703
0202-11-06_11:39:02.098000      319969.54        3.73062300e+01        5.54824593e-07  20.1932  20.0703
0202-11-06_11:39:02.504000      319969.94        3.77008100e+01        8.76928033e-07  20.1679  20.0761
0202-11-06_11:39:02.900000      319970.33        3.79080500e+01        1.17628528e-06  20.1679  20.0761
0202-11-06_11:39:03.293000      319970.73        3.82943000e+01        1.65166210e-06  20.1679  20.0761
0202-11-06_11:39:03.695000      319971.13        3.85023800e+01        2.33460568e-06  20.1867  20.1524
0202-11-06_11:39:04.098000      319971.54        3.88897600e+01        3.58378688e-06  20.1867  20.1524
0202-11-06_11:39:04.504000      319971.94        3.90787800e+01        4.26555285e-06  20.2016  19.9635
0202-11-06_11:39:04.914000      319972.35        3.94867300e+01        6.87182017e-06  20.2016  19.9635
0202-11-06_11:39:05.320000      319972.76        3.96700600e+01        8.45593437e-06  20.1812  20.0850
0202-11-06_11:39:05.727000      319973.16        4.00830900e+01        1.28059111e-05  20.1812  20.0850
0202-11-06_11:39:06.160000      319973.60        4.02677200e+01        1.47228510e-05  20.1812  20.0850
0202-11-06_11:39:06.590000      319974.03        4.06765300e+01        2.27502150e-05  20.1714  20.0588
