Repository: shortlab/2025-devitre-PhD

# 2025-devitre-PhD
Data repository for Alexis Devitre's PhD thesis

File: chapter 5/cold_vs_warm/200K/ffj24/Ic/0_degradation/step01/Ic_2023-11-06_18-41-34495071_ffj24-step01-77k.txt
# Ic = 1.59 A, n = 26.59 , Tavg = 77.24 K, f23-step1-773K
#datetime                        t_s     iHTS_A                vHTS_V                tHTS_K  tTAR_K
0202-11-06_18:41:14.570000      345302.01        4.81212500e-02        1.22298145e-07  77.2219  76.6912
0202-11-06_18:41:14.770000      345302.21        1.93440600e-02        1.35685395e-07  77.2219  76.6912
0202-11-06_18:41:14.965000      345302.40        4.01886000e-02        1.37420785e-07  77.2219  76.6912
0202-11-06_18:41:15.203000      345302.64        6.00922000e-02        1.54030895e-07  77.2219  76.6912
0202-11-06_18:41:15.406000      345302.84        8.02421700e-02        1.29797485e-07  77.2171  76.6964
0202-11-06_18:41:15.598000      345303.04        9.99317000e-02        1.36305175e-07  77.2171  76.6964
0202-11-06_18:41:15.800000      345303.24        1.18204200e-01        1.11451985e-07  77.2171  76.6964
0202-11-06_18:41:15.996000      345303.43        1.39538600e-01        1.36305175e-07  77.2171  76.6964
0202-11-06_18:41:16.203000      345303.64        1.59592100e-01        1.24095505e-07  77.2171  76.6964
0202-11-06_18:41:16.406000      345303.84        1.78210400e-01        1.40953525e-07  77.2133  76.6988
0202-11-06_18:41:16.610000      345304.05        1.99123200e-01        9.75069350e-08  77.2133  76.6988
0202-11-06_18:41:16.812000      345304.25        2.18970400e-01        1.18889355e-07  77.2133  76.6988
0202-11-06_18:41:17.004000      345304.44        2.37575400e-01        1.05750005e-07  77.2133  76.6988
0202-11-06_18:41:17.230000      345304.67        2.58056000e-01        1.37544735e-07  77.2133  76.6988
0202-11-06_18:41:17.445000      345304.88        2.78099100e-01        1.22917925e-07  77.2364  76.6916
0202-11-06_18:41:17.640000      345305.08        2.98216500e-01        1.08910885e-07  77.2364  76.6916
0202-11-06_18:41:17.844000      345305.28        3.17864800e-01        1.30541215e-07  77.2364  76.6916
0202-11-06_18:41:18.047000      345305.48        3.36978900e-01        1.33764075e-07  77.2364  76.6916
0202-11-06_18:41:18.246000      345305.68        3.58057900e-01        1.35003635e-07  77.2212  76.6855
0202-11-06_18:41:18.453000      345305.89        3.77850200e-01        1.06493745e-07  77.2212  76.6855
0202-11-06_18:41:18.645000      345306.08        3.96767800e-01        9.24866950e-08  77.2212  76.6855
0202-11-06_18:41:18.836000      345306.27        4.17474400e-01        8.86440450e-08  77.2212  76.6855
0202-11-06_18:41:19.043000      345306.48        4.36877800e-01        1.18517425e-07  77.2212  76.6855
0202-11-06_18:41:19.242000      345306.68        4.56689400e-01        9.91802850e-08  77.2212  76.6855
0202-11-06_18:41:19.457000      345306.89        4.76790400e-01        1.08105115e-07  77.2093  76.6937
0202-11-06_18:41:19.650000      345307.09        4.95950500e-01        1.05378085e-07  77.2093  76.6937
0202-11-06_18:41:19.844000      345307.28        5.15321300e-01        1.54712595e-07  77.2093  76.6937
0202-11-06_18:41:20.047000      345307.48        5.36142100e-01        2.30263815e-07  77.2093  76.6937
0202-11-06_18:41:20.250000      345307.69        5.56143300e-01        2.96208435e-07  77.2093  76.6937
0202-11-06_18:41:20.457000      345307.89        5.75392400e-01        2.92241845e-07  77.2236  76.6804
0202-11-06_18:41:20.650000      345308.09        5.95493400e-01        2.87717445e-07  77.2236  76.6804
0202-11-06_18:41:20.844000      345308.28        6.15152200e-01        2.88027335e-07  77.2236  76.6804
0202-11-06_18:41:21.047000      345308.49        6.33506400e-01        3.34077015e-07  77.2236  76.6804
0202-11-06_18:41:21.266000      345308.70        6.55012800e-01        3.58806245e-07  77.2236  76.6804
0202-11-06_18:41:21.465000      345308.90        6.74756200e-01        3.95001415e-07  77.2448  76.6581
0202-11-06_18:41:21.668000      345309.11        6.93848000e-01        4.36526695e-07  77.2448  76.6581
0202-11-06_18:41:21.863000      345309.30        7.14657600e-01        4.81770655e-07  77.2448  76.6581
0202-11-06_18:41:22.055000      345309.49        7.34522700e-01        5.20197025e-07  77.2448  76.6581
0202-11-06_18:41:22.273000      345309.71        7.53679800e-01        5.47529335e-07  77.2448  76.6581
0202-11-06_18:41:22.490000      345309.92        7.74545100e-01        5.44430435e-07  77.2364  76.6730
0202-11-06_18:41:22.690000      345310.13        7.93956000e-01        5.53541205e-07  77.2364  76.6730
0202-11-06_18:41:22.890000      345310.33        8.12518000e-01        5.60358795e-07  77.2364  76.6730
0202-11-06_18:41:23.094000      345310.53        8.33617800e-01        5.60668685e-07  77.2364  76.6730
0202-11-06_18:41:23.293000      345310.73        8.53952500e-01        5.58933295e-07  77.2364  76.6730
0202-11-06_18:41:23.500000      345310.94        8.72510100e-01        5.60296815e-07  77.2378  76.6786
0202-11-06_18:41:23.690000      345311.13        8.93031100e-01        5.66060765e-07  77.2378  76.6786
0202-11-06_18:41:23.887000      345311.32        9.13034100e-01        5.64945165e-07  77.2378  76.6786
0202-11-06_18:41:24.090000      345311.53        9.32513300e-01        5.60606705e-07  77.2378  76.6786
0202-11-06_18:41:24.290000      345311.73        9.52050300e-01        5.51991755e-07  77.2378  76.6786
0202-11-06_18:41:24.496000      345311.93        9.72774700e-01        5.53665025e-07  77.2340  76.6786
0202-11-06_18:41:24.695000      345312.13        9.91011600e-01        5.43871915e-07  77.2340  76.6786
0202-11-06_18:41:24.910000      345312.35        1.01247400e+00        5.40772585e-07  77.2340  76.6786
0202-11-06_18:41:25.117000      345312.56        1.03251100e+00        5.37611415e-07  77.2340  76.6786
0202-11-06_18:41:25.332000      345312.77        1.05177800e+00        5.41516035e-07  77.2253  76.6798
0202-11-06_18:41:25.530000      345312.97        1.07183500e+00        5.49201315e-07  77.2253  76.6798
0202-11-06_18:41:25.734000      345313.17        1.09106300e+00        5.47341975e-07  77.2253  76.6798
0202-11-06_18:41:25.973000      345313.41        1.11191400e+00        5.43747245e-07  77.2253  76.6798
0202-11-06_18:41:26.184000      345313.62        1.13083900e+00        5.41516035e-07  77.2253  76.6798
0202-11-06_18:41:26.400000      345313.84        1.15140000e+00        5.44552955e-07  77.2354  76.6791
0202-11-06_18:41:26.594000      345314.03        1.17132800e+00        5.41578015e-07  77.2354  76.6791
0202-11-06_18:41:26.785000      345314.22        1.18928500e+00        5.42197795e-07  77.2354  76.6791
0202-11-06_18:41:26.980000      345314.42        1.21059100e+00        5.41639985e-07  77.2354  76.6791
0202-11-06_18:41:27.240000      345314.68        1.23069800e+00        5.46536255e-07  77.2354  76.6791
0202-11-06_18:41:27.445000      345314.88        1.25104100e+00        5.45420655e-07  77.2146  76.6679
0202-11-06_18:41:27.656000      345315.09        1.26496900e+00        5.47032085e-07  77.2146  76.6679
0202-11-06_18:41:27.848000      345315.29        1.28987000e+00        5.49201315e-07  77.2146  76.6679
0202-11-06_18:41:28.043000      345315.48        1.30997100e+00        5.51556475e-07  77.2146  76.6679
0202-11-06_18:41:28.246000      345315.68        1.32965100e+00        5.51246585e-07  77.2146  76.6679
0202-11-06_18:41:28.450000      345315.89        1.34947100e+00        5.50007025e-07  77.2329  76.6725
0202-11-06_18:41:28.645000      345316.08        1.36983800e+00        5.52176255e-07  77.2329  76.6725
0202-11-06_18:41:28.848000      345316.29        1.38880800e+00        5.57630325e-07  77.2329  76.6725
0202-11-06_18:41:29.047000      345316.48        1.40883300e+00        5.64943745e-07  77.2329  76.6725
0202-11-06_18:41:29.254000      345316.69        1.42926100e+00        5.66307255e-07  77.2329  76.6725
0202-11-06_18:41:29.450000      345316.89        1.44759000e+00        5.70521765e-07  77.2218  76.6762
0202-11-06_18:41:29.640000      345317.08        1.46895900e+00        5.73806605e-07  77.2218  76.6762
0202-11-06_18:41:29.832000      345317.27        1.48874900e+00        5.92028155e-07  77.2218  76.6762
0202-11-06_18:41:30.027000      345317.46        1.50793500e+00        6.23884885e-07  77.2218  76.6762
0202-11-06_18:41:30.240000      345317.67        1.52811500e+00        6.45267315e-07  77.2211  76.6797
0202-11-06_18:41:30.450000      345317.88        1.54855600e+00        6.83507905e-07  77.2211  76.6797
0202-11-06_18:41:30.650000      345318.09        1.56766100e+00        7.47717655e-07  77.2211  76.6797
0202-11-06_18:41:30.850000      345318.29        1.58764300e+00        8.23765075e-07  77.2211  76.6797
0202-11-06_18:41:31.050000      345318.49        1.60810500e+00        9.46977645e-07  77.2211  76.6797
0202-11-06_18:41:31.254000      345318.69        1.62193900e+00        1.06467392e-06  77.2211  76.6797
0202-11-06_18:41:31.457000      345318.89        1.64724800e+00        1.27378780e-06  77.2258  76.6829
0202-11-06_18:41:31.650000      345319.09        1.66787700e+00        1.49808630e-06  77.2258  76.6829
0202-11-06_18:41:31.844000      345319.28        1.68658300e+00        1.77655359e-06  77.2258  76.6829
0202-11-06_18:41:32.050000      345319.49        1.70622700e+00        2.26258539e-06  77.2258  76.6829
0202-11-06_18:41:32.266000      345319.70        1.72722000e+00        2.71905448e-06  77.2258  76.6829
0202-11-06_18:41:32.477000      345319.91        1.74614600e+00        4.17058698e-06  77.2376  76.6891
0202-11-06_18:41:32.688000      345320.12        1.76653000e+00        5.41201440e-06  77.2376  76.6891
0202-11-06_18:41:32.883000      345320.32        1.78663300e+00        6.88152236e-06  77.2376  76.6891
0202-11-06_18:41:33.090000      345320.53        1.80475900e+00        6.93079519e-06  77.2376  76.6891
0202-11-06_18:41:33.300000      345320.74        1.82674600e+00        1.01198939e-05  77.2372  76.6868
0202-11-06_18:41:33.496000      345320.94        1.84581000e+00        1.15455831e-05  77.2372  76.6868
0202-11-06_18:41:33.690000      345321.13        1.86525600e+00        1.41800990e-05  77.2372  76.6868
0202-11-06_18:41:33.895000      345321.33        1.88574600e+00        1.71753292e-05  77.2372  76.6868
0202-11-06_18:41:34.098000      345321.53        1.90580400e+00        2.09499997e-05  77.2372  76.6868

File: chapter 5/cold_vs_warm/200K/ffj24/Ic/0_degradation/step01/Ic_2023-11-06_18-42-02415843_ffj24-step01-77k.txt
# Ic = 1.56 A, n = 24.05 , Tavg = 77.23 K, f23-step1-773K
#datetime                        t_s     iHTS_A                vHTS_V                tHTS_K  tTAR_K
0202-11-06_18:41:42.492000      345329.93        4.94994000e-02        6.51298965e-08  77.2387  76.6811
0202-11-06_18:41:42.695000      345330.13        1.99474100e-02        5.62671165e-08  77.2387  76.6811
0202-11-06_18:41:42.887000      345330.32        3.98525600e-02        6.87246965e-08  77.2387  76.6811
0202-11-06_18:41:43.094000      345330.53        5.89073000e-02        6.50060165e-08  77.2387  76.6811
0202-11-06_18:41:43.300000      345330.74        7.91300700e-02        6.75471165e-08  77.2387  76.6811
0202-11-06_18:41:43.508000      345330.94        9.91806700e-02        5.99857965e-08  77.2522  76.6911
0202-11-06_18:41:43.703000      345331.14        1.18029100e-01        5.57712865e-08  77.2522  76.6911
0202-11-06_18:41:43.895000      345331.33        1.39172000e-01        5.19906265e-08  77.2522  76.6911
0202-11-06_18:41:44.086000      345331.52        1.58810000e-01        5.72587565e-08  77.2522  76.6911
0202-11-06_18:41:44.285000      345331.72        1.76909000e-01        5.63910665e-08  77.2522  76.6911
0202-11-06_18:41:44.484000      345331.92        1.98845900e-01        6.56877665e-08  77.2276  76.6864
0202-11-06_18:41:44.676000      345332.11        2.18351900e-01        6.19071165e-08  77.2276  76.6864
0202-11-06_18:41:44.867000      345332.30        2.36188900e-01        6.50060165e-08  77.2276  76.6864
0202-11-06_18:41:45.062000      345332.50        2.58109500e-01        5.97378765e-08  77.2276  76.6864
0202-11-06_18:41:45.270000      345332.71        2.78048800e-01        5.89941465e-08  77.2276  76.6864
0202-11-06_18:41:45.465000      345332.90        2.96541000e-01        6.48820565e-08  77.2166  76.6879
0202-11-06_18:41:45.656000      345333.09        3.17589000e-01        6.45721665e-08  77.2166  76.6879
0202-11-06_18:41:45.860000      345333.30        3.37535700e-01        6.32086465e-08  77.2166  76.6879
0202-11-06_18:41:46.055000      345333.49        3.55677700e-01        6.22789765e-08  77.2166  76.6879
0202-11-06_18:41:46.270000      345333.71        3.77026900e-01        6.11633765e-08  77.2307  76.6847
0202-11-06_18:41:46.465000      345333.90        3.96626700e-01        6.04196365e-08  77.2307  76.6847
0202-11-06_18:41:46.660000      345334.10        4.16082100e-01        5.89321665e-08  77.2307  76.6847
0202-11-06_18:41:46.860000      345334.30        4.36870300e-01        6.09774465e-08  77.2307  76.6847
0202-11-06_18:41:47.055000      345334.49        4.56441600e-01        6.34565665e-08  77.2307  76.6847
0202-11-06_18:41:47.266000      345334.70        4.74947200e-01        6.24029365e-08  77.2307  76.6847
0202-11-06_18:41:47.465000      345334.90        4.96591700e-01        8.11202965e-08  77.2485  76.6915
0202-11-06_18:41:47.660000      345335.10        5.16157000e-01        7.37449165e-08  77.2485  76.6915
0202-11-06_18:41:47.863000      345335.30        5.34383600e-01        6.38904065e-08  77.2485  76.6915
0202-11-06_18:41:48.060000      345335.50        5.55948900e-01        6.11636265e-08  77.2485  76.6915
0202-11-06_18:41:48.258000      345335.70        5.75616600e-01        6.17218065e-08  77.2485  76.6915
0202-11-06_18:41:48.457000      345335.89        5.94540700e-01        6.83539565e-08  77.2412  76.6901
0202-11-06_18:41:48.650000      345336.09        6.15192400e-01        5.42850765e-08  77.2412  76.6901
0202-11-06_18:41:48.844000      345336.28        6.35011500e-01        5.14340865e-08  77.2412  76.6901
0202-11-06_18:41:49.040000      345336.48        6.53169800e-01        5.05663965e-08  77.2412  76.6901
0202-11-06_18:41:49.234000      345336.67        6.73475700e-01        6.04828765e-08  77.2412  76.6901
0202-11-06_18:41:49.445000      345336.88        6.94804100e-01        6.33338665e-08  77.2369  76.6839
0202-11-06_18:41:49.637000      345337.07        7.13646700e-01        5.40371665e-08  77.2369  76.6839
0202-11-06_18:41:49.830000      345337.27        7.34342900e-01        5.60824365e-08  77.2369  76.6839
0202-11-06_18:41:50.030000      345337.47        7.53991300e-01        5.36652965e-08  77.2369  76.6839
0202-11-06_18:41:50.242000      345337.68        7.73810400e-01        6.72384765e-08  77.2369  76.6839
0202-11-06_18:41:50.450000      345337.89        7.93510700e-01        6.32099065e-08  77.2328  76.6907
0202-11-06_18:41:50.640000      345338.08        8.13491600e-01        7.41180365e-08  77.2328  76.6907
0202-11-06_18:41:50.840000      345338.28        8.31568300e-01        7.61633065e-08  77.2328  76.6907
0202-11-06_18:41:51.043000      345338.48        8.53301900e-01        8.58318765e-08  77.2328  76.6907
0202-11-06_18:41:51.242000      345338.68        8.72979900e-01        7.64731965e-08  77.2328  76.6907
0202-11-06_18:41:51.450000      345338.89        8.92837600e-01        7.19488065e-08  77.2288  76.6863
0202-11-06_18:41:51.645000      345339.08        9.12895600e-01        6.61228765e-08  77.2288  76.6863
0202-11-06_18:41:51.836000      345339.27        9.32784500e-01        6.47593565e-08  77.2288  76.6863
0202-11-06_18:41:52.040000      345339.48        9.51914900e-01        6.25901265e-08  77.2288  76.6863
0202-11-06_18:41:52.240000      345339.68        9.72266800e-01        5.62063965e-08  77.2288  76.6863
0202-11-06_18:41:52.465000      345339.90        9.93381500e-01        6.44494665e-08  77.2516  76.6901
0202-11-06_18:41:52.668000      345340.10        1.01138300e+00        5.97391365e-08  77.2516  76.6901
0202-11-06_18:41:52.867000      345340.31        1.03195400e+00        5.89334265e-08  77.2516  76.6901
0202-11-06_18:41:53.062000      345340.50        1.05213400e+00        5.82516665e-08  77.2516  76.6901
0202-11-06_18:41:53.280000      345340.72        1.07042300e+00        6.50072665e-08  77.2516  76.6901
0202-11-06_18:41:53.490000      345340.93        1.09202700e+00        7.53575965e-08  77.2193  76.6890
0202-11-06_18:41:53.690000      345341.13        1.11098700e+00        7.67830865e-08  77.2193  76.6890
0202-11-06_18:41:53.887000      345341.32        1.13064000e+00        7.13290265e-08  77.2193  76.6890
0202-11-06_18:41:54.086000      345341.52        1.15135400e+00        6.64945865e-08  77.2193  76.6890
0202-11-06_18:41:54.300000      345341.74        1.17087500e+00        7.26921865e-08  77.2193  76.6890
0202-11-06_18:41:54.516000      345341.95        1.19129700e+00        6.57505065e-08  77.2472  76.6908
0202-11-06_18:41:54.707000      345342.15        1.21111500e+00        6.78577565e-08  77.2472  76.6908
0202-11-06_18:41:54.902000      345342.34        1.22923300e+00        6.51307265e-08  77.2472  76.6908
0202-11-06_18:41:55.105000      345342.54        1.25042200e+00        7.46133565e-08  77.2472  76.6908
0202-11-06_18:41:55.305000      345342.74        1.27051400e+00        8.21126965e-08  77.2372  76.6863
0202-11-06_18:41:55.508000      345342.95        1.28877100e+00        6.99650065e-08  77.2372  76.6863
0202-11-06_18:41:55.710000      345343.15        1.31002800e+00        6.20318265e-08  77.2372  76.6863
0202-11-06_18:41:55.914000      345343.35        1.32992100e+00        5.89948965e-08  77.2372  76.6863
0202-11-06_18:41:56.150000      345343.58        1.34893100e+00        6.73619265e-08  77.2372  76.6863
0202-11-06_18:41:56.367000      345343.80        1.37051200e+00        6.53166565e-08  77.2414  76.6922
0202-11-06_18:41:56.560000      345343.99        1.38818500e+00        6.11641265e-08  77.2414  76.6922
0202-11-06_18:41:56.754000      345344.19        1.40920700e+00        6.37672065e-08  77.2414  76.6922
0202-11-06_18:41:56.950000      345344.39        1.42908300e+00        7.90757765e-08  77.2414  76.6922
0202-11-06_18:41:57.207000      345344.64        1.44711700e+00        8.26704965e-08  77.2414  76.6922
0202-11-06_18:41:57.410000      345344.85        1.46921100e+00        9.94665365e-08  77.2179  76.6860
0202-11-06_18:41:57.600000      345345.04        1.48698800e+00        1.13287626e-07  77.2179  76.6860
0202-11-06_18:41:57.793000      345345.23        1.50861000e+00        1.40929816e-07  77.2179  76.6860
0202-11-06_18:41:57.992000      345345.43        1.52825400e+00        1.76939036e-07  77.2179  76.6860
0202-11-06_18:41:58.190000      345345.63        1.54758400e+00        2.14993526e-07  77.2179  76.6860
0202-11-06_18:41:58.402000      345345.84        1.56755400e+00        2.61600986e-07  77.2352  76.6911
0202-11-06_18:41:58.594000      345346.03        1.58761200e+00        3.59030396e-07  77.2352  76.6911
0202-11-06_18:41:58.785000      345346.22        1.60700800e+00        4.56521796e-07  77.2352  76.6911
0202-11-06_18:41:58.980000      345346.42        1.62648500e+00        5.83018896e-07  77.2352  76.6911
0202-11-06_18:41:59.188000      345346.62        1.64753000e+00        8.20766506e-07  77.2352  76.6911
0202-11-06_18:41:59.400000      345346.84        1.66657200e+00        1.03669786e-06  77.2112  76.6863
0202-11-06_18:41:59.600000      345347.04        1.68686600e+00        1.39765774e-06  77.2112  76.6863
0202-11-06_18:41:59.805000      345347.24        1.70696200e+00        1.74151173e-06  77.2112  76.6863
0202-11-06_18:42:00.008000      345347.45        1.72630200e+00        2.34815382e-06  77.2112  76.6863
0202-11-06_18:42:00.210000      345347.65        1.74650600e+00        3.93244430e-06  77.2112  76.6863
0202-11-06_18:42:00.418000      345347.85        1.76741600e+00        5.22717315e-06  77.2443  76.6932
0202-11-06_18:42:00.610000      345348.05        1.78593700e+00        6.39608582e-06  77.2443  76.6932
0202-11-06_18:42:00.800000      345348.24        1.80522500e+00        7.48132765e-06  77.2443  76.6932
0202-11-06_18:42:01.008000      345348.44        1.82608000e+00        9.57743721e-06  77.2443  76.6932
0202-11-06_18:42:01.203000      345348.64        1.84644500e+00        1.12832687e-05  77.2443  76.6932
0202-11-06_18:42:01.400000      345348.84        1.86453400e+00        1.34275355e-05  77.2348  76.6894
0202-11-06_18:42:01.590000      345349.03        1.88578100e+00        1.75342243e-05  77.2348  76.6894
0202-11-06_18:42:01.793000      345349.23        1.90601800e+00        2.07980068e-05  77.2348  76.6894

File: chapter 5/cold_vs_warm/200K/ffj24/Ic/0_degradation/step01/Ic_2023-11-06_18-42-30660521_ffj24-step01-77k.txt
# Ic = 1.56 A, n = 24.04 , Tavg = 77.25 K, f23-step1-773K
#datetime                        t_s     iHTS_A                vHTS_V                tHTS_K  tTAR_K
0202-11-06_18:42:11.040000      345358.48        1.43199700e-02        5.73266185e-08  77.2399  76.6962
0202-11-06_18:42:11.246000      345358.68        2.05592600e-02        5.83182685e-08  77.2399  76.6962
0202-11-06_18:42:11.445000      345358.88        3.84757000e-02        6.81108085e-08  77.2458  76.6901
0202-11-06_18:42:11.637000      345359.07        5.96233000e-02        8.05686685e-08  77.2458  76.6901
0202-11-06_18:42:11.830000      345359.27        7.90743300e-02        7.60445485e-08  77.2458  76.6901
0202-11-06_18:42:12.023000      345359.46        9.86633800e-02        7.22642485e-08  77.2458  76.6901
0202-11-06_18:42:12.234000      345359.67        1.18311800e-01        6.74919385e-08  77.2458  76.6901
0202-11-06_18:42:12.440000      345359.88        1.39132700e-01        6.24717185e-08  77.2444  76.6919
0202-11-06_18:42:12.633000      345360.07        1.58306200e-01        5.72655585e-08  77.2444  76.6919
0202-11-06_18:42:12.830000      345360.26        1.77570200e-01        6.69341385e-08  77.2444  76.6919
0202-11-06_18:42:13.027000      345360.47        1.98487500e-01        6.50128185e-08  77.2444  76.6919
0202-11-06_18:42:13.234000      345360.67        2.18573500e-01        7.69745785e-08  77.2444  76.6919
0202-11-06_18:42:13.440000      345360.88        2.37519900e-01        6.53846885e-08  77.2431  76.6932
0202-11-06_18:42:13.637000      345361.07        2.58014300e-01        7.87719485e-08  77.2431  76.6932
0202-11-06_18:42:13.830000      345361.27        2.77971400e-01        6.63143585e-08  77.2431  76.6932
0202-11-06_18:42:14.035000      345361.47        2.95829900e-01        7.19543585e-08  77.2431  76.6932
0202-11-06_18:42:14.258000      345361.69        3.17407700e-01        7.10866685e-08  77.2431  76.6932
0202-11-06_18:42:14.457000      345361.89        3.37312900e-01        7.00950185e-08  77.2460  76.6954
0202-11-06_18:42:14.660000      345362.10        3.56441800e-01        7.10246885e-08  77.2460  76.6954
0202-11-06_18:42:14.855000      345362.29        3.77253400e-01        5.99306185e-08  77.2460  76.6954
0202-11-06_18:42:15.047000      345362.48        3.96603500e-01        6.71200685e-08  77.2460  76.6954
0202-11-06_18:42:15.260000      345362.70        4.15196700e-01        6.36492985e-08  77.2460  76.6954
0202-11-06_18:42:15.460000      345362.90        4.36825000e-01        6.44550185e-08  77.2307  76.6911
0202-11-06_18:42:15.664000      345363.10        4.56376900e-01        6.14180885e-08  77.2307  76.6911
0202-11-06_18:42:15.855000      345363.29        4.75121500e-01        5.88150085e-08  77.2307  76.6911
0202-11-06_18:42:16.047000      345363.49        4.95584700e-01        5.97446885e-08  77.2307  76.6911
0202-11-06_18:42:16.277000      345363.71        5.16129500e-01        5.40426985e-08  77.2307  76.6911
0202-11-06_18:42:16.480000      345363.92        5.36103800e-01        5.90009485e-08  77.2393  76.6894
0202-11-06_18:42:16.670000      345364.11        5.55505800e-01        6.31534785e-08  77.2393  76.6894
0202-11-06_18:42:16.867000      345364.30        5.73216000e-01        6.40831485e-08  77.2393  76.6894
0202-11-06_18:42:17.070000      345364.51        5.95356300e-01        6.71820485e-08  77.2393  76.6894
0202-11-06_18:42:17.273000      345364.71        6.15072900e-01        6.11701785e-08  77.2196  76.6875
0202-11-06_18:42:17.465000      345364.90        6.33470200e-01        5.87530585e-08  77.2196  76.6875
0202-11-06_18:42:17.668000      345365.11        6.54568600e-01        5.38568785e-08  77.2196  76.6875
0202-11-06_18:42:17.863000      345365.30        6.74326900e-01        6.27198085e-08  77.2196  76.6875
0202-11-06_18:42:18.055000      345365.49        6.92924300e-01        6.01167785e-08  77.2196  76.6875
0202-11-06_18:42:18.266000      345365.70        7.14508000e-01        6.11704085e-08  77.2276  76.6959
0202-11-06_18:42:18.460000      345365.90        7.33988700e-01        5.88152385e-08  77.2276  76.6959
0202-11-06_18:42:18.652000      345366.09        7.52069900e-01        5.93110585e-08  77.2276  76.6959
0202-11-06_18:42:18.848000      345366.29        7.73687700e-01        5.71418285e-08  77.2276  76.6959
0202-11-06_18:42:19.043000      345366.48        7.93656700e-01        5.17497385e-08  77.2276  76.6959
0202-11-06_18:42:19.254000      345366.69        8.11865500e-01        5.89391985e-08  77.2276  76.6959
0202-11-06_18:42:19.445000      345366.88        8.33452200e-01        5.06961185e-08  77.2635  76.7029
0202-11-06_18:42:19.637000      345367.08        8.53098900e-01        4.70394085e-08  77.2635  76.7029
0202-11-06_18:42:19.844000      345367.28        8.71957800e-01        4.14613885e-08  77.2635  76.7029
0202-11-06_18:42:20.035000      345367.47        8.92291800e-01        4.07176485e-08  77.2635  76.7029
0202-11-06_18:42:20.240000      345367.68        9.12896000e-01        4.93325985e-08  77.2635  76.7029
0202-11-06_18:42:20.445000      345367.88        9.32382700e-01        4.59238085e-08  77.2355  76.6954
0202-11-06_18:42:20.652000      345368.09        9.51293500e-01        5.64600685e-08  77.2355  76.6954
0202-11-06_18:42:20.844000      345368.28        9.72256800e-01        5.63361185e-08  77.2355  76.6954
0202-11-06_18:42:21.040000      345368.48        9.91216600e-01        6.47651285e-08  77.2355  76.6954
0202-11-06_18:42:21.254000      345368.69        1.01122300e+00        6.86697485e-08  77.2355  76.6954
0202-11-06_18:42:21.470000      345368.91        1.03266400e+00        6.80499685e-08  77.2475  76.7013
0202-11-06_18:42:21.670000      345369.11        1.05105600e+00        6.78640385e-08  77.2475  76.7013
0202-11-06_18:42:21.863000      345369.30        1.07115400e+00        5.50345785e-08  77.2475  76.7013
0202-11-06_18:42:22.070000      345369.51        1.09140200e+00        5.52205085e-08  77.2475  76.7013
0202-11-06_18:42:22.273000      345369.71        1.11092500e+00        4.31347885e-08  77.2475  76.7013
0202-11-06_18:42:22.490000      345369.92        1.13078700e+00        4.71633685e-08  77.2602  76.6968
0202-11-06_18:42:22.688000      345370.13        1.15111100e+00        4.54279785e-08  77.2602  76.6968
0202-11-06_18:42:22.890000      345370.33        1.16991300e+00        5.21835885e-08  77.2602  76.6968
0202-11-06_18:42:23.082000      345370.52        1.19068000e+00        5.62121585e-08  77.2602  76.6968
0202-11-06_18:42:23.293000      345370.73        1.21060200e+00        4.83409485e-08  77.2602  76.6968
0202-11-06_18:42:23.492000      345370.93        1.22988800e+00        5.36093485e-08  77.2537  76.7053
0202-11-06_18:42:23.684000      345371.12        1.25034800e+00        5.08206085e-08  77.2537  76.7053
0202-11-06_18:42:23.880000      345371.32        1.26974100e+00        5.55313085e-08  77.2537  76.7053
0202-11-06_18:42:24.074000      345371.51        1.28922900e+00        4.80319685e-08  77.2537  76.7053
0202-11-06_18:42:24.270000      345371.71        1.30976500e+00        4.09664785e-08  77.2496  76.6991
0202-11-06_18:42:24.477000      345371.91        1.32996500e+00        4.56148285e-08  77.2496  76.6991
0202-11-06_18:42:24.668000      345372.10        1.34866400e+00        4.36315285e-08  77.2496  76.6991
0202-11-06_18:42:24.860000      345372.30        1.36966100e+00        4.81559285e-08  77.2496  76.6991
0202-11-06_18:42:25.062000      345372.50        1.38952200e+00        4.84038385e-08  77.2496  76.6991
0202-11-06_18:42:25.273000      345372.71        1.40820600e+00        5.26183385e-08  77.2496  76.6991
0202-11-06_18:42:25.484000      345372.92        1.42952400e+00        6.77409785e-08  77.2352  76.6999
0202-11-06_18:42:25.676000      345373.11        1.44846300e+00        6.78029585e-08  77.2352  76.6999
0202-11-06_18:42:25.883000      345373.32        1.46826300e+00        8.23677885e-08  77.2352  76.6999
0202-11-06_18:42:26.080000      345373.51        1.48861800e+00        8.73880085e-08  77.2352  76.6999
0202-11-06_18:42:26.270000      345373.71        1.50833300e+00        1.18996799e-07  77.2352  76.6999
0202-11-06_18:42:26.465000      345373.90        1.52758900e+00        1.53580539e-07  77.2253  76.6928
0202-11-06_18:42:26.656000      345374.09        1.54716500e+00        1.92750649e-07  77.2253  76.6928
0202-11-06_18:42:26.850000      345374.29        1.56798300e+00        2.73074169e-07  77.2253  76.6928
0202-11-06_18:42:27.047000      345374.48        1.58771300e+00        3.54141419e-07  77.2253  76.6928
0202-11-06_18:42:27.246000      345374.68        1.60615800e+00        4.45435039e-07  77.2253  76.6928
0202-11-06_18:42:27.453000      345374.89        1.62823300e+00        6.24055699e-07  77.2633  76.6986
0202-11-06_18:42:27.645000      345375.08        1.64787700e+00        7.98399869e-07  77.2633  76.6986
0202-11-06_18:42:27.836000      345375.27        1.66547000e+00        1.01798800e-06  77.2633  76.6986
0202-11-06_18:42:28.030000      345375.47        1.68722000e+00        1.41086668e-06  77.2633  76.6986
0202-11-06_18:42:28.246000      345375.68        1.70720500e+00        1.79240350e-06  77.2633  76.6986
0202-11-06_18:42:28.460000      345375.90        1.72634000e+00        2.42055212e-06  77.2260  76.6960
0202-11-06_18:42:28.652000      345376.09        1.74694000e+00        3.68069577e-06  77.2260  76.6960
0202-11-06_18:42:28.855000      345376.29        1.76695000e+00        5.07006544e-06  77.2260  76.6960
0202-11-06_18:42:29.055000      345376.49        1.78580600e+00        6.50436944e-06  77.2260  76.6960
0202-11-06_18:42:29.260000      345376.70        1.80677900e+00        7.92863292e-06  77.2260  76.6960
0202-11-06_18:42:29.465000      345376.90        1.82588300e+00        9.85925948e-06  77.2498  76.7051
0202-11-06_18:42:29.668000      345377.10        1.84575400e+00        1.18146777e-05  77.2498  76.7051
0202-11-06_18:42:29.870000      345377.31        1.86608200e+00        1.47822029e-05  77.2498  76.7051
0202-11-06_18:42:30.074000      345377.51        1.88585500e+00        1.74630161e-05  77.2498  76.7051
0202-11-06_18:42:30.280000      345377.72        1.90484600e+00        2.09546305e-05  77.2498  76.7051

File: chapter 5/cold_vs_warm/200K/ffj24/Ic/0_degradation/step01/Ic_2023-11-06_18-43-10390858_ffj24-step01-77k.txt
# Ic = 1.56 A, n = 24.37 , Tavg = 77.24 K, f23-step1-773K
#datetime                        t_s     iHTS_A                vHTS_V                tHTS_K  tTAR_K
0202-11-06_18:42:50.598000      345398.03        4.62640600e-02        5.74505010e-08  77.2499  76.7013
0202-11-06_18:42:50.797000      345398.23        1.91267500e-02        5.85041310e-08  77.2499  76.7013
0202-11-06_18:42:50.990000      345398.43        3.96760100e-02        6.40201710e-08  77.2499  76.7013
0202-11-06_18:42:51.210000      345398.65        5.99551500e-02        6.91023610e-08  77.2499  76.7013
0202-11-06_18:42:51.420000      345398.86        7.97116900e-02        6.29665410e-08  77.2432  76.6906
0202-11-06_18:42:51.625000      345399.06        9.91092700e-02        6.34003910e-08  77.2432  76.6906
0202-11-06_18:42:51.816000      345399.25        1.17708400e-01        6.04874210e-08  77.2432  76.6906
0202-11-06_18:42:52.023000      345399.46        1.39010100e-01        6.77388510e-08  77.2432  76.6906
0202-11-06_18:42:52.234000      345399.67        1.59424300e-01        6.69331310e-08  77.2432  76.6906
0202-11-06_18:42:52.440000      345399.88        1.78209000e-01        6.81107110e-08  77.2365  76.6907
0202-11-06_18:42:52.637000      345400.07        1.98614300e-01        6.84825310e-08  77.2365  76.6907
0202-11-06_18:42:52.830000      345400.27        2.18504600e-01        7.25730510e-08  77.2365  76.6907
0202-11-06_18:42:53.030000      345400.47        2.36602400e-01        7.16433410e-08  77.2365  76.6907
0202-11-06_18:42:53.242000      345400.68        2.58089700e-01        7.22011410e-08  77.2365  76.6907
0202-11-06_18:42:53.450000      345400.88        2.77396700e-01        6.17888410e-08  77.2477  76.6905
0202-11-06_18:42:53.640000      345401.08        2.97247000e-01        6.95360910e-08  77.2477  76.6905
0202-11-06_18:42:53.848000      345401.28        3.17726500e-01        6.56314810e-08  77.2477  76.6905
0202-11-06_18:42:54.043000      345401.48        3.37046900e-01        6.32143310e-08  77.2477  76.6905
0202-11-06_18:42:54.250000      345401.69        3.56802200e-01        5.93717010e-08  77.2477  76.6905
0202-11-06_18:42:54.457000      345401.89        3.77725400e-01        7.04657610e-08  77.2538  76.6975
0202-11-06_18:42:54.650000      345402.09        3.96227100e-01        7.28209210e-08  77.2538  76.6975
0202-11-06_18:42:54.840000      345402.28        4.15909600e-01        7.31927910e-08  77.2538  76.6975
0202-11-06_18:42:55.035000      345402.47        4.36813600e-01        6.04253210e-08  77.2538  76.6975
0202-11-06_18:42:55.240000      345402.68        4.56807800e-01        6.75527910e-08  77.2538  76.6975
0202-11-06_18:42:55.440000      345402.88        4.75675600e-01        6.78007110e-08  77.2387  76.6941
0202-11-06_18:42:55.645000      345403.08        4.96052700e-01        6.91642210e-08  77.2387  76.6941
0202-11-06_18:42:55.844000      345403.28        5.16115100e-01        5.66446710e-08  77.2387  76.6941
0202-11-06_18:42:56.040000      345403.48        5.34718700e-01        6.22846610e-08  77.2387  76.6941
0202-11-06_18:42:56.258000      345403.70        5.55721400e-01        6.40820310e-08  77.2387  76.6941
0202-11-06_18:42:56.457000      345403.89        5.74995800e-01        7.02798310e-08  77.2408  76.6935
0202-11-06_18:42:56.660000      345404.10        5.94486900e-01        6.66231210e-08  77.2408  76.6935
0202-11-06_18:42:56.850000      345404.29        6.15073300e-01        5.96815910e-08  77.2408  76.6935
0202-11-06_18:42:57.043000      345404.48        6.34981400e-01        7.04657610e-08  77.2408  76.6935
0202-11-06_18:42:57.258000      345404.70        6.53190200e-01        6.92881810e-08  77.2408  76.6935
0202-11-06_18:42:57.460000      345404.90        6.74959400e-01        7.70354310e-08  77.2417  76.6973
0202-11-06_18:42:57.652000      345405.09        6.94503900e-01        6.37101610e-08  77.2417  76.6973
0202-11-06_18:42:57.848000      345405.28        7.12768400e-01        6.90402710e-08  77.2417  76.6973
0202-11-06_18:42:58.040000      345405.48        7.33874200e-01        6.87303810e-08  77.2417  76.6973
0202-11-06_18:42:58.250000      345405.69        7.54016800e-01        7.93905910e-08  77.2417  76.6973
0202-11-06_18:42:58.445000      345405.88        7.72942500e-01        8.41627910e-08  77.2597  76.7005
0202-11-06_18:42:58.640000      345406.08        7.93855300e-01        7.90184510e-08  77.2597  76.7005
0202-11-06_18:42:58.832000      345406.27        8.13760500e-01        8.38525210e-08  77.2597  76.7005
0202-11-06_18:42:59.027000      345406.46        8.32775200e-01        7.22006010e-08  77.2597  76.7005
0202-11-06_18:42:59.230000      345406.67        8.52227700e-01        7.42458810e-08  77.2597  76.7005
0202-11-06_18:42:59.445000      345406.88        8.73831300e-01        7.11469810e-08  77.2364  76.6962
0202-11-06_18:42:59.637000      345407.07        8.92941000e-01        8.02577410e-08  77.2364  76.6962
0202-11-06_18:42:59.840000      345407.28        9.11051800e-01        8.27988410e-08  77.2364  76.6962
0202-11-06_18:43:00.035000      345407.47        9.32769100e-01        7.65390610e-08  77.2364  76.6962
0202-11-06_18:43:00.230000      345407.67        9.52616400e-01        7.23865410e-08  77.2364  76.6962
0202-11-06_18:43:00.450000      345407.89        9.72518600e-01        7.77166510e-08  77.2440  76.6981
0202-11-06_18:43:00.656000      345408.09        9.92541000e-01        8.09395010e-08  77.2440  76.6981
0202-11-06_18:43:00.855000      345408.29        1.01162200e+00        8.63315910e-08  77.2440  76.6981
0202-11-06_18:43:01.047000      345408.48        1.03116600e+00        8.21170810e-08  77.2440  76.6981
0202-11-06_18:43:01.254000      345408.69        1.05205600e+00        7.87702710e-08  77.2440  76.6981
0202-11-06_18:43:01.457000      345408.90        1.07179700e+00        7.95759910e-08  77.2582  76.7016
0202-11-06_18:43:01.660000      345409.10        1.09043000e+00        8.17452210e-08  77.2582  76.7016
0202-11-06_18:43:01.863000      345409.30        1.11128800e+00        8.86247810e-08  77.2582  76.7016
0202-11-06_18:43:02.062000      345409.50        1.13175900e+00        7.54234610e-08  77.2582  76.7016
0202-11-06_18:43:02.280000      345409.72        1.14997900e+00        7.75307110e-08  77.2582  76.7016
0202-11-06_18:43:02.480000      345409.92        1.17136800e+00        8.18691710e-08  77.2469  76.6984
0202-11-06_18:43:02.670000      345410.11        1.19001500e+00        8.20551110e-08  77.2469  76.6984
0202-11-06_18:43:02.863000      345410.30        1.20929100e+00        7.62291710e-08  77.2469  76.6984
0202-11-06_18:43:03.062000      345410.50        1.23061100e+00        7.67250010e-08  77.2469  76.6984
0202-11-06_18:43:03.258000      345410.70        1.25063900e+00        8.07535710e-08  77.2469  76.6984
0202-11-06_18:43:03.473000      345410.91        1.26987800e+00        8.60836810e-08  77.2391  76.7004
0202-11-06_18:43:03.664000      345411.10        1.29012300e+00        7.90801610e-08  77.2391  76.7004
0202-11-06_18:43:03.855000      345411.29        1.31006500e+00        6.77381910e-08  77.2391  76.7004
0202-11-06_18:43:04.050000      345411.49        1.32780400e+00        6.95355510e-08  77.2391  76.7004
0202-11-06_18:43:04.258000      345411.70        1.34955600e+00        7.13948910e-08  77.2391  76.7004
0202-11-06_18:43:04.470000      345411.91        1.36990500e+00        7.51751910e-08  77.2353  76.6943
0202-11-06_18:43:04.670000      345412.11        1.38865000e+00        8.06287910e-08  77.2353  76.6943
0202-11-06_18:43:04.863000      345412.30        1.40941100e+00        7.65998710e-08  77.2353  76.6943
0202-11-06_18:43:05.070000      345412.51        1.42933900e+00        9.68666910e-08  77.2353  76.6943
0202-11-06_18:43:05.273000      345412.71        1.44867500e+00        9.78583410e-08  77.2353  76.6943
0202-11-06_18:43:05.480000      345412.92        1.46833100e+00        1.11741421e-07  77.2680  76.7038
0202-11-06_18:43:05.670000      345413.11        1.48856700e+00        1.31202531e-07  77.2680  76.7038
0202-11-06_18:43:05.863000      345413.30        1.50831900e+00        1.47068911e-07  77.2680  76.7038
0202-11-06_18:43:06.080000      345413.51        1.52772100e+00        1.80475071e-07  77.2680  76.7038
0202-11-06_18:43:06.290000      345413.73        1.54819600e+00        2.30863221e-07  77.2680  76.7038
0202-11-06_18:43:06.484000      345413.92        1.56772800e+00        3.08025891e-07  77.2649  76.6983
0202-11-06_18:43:06.680000      345414.12        1.58750000e+00        3.70561731e-07  77.2649  76.6983
0202-11-06_18:43:06.887000      345414.32        1.60787100e+00        4.63900671e-07  77.2649  76.6983
0202-11-06_18:43:07.080000      345414.52        1.62761500e+00        6.00934121e-07  77.2649  76.6983
0202-11-06_18:43:07.285000      345414.72        1.64618700e+00        7.82281881e-07  77.2649  76.6983
0202-11-06_18:43:07.492000      345414.93        1.66797900e+00        1.11070353e-06  77.2479  76.7008
0202-11-06_18:43:07.690000      345415.13        1.68707400e+00        1.39933528e-06  77.2479  76.7008
0202-11-06_18:43:07.900000      345415.33        1.70640200e+00        1.87774390e-06  77.2479  76.7008
0202-11-06_18:43:08.100000      345415.54        1.72690800e+00        2.34034917e-06  77.2479  76.7008
0202-11-06_18:43:08.310000      345415.75        1.74693500e+00        4.08634179e-06  77.2479  76.7008
0202-11-06_18:43:08.504000      345415.94        1.76598700e+00        4.26812449e-06  77.2502  76.7026
0202-11-06_18:43:08.700000      345416.14        1.78661500e+00        6.78240291e-06  77.2502  76.7026
0202-11-06_18:43:08.895000      345416.33        1.80587700e+00        8.12671475e-06  77.2502  76.7026
0202-11-06_18:43:09.090000      345416.53        1.82529300e+00        9.66315967e-06  77.2502  76.7026
0202-11-06_18:43:09.312000      345416.75        1.84615700e+00        1.19582824e-05  77.2502  76.7026
0202-11-06_18:43:09.523000      345416.96        1.86565800e+00        1.44929516e-05  77.2384  76.6995
0202-11-06_18:43:09.715000      345417.15        1.88515500e+00        1.79050492e-05  77.2384  76.6995
0202-11-06_18:43:09.910000      345417.35        1.90584100e+00        2.09314551e-05  77.2384  76.6995
