Repository: shortlab/2025-devitre-PhD

# 2025-devitre-PhD
Data repository for Alexis Devitre's PhD thesis

File: chapter 5/cold_vs_warm/200K/ffj24/Ic/0_degradation/step02/Ic_2023-11-07_12-10-05356957_ffj24-step02-20k.txt
# Ic = 18.23 A, n = 31.37 , Tavg = 20.00 K, f23-step2-20K
#datetime                        t_s     iHTS_A                vHTS_V                tHTS_K  tTAR_K
0202-11-07_12:09:13.270000      408180.71       -4.41256000e-01       -9.94445700e-09  20.0116  19.9844
0202-11-07_12:09:13.676000      408181.11       -4.41539800e-01       -1.06881970e-08  20.0328  19.9456
0202-11-07_12:09:14.080000      408181.51       -4.41421000e-01       -8.33301700e-09  20.0328  19.9456
0202-11-07_12:09:14.477000      408181.91       -4.41465600e-01       -1.05022670e-08  20.0080  19.8335
0202-11-07_12:09:14.880000      408182.32       -4.41421600e-01       -5.60595700e-09  20.0080  19.8335
0202-11-07_12:09:15.297000      408182.73       -4.41242000e-01       -8.58092700e-09  20.0080  19.8335
0202-11-07_12:09:15.707000      408183.14       -4.41671400e-01       -1.27954670e-08  20.0189  20.0226
0202-11-07_12:09:16.110000      408183.55       -4.42144800e-01       -1.06262270e-08  20.0189  20.0226
0202-11-07_12:09:16.535000      408183.97       -4.41868700e-01       -8.33301700e-09  20.0304  19.8334
0202-11-07_12:09:16.930000      408184.37       -4.42160100e-01        3.40030000e-11  20.0304  19.8334
0202-11-07_12:09:17.332000      408184.77       -4.41790500e-01        1.06940230e-08  19.9855  19.9357
0202-11-07_12:09:17.740000      408185.17       -4.42212000e-01        1.59001730e-08  19.9855  19.9357
0202-11-07_12:09:18.180000      408185.62       -4.41621500e-01        9.82628300e-09  19.9855  19.9357
0202-11-07_12:09:18.586000      408186.02       -4.42307200e-01        7.65703300e-09  20.0148  19.9607
0202-11-07_12:09:18.980000      408186.42       -4.42645100e-01        1.98048230e-08  20.0148  19.9607
0202-11-07_12:09:19.383000      408186.82       -4.41989100e-01        2.66224630e-08  20.0009  19.7906
0202-11-07_12:09:19.777000      408187.22       -4.41895600e-01        1.80694230e-08  20.0009  19.7906
0202-11-07_12:09:20.230000      408187.67       -4.41948800e-01        2.06105430e-08  20.0009  19.7906
0202-11-07_12:09:20.650000      408188.09       -4.41916200e-01        2.08584530e-08  20.0031  20.0441
0202-11-07_12:09:21.050000      408188.49       -4.41739500e-01        1.99907530e-08  20.0031  20.0441
0202-11-07_12:09:21.457000      408188.89       -4.42244200e-01        2.36474930e-08  20.0076  19.7914
0202-11-07_12:09:21.850000      408189.29       -4.42429700e-01        1.98048230e-08  20.0076  19.7914
0202-11-07_12:09:22.273000      408189.71       -4.42106300e-01        2.03626330e-08  20.0076  19.7914
0202-11-07_12:09:22.684000      408190.12       -4.42060300e-01        1.84412930e-08  19.9793  19.9604
0202-11-07_12:09:23.080000      408190.51       -4.42372700e-01        3.03405730e-08  19.9793  19.9604
0202-11-07_12:09:23.473000      408190.91       -4.42338600e-01        3.18896330e-08  20.0207  19.9352
0202-11-07_12:09:23.870000      408191.31       -4.42188700e-01        3.82734230e-08  20.0207  19.9352
0202-11-07_12:09:24.293000      408191.73       -4.42371900e-01        2.66214630e-08  20.0207  19.9352
0202-11-07_12:09:24.700000      408192.14       -4.42312500e-01        2.30886830e-08  20.0114  19.8211
0202-11-07_12:09:25.105000      408192.54       -4.42554500e-01        2.83568630e-08  20.0114  19.8211
0202-11-07_12:09:25.508000      408192.95       -4.42491500e-01        3.87072730e-08  19.9876  20.0091
0202-11-07_12:09:25.910000      408193.35       -4.42460400e-01        3.23234830e-08  19.9876  20.0091
0202-11-07_12:09:26.336000      408193.77       -4.42652000e-01        3.02162130e-08  19.9876  20.0091
0202-11-07_12:09:26.734000      408194.17       -4.42562900e-01        3.31911830e-08  20.0149  19.8237
0202-11-07_12:09:27.170000      408194.61       -4.42589600e-01        3.48026230e-08  20.0149  19.8237
0202-11-07_12:09:27.600000      408195.04       -4.42877300e-01        3.52984530e-08  19.9702  19.9262
0202-11-07_12:09:28.004000      408195.44       -4.43077700e-01        3.49885630e-08  19.9702  19.9262
0202-11-07_12:09:28.410000      408195.85       -4.42966500e-01        3.33151430e-08  20.0067  19.9560
0202-11-07_12:09:28.812000      408196.25       -4.42733500e-01        3.35013530e-08  20.0067  19.9560
0202-11-07_12:09:29.215000      408196.65       -4.42432200e-01        2.07964130e-08  20.0067  19.9560
0202-11-07_12:09:29.613000      408197.05       -4.42517100e-01        2.86057130e-08  19.9919  19.7807
0202-11-07_12:09:30.008000      408197.45       -4.42248500e-01        2.73661430e-08  19.9919  19.7807
0202-11-07_12:09:30.420000      408197.86       -4.42503700e-01        2.73661430e-08  19.9861  20.0348
0202-11-07_12:09:30.820000      408198.26       -4.42966000e-01        2.66843730e-08  19.9861  20.0348
0202-11-07_12:09:31.234000      408198.67       -4.42817600e-01        1.76355130e-08  19.9861  20.0348
0202-11-07_12:09:31.645000      408199.08       -4.43051900e-01        1.56522030e-08  20.0189  19.7910
0202-11-07_12:09:32.040000      408199.48       -4.42579900e-01        2.13542230e-08  20.0189  19.7910
0202-11-07_12:09:32.434000      408199.87       -4.42980600e-01        1.98047630e-08  19.9883  19.9567
0202-11-07_12:09:32.836000      408200.27       -4.43436000e-01        2.12922430e-08  19.9883  19.9567
0202-11-07_12:09:33.242000      408200.68       -4.43507300e-01        2.15401630e-08  19.9883  19.9567
0202-11-07_12:09:33.640000      408201.08       -4.43873800e-01        9.20643300e-09  20.0139  19.9256
0202-11-07_12:09:34.035000      408201.47       -4.43311000e-01        1.36688830e-08  20.0139  19.9256
0202-11-07_12:09:34.430000      408201.87       -4.44335100e-01       -6.48157000e-10  19.9959  19.8108
0202-11-07_12:09:34.836000      408202.27       -4.45094700e-01        8.46242300e-09  19.9959  19.8108
0202-11-07_12:09:35.254000      408202.69       -4.48364200e-01        2.45145930e-08  19.9959  19.8108
0202-11-07_12:09:35.664000      408203.10       -3.79310700e-01        1.96802630e-08  19.9844  19.9929
0202-11-07_12:09:36.070000      408203.51       -2.20775000e-03        1.00116230e-08  19.9844  19.9929
0202-11-07_12:09:36.470000      408203.91        1.80644100e-01        2.88409300e-09  19.9987  19.7814
0202-11-07_12:09:36.875000      408204.31        5.91189400e-01        1.80068430e-08  19.9987  19.7814
0202-11-07_12:09:37.280000      408204.72        9.79638500e-01        1.23668030e-08  19.9987  19.7814
0202-11-07_12:09:37.680000      408205.12        1.17880100e+00        1.36683530e-08  19.9748  19.8912
0202-11-07_12:09:38.086000      408205.52        1.56679100e+00        2.04240130e-08  19.9748  19.8912
0202-11-07_12:09:38.492000      408205.93        1.77366900e+00        1.16230630e-08  20.0085  19.9234
0202-11-07_12:09:38.895000      408206.33        2.16267500e+00       -5.24727000e-10  20.0085  19.9234
0202-11-07_12:09:39.293000      408206.73        2.34341800e+00        5.92103300e-09  20.0085  19.9234
0202-11-07_12:09:39.688000      408207.12        2.75374600e+00        2.15396230e-08  19.9909  19.7527
0202-11-07_12:09:40.082000      408207.52        2.94755100e+00        1.42261630e-08  19.9909  19.7527
0202-11-07_12:09:40.496000      408207.93        3.36195600e+00        1.01976630e-08  19.9709  20.0004
0202-11-07_12:09:40.902000      408208.34        3.53695400e+00        1.57766330e-08  19.9709  20.0004
0202-11-07_12:09:41.312000      408208.75        3.94278900e+00        2.24704330e-08  19.9709  20.0004
0202-11-07_12:09:41.723000      408209.16        4.12446000e+00        9.51691300e-09  20.0047  19.7595
0202-11-07_12:09:42.140000      408209.58        4.51571000e+00        3.06516030e-08  20.0047  19.7595
0202-11-07_12:09:42.594000      408210.03        4.72248600e+00        2.04871130e-08  19.9872  19.9342
0202-11-07_12:09:42.996000      408210.43        5.10678700e+00        2.19126230e-08  19.9872  19.9342
0202-11-07_12:09:43.402000      408210.84        5.31025900e+00        8.15338300e-09  20.0063  19.8955
0202-11-07_12:09:43.805000      408211.24        5.70188000e+00       -2.94077700e-09  20.0063  19.8955
0202-11-07_12:09:44.227000      408211.67        5.90553300e+00       -1.65760570e-08  20.0063  19.8955
0202-11-07_12:09:44.633000      408212.07        6.29514200e+00       -8.14697700e-09  19.9914  19.7891
0202-11-07_12:09:45.027000      408212.46        6.50373700e+00       -8.27092700e-09  19.9914  19.7891
0202-11-07_12:09:45.434000      408212.87        6.88990400e+00        1.21200130e-08  19.9981  19.9819
0202-11-07_12:09:45.836000      408213.27        7.10594100e+00        1.20580330e-08  19.9981  19.9819
0202-11-07_12:09:46.270000      408213.71        7.48834900e+00        2.82323300e-09  19.9981  19.9819
0202-11-07_12:09:46.680000      408214.12        7.69070400e+00       -9.01443700e-09  20.0161  19.7970
0202-11-07_12:09:47.080000      408214.51        8.08432400e+00       -5.41957700e-09  20.0161  19.7970
0202-11-07_12:09:47.480000      408214.92        8.28840100e+00       -7.71187000e-10  19.9875  19.9036
0202-11-07_12:09:47.883000      408215.32        8.67900700e+00        4.06413000e-10  19.9875  19.9036
0202-11-07_12:09:48.293000      408215.73        8.85759000e+00        4.68293300e-09  20.0174  19.9296
0202-11-07_12:09:48.700000      408216.13        9.26764400e+00        4.31106300e-09  20.0174  19.9296
0202-11-07_12:09:49.100000      408216.54        9.65490000e+00       -1.45294700e-09  20.0174  19.9296
0202-11-07_12:09:49.500000      408216.94        9.86078900e+00       -1.22372170e-08  19.9908  19.7596
0202-11-07_12:09:49.890000      408217.33        1.02469200e+01       -1.05018170e-08  19.9908  19.7596
0202-11-07_12:09:50.300000      408217.74        1.04545200e+01        3.81523300e-09  19.9908  19.7596
0202-11-07_12:09:50.695000      408218.13        1.08489300e+01        4.18710300e-09  20.0004  20.0129
0202-11-07_12:09:51.090000      408218.53        1.10278100e+01       -1.46543770e-08  20.0004  20.0129
0202-11-07_12:09:51.490000      408218.92        1.14348200e+01       -1.20503700e-09  20.0108  19.7690
0202-11-07_12:09:51.890000      408219.33        1.16291900e+01        5.55063300e-09  20.0108  19.7690
0202-11-07_12:09:52.310000      408219.75        1.20393200e+01       -8.33047000e-10  20.0108  19.7690
0202-11-07_12:09:52.715000      408220.15        1.22212300e+01       -2.59339170e-08  19.9921  19.9386
0202-11-07_12:09:53.140000      408220.58        1.26246500e+01       -2.30209270e-08  19.9921  19.9386
0202-11-07_12:09:53.586000      408221.02        1.28096900e+01       -3.57885170e-08  20.0025  19.8983
0202-11-07_12:09:53.990000      408221.43        1.31952500e+01       -4.17384570e-08  20.0025  19.8983
0202-11-07_12:09:54.402000      408221.84        1.33989900e+01       -1.20507170e-08  20.0028  19.7961
0202-11-07_12:09:54.793000      408222.23        1.37894200e+01       -1.48397570e-08  20.0028  19.7961
0202-11-07_12:09:55.220000      408222.65        1.39919400e+01       -2.01079370e-08  20.0028  19.7961
0202-11-07_12:09:55.620000      408223.06        1.43848600e+01       -2.91568070e-08  19.9867  19.9810
0202-11-07_12:09:56.027000      408223.47        1.45884300e+01       -3.27515670e-08  19.9867  19.9810
0202-11-07_12:09:56.430000      408223.86        1.49737400e+01       -2.19053070e-08  20.0174  19.8012
0202-11-07_12:09:56.824000      408224.26        1.51820600e+01       -3.00864870e-08  20.0174  19.8012
0202-11-07_12:09:57.234000      408224.67        1.55670100e+01       -3.97551370e-08  20.0174  19.8012
0202-11-07_12:09:57.645000      408225.08        1.57752800e+01       -2.45084070e-08  19.9947  19.9113
0202-11-07_12:09:58.050000      408225.49        1.61634300e+01       -4.17943700e-09  19.9947  19.9113
0202-11-07_12:09:58.457000      408225.89        1.63671500e+01        5.79938300e-09  20.0116  19.9346
0202-11-07_12:09:58.860000      408226.30        1.67547300e+01       -1.76903870e-08  20.0116  19.9346
0202-11-07_12:09:59.273000      408226.71        1.69405300e+01       -1.84341270e-08  20.0116  19.9346
0202-11-07_12:09:59.680000      408227.12        1.73478800e+01        6.54324300e-09  20.0059  19.7663
0202-11-07_12:10:00.074000      408227.51        1.75334100e+01        4.67053730e-08  20.0059  19.7663
0202-11-07_12:10:00.484000      408227.92        1.79439200e+01        9.17018230e-08  19.9953  20.0151
0202-11-07_12:10:00.875000      408228.31        1.83345500e+01        1.76116663e-07  19.9953  20.0151
0202-11-07_12:10:01.280000      408228.72        1.85375600e+01        3.31992813e-07  19.9953  20.0151
0202-11-07_12:10:01.680000      408229.12        1.89256400e+01        5.88336253e-07  20.0222  19.7726
0202-11-07_12:10:02.074000      408229.51        1.91064200e+01        8.83912143e-07  20.0222  19.7726
0202-11-07_12:10:02.490000      408229.93        1.95172200e+01        1.50487562e-06  19.9996  19.9440
0202-11-07_12:10:02.890000      408230.33        1.97017000e+01        2.27799653e-06  19.9996  19.9440
0202-11-07_12:10:03.293000      408230.73        2.01192800e+01        4.42803374e-06  19.9996  19.9440
0202-11-07_12:10:03.700000      408231.14        2.03061500e+01        6.15295981e-06  20.0256  19.9130
0202-11-07_12:10:04.098000      408231.53        2.07150800e+01        1.11333095e-05  20.0256  19.9130
0202-11-07_12:10:04.508000      408231.94        2.08972300e+01        1.45786956e-05  20.0028  19.7995
0202-11-07_12:10:04.902000      408232.34        2.12851700e+01        2.49524818e-05  20.0028  19.7995

File: chapter 5/cold_vs_warm/200K/ffj24/Ic/0_degradation/step02/Ic_2023-11-07_12-11-11462523_ffj24-step02-20k.txt
# Ic = 18.28 A, n = 32.03 , Tavg = 20.00 K, f23-step2-20K
#datetime                        t_s     iHTS_A                vHTS_V                tHTS_K  tTAR_K
0202-11-07_12:10:19.285000      408246.72       -4.40869400e-01       -2.01430320e-08  20.0371  19.9816
0202-11-07_12:10:19.690000      408247.13       -4.40869400e-01       -1.71680620e-08  20.0144  19.7928
0202-11-07_12:10:20.094000      408247.53       -4.41384400e-01       -1.31394520e-08  20.0144  19.7928
0202-11-07_12:10:20.500000      408247.94       -4.41341300e-01       -2.10107320e-08  19.9997  20.0483
0202-11-07_12:10:20.902000      408248.34       -4.41201800e-01       -1.45649620e-08  19.9997  20.0483
0202-11-07_12:10:21.312000      408248.75       -4.40918300e-01       -5.64005200e-09  19.9997  20.0483
0202-11-07_12:10:21.703000      408249.14       -4.40299800e-01       -1.41927420e-08  20.0334  19.8118
0202-11-07_12:10:22.098000      408249.53       -4.41083500e-01       -6.87903200e-09  20.0334  19.8118
0202-11-07_12:10:22.492000      408249.93       -4.41084400e-01       -2.17538920e-08  19.9843  19.9539
0202-11-07_12:10:22.890000      408250.33       -4.41255000e-01       -2.75179020e-08  19.9843  19.9539
0202-11-07_12:10:23.293000      408250.73       -4.40867700e-01       -3.56370920e-08  19.9843  19.9539
0202-11-07_12:10:23.710000      408251.15       -4.41121100e-01       -3.35918020e-08  20.0192  19.9449
0202-11-07_12:10:24.100000      408251.54       -4.41229500e-01       -4.22068220e-08  20.0192  19.9449
0202-11-07_12:10:24.496000      408251.93       -4.41449100e-01       -4.54916920e-08  19.9909  19.8132
0202-11-07_12:10:24.902000      408252.34       -4.41763200e-01       -3.97276820e-08  19.9909  19.8132
0202-11-07_12:10:25.312000      408252.75       -4.41349100e-01       -4.14011020e-08  19.9909  19.8132
0202-11-07_12:10:25.715000      408253.15       -4.41540500e-01       -5.01400820e-08  19.9834  20.0078
0202-11-07_12:10:26.120000      408253.56       -4.41770600e-01       -3.43975220e-08  19.9834  20.0078
0202-11-07_12:10:26.535000      408253.97       -4.41772100e-01       -3.76204120e-08  20.0144  19.8336
0202-11-07_12:10:26.930000      408254.37       -4.41870200e-01       -3.92938320e-08  20.0144  19.8336
0202-11-07_12:10:27.324000      408254.76       -4.41646100e-01       -4.09672420e-08  19.9885  19.9163
0202-11-07_12:10:27.723000      408255.16       -4.42195200e-01       -3.94177420e-08  19.9885  19.9163
0202-11-07_12:10:28.137000      408255.57       -4.41574100e-01       -3.39636220e-08  19.9885  19.9163
0202-11-07_12:10:28.547000      408255.99       -4.41957000e-01       -2.28074820e-08  20.0117  19.9719
0202-11-07_12:10:28.940000      408256.38       -4.41903800e-01       -2.96871020e-08  20.0117  19.9719
0202-11-07_12:10:29.350000      408256.79       -4.42145700e-01       -3.97276320e-08  20.0055  19.7811
0202-11-07_12:10:29.754000      408257.19       -4.42070000e-01       -3.22902020e-08  20.0055  19.7811
0202-11-07_12:10:30.168000      408257.61       -4.42047900e-01       -3.65047420e-08  20.0055  19.7811
0202-11-07_12:10:30.580000      408258.01       -4.42049400e-01       -3.77443220e-08  19.9815  20.0342
0202-11-07_12:10:30.980000      408258.42       -4.42185900e-01       -3.36537320e-08  19.9815  20.0342
0202-11-07_12:10:31.387000      408258.82       -4.42323900e-01       -3.21662420e-08  20.0092  19.8000
0202-11-07_12:10:31.790000      408259.23       -4.42916100e-01       -4.55536220e-08  20.0092  19.8000
0202-11-07_12:10:32.215000      408259.65       -4.42632000e-01       -4.32604120e-08  20.0092  19.8000
0202-11-07_12:10:32.633000      408260.07       -4.42603800e-01       -3.64427720e-08  19.9756  19.9329
0202-11-07_12:10:33.027000      408260.46       -4.42404900e-01       -3.79922320e-08  19.9756  19.9329
0202-11-07_12:10:33.434000      408260.87       -4.42989000e-01       -3.83644320e-08  20.0087  19.9472
0202-11-07_12:10:33.836000      408261.27       -4.42794600e-01       -4.23314020e-08  20.0087  19.9472
0202-11-07_12:10:34.260000      408261.70       -4.42767600e-01       -4.02861020e-08  20.0087  19.9472
0202-11-07_12:10:34.676000      408262.11       -4.43082300e-01       -3.30346120e-08  19.9923  19.8034
0202-11-07_12:10:35.070000      408262.51       -4.43144600e-01       -4.14637020e-08  19.9923  19.8034
0202-11-07_12:10:35.480000      408262.92       -4.43402900e-01       -3.60715620e-08  19.9939  20.0032
0202-11-07_12:10:35.887000      408263.32       -4.43673000e-01       -3.61955220e-08  19.9939  20.0032
0202-11-07_12:10:36.310000      408263.75       -4.43468200e-01       -3.92324720e-08  19.9939  20.0032
0202-11-07_12:10:36.707000      408264.15       -4.43441500e-01       -4.25173320e-08  20.0127  19.8348
0202-11-07_12:10:37.110000      408264.55       -4.43116500e-01       -4.31991020e-08  20.0127  19.8348
0202-11-07_12:10:37.535000      408264.97       -4.43596100e-01       -3.46460520e-08  19.9764  19.9027
0202-11-07_12:10:37.930000      408265.37       -4.43691100e-01       -3.24768020e-08  19.9764  19.9027
0202-11-07_12:10:38.336000      408265.77       -4.43578300e-01       -3.54517720e-08  20.0163  19.9812
0202-11-07_12:10:38.742000      408266.18       -4.43427600e-01       -3.27247220e-08  20.0163  19.9812
0202-11-07_12:10:39.156000      408266.60       -4.43734800e-01       -4.10299120e-08  20.0163  19.9812
0202-11-07_12:10:39.586000      408267.02       -4.44284700e-01       -2.86344320e-08  20.0034  19.7729
0202-11-07_12:10:39.980000      408267.42       -4.44042800e-01       -2.39860420e-08  20.0034  19.7729
0202-11-07_12:10:40.383000      408267.82       -4.44649800e-01       -2.36141720e-08  19.9804  20.0290
0202-11-07_12:10:40.785000      408268.22       -4.44761300e-01       -2.96880720e-08  19.9804  20.0290
0202-11-07_12:10:41.220000      408268.66       -4.47826000e-01       -3.42744820e-08  19.9804  20.0290
0202-11-07_12:10:41.637000      408269.07       -4.46429700e-01       -3.81171520e-08  20.0029  19.7939
0202-11-07_12:10:42.027000      408269.47       -1.67422700e-01       -3.82411120e-08  20.0029  19.7939
0202-11-07_12:10:42.426000      408269.86        1.33142900e-02       -5.02029720e-08  19.9712  19.8944
0202-11-07_12:10:42.820000      408270.26        4.21575400e-01       -4.93352720e-08  19.9712  19.8944
0202-11-07_12:10:43.254000      408270.69        8.09295900e-01       -5.67727020e-08  19.9712  19.8944
0202-11-07_12:10:43.652000      408271.09        1.01527200e+00       -4.35092920e-08  20.0038  19.9186
0202-11-07_12:10:44.060000      408271.50        1.40218900e+00       -4.28275220e-08  20.0038  19.9186
0202-11-07_12:10:44.465000      408271.90        1.60813100e+00       -5.44175120e-08  19.9808  19.7694
0202-11-07_12:10:44.867000      408272.30        1.99301600e+00       -5.94377820e-08  19.9808  19.7694
0202-11-07_12:10:45.260000      408272.70        2.17399400e+00       -5.28676820e-08  19.9809  19.9679
0202-11-07_12:10:45.660000      408273.10        2.59375800e+00       -2.89437120e-08  19.9809  19.9679
0202-11-07_12:10:46.055000      408273.49        2.76531700e+00       -3.55134420e-08  19.9809  19.9679
0202-11-07_12:10:46.457000      408273.90        3.17518400e+00       -3.96660020e-08  20.0087  19.8060
0202-11-07_12:10:46.860000      408274.30        3.35791300e+00       -4.72893720e-08  20.0087  19.8060
0202-11-07_12:10:47.273000      408274.71        3.76230800e+00       -4.02857920e-08  20.0087  19.8060
0202-11-07_12:10:47.684000      408275.12        3.94539000e+00       -5.17518220e-08  19.9763  19.8666
0202-11-07_12:10:48.086000      408275.52        4.33338700e+00       -3.14228520e-08  19.9763  19.8666
0202-11-07_12:10:48.492000      408275.93        4.53971900e+00       -2.23120020e-08  20.0042  19.9599
0202-11-07_12:10:48.895000      408276.33        4.92232100e+00       -2.84478820e-08  20.0042  19.9599
0202-11-07_12:10:49.297000      408276.74        5.12772200e+00       -6.41475420e-08  19.9971  19.7488
0202-11-07_12:10:49.690000      408277.13        5.51611800e+00       -5.47887820e-08  19.9971  19.7488
0202-11-07_12:10:50.090000      408277.53        5.71768700e+00       -2.26218920e-08  19.9971  19.7488
0202-11-07_12:10:50.484000      408277.92        6.10703200e+00       -2.43572920e-08  19.9852  20.0031
0202-11-07_12:10:50.880000      408278.32        6.31359100e+00       -3.64430720e-08  19.9852  20.0031
0202-11-07_12:10:51.277000      408278.72        6.70101700e+00       -4.56155620e-08  19.9852  20.0031
0202-11-07_12:10:51.680000      408279.12        6.90434500e+00       -4.20207120e-08  20.0166  19.7873
0202-11-07_12:10:52.070000      408279.51        7.29203000e+00       -2.73937620e-08  20.0166  19.7873
0202-11-07_12:10:52.470000      408279.91        7.49880200e+00       -4.72269120e-08  19.9890  19.9013
0202-11-07_12:10:52.870000      408280.31        7.88581800e+00       -4.23306020e-08  19.9890  19.9013
0202-11-07_12:10:53.305000      408280.74        8.09145700e+00       -4.91482420e-08  19.9890  19.9013
0202-11-07_12:10:53.710000      408281.15        8.47828300e+00       -3.89837620e-08  20.0060  19.9279
0202-11-07_12:10:54.100000      408281.54        8.65967000e+00       -4.98300120e-08  20.0060  19.9279
0202-11-07_12:10:54.496000      408281.93        9.07400400e+00       -3.98514620e-08  19.9913  19.7758
0202-11-07_12:10:54.900000      408282.33        9.46178600e+00       -3.30338120e-08  19.9913  19.7758
0202-11-07_12:10:55.324000      408282.76        9.66375400e+00       -4.79706520e-08  19.9913  19.7758
0202-11-07_12:10:55.715000      408283.15        1.00530100e+01       -4.64211920e-08  19.9956  19.9788
0202-11-07_12:10:56.137000      408283.57        1.02576000e+01       -4.06571820e-08  19.9956  19.9788
0202-11-07_12:10:56.586000      408284.02        1.06428300e+01       -5.05737520e-08  20.0114  19.8149
0202-11-07_12:10:56.980000      408284.42        1.08263400e+01       -5.23704320e-08  20.0114  19.8149
0202-11-07_12:10:57.402000      408284.84        1.12326900e+01       -2.46652720e-08  19.9737  19.8661
0202-11-07_12:10:57.810000      408285.25        1.14153900e+01       -2.96235620e-08  19.9737  19.8661
0202-11-07_12:10:58.242000      408285.68        1.18244800e+01       -2.19382120e-08  19.9737  19.8661
0202-11-07_12:10:58.650000      408286.09        1.20097100e+01       -4.55520720e-08  20.0115  19.9654
0202-11-07_12:10:59.047000      408286.48        1.24183800e+01       -2.63386920e-08  20.0115  19.9654
0202-11-07_12:10:59.438000      408286.88        1.26056300e+01       -2.72063920e-08  20.0181  19.7597
0202-11-07_12:10:59.832000      408287.27        1.29950600e+01       -2.10085320e-08  20.0181  19.7597
0202-11-07_12:11:00.254000      408287.69        1.31964700e+01       -1.72898120e-08  20.0181  19.7597
0202-11-07_12:11:00.660000      408288.10        1.35840600e+01       -2.57189120e-08  19.9844  20.0080
0202-11-07_12:11:01.055000      408288.49        1.37856300e+01       -1.63601320e-08  19.9844  20.0080
0202-11-07_12:11:01.460000      408288.90        1.41790400e+01       -2.88798220e-08  20.0228  19.7933
0202-11-07_12:11:01.863000      408289.30        1.43844500e+01       -3.09870920e-08  20.0228  19.7933
0202-11-07_12:11:02.260000      408289.70        1.47702600e+01       -3.76807820e-08  20.0228  19.7933
0202-11-07_12:11:02.660000      408290.10        1.49787400e+01       -3.81145620e-08  19.9915  19.9064
0202-11-07_12:11:03.055000      408290.49        1.53645400e+01       -2.88794920e-08  19.9915  19.9064
0202-11-07_12:11:03.460000      408290.90        1.55666300e+01       -4.01595720e-08  20.0156  19.9384
0202-11-07_12:11:03.867000      408291.30        1.59541800e+01       -5.05719820e-08  20.0156  19.9384
0202-11-07_12:11:04.285000      408291.72        1.61632300e+01       -4.13371620e-08  20.0156  19.9384
0202-11-07_12:11:04.695000      408292.13        1.65515900e+01       -4.07793620e-08  20.0131  19.7883
0202-11-07_12:11:05.105000      408292.54        1.67338000e+01       -2.74539520e-08  20.0131  19.7883
0202-11-07_12:11:05.500000      408292.94        1.71425200e+01       -3.32179620e-08  19.9914  19.9829
0202-11-07_12:11:05.902000      408293.34        1.73216600e+01       -2.90653920e-08  19.9914  19.9829
0202-11-07_12:11:06.310000      408293.75        1.77303100e+01        3.47338800e-09  19.9914  19.9829
0202-11-07_12:11:06.703000      408294.14        1.81184400e+01        1.09580828e-07  20.0384  19.8320
0202-11-07_12:11:07.098000      408294.53        1.83209800e+01        1.91144718e-07  20.0384  19.8320
0202-11-07_12:11:07.496000      408294.93        1.87085800e+01        3.51979298e-07  19.9892  19.8776
0202-11-07_12:11:07.902000      408295.34        1.88943100e+01        5.49505228e-07  19.9892  19.8776
0202-11-07_12:11:08.310000      408295.74        1.92999100e+01        9.90359308e-07  19.9892  19.8776
0202-11-07_12:11:08.710000      408296.15        1.94869400e+01        1.53130789e-06  20.0321  19.9720
0202-11-07_12:11:09.105000      408296.54        1.99013400e+01        3.29546543e-06  20.0321  19.9720
0202-11-07_12:11:09.504000      408296.94        2.00774300e+01        4.46828649e-06  20.0069  19.7607
0202-11-07_12:11:09.900000      408297.33        2.04874500e+01        7.94782709e-06  20.0069  19.7607
0202-11-07_12:11:10.305000      408297.74        2.06717900e+01        1.02109756e-05  20.0069  19.7607
0202-11-07_12:11:10.700000      408298.14        2.10616300e+01        1.79421859e-05  20.0014  20.0161
0202-11-07_12:11:11.098000      408298.53        2.12671600e+01        2.41052756e-05  20.0014  20.0161

File: chapter 5/cold_vs_warm/200K/ffj24/Ic/0_degradation/step02/Ic_2023-11-07_12-28-05379247_ffj24-step02-77k.txt
# Ic = 0.28 A, n = 15.90 , Tavg = 77.32 K, f23-step2-77K
#datetime                        t_s     iHTS_A                vHTS_V                tHTS_K  tTAR_K
0202-11-07_12:27:57.290000      409304.73        4.79678600e-02       -3.90153050e-08  77.2780  76.7053
0202-11-07_12:27:57.480000      409304.92        1.25892200e-02       -4.63907150e-08  77.2780  76.7053
0202-11-07_12:27:57.688000      409305.12        2.30924000e-02       -4.30438850e-08  77.2780  76.7053
0202-11-07_12:27:57.880000      409305.32        3.28312400e-02       -5.09151250e-08  77.2780  76.7053
0202-11-07_12:27:58.070000      409305.51        4.20654800e-02       -4.32918050e-08  77.2780  76.7053
0202-11-07_12:27:58.277000      409305.71        5.28847700e-02       -4.50271950e-08  77.3323  76.7078
0202-11-07_12:27:58.470000      409305.91        6.26280700e-02       -3.90772850e-08  77.3323  76.7078
0202-11-07_12:27:58.664000      409306.10        7.15562900e-02       -3.69080450e-08  77.3323  76.7078
0202-11-07_12:27:58.867000      409306.30        8.25047000e-02       -3.04623050e-08  77.3323  76.7078
0202-11-07_12:27:59.062000      409306.50        9.24053100e-02       -3.35612150e-08  77.3323  76.7078
0202-11-07_12:27:59.273000      409306.71        1.01868100e-01       -3.57924350e-08  77.3227  76.7104
0202-11-07_12:27:59.465000      409306.90        1.12593900e-01       -3.50486950e-08  77.3227  76.7104
0202-11-07_12:27:59.660000      409307.10        1.22236300e-01       -4.11225650e-08  77.3227  76.7104
0202-11-07_12:27:59.850000      409307.29        1.31851900e-01       -4.29819150e-08  77.3227  76.7104
0202-11-07_12:28:00.050000      409307.49        1.41629400e-01       -5.72373650e-08  77.3227  76.7104
0202-11-07_12:28:00.254000      409307.69        1.52042100e-01       -5.28372550e-08  77.3227  76.7104
0202-11-07_12:28:00.465000      409307.90        1.62086700e-01       -5.12261650e-08  77.3166  76.7145
0202-11-07_12:28:00.656000      409308.09        1.71491600e-01       -5.03584750e-08  77.3166  76.7145
0202-11-07_12:28:00.848000      409308.29        1.82095700e-01       -5.35193650e-08  77.3166  76.7145
0202-11-07_12:28:01.043000      409308.48        1.91718800e-01       -5.70521250e-08  77.3166  76.7145
0202-11-07_12:28:01.254000      409308.69        2.00982700e-01       -5.48209050e-08  77.3166  76.7145
0202-11-07_12:28:01.460000      409308.90        2.11793100e-01       -5.38912350e-08  77.3205  76.7069
0202-11-07_12:28:01.660000      409309.10        2.21533400e-01       -4.34169050e-08  77.3205  76.7069
0202-11-07_12:28:01.863000      409309.30        2.30940400e-01       -4.98626450e-08  77.3205  76.7069
0202-11-07_12:28:02.066000      409309.50        2.41274400e-01       -3.85206250e-08  77.3205  76.7069
0202-11-07_12:28:02.260000      409309.70        2.51645500e-01       -3.38102750e-08  77.3205  76.7069
0202-11-07_12:28:02.473000      409309.91        2.61013300e-01       -3.81279500e-09  77.2868  76.7030
0202-11-07_12:28:02.664000      409310.10        2.71391800e-01        2.33336950e-08  77.2868  76.7030
0202-11-07_12:28:02.867000      409310.30        2.81387400e-01        1.03037745e-07  77.2868  76.7030
0202-11-07_12:28:03.060000      409310.50        2.90446600e-01        2.97649525e-07  77.2868  76.7030
0202-11-07_12:28:03.260000      409310.70        3.01006100e-01        5.49839115e-07  77.2868  76.7030
0202-11-07_12:28:03.470000      409310.90        3.10624900e-01        1.86600969e-06  77.2578  76.6950
0202-11-07_12:28:03.676000      409311.11        3.20516600e-01        2.11206409e-06  77.2578  76.6950
0202-11-07_12:28:03.867000      409311.31        3.30975200e-01        4.81420736e-06  77.2578  76.6950
0202-11-07_12:28:04.060000      409311.50        3.40913000e-01        7.39549395e-06  77.2578  76.6950
0202-11-07_12:28:04.270000      409311.71        3.49908300e-01        1.08142359e-05  77.3232  76.7082
0202-11-07_12:28:04.480000      409311.92        3.60251200e-01        1.45360534e-05  77.3232  76.7082
0202-11-07_12:28:04.684000      409312.12        3.70209700e-01        1.95767763e-05  77.3232  76.7082
0202-11-07_12:28:04.875000      409312.31        3.79798600e-01        2.30128721e-05  77.3232  76.7082
