Repository: shortlab/2025-devitre-PhD

# 2025-devitre-PhD
Data repository for Alexis Devitre's PhD thesis

File: chapter 5/cold_vs_warm/200K/ffj24/Ic/0_degradation/step02/Ic_2023-11-07_12-31-52853395_ffj24-step02-77k.txt
# Ic = 0.27 A, n = 15.42 , Tavg = 77.28 K, f23-step2-77K
#datetime                        t_s     iHTS_A                vHTS_V                tHTS_K  tTAR_K
0202-11-07_12:31:37.430000      409524.87        1.52738400e-02       -9.14704405e-08  77.3066  76.7073
0202-11-07_12:31:37.620000      409525.06        9.05238500e-03       -8.06862305e-08  77.3066  76.7073
0202-11-07_12:31:37.816000      409525.25        1.31352100e-02       -9.45693505e-08  77.3066  76.7073
0202-11-07_12:31:38.008000      409525.44        1.86235000e-02       -9.32058305e-08  77.3066  76.7073
0202-11-07_12:31:38.207000      409525.65        2.34587800e-02       -9.99614505e-08  77.3066  76.7073
0202-11-07_12:31:38.402000      409525.84        2.81530700e-02       -8.78757005e-08  77.2640  76.6874
0202-11-07_12:31:38.600000      409526.04        3.32243200e-02       -1.07026960e-07  77.2640  76.6874
0202-11-07_12:31:38.793000      409526.23        3.82035600e-02       -1.23761080e-07  77.2640  76.6874
0202-11-07_12:31:38.996000      409526.43        4.27197500e-02       -1.05849380e-07  77.2640  76.6874
0202-11-07_12:31:39.203000      409526.64        4.80536900e-02       -8.63882205e-08  77.2640  76.6874
0202-11-07_12:31:39.410000      409526.85        5.32080600e-02       -7.46743505e-08  77.2941  76.7026
0202-11-07_12:31:39.605000      409527.04        5.78162700e-02       -8.89913105e-08  77.2941  76.7026
0202-11-07_12:31:39.797000      409527.23        6.29439200e-02       -8.89293305e-08  77.2941  76.7026
0202-11-07_12:31:40             409527.44        6.79980900e-02       -8.27315105e-08  77.2941  76.7026
0202-11-07_12:31:40.207000      409527.65        7.31153500e-02       -9.23381305e-08  77.2941  76.7026
0202-11-07_12:31:40.414000      409527.85        7.78497100e-02       -1.06655090e-07  77.2637  76.6808
0202-11-07_12:31:40.610000      409528.05        8.27606800e-02       -1.08204550e-07  77.2637  76.6808
0202-11-07_12:31:40.800000      409528.24        8.75024500e-02       -8.97350505e-08  77.2637  76.6808
0202-11-07_12:31:41.004000      409528.44        9.29328600e-02       -6.87864205e-08  77.2637  76.6808
0202-11-07_12:31:41.223000      409528.66        9.78126700e-02       -7.51081905e-08  77.2637  76.6808
0202-11-07_12:31:41.430000      409528.87        1.02634100e-01       -1.09072240e-07  77.2708  76.6836
0202-11-07_12:31:41.620000      409529.06        1.07594000e-01       -1.11055550e-07  77.2708  76.6836
0202-11-07_12:31:41.824000      409529.26        1.12347600e-01       -1.04299920e-07  77.2708  76.6836
0202-11-07_12:31:42.020000      409529.45        1.17760200e-01       -1.00705400e-07  77.2708  76.6836
0202-11-07_12:31:42.227000      409529.66        1.22776600e-01       -1.01759240e-07  77.2708  76.6836
0202-11-07_12:31:42.430000      409529.87        1.27493100e-01       -1.10126580e-07  77.3085  76.6879
0202-11-07_12:31:42.620000      409530.06        1.32487200e-01       -9.85366505e-08  77.3085  76.6879
0202-11-07_12:31:42.812000      409530.25        1.37562900e-01       -1.12853620e-07  77.3085  76.6879
0202-11-07_12:31:43.016000      409530.45        1.42243100e-01       -1.06965690e-07  77.3085  76.6879
0202-11-07_12:31:43.227000      409530.66        1.47452400e-01       -1.06407890e-07  77.3085  76.6879
0202-11-07_12:31:43.434000      409530.87        1.52902100e-01       -9.59335705e-08  77.3375  76.7135
0202-11-07_12:31:43.625000      409531.06        1.57442000e-01       -1.10312520e-07  77.3375  76.7135
0202-11-07_12:31:43.820000      409531.26        1.62646900e-01       -1.24319590e-07  77.3375  76.7135
0202-11-07_12:31:44.020000      409531.46        1.67266900e-01       -1.22584200e-07  77.3375  76.7135
0202-11-07_12:31:44.230000      409531.67        1.72146700e-01       -1.16944181e-07  77.3375  76.7135
0202-11-07_12:31:44.440000      409531.88        1.77600900e-01       -1.12481751e-07  77.3298  76.7016
0202-11-07_12:31:44.633000      409532.07        1.82477100e-01       -1.17192100e-07  77.3298  76.7016
0202-11-07_12:31:44.830000      409532.26        1.86947300e-01       -1.13101530e-07  77.3298  76.7016
0202-11-07_12:31:45.020000      409532.46        1.92193600e-01       -1.08639100e-07  77.3298  76.7016
0202-11-07_12:31:45.246000      409532.68        1.97264900e-01       -1.00272040e-07  77.3298  76.7016
0202-11-07_12:31:45.440000      409532.88        2.02316900e-01       -1.10312520e-07  77.2317  76.6946
0202-11-07_12:31:45.640000      409533.08        2.07192200e-01       -1.15332750e-07  77.2317  76.6946
0202-11-07_12:31:45.844000      409533.28        2.11981500e-01       -1.11676040e-07  77.2317  76.6946
0202-11-07_12:31:46.035000      409533.47        2.16984500e-01       -1.16386380e-07  77.2317  76.6946
0202-11-07_12:31:46.254000      409533.69        2.22050700e-01       -1.02317330e-07  77.2317  76.6946
0202-11-07_12:31:46.460000      409533.90        2.26995800e-01       -1.26922680e-07  77.2273  76.6717
0202-11-07_12:31:46.664000      409534.10        2.32035900e-01       -1.10746360e-07  77.2273  76.6717
0202-11-07_12:31:46.867000      409534.30        2.37205100e-01       -1.05974040e-07  77.2273  76.6717
0202-11-07_12:31:47.066000      409534.50        2.41895000e-01       -1.03247000e-07  77.2273  76.6717
0202-11-07_12:31:47.260000      409534.70        2.46998900e-01       -1.00457980e-07  77.2273  76.6717
0202-11-07_12:31:47.470000      409534.91        2.52056800e-01       -7.95093405e-08  77.3187  76.7084
0202-11-07_12:31:47.660000      409535.10        2.56751100e-01       -4.49255005e-08  77.3187  76.7084
0202-11-07_12:31:47.855000      409535.29        2.61769100e-01       -3.38934805e-08  77.3187  76.7084
0202-11-07_12:31:48.062000      409535.50        2.66837400e-01       -2.04445105e-08  77.3187  76.7084
0202-11-07_12:31:48.258000      409535.70        2.72186100e-01        1.92921950e-09  77.3243  76.7015
0202-11-07_12:31:48.453000      409535.89        2.76343200e-01        6.65103395e-08  77.3243  76.7015
0202-11-07_12:31:48.656000      409536.09        2.81754300e-01        1.54333520e-07  77.3243  76.7015
0202-11-07_12:31:48.848000      409536.29        2.86687500e-01        2.59758520e-07  77.3243  76.7015
0202-11-07_12:31:49.040000      409536.48        2.91024200e-01        3.57374260e-07  77.3243  76.7015
0202-11-07_12:31:49.260000      409536.70        2.96487200e-01        5.74484060e-07  77.3243  76.7015
0202-11-07_12:31:49.473000      409536.91        3.01512600e-01        7.71017080e-07  77.2719  76.6902
0202-11-07_12:31:49.676000      409537.11        3.06441400e-01        1.09832420e-06  77.2719  76.6902
0202-11-07_12:31:49.867000      409537.31        3.11190600e-01        1.39941453e-06  77.2719  76.6902
0202-11-07_12:31:50.074000      409537.51        3.16198000e-01        1.93162268e-06  77.2719  76.6902
0202-11-07_12:31:50.277000      409537.71        3.21296000e-01        2.39509767e-06  77.2719  76.6902
0202-11-07_12:31:50.480000      409537.92        3.26578000e-01        3.47767784e-06  77.3159  76.7112
0202-11-07_12:31:50.670000      409538.11        3.31036300e-01        4.63351713e-06  77.3159  76.7112
0202-11-07_12:31:50.875000      409538.31        3.36189600e-01        5.85288450e-06  77.3159  76.7112
0202-11-07_12:31:51.070000      409538.51        3.41498300e-01        7.03425897e-06  77.3159  76.7112
0202-11-07_12:31:51.297000      409538.74        3.46471600e-01        8.29905666e-06  77.3159  76.7112
0202-11-07_12:31:51.492000      409538.93        3.51590300e-01        1.07256435e-05  77.3011  76.7034
0202-11-07_12:31:51.684000      409539.12        3.55878000e-01        1.21102459e-05  77.3011  76.7034
0202-11-07_12:31:51.880000      409539.32        3.60977400e-01        1.36948532e-05  77.3011  76.7034
0202-11-07_12:31:52.074000      409539.51        3.65843900e-01        1.63656978e-05  77.3011  76.7034
0202-11-07_12:31:52.277000      409539.72        3.71083200e-01        1.85708969e-05  77.3011  76.7034
0202-11-07_12:31:52.477000      409539.91        3.76179700e-01        2.14119967e-05  77.2829  76.6971

File: chapter 5/cold_vs_warm/200K/ffj24/Ic/0_degradation/step02/Ic_2023-11-07_12-32-15653628_ffj24-step02-77k.txt
# Ic = 0.27 A, n = 15.60 , Tavg = 77.31 K, f23-step2-77K
#datetime                        t_s     iHTS_A                vHTS_V                tHTS_K  tTAR_K
0202-11-07_12:32:00.300000      409547.74        4.84951400e-02       -9.13187205e-08  77.3375  76.7284
0202-11-07_12:32:00.508000      409547.95        8.31679800e-03       -9.18765205e-08  77.3891  76.7295
0202-11-07_12:32:00.700000      409548.14        1.36003000e-02       -1.04210190e-07  77.3891  76.7295
0202-11-07_12:32:00.906000      409548.34        1.84118400e-02       -1.21502131e-07  77.3891  76.7295
0202-11-07_12:32:01.098000      409548.53        2.30304500e-02       -1.26398410e-07  77.3891  76.7295
0202-11-07_12:32:01.300000      409548.74        2.80735200e-02       -1.22989610e-07  77.3891  76.7295
0202-11-07_12:32:01.500000      409548.94        3.32296900e-02       -1.26026541e-07  77.2633  76.6870
0202-11-07_12:32:01.690000      409549.13        3.80442000e-02       -1.23857301e-07  77.2633  76.6870
0202-11-07_12:32:01.883000      409549.32        4.29670600e-02       -1.13321000e-07  77.2633  76.6870
0202-11-07_12:32:02.090000      409549.53        4.76569100e-02       -1.09106480e-07  77.2633  76.6870
0202-11-07_12:32:02.297000      409549.73        5.33337000e-02       -1.09850221e-07  77.2633  76.6870
0202-11-07_12:32:02.496000      409549.93        5.79953500e-02       -1.20510481e-07  77.2283  76.6862
0202-11-07_12:32:02.700000      409550.14        6.24729700e-02       -1.19332891e-07  77.2283  76.6862
0202-11-07_12:32:02.900000      409550.34        6.80236100e-02       -1.29435350e-07  77.2283  76.6862
0202-11-07_12:32:03.094000      409550.53        7.30729400e-02       -1.33092071e-07  77.2283  76.6862
0202-11-07_12:32:03.305000      409550.74        7.77479500e-02       -1.33959761e-07  77.3444  76.7129
0202-11-07_12:32:03.496000      409550.93        8.26930700e-02       -1.33216021e-07  77.3444  76.7129
0202-11-07_12:32:03.688000      409551.13        8.78860400e-02       -1.30674910e-07  77.3444  76.7129
0202-11-07_12:32:03.890000      409551.33        9.23859300e-02       -1.29063480e-07  77.3444  76.7129
0202-11-07_12:32:04.086000      409551.52        9.77198900e-02       -1.32348330e-07  77.3444  76.7129
0202-11-07_12:32:04.280000      409551.72        1.02909900e-01       -1.21688070e-07  77.3444  76.7129
0202-11-07_12:32:04.484000      409551.92        1.07806000e-01       -1.35571200e-07  77.2238  76.6929
0202-11-07_12:32:04.680000      409552.12        1.12677600e-01       -1.28009850e-07  77.2238  76.6929
0202-11-07_12:32:04.870000      409552.31        1.17613800e-01       -1.36562850e-07  77.2238  76.6929
0202-11-07_12:32:05.074000      409552.51        1.22556000e-01       -1.26212480e-07  77.2238  76.6929
0202-11-07_12:32:05.277000      409552.72        1.27846900e-01       -1.19270911e-07  77.2238  76.6929
0202-11-07_12:32:05.484000      409552.92        1.32766800e-01       -1.18031390e-07  77.3239  76.7113
0202-11-07_12:32:05.680000      409553.12        1.37553100e-01       -1.40343750e-07  77.3239  76.7113
0202-11-07_12:32:05.870000      409553.31        1.42559100e-01       -1.38298601e-07  77.3239  76.7113
0202-11-07_12:32:06.074000      409553.51        1.47384000e-01       -1.41955411e-07  77.3239  76.7113
0202-11-07_12:32:06.277000      409553.71        1.52035700e-01       -1.33588341e-07  77.2596  76.6859
0202-11-07_12:32:06.477000      409553.92        1.57206400e-01       -1.42761131e-07  77.2596  76.6859
0202-11-07_12:32:06.680000      409554.12        1.62322200e-01       -1.40158040e-07  77.2596  76.6859
0202-11-07_12:32:06.870000      409554.31        1.67098200e-01       -1.36191430e-07  77.2596  76.6859
0202-11-07_12:32:07.080000      409554.51        1.72331200e-01       -1.68606070e-07  77.2596  76.6859
0202-11-07_12:32:07.273000      409554.71        1.77392100e-01       -1.59681190e-07  77.2596  76.6859
0202-11-07_12:32:07.490000      409554.93        1.82013700e-01       -1.63585831e-07  77.2307  76.6789
0202-11-07_12:32:07.684000      409555.12        1.87160600e-01       -1.34270100e-07  77.2307  76.6789
0202-11-07_12:32:07.875000      409555.31        1.92281700e-01       -1.42079361e-07  77.2307  76.6789
0202-11-07_12:32:08.074000      409555.51        1.96962600e-01       -1.50756321e-07  77.2307  76.6789
0202-11-07_12:32:08.270000      409555.70        2.02191200e-01       -1.69907610e-07  77.2585  76.6831
0202-11-07_12:32:08.470000      409555.91        2.07204600e-01       -1.46045971e-07  77.2585  76.6831
0202-11-07_12:32:08.664000      409556.10        2.11995400e-01       -1.33030540e-07  77.2585  76.6831
0202-11-07_12:32:08.855000      409556.29        2.17034000e-01       -1.35199781e-07  77.2585  76.6831
0202-11-07_12:32:09.060000      409556.49        2.22106700e-01       -1.41087711e-07  77.2585  76.6831
0202-11-07_12:32:09.254000      409556.69        2.26530900e-01       -1.44620470e-07  77.2585  76.6831
0202-11-07_12:32:09.445000      409556.88        2.31947000e-01       -1.37988800e-07  77.3478  76.7146
0202-11-07_12:32:09.650000      409557.09        2.37003500e-01       -1.50570390e-07  77.3478  76.7146
0202-11-07_12:32:09.844000      409557.28        2.41718600e-01       -1.62222301e-07  77.3478  76.7146
0202-11-07_12:32:10.035000      409557.47        2.46570200e-01       -1.46355870e-07  77.3478  76.7146
0202-11-07_12:32:10.242000      409557.68        2.51828500e-01       -1.32658670e-07  77.3478  76.7146
0202-11-07_12:32:10.438000      409557.88        2.56972400e-01       -1.23795770e-07  77.2559  76.7015
0202-11-07_12:32:10.640000      409558.08        2.61325400e-01       -1.20201031e-07  77.2559  76.7015
0202-11-07_12:32:10.844000      409558.28        2.66785500e-01       -7.79938305e-08  77.2559  76.7015
0202-11-07_12:32:11.035000      409558.47        2.71667000e-01       -2.18415105e-08  77.2559  76.7015
0202-11-07_12:32:11.242000      409558.68        2.76477000e-01        2.37745095e-08  77.2559  76.7015
0202-11-07_12:32:11.440000      409558.88        2.81825900e-01        9.38718895e-08  77.2845  76.6888
0202-11-07_12:32:11.633000      409559.07        2.86401400e-01        1.78720090e-07  77.2845  76.6888
0202-11-07_12:32:11.836000      409559.27        2.91131300e-01        3.53684699e-07  77.2845  76.6888
0202-11-07_12:32:12.030000      409559.47        2.96469800e-01        5.11729299e-07  77.2845  76.6888
0202-11-07_12:32:12.230000      409559.67        3.01547000e-01        7.15451919e-07  77.2845  76.6888
0202-11-07_12:32:12.438000      409559.88        3.06177500e-01        1.04852322e-06  77.2874  76.7051
0202-11-07_12:32:12.633000      409560.07        3.11541400e-01        1.36603798e-06  77.2874  76.7051
0202-11-07_12:32:12.836000      409560.27        3.16200100e-01        1.71795098e-06  77.2874  76.7051
0202-11-07_12:32:13.027000      409560.47        3.21280300e-01        2.35230084e-06  77.2874  76.7051
0202-11-07_12:32:13.227000      409560.66        3.26439100e-01        3.68552330e-06  77.2874  76.7051
0202-11-07_12:32:13.438000      409560.87        3.31615800e-01        5.14561651e-06  77.3347  76.7070
0202-11-07_12:32:13.640000      409561.08        3.36123100e-01        5.28116384e-06  77.3347  76.7070
0202-11-07_12:32:13.840000      409561.28        3.41348700e-01        7.63529916e-06  77.3347  76.7070
0202-11-07_12:32:14.035000      409561.47        3.46234400e-01        7.69566638e-06  77.3347  76.7070
0202-11-07_12:32:14.246000      409561.68        3.50775000e-01        1.06406442e-05  77.3347  76.7070
0202-11-07_12:32:14.457000      409561.89        3.56150500e-01        1.21945731e-05  77.3096  76.7040
0202-11-07_12:32:14.650000      409562.09        3.61083800e-01        1.40550483e-05  77.3096  76.7040
0202-11-07_12:32:14.850000      409562.29        3.65773600e-01        1.58849061e-05  77.3096  76.7040
0202-11-07_12:32:15.047000      409562.48        3.70828600e-01        1.90028042e-05  77.3096  76.7040
0202-11-07_12:32:15.266000      409562.70        3.76076500e-01        2.10890057e-05  77.3096  76.7040

File: chapter 5/cold_vs_warm/200K/ffj24/Ic/0_degradation/step02/Ic_2023-11-07_12-32-48600062_ffj24-step02-77k.txt
# Ic = 0.27 A, n = 15.77 , Tavg = 77.33 K, f23-step2-77K
#datetime                        t_s     iHTS_A                vHTS_V                tHTS_K  tTAR_K
0202-11-07_12:32:33.040000      409580.48        4.82178900e-02       -9.41914985e-08  77.3088  76.7031
0202-11-07_12:32:33.242000      409580.68        8.60062500e-03       -8.44609085e-08  77.3088  76.7031
0202-11-07_12:32:33.440000      409580.88        1.35828400e-02       -1.00637238e-07  77.2695  76.6995
0202-11-07_12:32:33.645000      409581.08        1.81450400e-02       -1.18920828e-07  77.2695  76.6995
0202-11-07_12:32:33.840000      409581.28        2.31794900e-02       -1.19416658e-07  77.2695  76.6995
0202-11-07_12:32:34.030000      409581.47        2.86039600e-02       -1.09995958e-07  77.2695  76.6995
0202-11-07_12:32:34.254000      409581.69        3.29287100e-02       -9.60508485e-08  77.2695  76.6995
0202-11-07_12:32:34.465000      409581.90        3.82211000e-02       -1.12103218e-07  77.3597  76.7166
0202-11-07_12:32:34.668000      409582.10        4.32478300e-02       -1.16131668e-07  77.3597  76.7166
0202-11-07_12:32:34.860000      409582.30        4.77239500e-02       -1.03549888e-07  77.3597  76.7166
0202-11-07_12:32:35.066000      409582.50        5.30950100e-02       -1.02310048e-07  77.3597  76.7166
0202-11-07_12:32:35.273000      409582.71        5.78709200e-02       -9.61121585e-08  77.3597  76.7166
0202-11-07_12:32:35.484000      409582.92        6.29582000e-02       -1.00760528e-07  77.2741  76.6901
0202-11-07_12:32:35.680000      409583.12        6.79448600e-02       -7.72087885e-08  77.2741  76.6901
0202-11-07_12:32:35.870000      409583.31        7.26881200e-02       -8.96044385e-08  77.2741  76.6901
0202-11-07_12:32:36.074000      409583.51        7.73720200e-02       -9.84053485e-08  77.2741  76.6901
0202-11-07_12:32:36.277000      409583.71        8.28870300e-02       -1.18300368e-07  77.2741  76.6901
0202-11-07_12:32:36.484000      409583.92        8.77831600e-02       -9.93969985e-08  77.2959  76.6873
0202-11-07_12:32:36.684000      409584.12        9.23542700e-02       -9.89631585e-08  77.2959  76.6873
0202-11-07_12:32:36.887000      409584.32        9.72236800e-02       -1.05966698e-07  77.2959  76.6873
0202-11-07_12:32:37.086000      409584.52        1.02507700e-01       -9.90251285e-08  77.2959  76.6873
0202-11-07_12:32:37.297000      409584.74        1.07261300e-01       -8.70013485e-08  77.2959  76.6873
0202-11-07_12:32:37.496000      409584.93        1.12188600e-01       -6.58047885e-08  77.2764  76.6915
0202-11-07_12:32:37.707000      409585.14        1.17182700e-01       -7.58452585e-08  77.2764  76.6915
0202-11-07_12:32:37.902000      409585.34        1.22107000e-01       -9.17736785e-08  77.2764  76.6915
0202-11-07_12:32:38.100000      409585.54        1.27323700e-01       -8.56998085e-08  77.2764  76.6915
0202-11-07_12:32:38.305000      409585.74        1.32495900e-01       -8.37784785e-08  77.3149  76.7100
0202-11-07_12:32:38.500000      409585.94        1.36940900e-01       -7.98738485e-08  77.3149  76.7100
0202-11-07_12:32:38.710000      409586.15        1.42429200e-01       -8.89846585e-08  77.3149  76.7100
0202-11-07_12:32:38.902000      409586.34        1.47096800e-01       -8.63815685e-08  77.3149  76.7100
0202-11-07_12:32:39.094000      409586.53        1.52294200e-01       -9.22694985e-08  77.3149  76.7100
0202-11-07_12:32:39.310000      409586.74        1.57285300e-01       -9.08439985e-08  77.2780  76.6862
0202-11-07_12:32:39.504000      409586.94        1.62107300e-01       -8.12373685e-08  77.2780  76.6862
0202-11-07_12:32:39.707000      409587.15        1.67180000e-01       -8.08035285e-08  77.2780  76.6862
0202-11-07_12:32:39.902000      409587.34        1.72475400e-01       -7.50395485e-08  77.2780  76.6862
0202-11-07_12:32:40.094000      409587.53        1.77050900e-01       -8.61956285e-08  77.2780  76.6862
0202-11-07_12:32:40.312000      409587.75        1.82237500e-01       -1.07826048e-07  77.2428  76.6759
0202-11-07_12:32:40.504000      409587.94        1.87574500e-01       -8.45222185e-08  77.2428  76.6759
0202-11-07_12:32:40.707000      409588.14        1.92322200e-01       -7.75805485e-08  77.2428  76.6759
0202-11-07_12:32:40.910000      409588.35        1.97093600e-01       -7.96256885e-08  77.2428  76.6759
0202-11-07_12:32:41.100000      409588.54        2.02256900e-01       -9.83430285e-08  77.2428  76.6759
0202-11-07_12:32:41.332000      409588.77        2.07291100e-01       -9.85909385e-08  77.2428  76.6759
0202-11-07_12:32:41.543000      409588.98        2.11952700e-01       -8.79306785e-08  77.3311  76.6988
0202-11-07_12:32:41.740000      409589.17        2.16985500e-01       -9.01618985e-08  77.3311  76.6988
0202-11-07_12:32:41.940000      409589.38        2.21754000e-01       -1.14209458e-07  77.3311  76.6988
0202-11-07_12:32:42.195000      409589.63        2.26810500e-01       -9.66076385e-08  77.3311  76.6988
0202-11-07_12:32:42.390000      409589.83        2.31651700e-01       -8.96660685e-08  77.3898  76.7230
0202-11-07_12:32:42.594000      409590.03        2.36893600e-01       -7.60928285e-08  77.3898  76.7230
0202-11-07_12:32:42.785000      409590.22        2.41528500e-01       -8.97900285e-08  77.3898  76.7230
0202-11-07_12:32:42.977000      409590.41        2.46325200e-01       -8.35921985e-08  77.3898  76.7230
0202-11-07_12:32:43.170000      409590.61        2.51612500e-01       -7.80761385e-08  77.3898  76.7230
0202-11-07_12:32:43.367000      409590.80        2.56870700e-01       -7.29939185e-08  77.3546  76.7142
0202-11-07_12:32:43.560000      409591.00        2.61740100e-01       -6.40070685e-08  77.3546  76.7142
0202-11-07_12:32:43.754000      409591.19        2.66477500e-01       -1.71515085e-08  77.3546  76.7142
0202-11-07_12:32:43.945000      409591.38        2.71752100e-01        4.15418915e-08  77.3546  76.7142
0202-11-07_12:32:44.160000      409591.60        2.76482000e-01        7.58158715e-08  77.3546  76.7142
0202-11-07_12:32:44.380000      409591.82        2.81562100e-01        1.57503212e-07  77.2754  76.6931
0202-11-07_12:32:44.574000      409592.01        2.86546000e-01        2.51958062e-07  77.2754  76.6931
0202-11-07_12:32:44.766000      409592.20        2.91375400e-01        3.85707142e-07  77.2754  76.6931
0202-11-07_12:32:44.957000      409592.40        2.96379800e-01        5.17163012e-07  77.2754  76.6931
0202-11-07_12:32:45.203000      409592.64        3.01455600e-01        7.96499002e-07  77.2754  76.6931
0202-11-07_12:32:45.410000      409592.85        3.06569900e-01        1.13750336e-06  77.3061  76.6990
0202-11-07_12:32:45.605000      409593.04        3.11443700e-01        1.43939944e-06  77.3061  76.6990
0202-11-07_12:32:45.810000      409593.25        3.15894600e-01        1.91502112e-06  77.3061  76.6990
0202-11-07_12:32:46.004000      409593.44        3.21497300e-01        2.38401232e-06  77.3061  76.6990
0202-11-07_12:32:46.203000      409593.64        3.26531400e-01        3.48245906e-06  77.3061  76.6990
0202-11-07_12:32:46.406000      409593.84        3.30902200e-01        5.05993908e-06  77.3314  76.7114
0202-11-07_12:32:46.598000      409594.03        3.36142600e-01        6.20158850e-06  77.3314  76.7114
0202-11-07_12:32:46.790000      409594.23        3.41485500e-01        6.34060667e-06  77.3314  76.7114
0202-11-07_12:32:46.980000      409594.42        3.46206500e-01        8.90447844e-06  77.3314  76.7114
0202-11-07_12:32:47.207000      409594.65        3.51077400e-01        1.04049821e-05  77.3314  76.7114
0202-11-07_12:32:47.410000      409594.85        3.56187200e-01        1.24031745e-05  77.3337  76.7061
0202-11-07_12:32:47.605000      409595.04        3.60896300e-01        1.37493512e-05  77.3337  76.7061
0202-11-07_12:32:47.810000      409595.25        3.66156000e-01        1.64571994e-05  77.3337  76.7061
0202-11-07_12:32:48             409595.44        3.71173900e-01        1.86964887e-05  77.3337  76.7061
0202-11-07_12:32:48.220000      409595.66        3.76251100e-01        2.05764257e-05  77.3337  76.7061

File: chapter 5/cold_vs_warm/200K/ffj24/Ic/0_degradation/step03/Ic_2023-11-07_16-20-01504146_ffj24-step03-20k.txt
# Ic = 12.11 A, n = 28.88 , Tavg = 20.11 K, f24-step3-20K
#datetime                        t_s     iHTS_A                vHTS_V                tHTS_K  tTAR_K
0202-11-07_16:19:13.633000      423181.07       -4.39601800e-01       -7.00302245e-08  20.0746  19.8888
0202-11-07_16:19:14.035000      423181.47       -4.40250400e-01       -8.68265645e-08  20.0746  19.8888
0202-11-07_16:19:14.434000      423181.87       -4.39877900e-01       -7.62901145e-08  20.0580  20.0659
0202-11-07_16:19:14.836000      423182.27       -4.40341000e-01       -7.45546945e-08  20.0580  20.0659
0202-11-07_16:19:15.242000      423182.68       -4.40462700e-01       -7.78395945e-08  20.0580  20.0659
0202-11-07_16:19:15.664000      423183.10       -4.40504400e-01       -7.97609445e-08  20.0797  19.8647
0202-11-07_16:19:16.066000      423183.50       -4.40440600e-01       -1.05792175e-07  20.0797  19.8647
0202-11-07_16:19:16.470000      423183.91       -4.40004300e-01       -9.27158345e-08  20.0791  20.0535
0202-11-07_16:19:16.860000      423184.30       -4.40163700e-01       -9.51349045e-08  20.0791  20.0535
0202-11-07_16:19:17.280000      423184.72       -4.40186000e-01       -5.48485145e-08  20.0791  20.0535
0202-11-07_16:19:17.690000      423185.13       -4.40717300e-01       -6.53849545e-08  20.1053  19.9913
0202-11-07_16:19:18.086000      423185.52       -4.40567500e-01       -7.84625345e-08  20.1053  19.9913
0202-11-07_16:19:18.484000      423185.92       -4.40840600e-01       -1.05485405e-07  20.0818  20.0344
0202-11-07_16:19:18.875000      423186.31       -4.40449700e-01       -1.08646335e-07  20.0818  20.0344
0202-11-07_16:19:19.293000      423186.73       -4.40825200e-01       -8.23672145e-08  20.0818  20.0344
0202-11-07_16:19:19.690000      423187.13       -4.40344300e-01       -7.38141045e-08  20.0817  20.0852
0202-11-07_16:19:20.094000      423187.53       -4.40829700e-01       -7.39380645e-08  20.0817  20.0852
0202-11-07_16:19:20.504000      423187.94       -4.40377100e-01       -8.63958545e-08  20.0775  19.8836
0202-11-07_16:19:20.910000      423188.35       -4.40340000e-01       -1.01270824e-07  20.0775  19.8836
0202-11-07_16:19:21.320000      423188.76       -4.40655600e-01       -8.93708445e-08  20.0775  19.8836
0202-11-07_16:19:21.723000      423189.16       -4.40254800e-01       -8.04458645e-08  20.0759  20.0293
0202-11-07_16:19:22.152000      423189.59       -4.40469500e-01       -6.98474445e-08  20.0759  20.0293
0202-11-07_16:19:22.566000      423190.00       -4.40327100e-01       -7.94536545e-08  20.0715  19.9803
0202-11-07_16:19:22.965000      423190.40       -4.40389400e-01       -9.77993145e-08  20.0715  19.9803
0202-11-07_16:19:23.380000      423190.82       -4.40866100e-01       -9.82951545e-08  20.0863  19.8995
0202-11-07_16:19:23.785000      423191.22       -4.41017500e-01       -1.12054505e-07  20.0863  19.8995
0202-11-07_16:19:24.220000      423191.66       -4.40761200e-01       -9.76753545e-08  20.0863  19.8995
0202-11-07_16:19:24.617000      423192.06       -4.40949700e-01       -9.59399445e-08  20.1127  20.0887
0202-11-07_16:19:25.010000      423192.45       -4.41066900e-01       -1.11558674e-07  20.1127  20.0887
0202-11-07_16:19:25.426000      423192.86       -4.40981200e-01       -9.51342145e-08  20.1177  19.8700
0202-11-07_16:19:25.816000      423193.25       -4.41518500e-01       -9.40805745e-08  20.1177  19.8700
0202-11-07_16:19:26.240000      423193.68       -4.41147500e-01       -9.24071345e-08  20.1177  19.8700
0202-11-07_16:19:26.640000      423194.08       -4.41434300e-01       -1.07406074e-07  20.0694  20.0243
0202-11-07_16:19:27.030000      423194.47       -4.41232400e-01       -1.02943585e-07  20.0694  20.0243
0202-11-07_16:19:27.440000      423194.88       -4.41096700e-01       -9.94727545e-08  20.0932  20.0020
0202-11-07_16:19:27.840000      423195.28       -4.41191700e-01       -7.88337245e-08  20.0932  20.0020
0202-11-07_16:19:28.270000      423195.71       -4.41438100e-01       -7.80279945e-08  20.0932  20.0020
0202-11-07_16:19:28.676000      423196.11       -4.41461100e-01       -9.05477645e-08  20.0819  19.8803
0202-11-07_16:19:29.066000      423196.51       -4.41796500e-01       -1.10752944e-07  20.0819  19.8803
0202-11-07_16:19:29.480000      423196.92       -4.41538200e-01       -8.58993345e-08  20.1012  19.9947
0202-11-07_16:19:29.880000      423197.32       -4.41172500e-01       -9.37086945e-08  20.1012  19.9947
0202-11-07_16:19:30.297000      423197.73       -4.41331300e-01       -1.06848255e-07  20.1012  19.9947
0202-11-07_16:19:30.695000      423198.13       -4.41703300e-01       -9.80472345e-08  20.0912  19.8621
0202-11-07_16:19:31.090000      423198.53       -4.41939300e-01       -9.90388945e-08  20.0912  19.8621
0202-11-07_16:19:31.490000      423198.93       -4.41580100e-01       -1.01084205e-07  20.0811  20.0966
0202-11-07_16:19:31.895000      423199.33       -4.41534100e-01       -1.07901905e-07  20.0811  20.0966
0202-11-07_16:19:32.305000      423199.74       -4.41802700e-01       -1.04740974e-07  20.1167  20.0165
0202-11-07_16:19:32.707000      423200.15       -4.42066900e-01       -1.07406074e-07  20.1167  20.0165
0202-11-07_16:19:33.120000      423200.56       -4.42129300e-01       -9.68076445e-08  20.1167  20.0165
0202-11-07_16:19:33.527000      423200.96       -4.42130800e-01       -1.02261804e-07  20.1208  19.8945
0202-11-07_16:19:33.918000      423201.36       -4.42001800e-01       -1.00774355e-07  20.1208  19.8945
0202-11-07_16:19:34.312000      423201.75       -4.42117600e-01       -9.25314745e-08  20.0995  20.0906
0202-11-07_16:19:34.703000      423202.14       -4.42009200e-01       -1.00093015e-07  20.0995  20.0906
0202-11-07_16:19:35.113000      423202.55       -4.42082300e-01       -1.06228945e-07  20.0995  20.0906
0202-11-07_16:19:35.543000      423202.98       -4.42310900e-01       -9.99690645e-08  20.1028  19.8694
0202-11-07_16:19:35.938000      423203.37       -4.41782500e-01       -1.01704474e-07  20.1028  19.8694
0202-11-07_16:19:36.332000      423203.77       -4.41895800e-01       -9.16638645e-08  20.0673  20.0184
0202-11-07_16:19:36.727000      423204.16       -4.42223800e-01       -1.01022704e-07  20.0673  20.0184
0202-11-07_16:19:37.152000      423204.59       -4.42359400e-01       -1.21103924e-07  20.0673  20.0184
0202-11-07_16:19:37.547000      423204.98       -4.42709600e-01       -1.13232585e-07  20.0835  20.0049
0202-11-07_16:19:37.940000      423205.38       -4.42380100e-01       -1.03625824e-07  20.0835  20.0049
0202-11-07_16:19:38.348000      423205.78       -4.42529100e-01       -9.45149045e-08  20.0874  19.8856
0202-11-07_16:19:38.750000      423206.19       -4.42757700e-01       -8.34826345e-08  20.0874  19.8856
0202-11-07_16:19:39.164000      423206.60       -4.42874900e-01       -6.17899645e-08  20.0874  19.8856
0202-11-07_16:19:39.590000      423207.03       -4.42453600e-01       -7.13347345e-08  20.0941  20.0941
0202-11-07_16:19:39.992000      423207.43       -4.42486300e-01       -9.55054945e-08  20.0941  20.0941
0202-11-07_16:19:40.406000      423207.84       -4.43187300e-01       -9.12278545e-08  20.0878  19.8562
0202-11-07_16:19:40.810000      423208.25       -4.44852500e-01       -6.74278745e-08  20.0878  19.8562
0202-11-07_16:19:41.254000      423208.69       -4.46755100e-01       -9.01742045e-08  20.0878  19.8562
0202-11-07_16:19:41.676000      423209.11       -3.43239400e-01       -8.71992045e-08  20.0609  20.0228
0202-11-07_16:19:42.082000      423209.52       -1.29483400e-01       -8.88106645e-08  20.0609  20.0228
0202-11-07_16:19:42.484000      423209.92        2.73127300e-01       -7.83981745e-08  20.0872  19.8425
0202-11-07_16:19:42.883000      423210.32        4.95989900e-01       -7.95757745e-08  20.0872  19.8425
0202-11-07_16:19:43.305000      423210.74        9.10172900e-01       -6.74898445e-08  20.0872  19.8425
0202-11-07_16:19:43.707000      423211.14        1.13120100e+00       -8.49059845e-08  20.1292  19.8865
0202-11-07_16:19:44.100000      423211.54        1.53942500e+00       -7.30679645e-08  20.1292  19.8865
0202-11-07_16:19:44.510000      423211.95        1.76402100e+00       -6.53205845e-08  20.1007  19.9456
0202-11-07_16:19:44.914000      423212.35        2.16720800e+00       -6.91632845e-08  20.1007  19.9456
0202-11-07_16:19:45.316000      423212.75        2.38774800e+00       -6.97830745e-08  20.1047  19.8668
0202-11-07_16:19:45.710000      423213.15        2.78546300e+00       -5.88124945e-08  20.1047  19.8668
0202-11-07_16:19:46.100000      423213.54        3.01239600e+00       -4.99485245e-08  20.1047  19.8668
0202-11-07_16:19:46.510000      423213.95        3.41706900e+00       -6.50093245e-08  20.1077  20.0632
0202-11-07_16:19:46.914000      423214.35        3.63443400e+00       -6.09187045e-08  20.1077  20.0632
0202-11-07_16:19:47.316000      423214.76        4.03981600e+00       -5.55265145e-08  20.0966  20.0022
0202-11-07_16:19:47.723000      423215.16        4.25179400e+00       -7.67853645e-08  20.0966  20.0022
0202-11-07_16:19:48.125000      423215.56        4.64889900e+00       -4.04036045e-08  20.0966  20.0022
0202-11-07_16:19:48.543000      423215.98        4.84138000e+00       -6.87900545e-08  20.0789  19.8716
0202-11-07_16:19:48.950000      423216.38        5.26012600e+00       -5.46588045e-08  20.0789  19.8716
0202-11-07_16:19:49.348000      423216.79        5.64716400e+00       -6.30259945e-08  20.0764  20.0894
0202-11-07_16:19:49.754000      423217.19        5.87175500e+00       -3.50733945e-08  20.0764  20.0894
0202-11-07_16:19:50.180000      423217.62        6.27471500e+00       -4.77791245e-08  20.0764  20.0894
0202-11-07_16:19:50.580000      423218.01        6.47710800e+00       -4.57957845e-08  20.0972  19.8673
0202-11-07_16:19:50.984000      423218.42        6.87422300e+00       -5.97410945e-08  20.0972  19.8673
0202-11-07_16:19:51.387000      423218.82        7.06759200e+00       -5.67041145e-08  20.0941  20.0180
0202-11-07_16:19:51.793000      423219.23        7.48226200e+00       -5.76954745e-08  20.0941  20.0180
0202-11-07_16:19:52.207000      423219.65        7.68093400e+00       -6.92852645e-08  20.0941  20.0180
0202-11-07_16:19:52.613000      423220.05        8.08760500e+00       -5.17451645e-08  20.0844  19.9928
0202-11-07_16:19:53.016000      423220.45        8.28932100e+00       -5.68274545e-08  20.0844  19.9928
0202-11-07_16:19:53.426000      423220.86        8.69501000e+00       -3.68701645e-08  20.0586  19.8635
0202-11-07_16:19:53.820000      423221.26        8.88725100e+00       -2.15613145e-08  20.0586  19.8635
0202-11-07_16:19:54.240000      423221.68        9.28661500e+00       -3.51347545e-08  20.0586  19.8635
0202-11-07_16:19:54.650000      423222.08        9.49414500e+00       -4.33779745e-08  20.0910  20.0949
0202-11-07_16:19:55.055000      423222.49        9.89207800e+00       -1.72227745e-08  20.0910  20.0949
0202-11-07_16:19:55.457000      423222.90        1.01023000e+01       -2.00118345e-08  20.1395  19.8878
0202-11-07_16:19:55.860000      423223.30        1.04995900e+01       -2.31727745e-08  20.1395  19.8878
0202-11-07_16:19:56.270000      423223.71        1.07035200e+01       -3.23456845e-08  20.1395  19.8878
0202-11-07_16:19:56.684000      423224.12        1.11013100e+01       -1.41857945e-08  20.1138  20.0238
0202-11-07_16:19:57.074000      423224.51        1.13099000e+01       -8.23579450e-09  20.1138  20.0238
0202-11-07_16:19:57.470000      423224.91        1.17080100e+01        1.87871255e-08  20.1104  19.8821
0202-11-07_16:19:57.867000      423225.30        1.19165100e+01        1.01715265e-07  20.1104  19.8821
0202-11-07_16:19:58.285000      423225.72        1.23105200e+01        2.81950676e-07  20.1104  19.8821
0202-11-07_16:19:58.690000      423226.13        1.25204900e+01        5.66992835e-07  20.1128  19.8795
0202-11-07_16:19:59.090000      423226.53        1.29135200e+01        1.18709435e-06  20.1128  19.8795
0202-11-07_16:19:59.496000      423226.93        1.31030200e+01        1.95135939e-06  20.1343  19.9945
0202-11-07_16:19:59.900000      423227.33        1.35272200e+01        5.09835127e-06  20.1343  19.9945
0202-11-07_16:20:00.300000      423227.74        1.37038000e+01        7.63924895e-06  20.1343  19.9945
0202-11-07_16:20:00.703000      423228.14        1.41247700e+01        1.70332439e-05  20.1054  19.8713
0202-11-07_16:20:01.117000      423228.55        1.45186500e+01        3.57216943e-05  20.1054  19.8713

File: chapter 5/cold_vs_warm/200K/ffj24/Ic/0_degradation/step03/Ic_2023-11-07_16-23-48023964_ffj24-step03-20k.txt
# Ic = 12.13 A, n = 29.46 , Tavg = 20.09 K, f24-step3-20K
#datetime                        t_s     iHTS_A                vHTS_V                tHTS_K  tTAR_K
0202-11-07_16:23:01.290000      423408.73       -4.41453700e-01       -2.00719400e-08  20.0890  20.0845
0202-11-07_16:23:01.690000      423409.13       -4.41548700e-01       -2.26750600e-08  20.0890  20.0845
0202-11-07_16:23:02.098000      423409.53       -4.41625700e-01       -1.70969400e-08  20.0890  20.0845
0202-11-07_16:23:02.490000      423409.93       -4.41692500e-01       -8.79174000e-09  20.0813  19.8475
0202-11-07_16:23:02.883000      423410.32       -4.41642800e-01       -1.43081900e-08  20.0813  19.8475
0202-11-07_16:23:03.293000      423410.73       -4.41353400e-01       -1.19540800e-08  20.0813  19.8475
0202-11-07_16:23:03.700000      423411.14       -4.41445400e-01       -2.19328700e-08  20.0908  19.9771
0202-11-07_16:23:04.105000      423411.54       -4.41675400e-01       -2.78208800e-08  20.0908  19.9771
0202-11-07_16:23:04.500000      423411.94       -4.42077600e-01       -3.42047300e-08  20.1023  20.0457
0202-11-07_16:23:04.906000      423412.34       -4.41918800e-01       -4.74682600e-08  20.1023  20.0457
0202-11-07_16:23:05.310000      423412.75       -4.41898200e-01       -3.63740000e-08  20.0935  19.8671
0202-11-07_16:23:05.710000      423413.15       -4.42714400e-01       -4.70963800e-08  20.0935  19.8671
0202-11-07_16:23:06.117000      423413.55       -4.42405000e-01       -1.89578700e-08  20.0935  19.8671
0202-11-07_16:23:06.535000      423413.97       -4.41949400e-01       -4.05266000e-08  20.0805  20.0862
0202-11-07_16:23:06.938000      423414.37       -4.42543100e-01       -3.98448300e-08  20.0805  20.0862
0202-11-07_16:23:07.348000      423414.78       -4.42490400e-01       -2.91844200e-08  20.0805  20.0862
0202-11-07_16:23:07.746000      423415.18       -4.42399900e-01       -4.22620100e-08  20.1174  19.9081
0202-11-07_16:23:08.160000      423415.60       -4.42612100e-01       -4.39974300e-08  20.1174  19.9081
0202-11-07_16:23:08.580000      423416.02       -4.42624100e-01       -2.81927600e-08  20.0711  19.9842
0202-11-07_16:23:08.984000      423416.42       -4.42788800e-01       -2.64572300e-08  20.0711  19.9842
0202-11-07_16:23:09.387000      423416.82       -4.42691000e-01       -2.24904500e-08  20.1043  20.0466
0202-11-07_16:23:09.793000      423417.23       -4.41934100e-01       -3.55060600e-08  20.1043  20.0466
0202-11-07_16:23:10.210000      423417.65       -4.42722200e-01       -4.62904300e-08  20.1043  20.0466
0202-11-07_16:23:10.630000      423418.06       -4.42714700e-01       -3.66836700e-08  20.0902  19.8657
0202-11-07_16:23:11.030000      423418.47       -4.43118400e-01       -4.59805300e-08  20.0902  19.8657
0202-11-07_16:23:11.434000      423418.87       -4.42708700e-01       -3.95966800e-08  20.0793  20.0904
0202-11-07_16:23:11.836000      423419.27       -4.42330200e-01       -3.46383600e-08  20.0793  20.0904
0202-11-07_16:23:12.285000      423419.72       -4.42299100e-01       -4.90175100e-08  20.0793  20.0904
0202-11-07_16:23:12.690000      423420.13       -4.42362000e-01       -7.75898700e-08  20.1088  19.8987
0202-11-07_16:23:13.086000      423420.52       -4.42900800e-01       -7.17638400e-08  20.1088  19.8987
0202-11-07_16:23:13.480000      423420.92       -4.42682600e-01       -5.63930200e-08  20.0892  20.1113
0202-11-07_16:23:13.875000      423421.31       -4.42580700e-01       -3.81091900e-08  20.0892  20.1113
0202-11-07_16:23:14.280000      423421.72       -4.43008100e-01       -4.93274000e-08  20.0892  20.1113
0202-11-07_16:23:14.695000      423422.13       -4.43164300e-01       -5.49058100e-08  20.1006  20.0383
0202-11-07_16:23:15.098000      423422.53       -4.42848200e-01       -3.08585900e-08  20.1006  20.0383
0202-11-07_16:23:15.500000      423422.94       -4.42576600e-01       -3.66846200e-08  20.0945  20.0409
0202-11-07_16:23:15.902000      423423.34       -4.42691300e-01       -5.19314800e-08  20.0945  20.0409
0202-11-07_16:23:16.300000      423423.74       -4.42419700e-01       -4.30684700e-08  20.0959  20.0948
0202-11-07_16:23:16.695000      423424.13       -4.42882800e-01       -5.82533400e-08  20.0959  20.0948
0202-11-07_16:23:17.090000      423424.53       -4.43132200e-01       -2.78216200e-08  20.0959  20.0948
0202-11-07_16:23:17.490000      423424.92       -4.42574100e-01       -3.87299300e-08  20.0922  19.9049
0202-11-07_16:23:17.883000      423425.32       -4.43211300e-01       -7.61652900e-08  20.0922  19.9049
0202-11-07_16:23:18.293000      423425.73       -4.43217300e-01       -7.27564500e-08  20.0922  19.9049
0202-11-07_16:23:18.700000      423426.14       -4.43315200e-01       -7.59173800e-08  20.0827  19.9948
0202-11-07_16:23:19.100000      423426.54       -4.42813800e-01       -5.06299200e-08  20.0827  19.9948
0202-11-07_16:23:19.500000      423426.94       -4.42705500e-01       -5.87491700e-08  20.1292  19.9007
0202-11-07_16:23:19.902000      423427.34       -4.42595700e-01       -6.20340700e-08  20.1292  19.9007
0202-11-07_16:23:20.305000      423427.74       -4.42840300e-01       -6.49470800e-08  20.1292  19.9007
0202-11-07_16:23:20.700000      423428.14       -4.42896700e-01       -4.41830100e-08  20.0840  19.8707
0202-11-07_16:23:21.094000      423428.53       -4.42434100e-01       -3.33975700e-08  20.0840  19.8707
0202-11-07_16:23:21.492000      423428.93       -4.42717500e-01       -4.85824600e-08  20.1273  20.0311
0202-11-07_16:23:21.895000      423429.33       -4.43103400e-01       -4.35001700e-08  20.1273  20.0311
0202-11-07_16:23:22.312000      423429.75       -4.43226200e-01       -5.26111000e-08  20.1113  19.8971
0202-11-07_16:23:22.707000      423430.15       -4.42957500e-01       -5.03798500e-08  20.1113  19.8971
0202-11-07_16:23:23.113000      423430.55       -4.42997600e-01       -2.14975800e-08  20.1113  19.8971
0202-11-07_16:23:23.543000      423430.98       -4.43171800e-01       -2.68277800e-08  20.0863  20.0080
0202-11-07_16:23:23.938000      423431.37       -4.43268200e-01       -4.42439200e-08  20.0863  20.0080
0202-11-07_16:23:24.332000      423431.77       -4.43565800e-01       -3.75501700e-08  20.1044  20.0296
0202-11-07_16:23:24.730000      423432.17       -4.43289800e-01       -2.29850800e-08  20.1044  20.0296
0202-11-07_16:23:25.133000      423432.57       -4.43187400e-01       -3.02986100e-08  20.1044  20.0296
0202-11-07_16:23:25.543000      423432.98       -4.43626500e-01       -2.32329900e-08  20.0898  19.8793
0202-11-07_16:23:25.945000      423433.38       -4.43809100e-01       -2.91210100e-08  20.0898  19.8793
0202-11-07_16:23:26.336000      423433.77       -4.44178600e-01       -4.06488200e-08  20.0818  20.0943
0202-11-07_16:23:26.730000      423434.17       -4.44699400e-01       -2.43461700e-08  20.0818  20.0943
0202-11-07_16:23:27.133000      423434.57       -4.44864100e-01       -3.17830600e-08  20.0818  20.0943
0202-11-07_16:23:27.535000      423434.97       -4.46592400e-01       -2.80643100e-08  20.1026  19.8952
0202-11-07_16:23:27.934000      423435.37       -4.48572200e-01       -2.89320100e-08  20.1026  19.8952
0202-11-07_16:23:28.340000      423435.78       -3.07605000e-01       -1.93872200e-08  20.0788  19.9922
0202-11-07_16:23:28.742000      423436.18       -1.13306900e-01       -2.40976400e-08  20.0788  19.9922
0202-11-07_16:23:29.150000      423436.58        3.07683200e-01       -7.23929000e-09  20.0788  19.9922
0202-11-07_16:23:29.560000      423437.00        5.12082900e-01       -2.63908700e-08  20.0922  20.0148
0202-11-07_16:23:29.960000      423437.40        9.17723700e-01       -1.56684700e-08  20.0922  20.0148
0202-11-07_16:23:30.367000      423437.80        1.13215800e+00       -2.97377400e-08  20.0767  19.8595
0202-11-07_16:23:30.777000      423438.21        1.53421900e+00       -3.51919100e-08  20.0767  19.8595
0202-11-07_16:23:31.190000      423438.63        1.74901500e+00       -4.52325400e-08  20.0767  19.8595
0202-11-07_16:23:31.600000      423439.04        2.14425700e+00       -4.47367100e-08  20.0811  20.0854
0202-11-07_16:23:32             423439.44        2.36036700e+00       -3.29606600e-08  20.0811  20.0854
0202-11-07_16:23:32.402000      423439.84        2.75933600e+00       -4.28781600e-08  20.1048  19.8759
0202-11-07_16:23:32.805000      423440.24        2.97770900e+00       -3.64331500e-08  20.1048  19.8759
0202-11-07_16:23:33.246000      423440.68        3.37466100e+00       -3.61232600e-08  20.1048  19.8759
0202-11-07_16:23:33.650000      423441.08        3.59232200e+00       -5.34774200e-08  20.0784  20.0059
0202-11-07_16:23:34.043000      423441.48        3.98783300e+00       -5.09982600e-08  20.0784  20.0059
0202-11-07_16:23:34.440000      423441.88        4.20505100e+00       -5.50269000e-08  20.1141  20.0176
0202-11-07_16:23:34.848000      423442.29        4.60189700e+00       -4.65977300e-08  20.1141  20.0176
0202-11-07_16:23:35.260000      423442.70        4.82251300e+00       -1.81493000e-08  20.1141  20.0176
0202-11-07_16:23:35.660000      423443.10        5.21947300e+00       -4.89529400e-08  20.0957  19.8755
0202-11-07_16:23:36.062000      423443.50        5.41607200e+00       -4.15154400e-08  20.0957  19.8755
0202-11-07_16:23:36.470000      423443.91        5.84498400e+00        1.12622000e-09  20.0835  20.0867
0202-11-07_16:23:36.863000      423444.30        6.23814500e+00        9.18351000e-09  20.0835  20.0867
0202-11-07_16:23:37.258000      423444.70        6.43721100e+00       -2.16821100e-08  20.1161  19.8897
0202-11-07_16:23:37.652000      423445.09        6.83592800e+00       -1.93269000e-08  20.1161  19.8897
0202-11-07_16:23:38.060000      423445.49        7.04501900e+00        3.20490000e-10  20.1161  19.8897
0202-11-07_16:23:38.470000      423445.91        7.44031700e+00       -8.54214000e-09  20.0908  20.0174
0202-11-07_16:23:38.875000      423446.31        7.63119500e+00       -4.93862500e-08  20.0908  20.0174
0202-11-07_16:23:39.277000      423446.71        8.04243600e+00       -4.13289600e-08  20.1152  20.0237
0202-11-07_16:23:39.680000      423447.12        8.23343400e+00       -5.44685400e-08  20.1152  20.0237
0202-11-07_16:23:40.074000      423447.51        8.65187800e+00       -4.28164600e-08  20.1152  20.0237
0202-11-07_16:23:40.465000      423447.90        8.83647800e+00       -3.86638500e-08  20.1066  19.8786
0202-11-07_16:23:40.860000      423448.30        9.25452200e+00       -4.38701000e-08  20.1066  19.8786
0202-11-07_16:23:41.254000      423448.69        9.44219000e+00       -5.47784400e-08  20.0996  20.0960
0202-11-07_16:23:41.656000      423449.09        9.83654100e+00       -3.18461400e-08  20.0996  20.0960
0202-11-07_16:23:42.060000      423449.50        1.00441700e+01       -4.17628100e-08  20.0996  20.0960
0202-11-07_16:23:42.453000      423449.89        1.04398100e+01       -4.93862500e-08  20.1178  19.8792
0202-11-07_16:23:42.844000      423450.28        1.06500600e+01       -1.40581200e-08  20.1178  19.8792
0202-11-07_16:23:43.242000      423450.68        1.10374900e+01       -3.14979000e-09  20.1178  19.8792
0202-11-07_16:23:43.650000      423451.08        1.12546900e+01        6.58094000e-09  20.0868  20.0200
0202-11-07_16:23:44.050000      423451.49        1.16452100e+01        2.08358000e-08  20.0868  20.0200
0202-11-07_16:23:44.453000      423451.89        1.18638400e+01        8.52928700e-08  20.1095  20.0091
0202-11-07_16:23:44.848000      423452.28        1.22573200e+01        2.30261880e-07  20.1095  20.0091
0202-11-07_16:23:45.242000      423452.68        1.24646600e+01        4.48304470e-07  20.1095  20.0091
0202-11-07_16:23:45.637000      423453.07        1.28569600e+01        1.04460570e-06  20.0993  19.8786
0202-11-07_16:23:46.040000      423453.47        1.30717600e+01        1.77013341e-06  20.0993  19.8786
0202-11-07_16:23:46.440000      423453.88        1.34562100e+01        4.62390051e-06  20.0772  20.0839
0202-11-07_16:23:46.844000      423454.28        1.36472600e+01        6.83581171e-06  20.0772  20.0839
0202-11-07_16:23:47.270000      423454.71        1.40597100e+01        1.47877959e-05  20.0772  20.0839
0202-11-07_16:23:47.664000      423455.10        1.42487700e+01        2.14946192e-05  20.0950  19.8781
