Repository: shortlab/2025-devitre-PhD

# 2025-devitre-PhD
Data repository for Alexis Devitre's PhD thesis

File: chapter 5/cold_vs_warm/200K/ffj24/Ic/0_degradation/step03/Ic_2023-11-07_16-32-41425772_ffj24-step03-20k.txt
# Ic = 12.09 A, n = 28.65 , Tavg = 20.10 K, f24-step3-20K
#datetime                        t_s     iHTS_A                vHTS_V                tHTS_K  tTAR_K
0202-11-07_16:31:55.504000      380.64       -4.39689100e-01        6.69777867e-08  20.0661  20.0815
0202-11-07_16:31:55.906000      381.04       -4.39899300e-01        4.50371667e-08  20.0661  20.0815
0202-11-07_16:31:56.316000      381.45       -4.39728700e-01        4.17522667e-08  20.1095  19.9509
0202-11-07_16:31:56.723000      381.86       -4.40006200e-01        4.42934167e-08  20.1095  19.9509
0202-11-07_16:31:57.156000      382.29       -4.39832900e-01        4.63384667e-08  20.1095  19.9509
0202-11-07_16:31:57.566000      382.70       -4.40058500e-01        7.45388767e-08  20.1141  19.9629
0202-11-07_16:31:57.957000      383.09       -4.40098700e-01        6.55518967e-08  20.1141  19.9629
0202-11-07_16:31:58.355000      383.49       -4.40224800e-01        7.23076267e-08  20.1236  20.0833
0202-11-07_16:31:58.766000      383.90       -4.40784400e-01        6.90847067e-08  20.1236  20.0833
0202-11-07_16:31:59.176000      384.31       -4.40319500e-01        8.97857467e-08  20.1236  20.0833
0202-11-07_16:31:59.570000      384.71       -4.40674200e-01        6.82169967e-08  20.1112  19.8720
0202-11-07_16:31:59.973000      385.11       -4.40316500e-01        6.30727267e-08  20.1112  19.8720
0202-11-07_16:32:00.380000      385.51       -4.40488900e-01        7.69560567e-08  20.0776  20.0747
0202-11-07_16:32:00.777000      385.91       -4.40690700e-01        7.91873067e-08  20.0776  20.0747
0202-11-07_16:32:01.203000      386.34       -4.40496700e-01        8.78643967e-08  20.0776  20.0747
0202-11-07_16:32:01.600000      386.74       -4.40639100e-01        7.67701267e-08  20.1259  19.9507
0202-11-07_16:32:02.010000      387.15       -4.40656900e-01        6.98904367e-08  20.1259  19.9507
0202-11-07_16:32:02.418000      387.55       -4.40647300e-01        1.07511787e-07  20.0846  19.9504
0202-11-07_16:32:02.820000      387.96       -4.40899600e-01        1.12841837e-07  20.0846  19.9504
0202-11-07_16:32:03.230000      388.37       -4.40932200e-01        1.06457827e-07  20.0846  19.9504
0202-11-07_16:32:03.637000      388.77       -4.40490000e-01        8.92895967e-08  20.0877  20.0763
0202-11-07_16:32:04.043000      389.18       -4.40849100e-01        9.19547067e-08  20.0877  20.0763
0202-11-07_16:32:04.453000      389.59       -4.40901600e-01        8.45791867e-08  20.1028  19.8693
0202-11-07_16:32:04.850000      389.99       -4.40765100e-01        9.64172067e-08  20.1028  19.8693
0202-11-07_16:32:05.260000      390.40       -4.41054500e-01        9.57974167e-08  20.0745  20.0875
0202-11-07_16:32:05.656000      390.79       -4.40927600e-01        7.84432467e-08  20.0745  20.0875
0202-11-07_16:32:06.060000      391.20       -4.40990000e-01        7.45385667e-08  20.0745  20.0875
0202-11-07_16:32:06.465000      391.60       -4.41205200e-01        7.24312767e-08  20.1148  19.9533
0202-11-07_16:32:06.867000      392.00       -4.41370400e-01        8.79260567e-08  20.1148  19.9533
0202-11-07_16:32:07.260000      392.40       -4.40892500e-01        7.85052267e-08  20.0864  19.9578
0202-11-07_16:32:07.656000      392.79       -4.40931600e-01        6.61713767e-08  20.0864  19.9578
0202-11-07_16:32:08.047000      393.18       -4.41428800e-01        6.20187767e-08  20.0864  19.9578
0202-11-07_16:32:08.457000      393.59       -4.40933100e-01        8.65005367e-08  20.1074  20.0777
0202-11-07_16:32:08.860000      393.99       -4.41664500e-01        9.95155967e-08  20.1074  20.0777
0202-11-07_16:32:09.270000      394.41       -4.41707500e-01        7.50335967e-08  20.0894  19.8675
0202-11-07_16:32:09.664000      394.80       -4.41302300e-01        7.91242167e-08  20.0894  19.8675
0202-11-07_16:32:10.055000      395.19       -4.41749100e-01        7.93101567e-08  20.0894  19.8675
0202-11-07_16:32:10.453000      395.59       -4.41240000e-01        5.71836067e-08  20.0640  20.0771
0202-11-07_16:32:10.855000      395.99       -4.41319000e-01        5.92289167e-08  20.0640  20.0771
0202-11-07_16:32:11.258000      396.39       -4.41372400e-01        6.77200567e-08  20.0640  20.0771
0202-11-07_16:32:11.660000      396.79       -4.41934900e-01        7.60872467e-08  20.1061  19.9555
0202-11-07_16:32:12.062000      397.20       -4.41946600e-01        6.33815167e-08  20.1061  19.9555
0202-11-07_16:32:12.465000      397.60       -4.41482100e-01        7.50335967e-08  20.1178  19.9704
0202-11-07_16:32:12.860000      397.99       -4.41418300e-01        8.53841167e-08  20.1178  19.9704
0202-11-07_16:32:13.258000      398.39       -4.41619200e-01        1.16621597e-07  20.1334  20.0980
0202-11-07_16:32:13.656000      398.79       -4.42071800e-01        1.19906487e-07  20.1334  20.0980
0202-11-07_16:32:14.060000      399.20       -4.42092000e-01        1.13026807e-07  20.1334  20.0980
0202-11-07_16:32:14.460000      399.60       -4.41732900e-01        9.22633667e-08  20.1166  19.8786
0202-11-07_16:32:14.867000      400.00       -4.41505800e-01        7.05071467e-08  20.1166  19.8786
0202-11-07_16:32:15.266000      400.40       -4.42077200e-01        1.03975627e-07  20.1017  20.0900
0202-11-07_16:32:15.664000      400.80       -4.42279100e-01        1.16743317e-07  20.1017  20.0900
0202-11-07_16:32:16.060000      401.19       -4.42063900e-01        1.24924557e-07  20.1017  20.0900
0202-11-07_16:32:16.460000      401.60       -4.42510600e-01        1.01744377e-07  20.1196  19.9502
0202-11-07_16:32:16.867000      402.00       -4.42388900e-01        8.37084667e-08  20.1196  19.9502
0202-11-07_16:32:17.277000      402.41       -4.42750000e-01        9.05261667e-08  20.1196  19.9502
0202-11-07_16:32:17.684000      402.82       -4.41967800e-01        9.41209567e-08  20.0967  19.9613
0202-11-07_16:32:18.086000      403.22       -4.42239400e-01        9.30673067e-08  20.0967  19.9613
0202-11-07_16:32:18.496000      403.63       -4.43014300e-01        1.02054277e-07  20.1108  20.0807
0202-11-07_16:32:18.902000      404.04       -4.43158300e-01        8.47621167e-08  20.1108  20.0807
0202-11-07_16:32:19.300000      404.44       -4.43542700e-01        9.38110567e-08  20.1006  19.8738
0202-11-07_16:32:19.707000      404.84       -4.43189600e-01        1.15565717e-07  20.1006  19.8738
0202-11-07_16:32:20.110000      405.25       -4.43781700e-01        1.15565717e-07  20.1006  19.8738
0202-11-07_16:32:20.508000      405.64       -4.44456200e-01        8.45144967e-08  20.0819  20.0826
0202-11-07_16:32:20.902000      406.04       -4.47930600e-01        8.17877167e-08  20.0819  20.0826
0202-11-07_16:32:21.297000      406.43       -4.35124100e-01        7.97424067e-08  20.1071  19.9256
0202-11-07_16:32:21.700000      406.84       -9.53200800e-02        8.54444867e-08  20.1071  19.9256
0202-11-07_16:32:22.100000      407.24        9.86183400e-02        9.65387467e-08  20.1071  19.9256
0202-11-07_16:32:22.508000      407.64        5.16989300e-01        1.03356447e-07  20.0742  19.9457
0202-11-07_16:32:22.902000      408.04        7.12050700e-01        1.23437667e-07  20.0742  19.9457
0202-11-07_16:32:23.293000      408.43        1.13114600e+00        9.64767667e-08  20.1128  20.0766
0202-11-07_16:32:23.688000      408.82        1.32059300e+00        9.51132267e-08  20.1128  20.0766
0202-11-07_16:32:24.094000      409.23        1.71936000e+00        8.19736567e-08  20.1128  20.0766
0202-11-07_16:32:24.492000      409.63        1.92874400e+00        9.24481267e-08  20.1171  19.8680
0202-11-07_16:32:24.895000      410.03        2.32312900e+00        9.70345767e-08  20.1171  19.8680
0202-11-07_16:32:25.310000      410.44        2.53263900e+00        7.98043867e-08  20.0989  20.0819
0202-11-07_16:32:25.720000      410.85        2.92925900e+00        1.24243397e-07  20.0989  20.0819
0202-11-07_16:32:26.125000      411.26        3.13859500e+00        1.12281437e-07  20.0989  20.0819
0202-11-07_16:32:26.543000      411.68        3.53317400e+00        9.39353667e-08  20.1067  19.9258
0202-11-07_16:32:26.940000      412.08        3.74248500e+00        6.87717967e-08  20.1067  19.9258
0202-11-07_16:32:27.348000      412.48        4.14345400e+00        8.19113567e-08  20.0700  19.9462
0202-11-07_16:32:27.750000      412.89        4.35195000e+00        8.71795767e-08  20.0700  19.9462
0202-11-07_16:32:28.145000      413.28        4.73301500e+00        6.94535667e-08  20.0700  19.9462
0202-11-07_16:32:28.580000      413.71        4.94407800e+00        1.04905597e-07  20.0912  20.0642
0202-11-07_16:32:28.980000      414.12        5.33881900e+00        1.20648287e-07  20.0912  20.0642
0202-11-07_16:32:29.400000      414.53        5.54721200e+00        9.65384267e-08  20.1006  19.8770
0202-11-07_16:32:29.797000      414.93        5.93538300e+00        1.14760277e-07  20.1006  19.8770
0202-11-07_16:32:30.220000      415.35        6.12484100e+00        1.07694657e-07  20.1006  19.8770
0202-11-07_16:32:30.620000      415.76        6.54052500e+00        1.15504027e-07  20.1025  20.0938
0202-11-07_16:32:31.016000      416.15        6.93023100e+00        1.04161847e-07  20.1025  20.0938
0202-11-07_16:32:31.418000      416.55        7.13996200e+00        9.95134167e-08  20.1439  19.9523
0202-11-07_16:32:31.820000      416.96        7.53098700e+00        1.14016527e-07  20.1439  19.9523
0202-11-07_16:32:32.250000      417.39        7.73852900e+00        1.12282127e-07  20.1439  19.9523
0202-11-07_16:32:32.664000      417.80        8.13664400e+00        8.51982767e-08  20.1375  19.9700
0202-11-07_16:32:33.066000      418.20        8.31776900e+00        6.64805767e-08  20.1375  19.9700
0202-11-07_16:32:33.470000      418.60        8.73065900e+00        7.13149467e-08  20.1253  20.0843
0202-11-07_16:32:33.870000      419.01        8.92069900e+00        7.69550467e-08  20.1253  20.0843
0202-11-07_16:32:34.277000      419.41        9.32994800e+00        9.90196167e-08  20.1248  19.8764
0202-11-07_16:32:34.668000      419.81        9.51811600e+00        1.02924307e-07  20.1248  19.8764
0202-11-07_16:32:35.062000      420.20        9.93649700e+00        1.06643057e-07  20.1248  19.8764
0202-11-07_16:32:35.457000      420.59        1.01177000e+01        9.60446267e-08  20.1099  20.0914
0202-11-07_16:32:35.863000      421.00        1.05173400e+01        9.13342067e-08  20.1099  20.0914
0202-11-07_16:32:36.266000      421.40        1.07247400e+01        1.14328467e-07  20.1099  20.0914
0202-11-07_16:32:36.660000      421.80        1.11173200e+01        1.05403477e-07  20.1274  19.9385
0202-11-07_16:32:37.062000      422.20        1.13135000e+01        1.29947207e-07  20.1274  19.9385
0202-11-07_16:32:37.477000      422.61        1.17042500e+01        1.68312297e-07  20.0941  19.9665
0202-11-07_16:32:37.867000      423.00        1.19093300e+01        2.28494037e-07  20.0941  19.9665
0202-11-07_16:32:38.270000      423.41        1.23003200e+01        4.27200037e-07  20.1140  20.0706
0202-11-07_16:32:38.664000      423.80        1.25086400e+01        6.79021727e-07  20.1140  20.0706
0202-11-07_16:32:39.070000      424.21        1.29033400e+01        1.31703521e-06  20.1140  20.0706
0202-11-07_16:32:39.470000      424.60        1.31118700e+01        2.17135595e-06  20.0984  19.8739
0202-11-07_16:32:39.867000      425.00        1.35076800e+01        5.04892438e-06  20.0984  19.8739
0202-11-07_16:32:40.273000      425.41        1.37053200e+01        7.86494749e-06  20.0990  20.0909
0202-11-07_16:32:40.668000      425.81        1.40965500e+01        1.63487785e-05  20.0990  20.0909
0202-11-07_16:32:41.062000      426.20        1.42778800e+01        2.30417835e-05  20.0990  20.0909

File: chapter 5/cold_vs_warm/200K/ffj24/Ic/0_degradation/step03/Ic_2023-11-07_16-40-39012226_ffj24-step03-20k.txt
# Ic = 12.14 A, n = 29.81 , Tavg = 20.09 K, f24-step3-20K
#datetime                        t_s     iHTS_A                vHTS_V                tHTS_K  tTAR_K
0202-11-07_16:39:53.330000      858.47       -4.42073600e-01        7.27750215e-08  20.0783  20.0041
0202-11-07_16:39:53.730000      858.87       -4.41592800e-01        5.49250515e-08  20.0783  20.0041
0202-11-07_16:39:54.137000      859.27       -4.41921500e-01        7.36427315e-08  20.0783  20.0041
0202-11-07_16:39:54.547000      859.68       -4.41454000e-01        7.33328315e-08  20.1039  20.0384
0202-11-07_16:39:54.953000      860.09       -4.41933700e-01        8.52328115e-08  20.1039  20.0384
0202-11-07_16:39:55.355000      860.49       -4.42229100e-01        8.08942715e-08  20.1061  19.8646
0202-11-07_16:39:55.754000      860.89       -4.42024200e-01        1.00851531e-07  20.1061  19.8646
0202-11-07_16:39:56.170000      861.31       -4.42274600e-01        1.22358262e-07  20.1061  19.8646
0202-11-07_16:39:56.594000      861.73       -4.41939200e-01        9.89921615e-08  20.1041  20.1184
0202-11-07_16:39:56.990000      862.12       -4.42030200e-01        1.07793181e-07  20.1041  20.1184
0202-11-07_16:39:57.400000      862.54       -4.41988600e-01        1.18515561e-07  20.1186  19.8759
0202-11-07_16:39:57.800000      862.94       -4.42263200e-01        1.19383261e-07  20.1186  19.8759
0202-11-07_16:39:58.207000      863.34       -4.41944200e-01        8.62244715e-08  20.1186  19.8759
0202-11-07_16:39:58.617000      863.75       -4.42122300e-01        1.04322531e-07  20.1018  20.0394
0202-11-07_16:39:59.016000      864.15       -4.42212900e-01        1.14921352e-07  20.1018  20.0394
0202-11-07_16:39:59.420000      864.56       -4.42249000e-01        1.11884381e-07  20.1120  20.0022
0202-11-07_16:39:59.824000      864.96       -4.42021900e-01        1.33824972e-07  20.1120  20.0022
0202-11-07_16:40:00.258000      865.39       -4.41714700e-01        1.43617661e-07  20.1120  20.0022
0202-11-07_16:40:00.664000      865.80       -4.41895800e-01        1.24032272e-07  20.0901  19.9016
0202-11-07_16:40:01.066000      866.20       -4.42091700e-01        1.03517202e-07  20.0901  19.9016
0202-11-07_16:40:01.470000      866.61       -4.42004000e-01        1.22730711e-07  20.0802  20.0835
0202-11-07_16:40:01.867000      867.00       -4.42686700e-01        1.09467191e-07  20.0802  20.0835
0202-11-07_16:40:02.277000      867.41       -4.42208800e-01        1.07235951e-07  20.1363  19.9234
0202-11-07_16:40:02.684000      867.82       -4.42233300e-01        1.16966662e-07  20.1363  19.9234
0202-11-07_16:40:03.082000      868.22       -4.42301500e-01        1.20871341e-07  20.1363  19.9234
0202-11-07_16:40:03.490000      868.62       -4.42428700e-01        1.38783292e-07  20.1140  20.0308
0202-11-07_16:40:03.890000      869.03       -4.42048800e-01        1.44051512e-07  20.1140  20.0308
0202-11-07_16:40:04.297000      869.43       -4.42281800e-01        1.55889511e-07  20.1346  20.0545
0202-11-07_16:40:04.690000      869.83       -4.42802400e-01        1.15727651e-07  20.1346  20.0545
0202-11-07_16:40:05.086000      870.22       -4.42054400e-01        1.12691052e-07  20.1346  20.0545
0202-11-07_16:40:05.484000      870.62       -4.42388300e-01        1.46903501e-07  20.1060  19.8749
0202-11-07_16:40:05.887000      871.02       -4.42300800e-01        1.30541031e-07  20.1060  19.8749
0202-11-07_16:40:06.312000      871.45       -4.42823300e-01        1.32524361e-07  20.1060  19.8749
0202-11-07_16:40:06.720000      871.85       -4.42501300e-01        1.23723331e-07  20.0832  20.1090
0202-11-07_16:40:07.130000      872.27       -4.42542900e-01        1.18888962e-07  20.0832  20.1090
0202-11-07_16:40:07.560000      872.69       -4.42257900e-01        1.45725902e-07  20.0728  19.8654
0202-11-07_16:40:07.960000      873.10       -4.42544600e-01        1.26388431e-07  20.0728  19.8654
0202-11-07_16:40:08.375000      873.51       -4.43004700e-01        1.30912902e-07  20.0693  20.0476
0202-11-07_16:40:08.777000      873.91       -4.42880000e-01        1.14612401e-07  20.0693  20.0476
0202-11-07_16:40:09.234000      874.37       -4.42761100e-01        1.19818651e-07  20.0693  20.0476
0202-11-07_16:40:09.630000      874.77       -4.42698800e-01        1.31780611e-07  20.1069  20.0031
0202-11-07_16:40:10.023000      875.16       -4.42442500e-01        1.55084742e-07  20.1069  20.0031
0202-11-07_16:40:10.420000      875.56       -4.42951500e-01        1.33578591e-07  20.0827  19.9018
0202-11-07_16:40:10.824000      875.96       -4.42813500e-01        1.51491422e-07  20.0827  19.9018
0202-11-07_16:40:11.242000      876.38       -4.42726400e-01        1.41698721e-07  20.0827  19.9018
0202-11-07_16:40:11.645000      876.78       -4.42926700e-01        1.20563841e-07  20.0862  20.0864
0202-11-07_16:40:12.050000      877.19       -4.43214200e-01        1.33145601e-07  20.0862  20.0864
0202-11-07_16:40:12.460000      877.60       -4.43463500e-01        1.05812812e-07  20.1260  19.9133
0202-11-07_16:40:12.850000      877.99       -4.43006400e-01        9.52763615e-08  20.1260  19.9133
0202-11-07_16:40:13.258000      878.39       -4.43301300e-01        1.37484142e-07  20.1260  19.9133
0202-11-07_16:40:13.668000      878.80       -4.43280500e-01        1.62089851e-07  20.0989  20.0236
0202-11-07_16:40:14.070000      879.21       -4.43406700e-01        1.54218501e-07  20.0989  20.0236
0202-11-07_16:40:14.477000      879.61       -4.43372900e-01        1.46347151e-07  20.1212  20.0404
0202-11-07_16:40:14.880000      880.02       -4.43429300e-01        1.50933602e-07  20.1212  20.0404
0202-11-07_16:40:15.273000      880.41       -4.43260400e-01        1.16287282e-07  20.1175  19.8818
0202-11-07_16:40:15.676000      880.81       -4.43276800e-01        1.36492471e-07  20.1175  19.8818
0202-11-07_16:40:16.070000      881.20       -4.43307900e-01        1.49941942e-07  20.1175  19.8818
0202-11-07_16:40:16.473000      881.61       -4.43844300e-01        1.48268661e-07  20.1236  20.1302
0202-11-07_16:40:16.875000      882.01       -4.43485100e-01        1.49942212e-07  20.1236  20.1302
0202-11-07_16:40:17.280000      882.42       -4.43777500e-01        1.53413042e-07  20.1232  19.8787
0202-11-07_16:40:17.676000      882.81       -4.44203500e-01        1.21431811e-07  20.1232  19.8787
0202-11-07_16:40:18.066000      883.20       -4.45598600e-01        1.19386501e-07  20.1232  19.8787
0202-11-07_16:40:18.480000      883.62       -4.47383800e-01        1.20378172e-07  20.0919  20.0547
0202-11-07_16:40:18.880000      884.01       -3.90376000e-01        1.20997962e-07  20.0919  20.0547
0202-11-07_16:40:19.280000      884.42       -2.08721900e-01        1.18766711e-07  20.1104  19.9932
0202-11-07_16:40:19.688000      884.82        2.08354100e-01        1.33951591e-07  20.1104  19.9932
0202-11-07_16:40:20.090000      885.22        4.02028100e-01        1.29798992e-07  20.1104  19.9932
0202-11-07_16:40:20.496000      885.63        8.21651200e-01        1.55272412e-07  20.1073  19.9117
0202-11-07_16:40:20.900000      886.04        1.01354900e+00        1.35687011e-07  20.1073  19.9117
0202-11-07_16:40:21.310000      886.45        1.43222300e+00        1.39095861e-07  20.1145  20.0959
0202-11-07_16:40:21.703000      886.84        1.62320000e+00        1.44302111e-07  20.1145  20.0959
0202-11-07_16:40:22.094000      887.23        2.02351300e+00        1.65684862e-07  20.1145  20.0959
0202-11-07_16:40:22.492000      887.63        2.23374700e+00        1.61346152e-07  20.1315  19.9071
0202-11-07_16:40:22.895000      888.03        2.63204000e+00        1.63887272e-07  20.1315  19.9071
0202-11-07_16:40:23.300000      888.44        2.83698500e+00        1.44239891e-07  20.0849  20.0005
0202-11-07_16:40:23.703000      888.84        3.24406900e+00        1.16411271e-07  20.0849  20.0005
0202-11-07_16:40:24.098000      889.23        3.44376700e+00        1.26389911e-07  20.0849  20.0005
0202-11-07_16:40:24.492000      889.63        3.84072300e+00        1.45231562e-07  20.0875  20.0225
0202-11-07_16:40:24.887000      890.02        4.05176300e+00        1.25956051e-07  20.0875  20.0225
0202-11-07_16:40:25.293000      890.43        4.44497300e+00        1.42938331e-07  20.1042  19.8696
0202-11-07_16:40:25.695000      890.83        4.65301200e+00        1.36926361e-07  20.1042  19.8696
0202-11-07_16:40:26.094000      891.23        5.04577400e+00        1.33641461e-07  20.1042  19.8696
0202-11-07_16:40:26.500000      891.64        5.25638600e+00        1.34075322e-07  20.0949  20.1147
0202-11-07_16:40:26.902000      892.04        5.65067500e+00        1.15047731e-07  20.0949  20.1147
0202-11-07_16:40:27.305000      892.44        5.85591600e+00        1.63577382e-07  20.1271  19.8743
0202-11-07_16:40:27.703000      892.84        6.24968700e+00        1.74299761e-07  20.1271  19.8743
0202-11-07_16:40:28.098000      893.23        6.43978700e+00        1.77831881e-07  20.1271  19.8743
0202-11-07_16:40:28.500000      893.64        6.85116000e+00        1.59856892e-07  20.0905  20.0505
0202-11-07_16:40:28.902000      894.04        7.24254000e+00        1.49196492e-07  20.0905  20.0505
0202-11-07_16:40:29.305000      894.44        7.44934700e+00        1.22235592e-07  20.1383  20.0036
0202-11-07_16:40:29.700000      894.83        7.84142500e+00        1.45105872e-07  20.1383  20.0036
0202-11-07_16:40:30.094000      895.23        8.05113900e+00        1.69215732e-07  20.1383  20.0036
0202-11-07_16:40:30.496000      895.63        8.44256400e+00        1.76901141e-07  20.1341  19.9152
0202-11-07_16:40:30.900000      896.03        8.62654100e+00        1.72810521e-07  20.1341  19.9152
0202-11-07_16:40:31.297000      896.43        9.03673100e+00        1.56633981e-07  20.1125  20.0884
0202-11-07_16:40:31.700000      896.83        9.22407400e+00        1.39403802e-07  20.1125  20.0884
0202-11-07_16:40:32.100000      897.24        9.63835700e+00        1.32524121e-07  20.1125  20.0884
0202-11-07_16:40:32.510000      897.65        9.82708400e+00        1.05377282e-07  20.1204  19.9115
0202-11-07_16:40:32.902000      898.04        1.02359200e+01        1.28185582e-07  20.1204  19.9115
0202-11-07_16:40:33.312000      898.45        1.04254100e+01        1.22607472e-07  20.1156  20.0363
0202-11-07_16:40:33.723000      898.86        1.08228400e+01        1.35685052e-07  20.1156  20.0363
0202-11-07_16:40:34.200000      899.34        1.10280800e+01        1.25211372e-07  20.1156  20.0363
0202-11-07_16:40:34.613000      899.75        1.14173900e+01        1.61965502e-07  20.1421  20.0452
0202-11-07_16:40:35.008000      900.14        1.16226200e+01        1.72625912e-07  20.1421  20.0452
0202-11-07_16:40:35.410000      900.55        1.20170500e+01        2.65718531e-07  20.0941  19.8679
0202-11-07_16:40:35.816000      900.95        1.22258700e+01        3.84718412e-07  20.0941  19.8679
0202-11-07_16:40:36.250000      901.39        1.26191400e+01        7.50023262e-07  20.0941  19.8679
0202-11-07_16:40:36.660000      901.80        1.28221600e+01        1.15270152e-06  20.0912  20.1189
0202-11-07_16:40:37.055000      902.19        1.32140300e+01        3.07994181e-06  20.0912  20.1189
0202-11-07_16:40:37.450000      902.58        1.34241100e+01        4.64788922e-06  20.1219  19.8788
0202-11-07_16:40:37.840000      902.98        1.38136200e+01        9.69757476e-06  20.1219  19.8788
0202-11-07_16:40:38.258000      903.39        1.40176300e+01        1.46340864e-05  20.1219  19.8788
0202-11-07_16:40:38.652000      903.79        1.44135500e+01        2.94061852e-05  20.0938  20.0513

File: chapter 5/cold_vs_warm/200K/ffj24/Ic/0_degradation/step03/Ic_2023-11-07_16-45-11976156_ffj24-step03-20k.txt
# Ic = 12.11 A, n = 29.14 , Tavg = 20.10 K, f24-step3-20K
#datetime                        t_s     iHTS_A                vHTS_V                tHTS_K  tTAR_K
0202-11-07_16:44:26.890000      1132.02       -4.41948700e-01       -4.61968285e-08  20.1075  20.1162
0202-11-07_16:44:27.300000      1132.44       -4.41819300e-01       -5.03494285e-08  20.1303  19.8665
0202-11-07_16:44:27.700000      1132.84       -4.41846100e-01       -6.07619185e-08  20.1303  19.8665
0202-11-07_16:44:28.105000      1133.24       -4.41948500e-01       -6.47285785e-08  20.1303  19.8665
0202-11-07_16:44:28.508000      1133.64       -4.42150200e-01       -7.16082685e-08  20.0733  20.0410
0202-11-07_16:44:28.906000      1134.04       -4.42028500e-01       -5.77249385e-08  20.0733  20.0410
0202-11-07_16:44:29.312000      1134.45       -4.41493400e-01       -4.79942185e-08  20.0896  19.9974
0202-11-07_16:44:29.715000      1134.85       -4.41812500e-01       -4.78082785e-08  20.0896  19.9974
0202-11-07_16:44:30.110000      1135.25       -4.42208800e-01       -7.25379485e-08  20.0896  19.9974
0202-11-07_16:44:30.516000      1135.65       -4.42440500e-01       -7.86738885e-08  20.1149  19.9225
0202-11-07_16:44:30.906000      1136.04       -4.42305400e-01       -7.03686785e-08  20.1149  19.9225
0202-11-07_16:44:31.320000      1136.46       -4.42048700e-01       -4.99155685e-08  20.1184  20.1011
0202-11-07_16:44:31.715000      1136.85       -4.41857400e-01       -3.23132285e-08  20.1184  20.1011
0202-11-07_16:44:32.152000      1137.29       -4.41872200e-01       -6.10089285e-08  20.1184  20.1011
0202-11-07_16:44:32.550000      1137.69       -4.41824700e-01       -3.95641485e-08  20.1105  19.8985
0202-11-07_16:44:32.945000      1138.08       -4.41907800e-01       -3.38000785e-08  20.1105  19.8985
0202-11-07_16:44:33.355000      1138.49       -4.42476200e-01       -1.49584285e-08  20.0537  20.0038
0202-11-07_16:44:33.760000      1138.90       -4.42506100e-01       -6.21936850e-09  20.0537  20.0038
0202-11-07_16:44:34.188000      1139.32       -4.42408200e-01       -1.24172785e-08  20.0537  20.0038
0202-11-07_16:44:34.586000      1139.72       -4.43180300e-01       -1.71276985e-08  20.0926  20.0349
0202-11-07_16:44:34.980000      1140.11       -4.42917600e-01       -2.49370685e-08  20.0926  20.0349
0202-11-07_16:44:35.375000      1140.51       -4.42668200e-01       -2.80979985e-08  20.0974  19.8722
0202-11-07_16:44:35.777000      1140.91       -4.42814800e-01       -3.00193585e-08  20.0974  19.8722
0202-11-07_16:44:36.203000      1141.34       -4.42840000e-01       -3.96880985e-08  20.0974  19.8722
0202-11-07_16:44:36.613000      1141.75       -4.42940900e-01       -4.81792485e-08  20.0944  20.1295
0202-11-07_16:44:37.010000      1142.15       -4.42550900e-01       -6.21245485e-08  20.0944  20.1295
0202-11-07_16:44:37.414000      1142.55       -4.42780900e-01       -6.96240285e-08  20.1287  19.8805
0202-11-07_16:44:37.805000      1142.94       -4.42730500e-01       -7.89831385e-08  20.1287  19.8805
0202-11-07_16:44:38.215000      1143.35       -4.43297400e-01       -7.69999785e-08  20.1287  19.8805
0202-11-07_16:44:38.613000      1143.75       -4.43030300e-01       -8.23921685e-08  20.1048  20.0538
0202-11-07_16:44:39.008000      1144.14       -4.43138000e-01       -7.92932085e-08  20.1048  20.0538
0202-11-07_16:44:39.406000      1144.54       -4.43535700e-01       -7.88593585e-08  20.1077  20.0035
0202-11-07_16:44:39.816000      1144.95       -4.43382800e-01       -6.84468585e-08  20.1077  20.0035
0202-11-07_16:44:40.240000      1145.37       -4.43073300e-01       -7.61942485e-08  20.1077  20.0035
0202-11-07_16:44:40.650000      1145.78       -4.43336000e-01       -6.77650885e-08  20.1063  19.9196
0202-11-07_16:44:41.040000      1146.17       -4.43544400e-01       -4.85515585e-08  20.1063  19.9196
0202-11-07_16:44:41.434000      1146.57       -4.43482000e-01       -6.86947785e-08  20.1104  20.0925
0202-11-07_16:44:41.830000      1146.96       -4.44182500e-01       -8.57390385e-08  20.1104  20.0925
0202-11-07_16:44:42.234000      1147.37       -4.44157900e-01       -5.20223885e-08  20.1104  20.0925
0202-11-07_16:44:42.645000      1147.78       -4.43515200e-01       -4.62583285e-08  20.0807  19.8979
0202-11-07_16:44:43.050000      1148.18       -4.43779400e-01       -5.24562485e-08  20.0807  19.8979
0202-11-07_16:44:43.453000      1148.59       -4.43406900e-01       -4.78078685e-08  20.0617  20.0083
0202-11-07_16:44:43.860000      1148.99       -4.43865500e-01       -3.78294385e-08  20.0617  20.0083
0202-11-07_16:44:44.260000      1149.40       -4.44171400e-01       -3.98127985e-08  20.0959  20.0394
0202-11-07_16:44:44.660000      1149.80       -4.44337600e-01       -6.64018385e-08  20.0959  20.0394
0202-11-07_16:44:45.055000      1150.19       -4.44113500e-01       -6.77653785e-08  20.0959  20.0394
0202-11-07_16:44:45.460000      1150.60       -4.44167300e-01       -8.28263085e-08  20.1136  19.8813
0202-11-07_16:44:45.860000      1151.00       -4.44200000e-01       -8.69789085e-08  20.1136  19.8813
0202-11-07_16:44:46.254000      1151.39       -4.43731000e-01       -4.75601885e-08  20.1136  19.8813
0202-11-07_16:44:46.664000      1151.80       -4.43938900e-01       -3.93169585e-08  20.1074  20.1282
0202-11-07_16:44:47.062000      1152.20       -4.44096300e-01       -1.70664585e-08  20.1074  20.1282
0202-11-07_16:44:47.470000      1152.60       -4.44879600e-01       -1.51450985e-08  20.1264  19.8810
0202-11-07_16:44:47.870000      1153.01       -4.44817300e-01       -6.90187850e-09  20.1264  19.8810
0202-11-07_16:44:48.280000      1153.42       -4.43995100e-01        3.57259150e-09  20.0842  20.0494
0202-11-07_16:44:48.684000      1153.82       -4.43878900e-01       -2.28305185e-08  20.0842  20.0494
0202-11-07_16:44:49.086000      1154.22       -4.44309300e-01       -2.01034285e-08  20.0842  20.0494
0202-11-07_16:44:49.480000      1154.61       -4.44760500e-01       -9.52218500e-10  20.1413  20.0261
0202-11-07_16:44:49.870000      1155.01       -4.44580100e-01       -4.09290685e-08  20.1413  20.0261
0202-11-07_16:44:50.273000      1155.41       -4.44494000e-01       -6.41712385e-08  20.0937  19.8921
0202-11-07_16:44:50.680000      1155.82       -4.44898500e-01       -4.70030185e-08  20.0937  19.8921
0202-11-07_16:44:51.082000      1156.22       -4.46134800e-01       -5.67957185e-08  20.0937  19.8921
0202-11-07_16:44:51.484000      1156.62       -4.48889300e-01       -5.52462485e-08  20.0523  20.0800
0202-11-07_16:44:51.880000      1157.01       -4.31382500e-01       -4.13629185e-08  20.0523  20.0800
0202-11-07_16:44:52.270000      1157.41       -1.00755600e-01       -2.75415785e-08  20.1104  19.9023
0202-11-07_16:44:52.664000      1157.80        9.09951300e-02       -4.59493785e-08  20.1104  19.9023
0202-11-07_16:44:53.070000      1158.21        5.01268000e-01       -2.82853285e-08  20.1104  19.9023
0202-11-07_16:44:53.470000      1158.61        7.09639400e-01       -3.36155385e-08  20.0841  19.9997
0202-11-07_16:44:53.867000      1159.00        1.12283400e+00       -5.26431185e-08  20.0841  19.9997
0202-11-07_16:44:54.290000      1159.43        1.32167800e+00       -5.36347885e-08  20.1238  20.0402
0202-11-07_16:44:54.688000      1159.82        1.73584100e+00       -4.48337485e-08  20.1238  20.0402
0202-11-07_16:44:55.094000      1160.23        1.92807200e+00       -3.28717885e-08  20.1238  20.0402
0202-11-07_16:44:55.496000      1160.63        2.32784300e+00       -2.80993385e-08  20.1193  19.8659
0202-11-07_16:44:55.900000      1161.04        2.54643200e+00       -2.36368285e-08  20.1193  19.8659
0202-11-07_16:44:56.293000      1161.43        2.94030700e+00       -4.68789885e-08  20.0822  20.1135
0202-11-07_16:44:56.688000      1161.82        3.15114800e+00       -3.91935785e-08  20.0822  20.1135
0202-11-07_16:44:57.090000      1162.23        3.54703300e+00       -6.22498085e-08  20.0822  20.1135
0202-11-07_16:44:57.496000      1162.63        3.75131900e+00       -6.21878285e-08  20.1416  19.8885
0202-11-07_16:44:57.900000      1163.03        4.14842700e+00       -6.89435585e-08  20.1416  19.8885
0202-11-07_16:44:58.297000      1163.43        4.36291400e+00       -7.66909485e-08  20.1103  20.0400
0202-11-07_16:44:58.700000      1163.84        4.75707500e+00       -6.07623085e-08  20.1103  20.0400
0202-11-07_16:44:59.100000      1164.24        4.96895500e+00       -6.90675185e-08  20.1103  20.0400
0202-11-07_16:44:59.496000      1164.63        5.36112600e+00       -6.17539785e-08  20.0849  20.0028
0202-11-07_16:44:59.887000      1165.02        5.57454400e+00       -9.63383185e-08  20.0849  20.0028
0202-11-07_16:45:00.293000      1165.43        5.97390100e+00       -8.35706285e-08  20.0969  19.9003
0202-11-07_16:45:00.703000      1165.84        6.18657300e+00       -6.70221985e-08  20.0969  19.9003
0202-11-07_16:45:01.110000      1166.24        6.57663500e+00       -5.07213085e-08  20.0969  19.9003
0202-11-07_16:45:01.508000      1166.64        6.76658900e+00       -6.34261285e-08  20.0862  20.0798
0202-11-07_16:45:01.910000      1167.04        7.18013800e+00       -5.94594685e-08  20.0862  20.0798
0202-11-07_16:45:02.316000      1167.45        7.56959200e+00       -5.07823885e-08  20.1105  19.9151
0202-11-07_16:45:02.710000      1167.85        7.77662800e+00       -5.74141585e-08  20.1105  19.9151
0202-11-07_16:45:03.100000      1168.24        8.17196900e+00       -3.82625985e-08  20.1105  19.9151
0202-11-07_16:45:03.504000      1168.64        8.39204200e+00       -5.54927985e-08  20.1034  20.0023
0202-11-07_16:45:03.895000      1169.03        8.76924900e+00       -5.17120785e-08  20.1034  20.0023
0202-11-07_16:45:04.310000      1169.44        8.95795200e+00       -4.78073885e-08  20.1413  20.0547
0202-11-07_16:45:04.715000      1169.85        9.38058900e+00       -3.51016685e-08  20.1413  20.0547
0202-11-07_16:45:05.120000      1170.26        9.55324700e+00       -6.16287385e-08  20.1413  20.0547
0202-11-07_16:45:05.547000      1170.68        9.97049200e+00       -5.12782185e-08  20.1193  19.8658
0202-11-07_16:45:05.938000      1171.08        1.01564200e+01       -6.09469685e-08  20.1193  19.8658
0202-11-07_16:45:06.344000      1171.48        1.05721800e+01       -6.90662385e-08  20.1061  20.1302
0202-11-07_16:45:06.754000      1171.89        1.07599600e+01       -5.80959285e-08  20.1061  20.1302
0202-11-07_16:45:07.164000      1172.30        1.11473700e+01       -2.45041085e-08  20.1061  20.1302
0202-11-07_16:45:07.594000      1172.73        1.13588700e+01       -3.43207850e-09  20.1599  19.8993
0202-11-07_16:45:07.984000      1173.12        1.17451300e+01        2.24751815e-08  20.1599  19.8993
0202-11-07_16:45:08.383000      1173.52        1.19690100e+01        1.12344882e-07  20.0987  20.0267
0202-11-07_16:45:08.780000      1173.92        1.23472100e+01        2.83655112e-07  20.0987  20.0267
0202-11-07_16:45:09.195000      1174.33        1.25540400e+01        5.31943392e-07  20.0987  20.0267
0202-11-07_16:45:09.605000      1174.74        1.29461700e+01        1.13946254e-06  20.0872  20.0137
0202-11-07_16:45:09.996000      1175.13        1.31514900e+01        2.58940162e-06  20.0872  20.0137
0202-11-07_16:45:10.410000      1175.55        1.35442400e+01        5.68699307e-06  20.1023  19.9022
0202-11-07_16:45:10.800000      1175.94        1.37502900e+01        8.08031599e-06  20.1023  19.9022
0202-11-07_16:45:11.220000      1176.35        1.41398600e+01        1.77035625e-05  20.1023  19.9022
0202-11-07_16:45:11.617000      1176.75        1.43490700e+01        2.66380970e-05  20.1010  20.0869

File: chapter 5/cold_vs_warm/200K/ffj24/Ic/0_degradation/step03/Ic_2023-11-07_16-46-08319802_ffj24-step03-20k.txt
# Ic = 12.08 A, n = 28.88 , Tavg = 20.15 K, f24-step3-20K
#datetime                        t_s     iHTS_A                vHTS_V                tHTS_K  tTAR_K
0202-11-07_16:45:24.260000      1189.40       -4.42476500e-01        2.43788622e-07  20.0855  19.9993
0202-11-07_16:45:24.676000      1189.81       -4.42863800e-01        2.44284822e-07  20.1107  20.0644
0202-11-07_16:45:25.074000      1190.21       -4.42790000e-01        2.47198002e-07  20.1107  20.0644
0202-11-07_16:45:25.477000      1190.61       -4.43256000e-01        2.25257392e-07  20.1213  19.8743
0202-11-07_16:45:25.883000      1191.02       -4.43198200e-01        2.47012062e-07  20.1213  19.8743
0202-11-07_16:45:26.293000      1191.43       -4.43013300e-01        2.66163612e-07  20.1309  20.1303
0202-11-07_16:45:26.710000      1191.85       -4.43129000e-01        2.58292262e-07  20.1309  20.1303
0202-11-07_16:45:27.100000      1192.24       -4.43060200e-01        2.63436532e-07  20.1309  20.1303
0202-11-07_16:45:27.500000      1192.64       -4.43107600e-01        2.28294372e-07  20.1330  19.8927
0202-11-07_16:45:27.902000      1193.04       -4.42899900e-01        2.27364682e-07  20.1330  19.8927
0202-11-07_16:45:28.316000      1193.45       -4.43482800e-01        2.21476662e-07  20.1127  20.0406
0202-11-07_16:45:28.723000      1193.86       -4.42795700e-01        2.33934472e-07  20.1127  20.0406
0202-11-07_16:45:29.145000      1194.28       -4.43021200e-01        2.39140712e-07  20.1127  20.0406
0202-11-07_16:45:29.555000      1194.69       -4.42859300e-01        2.74220902e-07  20.1118  20.0295
0202-11-07_16:45:29.960000      1195.10       -4.42276100e-01        2.72051632e-07  20.1118  20.0295
0202-11-07_16:45:30.363000      1195.50       -4.42439100e-01        2.36227912e-07  20.1130  19.9105
0202-11-07_16:45:30.766000      1195.90       -4.43095100e-01        2.61577712e-07  20.1130  19.9105
0202-11-07_16:45:31.184000      1196.32       -4.43271700e-01        2.14597522e-07  20.1130  19.9105
0202-11-07_16:45:31.586000      1196.72       -4.42421800e-01        2.22592832e-07  20.1033  20.1009
0202-11-07_16:45:31.990000      1197.12       -4.43028800e-01        2.23212622e-07  20.1033  20.1009
0202-11-07_16:45:32.402000      1197.54       -4.43226200e-01        2.10568882e-07  20.1536  19.9453
0202-11-07_16:45:32.800000      1197.94       -4.42899100e-01        2.21539192e-07  20.1536  19.9453
0202-11-07_16:45:33.210000      1198.35       -4.43344400e-01        2.26745432e-07  20.1536  19.9453
0202-11-07_16:45:33.617000      1198.75       -4.43363100e-01        2.50049592e-07  20.1227  20.0250
0202-11-07_16:45:34.023000      1199.16       -4.43423900e-01        2.38087622e-07  20.1227  20.0250
0202-11-07_16:45:34.438000      1199.57       -4.43423900e-01        2.27489182e-07  20.1421  20.0754
0202-11-07_16:45:34.836000      1199.97       -4.43513300e-01        2.28232932e-07  20.1421  20.0754
0202-11-07_16:45:35.258000      1200.39       -4.43645400e-01        2.43231882e-07  20.1421  20.0754
0202-11-07_16:45:35.660000      1200.80       -4.43553400e-01        2.74965202e-07  20.1255  19.8794
0202-11-07_16:45:36.066000      1201.20       -4.43770900e-01        2.73167812e-07  20.1255  19.8794
0202-11-07_16:45:36.473000      1201.61       -4.43831800e-01        2.91886202e-07  20.1118  20.1251
0202-11-07_16:45:36.875000      1202.01       -4.43940300e-01        2.47757352e-07  20.1118  20.1251
0202-11-07_16:45:37.285000      1202.42       -4.44029300e-01        2.51724012e-07  20.1118  20.1251
0202-11-07_16:45:37.690000      1202.83       -4.43668700e-01        2.57302142e-07  20.1010  19.8841
0202-11-07_16:45:38.082000      1203.22       -4.43812000e-01        2.01087042e-07  20.1010  19.8841
0202-11-07_16:45:38.480000      1203.61       -4.44055400e-01        2.30775062e-07  20.0706  20.0391
0202-11-07_16:45:38.870000      1204.01       -4.43907000e-01        2.25630792e-07  20.0706  20.0391
0202-11-07_16:45:39.280000      1204.42       -4.43664000e-01        2.49988602e-07  20.1038  20.0222
0202-11-07_16:45:39.688000      1204.82       -4.44262100e-01        2.40567762e-07  20.1038  20.0222
0202-11-07_16:45:40.086000      1205.22       -4.44092000e-01        2.36415162e-07  20.1038  20.0222
0202-11-07_16:45:40.492000      1205.63       -4.43942100e-01        2.26312562e-07  20.0876  19.9071
0202-11-07_16:45:40.895000      1206.03       -4.44656000e-01        2.21912042e-07  20.0876  19.9071
0202-11-07_16:45:41.305000      1206.44       -4.44219100e-01        2.37220892e-07  20.0836  20.0926
0202-11-07_16:45:41.707000      1206.84       -4.44063200e-01        2.26374542e-07  20.0836  20.0926
0202-11-07_16:45:42.130000      1207.26       -4.44609400e-01        2.22965692e-07  20.0836  20.0926
0202-11-07_16:45:42.547000      1207.68       -4.44480100e-01        2.26250602e-07  20.1153  19.9213
0202-11-07_16:45:42.945000      1208.08       -4.44996600e-01        2.27738102e-07  20.1153  19.9213
0202-11-07_16:45:43.344000      1208.48       -4.44613500e-01        2.43604762e-07  20.0945  20.0142
0202-11-07_16:45:43.746000      1208.88       -4.44715900e-01        2.36539142e-07  20.0945  20.0142
0202-11-07_16:45:44.176000      1209.31       -4.44711500e-01        2.32882372e-07  20.0945  20.0142
0202-11-07_16:45:44.586000      1209.72       -4.44416400e-01        2.33068302e-07  20.0945  20.0478
0202-11-07_16:45:44.977000      1210.11       -4.44619800e-01        2.21478202e-07  20.0945  20.0478
0202-11-07_16:45:45.445000      1210.58       -4.45098700e-01        2.10259972e-07  20.0988  19.8752
0202-11-07_16:45:45.840000      1210.97       -4.44565900e-01        2.18813102e-07  20.0988  19.8752
0202-11-07_16:45:46.260000      1211.40       -4.45064500e-01        2.15900082e-07  20.0988  19.8752
0202-11-07_16:45:46.656000      1211.79       -4.45362400e-01        2.03380292e-07  20.1057  20.1295
0202-11-07_16:45:47.050000      1212.19       -4.45472200e-01        2.14970392e-07  20.1057  20.1295
0202-11-07_16:45:47.450000      1212.59       -4.45363000e-01        2.38398512e-07  20.1231  19.8867
0202-11-07_16:45:47.844000      1212.98       -4.46231200e-01        2.23461542e-07  20.1231  19.8867
0202-11-07_16:45:48.242000      1213.38       -4.48733400e-01        2.20982372e-07  20.0833  20.0528
0202-11-07_16:45:48.637000      1213.77       -4.45830600e-01        1.95446962e-07  20.0833  20.0528
0202-11-07_16:45:49.030000      1214.17       -1.34228200e-01        1.93897482e-07  20.0833  20.0528
0202-11-07_16:45:49.430000      1214.57        9.72392100e-02        2.01396962e-07  20.1222  20.0041
0202-11-07_16:45:49.836000      1214.97        5.19745700e-01        2.04743832e-07  20.1222  20.0041
0202-11-07_16:45:50.258000      1215.39        7.57732900e-01        2.25816752e-07  20.1222  20.0041
0202-11-07_16:45:50.670000      1215.81        1.18358700e+00        2.24887062e-07  20.0980  19.9008
0202-11-07_16:45:51.062000      1216.20        1.37426300e+00        2.25011022e-07  20.0980  19.9008
0202-11-07_16:45:51.460000      1216.60        1.79697300e+00        2.21230292e-07  20.1063  20.0882
0202-11-07_16:45:51.855000      1216.99        1.98645800e+00        1.95261022e-07  20.1063  20.0882
0202-11-07_16:45:52.260000      1217.40        2.40066800e+00        2.11375602e-07  20.1063  20.0882
0202-11-07_16:45:52.670000      1217.81        2.59379000e+00        1.75241752e-07  20.1269  19.9065
0202-11-07_16:45:53.074000      1218.21        2.99416600e+00        1.86955812e-07  20.1269  19.9065
0202-11-07_16:45:53.480000      1218.62        3.19928100e+00        1.88939152e-07  20.0903  20.0123
0202-11-07_16:45:53.883000      1219.02        3.59183400e+00        2.01892562e-07  20.0903  20.0123
0202-11-07_16:45:54.277000      1219.41        3.80674900e+00        2.19370332e-07  20.1183  20.0349
0202-11-07_16:45:54.670000      1219.81        4.20721100e+00        2.16953142e-07  20.1183  20.0349
0202-11-07_16:45:55.062000      1220.20        4.42153900e+00        2.27241682e-07  20.1183  20.0349
0202-11-07_16:45:55.470000      1220.60        4.81349400e+00        2.26745852e-07  20.1073  19.8735
0202-11-07_16:45:55.870000      1221.01        5.02657300e+00        2.48438552e-07  20.1073  19.8735
0202-11-07_16:45:56.277000      1221.41        5.41087300e+00        2.52095322e-07  20.1073  19.8735
0202-11-07_16:45:56.684000      1221.82        5.61876800e+00        2.23522932e-07  20.0982  20.1178
0202-11-07_16:45:57.086000      1222.22        6.02223200e+00        2.49864072e-07  20.0982  20.1178
0202-11-07_16:45:57.480000      1222.62        6.22174900e+00        2.26869812e-07  20.1176  19.8756
0202-11-07_16:45:57.875000      1223.01        6.61424800e+00        2.06912522e-07  20.1176  19.8756
0202-11-07_16:45:58.273000      1223.41        6.82242800e+00        2.10817212e-07  20.1004  20.0555
0202-11-07_16:45:58.680000      1223.81        7.21557900e+00        1.89062532e-07  20.1004  20.0555
0202-11-07_16:45:59.082000      1224.22        7.40517900e+00        2.02945862e-07  20.1004  20.0555
0202-11-07_16:45:59.492000      1224.63        7.81875900e+00        2.02264092e-07  20.1259  20.0031
0202-11-07_16:45:59.883000      1225.02        8.20790200e+00        2.00156122e-07  20.1259  20.0031
0202-11-07_16:46:00.290000      1225.43        8.42026800e+00        2.05175992e-07  20.1015  19.9129
0202-11-07_16:46:00.684000      1225.82        8.81264900e+00        1.94887452e-07  20.1015  19.9129
0202-11-07_16:46:01.080000      1226.21        9.02486200e+00        2.07345252e-07  20.1015  19.9129
0202-11-07_16:46:01.477000      1226.61        9.42156000e+00        2.27116592e-07  20.1190  20.0957
0202-11-07_16:46:01.880000      1227.02        9.60863800e+00        2.14410872e-07  20.1190  20.0957
0202-11-07_16:46:02.285000      1227.42        1.00225300e+01        2.09266612e-07  20.1190  20.0957
0202-11-07_16:46:02.688000      1227.82        1.02107400e+01        1.98172352e-07  20.1579  19.9132
0202-11-07_16:46:03.094000      1228.23        1.06255100e+01        1.89805162e-07  20.1579  19.9132
0202-11-07_16:46:03.500000      1228.64        1.08093900e+01        1.69723932e-07  20.1156  20.0300
0202-11-07_16:46:03.906000      1229.04        1.12237400e+01        2.28542112e-07  20.1156  20.0300
0202-11-07_16:46:04.312000      1229.45        1.14127800e+01        2.15216602e-07  20.1501  20.0360
0202-11-07_16:46:04.715000      1229.85        1.18039000e+01        2.84695192e-07  20.1501  20.0360
0202-11-07_16:46:05.110000      1230.25        1.20142700e+01        3.76920122e-07  20.1501  20.0360
0202-11-07_16:46:05.523000      1230.66        1.24075900e+01        5.85417632e-07  20.1470  19.8896
0202-11-07_16:46:05.918000      1231.05        1.26173200e+01        8.84280052e-07  20.1470  19.8896
0202-11-07_16:46:06.316000      1231.45        1.30127300e+01        2.11692014e-06  20.1143  20.1271
0202-11-07_16:46:06.710000      1231.85        1.32204200e+01        3.27512345e-06  20.1143  20.1271
0202-11-07_16:46:07.105000      1232.24        1.36123000e+01        6.68552301e-06  20.1143  20.1271
0202-11-07_16:46:07.510000      1232.65        1.38233000e+01        9.75404580e-06  20.1460  19.8825
0202-11-07_16:46:07.902000      1233.04        1.42160800e+01        2.05906558e-05  20.1460  19.8825
