Repository: shortlab/2025-devitre-PhD

# 2025-devitre-PhD
Data repository for Alexis Devitre's PhD thesis

File: chapter 5/cold_vs_warm/200K/ffj24/Ic/0_degradation/step03/Ic_2023-11-07_16-56-36838824_ffj24-step03-20k.txt
# Ic = 12.11 A, n = 29.16 , Tavg = 20.15 K, f24-step3-20K
#datetime                        t_s     iHTS_A                vHTS_V                tHTS_K  tTAR_K
0202-11-07_16:55:53.260000      1818.40       -4.41026300e-01        2.51461962e-07  20.0983  20.0177
0202-11-07_16:55:53.668000      1818.80       -4.40787300e-01        2.54127062e-07  20.0983  20.0177
0202-11-07_16:55:54.062000      1819.20       -4.40576600e-01        2.67390592e-07  20.0983  20.0177
0202-11-07_16:55:54.457000      1819.59       -4.41017200e-01        2.53507272e-07  20.1165  20.0413
0202-11-07_16:55:54.850000      1819.99       -4.41226400e-01        2.57907782e-07  20.1165  20.0413
0202-11-07_16:55:55.258000      1820.39       -4.41245700e-01        2.48424982e-07  20.1165  20.0413
0202-11-07_16:55:55.656000      1820.79       -4.41223200e-01        2.45326022e-07  20.0917  19.8841
0202-11-07_16:55:56.060000      1821.19       -4.41745600e-01        2.55552582e-07  20.0917  19.8841
0202-11-07_16:55:56.465000      1821.60       -4.42118300e-01        2.49168732e-07  20.0880  20.1052
0202-11-07_16:55:56.867000      1822.00       -4.41780000e-01        2.52205712e-07  20.0880  20.1052
0202-11-07_16:55:57.280000      1822.42       -4.41934300e-01        2.56544242e-07  20.1003  19.8944
0202-11-07_16:55:57.680000      1822.81       -4.41885100e-01        2.44520302e-07  20.1003  19.8944
0202-11-07_16:55:58.070000      1823.21       -4.42515900e-01        2.43218732e-07  20.1003  19.8944
0202-11-07_16:55:58.465000      1823.60       -4.42593100e-01        2.27847912e-07  20.1221  20.1358
0202-11-07_16:55:58.860000      1824.00       -4.42016600e-01        2.48237232e-07  20.1221  20.1358
0202-11-07_16:55:59.270000      1824.41       -4.42133800e-01        2.46191152e-07  20.1104  20.0294
0202-11-07_16:55:59.680000      1824.81       -4.42091500e-01        2.42658342e-07  20.1104  20.0294
0202-11-07_16:56:00.086000      1825.22       -4.42616900e-01        2.19788072e-07  20.1104  20.0294
0202-11-07_16:56:00.480000      1825.62       -4.42023200e-01        2.34848982e-07  20.1146  20.0813
0202-11-07_16:56:00.887000      1826.02       -4.42016600e-01        2.36708352e-07  20.1146  20.0813
0202-11-07_16:56:01.290000      1826.42       -4.42488500e-01        2.32989612e-07  20.0907  20.1037
0202-11-07_16:56:01.688000      1826.82       -4.42061100e-01        2.57099462e-07  20.0907  20.1037
0202-11-07_16:56:02.090000      1827.23       -4.42788100e-01        2.52141132e-07  20.0907  20.1037
0202-11-07_16:56:02.496000      1827.63       -4.42359200e-01        2.45571352e-07  20.1205  19.9373
0202-11-07_16:56:02.902000      1828.04       -4.42352300e-01        2.34291172e-07  20.1205  19.9373
0202-11-07_16:56:03.305000      1828.44       -4.41962000e-01        2.32307842e-07  20.0793  20.0225
0202-11-07_16:56:03.707000      1828.84       -4.42431000e-01        2.38319812e-07  20.0793  20.0225
0202-11-07_16:56:04.100000      1829.24       -4.42762800e-01        2.29642742e-07  20.0793  20.0225
0202-11-07_16:56:04.496000      1829.63       -4.42293800e-01        2.46625382e-07  20.1286  19.9083
0202-11-07_16:56:04.900000      1830.03       -4.42406600e-01        2.34292442e-07  20.1286  19.9083
0202-11-07_16:56:05.310000      1830.44       -4.42477900e-01        2.41667952e-07  20.0884  19.8842
0202-11-07_16:56:05.715000      1830.85       -4.42798500e-01        2.56356992e-07  20.0884  19.8842
0202-11-07_16:56:06.125000      1831.26       -4.43054200e-01        2.43775242e-07  20.0884  19.8842
0202-11-07_16:56:06.550000      1831.69       -4.42852300e-01        2.20471102e-07  20.0825  20.1033
0202-11-07_16:56:06.953000      1832.09       -4.42843400e-01        2.09562792e-07  20.0825  20.1033
0202-11-07_16:56:07.360000      1832.50       -4.43116500e-01        2.33176822e-07  20.1067  19.8933
0202-11-07_16:56:07.760000      1832.90       -4.43716100e-01        2.34726292e-07  20.1067  19.8933
0202-11-07_16:56:08.160000      1833.30       -4.43444500e-01        2.35779942e-07  20.1067  19.8933
0202-11-07_16:56:08.570000      1833.71       -4.43291400e-01        2.44890862e-07  20.0698  20.0321
0202-11-07_16:56:08.973000      1834.11       -4.43537800e-01        2.11484142e-07  20.0698  20.0321
0202-11-07_16:56:09.370000      1834.51       -4.43548400e-01        2.26669012e-07  20.0995  20.0178
0202-11-07_16:56:09.760000      1834.90       -4.43992100e-01        2.35841922e-07  20.0995  20.0178
0202-11-07_16:56:10.203000      1835.34       -4.43410400e-01        2.44085142e-07  20.0995  20.0178
0202-11-07_16:56:10.600000      1835.74       -4.43812500e-01        2.36771732e-07  20.0847  19.8961
0202-11-07_16:56:10.992000      1836.13       -4.43529000e-01        2.13777582e-07  20.0847  19.8961
0202-11-07_16:56:11.387000      1836.52       -4.43339000e-01        2.25615592e-07  20.0874  20.1032
0202-11-07_16:56:11.793000      1836.93       -4.43374600e-01        2.26235382e-07  20.0874  20.1032
0202-11-07_16:56:12.230000      1837.37       -4.43244000e-01        2.21091112e-07  20.0874  20.1032
0202-11-07_16:56:12.630000      1837.76       -4.43418600e-01        2.19045802e-07  20.1052  19.8904
0202-11-07_16:56:13.023000      1838.16       -4.43485400e-01        2.22888512e-07  20.1052  19.8904
0202-11-07_16:56:13.418000      1838.55       -4.43023800e-01        2.34850472e-07  20.0756  20.0350
0202-11-07_16:56:13.824000      1838.96       -4.43190400e-01        2.27598922e-07  20.0756  20.0350
0202-11-07_16:56:14.246000      1839.38       -4.43252800e-01        2.10182792e-07  20.0756  20.0350
0202-11-07_16:56:14.645000      1839.78       -4.43230600e-01        2.20843202e-07  20.0985  20.0167
0202-11-07_16:56:15.050000      1840.19       -4.44094300e-01        2.05782282e-07  20.0985  20.0167
0202-11-07_16:56:15.453000      1840.59       -4.44086900e-01        2.23198402e-07  20.0971  19.8931
0202-11-07_16:56:15.855000      1840.99       -4.46489900e-01        2.16690602e-07  20.0971  19.8931
0202-11-07_16:56:16.260000      1841.40       -4.47928000e-01        2.21029462e-07  20.0971  19.8931
0202-11-07_16:56:16.670000      1841.81       -2.27471400e-01        2.27972442e-07  20.1000  20.1027
0202-11-07_16:56:17.074000      1842.21        1.42254500e-01        2.16878172e-07  20.1000  20.1027
0202-11-07_16:56:17.477000      1842.61        3.59376200e-01        2.10494322e-07  20.1249  19.9125
0202-11-07_16:56:17.870000      1843.01        7.48936900e-01        2.26918792e-07  20.1249  19.9125
0202-11-07_16:56:18.280000      1843.42        9.57792100e-01        2.35471912e-07  20.0930  20.0339
0202-11-07_16:56:18.676000      1843.81        1.35458800e+00        2.48177632e-07  20.0930  20.0339
0202-11-07_16:56:19.070000      1844.20        1.54099000e+00        2.36401602e-07  20.0930  20.0339
0202-11-07_16:56:19.473000      1844.61        1.95500900e+00        2.46194302e-07  20.1376  19.8644
0202-11-07_16:56:19.875000      1845.01        2.14819500e+00        2.36959412e-07  20.1376  19.8644
0202-11-07_16:56:20.280000      1845.42        2.56048000e+00        2.42785452e-07  20.0935  19.8951
0202-11-07_16:56:20.690000      1845.83        2.74801100e+00        2.26608902e-07  20.0935  19.8951
0202-11-07_16:56:21.090000      1846.23        3.16392300e+00        2.24563582e-07  20.0935  19.8951
0202-11-07_16:56:21.496000      1846.63        3.35128200e+00        2.13407342e-07  20.1569  19.9764
0202-11-07_16:56:21.900000      1847.03        3.74441300e+00        2.22394322e-07  20.1569  19.9764
0202-11-07_16:56:22.293000      1847.43        3.96066700e+00        2.18303772e-07  20.1247  19.8830
0202-11-07_16:56:22.690000      1847.83        4.35551200e+00        2.25183542e-07  20.1247  19.8830
0202-11-07_16:56:23.086000      1848.22        4.56244600e+00        2.07767402e-07  20.1247  19.8830
0202-11-07_16:56:23.492000      1848.63        4.95752600e+00        2.21092912e-07  20.1411  20.0941
0202-11-07_16:56:23.895000      1849.03        5.16084100e+00        2.35038222e-07  20.1411  20.0941
0202-11-07_16:56:24.310000      1849.44        5.55251900e+00        2.30017912e-07  20.1307  20.0030
0202-11-07_16:56:24.710000      1849.85        5.75364100e+00        2.28654372e-07  20.1307  20.0030
0202-11-07_16:56:25.120000      1850.26        6.15242400e+00        2.40058532e-07  20.1307  20.0030
0202-11-07_16:56:25.523000      1850.66        6.35778600e+00        2.30947602e-07  20.1196  19.9012
0202-11-07_16:56:25.930000      1851.07        6.74980700e+00        2.13965312e-07  20.1196  19.9012
0202-11-07_16:56:26.332000      1851.47        6.95490600e+00        2.27476772e-07  20.1163  20.1065
0202-11-07_16:56:26.740000      1851.87        7.34555000e+00        2.45078842e-07  20.1163  20.1065
0202-11-07_16:56:27.156000      1852.29        7.54655200e+00        2.32868952e-07  20.1163  20.1065
0202-11-07_16:56:27.586000      1852.72        7.92999400e+00        2.68568932e-07  20.1338  19.8826
0202-11-07_16:56:27.980000      1853.12        8.11331900e+00        2.65841922e-07  20.1338  19.8826
0202-11-07_16:56:28.380000      1853.51        8.52324700e+00        2.47248442e-07  20.1120  20.0525
0202-11-07_16:56:28.780000      1853.92        8.91421200e+00        2.52392752e-07  20.1120  20.0525
0202-11-07_16:56:29.203000      1854.34        9.11929000e+00        2.19605782e-07  20.1120  20.0525
0202-11-07_16:56:29.600000      1854.74        9.50317000e+00        2.45760982e-07  20.1392  20.0015
0202-11-07_16:56:30.004000      1855.14        9.70170300e+00        2.28654742e-07  20.1392  20.0015
0202-11-07_16:56:30.418000      1855.55        1.00766500e+01        2.19977662e-07  20.1248  19.9224
0202-11-07_16:56:30.812000      1855.95        1.02553800e+01        2.47248482e-07  20.1248  19.9224
0202-11-07_16:56:31.230000      1856.37        1.06626000e+01        2.27601092e-07  20.1248  19.9224
0202-11-07_16:56:31.625000      1856.76        1.08362700e+01        2.13407872e-07  20.1398  20.1109
0202-11-07_16:56:32.030000      1857.17        1.12393500e+01        2.38881292e-07  20.1398  20.1109
0202-11-07_16:56:32.440000      1857.58        1.14175000e+01        2.72597952e-07  20.1489  19.8971
0202-11-07_16:56:32.840000      1857.98        1.18267600e+01        3.46663032e-07  20.1489  19.8971
0202-11-07_16:56:33.250000      1858.39        1.20083400e+01        4.03559882e-07  20.1176  20.0678
0202-11-07_16:56:33.660000      1858.79        1.23949600e+01        6.15838452e-07  20.1176  20.0678
0202-11-07_16:56:34.062000      1859.20        1.25983600e+01        8.74849592e-07  20.1176  20.0678
0202-11-07_16:56:34.470000      1859.60        1.29825200e+01        1.55761223e-06  20.1539  20.0049
0202-11-07_16:56:34.870000      1860.01        1.31893700e+01        2.96150206e-06  20.1539  20.0049
0202-11-07_16:56:35.273000      1860.41        1.35775400e+01        6.20102847e-06  20.1539  20.0049
0202-11-07_16:56:35.684000      1860.82        1.37842000e+01        9.19759651e-06  20.1251  19.9271
0202-11-07_16:56:36.074000      1861.21        1.41743600e+01        1.91801446e-05  20.1251  19.9271
0202-11-07_16:56:36.480000      1861.61        1.43798200e+01        2.85164356e-05  20.1471  19.9936

File: chapter 5/cold_vs_warm/200K/ffj24/Ic/0_degradation/step03/Ic_2023-11-07_16-58-53592465_ffj24-step03-20k.txt
# Ic = 12.11 A, n = 29.34 , Tavg = 20.11 K, f24-step3-20K
#datetime                        t_s     iHTS_A                vHTS_V                tHTS_K  tTAR_K
0202-11-07_16:58:10.260000      1955.40       -4.40488200e-01       -5.93387800e-08  20.0704  20.0191
0202-11-07_16:58:10.670000      1955.81       -4.41097500e-01       -4.70669200e-08  20.0704  20.0191
0202-11-07_16:58:11.070000      1956.21       -4.40935800e-01       -4.13648400e-08  20.0704  20.0191
0202-11-07_16:58:11.490000      1956.62       -4.40732600e-01       -4.01872400e-08  20.1012  20.0183
0202-11-07_16:58:11.890000      1957.03       -4.40747500e-01       -2.96507900e-08  20.1012  20.0183
0202-11-07_16:58:12.297000      1957.43       -4.40701500e-01       -4.07450500e-08  20.1012  20.0183
0202-11-07_16:58:12.703000      1957.84       -4.41172000e-01       -3.52905200e-08  20.0811  19.8855
0202-11-07_16:58:13.105000      1958.24       -4.40486300e-01       -1.04366500e-08  20.0811  19.8855
0202-11-07_16:58:13.504000      1958.64       -4.40790600e-01       -8.57728000e-09  20.0936  20.0967
0202-11-07_16:58:13.895000      1959.03       -4.40716500e-01       -1.53330000e-08  20.0936  20.0967
0202-11-07_16:58:14.297000      1959.43       -4.41041600e-01       -1.96715400e-08  20.0932  19.8873
0202-11-07_16:58:14.703000      1959.84       -4.40648400e-01       -1.89897700e-08  20.0932  19.8873
0202-11-07_16:58:15.110000      1960.24       -4.40787900e-01       -1.75642500e-08  20.0932  19.8873
0202-11-07_16:58:15.508000      1960.64       -4.40915500e-01       -1.69760000e-09  20.0685  20.0233
0202-11-07_16:58:15.910000      1961.05       -4.41308800e-01       -6.71791000e-09  20.0685  20.0233
0202-11-07_16:58:16.324000      1961.46       -4.41537400e-01       -1.39074800e-08  20.1024  20.0253
0202-11-07_16:58:16.727000      1961.86       -4.41092100e-01       -1.51470600e-08  20.1024  20.0253
0202-11-07_16:58:17.140000      1962.28       -4.41012700e-01        1.71125000e-09  20.1024  20.0253
0202-11-07_16:58:17.547000      1962.68       -4.41303600e-01       -8.91870000e-10  20.0734  19.8843
0202-11-07_16:58:17.953000      1963.09       -4.41585900e-01       -1.06845700e-08  20.0734  19.8843
0202-11-07_16:58:18.355000      1963.49       -4.41737200e-01       -2.34527500e-08  20.0865  20.1034
0202-11-07_16:58:18.758000      1963.89       -4.41528000e-01        1.61502100e-08  20.0865  20.1034
0202-11-07_16:58:19.180000      1964.31       -4.41494700e-01        7.41092000e-09  20.0865  20.1034
0202-11-07_16:58:19.590000      1964.73       -4.41831600e-01       -7.40207000e-09  20.1154  19.8831
0202-11-07_16:58:19.996000      1965.13       -4.42030500e-01       -1.57604000e-09  20.1154  19.8831
0202-11-07_16:58:20.414000      1965.55       -4.42062000e-01       -2.91567100e-08  20.0835  20.0381
0202-11-07_16:58:20.812000      1965.95       -4.42097600e-01       -8.14582000e-09  20.0835  20.0381
0202-11-07_16:58:21.223000      1966.36       -4.41904100e-01       -6.03853000e-09  20.0835  20.0381
0202-11-07_16:58:21.625000      1966.76       -4.42257300e-01        1.23692500e-08  20.0939  20.0195
0202-11-07_16:58:22.020000      1967.15       -4.42094100e-01        9.39425000e-09  20.0939  20.0195
0202-11-07_16:58:22.438000      1967.57       -4.41816200e-01       -1.76197000e-09  20.0967  19.9005
0202-11-07_16:58:22.840000      1967.97       -4.42191600e-01        4.12603000e-09  20.0967  19.9005
0202-11-07_16:58:23.246000      1968.38       -4.42101100e-01       -6.34842000e-09  20.0855  20.1010
0202-11-07_16:58:23.656000      1968.79       -4.41932100e-01       -3.52926400e-08  20.0855  20.1010
0202-11-07_16:58:24.055000      1969.19       -4.42315000e-01       -1.93020400e-08  20.0855  20.1010
0202-11-07_16:58:24.460000      1969.60       -4.42373700e-01       -1.42819300e-08  20.1050  19.8931
0202-11-07_16:58:24.863000      1970.00       -4.41889800e-01       -2.76695200e-08  20.1050  19.8931
0202-11-07_16:58:25.270000      1970.41       -4.42289100e-01       -4.57674000e-08  20.0824  20.0364
0202-11-07_16:58:25.664000      1970.80       -4.42891400e-01       -2.42606800e-08  20.0824  20.0364
0202-11-07_16:58:26.060000      1971.19       -4.42937400e-01       -9.32373000e-09  20.0824  20.0364
0202-11-07_16:58:26.470000      1971.61       -4.42238400e-01       -6.22478000e-09  20.1039  20.0231
0202-11-07_16:58:26.863000      1972.00       -4.42775400e-01       -8.51800000e-09  20.1039  20.0231
0202-11-07_16:58:27.266000      1972.40       -4.42756100e-01       -2.07898500e-08  20.1039  20.0231
0202-11-07_16:58:27.680000      1972.81       -4.43221700e-01       -1.88065200e-08  20.0948  19.9032
0202-11-07_16:58:28.080000      1973.21       -4.42964900e-01       -4.05551000e-09  20.0948  19.9032
0202-11-07_16:58:28.480000      1973.62       -4.42715600e-01       -2.58101500e-08  20.1041  20.1109
0202-11-07_16:58:28.883000      1974.02       -4.42603600e-01       -1.03153900e-08  20.1041  20.1109
0202-11-07_16:58:29.285000      1974.42       -4.43224000e-01        4.00176000e-09  20.1248  19.8841
0202-11-07_16:58:29.688000      1974.82       -4.43338300e-01        8.52623000e-09  20.1248  19.8841
0202-11-07_16:58:30.080000      1975.22       -4.43491200e-01       -3.36710000e-10  20.1248  19.8841
0202-11-07_16:58:30.480000      1975.62       -4.43293800e-01        9.03050000e-10  20.0853  20.0475
0202-11-07_16:58:30.883000      1976.02       -4.43332900e-01        1.28030600e-08  20.0853  20.0475
0202-11-07_16:58:31.293000      1976.43       -4.43724700e-01        1.74514900e-08  20.1082  20.0105
0202-11-07_16:58:31.700000      1976.84       -4.43653500e-01        3.64170700e-08  20.1082  20.0105
0202-11-07_16:58:32.100000      1977.24       -4.44066800e-01        3.54254100e-08  20.1082  20.0105
0202-11-07_16:58:32.508000      1977.64       -4.44192900e-01        3.53634300e-08  20.1016  20.0941
0202-11-07_16:58:32.910000      1978.05       -4.46546700e-01        3.10249000e-08  20.1016  20.0941
0202-11-07_16:58:33.316000      1978.45       -4.48527300e-01        1.89475000e-09  20.0786  20.0966
0202-11-07_16:58:33.723000      1978.86       -2.15329400e-01        2.49509500e-08  20.0786  20.0966
0202-11-07_16:58:34.130000      1979.26        1.71780700e-01        5.40191200e-08  20.0786  20.0966
0202-11-07_16:58:34.562000      1979.70        3.84442800e-01        1.94348100e-08  20.1107  19.8709
0202-11-07_16:58:34.965000      1980.10        7.77784100e-01        8.65046000e-09  20.1107  19.8709
0202-11-07_16:58:35.383000      1980.52        9.92897800e-01        2.45256000e-09  20.0837  20.0402
0202-11-07_16:58:35.780000      1980.92        1.38083400e+00        2.58186600e-08  20.0837  20.0402
0202-11-07_16:58:36.203000      1981.34        1.56470900e+00        1.60268900e-08  20.0837  20.0402
0202-11-07_16:58:36.613000      1981.75        1.97496800e+00        3.49314300e-08  20.1145  19.9968
0202-11-07_16:58:37.008000      1982.14        2.16101500e+00        2.42090500e-08  20.1145  19.9968
0202-11-07_16:58:37.414000      1982.55        2.57634100e+00        1.42923900e-08  20.0914  19.8984
0202-11-07_16:58:37.816000      1982.95        2.75474900e+00        2.94772700e-08  20.0914  19.8984
0202-11-07_16:58:38.227000      1983.36        3.16626500e+00        3.29481000e-08  20.0914  19.8984
0202-11-07_16:58:38.637000      1983.77        3.34994600e+00        1.57798900e-08  20.0927  20.0932
0202-11-07_16:58:39.030000      1984.17        3.74054400e+00        3.67288200e-08  20.0927  20.0932
0202-11-07_16:58:39.440000      1984.58        3.95196500e+00        2.89194600e-08  20.1124  19.8722
0202-11-07_16:58:39.844000      1984.98        4.34581500e+00        4.67074600e-08  20.1124  19.8722
0202-11-07_16:58:40.273000      1985.41        4.54683700e+00        3.45595600e-08  20.1124  19.8722
0202-11-07_16:58:40.676000      1985.81        4.94181600e+00        1.90647800e-08  20.0847  20.0529
0202-11-07_16:58:41.080000      1986.21        5.14520500e+00        1.05736500e-08  20.0847  20.0529
0202-11-07_16:58:41.480000      1986.62        5.53680300e+00        1.63377000e-08  20.1099  19.9870
0202-11-07_16:58:41.883000      1987.02        5.74178000e+00        1.11937600e-08  20.1099  19.9870
0202-11-07_16:58:42.300000      1987.43        6.13113500e+00        5.67890000e-09  20.1040  19.9092
0202-11-07_16:58:42.703000      1987.84        6.33982100e+00        2.08411000e-09  20.1040  19.9092
0202-11-07_16:58:43.110000      1988.24        6.73097400e+00        2.38387800e-08  20.1040  19.9092
0202-11-07_16:58:43.527000      1988.66        6.93499500e+00        5.36900000e-09  20.0920  20.0962
0202-11-07_16:58:43.930000      1989.07        7.33374800e+00        3.82179400e-08  20.0920  20.0962
0202-11-07_16:58:44.336000      1989.47        7.53455300e+00        2.76814900e-08  20.1105  19.8760
0202-11-07_16:58:44.740000      1989.87        7.92491000e+00        2.35288900e-08  20.1105  19.8760
0202-11-07_16:58:45.156000      1990.29        8.11088000e+00        1.95002400e-08  20.1105  19.8760
0202-11-07_16:58:45.574000      1990.71        8.51958100e+00        2.94788800e-08  20.0804  20.0536
0202-11-07_16:58:45.977000      1991.11        8.91277600e+00        3.77840900e-08  20.0804  20.0536
0202-11-07_16:58:46.380000      1991.51        9.12686400e+00        2.07398300e-08  20.1190  19.9909
0202-11-07_16:58:46.780000      1991.92        9.51539000e+00        4.66471000e-08  20.1190  19.9909
0202-11-07_16:58:47.200000      1992.33        9.71032800e+00        3.05325300e-08  20.1190  19.9909
0202-11-07_16:58:47.598000      1992.73        1.01083800e+01        2.12976400e-08  20.1052  19.9187
0202-11-07_16:58:47.990000      1993.13        1.02843600e+01        2.62561000e-08  20.1052  19.9187
0202-11-07_16:58:48.383000      1993.52        1.06925700e+01        2.22895300e-08  20.1071  20.1005
0202-11-07_16:58:48.777000      1993.91        1.08846900e+01        2.11119200e-08  20.1071  20.1005
0202-11-07_16:58:49.200000      1994.34        1.12875000e+01        5.42087800e-08  20.1071  20.1005
0202-11-07_16:58:49.600000      1994.74        1.14745600e+01        7.77608500e-08  20.1156  19.8771
0202-11-07_16:58:50.008000      1995.14        1.18818700e+01        1.45937890e-07  20.1156  19.8771
0202-11-07_16:58:50.406000      1995.54        1.20724800e+01        2.02462850e-07  20.0924  20.0697
0202-11-07_16:58:50.800000      1995.94        1.24538300e+01        4.47218430e-07  20.0924  20.0697
0202-11-07_16:58:51.220000      1996.35        1.26615400e+01        7.98949990e-07  20.0924  20.0697
0202-11-07_16:58:51.617000      1996.75        1.30488000e+01        2.09326014e-06  20.1221  19.9810
0202-11-07_16:58:52.010000      1997.15        1.32526100e+01        3.23776672e-06  20.1221  19.9810
0202-11-07_16:58:52.426000      1997.56        1.36436100e+01        6.66050206e-06  20.1065  19.9287
0202-11-07_16:58:52.816000      1997.95        1.38476800e+01        1.04116648e-05  20.1065  19.9287
0202-11-07_16:58:53.230000      1998.37        1.42358500e+01        2.12684860e-05  20.1065  19.9287

File: chapter 5/cold_vs_warm/200K/ffj24/Ic/0_degradation/step04/Ic_2023-11-07_20-22-10771676_ffj24-step04-20k.txt
# Ic = 7.92 A, n = 27.45 , Tavg = 19.99 K, f24-step4-20K
#datetime                        t_s     iHTS_A                vHTS_V                tHTS_K  tTAR_K
0202-11-07_20:21:49.543000      3254.72       -4.42551500e-01       -2.38556065e-08  20.0193  19.7425
0202-11-07_20:21:49.957000      3255.14       -4.42638400e-01       -2.39175765e-08  20.0193  19.7425
0202-11-07_20:21:50.355000      3255.53       -4.43097000e-01       -1.95170865e-08  19.9845  20.0091
0202-11-07_20:21:50.760000      3255.94       -4.43211200e-01       -2.45993465e-08  19.9845  20.0091
0202-11-07_20:21:51.180000      3256.36       -4.43088800e-01       -3.13550365e-08  20.0365  19.8179
0202-11-07_20:21:51.580000      3256.76       -4.42870600e-01       -3.04253565e-08  20.0365  19.8179
0202-11-07_20:21:51.977000      3257.15       -4.43243100e-01       -2.73883965e-08  20.0365  19.8179
0202-11-07_20:21:52.375000      3257.55       -4.43059800e-01       -2.84420365e-08  19.9872  19.8848
0202-11-07_20:21:52.777000      3257.96       -4.43177000e-01       -3.26565965e-08  19.9872  19.8848
0202-11-07_20:21:53.184000      3258.36       -4.43257400e-01       -3.32763865e-08  20.0278  19.9611
0202-11-07_20:21:53.574000      3258.75       -4.43278100e-01       -5.01965965e-08  20.0278  19.9611
0202-11-07_20:21:53.973000      3259.15       -4.43379100e-01       -2.81955365e-08  20.0151  19.7896
0202-11-07_20:21:54.370000      3259.55       -4.43695300e-01       -9.60251650e-09  20.0151  19.7896
0202-11-07_20:21:54.773000      3259.95       -4.43612200e-01       -1.92092265e-08  20.0151  19.7896
0202-11-07_20:21:55.184000      3260.36       -4.43684900e-01        5.64426350e-09  19.9689  19.9765
0202-11-07_20:21:55.582000      3260.76       -4.44317900e-01       -2.35099650e-09  19.9689  19.9765
0202-11-07_20:21:55.990000      3261.17       -4.44490100e-01       -2.18743065e-08  19.9689  19.9765
0202-11-07_20:21:56.390000      3261.57       -4.45694500e-01       -2.66466765e-08  20.0119  19.8556
0202-11-07_20:21:56.790000      3261.97       -4.48818600e-01       -3.01794665e-08  20.0119  19.8556
0202-11-07_20:21:57.195000      3262.37       -1.92986700e-01       -2.92497865e-08  19.9992  19.8494
0202-11-07_20:21:57.598000      3262.77        1.83881300e-02       -1.93331765e-08  19.9992  19.8494
0202-11-07_20:21:58             3263.18        4.02332700e-01       -3.01794665e-08  19.9992  19.8494
0202-11-07_20:21:58.390000      3263.57        6.07901800e-01       -2.19362865e-08  20.0010  19.9698
0202-11-07_20:21:58.785000      3263.96        9.98935700e-01       -1.87753665e-08  20.0010  19.9698
0202-11-07_20:21:59.184000      3264.36        1.20392200e+00       -2.00149465e-08  20.0151  19.7435
0202-11-07_20:21:59.586000      3264.76        1.59425400e+00       -3.17287965e-08  20.0151  19.7435
0202-11-07_20:21:59.990000      3265.17        1.80646500e+00       -5.24293865e-08  20.0022  20.0019
0202-11-07_20:22:00.390000      3265.57        2.18869500e+00       -4.30086165e-08  20.0022  20.0019
0202-11-07_20:22:00.797000      3265.97        2.37756200e+00       -5.46606265e-08  20.0022  20.0019
0202-11-07_20:22:01.188000      3266.37        2.78704200e+00       -1.95186565e-08  20.0478  19.8067
0202-11-07_20:22:01.586000      3266.76        2.97235400e+00       -2.10681265e-08  20.0478  19.8067
0202-11-07_20:22:01.980000      3267.16        3.38257800e+00       -2.37332165e-08  20.0105  19.8817
0202-11-07_20:22:02.375000      3267.55        3.77147200e+00       -3.13566065e-08  20.0105  19.8817
0202-11-07_20:22:02.777000      3267.96        3.97770500e+00       -3.04269265e-08  20.0105  19.8817
0202-11-07_20:22:03.190000      3268.37        4.36886700e+00       -1.42085650e-09  19.9860  19.9460
0202-11-07_20:22:03.598000      3268.78        4.55677300e+00        1.12027350e-09  19.9860  19.9460
0202-11-07_20:22:04.010000      3269.19        4.96593200e+00       -4.70572650e-09  20.0147  19.7932
0202-11-07_20:22:04.406000      3269.58        5.15123100e+00       -1.98905365e-08  20.0147  19.7932
0202-11-07_20:22:04.810000      3269.99        5.56281000e+00       -9.29215650e-09  20.0147  19.7932
0202-11-07_20:22:05.215000      3270.39        5.74695500e+00        7.99991350e-09  20.0177  19.9766
0202-11-07_20:22:05.605000      3270.78        6.15577200e+00        2.49822535e-08  20.0177  19.9766
0202-11-07_20:22:06.004000      3271.18        6.34048700e+00       -1.85441650e-09  20.0257  19.8469
0202-11-07_20:22:06.400000      3271.58        6.72906300e+00       -1.08413365e-08  20.0257  19.8469
0202-11-07_20:22:06.800000      3271.98        6.93779100e+00       -2.70178065e-08  20.0257  19.8469
0202-11-07_20:22:07.203000      3272.38        7.32549500e+00       -1.25767465e-08  20.0000  19.8461
0202-11-07_20:22:07.610000      3272.79        7.53028000e+00       -3.03201650e-09  20.0000  19.8461
0202-11-07_20:22:08.020000      3273.20        7.92020600e+00        1.24210433e-07  20.0425  19.9949
0202-11-07_20:22:08.426000      3273.60        8.12416300e+00        3.46838223e-07  20.0425  19.9949
0202-11-07_20:22:08.830000      3274.01        8.51271100e+00        1.62484076e-06  20.0425  19.9949
0202-11-07_20:22:09.223000      3274.40        8.71759700e+00        3.12342578e-06  20.0275  19.7539
0202-11-07_20:22:09.613000      3274.79        9.10628300e+00        9.04556048e-06  20.0275  19.7539
0202-11-07_20:22:10.010000      3275.19        9.31348300e+00        1.56550397e-05  19.9920  20.0113
0202-11-07_20:22:10.410000      3275.59        9.70670700e+00        4.10245024e-05  19.9920  20.0113

File: chapter 5/cold_vs_warm/200K/ffj24/Ic/0_degradation/step04/Ic_2023-11-07_20-23-50022026_ffj24-step04-20k.txt
# Ic = 7.96 A, n = 27.92 , Tavg = 20.05 K, f24-step4-20K
#datetime                        t_s     iHTS_A                vHTS_V                tHTS_K  tTAR_K
0202-11-07_20:23:28.945000      3354.12       -4.42868300e-01       -2.47202220e-08  19.9962  20.0154
0202-11-07_20:23:29.344000      3354.52       -4.43144100e-01       -1.25104120e-08  20.0260  19.7572
0202-11-07_20:23:29.754000      3354.93       -4.43516600e-01       -4.83341220e-08  20.0260  19.7572
0202-11-07_20:23:30.152000      3355.33       -4.43421600e-01       -5.42221020e-08  20.0194  19.9905
0202-11-07_20:23:30.550000      3355.73       -4.43285200e-01       -5.81267720e-08  20.0194  19.9905
0202-11-07_20:23:30.957000      3356.13       -4.43665200e-01       -4.21362520e-08  20.0194  19.9905
0202-11-07_20:23:31.363000      3356.54       -4.44119300e-01       -5.13091020e-08  20.0170  19.8639
0202-11-07_20:23:31.758000      3356.94       -4.44080500e-01       -4.04008420e-08  20.0170  19.8639
0202-11-07_20:23:32.152000      3357.33       -4.43791000e-01       -4.00909520e-08  19.9798  19.8415
0202-11-07_20:23:32.547000      3357.72       -4.44060000e-01       -4.36856520e-08  19.9798  19.8415
0202-11-07_20:23:32.984000      3358.16       -4.43665300e-01       -4.26938920e-08  19.9798  19.8415
0202-11-07_20:23:33.380000      3358.56       -4.44367200e-01       -6.83531020e-08  20.0162  19.9832
0202-11-07_20:23:33.770000      3358.95       -4.44198600e-01       -7.38072320e-08  20.0162  19.9832
0202-11-07_20:23:34.188000      3359.36       -4.44596300e-01       -8.59550620e-08  20.0239  19.7867
0202-11-07_20:23:34.586000      3359.76       -4.44556200e-01       -7.64103320e-08  20.0239  19.7867
0202-11-07_20:23:34.992000      3360.17       -4.44949100e-01       -6.74853920e-08  20.0239  19.7867
0202-11-07_20:23:35.387000      3360.57       -4.44940200e-01       -4.93256220e-08  20.0018  19.9512
0202-11-07_20:23:35.785000      3360.96       -4.47867800e-01       -4.78381320e-08  20.0018  19.9512
0202-11-07_20:23:36.203000      3361.38       -4.27461100e-01       -4.77761520e-08  20.0192  19.8929
0202-11-07_20:23:36.600000      3361.78       -7.64288800e-02       -4.88297920e-08  20.0192  19.8929
0202-11-07_20:23:37             3362.18        1.29860700e-01       -2.72611820e-08  20.0119  19.7874
0202-11-07_20:23:37.402000      3362.58        5.20640800e-01       -3.21575120e-08  20.0119  19.7874
0202-11-07_20:23:37.810000      3362.99        7.29022200e-01       -3.64960220e-08  20.0119  19.7874
0202-11-07_20:23:38.200000      3363.38        1.11901500e+00       -2.53398420e-08  19.9963  20.0137
0202-11-07_20:23:38.598000      3363.78        1.32419200e+00       -3.63712020e-08  19.9963  20.0137
0202-11-07_20:23:38.996000      3364.18        1.70975700e+00       -3.73005220e-08  20.0269  19.7573
0202-11-07_20:23:39.402000      3364.58        1.91763700e+00       -4.12671620e-08  20.0269  19.7573
0202-11-07_20:23:39.805000      3364.98        2.30721500e+00       -4.85186820e-08  20.0269  19.7573
0202-11-07_20:23:40.210000      3365.39        2.49482600e+00       -5.78774820e-08  19.9927  19.9667
0202-11-07_20:23:40.605000      3365.78        2.90384000e+00       -4.64114020e-08  19.9927  19.9667
0202-11-07_20:23:41.020000      3366.20        3.08971200e+00       -4.59155720e-08  20.0280  19.8642
0202-11-07_20:23:41.418000      3366.59        3.50257600e+00       -4.08952920e-08  20.0280  19.8642
0202-11-07_20:23:41.820000      3367.00        3.89214400e+00       -5.26092820e-08  20.0280  19.8642
0202-11-07_20:23:42.234000      3367.41        4.09711800e+00       -6.63685720e-08  19.9938  19.8176
0202-11-07_20:23:42.637000      3367.82        4.48968400e+00       -6.27118220e-08  19.9938  19.8176
0202-11-07_20:23:43.050000      3368.23        4.67181500e+00       -6.11623520e-08  20.0267  19.9853
0202-11-07_20:23:43.453000      3368.63        5.08513600e+00       -7.55414320e-08  20.0267  19.9853
0202-11-07_20:23:43.918000      3369.10        5.26966800e+00       -5.00681520e-08  20.0267  19.9853
0202-11-07_20:23:44.348000      3369.53        5.67980500e+00       -5.33523220e-08  20.0087  19.7835
0202-11-07_20:23:44.750000      3369.93        5.86321400e+00       -3.52538020e-08  20.0087  19.7835
0202-11-07_20:23:45.156000      3370.33        6.28056300e+00       -3.67412920e-08  19.9711  19.9450
0202-11-07_20:23:45.560000      3370.74        6.46652900e+00       -3.63694220e-08  19.9711  19.9450
0202-11-07_20:23:45.977000      3371.16        6.85056100e+00       -2.96137220e-08  19.9711  19.9450
0202-11-07_20:23:46.390000      3371.57        7.06170200e+00       -1.62882820e-08  20.0303  19.9000
0202-11-07_20:23:46.790000      3371.97        7.44979900e+00        7.88345800e-09  20.0303  19.9000
0202-11-07_20:23:47.190000      3372.37        7.64944200e+00        4.13520180e-08  20.0010  19.7899
0202-11-07_20:23:47.594000      3372.77        8.04041900e+00        2.03550578e-07  20.0010  19.7899
0202-11-07_20:23:48.008000      3373.19        8.24846100e+00        5.33649748e-07  20.0010  19.7899
0202-11-07_20:23:48.406000      3373.59        8.63803500e+00        2.14336355e-06  19.9991  20.0101
0202-11-07_20:23:48.812000      3373.99        8.84246800e+00        4.06799170e-06  19.9991  20.0101
0202-11-07_20:23:49.215000      3374.39        9.22963900e+00        1.26448679e-05  20.0451  19.7599
0202-11-07_20:23:49.605000      3374.78        9.43739900e+00        2.13309503e-05  20.0451  19.7599

File: chapter 5/cold_vs_warm/200K/ffj24/Ic/0_degradation/step04/Ic_2023-11-07_20-24-27389428_ffj24-step04-20k.txt
# Ic = 7.93 A, n = 27.14 , Tavg = 20.02 K, f24-step4-20K
#datetime                        t_s     iHTS_A                vHTS_V                tHTS_K  tTAR_K
0202-11-07_20:24:06.914000      3392.09       -4.43444400e-01       -1.99974615e-08  19.9920  19.7714
0202-11-07_20:24:07.316000      3392.49       -4.43754600e-01       -3.82812015e-08  19.9903  19.9805
0202-11-07_20:24:07.707000      3392.88       -4.43383600e-01       -3.69178615e-08  19.9903  19.9805
0202-11-07_20:24:08.100000      3393.28       -4.43691200e-01       -3.89632915e-08  20.0203  20.0250
0202-11-07_20:24:08.496000      3393.68       -4.43755000e-01       -2.28488115e-08  20.0203  20.0250
0202-11-07_20:24:08.914000      3394.09       -4.43853500e-01       -2.48941115e-08  20.0203  20.0250
0202-11-07_20:24:09.332000      3394.51       -4.44004900e-01       -2.08035115e-08  20.0072  19.7547
0202-11-07_20:24:09.723000      3394.90       -4.43813400e-01       -1.40478215e-08  20.0072  19.7547
0202-11-07_20:24:10.120000      3395.30       -4.43671300e-01        5.17198500e-10  19.9974  19.9739
0202-11-07_20:24:10.510000      3395.69       -4.43649100e-01       -3.02862615e-08  19.9974  19.9739
0202-11-07_20:24:10.926000      3396.10       -4.43772200e-01       -2.92946015e-08  19.9974  19.9739
0202-11-07_20:24:11.336000      3396.51       -4.44026900e-01       -2.81789815e-08  20.0261  19.8955
0202-11-07_20:24:11.746000      3396.92       -4.43762800e-01       -2.70633615e-08  20.0261  19.8955
0202-11-07_20:24:12.156000      3397.33       -4.44319900e-01       -3.06581315e-08  19.9854  19.8230
0202-11-07_20:24:12.555000      3397.73       -4.44505400e-01       -3.66700815e-08  19.9854  19.8230
0202-11-07_20:24:12.960000      3398.14       -4.45256400e-01       -3.51206115e-08  19.9854  19.8230
0202-11-07_20:24:13.363000      3398.54       -4.45923200e-01       -3.89630315e-08  20.0172  20.0056
0202-11-07_20:24:13.766000      3398.94       -4.22925200e-01       -4.55318915e-08  20.0172  20.0056
0202-11-07_20:24:14.168000      3399.35       -2.50910500e-01       -2.65662515e-08  20.0111  19.7727
0202-11-07_20:24:14.580000      3399.76        1.36963300e-01       -1.06376915e-08  20.0111  19.7727
0202-11-07_20:24:14.984000      3400.16        3.41037900e-01       -4.82588315e-08  20.0111  19.7727
0202-11-07_20:24:15.375000      3400.55        7.28245100e-01       -3.76604515e-08  19.9946  19.9278
0202-11-07_20:24:15.770000      3400.95        9.38664300e-01       -5.78035715e-08  19.9946  19.9278
0202-11-07_20:24:16.168000      3401.35        1.32896100e+00       -4.12552315e-08  20.0249  19.9038
0202-11-07_20:24:16.570000      3401.75        1.53573700e+00       -4.91885115e-08  20.0249  19.9038
0202-11-07_20:24:16.965000      3402.14        1.92442700e+00       -6.13983415e-08  20.0249  19.9038
0202-11-07_20:24:17.380000      3402.56        2.13086200e+00       -5.61301415e-08  20.0328  19.7856
0202-11-07_20:24:17.777000      3402.96        2.52206800e+00       -5.37749515e-08  20.0328  19.7856
0202-11-07_20:24:18.180000      3403.36        2.71268600e+00       -5.53244215e-08  20.0111  20.0158
0202-11-07_20:24:18.582000      3403.76        3.12241100e+00       -5.22874515e-08  20.0111  20.0158
0202-11-07_20:24:18.992000      3404.17        3.30650700e+00       -7.07571415e-08  20.0111  20.0158
0202-11-07_20:24:19.387000      3404.57        3.71612300e+00       -6.66049415e-08  20.0296  19.7603
0202-11-07_20:24:19.800000      3404.98        4.10390100e+00       -4.57804515e-08  20.0296  19.7603
0202-11-07_20:24:20.203000      3405.38        4.31066300e+00       -5.86720415e-08  19.9820  19.9690
0202-11-07_20:24:20.598000      3405.78        4.70139700e+00       -6.46220015e-08  19.9820  19.9690
0202-11-07_20:24:21             3406.18        4.88563700e+00       -4.46028515e-08  19.9820  19.9690
0202-11-07_20:24:21.390000      3406.57        5.29468500e+00       -2.70628515e-08  20.0279  19.8776
0202-11-07_20:24:21.797000      3406.98        5.48075100e+00       -5.48293515e-08  20.0279  19.8776
0202-11-07_20:24:22.200000      3407.38        5.89036100e+00       -4.27434915e-08  20.0126  19.8216
0202-11-07_20:24:22.600000      3407.78        6.07683700e+00       -4.29914015e-08  20.0126  19.8216
0202-11-07_20:24:23.008000      3408.19        6.48819400e+00       -4.31153615e-08  20.0269  19.9849
0202-11-07_20:24:23.414000      3408.59        6.67484900e+00       -4.45408715e-08  20.0269  19.9849
0202-11-07_20:24:23.805000      3408.98        7.06668200e+00       -3.40664515e-08  20.0269  19.9849
0202-11-07_20:24:24.200000      3409.38        7.27074900e+00       -2.81164915e-08  20.0371  19.7932
0202-11-07_20:24:24.598000      3409.78        7.66096600e+00        1.74999085e-08  20.0371  19.7932
0202-11-07_20:24:25.010000      3410.19        7.86783700e+00        1.07183228e-07  20.0101  19.9335
0202-11-07_20:24:25.418000      3410.59        8.25570900e+00        5.05148028e-07  20.0101  19.9335
0202-11-07_20:24:25.816000      3411.00        8.46106800e+00        1.16577953e-06  20.0101  19.9335
0202-11-07_20:24:26.223000      3411.40        8.84770900e+00        4.25368587e-06  19.9961  19.9151
0202-11-07_20:24:26.625000      3411.80        9.05871600e+00        7.73212043e-06  19.9961  19.9151
0202-11-07_20:24:27.030000      3412.21        9.44489800e+00        2.17077747e-05  20.0250  19.7952
