Repository: shortlab/2025-devitre-PhD

# 2025-devitre-PhD
Data repository for Alexis Devitre's PhD thesis

File: chapter 5/cold_vs_warm/200K/ffj24/Ic/0_degradation/step04/Ic_2023-11-07_20-25-05022766_ffj24-step04-20k.txt
# Ic = 7.94 A, n = 27.35 , Tavg = 20.03 K, f24-step4-20K
#datetime                        t_s     iHTS_A                vHTS_V                tHTS_K  tTAR_K
0202-11-07_20:24:44.324000      3429.50       -4.43967700e-01       -4.77205300e-08  20.0444  19.9241
0202-11-07_20:24:44.730000      3429.91       -4.44270500e-01       -5.68933800e-08  20.0207  19.8058
0202-11-07_20:24:45.133000      3430.31       -4.44154700e-01       -5.24928900e-08  20.0207  19.8058
0202-11-07_20:24:45.530000      3430.71       -4.44055200e-01       -7.07766100e-08  19.9752  19.9962
0202-11-07_20:24:45.940000      3431.12       -4.44102700e-01       -7.36896100e-08  19.9752  19.9962
0202-11-07_20:24:46.383000      3431.56       -4.44140000e-01       -4.74726200e-08  19.9752  19.9962
0202-11-07_20:24:46.820000      3432.00       -4.44481300e-01       -6.96610000e-08  20.0277  19.7932
0202-11-07_20:24:47.223000      3432.40       -4.44904300e-01       -5.00137400e-08  20.0277  19.7932
0202-11-07_20:24:47.645000      3432.82       -4.44721500e-01       -7.68505300e-08  20.0056  19.9606
0202-11-07_20:24:48.047000      3433.23       -4.45358200e-01       -8.80686700e-08  20.0056  19.9606
0202-11-07_20:24:48.453000      3433.63       -4.45174100e-01       -6.96609800e-08  20.0056  19.9606
0202-11-07_20:24:48.855000      3434.03       -4.45058300e-01       -8.10650300e-08  20.0334  19.9189
0202-11-07_20:24:49.258000      3434.44       -4.44964800e-01       -1.00774260e-07  20.0334  19.9189
0202-11-07_20:24:49.664000      3434.84       -4.45061300e-01       -8.89983000e-08  19.9885  19.8047
0202-11-07_20:24:50.060000      3435.24       -4.45540600e-01       -7.94535800e-08  19.9885  19.8047
0202-11-07_20:24:50.480000      3435.66       -4.46361400e-01       -8.65191600e-08  19.9885  19.8047
0202-11-07_20:24:50.870000      3436.05       -4.47588700e-01       -1.06848170e-07  19.9871  20.0004
0202-11-07_20:24:51.270000      3436.45       -3.81384800e-01       -1.04245070e-07  19.9871  20.0004
0202-11-07_20:24:51.695000      3436.87       -1.79272500e-01       -9.11675600e-08  20.0233  19.7764
0202-11-07_20:24:52.100000      3437.28        2.14278800e-01       -8.61472800e-08  20.0233  19.7764
0202-11-07_20:24:52.516000      3437.70        4.17264000e-01       -1.00526340e-07  20.0233  19.7764
0202-11-07_20:24:52.914000      3438.09        8.07899100e-01       -9.93487500e-08  20.0136  19.9382
0202-11-07_20:24:53.316000      3438.49        1.01323800e+00       -1.08955450e-07  20.0136  19.9382
0202-11-07_20:24:53.720000      3438.90        1.40422900e+00       -9.05477700e-08  20.0272  19.9002
0202-11-07_20:24:54.113000      3439.29        1.61012300e+00       -9.00519400e-08  20.0272  19.9002
0202-11-07_20:24:54.510000      3439.69        1.99867100e+00       -9.86677100e-08  19.9912  19.7968
0202-11-07_20:24:54.910000      3440.09        2.20521800e+00       -1.03316420e-07  19.9912  19.7968
0202-11-07_20:24:55.312000      3440.49        2.59534500e+00       -1.03936210e-07  19.9912  19.7968
0202-11-07_20:24:55.723000      3440.90        2.78113100e+00       -1.07840860e-07  20.0235  20.0058
0202-11-07_20:24:56.130000      3441.31        3.19017400e+00       -1.00155510e-07  20.0235  20.0058
0202-11-07_20:24:56.530000      3441.71        3.37829100e+00       -9.04868300e-08  20.0219  19.7724
0202-11-07_20:24:56.934000      3442.11        3.78363200e+00       -1.00031550e-07  20.0219  19.7724
0202-11-07_20:24:57.340000      3442.52        4.17568400e+00       -1.02510700e-07  20.0219  19.7724
0202-11-07_20:24:57.754000      3442.93        4.38121100e+00       -1.04370060e-07  20.0044  19.9487
0202-11-07_20:24:58.156000      3443.33        4.77866800e+00       -9.67466800e-08  20.0044  19.9487
0202-11-07_20:24:58.560000      3443.74        4.95957900e+00       -9.07967300e-08  20.0045  19.9018
0202-11-07_20:24:58.960000      3444.14        5.36440100e+00       -1.15154350e-07  20.0045  19.9018
0202-11-07_20:24:59.390000      3444.57        5.54919100e+00       -1.07902840e-07  20.0045  19.9018
0202-11-07_20:24:59.800000      3444.98        5.96174100e+00       -8.89993400e-08  20.0073  19.7974
0202-11-07_20:25:00.203000      3445.38        6.14729200e+00       -8.47846300e-08  20.0073  19.7974
0202-11-07_20:25:00.620000      3445.80        6.55943600e+00       -7.46198900e-08  20.0401  20.0085
0202-11-07_20:25:01.020000      3446.20        6.74444400e+00       -8.33588900e-08  20.0401  20.0085
0202-11-07_20:25:01.445000      3446.62        7.13014600e+00       -7.72849700e-08  20.0401  20.0085
0202-11-07_20:25:01.850000      3447.03        7.34216900e+00       -9.04244600e-08  20.0452  19.7742
0202-11-07_20:25:02.250000      3447.43        7.72757200e+00       -3.46835000e-09  20.0452  19.7742
0202-11-07_20:25:02.650000      3447.83        7.93270200e+00        1.00222010e-07  19.9788  19.9378
0202-11-07_20:25:03.050000      3448.23        8.32473200e+00        5.53286260e-07  19.9788  19.9378
0202-11-07_20:25:03.450000      3448.63        8.52701400e+00        1.36012489e-06  19.9788  19.9378
0202-11-07_20:25:03.850000      3449.03        8.92171300e+00        5.49416570e-06  20.0464  19.9229
0202-11-07_20:25:04.254000      3449.43        9.12292300e+00        9.21437472e-06  20.0464  19.9229
0202-11-07_20:25:04.664000      3449.84        9.51037400e+00        2.56843436e-05  20.0251  19.8006

File: chapter 5/cold_vs_warm/200K/ffj24/Ic/0_degradation/step04/Ic_2023-11-07_20-25-42554284_ffj24-step04-20k.txt
# Ic = 7.96 A, n = 27.73 , Tavg = 20.02 K, f24-step4-20K
#datetime                        t_s     iHTS_A                vHTS_V                tHTS_K  tTAR_K
0202-11-07_20:25:21.910000      3467.09       -4.44093100e-01       -3.90776215e-08  20.0248  19.7828
0202-11-07_20:25:22.324000      3467.50       -4.44272600e-01       -4.82504715e-08  20.0213  19.9733
0202-11-07_20:25:22.727000      3467.90       -4.44558400e-01       -3.43672315e-08  20.0213  19.9733
0202-11-07_20:25:23.137000      3468.31       -4.44230400e-01       -3.96354215e-08  19.9734  19.9955
0202-11-07_20:25:23.540000      3468.72       -4.43939500e-01       -5.56883415e-08  19.9734  19.9955
0202-11-07_20:25:23.977000      3469.15       -4.44453400e-01       -4.81893315e-08  19.9734  19.9955
0202-11-07_20:25:24.370000      3469.55       -4.44782900e-01       -3.43060915e-08  20.0282  19.7995
0202-11-07_20:25:24.780000      3469.96       -4.44667300e-01       -2.23441915e-08  20.0282  19.7995
0202-11-07_20:25:25.188000      3470.37       -4.44649400e-01       -2.71165515e-08  19.9890  19.9310
0202-11-07_20:25:25.586000      3470.77       -4.43894000e-01       -4.64539215e-08  19.9890  19.9310
0202-11-07_20:25:25.992000      3471.17       -4.44236600e-01       -3.74050215e-08  20.0237  19.9281
0202-11-07_20:25:26.390000      3471.57       -4.44576400e-01       -1.58984015e-08  20.0237  19.9281
0202-11-07_20:25:26.793000      3471.97       -4.44757500e-01       -2.07327415e-08  20.0237  19.9281
0202-11-07_20:25:27.195000      3472.38       -4.45398300e-01       -1.24275915e-08  20.0013  19.7852
0202-11-07_20:25:27.600000      3472.78       -4.45846500e-01       -2.73024915e-08  20.0013  19.7852
0202-11-07_20:25:27.996000      3473.18       -4.46666900e-01       -3.39342115e-08  20.0307  20.0294
0202-11-07_20:25:28.390000      3473.57       -4.48950900e-01       -2.42035515e-08  20.0307  20.0294
0202-11-07_20:25:28.790000      3473.97       -2.94234200e-01       -1.19317615e-08  20.0307  20.0294
0202-11-07_20:25:29.200000      3474.38       -9.26502600e-02       -1.58130150e-09  20.0180  19.7582
0202-11-07_20:25:29.605000      3474.78        2.97235900e-01       -2.69693150e-09  20.0180  19.7582
0202-11-07_20:25:30.008000      3475.19        5.03978500e-01       -3.38102715e-08  19.9847  19.9603
0202-11-07_20:25:30.402000      3475.58        8.94278200e-01       -2.22202515e-08  19.9847  19.9603
0202-11-07_20:25:30.793000      3475.97        1.10340100e+00        1.17441085e-08  19.9847  19.9603
0202-11-07_20:25:31.195000      3476.37        1.49844700e+00        1.55248185e-08  20.0166  19.8962
0202-11-07_20:25:31.598000      3476.78        1.70405900e+00        1.65784585e-08  20.0166  19.8962
0202-11-07_20:25:32             3477.18        2.09282400e+00        9.57485850e-09  20.0166  19.8962
0202-11-07_20:25:32.400000      3477.58        2.29668300e+00        1.08764085e-08  20.0196  19.8185
0202-11-07_20:25:32.793000      3477.97        2.68826700e+00        9.26495850e-09  20.0196  19.8185
0202-11-07_20:25:33.188000      3478.37        2.87359800e+00        8.27329850e-09  20.0128  19.9800
0202-11-07_20:25:33.590000      3478.77        3.28579400e+00       -7.84117150e-09  20.0128  19.9800
0202-11-07_20:25:33.996000      3479.18        3.46996600e+00       -2.55051215e-08  20.0128  19.9800
0202-11-07_20:25:34.390000      3479.57        3.87890400e+00       -7.53128150e-09  20.0093  19.7890
0202-11-07_20:25:34.800000      3479.98        4.27064500e+00       -9.70054150e-09  20.0093  19.7890
0202-11-07_20:25:35.203000      3480.38        4.47807900e+00       -2.08566115e-08  20.0019  19.9276
0202-11-07_20:25:35.600000      3480.78        4.87086700e+00       -2.18480415e-08  20.0019  19.9276
0202-11-07_20:25:36.010000      3481.19        5.04932900e+00       -1.26751815e-08  20.0559  19.9311
0202-11-07_20:25:36.418000      3481.60        5.45988000e+00        1.02212850e-09  20.0559  19.9311
0202-11-07_20:25:36.824000      3482.00        5.64534100e+00        1.08409850e-09  20.0559  19.9311
0202-11-07_20:25:37.227000      3482.40        6.05578100e+00        1.94917985e-08  20.0254  19.7836
0202-11-07_20:25:37.630000      3482.81        6.24515900e+00        3.93512850e-09  20.0254  19.7836
0202-11-07_20:25:38.035000      3483.21        6.65381900e+00        2.94346850e-09  20.0072  20.0150
0202-11-07_20:25:38.450000      3483.63        6.83768800e+00       -1.47204815e-08  20.0072  20.0150
0202-11-07_20:25:38.960000      3484.14        7.22483900e+00        6.29031850e-09  20.0072  20.0150
0202-11-07_20:25:39.367000      3484.55        7.43147300e+00       -2.75858150e-09  20.0078  19.7655
0202-11-07_20:25:39.760000      3484.94        7.82632600e+00        7.74419385e-08  20.0078  19.7655
0202-11-07_20:25:40.170000      3485.35        8.02891800e+00        2.55506928e-07  19.9957  19.9741
0202-11-07_20:25:40.570000      3485.75        8.41824100e+00        8.22612608e-07  19.9957  19.9741
0202-11-07_20:25:40.984000      3486.16        8.62418500e+00        2.37257759e-06  19.9957  19.9741
0202-11-07_20:25:41.375000      3486.55        9.01427100e+00        6.93440206e-06  20.0557  19.8888
0202-11-07_20:25:41.777000      3486.95        9.21678800e+00        1.22757326e-05  20.0557  19.8888
0202-11-07_20:25:42.176000      3487.36        9.60919400e+00        3.31504916e-05  20.0177  19.8192

File: chapter 5/cold_vs_warm/200K/ffj24/Ic/0_degradation/step04/Ic_2023-11-07_20-26-19860196_ffj24-step04-20k.txt
# Ic = 7.89 A, n = 26.41 , Tavg = 20.04 K, f24-step4-20K
#datetime                        t_s     iHTS_A                vHTS_V                tHTS_K  tTAR_K
0202-11-07_20:25:59.440000      3504.62       -4.43705400e-01        2.62167357e-07  20.0044  19.8713
0202-11-07_20:25:59.844000      3505.02       -4.43834500e-01        2.57456967e-07  19.9941  19.9804
0202-11-07_20:26:00.250000      3505.43       -4.43849500e-01        2.75306857e-07  19.9941  19.9804
0202-11-07_20:26:00.645000      3505.82       -4.43824300e-01        2.83859937e-07  20.0321  19.8655
0202-11-07_20:26:01.035000      3506.21       -4.43793800e-01        2.85905237e-07  20.0321  19.8655
0202-11-07_20:26:01.490000      3506.67       -4.44283500e-01        2.88012517e-07  20.0321  19.8655
0202-11-07_20:26:01.900000      3507.08       -4.44261300e-01        2.86091167e-07  20.0114  19.7850
0202-11-07_20:26:02.300000      3507.48       -4.44349300e-01        2.78219867e-07  20.0114  19.7850
0202-11-07_20:26:02.703000      3507.88       -4.44609000e-01        2.94706227e-07  19.9951  19.9537
0202-11-07_20:26:03.105000      3508.28       -4.44462100e-01        2.93962477e-07  19.9951  19.9537
0202-11-07_20:26:03.510000      3508.69       -4.44901000e-01        2.97557247e-07  20.0267  19.9203
0202-11-07_20:26:03.902000      3509.08       -4.45378900e-01        2.99850467e-07  20.0267  19.9203
0202-11-07_20:26:04.300000      3509.48       -4.45180700e-01        2.93900507e-07  20.0267  19.9203
0202-11-07_20:26:04.700000      3509.88       -4.45342400e-01        2.90491717e-07  19.9855  19.7962
0202-11-07_20:26:05.105000      3510.28       -4.45502700e-01        2.88570387e-07  19.9855  19.7962
0202-11-07_20:26:05.510000      3510.69       -4.47045200e-01        3.01090107e-07  20.0254  20.0198
0202-11-07_20:26:05.914000      3511.09       -4.49701800e-01        2.99788547e-07  20.0254  20.0198
0202-11-07_20:26:06.305000      3511.48       -2.21654500e-01        2.97743247e-07  20.0254  20.0198
0202-11-07_20:26:06.700000      3511.88       -1.72732100e-02        2.72517877e-07  20.0347  19.7649
0202-11-07_20:26:07.094000      3512.27        3.69357000e-01        2.94024517e-07  20.0347  19.7649
0202-11-07_20:26:07.500000      3512.68        5.74852600e-01        3.09829117e-07  20.0347  19.7649
0202-11-07_20:26:07.902000      3513.08        9.65375700e-01        2.95512007e-07  19.9825  19.9359
0202-11-07_20:26:08.305000      3513.48        1.17010200e+00        2.85843317e-07  19.9825  19.9359
0202-11-07_20:26:08.700000      3513.88        1.56284500e+00        3.00966147e-07  20.0362  19.9133
0202-11-07_20:26:09.094000      3514.27        1.76853300e+00        3.14043677e-07  20.0362  19.9133
0202-11-07_20:26:09.504000      3514.68        2.16201200e+00        3.12122327e-07  20.0362  19.9133
0202-11-07_20:26:09.906000      3515.09        2.36580300e+00        3.07783817e-07  19.9997  19.7975
0202-11-07_20:26:10.312000      3515.49        2.75490400e+00        3.02391697e-07  19.9997  19.7975
0202-11-07_20:26:10.720000      3515.90        2.94080400e+00        3.05242767e-07  20.0229  20.0048
0202-11-07_20:26:11.120000      3516.30        3.34496800e+00        3.02763617e-07  20.0229  20.0048
0202-11-07_20:26:11.530000      3516.71        3.52909100e+00        2.92723057e-07  20.0120  19.7781
0202-11-07_20:26:11.920000      3517.10        3.94195400e+00        3.00346447e-07  20.0120  19.7781
0202-11-07_20:26:12.316000      3517.49        4.33122800e+00        3.22472877e-07  20.0120  19.7781
0202-11-07_20:26:12.710000      3517.89        4.53458400e+00        3.25137967e-07  19.9977  19.9378
0202-11-07_20:26:13.113000      3518.29        4.92372200e+00        3.00222487e-07  19.9977  19.9378
0202-11-07_20:26:13.516000      3518.69        5.10798600e+00        3.01524047e-07  20.0503  19.9186
0202-11-07_20:26:13.914000      3519.09        5.51803800e+00        3.00036547e-07  20.0503  19.9186
0202-11-07_20:26:14.316000      3519.50        5.70102900e+00        3.00098527e-07  20.0503  19.9186
0202-11-07_20:26:14.723000      3519.90        6.12022800e+00        3.08961497e-07  20.0312  19.7915
0202-11-07_20:26:15.113000      3520.29        6.30480200e+00        3.08465667e-07  20.0312  19.7915
0202-11-07_20:26:15.516000      3520.69        6.70627900e+00        3.26687437e-07  19.9970  19.9985
0202-11-07_20:26:15.910000      3521.09        6.89069900e+00        3.18506237e-07  19.9970  19.9985
0202-11-07_20:26:16.312000      3521.49        7.28271700e+00        3.47388137e-07  19.9970  19.9985
0202-11-07_20:26:16.720000      3521.90        7.48709000e+00        3.74224727e-07  20.0349  19.7779
0202-11-07_20:26:17.120000      3522.30        7.88280300e+00        4.55912777e-07  20.0349  19.7779
0202-11-07_20:26:17.520000      3522.70        8.08571300e+00        6.30507047e-07  19.9984  19.9467
0202-11-07_20:26:17.914000      3523.09        8.47154500e+00        1.81826870e-06  19.9984  19.9467
0202-11-07_20:26:18.310000      3523.48        8.67356100e+00        3.07755386e-06  19.9984  19.9467
0202-11-07_20:26:18.707000      3523.88        9.06611200e+00        8.46066011e-06  20.0406  19.9136
0202-11-07_20:26:19.098000      3524.28        9.27440700e+00        1.44995018e-05  20.0406  19.9136
0202-11-07_20:26:19.500000      3524.68        9.66150700e+00        3.67679229e-05  20.0406  19.9136

File: chapter 5/cold_vs_warm/200K/ffj24/Ic/0_degradation/step04/Ic_2023-11-07_20-27-34289601_ffj24-step04-20k.txt
# Ic = 7.96 A, n = 28.06 , Tavg = 20.03 K, f24-step4-20K
#datetime                        t_s     iHTS_A                vHTS_V                tHTS_K  tTAR_K
0202-11-07_20:27:14.207000      3579.39       -4.44240400e-01       -6.31656170e-08  20.0191  19.8922
0202-11-07_20:27:14.610000      3579.79       -4.43852800e-01       -5.33101970e-08  20.0112  19.8256
0202-11-07_20:27:15.010000      3580.19       -4.44456800e-01       -6.18624670e-08  20.0112  19.8256
0202-11-07_20:27:15.445000      3580.62       -4.45097900e-01       -5.53546970e-08  20.0112  19.8256
0202-11-07_20:27:15.848000      3581.02       -4.45030400e-01       -5.64083370e-08  20.0282  20.0105
0202-11-07_20:27:16.246000      3581.42       -4.45011100e-01       -5.18838870e-08  20.0282  20.0105
0202-11-07_20:27:16.645000      3581.82       -4.44776600e-01       -6.47134870e-08  20.0408  19.7731
0202-11-07_20:27:17.047000      3582.23       -4.44321600e-01       -6.08708070e-08  20.0408  19.7731
0202-11-07_20:27:17.457000      3582.63       -4.45028100e-01       -7.64894470e-08  20.0408  19.7731
0202-11-07_20:27:17.850000      3583.03       -4.44932100e-01       -8.50425170e-08  19.9911  19.9701
0202-11-07_20:27:18.254000      3583.43       -4.45156300e-01       -6.91139770e-08  19.9911  19.9701
0202-11-07_20:27:18.660000      3583.84       -4.45125100e-01       -7.48160270e-08  20.0093  19.8949
0202-11-07_20:27:19.050000      3584.23       -4.45259800e-01       -6.16145470e-08  20.0093  19.8949
0202-11-07_20:27:19.453000      3584.63       -4.45746600e-01       -6.59530570e-08  20.0093  19.8949
0202-11-07_20:27:19.855000      3585.03       -4.46114600e-01       -8.13237970e-08  20.0008  19.8296
0202-11-07_20:27:20.260000      3585.44       -4.49241000e-01       -6.78124270e-08  20.0008  19.8296
0202-11-07_20:27:20.664000      3585.84       -4.16323100e-01       -8.24383570e-08  20.0230  20.0064
0202-11-07_20:27:21.066000      3586.25       -5.51980700e-02       -5.57870270e-08  20.0230  20.0064
0202-11-07_20:27:21.465000      3586.64        1.49344100e-01       -6.55796770e-08  20.0230  20.0064
0202-11-07_20:27:21.860000      3587.04        5.43300700e-01       -7.90290770e-08  20.0063  19.7701
0202-11-07_20:27:22.254000      3587.43        7.50553300e-01       -1.04688297e-07  20.0063  19.7701
0202-11-07_20:27:22.660000      3587.84        1.14060200e+00       -1.04316427e-07  20.0071  19.9644
0202-11-07_20:27:23.062000      3588.24        1.34803100e+00       -1.08530977e-07  20.0071  19.9644
0202-11-07_20:27:23.460000      3588.64        1.73900300e+00       -8.15082270e-08  20.0201  19.8848
0202-11-07_20:27:23.863000      3589.04        1.94293700e+00       -6.96702770e-08  20.0201  19.8848
0202-11-07_20:27:24.266000      3589.44        2.33942700e+00       -7.17775570e-08  20.0201  19.8848
0202-11-07_20:27:24.664000      3589.84        2.54363300e+00       -6.90504870e-08  19.9913  19.8106
0202-11-07_20:27:25.060000      3590.24        2.93455700e+00       -6.92984070e-08  19.9913  19.8106
0202-11-07_20:27:25.473000      3590.65        3.12333300e+00       -4.96511270e-08  20.0263  20.0003
0202-11-07_20:27:25.870000      3591.05        3.53573500e+00       -4.82875870e-08  20.0263  20.0003
0202-11-07_20:27:26.270000      3591.45        3.71968100e+00       -6.01253870e-08  20.0263  20.0003
0202-11-07_20:27:26.670000      3591.85        4.13259300e+00       -5.10761170e-08  20.0377  19.7689
0202-11-07_20:27:27.086000      3592.26        4.52076800e+00       -4.50021970e-08  20.0377  19.7689
0202-11-07_20:27:27.484000      3592.66        4.72521000e+00       -5.45469270e-08  20.0377  19.7689
0202-11-07_20:27:27.890000      3593.07        5.11509500e+00       -6.68187370e-08  20.0261  19.9725
0202-11-07_20:27:28.300000      3593.48        5.30308500e+00       -3.89902470e-08  20.0261  19.9725
0202-11-07_20:27:28.703000      3593.88        5.71471900e+00       -5.00844570e-08  20.0280  19.8718
0202-11-07_20:27:29.110000      3594.29        5.89867100e+00       -5.82656570e-08  20.0280  19.8718
0202-11-07_20:27:29.510000      3594.69        6.30716000e+00       -5.91333570e-08  19.9805  19.8113
0202-11-07_20:27:29.910000      3595.09        6.49232900e+00       -7.30166170e-08  19.9805  19.8113
0202-11-07_20:27:30.316000      3595.49        6.90412200e+00       -6.93598670e-08  19.9805  19.8113
0202-11-07_20:27:30.720000      3595.90        7.08794200e+00       -5.22537170e-08  20.0214  20.0074
0202-11-07_20:27:31.113000      3596.29        7.48040200e+00       -7.19511700e-09  20.0214  20.0074
0202-11-07_20:27:31.516000      3596.69        7.68676200e+00        2.11911730e-08  20.0469  19.7831
0202-11-07_20:27:31.906000      3597.09        8.07727500e+00        2.21072833e-07  20.0469  19.7831
0202-11-07_20:27:32.312000      3597.49        8.28522800e+00        5.60531083e-07  20.0469  19.7831
0202-11-07_20:27:32.723000      3597.90        8.67669200e+00        2.56312902e-06  20.0016  19.9723
0202-11-07_20:27:33.125000      3598.30        8.88424300e+00        4.80267170e-06  20.0016  19.9723
0202-11-07_20:27:33.527000      3598.71        9.27398900e+00        1.43671810e-05  20.0310  19.8820
0202-11-07_20:27:33.930000      3599.11        9.48229000e+00        2.41237002e-05  20.0310  19.8820

File: chapter 5/cold_vs_warm/20K/ffj23/Ic/0_degradation/step00/Ic_2023-10-31_12-23-20890628_ffj23-step00-77k.txt
# Ic = 2.82 A, n = 28.53 , Tavg = 77.10 K, f23insitu_pristine
#datetime                        t_s     iHTS_A                vHTS_V                tHTS_K  tTAR_K
0202-10-31_12:22:13.316000      18112.03        4.96212200e-02        2.23183720e-08  77.1450  76.8171
0202-10-31_12:22:13.520000      18112.23        1.26548800e-02        2.57271820e-08  77.1450  76.8171
0202-10-31_12:22:13.710000      18112.43        2.31386700e-02        2.21944220e-08  77.1450  76.8171
0202-10-31_12:22:13.918000      18112.63        3.23861900e-02        2.75245520e-08  77.1450  76.8171
0202-10-31_12:22:14.120000      18112.84        4.24529400e-02        2.20084820e-08  77.1450  76.8171
0202-10-31_12:22:14.312000      18113.03        5.27096600e-02        2.33100220e-08  77.2845  76.8518
0202-10-31_12:22:14.516000      18113.23        6.22080000e-02        2.30001320e-08  77.2845  76.8518
0202-10-31_12:22:14.710000      18113.42        7.21367300e-02        2.53553120e-08  77.2845  76.8518
0202-10-31_12:22:14.902000      18113.62        8.21018800e-02        2.62230020e-08  77.2845  76.8518
0202-10-31_12:22:15.117000      18113.83        9.22532300e-02        2.30621120e-08  77.2845  76.8518
0202-10-31_12:22:15.310000      18114.02        1.01732300e-01        2.20704620e-08  77.0944  76.8097
0202-10-31_12:22:15.504000      18114.22        1.12121100e-01        2.03350120e-08  77.0944  76.8097
0202-10-31_12:22:15.707000      18114.42        1.22067600e-01        2.07066320e-08  77.0944  76.8097
0202-10-31_12:22:15.900000      18114.62        1.31279500e-01        1.88471020e-08  77.0944  76.8097
0202-10-31_12:22:16.117000      18114.83        1.42052700e-01        2.29375520e-08  77.0944  76.8097
0202-10-31_12:22:16.310000      18115.02        1.51614900e-01        2.87015320e-08  77.2621  76.8476
0202-10-31_12:22:16.500000      18115.22        1.61186400e-01        2.49208520e-08  77.2621  76.8476
0202-10-31_12:22:16.703000      18115.42        1.71820100e-01        2.07683120e-08  77.2621  76.8476
0202-10-31_12:22:16.900000      18115.61        1.81918000e-01        1.95907220e-08  77.2621  76.8476
0202-10-31_12:22:17.105000      18115.82        1.90616400e-01        2.08302920e-08  77.1408  76.8037
0202-10-31_12:22:17.310000      18116.02        2.01100200e-01        2.30615020e-08  77.1408  76.8037
0202-10-31_12:22:17.504000      18116.22        2.11812500e-01        2.35573320e-08  77.1408  76.8037
0202-10-31_12:22:17.707000      18116.42        2.20451500e-01        2.33094220e-08  77.1408  76.8037
0202-10-31_12:22:17.902000      18116.62        2.31241000e-01        2.64703120e-08  77.1408  76.8037
0202-10-31_12:22:18.100000      18116.82        2.40858700e-01        2.00865520e-08  77.2232  76.8387
0202-10-31_12:22:18.297000      18117.01        2.50695400e-01        1.82272020e-08  77.2232  76.8387
0202-10-31_12:22:18.490000      18117.20        2.60898700e-01        1.55001520e-08  77.2232  76.8387
0202-10-31_12:22:18.690000      18117.41        2.71082600e-01        1.91568720e-08  77.2232  76.8387
0202-10-31_12:22:18.887000      18117.60        2.79877500e-01        1.82272020e-08  77.2232  76.8387
0202-10-31_12:22:19.110000      18117.82        2.90707100e-01        2.10782020e-08  77.2232  76.8387
0202-10-31_12:22:19.300000      18118.02        3.00552700e-01        1.77313720e-08  77.1508  76.7989
0202-10-31_12:22:19.496000      18118.21        3.10192000e-01        1.56241120e-08  77.1508  76.7989
0202-10-31_12:22:19.695000      18118.41        3.20396700e-01        1.51282920e-08  77.1508  76.7989
0202-10-31_12:22:19.890000      18118.61        3.30611900e-01        1.85990720e-08  77.1508  76.7989
0202-10-31_12:22:20.100000      18118.82        3.39890600e-01        1.48803720e-08  77.1508  76.7989
0202-10-31_12:22:20.300000      18119.02        3.50647400e-01        2.43010720e-08  77.2006  76.8154
0202-10-31_12:22:20.496000      18119.21        3.60601400e-01        2.12021620e-08  77.2006  76.8154
0202-10-31_12:22:20.703000      18119.42        3.69332400e-01        3.11186820e-08  77.2006  76.8154
0202-10-31_12:22:20.895000      18119.61        3.80208000e-01        2.73999820e-08  77.2006  76.8154
0202-10-31_12:22:21.094000      18119.81        3.89983900e-01        2.23797420e-08  77.2006  76.8154
0202-10-31_12:22:21.297000      18120.01        3.99545900e-01        1.93428120e-08  77.1278  76.7863
0202-10-31_12:22:21.490000      18120.21        4.10000100e-01        1.70493320e-08  77.1278  76.7863
0202-10-31_12:22:21.684000      18120.40        4.19678000e-01        2.77091820e-08  77.1278  76.7863
0202-10-31_12:22:21.887000      18120.60        4.28901700e-01        2.88862020e-08  77.1278  76.7863
0202-10-31_12:22:22.090000      18120.81        4.39528000e-01        2.69027520e-08  77.1278  76.7863
0202-10-31_12:22:22.293000      18121.01        4.49614000e-01        2.02710820e-08  77.2334  76.8169
0202-10-31_12:22:22.490000      18121.20        4.58821500e-01        1.77299620e-08  77.2334  76.8169
0202-10-31_12:22:22.680000      18121.40        4.69930100e-01        2.14486620e-08  77.2334  76.8169
0202-10-31_12:22:22.883000      18121.60        4.79079700e-01        2.37418620e-08  77.2334  76.8169
0202-10-31_12:22:23.105000      18121.82        4.88668600e-01        2.16346020e-08  77.2334  76.8169
0202-10-31_12:22:23.305000      18122.02        4.99067800e-01        2.28741620e-08  77.1254  76.7766
0202-10-31_12:22:23.496000      18122.21        5.08625500e-01        1.87836020e-08  77.1254  76.7766
0202-10-31_12:22:23.703000      18122.42        5.18436900e-01        2.36179020e-08  77.1254  76.7766
0202-10-31_12:22:23.900000      18122.62        5.28754500e-01        2.42996720e-08  77.1254  76.7766
0202-10-31_12:22:24.094000      18122.81        5.39029000e-01        2.86381520e-08  77.2174  76.8077
0202-10-31_12:22:24.290000      18123.00        5.48174100e-01        2.34939520e-08  77.2174  76.8077
0202-10-31_12:22:24.480000      18123.20        5.58620900e-01        2.02091020e-08  77.2174  76.8077
0202-10-31_12:22:24.670000      18123.39        5.68082100e-01        2.40517520e-08  77.2174  76.8077
0202-10-31_12:22:24.870000      18123.59        5.77693200e-01        3.22328920e-08  77.2174  76.8077
0202-10-31_12:22:25.082000      18123.80        5.88349200e-01        3.68812620e-08  77.2174  76.8077
0202-10-31_12:22:25.290000      18124.00        5.98068700e-01        3.48979620e-08  77.1480  76.7774
0202-10-31_12:22:25.492000      18124.21        6.07912800e-01        3.45260920e-08  77.1480  76.7774
0202-10-31_12:22:25.690000      18124.41        6.17801400e-01        2.83902320e-08  77.1480  76.7774
0202-10-31_12:22:25.883000      18124.60        6.28030000e-01        2.69027520e-08  77.1480  76.7774
0202-10-31_12:22:26.098000      18124.81        6.37714500e-01        1.84737020e-08  77.2171  76.7969
0202-10-31_12:22:26.290000      18125.00        6.47644800e-01        2.23783420e-08  77.2171  76.7969
0202-10-31_12:22:26.484000      18125.20        6.57941500e-01        2.16965820e-08  77.2171  76.7969
0202-10-31_12:22:26.680000      18125.39        6.67560100e-01        2.36179020e-08  77.2171  76.7969
0202-10-31_12:22:26.870000      18125.59        6.77110400e-01        2.32460320e-08  77.2171  76.7969
0202-10-31_12:22:27.090000      18125.81        6.87238000e-01        1.88455720e-08  77.2171  76.7969
0202-10-31_12:22:27.285000      18126.00        6.96786800e-01        1.82877720e-08  77.1335  76.7701
0202-10-31_12:22:27.477000      18126.19        7.06636800e-01        2.32456620e-08  77.1335  76.7701
0202-10-31_12:22:27.668000      18126.38        7.17111200e-01        2.88233420e-08  77.1335  76.7701
0202-10-31_12:22:27.867000      18126.58        7.27397600e-01        3.31613220e-08  77.1335  76.7701
0202-10-31_12:22:28.086000      18126.80        7.36792000e-01        2.28729220e-08  77.1335  76.7701
0202-10-31_12:22:28.290000      18127.01        7.47091800e-01        2.20052220e-08  77.2227  76.7954
0202-10-31_12:22:28.484000      18127.20        7.56346700e-01        2.03937920e-08  77.2227  76.7954
0202-10-31_12:22:28.688000      18127.40        7.66459500e-01        2.78311920e-08  77.2227  76.7954
0202-10-31_12:22:28.883000      18127.60        7.77220800e-01        3.03103220e-08  77.2227  76.7954
0202-10-31_12:22:29.080000      18127.79        7.86561800e-01        2.99384520e-08  77.2227  76.7954
0202-10-31_12:22:29.280000      18128.00        7.96403800e-01        2.23151220e-08  77.1026  76.7559
0202-10-31_12:22:29.477000      18128.19        8.06283600e-01        2.31828120e-08  77.1026  76.7559
0202-10-31_12:22:29.668000      18128.38        8.16280600e-01        2.41744720e-08  77.1026  76.7559
0202-10-31_12:22:29.875000      18128.59        8.26380000e-01        2.78931720e-08  77.1026  76.7559
0202-10-31_12:22:30.086000      18128.80        8.36201800e-01        2.68395320e-08  77.1026  76.7559
0202-10-31_12:22:30.280000      18129.00        8.46069700e-01        3.11780220e-08  77.1871  76.7848
0202-10-31_12:22:30.480000      18129.20        8.55612600e-01        2.80171220e-08  77.1871  76.7848
0202-10-31_12:22:30.684000      18129.40        8.65265300e-01        3.61362820e-08  77.1871  76.7848
0202-10-31_12:22:30.875000      18129.59        8.75807100e-01        3.00624120e-08  77.1871  76.7848
0202-10-31_12:22:31.082000      18129.80        8.85899100e-01        2.98144920e-08  77.1871  76.7848
0202-10-31_12:22:31.273000      18129.99        8.95444900e-01        2.73353620e-08  77.1042  76.7532
0202-10-31_12:22:31.470000      18130.18        9.05591800e-01        2.42364420e-08  77.1042  76.7532
0202-10-31_12:22:31.670000      18130.39        9.15571000e-01        2.89468020e-08  77.1042  76.7532
0202-10-31_12:22:31.863000      18130.58        9.25283100e-01        2.65916220e-08  77.1042  76.7532
0202-10-31_12:22:32.080000      18130.79        9.35026300e-01        3.43389120e-08  77.1042  76.7532
0202-10-31_12:22:32.273000      18130.99        9.45507100e-01        2.85749320e-08  77.1836  76.7821
0202-10-31_12:22:32.477000      18131.19        9.54839100e-01        3.14259320e-08  77.1836  76.7821
0202-10-31_12:22:32.680000      18131.39        9.64931000e-01        2.96905420e-08  77.1836  76.7821
0202-10-31_12:22:32.880000      18131.60        9.72623200e-01        3.34712220e-08  77.1836  76.7821
0202-10-31_12:22:33.086000      18131.80        9.84841900e-01        3.38430920e-08  77.1836  76.7821
0202-10-31_12:22:33.277000      18131.99        9.94646000e-01        3.14260020e-08  77.1200  76.7495
0202-10-31_12:22:33.484000      18132.20        1.00495500e+00        2.80793820e-08  77.1200  76.7495
0202-10-31_12:22:33.680000      18132.39        1.01456600e+00        2.63442720e-08  77.1200  76.7495
0202-10-31_12:22:33.870000      18132.59        1.02431600e+00        2.24397820e-08  77.1200  76.7495
0202-10-31_12:22:34.086000      18132.80        1.03458300e+00        2.40512120e-08  77.1874  76.7801
0202-10-31_12:22:34.277000      18132.99        1.04431800e+00        2.08903220e-08  77.1874  76.7801
0202-10-31_12:22:34.470000      18133.19        1.05404500e+00        2.42991320e-08  77.1874  76.7801
0202-10-31_12:22:34.670000      18133.39        1.06450400e+00        2.25637320e-08  77.1874  76.7801
0202-10-31_12:22:34.867000      18133.58        1.07412700e+00        2.29975820e-08  77.1874  76.7801
0202-10-31_12:22:35.082000      18133.80        1.08374100e+00        2.53527620e-08  77.1874  76.7801
0202-10-31_12:22:35.280000      18134.00        1.09441500e+00        2.36793420e-08  77.1197  76.7387
0202-10-31_12:22:35.480000      18134.20        1.10414900e+00        3.04349820e-08  77.1197  76.7387
0202-10-31_12:22:35.684000      18134.40        1.11356600e+00        2.58485820e-08  77.1197  76.7387
0202-10-31_12:22:35.880000      18134.59        1.12408600e+00        2.59725420e-08  77.1197  76.7387
0202-10-31_12:22:36.082000      18134.80        1.13405900e+00        1.83492120e-08  77.1197  76.7387
0202-10-31_12:22:36.293000      18135.01        1.14301000e+00        2.24397820e-08  77.2017  76.7712
0202-10-31_12:22:36.484000      18135.20        1.15373500e+00        2.32454920e-08  77.2017  76.7712
0202-10-31_12:22:36.680000      18135.39        1.16381000e+00        2.70881520e-08  77.2017  76.7712
0202-10-31_12:22:36.880000      18135.60        1.17267900e+00        2.13861420e-08  77.2017  76.7712
0202-10-31_12:22:37.080000      18135.79        1.18364600e+00        2.16960420e-08  77.2017  76.7712
0202-10-31_12:22:37.270000      18135.99        1.19333200e+00        2.13241720e-08  77.0995  76.7322
0202-10-31_12:22:37.473000      18136.19        1.20210900e+00        2.57246320e-08  77.0995  76.7322
0202-10-31_12:22:37.668000      18136.38        1.21329300e+00        2.25017520e-08  77.0995  76.7322
0202-10-31_12:22:37.860000      18136.57        1.22340300e+00        2.51668220e-08  77.0995  76.7322
0202-10-31_12:22:38.113000      18136.83        1.23346100e+00        2.29356020e-08  77.0995  76.7322
0202-10-31_12:22:38.312000      18137.03        1.24289700e+00        2.06424020e-08  77.2120  76.7651
0202-10-31_12:22:38.516000      18137.23        1.25246500e+00        1.88450320e-08  77.2120  76.7651
0202-10-31_12:22:38.720000      18137.43        1.26289200e+00        2.01465820e-08  77.2120  76.7651
0202-10-31_12:22:38.910000      18137.63        1.27274100e+00        1.80393220e-08  77.2120  76.7651
0202-10-31_12:22:39.125000      18137.84        1.28228900e+00        1.90929520e-08  77.2120  76.7651
0202-10-31_12:22:39.320000      18138.03        1.29293900e+00        1.64900120e-08  77.1173  76.7273
0202-10-31_12:22:39.510000      18138.23        1.30278400e+00        1.78536820e-08  77.1173  76.7273
0202-10-31_12:22:39.715000      18138.43        1.31220800e+00        1.65523420e-08  77.1173  76.7273
0202-10-31_12:22:39.906000      18138.62        1.32243300e+00        2.02710420e-08  77.1173  76.7273
0202-10-31_12:22:40.120000      18138.84        1.33286200e+00        2.03949920e-08  77.1173  76.7273
0202-10-31_12:22:40.320000      18139.03        1.34216400e+00        2.31840220e-08  77.1473  76.7376
0202-10-31_12:22:40.520000      18139.24        1.35192600e+00        2.38038020e-08  77.1473  76.7376
0202-10-31_12:22:40.723000      18139.44        1.35964100e+00        2.56011720e-08  77.1473  76.7376
0202-10-31_12:22:40.914000      18139.63        1.37213100e+00        2.83282220e-08  77.1473  76.7376
0202-10-31_12:22:41.125000      18139.84        1.38132400e+00        3.01875720e-08  77.1473  76.7376
0202-10-31_12:22:41.316000      18140.03        1.39212100e+00        3.29146120e-08  77.1114  76.7212
0202-10-31_12:22:41.508000      18140.22        1.40226300e+00        2.62829320e-08  77.1114  76.7212
0202-10-31_12:22:41.715000      18140.43        1.41190600e+00        2.94438320e-08  77.1114  76.7212
0202-10-31_12:22:41.906000      18140.62        1.42164500e+00        2.73365720e-08  77.1114  76.7212
0202-10-31_12:22:42.100000      18140.82        1.43171200e+00        2.38657820e-08  77.1114  76.7212
0202-10-31_12:22:42.297000      18141.01        1.44118900e+00        2.51673220e-08  77.2262  76.7573
0202-10-31_12:22:42.490000      18141.20        1.45138100e+00        2.54772220e-08  77.2262  76.7573
0202-10-31_12:22:42.684000      18141.40        1.46160900e+00        2.78323920e-08  77.2262  76.7573
0202-10-31_12:22:42.880000      18141.59        1.47150100e+00        2.47954520e-08  77.2262  76.7573
0202-10-31_12:22:43.098000      18141.81        1.48100500e+00        2.15725820e-08  77.2262  76.7573
0202-10-31_12:22:43.297000      18142.01        1.49145800e+00        2.03330220e-08  77.1488  76.7185
0202-10-31_12:22:43.500000      18142.21        1.50120200e+00        1.85976220e-08  77.1488  76.7185
0202-10-31_12:22:43.700000      18142.42        1.51065700e+00        2.39897420e-08  77.1488  76.7185
0202-10-31_12:22:43.895000      18142.61        1.52116000e+00        2.10147820e-08  77.1488  76.7185
0202-10-31_12:22:44.105000      18142.82        1.53138000e+00        1.87215820e-08  77.1488  76.7185
0202-10-31_12:22:44.297000      18143.01        1.54058300e+00        2.33699520e-08  77.2330  76.7485
0202-10-31_12:22:44.490000      18143.20        1.55102500e+00        2.29361120e-08  77.2330  76.7485
0202-10-31_12:22:44.695000      18143.41        1.56092700e+00        2.38657820e-08  77.2330  76.7485
0202-10-31_12:22:44.887000      18143.60        1.57048800e+00        2.13866520e-08  77.2330  76.7485
0202-10-31_12:22:45.105000      18143.82        1.58069200e+00        2.05189520e-08  77.2330  76.7485
0202-10-31_12:22:45.300000      18144.02        1.59070600e+00        1.58719420e-08  77.0876  76.7043
0202-10-31_12:22:45.492000      18144.21        1.60008700e+00        1.37656920e-08  77.0876  76.7043
0202-10-31_12:22:45.695000      18144.41        1.61078700e+00        1.66796820e-08  77.0876  76.7043
0202-10-31_12:22:45.890000      18144.61        1.62071000e+00        1.57500120e-08  77.0876  76.7043
0202-10-31_12:22:46.098000      18144.81        1.62987000e+00        1.53781420e-08  77.0876  76.7043
0202-10-31_12:22:46.297000      18145.01        1.64062500e+00        1.25891220e-08  77.1547  76.7365
0202-10-31_12:22:46.500000      18145.22        1.65039400e+00        1.74234220e-08  77.1547  76.7365
0202-10-31_12:22:46.700000      18145.42        1.65975600e+00        1.86010120e-08  77.1547  76.7365
0202-10-31_12:22:46.895000      18145.61        1.67028300e+00        2.04603620e-08  77.1547  76.7365
0202-10-31_12:22:47.105000      18145.82        1.68006700e+00        2.08942020e-08  77.1547  76.7365
0202-10-31_12:22:47.297000      18146.01        1.68972700e+00        2.63482920e-08  77.0974  76.6940
0202-10-31_12:22:47.492000      18146.21        1.69973800e+00        2.80217020e-08  77.0974  76.6940
0202-10-31_12:22:47.695000      18146.41        1.70992300e+00        2.50467520e-08  77.0974  76.6940
0202-10-31_12:22:47.887000      18146.60        1.71935800e+00        1.99025520e-08  77.0974  76.6940
0202-10-31_12:22:48.100000      18146.82        1.73003000e+00        1.66177020e-08  77.0974  76.6940
0202-10-31_12:22:48.305000      18147.02        1.73934600e+00        1.92827720e-08  77.1783  76.7278
0202-10-31_12:22:48.504000      18147.22        1.74933000e+00        1.99645320e-08  77.1783  76.7278
0202-10-31_12:22:48.695000      18147.41        1.75944100e+00        2.12660720e-08  77.1783  76.7278
0202-10-31_12:22:48.902000      18147.62        1.76905700e+00        2.33113520e-08  77.1783  76.7278
0202-10-31_12:22:49.100000      18147.82        1.77917400e+00        2.46129020e-08  77.1783  76.7278
0202-10-31_12:22:49.293000      18148.01        1.78965200e+00        2.28775120e-08  77.0794  76.6978
0202-10-31_12:22:49.496000      18148.21        1.79885200e+00        2.28775120e-08  77.0794  76.6978
0202-10-31_12:22:49.690000      18148.41        1.80902400e+00        2.54186120e-08  77.0794  76.6978
0202-10-31_12:22:49.883000      18148.60        1.81906700e+00        2.75878520e-08  77.0794  76.6978
0202-10-31_12:22:50.090000      18148.81        1.82910100e+00        2.75258720e-08  77.0794  76.6978
0202-10-31_12:22:50.285000      18149.00        1.83879100e+00        2.34972920e-08  77.1771  76.7201
0202-10-31_12:22:50.477000      18149.19        1.84897600e+00        2.17619020e-08  77.1771  76.7201
0202-10-31_12:22:50.680000      18149.40        1.85906100e+00        2.13280520e-08  77.1771  76.7201
0202-10-31_12:22:50.875000      18149.59        1.86833400e+00        2.00265120e-08  77.1771  76.7201
0202-10-31_12:22:51.080000      18149.79        1.87839000e+00        1.53161720e-08  77.1771  76.7201
0202-10-31_12:22:51.273000      18149.99        1.88883400e+00        1.36428120e-08  77.1013  76.6858
0202-10-31_12:22:51.465000      18150.18        1.89860800e+00        1.59360420e-08  77.1013  76.6858
0202-10-31_12:22:51.660000      18150.37        1.90742600e+00        1.89110220e-08  77.1013  76.6858
0202-10-31_12:22:51.850000      18150.57        1.91829700e+00        2.13281720e-08  77.1013  76.6858
0202-10-31_12:22:52.080000      18150.79        1.92853600e+00        2.02125620e-08  77.1013  76.6858
0202-10-31_12:22:52.273000      18150.99        1.93826300e+00        1.63079320e-08  77.1390  76.7180
0202-10-31_12:22:52.465000      18151.18        1.94859200e+00        1.55022220e-08  77.1390  76.7180
0202-10-31_12:22:52.670000      18151.39        1.95762900e+00        9.61428200e-09  77.1390  76.7180
0202-10-31_12:22:52.867000      18151.58        1.96819300e+00        6.76328200e-09  77.1390  76.7180
0202-10-31_12:22:53.080000      18151.79        1.97816900e+00        7.01120200e-09  77.1390  76.7180
0202-10-31_12:22:53.273000      18151.99        1.98795300e+00        5.46174200e-09  77.0802  76.6759
0202-10-31_12:22:53.465000      18152.18        1.99745400e+00        1.07918720e-08  77.0802  76.6759
0202-10-31_12:22:53.656000      18152.37        2.00754800e+00        8.00285200e-09  77.0802  76.6759
0202-10-31_12:22:53.850000      18152.57        2.01741800e+00        1.37048520e-08  77.0802  76.6759
0202-10-31_12:22:54.086000      18152.80        2.02700700e+00        1.20314320e-08  77.0802  76.6759
0202-10-31_12:22:54.280000      18153.00        2.03760100e+00        1.78573920e-08  77.1779  76.7094
0202-10-31_12:22:54.484000      18153.20        2.04711200e+00        1.33949620e-08  77.1779  76.7094
0202-10-31_12:22:54.676000      18153.39        2.05714700e+00        1.27751720e-08  77.1779  76.7094
0202-10-31_12:22:54.870000      18153.59        2.06733700e+00        2.73470200e-09  77.1779  76.7094
0202-10-31_12:22:55.086000      18153.80        2.07722400e+00        5.83361200e-09  77.1779  76.7094
0202-10-31_12:22:55.277000      18153.99        2.08701800e+00        6.14350200e-09  77.0887  76.6858
0202-10-31_12:22:55.470000      18154.19        2.09719300e+00        1.34569320e-08  77.0887  76.6858
0202-10-31_12:22:55.664000      18154.38        2.10700000e+00        1.60600220e-08  77.0887  76.6858
0202-10-31_12:22:55.855000      18154.57        2.11587500e+00        1.51303520e-08  77.0887  76.6858
0202-10-31_12:22:56.090000      18154.80        2.12777700e+00        1.63699120e-08  77.0887  76.6858
0202-10-31_12:22:56.293000      18155.01        2.13658100e+00        1.20934120e-08  77.2205  76.7189
0202-10-31_12:22:56.492000      18155.21        2.14647000e+00        1.33329820e-08  77.2205  76.7189
0202-10-31_12:22:56.688000      18155.40        2.15691800e+00        1.32090220e-08  77.2205  76.7189
0202-10-31_12:22:56.890000      18155.61        2.16654200e+00        1.23413320e-08  77.2205  76.7189
0202-10-31_12:22:57.098000      18155.81        2.17569900e+00        1.25897120e-08  77.2205  76.7189
0202-10-31_12:22:57.305000      18156.02        2.18651100e+00        1.06688520e-08  77.0599  76.6683
0202-10-31_12:22:57.496000      18156.21        2.19597800e+00        1.73011420e-08  77.0599  76.6683
0202-10-31_12:22:57.688000      18156.40        2.20601200e+00        1.96563120e-08  77.0599  76.6683
0202-10-31_12:22:57.890000      18156.61        2.21622800e+00        1.65574020e-08  77.0599  76.6683
0202-10-31_12:22:58.098000      18156.81        2.22635000e+00        8.06639200e-09  77.0599  76.6683
0202-10-31_12:22:58.300000      18157.02        2.23541600e+00        7.94243200e-09  77.2118  76.7138
0202-10-31_12:22:58.496000      18157.21        2.24629500e+00        1.27147620e-08  77.2118  76.7138
0202-10-31_12:22:58.688000      18157.40        2.25565100e+00        2.13297320e-08  77.2118  76.7138
0202-10-31_12:22:58.895000      18157.61        2.26501300e+00        2.22594020e-08  77.2118  76.7138
0202-10-31_12:22:59.098000      18157.81        2.27599200e+00        2.34989620e-08  77.2118  76.7138
0202-10-31_12:22:59.305000      18158.02        2.28570000e+00        2.10818120e-08  77.1083  76.6754
0202-10-31_12:22:59.496000      18158.21        2.29532600e+00        2.44286420e-08  77.1083  76.6754
0202-10-31_12:22:59.700000      18158.41        2.30553100e+00        2.40567720e-08  77.1083  76.6754
0202-10-31_12:22:59.890000      18158.61        2.31589900e+00        2.31890720e-08  77.1083  76.6754
0202-10-31_12:23:00.090000      18158.81        2.32455100e+00        1.48839920e-08  77.1083  76.6754
0202-10-31_12:23:00.297000      18159.01        2.33516900e+00        1.58136720e-08  77.1428  76.6982
0202-10-31_12:23:00.490000      18159.20        2.34523600e+00        1.07314520e-08  77.1428  76.6982
0202-10-31_12:23:00.695000      18159.41        2.35426900e+00        1.66813620e-08  77.1428  76.6982
0202-10-31_12:23:00.890000      18159.61        2.36502600e+00        1.24668420e-08  77.1428  76.6982
0202-10-31_12:23:01.090000      18159.81        2.37527900e+00        1.53178420e-08  77.1428  76.6982
0202-10-31_12:23:01.293000      18160.01        2.38451600e+00        1.30246520e-08  77.0826  76.6692
0202-10-31_12:23:01.490000      18160.20        2.39493400e+00        1.19090420e-08  77.0826  76.6692
0202-10-31_12:23:01.680000      18160.39        2.40489300e+00        8.87211200e-09  77.0826  76.6692
0202-10-31_12:23:01.883000      18160.60        2.41401800e+00        8.62419200e-09  77.0826  76.6692
0202-10-31_12:23:02.080000      18160.79        2.42482700e+00        8.93409200e-09  77.0826  76.6692
0202-10-31_12:23:02.270000      18160.99        2.43479800e+00        1.27147620e-08  77.1794  76.7078
0202-10-31_12:23:02.473000      18161.19        2.44415800e+00        1.49459720e-08  77.1794  76.7078
0202-10-31_12:23:02.668000      18161.38        2.45453000e+00        1.80448820e-08  77.1794  76.7078
0202-10-31_12:23:02.863000      18161.58        2.46494600e+00        1.81068620e-08  77.1794  76.7078
0202-10-31_12:23:03.080000      18161.79        2.47514900e+00        2.39334920e-08  77.1794  76.7078
0202-10-31_12:23:03.270000      18161.99        2.48471700e+00        2.58553220e-08  77.0586  76.6638
0202-10-31_12:23:03.465000      18162.18        2.49437700e+00        2.02778020e-08  77.0586  76.6638
0202-10-31_12:23:03.660000      18162.38        2.50420500e+00        1.40180020e-08  77.0586  76.6638
0202-10-31_12:23:03.850000      18162.57        2.51386200e+00        1.03612920e-08  77.0586  76.6638
0202-10-31_12:23:04.055000      18162.77        2.52438400e+00        1.78606520e-08  77.0586  76.6638
0202-10-31_12:23:04.266000      18162.98        2.53435300e+00        1.97819720e-08  77.1904  76.7067
0202-10-31_12:23:04.477000      18163.19        2.54383900e+00        2.49881420e-08  77.1904  76.7067
0202-10-31_12:23:04.670000      18163.39        2.55389300e+00        2.40584720e-08  77.1904  76.7067
0202-10-31_12:23:04.870000      18163.59        2.56368400e+00        2.54219920e-08  77.1904  76.7067
0202-10-31_12:23:05.082000      18163.80        2.57381300e+00        2.17033020e-08  77.1904  76.7067
0202-10-31_12:23:05.273000      18163.99        2.58390800e+00        2.81490320e-08  77.1037  76.6790
0202-10-31_12:23:05.480000      18164.19        2.59355000e+00        2.74672720e-08  77.1037  76.6790
0202-10-31_12:23:05.670000      18164.39        2.60340500e+00        2.77151820e-08  77.1037  76.6790
0202-10-31_12:23:05.875000      18164.59        2.61345100e+00        3.34171720e-08  77.1037  76.6790
0202-10-31_12:23:06.082000      18164.80        2.62331100e+00        3.64541020e-08  77.1037  76.6790
0202-10-31_12:23:06.285000      18165.00        2.63304900e+00        4.20321420e-08  77.1512  76.7050
0202-10-31_12:23:06.480000      18165.19        2.64331100e+00        4.39534620e-08  77.1512  76.7050
0202-10-31_12:23:06.688000      18165.40        2.65306800e+00        4.81060020e-08  77.1512  76.7050
0202-10-31_12:23:06.880000      18165.60        2.66325900e+00        5.43657920e-08  77.1512  76.7050
0202-10-31_12:23:07.080000      18165.79        2.67342400e+00        5.21345820e-08  77.1512  76.7050
0202-10-31_12:23:07.285000      18166.00        2.68345700e+00        5.25684220e-08  77.0510  76.6786
0202-10-31_12:23:07.477000      18166.19        2.69329100e+00        5.08950120e-08  77.0510  76.6786
0202-10-31_12:23:07.668000      18166.38        2.70342400e+00        5.76506320e-08  77.0510  76.6786
0202-10-31_12:23:07.875000      18166.59        2.71285600e+00        6.49020820e-08  77.0510  76.6786
0202-10-31_12:23:08.082000      18166.80        2.72311800e+00        6.99223120e-08  77.0510  76.6786
0202-10-31_12:23:08.290000      18167.00        2.73317500e+00        7.18436320e-08  77.1513  76.7170
0202-10-31_12:23:08.480000      18167.20        2.74215200e+00        7.62440820e-08  77.1513  76.7170
0202-10-31_12:23:08.688000      18167.40        2.75309600e+00        9.10568720e-08  77.1513  76.7170
0202-10-31_12:23:08.883000      18167.60        2.76298500e+00        1.03885982e-07  77.1513  76.7170
0202-10-31_12:23:09.090000      18167.80        2.77216500e+00        1.15537322e-07  77.0797  76.6782
0202-10-31_12:23:09.290000      18168.01        2.78271400e+00        1.31464982e-07  77.0797  76.6782
0202-10-31_12:23:09.484000      18168.20        2.79243200e+00        1.47889022e-07  77.0797  76.6782
0202-10-31_12:23:09.676000      18168.39        2.80167800e+00        1.62391922e-07  77.0797  76.6782
0202-10-31_12:23:09.883000      18168.60        2.81263800e+00        1.74725582e-07  77.0797  76.6782
0202-10-31_12:23:10.082000      18168.80        2.82253300e+00        1.92017502e-07  77.0797  76.6782
0202-10-31_12:23:10.277000      18168.99        2.83166100e+00        2.05838642e-07  77.1803  76.7120
0202-10-31_12:23:10.484000      18169.20        2.84201000e+00        2.22324842e-07  77.1803  76.7120
0202-10-31_12:23:10.676000      18169.39        2.85214100e+00        2.54243622e-07  77.1803  76.7120
0202-10-31_12:23:10.870000      18169.59        2.86132000e+00        2.86410312e-07  77.1803  76.7120
0202-10-31_12:23:11.090000      18169.81        2.87230900e+00        3.30848682e-07  77.1803  76.7120
0202-10-31_12:23:11.285000      18170.00        2.88161400e+00        3.60660202e-07  77.0605  76.6775
0202-10-31_12:23:11.484000      18170.20        2.89147300e+00        3.86133242e-07  77.0605  76.6775
0202-10-31_12:23:11.676000      18170.39        2.90217500e+00        4.28526342e-07  77.0605  76.6775
0202-10-31_12:23:11.883000      18170.60        2.91184500e+00        4.73150652e-07  77.0605  76.6775
0202-10-31_12:23:12.100000      18170.82        2.92127400e+00        5.44611522e-07  77.0605  76.6775
0202-10-31_12:23:12.300000      18171.01        2.93158900e+00        6.08015232e-07  77.1695  76.7195
0202-10-31_12:23:12.492000      18171.21        2.94171600e+00        6.60076922e-07  77.1695  76.7195
0202-10-31_12:23:12.684000      18171.40        2.95047700e+00        7.13378182e-07  77.1695  76.7195
0202-10-31_12:23:12.890000      18171.60        2.96180300e+00        8.11613642e-07  77.1695  76.7195
0202-10-31_12:23:13.098000      18171.81        2.97182900e+00        8.88218702e-07  77.1695  76.7195
0202-10-31_12:23:13.305000      18172.02        2.98068800e+00        1.00734082e-06  77.1090  76.6832
0202-10-31_12:23:13.508000      18172.22        2.99109300e+00        1.09163118e-06  77.1090  76.6832
0202-10-31_12:23:13.707000      18172.42        3.00062700e+00        1.21639331e-06  77.1090  76.6832
0202-10-31_12:23:13.900000      18172.61        3.01085700e+00        1.31822351e-06  77.1090  76.6832
0202-10-31_12:23:14.110000      18172.82        3.02089300e+00        1.47663980e-06  77.1090  76.6832
0202-10-31_12:23:14.310000      18173.02        3.03095900e+00        1.60741382e-06  77.1142  76.7127
0202-10-31_12:23:14.500000      18173.22        3.04034400e+00        1.74729864e-06  77.1142  76.7127
0202-10-31_12:23:14.695000      18173.41        3.05078600e+00        1.94965748e-06  77.1142  76.7127
0202-10-31_12:23:14.887000      18173.60        3.06052700e+00        2.11675075e-06  77.1142  76.7127
0202-10-31_12:23:15.110000      18173.82        3.07005700e+00        2.29599175e-06  77.1142  76.7127
0202-10-31_12:23:15.305000      18174.02        3.08059100e+00        2.55208571e-06  77.0438  76.6758
0202-10-31_12:23:15.496000      18174.21        3.09052400e+00        2.75661390e-06  77.0438  76.6758
0202-10-31_12:23:15.700000      18174.41        3.10014500e+00        2.98035571e-06  77.0438  76.6758
0202-10-31_12:23:15.890000      18174.61        3.11004400e+00        3.30041256e-06  77.0438  76.6758
0202-10-31_12:23:16.105000      18174.82        3.12047700e+00        3.56890369e-06  77.0438  76.6758
0202-10-31_12:23:16.305000      18175.02        3.13029700e+00        3.93804808e-06  77.1271  76.7088
0202-10-31_12:23:16.496000      18175.21        3.14026000e+00        4.23926394e-06  77.1271  76.7088
0202-10-31_12:23:16.703000      18175.42        3.15036400e+00        4.67850609e-06  77.1271  76.7088
0202-10-31_12:23:16.900000      18175.61        3.15982600e+00        5.02831316e-06  77.1271  76.7088
0202-10-31_12:23:17.105000      18175.82        3.16947900e+00        5.40892358e-06  77.1271  76.7088
0202-10-31_12:23:17.300000      18176.02        3.17990900e+00        5.93896434e-06  77.0264  76.6711
0202-10-31_12:23:17.504000      18176.22        3.18997800e+00        6.22815636e-06  77.0264  76.6711
0202-10-31_12:23:17.695000      18176.41        3.19916700e+00        7.32678854e-06  77.0264  76.6711
0202-10-31_12:23:17.887000      18176.60        3.20979200e+00        7.58368972e-06  77.0264  76.6711
0202-10-31_12:23:18.105000      18176.82        3.21962300e+00        8.94628864e-06  77.0264  76.6711
0202-10-31_12:23:18.300000      18177.01        3.22951200e+00        9.10941624e-06  77.1587  76.7046
0202-10-31_12:23:18.492000      18177.21        3.23970800e+00        1.04901749e-05  77.1587  76.7046
0202-10-31_12:23:18.695000      18177.41        3.24956800e+00        1.05726684e-05  77.1587  76.7046
0202-10-31_12:23:18.887000      18177.60        3.25891100e+00        1.20582327e-05  77.1587  76.7046
0202-10-31_12:23:19.094000      18177.81        3.26936300e+00        1.22226619e-05  77.1587  76.7046
0202-10-31_12:23:19.290000      18178.01        3.27915300e+00        1.34953919e-05  77.0576  76.6776
0202-10-31_12:23:19.484000      18178.20        3.28859500e+00        1.47586391e-05  77.0576  76.6776
0202-10-31_12:23:19.688000      18178.40        3.29909200e+00        1.58811330e-05  77.0576  76.6776
0202-10-31_12:23:19.880000      18178.59        3.30883300e+00        1.71627878e-05  77.0576  76.6776
0202-10-31_12:23:20.110000      18178.82        3.31849400e+00        1.83502972e-05  77.0576  76.6776
0202-10-31_12:23:20.316000      18179.03        3.32875700e+00        1.96865552e-05  77.1004  76.6976
0202-10-31_12:23:20.508000      18179.22        3.33872300e+00        2.08040288e-05  77.1004  76.6976
