Repository: shortlab/2025-devitre-PhD

# 2025-devitre-PhD
Data repository for Alexis Devitre's PhD thesis

File: chapter 5/cold_vs_warm/20K/ffj23/Ic/0_degradation/step00/Ic_2023-10-31_12-41-08638451_ffj23-step00-77k.txt
# Ic = 2.84 A, n = 30.61 , Tavg = 77.21 K, f23insitu_pristine
#datetime                        t_s     iHTS_A                vHTS_V                tHTS_K  tTAR_K
0202-10-31_12:40:45.883000      19224.60        4.76056900e-02        1.99352950e-08  77.1363  76.8098
0202-10-31_12:40:46.098000      19224.81        2.99907400e-02        3.38803950e-08  77.1363  76.8098
0202-10-31_12:40:46.293000      19225.01        6.00053400e-02        3.31367950e-08  77.2314  76.8123
0202-10-31_12:40:46.484000      19225.20        8.96253000e-02        4.31774650e-08  77.2314  76.8123
0202-10-31_12:40:46.680000      19225.40        1.18233100e-01        2.73732850e-08  77.2314  76.8123
0202-10-31_12:40:46.875000      19225.59        1.47786300e-01        2.67535750e-08  77.2314  76.8123
0202-10-31_12:40:47.080000      19225.79        1.79107000e-01        2.66915950e-08  77.1204  76.8036
0202-10-31_12:40:47.270000      19225.99        2.08776000e-01        3.13399550e-08  77.1204  76.8036
0202-10-31_12:40:47.460000      19226.18        2.37496600e-01        3.31993050e-08  77.1204  76.8036
0202-10-31_12:40:47.656000      19226.37        2.66736600e-01        2.87988550e-08  77.1204  76.8036
0202-10-31_12:40:47.850000      19226.57        2.98076600e-01        2.88608250e-08  77.1204  76.8036
0202-10-31_12:40:48.098000      19226.81        3.29295000e-01        2.70014850e-08  77.1204  76.8036
0202-10-31_12:40:48.293000      19227.01        3.57818200e-01        3.33232650e-08  77.2127  76.8112
0202-10-31_12:40:48.490000      19227.20        3.87285300e-01        2.59478550e-08  77.2127  76.8112
0202-10-31_12:40:48.680000      19227.40        4.14898800e-01        2.57619150e-08  77.2127  76.8112
0202-10-31_12:40:48.883000      19227.60        4.46428800e-01        2.27249850e-08  77.2127  76.8112
0202-10-31_12:40:49.105000      19227.82        4.76749300e-01        2.58238950e-08  77.2127  76.8112
0202-10-31_12:40:49.305000      19228.02        5.06341000e-01        2.83030250e-08  77.1255  76.8082
0202-10-31_12:40:49.496000      19228.21        5.35897600e-01        3.40669950e-08  77.1255  76.8082
0202-10-31_12:40:49.703000      19228.42        5.64593000e-01        2.85509350e-08  77.1255  76.8082
0202-10-31_12:40:49.902000      19228.62        5.94725000e-01        2.84889650e-08  77.1255  76.8082
0202-10-31_12:40:50.098000      19228.81        6.25153800e-01        2.37786150e-08  77.1255  76.8082
0202-10-31_12:40:50.300000      19229.02        6.53712600e-01        2.84889650e-08  77.1872  76.8038
0202-10-31_12:40:50.496000      19229.21        6.83593800e-01        3.27034750e-08  77.1872  76.8038
0202-10-31_12:40:50.688000      19229.40        7.14420400e-01        3.04722650e-08  77.1872  76.8038
0202-10-31_12:40:50.890000      19229.61        7.43909700e-01        3.04102850e-08  77.1872  76.8038
0202-10-31_12:40:51.098000      19229.81        7.72278600e-01        2.86129150e-08  77.1872  76.8038
0202-10-31_12:40:51.300000      19230.01        8.03400500e-01        2.60098350e-08  77.1091  76.8013
0202-10-31_12:40:51.492000      19230.21        8.33336600e-01        2.61337850e-08  77.1091  76.8013
0202-10-31_12:40:51.684000      19230.40        8.60602800e-01        2.42124650e-08  77.1091  76.8013
0202-10-31_12:40:51.887000      19230.60        8.92515700e-01        3.04722650e-08  77.1091  76.8013
0202-10-31_12:40:52.100000      19230.82        9.22813900e-01        3.34472150e-08  77.1091  76.8013
0202-10-31_12:40:52.310000      19231.02        9.51448400e-01        3.23929350e-08  77.1819  76.7988
0202-10-31_12:40:52.500000      19231.22        9.81954400e-01        3.41898150e-08  77.1819  76.7988
0202-10-31_12:40:52.695000      19231.41        1.01087600e+00        2.52024950e-08  77.1819  76.7988
0202-10-31_12:40:52.902000      19231.62        1.04010900e+00        2.35910550e-08  77.1819  76.7988
0202-10-31_12:40:53.098000      19231.81        1.07135900e+00        2.31572050e-08  77.1819  76.7988
0202-10-31_12:40:53.293000      19232.01        1.09994400e+00        2.40868850e-08  77.1218  76.7922
0202-10-31_12:40:53.496000      19232.21        1.12918700e+00        2.04301650e-08  77.1218  76.7922
0202-10-31_12:40:53.690000      19232.41        1.16024700e+00        1.78270750e-08  77.1218  76.7922
0202-10-31_12:40:53.883000      19232.60        1.19025700e+00        2.02442350e-08  77.1218  76.7922
0202-10-31_12:40:54.094000      19232.81        1.21858400e+00        2.34051250e-08  77.1218  76.7922
0202-10-31_12:40:54.290000      19233.00        1.24965500e+00        2.43967750e-08  77.1349  76.7913
0202-10-31_12:40:54.480000      19233.19        1.27970400e+00        2.26613850e-08  77.1349  76.7913
0202-10-31_12:40:54.684000      19233.40        1.30670600e+00        1.93765350e-08  77.1349  76.7913
0202-10-31_12:40:54.880000      19233.59        1.33902400e+00        2.07400550e-08  77.1349  76.7913
0202-10-31_12:40:55.090000      19233.81        1.36931300e+00        2.54504050e-08  77.1349  76.7913
0202-10-31_12:40:55.297000      19234.01        1.39697500e+00        2.59462250e-08  77.0973  76.7854
0202-10-31_12:40:55.496000      19234.21        1.42862900e+00        2.79915150e-08  77.0973  76.7854
0202-10-31_12:40:55.688000      19234.40        1.45836700e+00        1.98723650e-08  77.0973  76.7854
0202-10-31_12:40:55.890000      19234.61        1.48568900e+00        2.55123850e-08  77.0973  76.7854
0202-10-31_12:40:56.098000      19234.81        1.51795100e+00        2.01202750e-08  77.0973  76.7854
0202-10-31_12:40:56.290000      19235.01        1.54775600e+00        2.11739050e-08  77.2065  76.7869
0202-10-31_12:40:56.496000      19235.21        1.57482400e+00        1.68974050e-08  77.2065  76.7869
0202-10-31_12:40:56.690000      19235.41        1.60690700e+00        1.96864250e-08  77.2065  76.7869
0202-10-31_12:40:56.883000      19235.60        1.63707800e+00        2.04921450e-08  77.2065  76.7869
0202-10-31_12:40:57.100000      19235.82        1.66487400e+00        2.14837950e-08  77.2065  76.7869
0202-10-31_12:40:57.312000      19236.03        1.69670400e+00        1.99343350e-08  77.1136  76.7840
0202-10-31_12:40:57.510000      19236.23        1.72527600e+00        2.00582950e-08  77.1136  76.7840
0202-10-31_12:40:57.715000      19236.43        1.75510300e+00        1.68354250e-08  77.1136  76.7840
0202-10-31_12:40:57.918000      19236.63        1.78622700e+00        2.17936850e-08  77.1136  76.7840
0202-10-31_12:40:58.117000      19236.83        1.81518600e+00        2.57600750e-08  77.1136  76.7840
0202-10-31_12:40:58.320000      19237.04        1.84442000e+00        2.78664350e-08  77.2048  76.7890
0202-10-31_12:40:58.516000      19237.23        1.87548200e+00        2.53246550e-08  77.2048  76.7890
0202-10-31_12:40:58.707000      19237.42        1.90398700e+00        2.20393550e-08  77.2048  76.7890
0202-10-31_12:40:58.914000      19237.63        1.93334100e+00        2.23492450e-08  77.2048  76.7890
0202-10-31_12:40:59.110000      19237.83        1.96439900e+00        2.50762950e-08  77.2048  76.7890
0202-10-31_12:40:59.305000      19238.02        1.99394500e+00        3.04684050e-08  77.1017  76.7720
0202-10-31_12:40:59.500000      19238.21        2.02175300e+00        2.83611450e-08  77.1017  76.7720
0202-10-31_12:40:59.690000      19238.41        2.05376200e+00        3.43730450e-08  77.1017  76.7720
0202-10-31_12:40:59.887000      19238.60        2.08407800e+00        3.02204950e-08  77.1017  76.7720
0202-10-31_12:41:00.094000      19238.81        2.11064000e+00        4.09427450e-08  77.1978  76.7903
0202-10-31_12:41:00.293000      19239.01        2.14374900e+00        3.37532550e-08  77.1978  76.7903
0202-10-31_12:41:00.484000      19239.20        2.17303300e+00        3.99510850e-08  77.1978  76.7903
0202-10-31_12:41:00.688000      19239.40        2.20162700e+00        3.61084350e-08  77.1978  76.7903
0202-10-31_12:41:00.880000      19239.59        2.23136600e+00        4.06948250e-08  77.1978  76.7903
0202-10-31_12:41:01.105000      19239.82        2.26217400e+00        2.99106050e-08  77.1978  76.7903
0202-10-31_12:41:01.310000      19240.02        2.29069600e+00        2.61919050e-08  77.1095  76.7710
0202-10-31_12:41:01.500000      19240.22        2.32205400e+00        2.81752150e-08  77.1095  76.7710
0202-10-31_12:41:01.695000      19240.41        2.35175900e+00        3.46209550e-08  77.1095  76.7710
0202-10-31_12:41:01.900000      19240.61        2.37889100e+00        3.98271350e-08  77.1095  76.7710
0202-10-31_12:41:02.100000      19240.82        2.41136200e+00        4.21823050e-08  77.1095  76.7710
0202-10-31_12:41:02.305000      19241.02        2.44125000e+00        4.15625250e-08  77.1884  76.7802
0202-10-31_12:41:02.500000      19241.21        2.46968900e+00        4.39176950e-08  77.1884  76.7802
0202-10-31_12:41:02.690000      19241.41        2.50071300e+00        3.92073450e-08  77.1884  76.7802
0202-10-31_12:41:02.895000      19241.61        2.53063700e+00        4.29260450e-08  77.1884  76.7802
0202-10-31_12:41:03.098000      19241.81        2.55841800e+00        4.26161550e-08  77.1067  76.7719
0202-10-31_12:41:03.300000      19242.02        2.59023300e+00        4.65207850e-08  77.1067  76.7719
0202-10-31_12:41:03.496000      19242.21        2.61978300e+00        4.78223350e-08  77.1067  76.7719
0202-10-31_12:41:03.688000      19242.40        2.64696000e+00        5.43920350e-08  77.1067  76.7719
0202-10-31_12:41:03.890000      19242.61        2.67928500e+00        6.32549250e-08  77.1067  76.7719
0202-10-31_12:41:04.090000      19242.81        2.70953900e+00        7.93074950e-08  77.1532  76.7666
0202-10-31_12:41:04.285000      19243.00        2.73725900e+00        9.49262950e-08  77.1532  76.7666
0202-10-31_12:41:04.490000      19243.20        2.76864700e+00        1.24552285e-07  77.1532  76.7666
0202-10-31_12:41:04.684000      19243.40        2.79874900e+00        1.51388975e-07  77.1532  76.7666
0202-10-31_12:41:04.875000      19243.59        2.82555200e+00        1.91798805e-07  77.1532  76.7666
0202-10-31_12:41:05.090000      19243.80        2.85912900e+00        2.80055875e-07  77.1532  76.7666
0202-10-31_12:41:05.280000      19244.00        2.88681100e+00        3.65523925e-07  77.0722  76.7601
0202-10-31_12:41:05.473000      19244.19        2.91623100e+00        4.72374475e-07  77.0722  76.7601
0202-10-31_12:41:05.668000      19244.38        2.94746400e+00        6.81923035e-07  77.0722  76.7601
0202-10-31_12:41:05.863000      19244.58        2.97754600e+00        8.97855355e-07  77.0722  76.7601
0202-10-31_12:41:06.094000      19244.81        3.00456500e+00        1.15835007e-06  77.0722  76.7601
0202-10-31_12:41:06.285000      19245.00        3.03701100e+00        1.60992381e-06  77.2039  76.7758
0202-10-31_12:41:06.492000      19245.21        3.06655700e+00        2.03732621e-06  77.2039  76.7758
0202-10-31_12:41:06.684000      19245.40        3.09504900e+00        2.57554675e-06  77.2039  76.7758
0202-10-31_12:41:06.887000      19245.60        3.12638100e+00        4.39468047e-06  77.2039  76.7758
0202-10-31_12:41:07.090000      19245.80        3.15649600e+00        5.96075704e-06  77.2039  76.7758
0202-10-31_12:41:07.290000      19246.00        3.18451200e+00        7.76966595e-06  77.1003  76.7606
0202-10-31_12:41:07.484000      19246.20        3.21580500e+00        9.86888284e-06  77.1003  76.7606
0202-10-31_12:41:07.676000      19246.39        3.24583400e+00        1.30335127e-05  77.1003  76.7606
0202-10-31_12:41:07.870000      19246.59        3.27332000e+00        1.48377111e-05  77.1003  76.7606
0202-10-31_12:41:08.074000      19246.79        3.30533400e+00        1.98307110e-05  77.1003  76.7606
0202-10-31_12:41:08.270000      19246.98        3.33513200e+00        2.36678090e-05  77.2130  76.7719

File: chapter 5/cold_vs_warm/20K/ffj23/Ic/0_degradation/step00/Ic_2023-10-31_12-42-53946387_ffj23-step00-77k.txt
# Ic = 2.85 A, n = 31.23 , Tavg = 77.08 K, f23insitu_pristine
#datetime                        t_s     iHTS_A                vHTS_V                tHTS_K  tTAR_K
0202-10-31_12:42:31.055000      19329.77        4.77952700e-02        2.16870355e-08  77.2398  76.8021
0202-10-31_12:42:31.260000      19329.98        3.04815700e-02        2.54061055e-08  77.1035  76.7893
0202-10-31_12:42:31.457000      19330.17        5.99338500e-02        2.13155455e-08  77.1035  76.7893
0202-10-31_12:42:31.650000      19330.36        8.65232700e-02        2.23691755e-08  77.1035  76.7893
0202-10-31_12:42:31.848000      19330.56        1.19156000e-01        1.87744355e-08  77.1035  76.7893
0202-10-31_12:42:32.094000      19330.81        1.49189900e-01        2.36707155e-08  77.1035  76.7893
0202-10-31_12:42:32.285000      19331.00        1.79017600e-01        2.80091955e-08  77.1830  76.7927
0202-10-31_12:42:32.492000      19331.21        2.08434300e-01        3.63142855e-08  77.1830  76.7927
0202-10-31_12:42:32.688000      19331.40        2.37414600e-01        3.47028455e-08  77.1830  76.7927
0202-10-31_12:42:32.895000      19331.61        2.68296100e-01        3.48268055e-08  77.1830  76.7927
0202-10-31_12:42:33.098000      19331.81        2.98005100e-01        2.46623655e-08  77.1830  76.7927
0202-10-31_12:42:33.305000      19332.02        3.26730200e-01        2.15014755e-08  77.0965  76.7928
0202-10-31_12:42:33.500000      19332.22        3.57561300e-01        2.41665455e-08  77.0965  76.7928
0202-10-31_12:42:33.695000      19332.41        3.87583400e-01        2.23071955e-08  77.0965  76.7928
0202-10-31_12:42:33.900000      19332.61        4.13942800e-01        2.53441355e-08  77.0965  76.7928
0202-10-31_12:42:34.113000      19332.83        4.47179500e-01        1.59234355e-08  77.0965  76.7928
0202-10-31_12:42:34.316000      19333.03        4.75181800e-01        2.03238955e-08  77.1810  76.7920
0202-10-31_12:42:34.510000      19333.23        5.05021400e-01        1.49937655e-08  77.1810  76.7920
0202-10-31_12:42:34.720000      19333.43        5.35760400e-01        2.05098255e-08  77.1810  76.7920
0202-10-31_12:42:34.914000      19333.63        5.64668000e-01        2.36087355e-08  77.1810  76.7920
0202-10-31_12:42:35.110000      19333.83        5.94298900e-01        3.09221755e-08  77.1028  76.7920
0202-10-31_12:42:35.316000      19334.03        6.24945800e-01        2.63357855e-08  77.1028  76.7920
0202-10-31_12:42:35.510000      19334.23        6.54693400e-01        2.27410455e-08  77.1028  76.7920
0202-10-31_12:42:35.703000      19334.42        6.81926900e-01        2.03238955e-08  77.1028  76.7920
0202-10-31_12:42:35.910000      19334.63        7.14111400e-01        2.01379555e-08  77.1028  76.7920
0202-10-31_12:42:36.110000      19334.83        7.44225600e-01        2.91867855e-08  77.1926  76.7896
0202-10-31_12:42:36.305000      19335.02        7.71968100e-01        2.90008455e-08  77.1926  76.7896
0202-10-31_12:42:36.496000      19335.21        8.03462500e-01        2.94346955e-08  77.1926  76.7896
0202-10-31_12:42:36.690000      19335.41        8.33310300e-01        2.02620355e-08  77.1926  76.7896
0202-10-31_12:42:36.890000      19335.61        8.60399800e-01        2.11918255e-08  77.1926  76.7896
0202-10-31_12:42:37.105000      19335.82        8.93213600e-01        2.63981455e-08  77.1926  76.7896
0202-10-31_12:42:37.297000      19336.01        9.21581000e-01        3.43313655e-08  77.0921  76.7804
0202-10-31_12:42:37.500000      19336.22        9.51309300e-01        3.76781855e-08  77.0921  76.7804
0202-10-31_12:42:37.695000      19336.41        9.82220400e-01        3.25339955e-08  77.0921  76.7804
0202-10-31_12:42:37.890000      19336.60        1.01186900e+00        2.93731055e-08  77.0921  76.7804
0202-10-31_12:42:38.094000      19336.81        1.03966600e+00        2.91871655e-08  77.2006  76.7904
0202-10-31_12:42:38.290000      19337.00        1.07177200e+00        4.03432555e-08  77.2006  76.7904
0202-10-31_12:42:38.490000      19337.20        1.10147300e+00        4.26984255e-08  77.2006  76.7904
0202-10-31_12:42:38.690000      19337.41        1.13009200e+00        3.88557755e-08  77.2006  76.7904
0202-10-31_12:42:38.890000      19337.60        1.15994600e+00        3.63766455e-08  77.2006  76.7904
0202-10-31_12:42:39.100000      19337.82        1.19082500e+00        3.94135755e-08  77.2006  76.7904
0202-10-31_12:42:39.297000      19338.01        1.21934600e+00        4.18307355e-08  77.1189  76.7839
0202-10-31_12:42:39.504000      19338.22        1.24881300e+00        3.97854455e-08  77.1189  76.7839
0202-10-31_12:42:39.703000      19338.42        1.27979900e+00        4.09010555e-08  77.1189  76.7839
0202-10-31_12:42:39.902000      19338.62        1.30870900e+00        4.36280955e-08  77.1189  76.7839
0202-10-31_12:42:40.100000      19338.82        1.33871800e+00        4.27604055e-08  77.1189  76.7839
0202-10-31_12:42:40.300000      19339.01        1.36951500e+00        4.11489655e-08  77.2150  76.7869
0202-10-31_12:42:40.492000      19339.21        1.39898300e+00        3.96614955e-08  77.2150  76.7869
0202-10-31_12:42:40.688000      19339.40        1.42574500e+00        3.79880755e-08  77.2150  76.7869
0202-10-31_12:42:40.890000      19339.61        1.45880800e+00        4.33182055e-08  77.2150  76.7869
0202-10-31_12:42:41.098000      19339.81        1.48805300e+00        3.95995155e-08  77.2150  76.7869
0202-10-31_12:42:41.293000      19340.01        1.51650200e+00        4.62931655e-08  77.1018  76.7880
0202-10-31_12:42:41.492000      19340.21        1.54791300e+00        4.76566855e-08  77.1018  76.7880
0202-10-31_12:42:41.695000      19340.41        1.57756800e+00        5.12514255e-08  77.1018  76.7880
0202-10-31_12:42:41.895000      19340.61        1.60645100e+00        4.67889855e-08  77.1018  76.7880
0202-10-31_12:42:42.105000      19340.82        1.63765100e+00        4.22645755e-08  77.1973  76.7806
0202-10-31_12:42:42.300000      19341.02        1.66610200e+00        4.24505155e-08  77.1973  76.7806
0202-10-31_12:42:42.492000      19341.21        1.69546300e+00        4.39379955e-08  77.1973  76.7806
0202-10-31_12:42:42.690000      19341.41        1.72651500e+00        5.01976755e-08  77.1973  76.7806
0202-10-31_12:42:42.890000      19341.61        1.75632500e+00        5.31105755e-08  77.1973  76.7806
0202-10-31_12:42:43.105000      19341.82        1.78502000e+00        4.74704655e-08  77.1973  76.7806
0202-10-31_12:42:43.300000      19342.02        1.81604900e+00        4.42475955e-08  77.1167  76.7735
0202-10-31_12:42:43.496000      19342.21        1.84611300e+00        4.16445055e-08  77.1167  76.7735
0202-10-31_12:42:43.707000      19342.42        1.87441600e+00        4.58590355e-08  77.1167  76.7735
0202-10-31_12:42:43.910000      19342.63        1.90548600e+00        4.31939655e-08  77.1167  76.7735
0202-10-31_12:42:44.113000      19342.83        1.93521400e+00        4.15205555e-08  77.2084  76.7791
0202-10-31_12:42:44.310000      19343.02        1.96412200e+00        3.95992255e-08  77.2084  76.7791
0202-10-31_12:42:44.516000      19343.23        1.99432100e+00        4.15205555e-08  77.2084  76.7791
0202-10-31_12:42:44.710000      19343.43        2.02474600e+00        3.79877955e-08  77.2084  76.7791
0202-10-31_12:42:44.910000      19343.63        2.05131900e+00        4.51772655e-08  77.2084  76.7791
0202-10-31_12:42:45.113000      19343.83        2.08376300e+00        4.38137455e-08  77.2084  76.7791
0202-10-31_12:42:45.316000      19344.03        2.11396800e+00        4.69746355e-08  77.1281  76.7714
0202-10-31_12:42:45.516000      19344.23        2.14234200e+00        4.42475955e-08  77.1281  76.7714
0202-10-31_12:42:45.730000      19344.44        2.17366200e+00        4.21403355e-08  77.1281  76.7714
0202-10-31_12:42:45.926000      19344.64        2.20222600e+00        4.62308955e-08  77.1281  76.7714
0202-10-31_12:42:46.140000      19344.85        2.23294600e+00        4.97636555e-08  77.2040  76.7742
0202-10-31_12:42:46.332000      19345.05        2.26314600e+00        4.81522255e-08  77.2040  76.7742
0202-10-31_12:42:46.543000      19345.26        2.29316900e+00        4.45574855e-08  77.2040  76.7742
0202-10-31_12:42:46.742000      19345.46        2.32128300e+00        3.87315355e-08  77.2040  76.7742
0202-10-31_12:42:46.938000      19345.65        2.35210900e+00        4.11486855e-08  77.2040  76.7742
0202-10-31_12:42:47.150000      19345.86        2.38259800e+00        4.10247255e-08  77.2040  76.7742
0202-10-31_12:42:47.348000      19346.06        2.41155300e+00        4.36278155e-08  77.1004  76.7685
0202-10-31_12:42:47.540000      19346.25        2.44162700e+00        4.79043155e-08  77.1004  76.7685
0202-10-31_12:42:47.734000      19346.45        2.47183400e+00        4.66647455e-08  77.1004  76.7685
0202-10-31_12:42:47.934000      19346.65        2.50068100e+00        4.95777255e-08  77.1004  76.7685
0202-10-31_12:42:48.130000      19346.84        2.53072900e+00        4.70985955e-08  77.1004  76.7685
0202-10-31_12:42:48.330000      19347.04        2.56106400e+00        4.85240955e-08  77.1232  76.7528
0202-10-31_12:42:48.523000      19347.24        2.59082000e+00        5.02594855e-08  77.1232  76.7528
0202-10-31_12:42:48.734000      19347.45        2.61902300e+00        5.63953355e-08  77.1232  76.7528
0202-10-31_12:42:48.934000      19347.65        2.65086300e+00        6.87909755e-08  77.1232  76.7528
0202-10-31_12:42:49.140000      19347.85        2.68009000e+00        7.32534155e-08  77.1232  76.7528
0202-10-31_12:42:49.340000      19348.06        2.70835500e+00        7.99470655e-08  77.1277  76.7654
0202-10-31_12:42:49.547000      19348.26        2.74011400e+00        9.25906255e-08  77.1277  76.7654
0202-10-31_12:42:49.750000      19348.46        2.76967500e+00        1.21720405e-07  77.1277  76.7654
0202-10-31_12:42:49.940000      19348.66        2.79726100e+00        1.47689286e-07  77.1277  76.7654
0202-10-31_12:42:50.156000      19348.87        2.82852900e+00        2.03531686e-07  77.1277  76.7654
0202-10-31_12:42:50.348000      19349.06        2.85810700e+00        2.62349046e-07  77.1864  76.7651
0202-10-31_12:42:50.543000      19349.26        2.88721900e+00        3.41619215e-07  77.1864  76.7651
0202-10-31_12:42:50.740000      19349.45        2.91830300e+00        4.88693595e-07  77.1864  76.7651
0202-10-31_12:42:50.938000      19349.65        2.94853000e+00        6.41965795e-07  77.1864  76.7651
0202-10-31_12:42:51.140000      19349.86        2.97636100e+00        8.25483385e-07  77.1076  76.7607
0202-10-31_12:42:51.344000      19350.06        3.00767000e+00        1.09124611e-06  77.1076  76.7607
0202-10-31_12:42:51.543000      19350.26        3.03790300e+00        1.56692915e-06  77.1076  76.7607
0202-10-31_12:42:51.742000      19350.46        3.06608200e+00        2.01862671e-06  77.1076  76.7607
0202-10-31_12:42:51.950000      19350.67        3.09735500e+00        2.79261317e-06  77.1076  76.7607
0202-10-31_12:42:52.152000      19350.87        3.12780800e+00        4.17231807e-06  77.1662  76.7559
0202-10-31_12:42:52.344000      19351.06        3.15515300e+00        5.35164724e-06  77.1662  76.7559
0202-10-31_12:42:52.543000      19351.26        3.18684400e+00        8.11000566e-06  77.1662  76.7559
0202-10-31_12:42:52.760000      19351.48        3.21691400e+00        9.26373764e-06  77.1662  76.7559
0202-10-31_12:42:52.960000      19351.68        3.24527400e+00        1.26536581e-05  77.1662  76.7559
0202-10-31_12:42:53.164000      19351.88        3.27627100e+00        1.50739231e-05  77.0803  76.7223
0202-10-31_12:42:53.363000      19352.08        3.30466800e+00        1.86122823e-05  77.0803  76.7223
0202-10-31_12:42:53.566000      19352.28        3.33438200e+00        2.24134307e-05  77.0803  76.7223

File: chapter 5/cold_vs_warm/20K/ffj23/Ic/0_degradation/step00/Ic_2023-10-31_14-25-28292550_ffj23-step00-20k.txt
# Ic = 35.39 A, n = 42.22 , Tavg = 20.12 K, f23-pristine-20K
#datetime                        t_s     iHTS_A                vHTS_V                tHTS_K  tTAR_K
0202-10-31_14:24:32.070000      404.45       -4.41022800e-01        6.34618790e-08  20.0820  20.0786
0202-10-31_14:24:32.480000      404.86       -4.41341800e-01        6.97826090e-08  20.0576  20.1191
0202-10-31_14:24:32.880000      405.26       -4.41780400e-01        5.31103790e-08  20.0576  20.1191
0202-10-31_14:24:33.285000      405.66       -4.42788100e-01        4.92677090e-08  20.0810  19.9264
0202-10-31_14:24:33.688000      406.07       -4.45768200e-01       -1.30207210e-08  20.0810  19.9264
0202-10-31_14:24:34.110000      406.49       -2.64040700e-01       -6.83055810e-08  20.0810  19.9264
0202-10-31_14:24:34.508000      406.89       -6.45161200e-02       -3.48991510e-08  20.0421  20.0307
0202-10-31_14:24:34.910000      407.29        3.31629500e-01       -2.05052100e-09  20.0421  20.0307
0202-10-31_14:24:35.320000      407.70        5.17635200e-01       -8.99212100e-09  20.0783  20.0383
0202-10-31_14:24:35.723000      408.10        9.26789600e-01       -3.17382410e-08  20.0783  20.0383
0202-10-31_14:24:36.137000      408.51        1.11333100e+00       -1.43074100e-09  20.0783  20.0383
0202-10-31_14:24:36.540000      408.92        1.52105000e+00       -9.42597100e-09  20.0516  19.8843
0202-10-31_14:24:36.940000      409.32        1.70006000e+00        4.56109790e-08  20.0516  19.8843
0202-10-31_14:24:37.336000      409.71        2.11101500e+00        5.67671090e-08  20.0692  20.1130
0202-10-31_14:24:37.734000      410.11        2.29444700e+00        3.02410590e-08  20.0692  20.1130
0202-10-31_14:24:38.130000      410.51        2.68366600e+00        2.58432790e-08  20.0692  20.1130
0202-10-31_14:24:38.535000      410.91        2.89058000e+00        2.98102890e-08  20.0717  19.8946
0202-10-31_14:24:38.938000      411.32        3.28025600e+00        6.44563190e-08  20.0717  19.8946
0202-10-31_14:24:39.348000      411.73        3.48702400e+00        5.90641890e-08  20.0499  20.0277
0202-10-31_14:24:39.750000      412.13        3.87835700e+00        9.16029490e-08  20.0499  20.0277
0202-10-31_14:24:40.168000      412.55        4.08195500e+00        6.83609690e-08  20.0606  20.0325
0202-10-31_14:24:40.560000      412.94        4.47193200e+00        3.14837090e-08  20.0606  20.0325
0202-10-31_14:24:40.965000      413.34        4.67802500e+00        2.29306690e-08  20.0606  20.0325
0202-10-31_14:24:41.367000      413.75        5.06830800e+00        5.19366490e-08  20.0515  19.8864
0202-10-31_14:24:41.758000      414.14        5.27423500e+00        4.85278290e-08  20.0515  19.8864
0202-10-31_14:24:42.152000      414.53        5.66254600e+00        8.85040190e-08  20.0389  20.1113
0202-10-31_14:24:42.555000      414.93        5.86764500e+00        4.52429590e-08  20.0389  20.1113
0202-10-31_14:24:42.957000      415.34        6.25879300e+00        6.81750390e-08  20.0389  20.1113
0202-10-31_14:24:43.363000      415.74        6.44351900e+00        7.07781390e-08  20.0742  19.8908
0202-10-31_14:24:43.766000      416.15        6.85269700e+00        8.11270890e-08  20.0742  19.8908
0202-10-31_14:24:44.160000      416.54        7.03826200e+00        8.85622790e-08  20.0403  20.0280
0202-10-31_14:24:44.555000      416.94        7.44925400e+00        1.20977059e-07  20.0403  20.0280
0202-10-31_14:24:44.957000      417.34        7.83872600e+00        1.26926999e-07  20.0403  20.0280
0202-10-31_14:24:45.360000      417.74        8.04132600e+00        1.01267889e-07  20.0780  20.0279
0202-10-31_14:24:45.766000      418.14        8.43152900e+00        9.66814690e-08  20.0780  20.0279
0202-10-31_14:24:46.160000      418.54        8.61613100e+00        5.58995890e-08  20.0557  19.8838
0202-10-31_14:24:46.555000      418.93        9.02790900e+00        9.16612090e-08  20.0557  19.8838
0202-10-31_14:24:46.945000      419.33        9.21271000e+00        7.91415490e-08  20.0557  19.8838
0202-10-31_14:24:47.340000      419.72        9.62392400e+00        9.45741990e-08  20.0552  20.1079
0202-10-31_14:24:47.746000      420.12        9.81193100e+00        9.64335590e-08  20.0552  20.1079
0202-10-31_14:24:48.156000      420.53        1.02226700e+01        1.00276229e-07  20.0651  19.8897
0202-10-31_14:24:48.547000      420.93        1.04063400e+01        1.54879329e-07  20.0651  19.8897
0202-10-31_14:24:48.940000      421.32        1.07942900e+01        1.59837609e-07  20.0651  19.8897
0202-10-31_14:24:49.340000      421.72        1.09974300e+01        1.42607579e-07  20.0453  20.0275
0202-10-31_14:24:49.734000      422.11        1.13858300e+01        1.24076809e-07  20.0453  20.0275
0202-10-31_14:24:50.145000      422.52        1.15903500e+01        1.14037109e-07  20.0599  20.0214
0202-10-31_14:24:50.547000      422.93        1.19779600e+01        1.29531759e-07  20.0599  20.0214
0202-10-31_14:24:50.940000      423.32        1.21851700e+01        1.38518649e-07  20.0599  20.0214
0202-10-31_14:24:51.332000      423.71        1.25729400e+01        1.66718889e-07  20.0394  19.8823
0202-10-31_14:24:51.734000      424.11        1.27790000e+01        1.74032369e-07  20.0394  19.8823
0202-10-31_14:24:52.140000      424.52        1.31701800e+01        1.61884569e-07  20.0394  19.8823
0202-10-31_14:24:52.540000      424.92        1.33753900e+01        1.48125329e-07  20.0407  20.1066
0202-10-31_14:24:52.938000      425.32        1.37672500e+01        1.52711739e-07  20.0407  20.1066
0202-10-31_14:24:53.340000      425.72        1.39689000e+01        1.28602079e-07  20.0702  19.8895
0202-10-31_14:24:53.742000      426.12        1.43582200e+01        1.29097909e-07  20.0702  19.8895
0202-10-31_14:24:54.140000      426.52        1.45628400e+01        1.10690269e-07  20.0504  20.0914
0202-10-31_14:24:54.535000      426.91        1.49525800e+01        1.50108639e-07  20.0504  20.0914
0202-10-31_14:24:54.930000      427.31        1.51374800e+01        1.18065719e-07  20.0504  20.0914
0202-10-31_14:24:55.340000      427.72        1.55491300e+01        1.52463589e-07  20.0768  20.0264
0202-10-31_14:24:55.740000      428.12        1.59382900e+01        1.50168779e-07  20.0768  20.0264
0202-10-31_14:24:56.140000      428.52        1.61442700e+01        1.34549729e-07  20.0572  19.8918
0202-10-31_14:24:56.543000      428.92        1.65334600e+01        1.38144479e-07  20.0572  19.8918
0202-10-31_14:24:56.945000      429.33        1.67349400e+01        1.64361399e-07  20.0572  19.8918
0202-10-31_14:24:57.340000      429.72        1.71228800e+01        2.31174269e-07  20.0702  20.1146
0202-10-31_14:24:57.734000      430.12        1.73086800e+01        1.41367369e-07  20.0702  20.1146
0202-10-31_14:24:58.133000      430.51        1.77206900e+01        1.69319689e-07  20.0702  20.1146
0202-10-31_14:24:58.527000      430.91        1.79057600e+01        1.55436489e-07  20.0658  19.8898
0202-10-31_14:24:58.918000      431.30        1.83132700e+01        1.54692749e-07  20.0658  19.8898
0202-10-31_14:24:59.330000      431.71        1.84987800e+01        1.25624819e-07  20.0394  20.0363
0202-10-31_14:24:59.723000      432.10        1.89095100e+01        1.49052709e-07  20.0394  20.0363
0202-10-31_14:25:00.117000      432.50        1.90919900e+01        1.15522319e-07  20.0567  20.0205
0202-10-31_14:25:00.510000      432.89        1.94849900e+01        1.17939479e-07  20.0567  20.0205
0202-10-31_14:25:00.918000      433.30        1.96884600e+01        1.32070589e-07  20.0567  20.0205
0202-10-31_14:25:01.332000      433.71        2.00768500e+01        1.31574309e-07  20.0393  19.8910
0202-10-31_14:25:01.730000      434.11        2.02811600e+01        1.39816389e-07  20.0393  19.8910
0202-10-31_14:25:02.137000      434.51        2.06720600e+01        1.55001129e-07  20.0393  19.8910
0202-10-31_14:25:02.540000      434.92        2.08759200e+01        1.49547019e-07  20.0436  20.1153
0202-10-31_14:25:02.930000      435.31        2.12651300e+01        1.32874799e-07  20.0436  20.1153
0202-10-31_14:25:03.324000      435.70        2.14705000e+01        2.12083339e-07  20.0874  19.8948
0202-10-31_14:25:03.723000      436.10        2.18556200e+01        1.94171549e-07  20.0874  19.8948
0202-10-31_14:25:04.125000      436.50        2.20572900e+01        1.76693609e-07  20.0656  20.0491
0202-10-31_14:25:04.523000      436.90        2.24510800e+01        1.45952259e-07  20.0656  20.0491
0202-10-31_14:25:04.926000      437.31        2.26540200e+01        1.19611389e-07  20.0656  20.0491
0202-10-31_14:25:05.332000      437.71        2.30456000e+01        1.22090529e-07  20.0940  20.0318
0202-10-31_14:25:05.734000      438.11        2.32495700e+01        1.29342019e-07  20.0940  20.0318
0202-10-31_14:25:06.137000      438.52        2.36405700e+01        1.96650689e-07  20.0626  19.8949
0202-10-31_14:25:06.530000      438.91        2.38275400e+01        1.78924829e-07  20.0626  19.8949
0202-10-31_14:25:06.926000      439.30        2.42344300e+01        1.28908169e-07  20.0626  19.8949
0202-10-31_14:25:07.330000      439.71        2.46238600e+01        1.28662169e-07  20.0567  20.1174
0202-10-31_14:25:07.746000      440.13        2.48322500e+01        1.57670059e-07  20.0567  20.1174
0202-10-31_14:25:08.152000      440.53        2.52234000e+01        1.95910839e-07  20.0641  19.8946
0202-10-31_14:25:08.555000      440.94        2.54299400e+01        1.67338719e-07  20.0641  19.8946
0202-10-31_14:25:08.970000      441.35        2.58183000e+01        1.81097959e-07  20.0641  19.8946
0202-10-31_14:25:09.375000      441.75        2.60001500e+01        1.80788069e-07  20.0394  20.0528
0202-10-31_14:25:09.777000      442.16        2.64119700e+01        1.60335139e-07  20.0394  20.0528
0202-10-31_14:25:10.176000      442.56        2.65965400e+01        1.45894139e-07  20.0767  20.0353
0202-10-31_14:25:10.574000      442.95        2.70079400e+01        1.73660529e-07  20.0767  20.0353
0202-10-31_14:25:10.984000      443.36        2.71921800e+01        1.45646219e-07  20.0767  20.0353
0202-10-31_14:25:11.402000      443.78        2.76016200e+01        1.97460299e-07  20.0946  19.9125
0202-10-31_14:25:11.810000      444.19        2.77844100e+01        1.74900099e-07  20.0946  19.9125
0202-10-31_14:25:12.207000      444.59        2.81791100e+01        1.92563999e-07  20.0850  20.1313
0202-10-31_14:25:12.610000      444.99        2.83802200e+01        1.56244559e-07  20.0850  20.1313
0202-10-31_14:25:13.030000      445.41        2.87680000e+01        1.75023559e-07  20.0850  20.1313
0202-10-31_14:25:13.438000      445.82        2.89728500e+01        1.91815779e-07  20.1119  19.9066
0202-10-31_14:25:13.840000      446.22        2.93642000e+01        2.14251499e-07  20.1119  19.9066
0202-10-31_14:25:14.254000      446.63        2.95666600e+01        1.16263479e-07  20.0681  20.0633
0202-10-31_14:25:14.652000      447.03        2.99555200e+01        1.20106149e-07  20.0681  20.0633
0202-10-31_14:25:15.070000      447.45        3.01620600e+01        1.02938099e-07  20.0681  20.0633
0202-10-31_14:25:15.470000      447.85        3.05499200e+01        9.61824490e-08  20.0974  20.0431
0202-10-31_14:25:15.863000      448.24        3.07531000e+01        9.13481190e-08  20.0974  20.0431
0202-10-31_14:25:16.273000      448.65        3.11431100e+01        1.08206279e-07  20.0737  19.9188
0202-10-31_14:25:16.670000      449.05        3.13493400e+01        1.25250359e-07  20.0737  19.9188
0202-10-31_14:25:17.094000      449.47        3.17375900e+01        1.12606749e-07  20.0737  19.9188
0202-10-31_14:25:17.492000      449.87        3.19231000e+01        1.22585289e-07  20.0907  20.1386
0202-10-31_14:25:17.895000      450.27        3.23321700e+01        1.56487529e-07  20.0907  20.1386
0202-10-31_14:25:18.297000      450.68        3.25150200e+01        1.41860599e-07  20.0940  19.9145
0202-10-31_14:25:18.700000      451.08        3.29248600e+01        1.19796259e-07  20.0940  19.9145
0202-10-31_14:25:19.100000      451.48        3.33134300e+01        1.27791639e-07  20.0940  19.9145
0202-10-31_14:25:19.496000      451.87        3.35166400e+01        1.35663059e-07  20.0814  20.0721
0202-10-31_14:25:19.890000      452.27        3.39053900e+01        1.98385309e-07  20.0814  20.0721
0202-10-31_14:25:20.300000      452.68        3.40876800e+01        1.87477099e-07  20.1104  20.0514
0202-10-31_14:25:20.703000      453.08        3.45003500e+01        2.57512809e-07  20.1104  20.0514
0202-10-31_14:25:21.110000      453.49        3.46837800e+01        2.59248209e-07  20.1104  20.0514
0202-10-31_14:25:21.516000      453.89        3.50911800e+01        3.05546159e-07  20.0984  19.9311
0202-10-31_14:25:21.914000      454.29        3.52775500e+01        3.41493689e-07  20.0984  19.9311
0202-10-31_14:25:22.312000      454.69        3.56850300e+01        4.46981119e-07  20.0927  20.1487
0202-10-31_14:25:22.703000      455.08        3.58692000e+01        5.60153869e-07  20.0927  20.1487
0202-10-31_14:25:23.117000      455.50        3.62563600e+01        7.33073909e-07  20.0927  20.1487
0202-10-31_14:25:23.510000      455.89        3.64609600e+01        9.66918829e-07  20.1183  19.9299
0202-10-31_14:25:23.906000      456.28        3.68509000e+01        1.31300682e-06  20.1183  19.9299
0202-10-31_14:25:24.305000      456.68        3.70546700e+01        1.69925689e-06  20.0916  20.1300
0202-10-31_14:25:24.710000      457.09        3.74431000e+01        2.25061771e-06  20.0916  20.1300
0202-10-31_14:25:25.125000      457.51        3.76446200e+01        3.02751555e-06  20.0916  20.1300
0202-10-31_14:25:25.523000      457.90        3.80326900e+01        4.58106754e-06  20.1319  20.0604
0202-10-31_14:25:25.926000      458.31        3.82336100e+01        5.84369317e-06  20.1319  20.0604
0202-10-31_14:25:26.332000      458.71        3.86183000e+01        8.29636757e-06  20.1100  19.9459
0202-10-31_14:25:26.742000      459.12        3.88196000e+01        1.01684276e-05  20.1100  19.9459
0202-10-31_14:25:27.133000      459.51        3.92059100e+01        1.51195785e-05  20.1176  20.1590
0202-10-31_14:25:27.527000      459.91        3.94081600e+01        1.87350930e-05  20.1176  20.1590
0202-10-31_14:25:27.930000      460.31        3.97957800e+01        2.69547405e-05  20.1176  20.1590
