Repository: shortlab/2025-devitre-PhD

# 2025-devitre-PhD
Data repository for Alexis Devitre's PhD thesis

File: chapter 5/cold_vs_warm/20K/ffj23/Ic/0_degradation/step00/Ic_2023-10-31_14-27-42113968_ffj23-step00-20k.txt
# Ic = 35.43 A, n = 42.76 , Tavg = 20.12 K, f23-pristine-20K
#datetime                        t_s     iHTS_A                vHTS_V                tHTS_K  tTAR_K
0202-10-31_14:26:46.113000      538.49       -4.40516600e-01       -1.71021979e-07  20.0378  19.9120
0202-10-31_14:26:46.520000      538.90       -4.40734300e-01       -1.70089899e-07  20.0378  19.9120
0202-10-31_14:26:46.920000      539.30       -4.41038500e-01       -1.99529729e-07  20.0378  19.9120
0202-10-31_14:26:47.332000      539.71       -4.41750900e-01       -2.33555979e-07  20.0699  20.0941
0202-10-31_14:26:47.734000      540.12       -4.43194000e-01       -2.27915919e-07  20.0699  20.0941
0202-10-31_14:26:48.140000      540.52       -3.61266100e-01       -3.29374869e-07  20.0542  19.8619
0202-10-31_14:26:48.535000      540.91       -1.62355200e-01       -3.42514329e-07  20.0542  19.8619
0202-10-31_14:26:48.930000      541.31        2.28932300e-01       -2.69937409e-07  20.0542  19.8619
0202-10-31_14:26:49.324000      541.70        4.11455400e-01       -2.95658519e-07  20.0341  20.0615
0202-10-31_14:26:49.720000      542.10        8.19448000e-01       -2.77374839e-07  20.0341  20.0615
0202-10-31_14:26:50.120000      542.50        1.00460800e+00       -2.73036329e-07  20.0341  20.0615
0202-10-31_14:26:50.523000      542.90        1.41316500e+00       -2.65908799e-07  20.0545  19.9639
0202-10-31_14:26:50.918000      543.30        1.59504100e+00       -2.81279489e-07  20.0545  19.9639
0202-10-31_14:26:51.312000      543.69        2.01018600e+00       -2.35787199e-07  20.0422  19.9095
0202-10-31_14:26:51.715000      544.09        2.18982800e+00       -2.58967199e-07  20.0422  19.9095
0202-10-31_14:26:52.120000      544.50        2.57862000e+00       -2.30892329e-07  20.0422  19.9095
0202-10-31_14:26:52.523000      544.90        2.78339300e+00       -2.85124989e-07  20.0452  20.0898
0202-10-31_14:26:52.926000      545.31        3.17611400e+00       -3.04586259e-07  20.0452  20.0898
0202-10-31_14:26:53.320000      545.70        3.37725700e+00       -2.75332379e-07  20.0516  19.8623
0202-10-31_14:26:53.715000      546.09        3.76728200e+00       -1.73005779e-07  20.0516  19.8623
0202-10-31_14:26:54.113000      546.49        3.97181100e+00       -2.10316869e-07  20.0516  19.8623
0202-10-31_14:26:54.520000      546.90        4.35984300e+00       -2.00400309e-07  20.0242  20.0622
0202-10-31_14:26:54.920000      547.30        4.56501800e+00       -2.62316879e-07  20.0242  20.0622
0202-10-31_14:26:55.320000      547.70        4.95386000e+00       -2.34922359e-07  20.0636  19.9679
0202-10-31_14:26:55.727000      548.10        5.15889400e+00       -2.22092799e-07  20.0636  19.9679
0202-10-31_14:26:56.140000      548.52        5.54978700e+00       -2.37835349e-07  20.0636  19.9679
0202-10-31_14:26:56.543000      548.92        5.75724800e+00       -2.47380049e-07  20.0371  19.9116
0202-10-31_14:26:56.945000      549.33        6.14238100e+00       -2.35480169e-07  20.0371  19.9116
0202-10-31_14:26:57.350000      549.73        6.32553700e+00       -2.29034399e-07  20.0779  20.0996
0202-10-31_14:26:57.742000      550.12        6.74002100e+00       -2.99194319e-07  20.0779  20.0996
0202-10-31_14:26:58.137000      550.52        6.92024200e+00       -2.76511569e-07  20.0518  19.8664
0202-10-31_14:26:58.535000      550.91        7.33043200e+00       -2.56988729e-07  20.0518  19.8664
0202-10-31_14:26:58.938000      551.32        7.72045800e+00       -2.55315309e-07  20.0518  19.8664
0202-10-31_14:26:59.340000      551.72        7.92631400e+00       -2.52278359e-07  20.0359  20.0653
0202-10-31_14:26:59.734000      552.11        8.31366600e+00       -2.05794459e-07  20.0359  20.0653
0202-10-31_14:27:00.130000      552.51        8.50013200e+00       -2.30337959e-07  20.0359  20.0653
0202-10-31_14:27:00.523000      552.90        8.90775100e+00       -1.57327239e-07  20.0431  19.9669
0202-10-31_14:27:00.918000      553.30        9.09109000e+00       -2.01703869e-07  20.0431  19.9669
0202-10-31_14:27:01.324000      553.70        9.49878800e+00       -2.43539379e-07  20.0274  19.9143
0202-10-31_14:27:01.727000      554.11        9.68785100e+00       -2.06042369e-07  20.0274  19.9143
0202-10-31_14:27:02.150000      554.53        1.00957600e+01       -2.10628779e-07  20.0355  20.0973
0202-10-31_14:27:02.550000      554.93        1.02804400e+01       -3.09794439e-07  20.0355  20.0973
0202-10-31_14:27:02.953000      555.33        1.06715400e+01       -3.39172259e-07  20.0355  20.0973
0202-10-31_14:27:03.350000      555.73        1.08724000e+01       -2.62318879e-07  20.0696  19.8711
0202-10-31_14:27:03.742000      556.12        1.12627400e+01       -2.18500669e-07  20.0696  19.8711
0202-10-31_14:27:04.145000      556.52        1.14680200e+01       -1.86955009e-07  20.0421  20.0679
0202-10-31_14:27:04.547000      556.93        1.18573700e+01       -1.92780989e-07  20.0421  20.0679
0202-10-31_14:27:04.950000      557.33        1.20606000e+01       -2.29782159e-07  20.0421  20.0679
0202-10-31_14:27:05.344000      557.72        1.24521900e+01       -2.45090849e-07  20.0773  19.9673
0202-10-31_14:27:05.734000      558.11        1.26574900e+01       -2.65729699e-07  20.0773  19.9673
0202-10-31_14:27:06.133000      558.51        1.30469200e+01       -2.49181429e-07  20.0773  19.9673
0202-10-31_14:27:06.527000      558.91        1.32528700e+01       -2.62196919e-07  20.0311  19.9159
0202-10-31_14:27:06.930000      559.31        1.36398900e+01       -2.11684439e-07  20.0311  19.9159
0202-10-31_14:27:07.336000      559.71        1.38431200e+01       -2.69634339e-07  20.0560  20.0991
0202-10-31_14:27:07.727000      560.11        1.42318400e+01       -2.29658199e-07  20.0560  20.0991
0202-10-31_14:27:08.130000      560.51        1.44377000e+01       -1.73629629e-07  20.0560  20.0991
0202-10-31_14:27:08.523000      560.90        1.48257500e+01       -1.65696379e-07  20.0465  19.8716
0202-10-31_14:27:08.926000      561.31        1.50096000e+01       -2.01767869e-07  20.0465  19.8716
0202-10-31_14:27:09.336000      561.72        1.54213200e+01       -2.00838199e-07  20.0340  20.0721
0202-10-31_14:27:09.740000      562.12        1.58094600e+01       -2.55132409e-07  20.0340  20.0721
0202-10-31_14:27:10.145000      562.52        1.60141400e+01       -2.17202619e-07  20.0600  19.9706
0202-10-31_14:27:10.547000      562.93        1.64032200e+01       -2.06914189e-07  20.0600  19.9706
0202-10-31_14:27:10.940000      563.32        1.66140600e+01       -2.70814009e-07  20.0600  19.9706
0202-10-31_14:27:11.336000      563.71        1.69981700e+01       -2.67033319e-07  20.0504  19.9233
0202-10-31_14:27:11.730000      564.11        1.71822800e+01       -2.34494609e-07  20.0504  19.9233
0202-10-31_14:27:12.130000      564.51        1.75928000e+01       -2.23276509e-07  20.0522  20.1003
0202-10-31_14:27:12.535000      564.91        1.77761100e+01       -1.73197889e-07  20.0522  20.1003
0202-10-31_14:27:12.934000      565.31        1.81936400e+01       -2.14413579e-07  20.0522  20.1003
0202-10-31_14:27:13.340000      565.72        1.83723200e+01       -2.14227649e-07  20.0688  19.8756
0202-10-31_14:27:13.742000      566.12        1.87811400e+01       -2.37779469e-07  20.0688  19.8756
0202-10-31_14:27:14.156000      566.53        1.89655200e+01       -3.12401569e-07  20.0574  20.0793
0202-10-31_14:27:14.547000      566.93        1.93529600e+01       -2.27614999e-07  20.0574  20.0793
0202-10-31_14:27:14.940000      567.32        1.95603800e+01       -1.78713969e-07  20.0574  20.0793
0202-10-31_14:27:15.336000      567.71        1.99537200e+01       -2.08215729e-07  20.0874  19.9764
0202-10-31_14:27:15.740000      568.12        2.01595200e+01       -2.09515019e-07  20.0874  19.9764
0202-10-31_14:27:16.150000      568.53        2.05465500e+01       -2.20359759e-07  20.0488  19.9301
0202-10-31_14:27:16.550000      568.93        2.07533300e+01       -1.93027229e-07  20.0488  19.9301
0202-10-31_14:27:16.953000      569.33        2.11430400e+01       -1.84536169e-07  20.0488  19.9301
0202-10-31_14:27:17.355000      569.74        2.13507900e+01       -1.45799589e-07  20.0704  20.1058
0202-10-31_14:27:17.750000      570.13        2.17356000e+01       -2.08397909e-07  20.0704  20.1058
0202-10-31_14:27:18.145000      570.52        2.19366400e+01       -2.24698259e-07  20.0519  19.8769
0202-10-31_14:27:18.535000      570.92        2.23297300e+01       -2.28231039e-07  20.0519  19.8769
0202-10-31_14:27:18.940000      571.32        2.25351900e+01       -2.15525439e-07  20.0519  19.8769
0202-10-31_14:27:19.348000      571.73        2.29257100e+01       -2.36412199e-07  20.0496  20.0821
0202-10-31_14:27:19.750000      572.13        2.31312000e+01       -1.61790049e-07  20.0496  20.0821
0202-10-31_14:27:20.150000      572.53        2.35189900e+01       -1.62347859e-07  20.0780  19.9778
0202-10-31_14:27:20.543000      572.92        2.37024400e+01       -2.08893739e-07  20.0780  19.9778
0202-10-31_14:27:20.938000      573.32        2.41093000e+01       -2.03501599e-07  20.0780  19.9778
0202-10-31_14:27:21.340000      573.72        2.45000000e+01       -1.91291859e-07  20.0747  19.9415
0202-10-31_14:27:21.742000      574.12        2.47068500e+01       -2.06290839e-07  20.0747  19.9415
0202-10-31_14:27:22.137000      574.51        2.50965000e+01       -2.14905899e-07  20.0777  20.1175
0202-10-31_14:27:22.527000      574.91        2.53041900e+01       -1.69351679e-07  20.0777  20.1175
0202-10-31_14:27:22.926000      575.31        2.56965000e+01       -1.76107339e-07  20.0777  20.1175
0202-10-31_14:27:23.332000      575.71        2.58770400e+01       -2.11744999e-07  20.0995  19.8925
0202-10-31_14:27:23.734000      576.11        2.62853000e+01       -2.08026279e-07  20.0995  19.8925
0202-10-31_14:27:24.137000      576.51        2.64680300e+01       -1.67058479e-07  20.0995  19.8925
0202-10-31_14:27:24.540000      576.92        2.68820500e+01       -2.18190759e-07  20.0748  20.0952
0202-10-31_14:27:24.940000      577.32        2.70659000e+01       -2.64116849e-07  20.0748  20.0952
0202-10-31_14:27:25.344000      577.72        2.74755100e+01       -2.33561439e-07  20.0982  19.9866
0202-10-31_14:27:25.740000      578.12        2.76611600e+01       -1.91044169e-07  20.0982  19.9866
0202-10-31_14:27:26.137000      578.51        2.80500900e+01       -2.31702079e-07  20.0577  19.9437
0202-10-31_14:27:26.530000      578.91        2.82560400e+01       -2.58662739e-07  20.0577  19.9437
0202-10-31_14:27:26.934000      579.31        2.86451100e+01       -1.99101379e-07  20.0577  19.9437
0202-10-31_14:27:27.340000      579.72        2.88493000e+01       -2.56059189e-07  20.0575  20.1175
0202-10-31_14:27:27.730000      580.11        2.92402000e+01       -2.79671949e-07  20.0575  20.1175
0202-10-31_14:27:28.130000      580.51        2.94463300e+01       -2.72110569e-07  20.0575  20.1175
0202-10-31_14:27:28.523000      580.90        2.98360400e+01       -2.14036679e-07  20.0719  19.8966
0202-10-31_14:27:28.930000      581.31        3.00424300e+01       -2.44592099e-07  20.0719  19.8966
0202-10-31_14:27:29.332000      581.71        3.04334400e+01       -2.38270289e-07  20.0723  20.1035
0202-10-31_14:27:29.734000      582.11        3.06377900e+01       -1.77407359e-07  20.0723  20.1035
0202-10-31_14:27:30.140000      582.52        3.10275300e+01       -2.60582559e-07  20.1154  19.9966
0202-10-31_14:27:30.543000      582.92        3.12340400e+01       -2.62070049e-07  20.1154  19.9966
0202-10-31_14:27:30.945000      583.33        3.16231700e+01       -2.64735129e-07  20.1154  19.9966
0202-10-31_14:27:31.340000      583.72        3.18060400e+01       -3.18222609e-07  20.1056  19.9640
0202-10-31_14:27:31.734000      584.11        3.22185900e+01       -3.28139169e-07  20.1056  19.9640
0202-10-31_14:27:32.137000      584.51        3.24039300e+01       -2.82832859e-07  20.1116  20.1341
0202-10-31_14:27:32.527000      584.91        3.28103200e+01       -3.04339409e-07  20.1116  20.1341
0202-10-31_14:27:32.918000      585.30        3.31992900e+01       -2.70499129e-07  20.1116  20.1341
0202-10-31_14:27:33.316000      585.70        3.34068500e+01       -2.62566539e-07  20.1251  19.9111
0202-10-31_14:27:33.723000      586.10        3.38025400e+01       -2.52836589e-07  20.1251  19.9111
0202-10-31_14:27:34.133000      586.51        3.39817000e+01       -2.31330039e-07  20.0680  20.1112
0202-10-31_14:27:34.535000      586.92        3.43929000e+01       -1.43196569e-07  20.0680  20.1112
0202-10-31_14:27:34.938000      587.32        3.45760400e+01       -1.82305019e-07  20.0680  20.1112
0202-10-31_14:27:35.350000      587.73        3.49876700e+01       -2.00650669e-07  20.1149  20.0069
0202-10-31_14:27:35.758000      588.14        3.51705000e+01       -1.06505279e-07  20.1149  20.0069
0202-10-31_14:27:36.156000      588.53        3.55878000e+01       -1.11203290e-08  20.0834  19.9762
0202-10-31_14:27:36.555000      588.93        3.57681000e+01        1.12526841e-07  20.0834  19.9762
0202-10-31_14:27:36.957000      589.34        3.61611100e+01        2.52412381e-07  20.0834  19.9762
0202-10-31_14:27:37.360000      589.74        3.63706300e+01        4.02772291e-07  20.1186  20.1452
0202-10-31_14:27:37.750000      590.13        3.67612400e+01        6.81241811e-07  20.1186  20.1452
0202-10-31_14:27:38.150000      590.53        3.69612200e+01        1.05738950e-06  20.1213  19.9238
0202-10-31_14:27:38.543000      590.92        3.73555700e+01        1.57794716e-06  20.1213  19.9238
0202-10-31_14:27:38.950000      591.33        3.75587700e+01        2.17089573e-06  20.1213  19.9238
0202-10-31_14:27:39.355000      591.74        3.79452400e+01        3.74093363e-06  20.1104  20.1289
0202-10-31_14:27:39.758000      592.14        3.81522800e+01        4.99122616e-06  20.1104  20.1289
0202-10-31_14:27:40.152000      592.53        3.85400000e+01        7.45834286e-06  20.1380  20.0141
0202-10-31_14:27:40.547000      592.92        3.87458400e+01        9.09879016e-06  20.1380  20.0141
0202-10-31_14:27:40.945000      593.32        3.91360200e+01        1.34689570e-05  20.1380  20.0141
0202-10-31_14:27:41.336000      593.72        3.93394600e+01        1.68816177e-05  20.1229  19.9928
0202-10-31_14:27:41.730000      594.11        3.97308100e+01        2.46848979e-05  20.1229  19.9928

File: chapter 5/cold_vs_warm/20K/ffj23/Ic/0_degradation/step00/Ic_2023-10-31_14-28-42126562_ffj23-step00-20k.txt
# Ic = 35.35 A, n = 41.83 , Tavg = 20.09 K, f23-pristine-20K
#datetime                        t_s     iHTS_A                vHTS_V                tHTS_K  tTAR_K
0202-10-31_14:27:46.094000      598.47       -4.39744900e-01       -2.01302356e-07  20.1647  20.0262
0202-10-31_14:27:46.484000      598.86       -4.39916200e-01       -2.26837506e-07  20.1300  20.0030
0202-10-31_14:27:46.887000      599.27       -4.40440100e-01       -1.94298776e-07  20.1300  20.0030
0202-10-31_14:27:47.293000      599.67       -4.40974400e-01       -1.69259446e-07  20.1595  20.1647
0202-10-31_14:27:47.695000      600.08       -4.41945900e-01       -2.14937636e-07  20.1595  20.1647
0202-10-31_14:27:48.117000      600.50       -3.68915500e-01       -2.37559796e-07  20.1595  20.1647
0202-10-31_14:27:48.516000      600.89       -1.70155900e-01       -2.75738576e-07  20.1453  19.9360
0202-10-31_14:27:48.918000      601.30        2.16989400e-01       -2.16053246e-07  20.1453  19.9360
0202-10-31_14:27:49.336000      601.71        4.03201600e-01       -2.72763606e-07  20.1218  20.1437
0202-10-31_14:27:49.730000      602.11        8.08626900e-01       -2.45307116e-07  20.1218  20.1437
0202-10-31_14:27:50.137000      602.52        9.94238100e-01       -2.55843466e-07  20.1420  20.0199
0202-10-31_14:27:50.543000      602.92        1.40109400e+00       -2.74065156e-07  20.1420  20.0199
0202-10-31_14:27:50.934000      603.31        1.58509400e+00       -2.72700726e-07  20.1420  20.0199
0202-10-31_14:27:51.332000      603.71        1.99420900e+00       -2.04523406e-07  20.1100  19.9937
0202-10-31_14:27:51.727000      604.11        2.17760500e+00       -1.94172986e-07  20.1100  19.9937
0202-10-31_14:27:52.133000      604.51        2.56489900e+00       -1.97333896e-07  20.1222  20.1501
0202-10-31_14:27:52.535000      604.92        2.77016700e+00       -2.13882176e-07  20.1222  20.1501
0202-10-31_14:27:52.938000      605.32        3.15570800e+00       -2.13820196e-07  20.1222  20.1501
0202-10-31_14:27:53.332000      605.71        3.36047000e+00       -2.43445946e-07  20.1246  19.9248
0202-10-31_14:27:53.727000      606.10        3.75178600e+00       -2.73629506e-07  20.1246  19.9248
0202-10-31_14:27:54.120000      606.50        3.95537200e+00       -2.35326756e-07  20.0911  20.1291
0202-10-31_14:27:54.520000      606.90        4.34225300e+00       -2.44809476e-07  20.0911  20.1291
0202-10-31_14:27:54.918000      607.30        4.54702700e+00       -2.12518646e-07  20.0911  20.1291
0202-10-31_14:27:55.320000      607.70        4.93537400e+00       -2.27455476e-07  20.1301  19.9998
0202-10-31_14:27:55.723000      608.10        5.14112400e+00       -2.24108636e-07  20.1301  19.9998
0202-10-31_14:27:56.137000      608.52        5.52921000e+00       -1.89152726e-07  20.0888  19.9832
0202-10-31_14:27:56.543000      608.92        5.73161400e+00       -1.97581816e-07  20.0888  19.9832
0202-10-31_14:27:56.945000      609.32        6.12387000e+00       -1.53393346e-07  20.0888  19.9832
0202-10-31_14:27:57.360000      609.74        6.30805700e+00       -1.60211946e-07  20.1143  20.1373
0202-10-31_14:27:57.760000      610.14        6.72014900e+00       -1.71182146e-07  20.1143  20.1373
0202-10-31_14:27:58.164000      610.54        6.89836700e+00       -1.94919916e-07  20.1041  19.9142
0202-10-31_14:27:58.560000      610.94        7.30983600e+00       -2.10848396e-07  20.1041  19.9142
0202-10-31_14:27:58.953000      611.33        7.69860200e+00       -2.13265556e-07  20.1041  19.9142
0202-10-31_14:27:59.344000      611.72        7.90362800e+00       -2.01923486e-07  20.0999  20.1236
0202-10-31_14:27:59.742000      612.12        8.29188400e+00       -2.05890116e-07  20.0999  20.1236
0202-10-31_14:28:00.145000      612.53        8.47549300e+00       -2.13575446e-07  20.0999  20.1236
0202-10-31_14:28:00.550000      612.93        8.88300900e+00       -2.36631456e-07  20.1110  19.9850
0202-10-31_14:28:00.940000      613.32        9.06911700e+00       -2.59749446e-07  20.1110  19.9850
0202-10-31_14:28:01.336000      613.72        9.47770200e+00       -1.95973546e-07  20.0882  19.9741
0202-10-31_14:28:01.734000      614.12        9.66220500e+00       -1.98266756e-07  20.0882  19.9741
0202-10-31_14:28:02.140000      614.52        1.00698400e+01       -1.62877016e-07  20.1000  20.1252
0202-10-31_14:28:02.547000      614.92        1.02552500e+01       -2.09423046e-07  20.1000  20.1252
0202-10-31_14:28:02.950000      615.33        1.06419500e+01       -2.54482006e-07  20.1000  20.1252
0202-10-31_14:28:03.344000      615.72        1.08467900e+01       -2.74873016e-07  20.0949  19.9012
0202-10-31_14:28:03.734000      616.11        1.12382000e+01       -2.38925476e-07  20.0949  19.9012
0202-10-31_14:28:04.133000      616.51        1.14405100e+01       -2.38863506e-07  20.0646  20.1114
0202-10-31_14:28:04.535000      616.91        1.18350100e+01       -2.32045866e-07  20.0646  20.1114
0202-10-31_14:28:04.938000      617.32        1.20391600e+01       -2.26343846e-07  20.0646  20.1114
0202-10-31_14:28:05.340000      617.72        1.24261800e+01       -2.60679936e-07  20.1000  19.9751
0202-10-31_14:28:05.742000      618.12        1.26295000e+01       -2.86834866e-07  20.1000  19.9751
0202-10-31_14:28:06.150000      618.53        1.30223200e+01       -2.76546436e-07  20.0635  19.9646
0202-10-31_14:28:06.540000      618.92        1.32268400e+01       -2.47912366e-07  20.0635  19.9646
0202-10-31_14:28:06.934000      619.31        1.36164600e+01       -2.18720486e-07  20.0635  19.9646
0202-10-31_14:28:07.332000      619.71        1.38191000e+01       -1.98391536e-07  20.1017  20.1169
0202-10-31_14:28:07.740000      620.12        1.42091600e+01       -1.86553636e-07  20.1017  20.1169
0202-10-31_14:28:08.145000      620.52        1.44111700e+01       -2.07068526e-07  20.1017  20.1169
0202-10-31_14:28:08.547000      620.93        1.48002000e+01       -2.53304206e-07  20.0860  19.8953
0202-10-31_14:28:08.940000      621.32        1.49859900e+01       -2.25351446e-07  20.0860  19.8953
0202-10-31_14:28:09.336000      621.71        1.53975000e+01       -1.92440856e-07  20.0785  20.1066
0202-10-31_14:28:09.734000      622.11        1.57849200e+01       -1.77256116e-07  20.0785  20.1066
0202-10-31_14:28:10.140000      622.52        1.59872000e+01       -2.19463486e-07  20.0954  19.9705
0202-10-31_14:28:10.543000      622.92        1.63778700e+01       -2.50080876e-07  20.0954  19.9705
0202-10-31_14:28:10.938000      623.32        1.65878300e+01       -2.67124976e-07  20.0954  19.9705
0202-10-31_14:28:11.332000      623.71        1.69768900e+01       -2.26095196e-07  20.0801  19.9695
0202-10-31_14:28:11.723000      624.10        1.71574400e+01       -2.42829396e-07  20.0801  19.9695
0202-10-31_14:28:12.120000      624.50        1.75664300e+01       -2.43697086e-07  20.0801  19.9695
0202-10-31_14:28:12.527000      624.91        1.77494900e+01       -2.31673256e-07  20.0724  20.1103
0202-10-31_14:28:12.930000      625.31        1.81638500e+01       -2.80326396e-07  20.0724  20.1103
0202-10-31_14:28:13.324000      625.70        1.83476100e+01       -2.83673236e-07  20.0888  19.8926
0202-10-31_14:28:13.720000      626.10        1.87537800e+01       -2.17542156e-07  20.0888  19.8926
0202-10-31_14:28:14.117000      626.49        1.89384000e+01       -2.15310926e-07  20.0888  19.8926
0202-10-31_14:28:14.520000      626.90        1.93296000e+01       -2.11841766e-07  20.0624  20.1060
0202-10-31_14:28:14.920000      627.30        1.95352600e+01       -2.18289156e-07  20.0624  20.1060
0202-10-31_14:28:15.330000      627.71        1.99241100e+01       -1.89531136e-07  20.0907  19.9631
0202-10-31_14:28:15.720000      628.10        2.01294900e+01       -2.29259346e-07  20.0907  19.9631
0202-10-31_14:28:16.117000      628.50        2.05187200e+01       -2.30994746e-07  20.0662  19.9665
0202-10-31_14:28:16.516000      628.89        2.07270300e+01       -2.19528726e-07  20.0662  19.9665
0202-10-31_14:28:16.918000      629.30        2.11134000e+01       -1.93497766e-07  20.0662  19.9665
0202-10-31_14:28:17.320000      629.70        2.13168400e+01       -2.06389286e-07  20.0869  20.1065
0202-10-31_14:28:17.723000      630.10        2.17075600e+01       -2.16863646e-07  20.0869  20.1065
0202-10-31_14:28:18.130000      630.51        2.19098400e+01       -2.12835046e-07  20.0859  19.8898
0202-10-31_14:28:18.530000      630.91        2.22981600e+01       -2.08248636e-07  20.0859  19.8898
0202-10-31_14:28:18.920000      631.30        2.25047500e+01       -1.94179526e-07  20.0859  19.8898
0202-10-31_14:28:19.320000      631.70        2.28943200e+01       -1.89964986e-07  20.0775  20.1072
0202-10-31_14:28:19.720000      632.10        2.30983500e+01       -1.96224816e-07  20.0775  20.1072
0202-10-31_14:28:20.125000      632.51        2.34894200e+01       -1.58851796e-07  20.0775  20.1072
0202-10-31_14:28:20.527000      632.91        2.36724000e+01       -2.26032706e-07  20.0980  19.9595
0202-10-31_14:28:20.930000      633.31        2.40880200e+01       -2.81006036e-07  20.0980  19.9595
0202-10-31_14:28:21.324000      633.70        2.44725900e+01       -2.21320696e-07  20.0667  19.9661
0202-10-31_14:28:21.720000      634.10        2.46780400e+01       -1.70250376e-07  20.0667  19.9661
0202-10-31_14:28:22.130000      634.51        2.50644700e+01       -1.66531656e-07  20.0667  19.9661
0202-10-31_14:28:22.530000      634.91        2.52688000e+01       -2.04834406e-07  20.0608  20.1007
0202-10-31_14:28:22.930000      635.31        2.56612200e+01       -2.09854666e-07  20.0608  20.1007
0202-10-31_14:28:23.330000      635.71        2.58439000e+01       -1.80724746e-07  20.0729  19.8866
0202-10-31_14:28:23.723000      636.10        2.62545400e+01       -1.50169326e-07  20.0729  19.8866
0202-10-31_14:28:24.117000      636.50        2.64367600e+01       -1.48991736e-07  20.0729  19.8866
0202-10-31_14:28:24.508000      636.89        2.68466200e+01       -1.47938096e-07  20.0486  20.1039
0202-10-31_14:28:24.902000      637.28        2.70318400e+01       -1.81716406e-07  20.0486  20.1039
0202-10-31_14:28:25.305000      637.68        2.74434700e+01       -1.60519746e-07  20.0942  19.9637
0202-10-31_14:28:25.707000      638.09        2.76245000e+01       -1.64548346e-07  20.0942  19.9637
0202-10-31_14:28:26.113000      638.49        2.80123300e+01       -1.85744956e-07  20.0942  19.9637
0202-10-31_14:28:26.520000      638.90        2.82182700e+01       -1.22650636e-07  20.0660  19.9734
0202-10-31_14:28:26.914000      639.29        2.86099700e+01       -1.68204846e-07  20.0660  19.9734
0202-10-31_14:28:27.310000      639.69        2.88119600e+01       -1.84257286e-07  20.1248  20.1154
0202-10-31_14:28:27.707000      640.08        2.92025100e+01       -1.63184576e-07  20.1248  20.1154
0202-10-31_14:28:28.125000      640.50        2.94060100e+01       -1.26183386e-07  20.1248  20.1154
0202-10-31_14:28:28.527000      640.91        2.98013700e+01       -1.28476596e-07  20.0986  19.8949
0202-10-31_14:28:28.918000      641.30        3.00003100e+01       -1.23890176e-07  20.0986  19.8949
0202-10-31_14:28:29.332000      641.71        3.03899400e+01       -1.56057046e-07  20.0867  20.1116
0202-10-31_14:28:29.730000      642.11        3.05946300e+01       -1.37091606e-07  20.0867  20.1116
0202-10-31_14:28:30.137000      642.52        3.09837700e+01       -1.96529036e-07  20.0867  20.1116
0202-10-31_14:28:30.543000      642.92        3.11867700e+01       -1.91322836e-07  20.0887  19.9680
0202-10-31_14:28:30.945000      643.32        3.15737300e+01       -1.72977186e-07  20.0887  19.9680
0202-10-31_14:28:31.336000      643.72        3.17563800e+01       -2.04524266e-07  20.0618  19.9780
0202-10-31_14:28:31.730000      644.11        3.21665400e+01       -2.43880646e-07  20.0618  19.9780
0202-10-31_14:28:32.133000      644.51        3.23487600e+01       -2.13699166e-07  20.0831  20.1181
0202-10-31_14:28:32.535000      644.92        3.27589400e+01       -2.18721496e-07  20.0831  20.1181
0202-10-31_14:28:32.938000      645.32        3.31458600e+01       -2.18969406e-07  20.0831  20.1181
0202-10-31_14:28:33.332000      645.71        3.33526100e+01       -2.09052846e-07  20.1115  19.9043
0202-10-31_14:28:33.727000      646.11        3.37410700e+01       -2.01181576e-07  20.1115  19.9043
0202-10-31_14:28:34.133000      646.51        3.39224700e+01       -1.98330566e-07  20.1115  19.9043
0202-10-31_14:28:34.530000      646.91        3.43323900e+01       -1.68456926e-07  20.0932  20.1211
0202-10-31_14:28:34.934000      647.31        3.45168400e+01       -1.15899166e-07  20.0932  20.1211
0202-10-31_14:28:35.336000      647.71        3.49271600e+01       -6.94772665e-08  20.1334  19.9812
0202-10-31_14:28:35.740000      648.12        3.51109100e+01       -3.82401065e-08  20.1334  19.9812
0202-10-31_14:28:36.150000      648.53        3.55227800e+01        3.34690135e-08  20.1334  19.9812
0202-10-31_14:28:36.543000      648.92        3.57058500e+01        1.33688254e-07  20.1020  19.9903
0202-10-31_14:28:36.945000      649.33        3.60972400e+01        2.67375874e-07  20.1020  19.9903
0202-10-31_14:28:37.355000      649.74        3.63035400e+01        4.85354244e-07  20.1186  20.1336
0202-10-31_14:28:37.750000      650.13        3.66911300e+01        8.01568544e-07  20.1186  20.1336
0202-10-31_14:28:38.145000      650.53        3.68894400e+01        1.12379318e-06  20.1056  19.9161
0202-10-31_14:28:38.540000      650.92        3.72844000e+01        1.60964180e-06  20.1056  19.9161
0202-10-31_14:28:38.945000      651.33        3.74888500e+01        2.22800106e-06  20.1056  19.9161
0202-10-31_14:28:39.348000      651.73        3.78796000e+01        3.59270513e-06  20.0897  20.1304
0202-10-31_14:28:39.746000      652.12        3.80839700e+01        4.71860612e-06  20.0897  20.1304
0202-10-31_14:28:40.156000      652.53        3.84779400e+01        6.92838673e-06  20.1097  19.9875
0202-10-31_14:28:40.547000      652.93        3.86757200e+01        8.31676653e-06  20.1097  19.9875
0202-10-31_14:28:40.940000      653.32        3.90692900e+01        1.27017435e-05  20.1097  19.9875
0202-10-31_14:28:41.344000      653.72        3.92745300e+01        1.54377832e-05  20.0938  19.9983
0202-10-31_14:28:41.740000      654.12        3.96633800e+01        2.30021937e-05  20.0938  19.9983

File: chapter 5/cold_vs_warm/20K/ffj23/Ic/0_degradation/step00/Ic_2023-10-31_14-30-16128700_ffj23-step00-20k.txt
# Ic = 35.44 A, n = 42.71 , Tavg = 20.13 K, f23-pristine-20K
#datetime                        t_s     iHTS_A                vHTS_V                tHTS_K  tTAR_K
0202-10-31_14:29:20.098000      692.48       -4.40932400e-01       -1.24936248e-07  20.0341  20.0800
0202-10-31_14:29:20.492000      692.87       -4.41337600e-01       -1.01012548e-07  20.0708  19.9525
0202-10-31_14:29:20.883000      693.26       -4.41189200e-01       -1.06404678e-07  20.0708  19.9525
0202-10-31_14:29:21.277000      693.66       -4.41727100e-01       -1.10061408e-07  20.0530  19.9349
0202-10-31_14:29:21.680000      694.06       -4.42334100e-01       -8.05596275e-08  20.0530  19.9349
0202-10-31_14:29:22.100000      694.48       -4.33588200e-01       -1.14461878e-07  20.0530  19.9349
0202-10-31_14:29:22.500000      694.88       -2.67657800e-01       -1.45946968e-07  20.0676  20.0911
0202-10-31_14:29:22.902000      695.28        1.20137000e-01       -1.46318838e-07  20.0676  20.0911
0202-10-31_14:29:23.316000      695.70        3.02066400e-01       -8.36585575e-08  20.0673  19.8650
0202-10-31_14:29:23.720000      696.10        7.14212600e-01       -9.50006275e-08  20.0673  19.8650
0202-10-31_14:29:24.140000      696.52        9.01422500e-01       -6.98993275e-08  20.0673  19.8650
0202-10-31_14:29:24.543000      696.92        1.31119900e+00       -7.45476375e-08  20.0352  20.0762
0202-10-31_14:29:24.945000      697.32        1.49355300e+00       -6.43830775e-08  20.0352  20.0762
0202-10-31_14:29:25.348000      697.73        1.90626900e+00       -9.39468375e-08  20.0679  19.9461
0202-10-31_14:29:25.742000      698.12        2.08645500e+00       -1.16568998e-07  20.0679  19.9461
0202-10-31_14:29:26.140000      698.52        2.47873400e+00       -1.26423588e-07  20.0294  19.9312
0202-10-31_14:29:26.535000      698.91        2.68284500e+00       -1.03739448e-07  20.0294  19.9312
0202-10-31_14:29:26.934000      699.31        3.07019200e+00       -9.63639975e-08  20.0294  19.9312
0202-10-31_14:29:27.336000      699.72        3.27192800e+00       -9.12197775e-08  20.0438  20.0852
0202-10-31_14:29:27.740000      700.12        3.66175400e+00       -9.48145375e-08  20.0438  20.0852
0202-10-31_14:29:28.145000      700.52        3.86865100e+00       -9.08479075e-08  20.0438  20.0852
0202-10-31_14:29:28.547000      700.93        4.25596900e+00       -9.94009475e-08  20.0390  19.8624
0202-10-31_14:29:28.950000      701.33        4.46141300e+00       -1.47868148e-07  20.0390  19.8624
0202-10-31_14:29:29.344000      701.72        4.85067000e+00       -8.40922475e-08  20.0319  20.0734
0202-10-31_14:29:29.734000      702.12        5.05449200e+00       -6.59325475e-08  20.0319  20.0734
0202-10-31_14:29:30.130000      702.51        5.44169300e+00       -4.62853475e-08  20.0319  20.0734
0202-10-31_14:29:30.523000      702.90        5.64700500e+00       -7.51066375e-08  20.0609  19.9405
0202-10-31_14:29:30.914000      703.29        6.03881300e+00       -6.79799675e-08  20.0609  19.9405
0202-10-31_14:29:31.316000      703.69        6.22439500e+00       -7.83303675e-08  20.0501  19.9278
0202-10-31_14:29:31.710000      704.09        6.63229400e+00       -7.12648275e-08  20.0501  19.9278
0202-10-31_14:29:32.117000      704.50        6.81746500e+00       -7.13267975e-08  20.0501  19.9278
0202-10-31_14:29:32.523000      704.90        7.22434300e+00       -8.91146275e-08  20.0528  20.0821
0202-10-31_14:29:32.926000      705.30        7.61371500e+00       -5.78154875e-08  20.0528  20.0821
0202-10-31_14:29:33.324000      705.70        7.82010800e+00       -1.19050248e-07  20.0516  19.8609
0202-10-31_14:29:33.730000      706.11        8.20768900e+00       -9.17177275e-08  20.0516  19.8609
0202-10-31_14:29:34.133000      706.51        8.39200700e+00       -6.82898575e-08  20.0516  19.8609
0202-10-31_14:29:34.535000      706.92        8.80196900e+00       -4.36843875e-08  20.0265  20.0753
0202-10-31_14:29:34.930000      707.31        8.98791900e+00       -1.01820228e-07  20.0265  20.0753
0202-10-31_14:29:35.324000      707.70        9.39730200e+00       -8.79990175e-08  20.0497  19.9375
0202-10-31_14:29:35.723000      708.10        9.57980900e+00       -1.15517468e-07  20.0497  19.9375
0202-10-31_14:29:36.140000      708.52        9.98838000e+00       -9.84733775e-08  20.0497  19.9375
0202-10-31_14:29:36.543000      708.92        1.01744900e+01       -6.38893375e-08  20.0234  19.9350
0202-10-31_14:29:36.945000      709.32        1.05636900e+01       -7.94459375e-08  20.0234  19.9350
0202-10-31_14:29:37.348000      709.73        1.07704000e+01       -5.21753975e-08  20.0423  20.0796
0202-10-31_14:29:37.750000      710.13        1.11594700e+01       -3.05448975e-08  20.0423  20.0796
0202-10-31_14:29:38.145000      710.52        1.13644700e+01       -7.31861075e-08  20.0388  19.8593
0202-10-31_14:29:38.543000      710.92        1.17522700e+01       -1.05724818e-07  20.0388  19.8593
0202-10-31_14:29:38.934000      711.31        1.19554000e+01       -9.61181475e-08  20.0388  19.8593
0202-10-31_14:29:39.344000      711.72        1.23468600e+01       -6.89715675e-08  20.0462  20.0766
0202-10-31_14:29:39.754000      712.13        1.25515200e+01       -8.84947975e-08  20.0462  20.0766
0202-10-31_14:29:40.160000      712.54        1.29403000e+01       -7.15126875e-08  20.0761  19.9367
0202-10-31_14:29:40.562000      712.94        1.31466900e+01       -9.28332875e-08  20.0761  19.9367
0202-10-31_14:29:40.965000      713.34        1.35366700e+01       -4.43041275e-08  20.0761  19.9367
0202-10-31_14:29:41.363000      713.74        1.37446700e+01       -4.70311775e-08  20.0440  19.9419
0202-10-31_14:29:41.758000      714.14        1.41332800e+01       -4.31885075e-08  20.0440  19.9419
0202-10-31_14:29:42.150000      714.53        1.43316100e+01       -5.45315575e-08  20.0522  20.0826
0202-10-31_14:29:42.555000      714.93        1.47217600e+01       -2.85020975e-08  20.0522  20.0826
0202-10-31_14:29:42.957000      715.34        1.49059500e+01       -3.55676375e-08  20.0522  20.0826
0202-10-31_14:29:43.360000      715.74        1.53160300e+01       -5.27356775e-08  20.0474  19.8639
0202-10-31_14:29:43.754000      716.13        1.57040100e+01       -3.51337875e-08  20.0474  19.8639
0202-10-31_14:29:44.150000      716.53        1.59100900e+01       -3.01135375e-08  20.0184  20.0818
0202-10-31_14:29:44.550000      716.93        1.62976700e+01       -6.18984750e-09  20.0184  20.0818
0202-10-31_14:29:44.953000      717.33        1.65055400e+01       -2.28000775e-08  20.0184  20.0818
0202-10-31_14:29:45.355000      717.73        1.68952200e+01       -1.99490675e-08  20.0602  19.9317
0202-10-31_14:29:45.758000      718.14        1.70756400e+01       -2.80062675e-08  20.0602  19.9317
0202-10-31_14:29:46.150000      718.53        1.74922700e+01       -1.25116475e-08  20.0180  19.9452
0202-10-31_14:29:46.543000      718.92        1.76752600e+01       -3.25926675e-08  20.0180  19.9452
0202-10-31_14:29:46.934000      719.31        1.80842000e+01       -3.49478575e-08  20.0180  19.9452
0202-10-31_14:29:47.336000      719.71        1.82687100e+01       -3.24687175e-08  20.0617  20.0816
0202-10-31_14:29:47.734000      720.11        1.86765800e+01       -4.30670375e-08  20.0617  20.0816
0202-10-31_14:29:48.156000      720.54        1.88590600e+01       -3.71786675e-08  20.0684  19.8679
0202-10-31_14:29:48.560000      720.94        1.92502600e+01       -2.76956775e-08  20.0684  19.8679
0202-10-31_14:29:48.957000      721.34        1.94606400e+01       -1.84608875e-08  20.0684  19.8679
0202-10-31_14:29:49.363000      721.74        1.98455500e+01       -2.64561075e-08  20.0631  20.0890
0202-10-31_14:29:49.766000      722.14        2.00497400e+01       -3.91616975e-08  20.0631  20.0890
0202-10-31_14:29:50.160000      722.54        2.04405300e+01       -4.90782575e-08  20.0717  19.9292
0202-10-31_14:29:50.550000      722.93        2.06433200e+01       -5.50281875e-08  20.0717  19.9292
0202-10-31_14:29:50.945000      723.33        2.10351600e+01       -5.45323575e-08  20.0717  19.9292
0202-10-31_14:29:51.348000      723.73        2.12402300e+01       -5.89948075e-08  20.0420  19.9533
0202-10-31_14:29:51.750000      724.13        2.16296300e+01       -2.52165375e-08  20.0420  19.9533
0202-10-31_14:29:52.152000      724.53        2.18331000e+01       -7.36673750e-09  20.0470  20.0804
0202-10-31_14:29:52.547000      724.93        2.22243100e+01       -2.62701775e-08  20.0470  20.0804
0202-10-31_14:29:52.940000      725.32        2.24285300e+01       -1.41843675e-08  20.0470  20.0804
0202-10-31_14:29:53.340000      725.72        2.28170300e+01        6.45446250e-09  20.0469  19.8701
0202-10-31_14:29:53.746000      726.12        2.30240800e+01       -5.69331750e-09  20.0469  19.8701
0202-10-31_14:29:54.150000      726.53        2.34107700e+01       -4.05249175e-08  20.0303  20.0926
0202-10-31_14:29:54.550000      726.93        2.35956300e+01       -5.01314475e-08  20.0303  20.0926
0202-10-31_14:29:54.945000      727.32        2.40112300e+01       -4.53591075e-08  20.0303  20.0926
0202-10-31_14:29:55.336000      727.72        2.43951200e+01       -4.80861575e-08  20.0841  19.9353
0202-10-31_14:29:55.740000      728.12        2.46003500e+01       -3.61862875e-08  20.0841  19.9353
0202-10-31_14:29:56.140000      728.52        2.49897100e+01        3.85180250e-09  20.0515  19.9692
0202-10-31_14:29:56.543000      728.92        2.51976400e+01       -2.63936875e-08  20.0515  19.9692
0202-10-31_14:29:56.945000      729.32        2.55851200e+01       -1.37500775e-08  20.0515  19.9692
0202-10-31_14:29:57.348000      729.73        2.57707800e+01       -6.31469275e-08  20.0883  20.0895
0202-10-31_14:29:57.750000      730.13        2.61812600e+01       -4.69085675e-08  20.0883  20.0895
0202-10-31_14:29:58.150000      730.53        2.63658100e+01       -4.45330750e-09  20.0693  19.8774
0202-10-31_14:29:58.540000      730.92        2.67760900e+01       -5.81683750e-09  20.0693  19.8774
0202-10-31_14:29:58.938000      731.32        2.69624600e+01       -2.70754575e-08  20.0693  19.8774
0202-10-31_14:29:59.360000      731.74        2.73721700e+01       -2.77572175e-08  20.0616  20.1012
0202-10-31_14:29:59.760000      732.14        2.75585900e+01       -4.08350375e-08  20.0616  20.1012
0202-10-31_14:30:00.160000      732.54        2.79456900e+01       -3.86046575e-08  20.0780  19.9356
0202-10-31_14:30:00.562000      732.94        2.81571800e+01       -4.87691275e-08  20.0780  19.9356
0202-10-31_14:30:00.965000      733.35        2.85408300e+01       -7.05235675e-08  20.0780  19.9356
0202-10-31_14:30:01.363000      733.74        2.87459100e+01       -3.82327875e-08  20.0485  19.9794
0202-10-31_14:30:01.754000      734.13        2.91353900e+01        1.49447425e-08  20.0485  19.9794
0202-10-31_14:30:02.152000      734.53        2.93412400e+01        8.62293250e-09  20.0661  20.0898
0202-10-31_14:30:02.547000      734.92        2.97288300e+01       -2.09933750e-09  20.0661  20.0898
0202-10-31_14:30:02.950000      735.33        2.99403500e+01       -4.28811675e-08  20.0661  20.0898
0202-10-31_14:30:03.350000      735.73        3.03247800e+01        7.81721250e-09  20.0738  19.8878
0202-10-31_14:30:03.746000      736.13        3.05324800e+01       -3.15297750e-09  20.0738  19.8878
0202-10-31_14:30:04.145000      736.52        3.09195900e+01       -5.22399175e-08  20.0583  20.1117
0202-10-31_14:30:04.535000      736.92        3.11265600e+01       -6.95319075e-08  20.0583  20.1117
0202-10-31_14:30:04.940000      737.32        3.15140400e+01       -4.24473175e-08  20.0583  20.1117
0202-10-31_14:30:05.344000      737.72        3.17014400e+01       -6.59371575e-08  20.1097  19.9486
0202-10-31_14:30:05.746000      738.13        3.21099000e+01       -4.14547575e-08  20.1097  19.9486
0202-10-31_14:30:06.145000      738.52        3.22971200e+01       -5.55225275e-08  20.0709  19.9905
0202-10-31_14:30:06.540000      738.92        3.27101600e+01       -3.33962075e-08  20.0709  19.9905
0202-10-31_14:30:06.934000      739.31        3.30966500e+01       -2.39134975e-08  20.0709  19.9905
0202-10-31_14:30:07.340000      739.72        3.33009800e+01       -2.53389975e-08  20.1053  20.1072
0202-10-31_14:30:07.746000      740.12        3.36917100e+01       -8.10897750e-09  20.1053  20.1072
0202-10-31_14:30:08.140000      740.52        3.38813200e+01       -3.97799875e-08  20.0843  19.9008
0202-10-31_14:30:08.530000      740.91        3.42830800e+01        2.86121250e-09  20.0843  19.9008
0202-10-31_14:30:08.926000      741.30        3.44712200e+01       -4.00898875e-08  20.0843  19.9008
0202-10-31_14:30:09.320000      741.70        3.48826700e+01        5.41794025e-08  20.0896  20.1254
0202-10-31_14:30:09.723000      742.10        3.50652500e+01        9.45274025e-08  20.0896  20.1254
0202-10-31_14:30:10.137000      742.52        3.54771800e+01        2.06646502e-07  20.0896  20.1254
0202-10-31_14:30:10.540000      742.92        3.56618900e+01        2.27285342e-07  20.1058  19.9552
0202-10-31_14:30:10.940000      743.32        3.60509600e+01        3.81177942e-07  20.1058  19.9552
0202-10-31_14:30:11.348000      743.73        3.62568200e+01        5.48148002e-07  20.0789  20.0036
0202-10-31_14:30:11.740000      744.12        3.66474000e+01        8.49980622e-07  20.0789  20.0036
0202-10-31_14:30:12.133000      744.51        3.68527700e+01        1.16625500e-06  20.1034  20.1115
0202-10-31_14:30:12.535000      744.91        3.72431200e+01        1.68668804e-06  20.1034  20.1115
0202-10-31_14:30:12.938000      745.32        3.74460900e+01        2.22187194e-06  20.1034  20.1115
0202-10-31_14:30:13.344000      745.72        3.78374100e+01        3.58019162e-06  20.1059  19.9119
0202-10-31_14:30:13.734000      746.12        3.80416500e+01        4.09597626e-06  20.1059  19.9119
0202-10-31_14:30:14.130000      746.51        3.84281000e+01        6.21681673e-06  20.1059  19.9119
0202-10-31_14:30:14.523000      746.90        3.86366600e+01        7.96535273e-06  20.0949  20.1394
0202-10-31_14:30:14.918000      747.30        3.90253600e+01        1.21069384e-05  20.0949  20.1394
0202-10-31_14:30:15.324000      747.70        3.92291500e+01        1.46838782e-05  20.1296  19.9738
0202-10-31_14:30:15.715000      748.10        3.96236800e+01        2.25043803e-05  20.1296  19.9738
