Repository: shortlab/2025-devitre-PhD

# 2025-devitre-PhD
Data repository for Alexis Devitre's PhD thesis

File: chapter 5/cold_vs_warm/20K/ffj23/Ic/0_degradation/step00/Ic_2023-10-31_14-31-44945810_ffj23-step00-20k.txt
# Ic = 35.49 A, n = 43.18 , Tavg = 20.09 K, f23-pristine-20K
#datetime                        t_s     iHTS_A                vHTS_V                tHTS_K  tTAR_K
0202-10-31_14:30:48.742000      781.12       -4.40936100e-01        6.26323595e-08  20.0736  19.8762
0202-10-31_14:30:49.140000      781.52       -4.40815900e-01        3.70972195e-08  20.0441  20.1000
0202-10-31_14:30:49.543000      781.92       -4.41826600e-01        5.13522695e-08  20.0441  20.1000
0202-10-31_14:30:49.950000      782.33       -4.41785700e-01        7.18051695e-08  20.0441  20.1000
0202-10-31_14:30:50.360000      782.74       -4.42210100e-01        1.18474969e-07  20.0698  19.9269
0202-10-31_14:30:50.760000      783.14       -4.42409000e-01        5.15382095e-08  20.0698  19.9269
0202-10-31_14:30:51.164000      783.54       -2.86987500e-01        3.86466795e-08  20.0405  19.9704
0202-10-31_14:30:51.560000      783.94        9.75098900e-02        9.77121795e-08  20.0405  19.9704
0202-10-31_14:30:51.950000      784.33        2.81713800e-01        2.92879295e-08  20.0405  19.9704
0202-10-31_14:30:52.350000      784.73        6.89820600e-01       -7.21619050e-09  20.0703  20.0760
0202-10-31_14:30:52.758000      785.14        8.75502000e-01       -2.87828805e-08  20.0703  20.0760
0202-10-31_14:30:53.160000      785.54        1.28491400e+00        1.37963695e-08  20.0684  19.8680
0202-10-31_14:30:53.566000      785.94        1.46837500e+00       -1.40939705e-08  20.0684  19.8680
0202-10-31_14:30:53.957000      786.34        1.87895300e+00        4.19346095e-08  20.0684  19.8680
0202-10-31_14:30:54.355000      786.74        2.06311200e+00        4.97439095e-08  20.0480  20.0955
0202-10-31_14:30:54.754000      787.13        2.45153200e+00        4.55913495e-08  20.0480  20.0955
0202-10-31_14:30:55.160000      787.54        2.66001000e+00        3.12123295e-08  20.0810  19.9231
0202-10-31_14:30:55.560000      787.94        3.04598000e+00        9.21372195e-08  20.0810  19.9231
0202-10-31_14:30:55.960000      788.34        3.25077500e+00        8.15388895e-08  20.0810  19.9231
0202-10-31_14:30:56.363000      788.74        3.64391500e+00        8.16008695e-08  20.0273  19.9646
0202-10-31_14:30:56.766000      789.15        3.84335200e+00        7.26759595e-08  20.0273  19.9646
0202-10-31_14:30:57.164000      789.54        4.23400100e+00        7.34816795e-08  20.0589  20.0745
0202-10-31_14:30:57.560000      789.94        4.43669500e+00        2.94149495e-08  20.0589  20.0745
0202-10-31_14:30:57.953000      790.33        4.82865200e+00        2.14816995e-08  20.0589  20.0745
0202-10-31_14:30:58.360000      790.74        5.03199400e+00        2.15437895e-08  20.0366  19.8650
0202-10-31_14:30:58.766000      791.14        5.41987000e+00        5.04878695e-08  20.0366  19.8650
0202-10-31_14:30:59.180000      791.56        5.62483500e+00        1.01434209e-07  20.0330  20.0871
0202-10-31_14:30:59.586000      791.96        6.01444100e+00        8.42041795e-08  20.0330  20.0871
0202-10-31_14:31:00.066000      792.45        6.19850400e+00        9.22613895e-08  20.0330  20.0871
0202-10-31_14:31:00.470000      792.85        6.60690900e+00        6.82756995e-08  20.0460  19.9134
0202-10-31_14:31:00.863000      793.24        6.79486400e+00        1.18664239e-07  20.0460  19.9134
0202-10-31_14:31:01.266000      793.65        7.20744800e+00        8.82947595e-08  20.0323  19.9594
0202-10-31_14:31:01.668000      794.05        7.59688100e+00        1.15317399e-07  20.0323  19.9594
0202-10-31_14:31:02.098000      794.48        7.79612100e+00        7.35438795e-08  20.0323  19.9594
0202-10-31_14:31:02.508000      794.89        8.18316800e+00        8.20969095e-08  20.0482  20.0694
0202-10-31_14:31:02.910000      795.29        8.37003900e+00        1.19469959e-07  20.0482  20.0694
0202-10-31_14:31:03.324000      795.70        8.78447100e+00        1.38931219e-07  20.0692  19.8649
0202-10-31_14:31:03.734000      796.11        8.96476400e+00        8.98442295e-08  20.0692  19.8649
0202-10-31_14:31:04.137000      796.52        9.37469800e+00        1.05091129e-07  20.0692  19.8649
0202-10-31_14:31:04.543000      796.92        9.56093500e+00        8.29031095e-08  20.0433  20.0892
0202-10-31_14:31:04.945000      797.32        9.96777100e+00        7.80067995e-08  20.0433  20.0892
0202-10-31_14:31:05.348000      797.73        1.01543500e+01        5.38971495e-08  20.0621  19.9118
0202-10-31_14:31:05.742000      798.12        1.05404600e+01        9.64763995e-08  20.0621  19.9118
0202-10-31_14:31:06.137000      798.52        1.07486600e+01        1.62855409e-07  20.0621  19.9118
0202-10-31_14:31:06.530000      798.91        1.11334400e+01        1.55417979e-07  20.0240  19.9565
0202-10-31_14:31:06.938000      799.32        1.13398400e+01        1.41658749e-07  20.0240  19.9565
0202-10-31_14:31:07.340000      799.72        1.17289400e+01        1.19780329e-07  20.0389  20.0684
0202-10-31_14:31:07.742000      800.12        1.19320200e+01        1.27527649e-07  20.0389  20.0684
0202-10-31_14:31:08.150000      800.53        1.23217000e+01        1.13954349e-07  20.0389  20.0684
0202-10-31_14:31:08.550000      800.93        1.25278400e+01        1.73515709e-07  20.0236  19.8620
0202-10-31_14:31:08.945000      801.32        1.29145200e+01        1.45439439e-07  20.0236  19.8620
0202-10-31_14:31:09.336000      801.72        1.31190700e+01        1.23932889e-07  20.0306  20.0855
0202-10-31_14:31:09.734000      802.11        1.35075800e+01        1.00009179e-07  20.0306  20.0855
0202-10-31_14:31:10.140000      802.52        1.37127200e+01        1.08623709e-07  20.0306  20.0855
0202-10-31_14:31:10.543000      802.92        1.41033400e+01        1.18105939e-07  20.0612  19.9156
0202-10-31_14:31:10.945000      803.33        1.43081500e+01        1.12961719e-07  20.0612  19.9156
0202-10-31_14:31:11.340000      803.72        1.46968300e+01        1.22816309e-07  20.0501  19.9595
0202-10-31_14:31:11.730000      804.11        1.48834400e+01        1.43950979e-07  20.0501  19.9595
0202-10-31_14:31:12.133000      804.51        1.52917000e+01        1.68680409e-07  20.0510  20.0700
0202-10-31_14:31:12.535000      804.92        1.56807700e+01        1.61986729e-07  20.0510  20.0700
0202-10-31_14:31:12.938000      805.32        1.58837400e+01        1.24551709e-07  20.0510  20.0700
0202-10-31_14:31:13.336000      805.72        1.62737200e+01        1.56966469e-07  20.0551  19.8666
0202-10-31_14:31:13.740000      806.12        1.64797800e+01        1.49962899e-07  20.0551  19.8666
0202-10-31_14:31:14.152000      806.53        1.68703500e+01        1.72709009e-07  20.0551  19.8666
0202-10-31_14:31:14.555000      806.93        1.70542300e+01        1.58082079e-07  20.0292  20.0877
0202-10-31_14:31:14.957000      807.34        1.74652300e+01        1.51512359e-07  20.0292  20.0877
0202-10-31_14:31:15.360000      807.74        1.76498500e+01        2.10825799e-07  20.0594  19.9182
0202-10-31_14:31:15.754000      808.13        1.80598900e+01        1.76613729e-07  20.0594  19.9182
0202-10-31_14:31:16.150000      808.53        1.82416900e+01        1.22940799e-07  20.0244  19.9538
0202-10-31_14:31:16.543000      808.92        1.86528900e+01        1.02735939e-07  20.0244  19.9538
0202-10-31_14:31:16.945000      809.33        1.88363900e+01        1.18168589e-07  20.0244  19.9538
0202-10-31_14:31:17.348000      809.73        1.92234900e+01        9.16417795e-08  20.0520  20.0729
0202-10-31_14:31:17.742000      810.12        1.94320800e+01        8.04856495e-08  20.0520  20.0729
0202-10-31_14:31:18.137000      810.52        1.98192500e+01        1.18726399e-07  20.0520  20.0729
0202-10-31_14:31:18.530000      810.91        2.00258700e+01        1.16557149e-07  20.0461  19.8678
0202-10-31_14:31:18.926000      811.31        2.04174700e+01        9.88312895e-08  20.0461  19.8678
0202-10-31_14:31:19.340000      811.72        2.06163500e+01        1.42836049e-07  20.0461  20.0955
0202-10-31_14:31:19.740000      812.12        2.10079200e+01        1.21949279e-07  20.0461  20.0955
0202-10-31_14:31:20.145000      812.52        2.12115900e+01        1.09429619e-07  20.0461  20.0955
0202-10-31_14:31:20.547000      812.93        2.16040300e+01        1.17982659e-07  20.0849  19.9312
0202-10-31_14:31:20.950000      813.33        2.18100200e+01        1.44881339e-07  20.0849  19.9312
0202-10-31_14:31:21.344000      813.72        2.22019800e+01        1.68309219e-07  20.0593  19.9650
0202-10-31_14:31:21.742000      814.12        2.24056100e+01        1.49529489e-07  20.0593  19.9650
0202-10-31_14:31:22.145000      814.52        2.27940800e+01        1.23250029e-07  20.0504  20.0804
0202-10-31_14:31:22.547000      814.92        2.29973600e+01        1.10482449e-07  20.0504  20.0804
0202-10-31_14:31:22.950000      815.33        2.33886300e+01        1.04098669e-07  20.0504  20.0804
0202-10-31_14:31:23.348000      815.73        2.35727900e+01        4.77601995e-08  20.0626  19.8736
0202-10-31_14:31:23.740000      816.12        2.39834400e+01        1.39302459e-07  20.0626  19.8736
0202-10-31_14:31:24.140000      816.52        2.43719200e+01        1.57524149e-07  20.0320  20.0988
0202-10-31_14:31:24.530000      816.91        2.45776000e+01        1.44260749e-07  20.0320  20.0988
0202-10-31_14:31:24.934000      817.31        2.49665800e+01        1.21824519e-07  20.0320  20.0988
0202-10-31_14:31:25.340000      817.72        2.51685400e+01        1.57214259e-07  20.0903  19.9387
0202-10-31_14:31:25.734000      818.11        2.55599200e+01        1.32484829e-07  20.0903  19.9387
0202-10-31_14:31:26.130000      818.51        2.57462800e+01        1.05524169e-07  20.0903  19.9387
0202-10-31_14:31:26.527000      818.91        2.61565200e+01        1.06763739e-07  20.0422  19.9645
0202-10-31_14:31:26.940000      819.32        2.63449100e+01        1.20522969e-07  20.0422  19.9645
0202-10-31_14:31:27.348000      819.73        2.67515600e+01        1.31121299e-07  20.0655  20.0889
0202-10-31_14:31:27.750000      820.13        2.69379000e+01        1.52441719e-07  20.0655  20.0889
0202-10-31_14:31:28.156000      820.54        2.73490700e+01        1.38930219e-07  20.0659  19.8828
0202-10-31_14:31:28.560000      820.94        2.75330100e+01        1.82872989e-07  20.0659  19.8828
0202-10-31_14:31:28.953000      821.33        2.79192100e+01        1.28579809e-07  20.0659  19.8828
0202-10-31_14:31:29.348000      821.73        2.81260800e+01        1.14448709e-07  20.0667  20.1076
0202-10-31_14:31:29.742000      822.12        2.85140200e+01        9.95118895e-08  20.0667  20.1076
0202-10-31_14:31:30.145000      822.52        2.87168600e+01        8.96573095e-08  20.0959  19.9492
0202-10-31_14:31:30.547000      822.93        2.91082100e+01        1.38310439e-07  20.0959  19.9492
0202-10-31_14:31:30.945000      823.33        2.93119700e+01        1.36141189e-07  20.0959  19.9492
0202-10-31_14:31:31.348000      823.73        2.97022900e+01        1.35025579e-07  20.0668  19.9713
0202-10-31_14:31:31.754000      824.13        2.99073900e+01        1.28207939e-07  20.0668  19.9713
0202-10-31_14:31:32.160000      824.54        3.02967600e+01        1.40541659e-07  20.0736  20.0996
0202-10-31_14:31:32.550000      824.93        3.05033300e+01        7.70136895e-08  20.0736  20.0996
0202-10-31_14:31:32.945000      825.33        3.08940400e+01        1.04842039e-07  20.0736  20.0996
0202-10-31_14:31:33.348000      825.73        3.10996500e+01        1.44198399e-07  20.0859  19.8912
0202-10-31_14:31:33.740000      826.12        3.14891800e+01        1.33412689e-07  20.0859  19.8912
0202-10-31_14:31:34.133000      826.51        3.16733900e+01        1.20520179e-07  20.0859  19.8912
0202-10-31_14:31:34.527000      826.91        3.20861400e+01        1.23990979e-07  20.0619  20.1118
0202-10-31_14:31:34.926000      827.31        3.22703500e+01        1.30560699e-07  20.0619  20.1118
0202-10-31_14:31:35.324000      827.71        3.26786500e+01        1.39919449e-07  20.1131  19.9611
0202-10-31_14:31:35.742000      828.12        3.30698800e+01        8.69898195e-08  20.1131  19.9611
0202-10-31_14:31:36.140000      828.52        3.32758300e+01        1.55042199e-07  20.0638  19.9767
0202-10-31_14:31:36.540000      828.92        3.36629200e+01        1.24114939e-07  20.0638  19.9767
0202-10-31_14:31:36.945000      829.32        3.38474200e+01        1.58822889e-07  20.0638  19.9767
0202-10-31_14:31:37.348000      829.73        3.42569100e+01        1.56777599e-07  20.0981  20.1140
0202-10-31_14:31:37.750000      830.13        3.44410000e+01        1.89440259e-07  20.0981  20.1140
0202-10-31_14:31:38.150000      830.53        3.48513400e+01        1.66942069e-07  20.0831  19.9000
0202-10-31_14:31:38.540000      830.92        3.50406900e+01        2.11132719e-07  20.0831  19.9000
0202-10-31_14:31:38.940000      831.32        3.54488900e+01        2.92510469e-07  20.0831  19.9000
0202-10-31_14:31:39.344000      831.72        3.56328900e+01        3.73950019e-07  20.0924  20.1216
0202-10-31_14:31:39.746000      832.13        3.60226000e+01        5.32985519e-07  20.0924  20.1216
0202-10-31_14:31:40.145000      832.52        3.62303900e+01        7.18858559e-07  20.0924  20.1216
0202-10-31_14:31:40.535000      832.92        3.66228000e+01        8.99525779e-07  20.1198  19.9754
0202-10-31_14:31:40.938000      833.32        3.68273600e+01        1.16708680e-06  20.1198  19.9754
0202-10-31_14:31:41.344000      833.72        3.72142800e+01        1.61128644e-06  20.1007  19.9880
0202-10-31_14:31:41.746000      834.13        3.74190600e+01        2.23162886e-06  20.1007  19.9880
0202-10-31_14:31:42.152000      834.53        3.78093100e+01        3.54712171e-06  20.0969  20.1254
0202-10-31_14:31:42.555000      834.93        3.80161000e+01        4.02534751e-06  20.0969  20.1254
0202-10-31_14:31:42.960000      835.34        3.84030400e+01        6.49246209e-06  20.0969  20.1254
0202-10-31_14:31:43.363000      835.74        3.86138800e+01        7.96147559e-06  20.1088  19.9155
0202-10-31_14:31:43.766000      836.15        3.90021700e+01        1.17106146e-05  20.1088  19.9155
0202-10-31_14:31:44.170000      836.55        3.92047200e+01        1.44521078e-05  20.0874  20.1281
0202-10-31_14:31:44.582000      836.96        3.95935900e+01        2.14945959e-05  20.0874  20.1281

File: chapter 5/cold_vs_warm/20K/ffj23/Ic/0_degradation/step00/Ic_2023-10-31_14-33-40594243_ffj23-step00-20k.txt
# Ic = 35.43 A, n = 42.63 , Tavg = 20.12 K, f23-pristine-20K
#datetime                        t_s     iHTS_A                vHTS_V                tHTS_K  tTAR_K
0202-10-31_14:32:44.445000      896.83       -4.40594800e-01       -9.00033190e-08  20.0366  20.0540
0202-10-31_14:32:44.840000      897.22       -4.40218700e-01       -8.40533690e-08  20.0366  20.0540
0202-10-31_14:32:45.250000      897.63       -4.40263200e-01       -8.59127290e-08  20.0749  19.9803
0202-10-31_14:32:45.652000      898.03       -4.41173000e-01       -1.30599269e-07  20.0749  19.9803
0202-10-31_14:32:46.105000      898.49       -4.41618800e-01       -1.49750639e-07  20.0749  19.9803
0202-10-31_14:32:46.510000      898.89       -4.45924200e-01       -1.34503919e-07  20.0538  19.8993
0202-10-31_14:32:46.914000      899.29       -3.49628900e-01       -1.99643369e-07  20.0538  19.8993
0202-10-31_14:32:47.310000      899.69        3.78394100e-02       -2.30632649e-07  20.0343  20.0902
0202-10-31_14:32:47.703000      900.08        2.21054100e-01       -2.04601659e-07  20.0343  20.0902
0202-10-31_14:32:48.117000      900.50        6.29801100e-01       -1.47581389e-07  20.0343  20.0902
0202-10-31_14:32:48.523000      900.90        8.12809500e-01       -1.46403799e-07  20.0359  19.8581
0202-10-31_14:32:48.920000      901.30        1.22372300e+00       -1.64191639e-07  20.0359  19.8581
0202-10-31_14:32:49.324000      901.70        1.40778300e+00       -1.71010599e-07  20.0198  20.0457
0202-10-31_14:32:49.730000      902.11        1.81834800e+00       -1.82539929e-07  20.0198  20.0457
0202-10-31_14:32:50.140000      902.52        2.00134000e+00       -2.49786629e-07  20.0198  20.0457
0202-10-31_14:32:50.535000      902.91        2.39019500e+00       -2.09376629e-07  20.0400  19.9750
0202-10-31_14:32:50.926000      903.31        2.59476000e+00       -1.70578079e-07  20.0400  19.9750
0202-10-31_14:32:51.324000      903.70        2.98754500e+00       -1.50001209e-07  20.0403  19.8964
0202-10-31_14:32:51.727000      904.11        3.19204200e+00       -1.28804549e-07  20.0403  19.8964
0202-10-31_14:32:52.137000      904.52        3.58263800e+00       -1.59669859e-07  20.0403  20.0942
0202-10-31_14:32:52.530000      904.91        3.78527400e+00       -1.59979749e-07  20.0403  20.0942
0202-10-31_14:32:52.938000      905.32        4.17322100e+00       -1.44485119e-07  20.0403  20.0942
0202-10-31_14:32:53.340000      905.72        4.37617800e+00       -1.66859369e-07  20.0570  19.8633
0202-10-31_14:32:53.742000      906.12        4.76559200e+00       -1.20003599e-07  20.0570  19.8633
0202-10-31_14:32:54.137000      906.52        4.96762400e+00       -1.88427889e-07  20.0265  20.0494
0202-10-31_14:32:54.530000      906.91        5.36087700e+00       -1.83965439e-07  20.0265  20.0494
0202-10-31_14:32:54.930000      907.31        5.56328400e+00       -2.15264589e-07  20.0265  20.0494
0202-10-31_14:32:55.340000      907.72        5.95166600e+00       -2.03179819e-07  20.0552  19.9805
0202-10-31_14:32:55.742000      908.12        6.13602100e+00       -1.58679939e-07  20.0552  19.9805
0202-10-31_14:32:56.145000      908.52        6.54911700e+00       -1.40830129e-07  20.0552  19.9805
0202-10-31_14:32:56.540000      908.92        6.73031000e+00       -1.81364069e-07  20.0427  19.8932
0202-10-31_14:32:56.930000      909.31        7.14202500e+00       -1.79566699e-07  20.0427  19.8932
0202-10-31_14:32:57.344000      909.72        7.53403800e+00       -2.18117329e-07  20.0314  20.0930
0202-10-31_14:32:57.740000      910.12        7.74269700e+00       -2.46999309e-07  20.0314  20.0930
0202-10-31_14:32:58.140000      910.52        8.12816600e+00       -1.75166219e-07  20.0314  20.0930
0202-10-31_14:32:58.547000      910.92        8.31434800e+00       -1.94565489e-07  20.0349  19.8613
0202-10-31_14:32:58.950000      911.33        8.72431300e+00       -2.08324719e-07  20.0349  19.8613
0202-10-31_14:32:59.350000      911.73        8.90560500e+00       -2.04667989e-07  20.0177  20.0440
0202-10-31_14:32:59.746000      912.12        9.31259100e+00       -1.54403419e-07  20.0177  20.0440
0202-10-31_14:33:00.140000      912.52        9.50231500e+00       -1.08601309e-07  20.0376  19.9854
0202-10-31_14:33:00.540000      912.92        9.91150500e+00       -1.08849219e-07  20.0376  19.9854
0202-10-31_14:33:00.934000      913.31        1.00980200e+01       -1.23538239e-07  20.0376  19.9854
0202-10-31_14:33:01.324000      913.71        1.04825800e+01       -1.08416309e-07  20.0442  19.8928
0202-10-31_14:33:01.723000      914.10        1.06862800e+01       -1.30542869e-07  20.0442  19.8928
0202-10-31_14:33:02.125000      914.51        1.10811900e+01       -9.94916390e-08  20.0459  20.0979
0202-10-31_14:33:02.523000      914.90        1.12847600e+01       -1.08726439e-07  20.0459  20.0979
0202-10-31_14:33:02.934000      915.31        1.16702700e+01       -1.08478519e-07  20.0459  20.0979
0202-10-31_14:33:03.332000      915.71        1.18751200e+01       -1.27753829e-07  20.0569  19.8679
0202-10-31_14:33:03.727000      916.10        1.22629100e+01       -9.26740090e-08  20.0569  19.8679
0202-10-31_14:33:04.137000      916.52        1.24707400e+01       -1.38662049e-07  20.0569  19.8679
0202-10-31_14:33:04.540000      916.92        1.28588500e+01       -8.21376590e-08  20.0313  20.0506
0202-10-31_14:33:04.940000      917.32        1.30621400e+01       -9.15583990e-08  20.0313  20.0506
0202-10-31_14:33:05.344000      917.73        1.34532900e+01       -8.58563690e-08  20.0686  19.9911
0202-10-31_14:33:05.750000      918.13        1.36544900e+01       -1.04140029e-07  20.0686  19.9911
0202-10-31_14:33:06.150000      918.53        1.40429400e+01       -1.13622739e-07  20.0265  19.8860
0202-10-31_14:33:06.540000      918.92        1.42476200e+01       -1.37422479e-07  20.0265  19.8860
0202-10-31_14:33:06.934000      919.31        1.46370000e+01       -1.06929159e-07  20.0265  19.8860
0202-10-31_14:33:07.340000      919.72        1.48213700e+01       -1.47339289e-07  20.0276  20.0981
0202-10-31_14:33:07.742000      920.12        1.52323900e+01       -1.40893519e-07  20.0276  20.0981
0202-10-31_14:33:08.152000      920.53        1.56189300e+01       -1.46471589e-07  20.0400  19.8689
0202-10-31_14:33:08.555000      920.93        1.58244800e+01       -1.33518079e-07  20.0400  19.8689
0202-10-31_14:33:08.957000      921.34        1.62141400e+01       -1.28187929e-07  20.0400  19.8689
0202-10-31_14:33:09.350000      921.73        1.64184100e+01       -9.87481490e-08  20.0283  20.0417
0202-10-31_14:33:09.746000      922.12        1.68106300e+01       -1.56821989e-07  20.0283  20.0417
0202-10-31_14:33:10.140000      922.52        1.69954900e+01       -1.28125949e-07  20.0632  19.9996
0202-10-31_14:33:10.535000      922.92        1.74033500e+01       -9.72606690e-08  20.0632  19.9996
0202-10-31_14:33:10.938000      923.32        1.75875200e+01       -8.69102590e-08  20.0632  19.9996
0202-10-31_14:33:11.344000      923.72        1.79956600e+01       -6.72630790e-08  20.0564  19.8897
0202-10-31_14:33:11.740000      924.12        1.81796700e+01       -5.72225590e-08  20.0564  19.8897
0202-10-31_14:33:12.133000      924.51        1.85885500e+01       -1.16845869e-07  20.0564  19.8897
0202-10-31_14:33:12.527000      924.91        1.87761800e+01       -1.42257049e-07  20.0453  20.1074
0202-10-31_14:33:12.934000      925.31        1.91661200e+01       -1.53286459e-07  20.0453  20.1074
0202-10-31_14:33:13.348000      925.73        1.93697200e+01       -1.18823649e-07  20.0757  19.8792
0202-10-31_14:33:13.750000      926.13        1.97598600e+01       -1.36115659e-07  20.0757  19.8792
0202-10-31_14:33:14.152000      926.53        1.99598300e+01       -1.45040569e-07  20.0339  20.0408
0202-10-31_14:33:14.555000      926.94        2.03529000e+01       -1.08039379e-07  20.0339  20.0408
0202-10-31_14:33:14.950000      927.33        2.05588300e+01       -7.79797790e-08  20.0339  20.0408
0202-10-31_14:33:15.344000      927.72        2.09486900e+01       -1.12006009e-07  20.0607  20.0080
0202-10-31_14:33:15.740000      928.12        2.11536500e+01       -1.17522099e-07  20.0607  20.0080
0202-10-31_14:33:16.137000      928.52        2.15438800e+01       -1.01965479e-07  20.0233  19.8876
0202-10-31_14:33:16.540000      928.92        2.17482300e+01       -1.18141879e-07  20.0233  19.8876
0202-10-31_14:33:16.940000      929.32        2.21394200e+01       -6.32908690e-08  20.0233  19.8876
0202-10-31_14:33:17.340000      929.72        2.23450300e+01       -1.27376689e-07  20.0471  20.1096
0202-10-31_14:33:17.734000      930.11        2.27320800e+01       -1.69646059e-07  20.0471  20.1096
0202-10-31_14:33:18.133000      930.51        2.29363700e+01       -1.52044149e-07  20.0471  20.1096
0202-10-31_14:33:18.543000      930.92        2.33264900e+01       -2.06151419e-07  20.0795  19.8887
0202-10-31_14:33:18.945000      931.32        2.35101500e+01       -1.63755949e-07  20.0795  19.8887
0202-10-31_14:33:19.348000      931.73        2.39195800e+01       -1.08718059e-07  20.0599  20.0434
0202-10-31_14:33:19.740000      932.12        2.43094000e+01       -1.59106639e-07  20.0599  20.0434
0202-10-31_14:33:20.137000      932.52        2.45171100e+01       -1.82038719e-07  20.0850  20.0266
0202-10-31_14:33:20.535000      932.91        2.49064500e+01       -1.74105459e-07  20.0850  20.0266
0202-10-31_14:33:20.938000      933.32        2.51148800e+01       -2.00942189e-07  20.0850  20.0266
0202-10-31_14:33:21.340000      933.72        2.55038400e+01       -2.06148389e-07  20.0656  19.8983
0202-10-31_14:33:21.740000      934.12        2.56861000e+01       -1.77328349e-07  20.0656  19.8983
0202-10-31_14:33:22.152000      934.53        2.60979400e+01       -1.94682349e-07  20.0691  20.1198
0202-10-31_14:33:22.555000      934.93        2.62829100e+01       -2.14949349e-07  20.0691  20.1198
0202-10-31_14:33:22.950000      935.33        2.66900500e+01       -1.56255629e-07  20.0691  20.1198
0202-10-31_14:33:23.344000      935.72        2.68743200e+01       -1.45285419e-07  20.0774  19.8951
0202-10-31_14:33:23.742000      936.12        2.72888400e+01       -1.91273529e-07  20.0774  19.8951
0202-10-31_14:33:24.145000      936.53        2.74734200e+01       -1.71688299e-07  20.0393  20.0457
0202-10-31_14:33:24.550000      936.93        2.78600600e+01       -1.49066169e-07  20.0393  20.0457
0202-10-31_14:33:24.953000      937.33        2.80659200e+01       -1.89910249e-07  20.0393  20.0457
0202-10-31_14:33:25.348000      937.73        2.84566400e+01       -1.81791079e-07  20.0684  20.0409
0202-10-31_14:33:25.742000      938.12        2.86603500e+01       -1.19936459e-07  20.0684  20.0409
0202-10-31_14:33:26.140000      938.52        2.90534800e+01       -1.10329779e-07  20.0658  19.9007
0202-10-31_14:33:26.543000      938.92        2.92579400e+01       -1.20990089e-07  20.0658  19.9007
0202-10-31_14:33:26.945000      939.32        2.96480600e+01       -1.52041359e-07  20.0658  19.9007
0202-10-31_14:33:27.348000      939.73        2.98510200e+01       -1.30534799e-07  20.0845  20.1261
0202-10-31_14:33:27.750000      940.13        3.02414000e+01       -1.57185589e-07  20.0845  20.1261
0202-10-31_14:33:28.156000      940.53        3.04451400e+01       -1.52723129e-07  20.0980  19.9135
0202-10-31_14:33:28.547000      940.93        3.08363900e+01       -1.21423939e-07  20.0980  19.9135
0202-10-31_14:33:28.940000      941.32        3.10431600e+01       -2.03359629e-07  20.0980  19.9135
0202-10-31_14:33:29.344000      941.72        3.14316700e+01       -2.13338179e-07  20.0828  20.0559
0202-10-31_14:33:29.746000      942.13        3.16153900e+01       -1.77576539e-07  20.0828  20.0559
0202-10-31_14:33:30.160000      942.54        3.20249100e+01       -1.56689759e-07  20.1122  20.0580
0202-10-31_14:33:30.570000      942.95        3.22097000e+01       -1.48447819e-07  20.1122  20.0580
0202-10-31_14:33:30.960000      943.34        3.26186100e+01       -1.52416249e-07  20.1122  20.0580
0202-10-31_14:33:31.360000      943.74        3.30138300e+01       -1.75162379e-07  20.0862  19.9071
0202-10-31_14:33:31.754000      944.13        3.32165200e+01       -1.55081329e-07  20.0862  19.9071
0202-10-31_14:33:32.160000      944.54        3.36062100e+01       -1.95367379e-07  20.0704  20.1339
0202-10-31_14:33:32.562000      944.94        3.37934000e+01       -1.19629599e-07  20.0704  20.1339
0202-10-31_14:33:32.953000      945.33        3.42008000e+01       -9.13673790e-08  20.0704  20.1339
0202-10-31_14:33:33.348000      945.73        3.43887800e+01       -1.41570009e-07  20.0963  19.9220
0202-10-31_14:33:33.742000      946.12        3.48002900e+01       -4.48214890e-08  20.0963  19.9220
0202-10-31_14:33:34.145000      946.52        3.49794000e+01       -4.13506990e-08  20.0963  19.9220
0202-10-31_14:33:34.547000      946.93        3.53885100e+01        2.40616100e-09  20.0682  20.0577
0202-10-31_14:33:34.950000      947.33        3.55748800e+01        2.55241610e-08  20.0682  20.0577
0202-10-31_14:33:35.344000      947.72        3.59645600e+01        1.73962771e-07  20.1133  20.0709
0202-10-31_14:33:35.734000      948.12        3.61706100e+01        3.67087931e-07  20.1133  20.0709
0202-10-31_14:33:36.140000      948.52        3.65616600e+01        6.41652891e-07  20.1133  20.0709
0202-10-31_14:33:36.547000      948.92        3.67668300e+01        8.70475971e-07  20.1017  19.9174
0202-10-31_14:33:36.950000      949.33        3.71578200e+01        1.36122023e-06  20.1017  19.9174
0202-10-31_14:33:37.360000      949.74        3.73625100e+01        1.90192079e-06  20.1171  20.1534
0202-10-31_14:33:37.760000      950.14        3.77514800e+01        3.18816090e-06  20.1171  20.1534
0202-10-31_14:33:38.180000      950.56        3.79547200e+01        3.62876616e-06  20.1328  19.9429
0202-10-31_14:33:38.590000      950.97        3.83477800e+01        5.74477458e-06  20.1328  19.9429
0202-10-31_14:33:39.035000      951.42        3.85536800e+01        7.21162008e-06  20.1328  19.9429
0202-10-31_14:33:39.440000      951.82        3.89409100e+01        1.09082665e-05  20.1204  20.0677
0202-10-31_14:33:39.832000      952.21        3.91474900e+01        1.36893043e-05  20.1204  20.0677
0202-10-31_14:33:40.234000      952.61        3.95378800e+01        2.00352840e-05  20.1163  20.0847

File: chapter 5/cold_vs_warm/20K/ffj23/Ic/0_degradation/step00/Ic_2023-10-31_14-34-52540726_ffj23-step00-20k.txt
# Ic = 35.35 A, n = 41.47 , Tavg = 20.11 K, f23-pristine-20K
#datetime                        t_s     iHTS_A                vHTS_V                tHTS_K  tTAR_K
0202-10-31_14:33:56.188000      968.57       -4.39631700e-01       -1.35748358e-07  20.1098  19.9102
0202-10-31_14:33:56.582000      968.96       -4.40142600e-01       -1.69774548e-07  20.1098  19.9102
0202-10-31_14:33:57.070000      969.45       -4.40427500e-01       -1.19695938e-07  20.1098  19.9102
0202-10-31_14:33:57.460000      969.84       -4.40685400e-01       -1.35624398e-07  20.1048  20.1376
0202-10-31_14:33:57.863000      970.24       -4.41087600e-01       -9.26113385e-08  20.1048  20.1376
0202-10-31_14:33:58.320000      970.70       -4.45644600e-01       -9.62680685e-08  20.1153  19.9370
0202-10-31_14:33:58.720000      971.10       -3.46447700e-01       -1.91776898e-07  20.1153  19.9370
0202-10-31_14:33:59.137000      971.51        3.92034800e-02       -2.05907998e-07  20.1153  19.9370
0202-10-31_14:33:59.527000      971.91        2.21590300e-01       -1.95867478e-07  20.0726  20.0240
0202-10-31_14:33:59.920000      972.30        6.28131900e-01       -2.15947808e-07  20.0726  20.0240
0202-10-31_14:34:00.324000      972.70        8.12949100e-01       -2.01258618e-07  20.0918  20.0805
0202-10-31_14:34:00.734000      973.12        1.22194500e+00       -1.75847438e-07  20.0918  20.0805
0202-10-31_14:34:01.137000      973.52        1.40430400e+00       -1.76839088e-07  20.0918  20.0805
0202-10-31_14:34:01.535000      973.91        1.81463300e+00       -1.95370659e-07  20.0858  19.8939
0202-10-31_14:34:01.938000      974.32        2.00113200e+00       -1.73740168e-07  20.0858  19.8939
0202-10-31_14:34:02.344000      974.72        2.38865700e+00       -1.63017888e-07  20.0655  20.1210
0202-10-31_14:34:02.746000      975.12        2.59422100e+00       -1.40829588e-07  20.0655  20.1210
0202-10-31_14:34:03.152000      975.53        2.98349200e+00       -1.34631738e-07  20.0890  19.9294
0202-10-31_14:34:03.560000      975.94        3.18703900e+00       -2.00700808e-07  20.0890  19.9294
0202-10-31_14:34:03.950000      976.33        3.57709700e+00       -1.80309888e-07  20.0890  19.9294
0202-10-31_14:34:04.344000      976.72        3.78400700e+00       -1.14426748e-07  20.0541  20.0099
0202-10-31_14:34:04.740000      977.12        4.17362300e+00       -1.30107308e-07  20.0541  20.0099
0202-10-31_14:34:05.145000      977.53        4.37451600e+00       -1.27876088e-07  20.0541  20.0099
0202-10-31_14:34:05.550000      977.93        4.76504600e+00       -1.91713668e-07  20.1007  20.0780
0202-10-31_14:34:05.953000      978.33        4.97048500e+00       -1.95555418e-07  20.1007  20.0780
0202-10-31_14:34:06.350000      978.73        5.35929900e+00       -2.02806768e-07  20.0700  19.8841
0202-10-31_14:34:06.742000      979.12        5.56841700e+00       -1.61838978e-07  20.0700  19.8841
0202-10-31_14:34:07.137000      979.52        5.95352900e+00       -1.62396778e-07  20.0680  20.1161
0202-10-31_14:34:07.540000      979.92        6.13916900e+00       -2.19540959e-07  20.0680  20.1161
0202-10-31_14:34:07.940000      980.32        6.54898500e+00       -2.00389608e-07  20.0680  20.1161
0202-10-31_14:34:08.348000      980.73        6.73316000e+00       -1.99150038e-07  20.0801  19.9270
0202-10-31_14:34:08.750000      981.13        7.14237800e+00       -1.98964098e-07  20.0801  19.9270
0202-10-31_14:34:09.156000      981.54        7.52913300e+00       -8.95720385e-08  20.0643  19.9942
0202-10-31_14:34:09.550000      981.93        7.74212000e+00       -8.51715685e-08  20.0643  19.9942
0202-10-31_14:34:09.940000      982.32        8.12404700e+00       -9.78771585e-08  20.0643  19.9942
0202-10-31_14:34:10.340000      982.72        8.31003500e+00       -1.39588689e-07  20.0597  20.0703
0202-10-31_14:34:10.746000      983.12        8.71964900e+00       -1.31035658e-07  20.0597  20.0703
0202-10-31_14:34:11.150000      983.53        8.90266900e+00       -1.37915278e-07  20.0597  20.0703
0202-10-31_14:34:11.555000      983.93        9.31241800e+00       -1.64008478e-07  20.0637  19.8753
0202-10-31_14:34:11.945000      984.33        9.50315900e+00       -1.58802658e-07  20.0637  19.8753
0202-10-31_14:34:12.340000      984.72        9.90991200e+00       -1.18702568e-07  20.0402  20.1075
0202-10-31_14:34:12.734000      985.11        1.00934400e+01       -1.61405758e-07  20.0402  20.1075
0202-10-31_14:34:13.145000      985.52        1.04842600e+01       -1.82354488e-07  20.0834  19.9276
0202-10-31_14:34:13.547000      985.93        1.06871600e+01       -1.33453458e-07  20.0834  19.9276
0202-10-31_14:34:13.940000      986.32        1.10742000e+01       -1.65372378e-07  20.0834  19.9276
0202-10-31_14:34:14.336000      986.72        1.12785200e+01       -1.44237708e-07  20.0420  19.9840
0202-10-31_14:34:14.727000      987.11        1.16687500e+01       -1.11575048e-07  20.0420  19.9840
0202-10-31_14:34:15.137000      987.52        1.18754300e+01       -1.16099478e-07  20.0795  20.0741
0202-10-31_14:34:15.540000      987.92        1.22641100e+01       -1.57625069e-07  20.0795  20.0741
0202-10-31_14:34:15.938000      988.32        1.24689200e+01       -1.36676338e-07  20.0795  20.0741
0202-10-31_14:34:16.348000      988.73        1.28574900e+01       -1.44299688e-07  20.0567  19.8741
0202-10-31_14:34:16.750000      989.13        1.30645900e+01       -1.22545238e-07  20.0567  19.8741
0202-10-31_14:34:17.160000      989.54        1.34503300e+01       -9.91793485e-08  20.0586  20.1054
0202-10-31_14:34:17.562000      989.94        1.36564800e+01       -1.16285918e-07  20.0586  20.1054
0202-10-31_14:34:17.965000      990.35        1.40515800e+01       -1.18145619e-07  20.0586  20.1054
0202-10-31_14:34:18.383000      990.76        1.42527500e+01       -1.29363719e-07  20.0809  19.9287
0202-10-31_14:34:18.790000      991.17        1.46422300e+01       -8.40574485e-08  20.0809  19.9287
0202-10-31_14:34:19.190000      991.57        1.48221000e+01       -2.70372385e-08  20.0419  19.9735
0202-10-31_14:34:19.586000      991.96        1.52334400e+01       -4.53828685e-08  20.0419  19.9735
0202-10-31_14:34:19.996000      992.37        1.56252100e+01       -6.19931085e-08  20.0419  19.9735
0202-10-31_14:34:20.426000      992.80        1.58265800e+01       -7.14758185e-08  20.0403  20.0710
0202-10-31_14:34:20.836000      993.22        1.62198900e+01       -8.56069085e-08  20.0403  20.0710
0202-10-31_14:34:21.240000      993.62        1.64244600e+01       -9.99239385e-08  20.0501  19.8721
0202-10-31_14:34:21.640000      994.02        1.68140000e+01       -7.46367185e-08  20.0501  19.8721
0202-10-31_14:34:22.060000      994.44        1.69967900e+01       -1.50808278e-07  20.0501  19.8721
0202-10-31_14:34:22.460000      994.84        1.74063700e+01       -1.27876238e-07  20.0485  20.1042
0202-10-31_14:34:22.867000      995.25        1.75916700e+01       -1.36305319e-07  20.0485  20.1042
0202-10-31_14:34:23.285000      995.66        1.80015200e+01       -1.31968018e-07  20.0904  19.9335
0202-10-31_14:34:23.684000      996.06        1.81885100e+01       -5.98898285e-08  20.0904  19.9335
0202-10-31_14:34:24.100000      996.48        1.85986400e+01       -6.31746885e-08  20.0904  19.9335
0202-10-31_14:34:24.504000      996.88        1.87794800e+01       -1.04886178e-07  20.0573  19.9791
0202-10-31_14:34:24.920000      997.30        1.91720200e+01       -8.58587985e-08  20.0573  19.9791
0202-10-31_14:34:25.332000      997.71        1.93766500e+01       -1.58001709e-07  20.0768  20.0810
0202-10-31_14:34:25.730000      998.11        1.97657200e+01       -1.32652528e-07  20.0768  20.0810
0202-10-31_14:34:26.137000      998.52        1.99694300e+01       -1.03460678e-07  20.0609  19.8764
0202-10-31_14:34:26.540000      998.92        2.03597400e+01       -9.64571085e-08  20.0609  19.8764
0202-10-31_14:34:26.940000      999.32        2.05656000e+01       -1.21248488e-07  20.0609  19.8764
0202-10-31_14:34:27.348000      999.73        2.09607100e+01       -1.08604888e-07  20.0487  20.1012
0202-10-31_14:34:27.750000      1000.13        2.11612200e+01       -1.74178078e-07  20.0487  20.1012
0202-10-31_14:34:28.145000      1000.52        2.15485600e+01       -9.91841685e-08  20.0556  19.9298
0202-10-31_14:34:28.540000      1000.92        2.17546900e+01       -9.96180185e-08  20.0556  19.9298
0202-10-31_14:34:28.938000      1001.32        2.21461900e+01       -8.43093385e-08  20.0556  19.9298
0202-10-31_14:34:29.332000      1001.71        2.23521400e+01       -9.86894985e-08  20.0300  19.9670
0202-10-31_14:34:29.727000      1002.10        2.27409400e+01       -1.21374368e-07  20.0300  19.9670
0202-10-31_14:34:30.125000      1002.51        2.29475100e+01       -1.45174089e-07  20.0300  19.9670
0202-10-31_14:34:30.523000      1002.90        2.33323900e+01       -1.40835598e-07  20.0476  20.0806
0202-10-31_14:34:30.926000      1003.31        2.35192700e+01       -1.46351678e-07  20.0476  20.0806
0202-10-31_14:34:31.340000      1003.72        2.39269500e+01       -1.15424438e-07  20.0718  19.8776
0202-10-31_14:34:31.734000      1004.11        2.43157700e+01       -1.20010848e-07  20.0718  19.8776
0202-10-31_14:34:32.130000      1004.51        2.45224700e+01       -1.13007288e-07  20.0718  19.8776
0202-10-31_14:34:32.540000      1004.92        2.49156000e+01       -1.06003718e-07  20.0522  20.1045
0202-10-31_14:34:32.940000      1005.32        2.51198400e+01       -1.13379158e-07  20.0522  20.1045
0202-10-31_14:34:33.340000      1005.72        2.55056200e+01       -9.54673885e-08  20.1074  19.9457
0202-10-31_14:34:33.734000      1006.11        2.56943500e+01       -9.73887185e-08  20.1074  19.9457
0202-10-31_14:34:34.130000      1006.51        2.61076400e+01       -8.71003085e-08  20.1074  19.9457
0202-10-31_14:34:34.523000      1006.90        2.62869800e+01       -1.04454258e-07  20.0471  19.9747
0202-10-31_14:34:34.926000      1007.30        2.67000900e+01       -9.91858685e-08  20.0471  19.9747
0202-10-31_14:34:35.320000      1007.70        2.68880500e+01       -9.01981985e-08  20.0925  20.0951
0202-10-31_14:34:35.740000      1008.12        2.72896100e+01       -8.53017885e-08  20.0925  20.0951
0202-10-31_14:34:36.137000      1008.52        2.74767300e+01       -1.17530568e-07  20.0761  19.8841
0202-10-31_14:34:36.540000      1008.92        2.78669600e+01       -7.89799885e-08  20.0761  19.8841
0202-10-31_14:34:36.940000      1009.32        2.80705700e+01       -9.53422985e-08  20.0761  19.8841
0202-10-31_14:34:37.344000      1009.72        2.84589600e+01       -7.79263585e-08  20.0519  20.1070
0202-10-31_14:34:37.746000      1010.13        2.86620100e+01       -7.87940485e-08  20.0519  20.1070
0202-10-31_14:34:38.152000      1010.53        2.90531700e+01       -4.48918485e-08  20.0824  19.9499
0202-10-31_14:34:38.555000      1010.93        2.92587500e+01       -7.78643785e-08  20.0824  19.9499
0202-10-31_14:34:38.950000      1011.33        2.96487100e+01       -9.93708885e-08  20.0824  19.9499
0202-10-31_14:34:39.344000      1011.72        2.98549800e+01       -1.12138449e-07  20.0542  19.9762
0202-10-31_14:34:39.746000      1012.12        3.02486600e+01       -1.38665219e-07  20.0542  19.9762
0202-10-31_14:34:40.150000      1012.53        3.04545600e+01       -1.72691379e-07  20.0888  20.1059
0202-10-31_14:34:40.550000      1012.93        3.08400300e+01       -8.52398085e-08  20.0888  20.1059
0202-10-31_14:34:40.953000      1013.33        3.10500900e+01       -3.56560085e-08  20.0888  20.1059
0202-10-31_14:34:41.348000      1013.73        3.14396800e+01       -7.48248085e-08  20.1071  19.8928
0202-10-31_14:34:41.742000      1014.12        3.16254000e+01       -1.24717468e-07  20.1071  19.8928
0202-10-31_14:34:42.140000      1014.52        3.20370000e+01       -1.08665048e-07  20.0790  20.1160
0202-10-31_14:34:42.543000      1014.92        3.22210000e+01       -1.53723388e-07  20.0790  20.1160
0202-10-31_14:34:42.945000      1015.32        3.26259200e+01       -1.66552928e-07  20.0790  20.1160
0202-10-31_14:34:43.340000      1015.72        3.30147500e+01       -1.60169148e-07  20.1198  19.9667
0202-10-31_14:34:43.730000      1016.11        3.32214400e+01       -1.56822309e-07  20.1198  19.9667
0202-10-31_14:34:44.133000      1016.51        3.36079000e+01       -1.35873588e-07  20.0716  19.9845
0202-10-31_14:34:44.527000      1016.91        3.37950600e+01       -1.12259798e-07  20.0716  19.9845
0202-10-31_14:34:44.938000      1017.32        3.42044400e+01       -9.08152485e-08  20.0716  19.9845
0202-10-31_14:34:45.340000      1017.72        3.43910800e+01       -6.06317385e-08  20.0955  20.1143
0202-10-31_14:34:45.742000      1018.12        3.48012400e+01       -3.88153185e-08  20.0955  20.1143
0202-10-31_14:34:46.152000      1018.53        3.49909600e+01        4.05171115e-08  20.1027  19.9029
0202-10-31_14:34:46.555000      1018.93        3.53960100e+01        1.06524182e-07  20.1027  19.9029
0202-10-31_14:34:46.950000      1019.33        3.55799000e+01        1.67512452e-07  20.1027  19.9029
0202-10-31_14:34:47.340000      1019.72        3.59676100e+01        3.26736162e-07  20.0909  20.1253
0202-10-31_14:34:47.734000      1020.11        3.61768300e+01        4.68728882e-07  20.0909  20.1253
0202-10-31_14:34:48.130000      1020.51        3.65667100e+01        6.93896732e-07  20.0909  20.1253
0202-10-31_14:34:48.530000      1020.91        3.67710900e+01        9.58606861e-07  20.1068  19.9798
0202-10-31_14:34:48.938000      1021.32        3.71585700e+01        1.36524773e-06  20.1068  19.9798
0202-10-31_14:34:49.344000      1021.72        3.73728500e+01        1.92324006e-06  20.0992  19.9963
0202-10-31_14:34:49.742000      1022.12        3.77544600e+01        3.21003744e-06  20.0992  19.9963
0202-10-31_14:34:50.152000      1022.53        3.79621500e+01        3.63124325e-06  20.0992  19.9963
0202-10-31_14:34:50.555000      1022.93        3.83479100e+01        5.92605872e-06  20.1187  20.1320
0202-10-31_14:34:50.960000      1023.34        3.85559600e+01        7.38757342e-06  20.1187  20.1320
0202-10-31_14:34:51.367000      1023.74        3.89486900e+01        1.09478037e-05  20.1364  19.9203
0202-10-31_14:34:51.770000      1024.15        3.91523600e+01        1.34578084e-05  20.1364  19.9203
0202-10-31_14:34:52.180000      1024.56        3.95385900e+01        2.03177730e-05  20.1071  20.1382
