Repository: shortlab/2025-devitre-PhD

# 2025-devitre-PhD
Data repository for Alexis Devitre's PhD thesis

File: chapter 5/cold_vs_warm/20K/ffj23/Ic/0_degradation/step00/Ic_2023-10-31_14-38-10896370_ffj23-step00-20k.txt
# Ic = 35.30 A, n = 40.81 , Tavg = 20.12 K, f23-pristine-20K
#datetime                        t_s     iHTS_A                vHTS_V                tHTS_K  tTAR_K
0202-10-31_14:37:14.470000      1166.85       -4.40363400e-01       -2.11479657e-07  20.0340  19.9719
0202-10-31_14:37:14.870000      1167.25       -4.40387100e-01       -2.41849067e-07  20.0340  19.9719
0202-10-31_14:37:15.273000      1167.65       -4.40646800e-01       -2.35465297e-07  20.0685  20.0540
0202-10-31_14:37:15.670000      1168.05       -4.40697200e-01       -2.54182767e-07  20.0685  20.0540
0202-10-31_14:37:16.080000      1168.46       -4.40962900e-01       -1.56876697e-07  20.0685  20.0540
0202-10-31_14:37:16.496000      1168.87       -4.43813700e-01       -1.98154307e-07  20.0555  19.8598
0202-10-31_14:37:16.895000      1169.28       -4.25140500e-01       -3.46158687e-07  20.0555  19.8598
0202-10-31_14:37:17.300000      1169.68       -7.06879100e-02       -4.40179897e-07  20.0357  20.0853
0202-10-31_14:37:17.703000      1170.08        1.14867300e-01       -4.39312207e-07  20.0357  20.0853
0202-10-31_14:37:18.117000      1170.50        5.22430800e-01       -4.59207267e-07  20.0357  20.0853
0202-10-31_14:37:18.523000      1170.90        7.09640600e-01       -4.29395667e-07  20.0571  19.8980
0202-10-31_14:37:18.926000      1171.31        1.11689800e+00       -3.65368747e-07  20.0571  19.8980
0202-10-31_14:37:19.330000      1171.71        1.30391800e+00       -3.40080197e-07  20.0279  19.9719
0202-10-31_14:37:19.723000      1172.10        1.71112000e+00       -2.77729887e-07  20.0279  19.9719
0202-10-31_14:37:20.120000      1172.50        1.89709700e+00       -3.22416337e-07  20.0279  19.9719
0202-10-31_14:37:20.520000      1172.90        2.28478500e+00       -3.47083757e-07  20.0390  20.0485
0202-10-31_14:37:20.920000      1173.30        2.49142600e+00       -3.75283947e-07  20.0390  20.0485
0202-10-31_14:37:21.330000      1173.71        2.87263900e+00       -4.13834527e-07  20.0333  19.8586
0202-10-31_14:37:21.727000      1174.11        3.07678900e+00       -3.29233967e-07  20.0333  19.8586
0202-10-31_14:37:22.130000      1174.51        3.46376900e+00       -3.23903827e-07  20.0333  19.8586
0202-10-31_14:37:22.535000      1174.91        3.67004700e+00       -3.75407897e-07  20.0231  20.0886
0202-10-31_14:37:22.926000      1175.31        4.05989400e+00       -4.13586617e-07  20.0231  20.0886
0202-10-31_14:37:23.320000      1175.70        4.26268200e+00       -3.60285157e-07  20.0610  19.9006
0202-10-31_14:37:23.715000      1176.09        4.65455900e+00       -3.68280377e-07  20.0610  19.9006
0202-10-31_14:37:24.117000      1176.50        4.85988000e+00       -4.17553237e-07  20.0610  19.9006
0202-10-31_14:37:24.523000      1176.90        5.25050200e+00       -3.83464607e-07  20.0221  19.9808
0202-10-31_14:37:24.926000      1177.31        5.45871100e+00       -3.79620237e-07  20.0221  19.9808
0202-10-31_14:37:25.324000      1177.70        5.84679300e+00       -3.52659367e-07  20.0469  20.0439
0202-10-31_14:37:25.715000      1178.10        6.02718400e+00       -4.34904777e-07  20.0469  20.0439
0202-10-31_14:37:26.117000      1178.50        6.43629300e+00       -4.03791597e-07  20.0388  19.8558
0202-10-31_14:37:26.520000      1178.90        6.61917200e+00       -3.88606877e-07  20.0388  19.8558
0202-10-31_14:37:26.926000      1179.30        7.02795200e+00       -4.46432777e-07  20.0388  19.8558
0202-10-31_14:37:27.332000      1179.71        7.41981000e+00       -4.35462587e-07  20.0246  20.0896
0202-10-31_14:37:27.734000      1180.11        7.62155900e+00       -4.00196847e-07  20.0246  20.0896
0202-10-31_14:37:28.140000      1180.52        8.01021100e+00       -4.03171807e-07  20.0246  20.0896
0202-10-31_14:37:28.530000      1180.91        8.19153800e+00       -4.00010907e-07  20.0386  19.8916
0202-10-31_14:37:28.930000      1181.31        8.60445000e+00       -3.14232727e-07  20.0386  19.8916
0202-10-31_14:37:29.330000      1181.71        8.78874700e+00       -3.70137297e-07  20.0263  19.9880
0202-10-31_14:37:29.730000      1182.11        9.20051500e+00       -3.57121817e-07  20.0263  19.9880
0202-10-31_14:37:30.137000      1182.51        9.38323100e+00       -4.24120527e-07  20.0263  19.9880
0202-10-31_14:37:30.540000      1182.92        9.79659600e+00       -4.18789387e-07  20.0424  20.0462
0202-10-31_14:37:30.930000      1183.31        9.97884600e+00       -4.20523297e-07  20.0424  20.0462
0202-10-31_14:37:31.330000      1183.71        1.03663300e+01       -3.54888087e-07  20.0485  19.8633
0202-10-31_14:37:31.730000      1184.11        1.05701500e+01       -3.72923827e-07  20.0485  19.8633
0202-10-31_14:37:32.137000      1184.52        1.09625800e+01       -3.85319517e-07  20.0485  19.8633
0202-10-31_14:37:32.540000      1184.92        1.11684000e+01       -4.67564967e-07  20.0361  20.0952
0202-10-31_14:37:32.934000      1185.31        1.15565800e+01       -5.06735367e-07  20.0361  20.0952
0202-10-31_14:37:33.330000      1185.71        1.17637600e+01       -4.45624587e-07  20.0511  19.8951
0202-10-31_14:37:33.723000      1186.10        1.21488000e+01       -5.00723447e-07  20.0511  19.8951
0202-10-31_14:37:34.117000      1186.50        1.23539400e+01       -4.67317047e-07  20.0345  19.9903
0202-10-31_14:37:34.520000      1186.90        1.27458300e+01       -4.79898687e-07  20.0345  19.9903
0202-10-31_14:37:34.930000      1187.31        1.29470100e+01       -4.84671027e-07  20.0345  19.9903
0202-10-31_14:37:35.340000      1187.72        1.33342300e+01       -4.74444577e-07  20.0541  20.0427
0202-10-31_14:37:35.742000      1188.12        1.35403000e+01       -4.24365967e-07  20.0541  20.0427
0202-10-31_14:37:36.150000      1188.53        1.39348500e+01       -3.75464947e-07  20.0327  19.8654
0202-10-31_14:37:36.540000      1188.92        1.41364500e+01       -4.24552007e-07  20.0327  19.8654
0202-10-31_14:37:36.934000      1189.31        1.45248700e+01       -5.13243287e-07  20.0327  19.8654
0202-10-31_14:37:37.336000      1189.72        1.47101900e+01       -4.94463807e-07  20.0472  20.1032
0202-10-31_14:37:37.740000      1190.12        1.51194400e+01       -4.71469797e-07  20.0472  20.1032
0202-10-31_14:37:38.150000      1190.53        1.55079400e+01       -4.58144417e-07  20.0546  19.8985
0202-10-31_14:37:38.555000      1190.93        1.57127800e+01       -4.71345837e-07  20.0546  19.8985
0202-10-31_14:37:38.957000      1191.33        1.61021100e+01       -4.23870317e-07  20.0546  19.8985
0202-10-31_14:37:39.355000      1191.73        1.63069200e+01       -4.29138497e-07  20.0450  20.0008
0202-10-31_14:37:39.758000      1192.14        1.66963800e+01       -3.61643927e-07  20.0450  20.0008
0202-10-31_14:37:40.164000      1192.54        1.68794300e+01       -4.34716557e-07  20.0346  20.1070
0202-10-31_14:37:40.566000      1192.94        1.72914300e+01       -5.17829697e-07  20.0346  20.1070
0202-10-31_14:37:40.957000      1193.34        1.74765500e+01       -4.81758217e-07  20.0346  20.1070
0202-10-31_14:37:41.350000      1193.73        1.78871900e+01       -3.57553347e-07  20.0462  19.8693
0202-10-31_14:37:41.750000      1194.13        1.80697800e+01       -3.57181477e-07  20.0462  19.8693
0202-10-31_14:37:42.156000      1194.53        1.84805900e+01       -3.32080517e-07  20.0292  19.9829
0202-10-31_14:37:42.560000      1194.94        1.86623500e+01       -3.19810997e-07  20.0292  19.9829
0202-10-31_14:37:42.950000      1195.33        1.90510700e+01       -3.20679347e-07  20.0292  19.9829
0202-10-31_14:37:43.344000      1195.72        1.92566100e+01       -4.58023587e-07  20.0686  19.8977
0202-10-31_14:37:43.742000      1196.12        1.96463400e+01       -4.55854347e-07  20.0686  19.8977
0202-10-31_14:37:44.150000      1196.53        1.98508700e+01       -4.36269157e-07  20.0251  20.0083
0202-10-31_14:37:44.550000      1196.93        2.02450200e+01       -3.98896147e-07  20.0251  20.0083
0202-10-31_14:37:44.957000      1197.33        2.04475400e+01       -4.69551577e-07  20.0251  20.0083
0202-10-31_14:37:45.360000      1197.74        2.08402300e+01       -4.36826957e-07  20.0735  20.0496
0202-10-31_14:37:45.760000      1198.14        2.10457000e+01       -4.93103387e-07  20.0735  20.0496
0202-10-31_14:37:46.168000      1198.55        2.14295000e+01       -5.16097397e-07  20.0534  19.8827
0202-10-31_14:37:46.562000      1198.94        2.16392300e+01       -4.37632677e-07  20.0534  19.8827
0202-10-31_14:37:46.957000      1199.34        2.20310000e+01       -4.57961607e-07  20.0534  19.8827
0202-10-31_14:37:47.355000      1199.74        2.22348400e+01       -4.34037927e-07  20.0671  20.1128
0202-10-31_14:37:47.758000      1200.14        2.26233700e+01       -4.11725687e-07  20.0671  20.1128
0202-10-31_14:37:48.164000      1200.54        2.28257900e+01       -4.44264677e-07  20.0803  19.9051
0202-10-31_14:37:48.560000      1200.94        2.32147600e+01       -4.80212907e-07  20.0803  19.9051
0202-10-31_14:37:48.953000      1201.33        2.33985000e+01       -4.04475257e-07  20.0803  19.9051
0202-10-31_14:37:49.355000      1201.74        2.38059100e+01       -4.11478817e-07  20.0487  20.0180
0202-10-31_14:37:49.760000      1202.14        2.41955100e+01       -4.34782707e-07  20.0487  20.0180
0202-10-31_14:37:50.164000      1202.54        2.43998100e+01       -3.55574267e-07  20.0507  20.1198
0202-10-31_14:37:50.566000      1202.95        2.47962800e+01       -4.18668317e-07  20.0507  20.1198
0202-10-31_14:37:50.957000      1203.34        2.49961400e+01       -4.25609897e-07  20.0507  20.1198
0202-10-31_14:37:51.350000      1203.73        2.53866800e+01       -3.82782797e-07  20.0577  19.8862
0202-10-31_14:37:51.746000      1204.12        2.55687300e+01       -3.81915107e-07  20.0577  19.8862
0202-10-31_14:37:52.140000      1204.52        2.59792300e+01       -4.41228467e-07  20.0557  20.0061
0202-10-31_14:37:52.543000      1204.92        2.61671200e+01       -4.78415527e-07  20.0557  20.0061
0202-10-31_14:37:52.945000      1205.32        2.65768900e+01       -4.21333387e-07  20.0557  20.0061
0202-10-31_14:37:53.348000      1205.73        2.67629600e+01       -4.27841127e-07  20.0850  19.9117
0202-10-31_14:37:53.750000      1206.13        2.71711600e+01       -3.70882937e-07  20.0850  19.9117
0202-10-31_14:37:54.145000      1206.52        2.73548300e+01       -4.48730507e-07  20.0863  19.9032
0202-10-31_14:37:54.540000      1206.92        2.77433600e+01       -5.09410017e-07  20.0863  19.9032
0202-10-31_14:37:54.938000      1207.32        2.79461400e+01       -5.76160737e-07  20.0863  19.9032
0202-10-31_14:37:55.344000      1207.72        2.83384500e+01       -5.68847287e-07  20.0961  20.0563
0202-10-31_14:37:55.746000      1208.12        2.85446600e+01       -5.52918837e-07  20.0961  20.0563
0202-10-31_14:37:56.152000      1208.53        2.89362300e+01       -5.23727017e-07  20.1054  19.9502
0202-10-31_14:37:56.543000      1208.92        2.91394000e+01       -4.53815407e-07  20.1054  19.9502
0202-10-31_14:37:56.938000      1209.32        2.95291000e+01       -5.24594717e-07  20.1054  19.9502
0202-10-31_14:37:57.332000      1209.71        2.97405500e+01       -4.67636587e-07  20.0806  20.1269
0202-10-31_14:37:57.734000      1210.12        3.01253200e+01       -4.84308767e-07  20.0806  20.1269
0202-10-31_14:37:58.150000      1210.53        3.03295100e+01       -5.21991627e-07  20.0842  20.1011
0202-10-31_14:37:58.550000      1210.93        3.07184500e+01       -5.57815127e-07  20.0842  20.1011
0202-10-31_14:37:58.953000      1211.33        3.09246400e+01       -4.93047717e-07  20.0842  20.1011
0202-10-31_14:37:59.355000      1211.74        3.13161900e+01       -5.61533837e-07  20.0614  20.0377
0202-10-31_14:37:59.750000      1212.13        3.14996800e+01       -6.16570637e-07  20.0614  20.0377
0202-10-31_14:38:00.145000      1212.53        3.19123600e+01       -5.49079107e-07  20.0749  20.1360
0202-10-31_14:38:00.547000      1212.92        3.20936800e+01       -4.81276027e-07  20.0749  20.1360
0202-10-31_14:38:00.950000      1213.33        3.25048600e+01       -4.70615747e-07  20.0749  20.1360
0202-10-31_14:38:01.350000      1213.73        3.28947100e+01       -5.05571537e-07  20.0750  19.9053
0202-10-31_14:38:01.754000      1214.13        3.31044900e+01       -4.72537077e-07  20.0750  19.9053
0202-10-31_14:38:02.150000      1214.53        3.34901700e+01       -6.28164697e-07  20.0897  20.0347
0202-10-31_14:38:02.543000      1214.92        3.36735300e+01       -6.27296997e-07  20.0897  20.0347
0202-10-31_14:38:02.938000      1215.32        3.40824500e+01       -5.63955137e-07  20.0897  20.0347
0202-10-31_14:38:03.344000      1215.72        3.42698400e+01       -4.97142477e-07  20.1219  19.9306
0202-10-31_14:38:03.746000      1216.13        3.46799600e+01       -4.74830277e-07  20.1219  19.9306
0202-10-31_14:38:04.152000      1216.53        3.48641700e+01       -3.24346867e-07  20.1169  19.9299
0202-10-31_14:38:04.543000      1216.92        3.52742100e+01       -2.64351827e-07  20.1169  19.9299
0202-10-31_14:38:04.938000      1217.32        3.54616500e+01       -3.07984587e-07  20.1169  19.9299
0202-10-31_14:38:05.340000      1217.72        3.58504100e+01       -1.95927747e-07  20.1211  20.0715
0202-10-31_14:38:05.734000      1218.11        3.60554800e+01       -7.62473965e-08  20.1211  20.0715
0202-10-31_14:38:06.125000      1218.51        3.64466700e+01        1.69869783e-07  20.1114  19.9637
0202-10-31_14:38:06.523000      1218.90        3.66526400e+01        4.65940713e-07  20.1114  19.9637
0202-10-31_14:38:06.926000      1219.31        3.70423800e+01        8.58263703e-07  20.1114  19.9637
0202-10-31_14:38:07.330000      1219.71        3.72468300e+01        1.18929010e-06  20.1028  20.1480
0202-10-31_14:38:07.740000      1220.12        3.76371800e+01        2.48129091e-06  20.1028  20.1480
0202-10-31_14:38:08.140000      1220.52        3.78427700e+01        2.87596907e-06  20.1032  20.1168
0202-10-31_14:38:08.535000      1220.91        3.82335700e+01        4.62289095e-06  20.1032  20.1168
0202-10-31_14:38:08.938000      1221.32        3.84372600e+01        6.19515785e-06  20.1032  20.1168
0202-10-31_14:38:09.332000      1221.71        3.88339000e+01        9.66061555e-06  20.0902  20.0697
0202-10-31_14:38:09.727000      1222.11        3.90373200e+01        1.18530999e-05  20.0902  20.0697
0202-10-31_14:38:10.140000      1222.52        3.94236100e+01        1.70787427e-05  20.0902  20.0697
0202-10-31_14:38:10.535000      1222.91        3.96305300e+01        2.15618847e-05  20.1175  20.1660

File: chapter 5/cold_vs_warm/20K/ffj23/Ic/0_degradation/step00/Ic_2023-10-31_14-39-18695128_ffj23-step00-20k.txt
# Ic = 32.24 A, n = 16.90 , Tavg = 20.12 K, f23-pristine-20K
#datetime                        t_s     iHTS_A                vHTS_V                tHTS_K  tTAR_K
0202-10-31_14:38:22.066000      1234.44       -4.39860800e-01       -1.64744743e-07  20.1393  19.9408
0202-10-31_14:38:22.460000      1234.84       -4.39359200e-01       -1.03448123e-07  20.1170  20.0667
0202-10-31_14:38:22.863000      1235.24       -4.39486500e-01       -4.45686525e-08  20.1170  20.0667
0202-10-31_14:38:23.280000      1235.66       -4.39928800e-01       -1.62016483e-07  20.1232  20.0830
0202-10-31_14:38:23.684000      1236.06       -4.40443800e-01       -1.91453303e-07  20.1232  20.0830
0202-10-31_14:38:24.100000      1236.48       -4.43017500e-01       -2.55786913e-07  20.1232  20.0830
0202-10-31_14:38:24.504000      1236.88       -4.27518800e-01       -3.80301573e-07  20.1084  19.9339
0202-10-31_14:38:24.906000      1237.29       -7.57783200e-02       -3.69269413e-07  20.1084  19.9339
0202-10-31_14:38:25.316000      1237.70        1.06041300e-01       -2.62852453e-07  20.0796  20.1203
0202-10-31_14:38:25.720000      1238.10        5.13263100e-01       -2.73326813e-07  20.0796  20.1203
0202-10-31_14:38:26.133000      1238.51        6.97255600e-01       -2.56034823e-07  20.0796  20.1203
0202-10-31_14:38:26.527000      1238.91        1.10832900e+00       -2.50084903e-07  20.1172  19.9494
0202-10-31_14:38:26.926000      1239.31        1.29332300e+00       -2.84296993e-07  20.1172  19.9494
0202-10-31_14:38:27.336000      1239.72        1.70318900e+00       -2.51882273e-07  20.0815  20.1406
0202-10-31_14:38:27.740000      1240.12        1.88700400e+00       -3.12249263e-07  20.0815  20.1406
0202-10-31_14:38:28.137000      1240.51        2.27511900e+00       -2.07877593e-07  20.0815  20.1406
0202-10-31_14:38:28.527000      1240.91        2.48368200e+00       -1.13608403e-07  20.1138  20.0982
0202-10-31_14:38:28.930000      1241.31        2.87421800e+00       -1.68459313e-07  20.1138  20.0982
0202-10-31_14:38:29.324000      1241.70        3.07667800e+00       -2.17422533e-07  20.0766  20.0636
0202-10-31_14:38:29.723000      1242.10        3.46422100e+00       -2.51882793e-07  20.0766  20.0636
0202-10-31_14:38:30.133000      1242.51        3.67165500e+00       -2.83491793e-07  20.0849  20.1473
0202-10-31_14:38:30.523000      1242.90        4.06302900e+00       -2.73079413e-07  20.0849  20.1473
0202-10-31_14:38:30.920000      1243.30        4.26690700e+00       -3.48135283e-07  20.0849  20.1473
0202-10-31_14:38:31.320000      1243.70        4.65781600e+00       -2.94895823e-07  20.0939  19.9064
0202-10-31_14:38:31.727000      1244.10        4.86307600e+00       -2.82004313e-07  20.0939  19.9064
0202-10-31_14:38:32.125000      1244.50        5.24836300e+00       -2.00812573e-07  20.0939  19.9064
0202-10-31_14:38:32.527000      1244.90        5.45693300e+00       -2.34714773e-07  20.0668  20.0432
0202-10-31_14:38:32.934000      1245.31        5.84386600e+00       -2.34714773e-07  20.0668  20.0432
0202-10-31_14:38:33.344000      1245.72        6.03136000e+00       -2.71096103e-07  20.0925  19.9073
0202-10-31_14:38:33.734000      1246.11        6.43925800e+00       -2.30996063e-07  20.0925  19.9073
0202-10-31_14:38:34.137000      1246.52        6.62694100e+00       -2.81136613e-07  20.0925  19.9073
0202-10-31_14:38:34.527000      1246.91        7.02981900e+00       -3.04130603e-07  20.0831  19.9162
0202-10-31_14:38:34.926000      1247.30        7.42126200e+00       -3.00536063e-07  20.0831  19.9162
0202-10-31_14:38:35.324000      1247.70        7.62384100e+00       -3.25576843e-07  20.0893  20.0360
0202-10-31_14:38:35.727000      1248.11        8.01421500e+00       -2.81262693e-07  20.0893  20.0360
0202-10-31_14:38:36.133000      1248.51        8.19785300e+00       -1.88914883e-07  20.0893  20.0360
0202-10-31_14:38:36.543000      1248.92        8.60990100e+00       -1.12061663e-07  20.0650  19.9076
0202-10-31_14:38:36.945000      1249.32        8.79055000e+00       -1.93439303e-07  20.0650  19.9076
0202-10-31_14:38:37.348000      1249.73        9.20134300e+00       -1.76395243e-07  20.0795  20.1245
0202-10-31_14:38:37.750000      1250.13        9.38662300e+00       -2.22011343e-07  20.0795  20.1245
0202-10-31_14:38:38.168000      1250.55        9.79660700e+00       -2.54426043e-07  20.0915  20.0760
0202-10-31_14:38:38.566000      1250.95        9.98290700e+00       -2.33477343e-07  20.0915  20.0760
0202-10-31_14:38:38.970000      1251.35        1.03693800e+01       -2.66387883e-07  20.0915  20.0760
0202-10-31_14:38:39.370000      1251.75        1.05757300e+01       -2.59446293e-07  20.0571  20.0530
0202-10-31_14:38:39.780000      1252.16        1.09692200e+01       -2.01000663e-07  20.0571  20.0530
0202-10-31_14:38:40.176000      1252.56        1.11701800e+01       -1.88914883e-07  20.0792  20.0236
0202-10-31_14:38:40.570000      1252.95        1.15603700e+01       -1.47947153e-07  20.0792  20.0236
0202-10-31_14:38:40.973000      1253.35        1.17662600e+01       -2.47298773e-07  20.0792  20.0236
0202-10-31_14:38:41.383000      1253.76        1.21546400e+01       -2.44324173e-07  20.0808  19.8861
0202-10-31_14:38:41.790000      1254.17        1.23601400e+01       -1.95299263e-07  20.0808  19.8861
0202-10-31_14:38:42.188000      1254.57        1.27494800e+01       -1.16524733e-07  20.0582  20.0365
0202-10-31_14:38:42.594000      1254.97        1.29556300e+01       -1.39394753e-07  20.0582  20.0365
0202-10-31_14:38:43.074000      1255.45        1.33451600e+01       -1.22164763e-07  20.0582  20.0365
0202-10-31_14:38:43.480000      1255.86        1.35476100e+01       -8.21887025e-08  20.0746  20.0332
0202-10-31_14:38:43.880000      1256.26        1.39382200e+01       -9.98525425e-08  20.0746  20.0332
0202-10-31_14:38:44.277000      1256.66        1.41441700e+01       -1.04872793e-07  20.0595  19.9022
0202-10-31_14:38:44.680000      1257.06        1.45332500e+01       -1.50860763e-07  20.0595  19.9022
0202-10-31_14:38:45.094000      1257.47        1.47188100e+01       -6.76237725e-08  20.0595  19.9022
0202-10-31_14:38:45.500000      1257.88        1.51263600e+01       -4.79766225e-08  20.0414  20.0959
0202-10-31_14:38:45.902000      1258.28        1.55162300e+01       -1.58793993e-07  20.0414  20.0959
0202-10-31_14:38:46.312000      1258.69        1.57214400e+01       -1.87613943e-07  20.0815  19.9108
0202-10-31_14:38:46.707000      1259.09        1.61100600e+01       -1.71127953e-07  20.0815  19.9108
0202-10-31_14:38:47.098000      1259.48        1.63150700e+01       -1.87802013e-07  20.0815  19.9108
0202-10-31_14:38:47.492000      1259.87        1.67058100e+01       -1.93318613e-07  20.0265  20.0010
0202-10-31_14:38:47.895000      1260.27        1.68892800e+01       -1.46586923e-07  20.0265  20.0010
0202-10-31_14:38:48.297000      1260.68        1.73010200e+01       -1.01652613e-07  20.0769  20.0590
0202-10-31_14:38:48.700000      1261.08        1.74864400e+01       -7.76050025e-08  20.0769  20.0590
0202-10-31_14:38:49.113000      1261.49        1.78984500e+01       -1.18200833e-07  20.0769  20.0590
0202-10-31_14:38:49.508000      1261.89        1.80811800e+01       -4.98386925e-08  20.0551  19.8658
0202-10-31_14:38:49.918000      1262.30        1.84923700e+01       -1.17220025e-08  20.0551  19.8658
0202-10-31_14:38:50.316000      1262.70        1.86762500e+01       -5.39292625e-08  20.0707  20.1270
0202-10-31_14:38:50.720000      1263.10        1.90651000e+01       -6.70067025e-08  20.0707  20.1270
0202-10-31_14:38:51.125000      1263.50        1.92702700e+01       -8.59720825e-08  20.0707  20.1270
0202-10-31_14:38:51.540000      1263.92        1.96604700e+01       -1.42682293e-07  20.0708  19.8773
0202-10-31_14:38:51.940000      1264.32        1.98617700e+01       -1.40141173e-07  20.0708  19.8773
0202-10-31_14:38:52.348000      1264.73        2.02533200e+01       -1.24088783e-07  20.0574  20.1102
0202-10-31_14:38:52.750000      1265.13        2.04585300e+01       -1.98463353e-07  20.0574  20.1102
0202-10-31_14:38:53.145000      1265.52        2.08510200e+01       -7.68626125e-08  20.0574  20.1102
0202-10-31_14:38:53.540000      1265.92        2.10521500e+01       -9.30620250e-09  20.0581  20.0251
0202-10-31_14:38:53.940000      1266.32        2.14413000e+01       -1.32728225e-08  20.0581  20.0251
0202-10-31_14:38:54.344000      1266.72        2.16505900e+01       -1.04381003e-07  20.0344  20.0515
0202-10-31_14:38:54.746000      1267.13        2.20356000e+01       -1.75780073e-07  20.0344  20.0515
0202-10-31_14:38:55.150000      1267.53        2.22469200e+01       -1.68900473e-07  20.0417  20.0918
0202-10-31_14:38:55.550000      1267.93        2.26358900e+01       -8.28745125e-08  20.0417  20.0918
0202-10-31_14:38:55.957000      1268.33        2.28371700e+01       -1.84790025e-08  20.0417  20.0918
0202-10-31_14:38:56.350000      1268.73        2.32280300e+01       -5.21332525e-08  20.0345  19.8988
0202-10-31_14:38:56.746000      1269.13        2.34127600e+01       -1.26941123e-07  20.0345  19.8988
0202-10-31_14:38:57.140000      1269.52        2.38221500e+01       -9.02499425e-08  20.0345  19.8988
0202-10-31_14:38:57.543000      1269.92        2.42125800e+01       -1.14917323e-07  20.0473  20.0110
0202-10-31_14:38:57.945000      1270.33        2.44229500e+01       -8.23786825e-08  20.0473  20.0110
0202-10-31_14:38:58.350000      1270.73        2.48099900e+01       -6.27315525e-08  20.0628  19.8841
0202-10-31_14:38:58.742000      1271.12        2.50191800e+01       -2.80222225e-08  20.0628  19.8841
0202-10-31_14:38:59.140000      1271.52        2.54039400e+01       -5.38662425e-08  20.0628  19.8841
0202-10-31_14:38:59.535000      1271.91        2.55875300e+01       -5.56636125e-08  20.0673  19.8781
0202-10-31_14:38:59.938000      1272.32        2.59969100e+01       -6.70676325e-08  20.0673  19.8781
0202-10-31_14:39:00.340000      1272.72        2.61826900e+01       -8.93798525e-08  20.0917  20.0082
0202-10-31_14:39:00.734000      1273.11        2.65925700e+01       -1.24645553e-07  20.0917  20.0082
0202-10-31_14:39:01.130000      1273.51        2.67774500e+01       -1.00597943e-07  20.0917  20.0082
0202-10-31_14:39:01.527000      1273.91        2.71859300e+01       -9.43381225e-08  20.0652  19.8801
0202-10-31_14:39:01.926000      1274.31        2.73736200e+01       -1.62514343e-07  20.0652  19.8801
0202-10-31_14:39:02.336000      1274.72        2.77620900e+01       -9.65073625e-08  20.0493  20.1152
0202-10-31_14:39:02.740000      1275.12        2.79679600e+01       -9.79948425e-08  20.0493  20.1152
0202-10-31_14:39:03.145000      1275.52        2.83593400e+01       -1.45222373e-07  20.0613  20.0257
0202-10-31_14:39:03.547000      1275.93        2.85674100e+01       -3.97351725e-08  20.0613  20.0257
0202-10-31_14:39:03.950000      1276.33        2.89575500e+01        1.53265497e-07  20.0613  20.0257
0202-10-31_14:39:04.344000      1276.72        2.91608100e+01        5.06912775e-08  20.0340  20.0655
0202-10-31_14:39:04.740000      1277.12        2.95492200e+01       -7.34514625e-08  20.0340  20.0655
0202-10-31_14:39:05.145000      1277.52        2.97575400e+01       -1.04068803e-07  20.0340  20.0655
0202-10-31_14:39:05.547000      1277.93        3.01493300e+01       -6.55802225e-08  20.0621  20.1058
0202-10-31_14:39:05.950000      1278.33        3.03539400e+01       -1.37970973e-07  20.0621  20.1058
0202-10-31_14:39:06.344000      1278.72        3.07437600e+01       -4.66768225e-08  20.0575  19.9196
0202-10-31_14:39:06.734000      1279.12        3.09431200e+01       -1.87245725e-08  20.0575  19.9196
0202-10-31_14:39:07.137000      1279.52        3.13362200e+01       -4.59330825e-08  20.0773  20.0342
0202-10-31_14:39:07.530000      1279.91        3.15235400e+01       -2.25672325e-08  20.0773  20.0342
0202-10-31_14:39:07.938000      1280.32        3.19343200e+01       -2.64098925e-08  20.0773  20.0342
0202-10-31_14:39:08.340000      1280.72        3.21174100e+01       -3.37853225e-08  20.1052  19.8977
0202-10-31_14:39:08.734000      1281.11        3.25251700e+01       -1.43239133e-07  20.1052  19.8977
0202-10-31_14:39:09.130000      1281.51        3.29158500e+01       -6.60140725e-08  20.1052  19.8977
0202-10-31_14:39:09.527000      1281.91        3.31213800e+01       -5.87006225e-08  20.0810  20.0798
0202-10-31_14:39:09.938000      1282.32        3.35112600e+01       -8.47935225e-08  20.0810  20.0798
0202-10-31_14:39:10.344000      1282.72        3.36937100e+01        1.40613575e-08  20.0952  20.0140
0202-10-31_14:39:10.746000      1283.13        3.41109800e+01       -4.14735125e-08  20.0952  20.0140
0202-10-31_14:39:11.140000      1283.52        3.42904500e+01        2.81278575e-08  20.0792  19.8912
0202-10-31_14:39:11.535000      1283.91        3.47052000e+01        1.52270487e-07  20.0792  19.8912
0202-10-31_14:39:11.934000      1284.31        3.48887300e+01        1.68074957e-07  20.0792  19.8912
0202-10-31_14:39:12.340000      1284.72        3.53005800e+01        2.12823327e-07  20.0686  20.1319
0202-10-31_14:39:12.742000      1285.12        3.54857700e+01        3.22463027e-07  20.0686  20.1319
0202-10-31_14:39:13.145000      1285.53        3.58741700e+01        3.71921747e-07  20.0864  19.9091
0202-10-31_14:39:13.547000      1285.93        3.60787400e+01        4.88998837e-07  20.0864  19.9091
0202-10-31_14:39:13.953000      1286.33        3.64683900e+01        7.71000317e-07  20.0864  19.9091
0202-10-31_14:39:14.348000      1286.73        3.66763400e+01        9.79495477e-07  20.0604  20.0955
0202-10-31_14:39:14.740000      1287.12        3.70662300e+01        1.24550654e-06  20.0604  20.0955
0202-10-31_14:39:15.140000      1287.52        3.72697400e+01        1.69187460e-06  20.0604  20.0955
0202-10-31_14:39:15.547000      1287.92        3.76630100e+01        2.85836905e-06  20.1003  20.1284
0202-10-31_14:39:15.950000      1288.33        3.78633000e+01        3.30380742e-06  20.1003  20.1284
0202-10-31_14:39:16.350000      1288.73        3.82535400e+01        5.29994554e-06  20.1024  19.9511
0202-10-31_14:39:16.742000      1289.12        3.84578100e+01        6.67834654e-06  20.1024  19.9511
0202-10-31_14:39:17.137000      1289.52        3.88495200e+01        9.73704074e-06  20.0870  20.0632
0202-10-31_14:39:17.530000      1289.91        3.90547200e+01        1.21512839e-05  20.0870  20.0632
0202-10-31_14:39:17.934000      1290.31        3.94442200e+01        1.80196431e-05  20.0870  20.0632
0202-10-31_14:39:18.332000      1290.71        3.96492300e+01        2.21624007e-05  20.1199  19.9210

File: chapter 5/cold_vs_warm/20K/ffj23/Ic/0_degradation/step01/Ic_2023-10-31_14-55-19264062_ffj23-step01-20K.txt
# Ic = 34.33 A, n = 38.44 , Tavg = 20.14 K, f23-step1-20K
#datetime                        t_s     iHTS_A                vHTS_V                tHTS_K  tTAR_K
0202-10-31_14:54:22.645000      2195.02       -4.33994300e-01       -2.00707715e-07  20.0665  20.1309
0202-10-31_14:54:23.086000      2195.47       -4.34215600e-01       -5.69798345e-08  20.0665  20.1309
0202-10-31_14:54:23.496000      2195.88       -4.34273500e-01       -1.88250065e-07  20.0737  20.0600
0202-10-31_14:54:23.900000      2196.28       -4.34696400e-01       -2.22957965e-07  20.0737  20.0600
0202-10-31_14:54:24.316000      2196.69       -4.34402700e-01       -2.77189055e-07  20.0573  19.8784
0202-10-31_14:54:24.720000      2197.10       -4.35830400e-01       -2.43224895e-07  20.0573  19.8784
0202-10-31_14:54:25.137000      2197.52       -4.37342700e-01       -2.77127075e-07  20.0573  19.8784
0202-10-31_14:54:25.530000      2197.91       -3.26939000e-01       -3.51067295e-07  20.0655  20.0091
0202-10-31_14:54:25.934000      2198.31       -1.40317300e-01       -4.68082495e-07  20.0655  20.0091
0202-10-31_14:54:26.344000      2198.72        2.71758300e-01       -4.54199335e-07  20.0492  19.9050
0202-10-31_14:54:26.740000      2199.12        4.57148100e-01       -4.82398595e-07  20.0492  19.9050
0202-10-31_14:54:27.145000      2199.53        8.68644600e-01       -4.24385905e-07  20.0243  20.0061
0202-10-31_14:54:27.550000      2199.93        1.05923500e+00       -4.40872155e-07  20.0243  20.0061
0202-10-31_14:54:27.940000      2200.32        1.46931600e+00       -3.85525435e-07  20.0243  20.0061
0202-10-31_14:54:28.340000      2200.72        1.65150900e+00       -3.28877175e-07  20.0706  19.9081
0202-10-31_14:54:28.734000      2201.12        2.04227200e+00       -3.42326485e-07  20.0706  19.9081
0202-10-31_14:54:29.145000      2201.53        2.24986200e+00       -3.50445665e-07  20.0706  19.9081
0202-10-31_14:54:29.547000      2201.93        2.64040000e+00       -3.67551705e-07  20.0619  19.8818
0202-10-31_14:54:29.945000      2202.32        2.84659600e+00       -4.03685115e-07  20.0619  19.8818
0202-10-31_14:54:30.348000      2202.73        3.23617400e+00       -3.97611225e-07  20.0792  20.0407
0202-10-31_14:54:30.754000      2203.13        3.44009700e+00       -3.51809185e-07  20.0792  20.0407
0202-10-31_14:54:31.152000      2203.53        3.83076400e+00       -3.02784265e-07  20.0792  20.0407
0202-10-31_14:54:31.547000      2203.93        4.03504400e+00       -2.91814085e-07  20.0633  19.8775
0202-10-31_14:54:31.945000      2204.32        4.42418100e+00       -4.19799495e-07  20.0633  19.8775
0202-10-31_14:54:32.363000      2204.74        4.63110500e+00       -4.41367985e-07  20.0678  20.1254
0202-10-31_14:54:32.766000      2205.15        5.02334100e+00       -2.86234105e-07  20.0678  20.1254
0202-10-31_14:54:33.168000      2205.55        5.22856600e+00       -3.26457635e-07  20.0500  20.0515
0202-10-31_14:54:33.580000      2205.96        5.61987600e+00       -3.43005875e-07  20.0500  20.0515
0202-10-31_14:54:34.070000      2206.45        5.80561900e+00       -3.21313425e-07  20.0500  20.0515
0202-10-31_14:54:34.465000      2206.84        6.21907900e+00       -3.29680515e-07  20.0454  20.0582
0202-10-31_14:54:34.860000      2207.24        6.40503000e+00       -3.94943795e-07  20.0454  20.0582
0202-10-31_14:54:35.280000      2207.66        6.81256600e+00       -2.77866545e-07  20.0356  20.1082
0202-10-31_14:54:35.680000      2208.06        7.20401200e+00       -2.95902265e-07  20.0356  20.1082
0202-10-31_14:54:36.113000      2208.49        7.41173400e+00       -3.68912855e-07  20.0356  20.1082
0202-10-31_14:54:36.508000      2208.89        7.80042600e+00       -3.39163215e-07  20.0527  19.9124
0202-10-31_14:54:36.902000      2209.28        7.98368600e+00       -3.24350365e-07  20.0527  19.9124
0202-10-31_14:54:37.300000      2209.68        8.39641200e+00       -2.99311085e-07  20.0459  20.0163
0202-10-31_14:54:37.695000      2210.08        8.58036900e+00       -3.08050045e-07  20.0459  20.0163
0202-10-31_14:54:38.110000      2210.49        8.99309800e+00       -2.69561435e-07  20.0459  20.0163
0202-10-31_14:54:38.520000      2210.90        9.17548600e+00       -3.53420005e-07  20.0832  20.0582
0202-10-31_14:54:38.920000      2211.30        9.58671400e+00       -3.63523655e-07  20.0832  20.0582
0202-10-31_14:54:39.324000      2211.70        9.77175400e+00       -3.82303105e-07  20.0516  20.0346
0202-10-31_14:54:39.734000      2212.11        1.01603300e+01       -4.33497265e-07  20.0516  20.0346
0202-10-31_14:54:40.145000      2212.52        1.03664000e+01       -4.12734505e-07  20.0516  20.0346
0202-10-31_14:54:40.547000      2212.93        1.07541300e+01       -3.96496165e-07  20.0641  20.1153
0202-10-31_14:54:40.950000      2213.33        1.09606700e+01       -5.17849875e-07  20.0641  20.1153
0202-10-31_14:54:41.350000      2213.73        1.13502900e+01       -4.21969285e-07  20.0645  19.8840
0202-10-31_14:54:41.758000      2214.14        1.15523700e+01       -4.21845325e-07  20.0645  19.8840
0202-10-31_14:54:42.164000      2214.55        1.19439400e+01       -4.66221865e-07  20.0645  19.8840
0202-10-31_14:54:42.566000      2214.94        1.21483400e+01       -3.66684555e-07  20.0406  20.0203
0202-10-31_14:54:42.970000      2215.35        1.25380000e+01       -3.85340045e-07  20.0406  20.0203
0202-10-31_14:54:43.380000      2215.76        1.27451100e+01       -4.37835755e-07  20.0652  20.0553
0202-10-31_14:54:43.780000      2216.16        1.31346200e+01       -5.31671055e-07  20.0652  20.0553
0202-10-31_14:54:44.184000      2216.56        1.33384700e+01       -3.96124735e-07  20.0670  19.8920
0202-10-31_14:54:44.586000      2216.97        1.37296500e+01       -4.36288305e-07  20.0670  19.8920
0202-10-31_14:54:45.043000      2217.42        1.39365700e+01       -4.21103825e-07  20.0670  19.8920
0202-10-31_14:54:45.480000      2217.86        1.43277000e+01       -2.92250765e-07  20.0635  20.1187
0202-10-31_14:54:45.883000      2218.26        1.45113200e+01       -2.93118465e-07  20.0635  20.1187
0202-10-31_14:54:46.297000      2218.68        1.49213300e+01       -4.08522205e-07  20.0937  19.9030
0202-10-31_14:54:46.688000      2219.07        1.53123700e+01       -3.87759455e-07  20.0937  19.9030
0202-10-31_14:54:47.110000      2219.49        1.55166700e+01       -3.77656975e-07  20.0937  19.9030
0202-10-31_14:54:47.523000      2219.90        1.59055400e+01       -3.57885875e-07  20.0675  20.0332
0202-10-31_14:54:47.920000      2220.30        1.61123800e+01       -3.51440115e-07  20.0675  20.0332
0202-10-31_14:54:48.324000      2220.70        1.65020500e+01       -3.53175515e-07  20.1044  19.9096
0202-10-31_14:54:48.723000      2221.10        1.66940500e+01       -3.19335315e-07  20.1044  19.9096
0202-10-31_14:54:49.150000      2221.53        1.70979600e+01       -3.15244745e-07  20.1044  19.9096
0202-10-31_14:54:49.543000      2221.92        1.72820600e+01       -3.02663135e-07  20.0651  20.0471
0202-10-31_14:54:49.950000      2222.33        1.76930800e+01       -2.65538085e-07  20.0651  20.0471
0202-10-31_14:54:50.355000      2222.73        1.78792900e+01       -3.98541125e-07  20.0978  20.0357
0202-10-31_14:54:50.758000      2223.14        1.82868600e+01       -4.62067895e-07  20.0978  20.0357
0202-10-31_14:54:51.152000      2223.53        1.84712600e+01       -4.13786715e-07  20.0978  20.0357
0202-10-31_14:54:51.547000      2223.93        1.88605000e+01       -3.11398375e-07  20.0719  19.9026
0202-10-31_14:54:51.940000      2224.32        1.90667200e+01       -3.78087145e-07  20.0719  19.9026
0202-10-31_14:54:52.348000      2224.73        1.94584300e+01       -3.79016825e-07  20.0632  20.1395
0202-10-31_14:54:52.750000      2225.13        1.96622000e+01       -3.14993115e-07  20.0632  20.1395
0202-10-31_14:54:53.156000      2225.54        2.00537200e+01       -3.56084805e-07  20.0632  20.1395
0202-10-31_14:54:53.560000      2225.94        2.02585800e+01       -3.70959625e-07  20.0769  20.0529
0202-10-31_14:54:53.960000      2226.34        2.06465500e+01       -2.79479485e-07  20.0769  20.0529
0202-10-31_14:54:54.380000      2226.76        2.08537400e+01       -3.61290995e-07  20.0630  20.0878
0202-10-31_14:54:54.780000      2227.16        2.12418400e+01       -4.23331385e-07  20.0630  20.0878
0202-10-31_14:54:55.188000      2227.57        2.14506600e+01       -4.47193085e-07  20.0849  20.1271
0202-10-31_14:54:55.582000      2227.96        2.18402200e+01       -4.02630595e-07  20.0849  20.1271
0202-10-31_14:54:56.016000      2228.39        2.20456500e+01       -3.35756235e-07  20.0849  20.1271
0202-10-31_14:54:56.470000      2228.85        2.24364400e+01       -3.74617495e-07  20.1038  19.9094
0202-10-31_14:54:56.863000      2229.24        2.26392600e+01       -3.59866635e-07  20.1038  19.9094
0202-10-31_14:54:57.270000      2229.65        2.30312400e+01       -4.07404075e-07  20.0777  20.0480
0202-10-31_14:54:57.668000      2230.05        2.32212800e+01       -3.95690155e-07  20.0777  20.0480
0202-10-31_14:54:58.080000      2230.46        2.36300500e+01       -4.47752015e-07  20.0777  20.0480
0202-10-31_14:54:58.484000      2230.86        2.40188000e+01       -3.84162175e-07  20.0955  20.0566
0202-10-31_14:54:58.880000      2231.26        2.42232200e+01       -3.07804775e-07  20.0955  20.0566
0202-10-31_14:54:59.277000      2231.66        2.46084800e+01       -2.94045575e-07  20.0712  19.9094
0202-10-31_14:54:59.684000      2232.06        2.48176600e+01       -3.48400635e-07  20.0712  19.9094
0202-10-31_14:55:00.110000      2232.49        2.52072200e+01       -4.31017845e-07  20.0712  19.9094
0202-10-31_14:55:00.504000      2232.88        2.53920700e+01       -4.10069145e-07  20.0718  20.1301
0202-10-31_14:55:00.914000      2233.29        2.58007200e+01       -3.95256305e-07  20.0718  20.1301
0202-10-31_14:55:01.316000      2233.70        2.59856100e+01       -3.22927505e-07  20.0664  19.9160
0202-10-31_14:55:01.723000      2234.10        2.63988700e+01       -4.13044105e-07  20.0664  19.9160
0202-10-31_14:55:02.140000      2234.52        2.65842000e+01       -2.97203075e-07  20.0664  19.9160
0202-10-31_14:55:02.535000      2234.92        2.69946200e+01       -3.03214155e-07  20.0739  20.0581
0202-10-31_14:55:02.938000      2235.32        2.71801700e+01       -3.09102105e-07  20.0739  20.0581
0202-10-31_14:55:03.350000      2235.73        2.75684700e+01       -3.41950675e-07  20.0893  19.8934
0202-10-31_14:55:03.754000      2236.13        2.77747700e+01       -3.89550125e-07  20.0893  19.8934
0202-10-31_14:55:04.160000      2236.54        2.81668600e+01       -3.22489445e-07  20.1038  19.9231
0202-10-31_14:55:04.562000      2236.94        2.83691600e+01       -3.06375055e-07  20.1038  19.9231
0202-10-31_14:55:04.970000      2237.35        2.87591700e+01       -3.59614535e-07  20.1038  19.9231
0202-10-31_14:55:05.383000      2237.76        2.89670600e+01       -2.79228495e-07  20.1151  20.0139
0202-10-31_14:55:05.780000      2238.16        2.93570900e+01       -3.40215285e-07  20.1151  20.0139
0202-10-31_14:55:06.188000      2238.57        2.95623900e+01       -4.04858795e-07  20.1225  19.9222
0202-10-31_14:55:06.590000      2238.97        2.99518300e+01       -3.66308205e-07  20.1225  19.9222
0202-10-31_14:55:07.055000      2239.43        3.01607300e+01       -4.18122185e-07  20.1225  19.9222
0202-10-31_14:55:07.484000      2239.87        3.05451500e+01       -3.57755185e-07  20.0827  20.0702
0202-10-31_14:55:07.880000      2240.26        3.07526700e+01       -3.48150445e-07  20.0827  20.0702
0202-10-31_14:55:08.293000      2240.67        3.11436400e+01       -3.35260865e-07  20.1096  20.0640
0202-10-31_14:55:08.695000      2241.07        3.13242000e+01       -3.08672125e-07  20.1096  20.0640
0202-10-31_14:55:09.094000      2241.47        3.17385500e+01       -3.97859055e-07  20.1096  20.0640
0202-10-31_14:55:09.484000      2241.86        3.19240700e+01       -5.26712165e-07  20.0953  19.9304
0202-10-31_14:55:09.883000      2242.26        3.23353600e+01       -4.79174735e-07  20.0953  19.9304
0202-10-31_14:55:10.290000      2242.67        3.27257700e+01       -4.03437115e-07  20.1033  20.1484
0202-10-31_14:55:10.688000      2243.07        3.29284400e+01       -3.74927045e-07  20.1033  20.1484
0202-10-31_14:55:11.113000      2243.49        3.33182800e+01       -3.41458705e-07  20.1033  20.1484
0202-10-31_14:55:11.510000      2243.89        3.35034400e+01       -3.82302475e-07  20.1207  19.9298
0202-10-31_14:55:11.914000      2244.29        3.39155400e+01       -3.30674465e-07  20.1207  19.9298
0202-10-31_14:55:12.332000      2244.71        3.40991900e+01       -2.43470845e-07  20.1108  20.0815
0202-10-31_14:55:12.734000      2245.11        3.45125100e+01       -9.07560445e-08  20.1108  20.0815
0202-10-31_14:55:13.140000      2245.52        3.46956700e+01       -8.69133845e-08  20.1108  20.0815
0202-10-31_14:55:13.543000      2245.92        3.51083900e+01        4.44183755e-08  20.1303  20.0739
0202-10-31_14:55:13.945000      2246.33        3.52956500e+01        2.61773205e-07  20.1303  20.0739
0202-10-31_14:55:14.367000      2246.75        3.56817800e+01        4.31530965e-07  20.1310  20.1319
0202-10-31_14:55:14.770000      2247.15        3.58897400e+01        6.48455245e-07  20.1310  20.1319
0202-10-31_14:55:15.184000      2247.56        3.62802300e+01        1.01704059e-06  20.1100  20.1605
0202-10-31_14:55:15.586000      2247.97        3.64883800e+01        1.69855470e-06  20.1100  20.1605
0202-10-31_14:55:16.020000      2248.40        3.68746300e+01        2.97183825e-06  20.1100  20.1605
0202-10-31_14:55:16.445000      2248.83        3.70810000e+01        3.21733455e-06  20.1408  19.9377
0202-10-31_14:55:16.840000      2249.22        3.74719800e+01        5.34164304e-06  20.1408  19.9377
0202-10-31_14:55:17.246000      2249.62        3.76792500e+01        6.85701404e-06  20.1047  20.0924
0202-10-31_14:55:17.650000      2250.03        3.80663300e+01        1.06746953e-05  20.1047  20.0924
0202-10-31_14:55:18.086000      2250.47        3.82735400e+01        1.31031935e-05  20.1047  20.0924
0202-10-31_14:55:18.504000      2250.88        3.86641500e+01        1.94173630e-05  20.1400  20.0832
0202-10-31_14:55:18.900000      2251.28        3.88713600e+01        2.35746855e-05  20.1400  20.0832
