Repository: shortlab/2025-devitre-PhD

# 2025-devitre-PhD
Data repository for Alexis Devitre's PhD thesis

File: chapter 5/cold_vs_warm/20K/ffj23/Ic/0_degradation/step01/Ic_2023-10-31_14-56-20321201_ffj23-step01-20K.txt
# Ic = 34.45 A, n = 39.35 , Tavg = 20.12 K, f23-step1-20K
#datetime                        t_s     iHTS_A                vHTS_V                tHTS_K  tTAR_K
0202-10-31_14:55:24.832000      2257.21       -4.35556100e-01       -3.13480438e-07  20.1470  19.9638
0202-10-31_14:55:25.254000      2257.63       -4.35956900e-01       -3.03936118e-07  20.1415  20.1743
0202-10-31_14:55:25.660000      2258.04       -4.36081600e-01       -2.95076068e-07  20.1415  20.1743
0202-10-31_14:55:26.082000      2258.46       -4.36480100e-01       -2.59190958e-07  20.1591  19.9479
0202-10-31_14:55:26.480000      2258.86       -4.36773900e-01       -2.53364988e-07  20.1591  19.9479
0202-10-31_14:55:26.883000      2259.26       -4.37735600e-01       -2.21694058e-07  20.1591  19.9479
0202-10-31_14:55:27.285000      2259.66       -4.40844100e-01       -2.69913208e-07  20.1103  20.0991
0202-10-31_14:55:27.688000      2260.07       -2.29749400e-01       -3.19000058e-07  20.1103  20.0991
0202-10-31_14:55:28.120000      2260.50       -4.55988800e-02       -3.50237138e-07  20.1369  20.0829
0202-10-31_14:55:28.516000      2260.89        3.61720900e-01       -3.34122768e-07  20.1369  20.0829
0202-10-31_14:55:28.910000      2261.29        5.48182300e-01       -3.69760318e-07  20.1369  20.0829
0202-10-31_14:55:29.316000      2261.69        9.58202500e-01       -2.76730828e-07  20.1193  19.9514
0202-10-31_14:55:29.720000      2262.10        1.14329400e+00       -3.80358618e-07  20.1193  19.9514
0202-10-31_14:55:30.133000      2262.51        1.55164400e+00       -3.51972538e-07  20.1193  19.9514
0202-10-31_14:55:30.535000      2262.92        1.73845500e+00       -3.71867588e-07  20.1146  20.1615
0202-10-31_14:55:30.938000      2263.32        2.12852600e+00       -3.61703138e-07  20.1146  20.1615
0202-10-31_14:55:31.332000      2263.71        2.33168400e+00       -4.22565398e-07  20.1065  19.9494
0202-10-31_14:55:31.727000      2264.11        2.72481200e+00       -3.35671278e-07  20.1065  19.9494
0202-10-31_14:55:32.130000      2264.51        2.92649100e+00       -3.44534178e-07  20.1065  19.9494
0202-10-31_14:55:32.530000      2264.91        3.32045500e+00       -3.36848868e-07  20.1064  20.0851
0202-10-31_14:55:32.938000      2265.32        3.52422300e+00       -3.46269568e-07  20.1064  20.0851
0202-10-31_14:55:33.348000      2265.73        3.91461800e+00       -3.91141898e-07  20.1217  19.9060
0202-10-31_14:55:33.750000      2266.13        4.11634600e+00       -4.37377748e-07  20.1217  19.9060
0202-10-31_14:55:34.152000      2266.53        4.50645300e+00       -4.46426588e-07  20.1167  19.9393
0202-10-31_14:55:34.555000      2266.94        4.71327800e+00       -4.05396918e-07  20.1167  19.9393
0202-10-31_14:55:34.950000      2267.33        5.10484200e+00       -3.87981008e-07  20.1167  19.9393
0202-10-31_14:55:35.360000      2267.74        5.31188100e+00       -2.88381788e-07  20.1220  20.0142
0202-10-31_14:55:35.750000      2268.13        5.69936600e+00       -3.30774988e-07  20.1220  20.0142
0202-10-31_14:55:36.164000      2268.54        5.88538100e+00       -3.93373118e-07  20.1284  19.9229
0202-10-31_14:55:36.562000      2268.94        6.29408500e+00       -3.82340978e-07  20.1284  19.9229
0202-10-31_14:55:36.970000      2269.35        6.47806500e+00       -3.18069418e-07  20.1284  19.9229
0202-10-31_14:55:37.375000      2269.76        6.89424700e+00       -3.88598008e-07  20.0897  20.0793
0202-10-31_14:55:37.777000      2270.16        7.28150800e+00       -4.38551388e-07  20.0897  20.0793
0202-10-31_14:55:38.170000      2270.55        7.48755400e+00       -3.60768498e-07  20.1117  20.0531
0202-10-31_14:55:38.566000      2270.94        7.87551300e+00       -2.80196588e-07  20.1117  20.0531
0202-10-31_14:55:38.965000      2271.34        8.06099100e+00       -2.76167998e-07  20.1117  20.0531
0202-10-31_14:55:39.370000      2271.75        8.46944000e+00       -3.21164308e-07  20.0686  20.0804
0202-10-31_14:55:39.773000      2272.15        8.65645100e+00       -3.08892588e-07  20.0686  20.0804
0202-10-31_14:55:40.176000      2272.55        9.06560500e+00       -3.61264328e-07  20.0815  20.1386
0202-10-31_14:55:40.566000      2272.95        9.24780500e+00       -3.67090298e-07  20.0815  20.1386
0202-10-31_14:55:40.957000      2273.34        9.65921500e+00       -3.72792308e-07  20.0815  20.1386
0202-10-31_14:55:41.350000      2273.73        9.84565100e+00       -3.27300168e-07  20.0808  19.9298
0202-10-31_14:55:41.754000      2274.13        1.02374400e+01       -3.14780538e-07  20.0808  19.9298
0202-10-31_14:55:42.156000      2274.54        1.04395300e+01       -3.23147618e-07  20.0847  20.0697
0202-10-31_14:55:42.562000      2274.94        1.08298300e+01       -2.39104918e-07  20.0847  20.0697
0202-10-31_14:55:42.965000      2275.34        1.10336900e+01       -3.02199268e-07  20.0847  20.0697
0202-10-31_14:55:43.367000      2275.75        1.14213400e+01       -3.33437578e-07  20.0975  19.8898
0202-10-31_14:55:43.760000      2276.14        1.16312400e+01       -4.27396978e-07  20.0975  19.8898
0202-10-31_14:55:44.152000      2276.53        1.20188100e+01       -4.14009648e-07  20.0954  19.9215
0202-10-31_14:55:44.566000      2276.95        1.22264700e+01       -3.92441168e-07  20.0954  19.9215
0202-10-31_14:55:44.970000      2277.35        1.26158400e+01       -3.78000208e-07  20.0954  19.9215
0202-10-31_14:55:45.383000      2277.76        1.28212100e+01       -3.48932358e-07  20.0852  20.1330
0202-10-31_14:55:45.777000      2278.16        1.32124300e+01       -3.23831108e-07  20.0852  20.1330
0202-10-31_14:55:46.188000      2278.57        1.34193100e+01       -3.27177948e-07  20.0922  19.9015
0202-10-31_14:55:46.586000      2278.97        1.38060300e+01       -3.19678558e-07  20.0922  19.9015
0202-10-31_14:55:46.992000      2279.37        1.40127000e+01       -3.20298348e-07  20.0922  19.9015
0202-10-31_14:55:47.450000      2279.83        1.44051600e+01       -2.89185198e-07  20.0351  20.0604
0202-10-31_14:55:47.840000      2280.22        1.45857700e+01       -3.19244708e-07  20.0351  20.0604
0202-10-31_14:55:48.246000      2280.63        1.49997400e+01       -3.39821528e-07  20.0928  20.0364
0202-10-31_14:55:48.640000      2281.02        1.53915000e+01       -3.46143328e-07  20.0928  20.0364
0202-10-31_14:55:49.094000      2281.47        1.55900100e+01       -3.11370038e-07  20.0928  20.0364
0202-10-31_14:55:49.496000      2281.87        1.59796400e+01       -2.50071088e-07  20.0645  19.9154
0202-10-31_14:55:49.887000      2282.27        1.61894800e+01       -2.76411918e-07  20.0645  19.9154
0202-10-31_14:55:50.280000      2282.66        1.65795600e+01       -3.11491708e-07  20.0929  20.1286
0202-10-31_14:55:50.680000      2283.06        1.67616400e+01       -3.73284208e-07  20.0929  20.1286
0202-10-31_14:55:51.110000      2283.49        1.71707200e+01       -3.88282988e-07  20.0929  20.1286
0202-10-31_14:55:51.504000      2283.88        1.73540000e+01       -3.83758558e-07  20.1010  19.9009
0202-10-31_14:55:51.895000      2284.27        1.77629300e+01       -3.51467798e-07  20.1010  19.9009
0202-10-31_14:55:52.310000      2284.69        1.79496200e+01       -3.16078118e-07  20.0827  20.0658
0202-10-31_14:55:52.715000      2285.09        1.83618800e+01       -3.42728838e-07  20.0827  20.0658
0202-10-31_14:55:53.110000      2285.49        1.85481800e+01       -3.93489178e-07  20.0827  20.0658
0202-10-31_14:55:53.510000      2285.89        1.89355500e+01       -3.63243698e-07  20.1066  20.0317
0202-10-31_14:55:53.914000      2286.29        1.91412300e+01       -3.76197188e-07  20.1066  20.0317
0202-10-31_14:55:54.310000      2286.69        1.95310300e+01       -3.69813418e-07  20.0674  19.9111
0202-10-31_14:55:54.707000      2287.09        1.97340200e+01       -2.81122328e-07  20.0674  19.9111
0202-10-31_14:55:55.113000      2287.49        2.01250800e+01       -2.39473008e-07  20.0577  20.1237
0202-10-31_14:55:55.516000      2287.90        2.03294000e+01       -2.86328728e-07  20.0577  20.1237
0202-10-31_14:55:55.918000      2288.30        2.07213200e+01       -3.68636088e-07  20.0577  20.1237
0202-10-31_14:55:56.324000      2288.70        2.09244500e+01       -4.26152068e-07  20.0642  19.9533
0202-10-31_14:55:56.715000      2289.10        2.13140600e+01       -4.15429798e-07  20.0642  19.9533
0202-10-31_14:55:57.125000      2289.51        2.15242500e+01       -3.06533698e-07  20.0519  20.0665
0202-10-31_14:55:57.520000      2289.90        2.19163500e+01       -3.29775608e-07  20.0519  20.0665
0202-10-31_14:55:57.910000      2290.29        2.21182300e+01       -3.30147478e-07  20.0519  20.0665
0202-10-31_14:55:58.312000      2290.69        2.25071300e+01       -3.87229608e-07  20.1027  20.0325
0202-10-31_14:55:58.710000      2291.09        2.27094500e+01       -4.03344008e-07  20.1027  20.0325
0202-10-31_14:55:59.137000      2291.52        2.31018800e+01       -3.30271438e-07  20.1027  20.0325
0202-10-31_14:55:59.540000      2291.92        2.32878000e+01       -3.32998488e-07  20.0810  19.9186
0202-10-31_14:55:59.940000      2292.32        2.37006200e+01       -2.73189308e-07  20.0810  19.9186
0202-10-31_14:56:00.348000      2292.73        2.40888600e+01       -2.99778048e-07  20.1266  20.0127
0202-10-31_14:56:00.750000      2293.13        2.42945400e+01       -3.27606258e-07  20.1266  20.0127
0202-10-31_14:56:01.145000      2293.52        2.46822600e+01       -3.98385458e-07  20.1069  19.8995
0202-10-31_14:56:01.540000      2293.92        2.48872400e+01       -3.62128068e-07  20.1069  19.8995
0202-10-31_14:56:01.938000      2294.32        2.52774600e+01       -3.02442848e-07  20.1069  19.8995
0202-10-31_14:56:02.340000      2294.72        2.54682300e+01       -3.56859908e-07  20.0969  20.1409
0202-10-31_14:56:02.742000      2295.12        2.58734800e+01       -2.35878008e-07  20.0969  20.1409
0202-10-31_14:56:03.140000      2295.52        2.60591400e+01       -2.04454948e-07  20.0980  20.0327
0202-10-31_14:56:03.535000      2295.91        2.64727100e+01       -2.71081758e-07  20.0980  20.0327
0202-10-31_14:56:03.926000      2296.31        2.66603500e+01       -3.16759858e-07  20.0980  20.0327
0202-10-31_14:56:04.320000      2296.70        2.70661900e+01       -3.13227088e-07  20.0796  20.1165
0202-10-31_14:56:04.723000      2297.10        2.72512800e+01       -2.66867228e-07  20.0796  20.1165
0202-10-31_14:56:05.125000      2297.51        2.76466400e+01       -1.96459728e-07  20.0796  20.1165
0202-10-31_14:56:05.520000      2297.90        2.78470800e+01       -2.26891138e-07  20.0783  20.1298
0202-10-31_14:56:05.914000      2298.29        2.82400900e+01       -3.53451088e-07  20.0783  20.1298
0202-10-31_14:56:06.316000      2298.69        2.84428500e+01       -3.28597738e-07  20.1049  19.9033
0202-10-31_14:56:06.707000      2299.09        2.88321200e+01       -3.05229278e-07  20.1049  19.9033
0202-10-31_14:56:07.105000      2299.49        2.90401600e+01       -2.30480628e-07  20.1049  19.9033
0202-10-31_14:56:07.500000      2299.88        2.94301800e+01       -2.96239798e-07  20.0805  20.0859
0202-10-31_14:56:07.895000      2300.27        2.96349900e+01       -2.99090808e-07  20.0805  20.0859
0202-10-31_14:56:08.297000      2300.67        3.00245300e+01       -3.27972778e-07  20.1183  20.0365
0202-10-31_14:56:08.695000      2301.08        3.02362400e+01       -3.28220698e-07  20.1183  20.0365
0202-10-31_14:56:09.110000      2301.49        3.06259600e+01       -3.16320828e-07  20.1043  19.9372
0202-10-31_14:56:09.504000      2301.88        3.08279600e+01       -2.62647458e-07  20.1043  19.9372
0202-10-31_14:56:09.900000      2302.28        3.12171600e+01       -3.44830928e-07  20.1043  19.9372
0202-10-31_14:56:10.310000      2302.69        3.14026700e+01       -3.32187318e-07  20.1151  20.1389
0202-10-31_14:56:10.710000      2303.09        3.18142600e+01       -3.00082468e-07  20.1151  20.1389
0202-10-31_14:56:11.110000      2303.49        3.20012200e+01       -3.06652188e-07  20.1151  20.1389
0202-10-31_14:56:11.500000      2303.88        3.24093200e+01       -2.20192198e-07  20.1036  19.9104
0202-10-31_14:56:11.900000      2304.28        3.27999800e+01       -2.60354258e-07  20.1036  19.9104
0202-10-31_14:56:12.310000      2304.69        3.30069400e+01       -2.03396028e-07  20.0839  20.0904
0202-10-31_14:56:12.710000      2305.09        3.33933900e+01       -2.32033458e-07  20.0839  20.0904
0202-10-31_14:56:13.130000      2305.51        3.35821700e+01       -1.95343688e-07  20.0839  20.0904
0202-10-31_14:56:13.530000      2305.91        3.39893100e+01       -1.80778758e-07  20.1026  20.0340
0202-10-31_14:56:13.934000      2306.31        3.41770400e+01       -1.18800318e-07  20.1026  20.0340
0202-10-31_14:56:14.330000      2306.71        3.45889200e+01        1.67465225e-08  20.0817  20.1325
0202-10-31_14:56:14.727000      2307.11        3.47740800e+01       -3.13487475e-08  20.0817  20.1325
0202-10-31_14:56:15.130000      2307.51        3.51854800e+01        1.43926272e-07  20.0817  20.1325
0202-10-31_14:56:15.527000      2307.91        3.53709100e+01        2.82943892e-07  20.0967  20.1442
0202-10-31_14:56:15.930000      2308.31        3.57603700e+01        5.18090082e-07  20.0967  20.1442
0202-10-31_14:56:16.324000      2308.70        3.59622700e+01        7.41770252e-07  20.1005  19.9935
0202-10-31_14:56:16.740000      2309.12        3.63502600e+01        1.21813650e-06  20.1005  19.9935
0202-10-31_14:56:17.145000      2309.52        3.65561300e+01        1.79311043e-06  20.1116  20.1081
0202-10-31_14:56:17.540000      2309.92        3.69455800e+01        3.12025465e-06  20.1116  20.1081
0202-10-31_14:56:17.940000      2310.32        3.71541800e+01        3.56141714e-06  20.1116  20.1081
0202-10-31_14:56:18.348000      2310.73        3.75457500e+01        5.74101340e-06  20.1459  19.9387
0202-10-31_14:56:18.742000      2311.12        3.77511500e+01        7.38654250e-06  20.1459  19.9387
0202-10-31_14:56:19.152000      2311.53        3.81410200e+01        1.06257838e-05  20.1186  19.9624
0202-10-31_14:56:19.560000      2311.94        3.83472400e+01        1.33973358e-05  20.1186  19.9624
0202-10-31_14:56:19.960000      2312.34        3.87375100e+01        2.04403178e-05  20.1186  19.9624

File: chapter 5/cold_vs_warm/20K/ffj23/Ic/0_degradation/step01/Ic_2023-10-31_14-57-21705648_ffj23-step01-20K.txt
# Ic = 34.60 A, n = 41.35 , Tavg = 20.09 K, f23-step1-20K
#datetime                        t_s     iHTS_A                vHTS_V                tHTS_K  tTAR_K
0202-10-31_14:56:26.223000      2318.60       -4.36963600e-01       -1.26587846e-07  20.1459  19.9299
0202-10-31_14:56:26.620000      2319.00       -4.36944600e-01       -1.62969186e-07  20.1459  19.9299
0202-10-31_14:56:27.080000      2319.46       -4.37423900e-01       -5.13460260e-08  20.1459  19.9299
0202-10-31_14:56:27.480000      2319.86       -4.37228000e-01       -9.01476600e-09  20.1134  20.1201
0202-10-31_14:56:27.875000      2320.25       -4.37812300e-01        1.18719640e-08  20.1134  20.1201
0202-10-31_14:56:28.270000      2320.65       -4.38837800e-01       -6.38036960e-08  20.1452  20.0367
0202-10-31_14:56:28.660000      2321.04       -4.41535700e-01       -1.05143306e-07  20.1452  20.0367
0202-10-31_14:56:29.082000      2321.46       -2.48712000e-01       -1.95879726e-07  20.1452  20.0367
0202-10-31_14:56:29.477000      2321.86       -5.91162100e-02       -2.38087036e-07  20.1022  19.9643
0202-10-31_14:56:29.883000      2322.26        3.51473700e-01       -2.08089576e-07  20.1022  19.9643
0202-10-31_14:56:30.285000      2322.66        5.37393300e-01       -1.69663626e-07  20.1115  20.1450
0202-10-31_14:56:30.684000      2323.06        9.39961100e-01       -1.50078636e-07  20.1115  20.1450
0202-10-31_14:56:31.098000      2323.48        1.12867500e+00       -1.69849756e-07  20.1144  19.9143
0202-10-31_14:56:31.500000      2323.88        1.53956600e+00       -1.33716336e-07  20.1144  19.9143
0202-10-31_14:56:31.895000      2324.27        1.72372600e+00       -2.25506376e-07  20.1144  19.9143
0202-10-31_14:56:32.293000      2324.67        2.11449700e+00       -2.18502816e-07  20.1100  20.1467
0202-10-31_14:56:32.688000      2325.07        2.32293200e+00       -2.75584936e-07  20.1100  20.1467
0202-10-31_14:56:33.086000      2325.46        2.71344200e+00       -2.40133286e-07  20.1100  20.1467
0202-10-31_14:56:33.490000      2325.87        2.91995500e+00       -2.36662486e-07  20.1233  20.0197
0202-10-31_14:56:33.890000      2326.27        3.30822400e+00       -2.29163106e-07  20.1233  20.0197
0202-10-31_14:56:34.290000      2326.67        3.51347300e+00       -1.28510146e-07  20.1044  19.9559
0202-10-31_14:56:34.688000      2327.07        3.90386900e+00       -2.07222736e-07  20.1044  19.9559
0202-10-31_14:56:35.110000      2327.49        4.10988400e+00       -1.95942666e-07  20.1044  19.9559
0202-10-31_14:56:35.508000      2327.89        4.50034600e+00       -1.90860436e-07  20.1011  20.1335
0202-10-31_14:56:35.906000      2328.29        4.70609500e+00       -1.72266986e-07  20.1011  20.1335
0202-10-31_14:56:36.305000      2328.68        5.09434400e+00       -2.11871376e-07  20.1018  19.9006
0202-10-31_14:56:36.723000      2329.10        5.30216400e+00       -1.63528216e-07  20.1018  19.9006
0202-10-31_14:56:37.130000      2329.51        5.69516500e+00       -9.37405160e-08  20.1018  19.9006
0202-10-31_14:56:37.535000      2329.92        5.87916900e+00       -1.11776236e-07  20.0740  20.0991
0202-10-31_14:56:37.938000      2330.32        6.28835300e+00       -1.42145656e-07  20.0740  20.0991
0202-10-31_14:56:38.344000      2330.72        6.47341800e+00       -2.81287206e-07  20.1046  19.9121
0202-10-31_14:56:38.734000      2331.11        6.88343300e+00       -2.15590086e-07  20.1046  19.9121
0202-10-31_14:56:39.130000      2331.51        7.27109800e+00       -1.96190836e-07  20.0788  19.9480
0202-10-31_14:56:39.523000      2331.90        7.47766000e+00       -1.89869036e-07  20.0788  19.9480
0202-10-31_14:56:39.934000      2332.31        7.86585000e+00       -2.03504296e-07  20.0788  19.9480
0202-10-31_14:56:40.332000      2332.71        8.05213400e+00       -2.44100156e-07  20.1205  19.9762
0202-10-31_14:56:40.734000      2333.11        8.46500800e+00       -2.63871276e-07  20.1205  19.9762
0202-10-31_14:56:41.137000      2333.52        8.64879500e+00       -2.02264726e-07  20.0851  19.8913
0202-10-31_14:56:41.540000      2333.92        9.05848200e+00       -1.89931016e-07  20.0851  19.8913
0202-10-31_14:56:41.934000      2334.31        9.24346500e+00       -2.17944556e-07  20.0851  19.8913
0202-10-31_14:56:42.330000      2334.71        9.65505700e+00       -1.48713946e-07  20.0896  20.1194
0202-10-31_14:56:42.727000      2335.11        9.84010300e+00       -1.73505316e-07  20.0896  20.1194
0202-10-31_14:56:43.145000      2335.53        1.02306900e+01       -1.91603016e-07  20.0958  19.9876
0202-10-31_14:56:43.540000      2335.92        1.04358200e+01       -1.59932036e-07  20.0958  19.9876
0202-10-31_14:56:43.938000      2336.32        1.08257500e+01       -1.56709156e-07  20.0958  19.9876
0202-10-31_14:56:44.344000      2336.72        1.10322900e+01       -1.43073906e-07  20.0653  20.1259
0202-10-31_14:56:44.742000      2337.12        1.14213500e+01       -2.33686376e-07  20.0653  20.1259
0202-10-31_14:56:45.140000      2337.52        1.16286000e+01       -2.03874746e-07  20.0797  20.1101
0202-10-31_14:56:45.535000      2337.91        1.20170200e+01       -1.70344416e-07  20.0797  20.1101
0202-10-31_14:56:45.926000      2338.31        1.22233900e+01       -9.87593260e-08  20.0797  20.1101
0202-10-31_14:56:46.324000      2338.70        1.26132900e+01       -1.97924816e-07  20.0906  19.8838
0202-10-31_14:56:46.727000      2339.11        1.28137600e+01       -2.22530256e-07  20.0906  19.8838
0202-10-31_14:56:47.130000      2339.51        1.32077700e+01       -2.56122566e-07  20.0906  19.8838
0202-10-31_14:56:47.540000      2339.92        1.34141300e+01       -2.16642136e-07  20.0625  20.0936
0202-10-31_14:56:47.940000      2340.32        1.38017100e+01       -1.58691146e-07  20.0625  20.0936
0202-10-31_14:56:48.340000      2340.72        1.40091600e+01       -1.81003066e-07  20.0946  19.9005
0202-10-31_14:56:48.742000      2341.12        1.44049100e+01       -2.08955346e-07  20.0946  19.9005
0202-10-31_14:56:49.152000      2341.53        1.45859900e+01       -1.87138926e-07  20.0564  19.9465
0202-10-31_14:56:49.560000      2341.94        1.49962700e+01       -2.13293836e-07  20.0564  19.9465
0202-10-31_14:56:49.965000      2342.34        1.53874500e+01       -2.18376066e-07  20.0564  19.9465
0202-10-31_14:56:50.367000      2342.75        1.55926600e+01       -1.52121106e-07  20.1024  19.9553
0202-10-31_14:56:50.770000      2343.15        1.59813100e+01       -2.38581046e-07  20.1024  19.9553
0202-10-31_14:56:51.176000      2343.56        1.61858300e+01       -2.34986296e-07  20.0671  19.8783
0202-10-31_14:56:51.594000      2343.97        1.65755500e+01       -2.00898146e-07  20.0671  19.8783
0202-10-31_14:56:52.043000      2344.42        1.67574900e+01       -2.18747936e-07  20.0671  19.8783
0202-10-31_14:56:52.453000      2344.83        1.71735200e+01       -1.86705076e-07  20.0482  20.0909
0202-10-31_14:56:52.855000      2345.23        1.73585200e+01       -1.76230726e-07  20.0482  20.0909
0202-10-31_14:56:53.273000      2345.65        1.77639000e+01       -1.19458466e-07  20.0784  19.9661
0202-10-31_14:56:53.684000      2346.06        1.79504200e+01       -1.34519786e-07  20.0784  19.9661
0202-10-31_14:56:54.098000      2346.48        1.83596800e+01       -1.99349796e-07  20.0784  19.9661
0202-10-31_14:56:54.492000      2346.87        1.85447900e+01       -2.74963486e-07  20.0665  19.9490
0202-10-31_14:56:54.900000      2347.28        1.89345800e+01       -2.41123256e-07  20.0665  19.9490
0202-10-31_14:56:55.300000      2347.68        1.91413000e+01       -3.01924106e-07  20.0795  20.1002
0202-10-31_14:56:55.695000      2348.07        1.95322800e+01       -2.95726266e-07  20.0795  20.1002
0202-10-31_14:56:56.090000      2348.47        1.97357600e+01       -2.07778856e-07  20.0795  20.1002
0202-10-31_14:56:56.484000      2348.86        2.01264300e+01       -1.71149606e-07  20.0884  19.8767
0202-10-31_14:56:56.887000      2349.26        2.03299100e+01       -2.27240086e-07  20.0884  19.8767
0202-10-31_14:56:57.297000      2349.68        2.07219300e+01       -1.83607266e-07  20.0678  20.0942
0202-10-31_14:56:57.700000      2350.08        2.09236200e+01       -5.50020160e-08  20.0678  20.0942
0202-10-31_14:56:58.117000      2350.50        2.13158100e+01       -1.29066246e-07  20.0678  20.0942
0202-10-31_14:56:58.516000      2350.89        2.15204900e+01       -7.12403660e-08  20.0832  19.9604
0202-10-31_14:56:58.914000      2351.29        2.19126000e+01       -1.07869616e-07  20.0832  19.9604
0202-10-31_14:56:59.310000      2351.69        2.21172200e+01       -1.42825126e-07  20.0499  19.9520
0202-10-31_14:56:59.715000      2352.10        2.25095200e+01       -5.43176360e-08  20.0499  19.9520
0202-10-31_14:57:00.110000      2352.49        2.27112300e+01       -1.16138060e-08  20.0499  19.9520
0202-10-31_14:57:00.508000      2352.89        2.31029800e+01        4.80094740e-08  20.0666  20.0957
0202-10-31_14:57:00.906000      2353.29        2.32863500e+01       -2.33897160e-08  20.0666  20.0957
0202-10-31_14:57:01.320000      2353.70        2.36994400e+01       -4.37806360e-08  20.0265  19.9686
0202-10-31_14:57:01.727000      2354.10        2.40905000e+01       -4.98545260e-08  20.0265  19.9686
0202-10-31_14:57:02.130000      2354.51        2.42969300e+01        3.18950740e-08  20.0265  19.9686
0202-10-31_14:57:02.523000      2354.90        2.46898000e+01       -3.21906560e-08  20.0614  20.0947
0202-10-31_14:57:02.926000      2355.31        2.48919900e+01       -2.14683860e-08  20.0614  20.0947
0202-10-31_14:57:03.324000      2355.71        2.52821400e+01       -8.01905600e-09  20.0952  19.9639
0202-10-31_14:57:03.740000      2356.12        2.54647200e+01       -4.66936260e-08  20.0952  19.9639
0202-10-31_14:57:04.137000      2356.52        2.58789200e+01       -1.84314360e-08  20.0825  20.1288
0202-10-31_14:57:04.540000      2356.92        2.60609100e+01       -7.94182560e-08  20.0825  20.1288
0202-10-31_14:57:04.945000      2357.32        2.64729900e+01       -2.46912660e-08  20.0825  20.1288
0202-10-31_14:57:05.348000      2357.73        2.66575400e+01       -2.76670060e-08  20.0913  19.9097
0202-10-31_14:57:05.742000      2358.12        2.70692300e+01       -9.90053660e-08  20.0913  19.9097
0202-10-31_14:57:06.145000      2358.53        2.72561300e+01       -1.90299626e-07  20.0913  19.9097
0202-10-31_14:57:06.540000      2358.92        2.76426800e+01       -1.55963566e-07  20.0952  19.8847
0202-10-31_14:57:06.940000      2359.32        2.78495700e+01       -2.21164896e-07  20.0952  19.8847
0202-10-31_14:57:07.344000      2359.72        2.82393100e+01       -1.88998076e-07  20.0810  20.0661
0202-10-31_14:57:07.740000      2360.12        2.84461400e+01       -6.64047060e-08  20.0810  20.0661
0202-10-31_14:57:08.133000      2360.51        2.88346100e+01       -1.24044666e-07  20.0839  19.9602
0202-10-31_14:57:08.527000      2360.91        2.90413400e+01       -8.26430560e-08  20.0839  19.9602
0202-10-31_14:57:08.926000      2361.30        2.94287000e+01       -1.35014846e-07  20.0839  19.9602
0202-10-31_14:57:09.336000      2361.72        2.96310800e+01       -1.19148366e-07  20.0568  19.9705
0202-10-31_14:57:09.740000      2362.12        3.00244100e+01       -1.03157926e-07  20.0568  19.9705
0202-10-31_14:57:10.150000      2362.53        3.02299900e+01       -8.82211160e-08  20.0568  19.9705
0202-10-31_14:57:10.550000      2362.93        3.06251000e+01       -9.95011960e-08  20.0861  20.1032
0202-10-31_14:57:10.953000      2363.33        3.08241300e+01       -2.12178016e-07  20.0861  20.1032
0202-10-31_14:57:11.348000      2363.73        3.12151200e+01       -1.78958476e-07  20.0505  19.9900
0202-10-31_14:57:11.740000      2364.12        3.14029200e+01       -8.63013160e-08  20.0505  19.9900
0202-10-31_14:57:12.140000      2364.52        3.18123900e+01       -8.66731860e-08  20.0881  20.1153
0202-10-31_14:57:12.550000      2364.93        3.20000600e+01       -1.57142666e-07  20.0881  20.1153
0202-10-31_14:57:12.953000      2365.33        3.24069600e+01       -1.23364416e-07  20.0881  20.1153
0202-10-31_14:57:13.348000      2365.73        3.27977700e+01       -2.36599016e-07  20.0907  19.8830
0202-10-31_14:57:13.742000      2366.12        3.30026400e+01       -2.33004276e-07  20.0907  19.8830
0202-10-31_14:57:14.140000      2366.52        3.33971600e+01       -1.87512096e-07  20.0876  19.9816
0202-10-31_14:57:14.535000      2366.91        3.35783800e+01       -1.56398926e-07  20.0876  19.9816
0202-10-31_14:57:14.938000      2367.32        3.39914400e+01       -1.19583736e-07  20.0876  19.9816
0202-10-31_14:57:15.340000      2367.72        3.41762200e+01       -3.12024860e-08  20.1175  19.9245
0202-10-31_14:57:15.734000      2368.11        3.45867800e+01        8.81060040e-08  20.1175  19.9245
0202-10-31_14:57:16.140000      2368.52        3.47684500e+01        1.43390764e-07  20.1175  19.9245
0202-10-31_14:57:16.530000      2368.91        3.51781200e+01        2.45407274e-07  20.0933  19.8999
0202-10-31_14:57:16.940000      2369.32        3.53674800e+01        3.39986364e-07  20.0933  19.8999
0202-10-31_14:57:17.344000      2369.72        3.57533400e+01        6.23538014e-07  20.0979  20.0792
0202-10-31_14:57:17.750000      2370.13        3.59591700e+01        9.47251524e-07  20.0979  20.0792
0202-10-31_14:57:18.145000      2370.52        3.63520700e+01        1.38884790e-06  20.1235  19.9739
0202-10-31_14:57:18.535000      2370.92        3.65571700e+01        1.82678755e-06  20.1235  19.9739
0202-10-31_14:57:18.934000      2371.31        3.69496700e+01        3.18529294e-06  20.1235  19.9739
0202-10-31_14:57:19.348000      2371.73        3.71549200e+01        3.65583325e-06  20.0735  20.1194
0202-10-31_14:57:19.742000      2372.12        3.75446700e+01        5.92839668e-06  20.0735  20.1194
0202-10-31_14:57:20.133000      2372.51        3.77518300e+01        7.50438438e-06  20.1139  20.1188
0202-10-31_14:57:20.543000      2372.92        3.81402500e+01        1.09860850e-05  20.1139  20.1188
0202-10-31_14:57:20.938000      2373.32        3.83456300e+01        1.33560164e-05  20.1139  20.1188
0202-10-31_14:57:21.348000      2373.73        3.87356600e+01        2.05089476e-05  20.0879  20.0196
