Repository: shortlab/2025-devitre-PhD

# 2025-devitre-PhD
Data repository for Alexis Devitre's PhD thesis

File: chapter 5/cold_vs_warm/20K/ffj23/Ic/0_degradation/step01/Ic_2023-10-31_14-58-23868765_ffj23-step01-20K.txt
# Ic = 34.44 A, n = 39.14 , Tavg = 20.11 K, f23-step1-20K
#datetime                        t_s     iHTS_A                vHTS_V                tHTS_K  tTAR_K
0202-10-31_14:57:27.797000      2380.18       -4.35553800e-01       -1.44905610e-08  20.1031  20.1412
0202-10-31_14:57:28.200000      2380.58       -4.35636800e-01       -7.85886100e-09  20.1386  19.9837
0202-10-31_14:57:28.594000      2380.97       -4.36101300e-01       -4.38063510e-08  20.1386  19.9837
0202-10-31_14:57:29.060000      2381.44       -4.36421900e-01       -1.40866071e-07  20.1386  19.9837
0202-10-31_14:57:29.473000      2381.85       -4.36285400e-01       -9.61802810e-08  20.1085  20.0106
0202-10-31_14:57:29.867000      2382.25       -4.37009700e-01       -4.45223100e-09  20.1085  20.0106
0202-10-31_14:57:30.273000      2382.65       -4.39358800e-01       -4.30028010e-08  20.1165  20.1196
0202-10-31_14:57:30.680000      2383.06       -3.04727000e-01       -1.04547361e-07  20.1165  20.1196
0202-10-31_14:57:31.082000      2383.46       -1.21828900e-01       -2.74492161e-07  20.1165  20.1196
0202-10-31_14:57:31.484000      2383.86        2.92105000e-01       -3.10377661e-07  20.1091  19.9074
0202-10-31_14:57:31.887000      2384.27        4.83335100e-01       -2.80999891e-07  20.1091  19.9074
0202-10-31_14:57:32.293000      2384.67        8.96472600e-01       -2.61290761e-07  20.1043  20.1334
0202-10-31_14:57:32.695000      2385.08        1.08572100e+00       -3.56179701e-07  20.1043  20.1334
0202-10-31_14:57:33.117000      2385.50        1.50217100e+00       -2.55464791e-07  20.1043  20.1334
0202-10-31_14:57:33.530000      2385.91        1.68468000e+00       -1.77186061e-07  20.1135  19.9678
0202-10-31_14:57:33.938000      2386.32        2.07785800e+00       -1.62559151e-07  20.1135  19.9678
0202-10-31_14:57:34.348000      2386.73        2.28619700e+00       -2.24971411e-07  20.0980  20.1535
0202-10-31_14:57:34.754000      2387.13        2.67788900e+00       -2.06005501e-07  20.0980  20.1535
0202-10-31_14:57:35.160000      2387.54        2.88567000e+00       -1.63363841e-07  20.0978  20.1041
0202-10-31_14:57:35.566000      2387.94        3.27711400e+00       -2.97485141e-07  20.0978  20.1041
0202-10-31_14:57:35.957000      2388.34        3.48725800e+00       -3.11120391e-07  20.0978  20.1041
0202-10-31_14:57:36.350000      2388.73        3.87781600e+00       -2.45051401e-07  20.0844  20.0441
0202-10-31_14:57:36.750000      2389.13        4.08616600e+00       -1.58281611e-07  20.0844  20.0441
0202-10-31_14:57:37.156000      2389.54        4.47937100e+00       -1.70429381e-07  20.0853  20.1227
0202-10-31_14:57:37.560000      2389.94        4.68699500e+00       -1.48303091e-07  20.0853  20.1227
0202-10-31_14:57:37.960000      2390.34        5.07899400e+00       -1.91811941e-07  20.0853  20.1227
0202-10-31_14:57:38.370000      2390.75        5.28713200e+00       -2.26086001e-07  20.0963  19.9143
0202-10-31_14:57:38.780000      2391.16        5.67842600e+00       -1.74891831e-07  20.0963  19.9143
0202-10-31_14:57:39.190000      2391.57        5.86148600e+00       -2.67921441e-07  20.0716  19.9894
0202-10-31_14:57:39.594000      2391.97        6.27364500e+00       -3.11182371e-07  20.0716  19.9894
0202-10-31_14:57:40.086000      2392.46        6.46184500e+00       -3.31325361e-07  20.0716  19.9894
0202-10-31_14:57:40.490000      2392.87        6.87214900e+00       -2.92714151e-07  20.0974  20.0934
0202-10-31_14:57:40.887000      2393.26        7.26294100e+00       -2.11836991e-07  20.0974  20.0934
0202-10-31_14:57:41.297000      2393.68        7.46988200e+00       -1.75642311e-07  20.0790  19.8866
0202-10-31_14:57:41.700000      2394.08        7.86099600e+00       -2.59746931e-07  20.0790  19.8866
0202-10-31_14:57:42.113000      2394.49        8.04762000e+00       -3.18316471e-07  20.0790  19.8866
0202-10-31_14:57:42.520000      2394.90        8.45698500e+00       -2.50450181e-07  20.0717  20.1142
0202-10-31_14:57:42.920000      2395.30        8.64495400e+00       -2.44748171e-07  20.0717  20.1142
0202-10-31_14:57:43.324000      2395.71        9.05627300e+00       -2.98607361e-07  20.0917  19.9412
0202-10-31_14:57:43.740000      2396.12        9.24140700e+00       -2.49272591e-07  20.0917  19.9412
0202-10-31_14:57:44.150000      2396.53        9.65330300e+00       -2.05144001e-07  20.0762  20.1322
0202-10-31_14:57:44.540000      2396.92        9.83585700e+00       -1.00958391e-07  20.0762  20.1322
0202-10-31_14:57:44.934000      2397.31        1.02288900e+01       -1.75332411e-07  20.0762  20.1322
0202-10-31_14:57:45.332000      2397.71        1.04352000e+01       -2.20018811e-07  20.0675  19.8863
0202-10-31_14:57:45.740000      2398.12        1.08241800e+01       -1.49549421e-07  20.0675  19.8863
0202-10-31_14:57:46.145000      2398.52        1.10299300e+01       -2.24481251e-07  20.0580  19.8767
0202-10-31_14:57:46.547000      2398.93        1.14225200e+01       -1.63185431e-07  20.0580  19.8767
0202-10-31_14:57:46.940000      2399.32        1.16273600e+01       -1.39510841e-07  20.0580  19.8767
0202-10-31_14:57:47.336000      2399.71        1.20172300e+01       -2.20702461e-07  20.0802  20.0415
0202-10-31_14:57:47.734000      2400.11        1.22263900e+01       -1.98824111e-07  20.0802  20.0415
0202-10-31_14:57:48.152000      2400.53        1.26170000e+01       -2.45493801e-07  20.0868  19.9304
0202-10-31_14:57:48.550000      2400.93        1.28190700e+01       -2.61298271e-07  20.0868  19.9304
0202-10-31_14:57:48.950000      2401.33        1.32058000e+01       -2.47972931e-07  20.0868  19.9304
0202-10-31_14:57:49.355000      2401.74        1.34159800e+01       -1.83143591e-07  20.0459  20.0958
0202-10-31_14:57:49.758000      2402.14        1.38039900e+01       -7.82762510e-08  20.0459  20.0958
0202-10-31_14:57:50.160000      2402.54        1.40089500e+01       -3.92918810e-08  20.0860  20.0727
0202-10-31_14:57:50.562000      2402.94        1.43946400e+01       -1.44902961e-07  20.0860  20.0727
0202-10-31_14:57:50.965000      2403.35        1.45817300e+01       -2.37374631e-07  20.0860  20.0727
0202-10-31_14:57:51.363000      2403.74        1.49922500e+01       -1.83515461e-07  20.0372  20.0018
0202-10-31_14:57:51.758000      2404.14        1.53817300e+01       -1.16826771e-07  20.0372  20.0018
0202-10-31_14:57:52.152000      2404.53        1.55877100e+01       -1.22280871e-07  20.0574  20.1057
0202-10-31_14:57:52.555000      2404.94        1.59801400e+01       -2.04526011e-07  20.0574  20.1057
0202-10-31_14:57:52.960000      2405.34        1.61855400e+01       -1.65789481e-07  20.0574  20.1057
0202-10-31_14:57:53.363000      2405.74        1.65781800e+01       -1.85064741e-07  20.0627  19.8691
0202-10-31_14:57:53.754000      2406.13        1.67638800e+01       -2.71648481e-07  20.0627  19.8691
0202-10-31_14:57:54.160000      2406.54        1.71713300e+01       -2.52001351e-07  20.0565  19.9882
0202-10-31_14:57:54.555000      2406.93        1.73583600e+01       -2.21384051e-07  20.0565  19.9882
0202-10-31_14:57:54.950000      2407.33        1.77661100e+01       -2.78032251e-07  20.0565  19.9882
0202-10-31_14:57:55.340000      2407.72        1.79539000e+01       -2.89002411e-07  20.0763  19.8781
0202-10-31_14:57:55.746000      2408.13        1.83615900e+01       -3.29288331e-07  20.0763  19.8781
0202-10-31_14:57:56.164000      2408.55        1.85465500e+01       -2.64397011e-07  20.0548  19.8696
0202-10-31_14:57:56.560000      2408.94        1.89389400e+01       -2.03472311e-07  20.0548  19.8696
0202-10-31_14:57:56.965000      2409.34        1.91482900e+01       -2.55224221e-07  20.0548  19.8696
0202-10-31_14:57:57.387000      2409.77        1.95373200e+01       -1.81717911e-07  20.0615  20.0276
0202-10-31_14:57:57.793000      2410.17        1.97395300e+01       -2.41093161e-07  20.0615  20.0276
0202-10-31_14:57:58.195000      2410.57        2.01296200e+01       -1.64549481e-07  20.0904  19.9206
0202-10-31_14:57:58.594000      2410.97        2.03355000e+01       -1.70064551e-07  20.0904  19.9206
0202-10-31_14:57:59.004000      2411.38        2.07260700e+01       -1.76076451e-07  20.0904  19.9206
0202-10-31_14:57:59.460000      2411.84        2.09337800e+01       -2.52247851e-07  20.0604  19.9949
0202-10-31_14:57:59.863000      2412.24        2.13232800e+01       -1.68081251e-07  20.0604  19.9949
0202-10-31_14:58:00.285000      2412.66        2.15289300e+01       -1.58660541e-07  20.0933  20.0675
0202-10-31_14:58:00.684000      2413.06        2.19161500e+01       -1.29034891e-07  20.0933  20.0675
0202-10-31_14:58:01.098000      2413.48        2.21215000e+01       -1.29840601e-07  20.0933  20.0675
0202-10-31_14:58:01.492000      2413.87        2.25123900e+01       -1.47628391e-07  20.0788  19.8761
0202-10-31_14:58:01.895000      2414.27        2.27192600e+01       -1.50913241e-07  20.0788  19.8761
0202-10-31_14:58:02.297000      2414.68        2.31091300e+01       -2.49582781e-07  20.0639  20.1075
0202-10-31_14:58:02.700000      2415.08        2.32964200e+01       -2.10660371e-07  20.0639  20.1075
0202-10-31_14:58:03.110000      2415.49        2.37034600e+01       -3.04433621e-07  20.0639  20.1075
0202-10-31_14:58:03.520000      2415.90        2.40983500e+01       -2.65201321e-07  20.0715  19.9160
0202-10-31_14:58:03.914000      2416.29        2.42991100e+01       -3.24824491e-07  20.0715  19.9160
0202-10-31_14:58:04.310000      2416.69        2.46874000e+01       -2.11957061e-07  20.0461  19.9955
0202-10-31_14:58:04.707000      2417.09        2.48910100e+01       -9.72949710e-08  20.0461  19.9955
0202-10-31_14:58:05.117000      2417.50        2.52825000e+01       -4.25680310e-08  20.0461  19.9955
0202-10-31_14:58:05.530000      2417.91        2.54689100e+01       -1.57909861e-07  20.0686  20.0645
0202-10-31_14:58:05.934000      2418.31        2.58792900e+01       -2.67797601e-07  20.0686  20.0645
0202-10-31_14:58:06.340000      2418.72        2.60620500e+01       -2.72012131e-07  20.0639  19.8775
0202-10-31_14:58:06.742000      2419.12        2.64777000e+01       -3.01080011e-07  20.0639  19.8775
0202-10-31_14:58:07.150000      2419.53        2.66581400e+01       -2.00179141e-07  20.0652  20.1134
0202-10-31_14:58:07.555000      2419.93        2.70695200e+01       -1.50720371e-07  20.0652  20.1134
0202-10-31_14:58:07.960000      2420.34        2.72553100e+01       -2.00427061e-07  20.0652  20.1134
0202-10-31_14:58:08.367000      2420.74        2.76456800e+01       -2.71702241e-07  20.0778  19.9116
0202-10-31_14:58:08.770000      2421.15        2.78512400e+01       -2.80379211e-07  20.0778  19.9116
0202-10-31_14:58:09.180000      2421.56        2.82436000e+01       -2.89180151e-07  20.0716  20.0076
0202-10-31_14:58:09.586000      2421.96        2.84471200e+01       -2.05199391e-07  20.0716  20.0076
0202-10-31_14:58:10.008000      2422.39        2.88370400e+01       -1.82578011e-07  20.0716  20.0076
0202-10-31_14:58:10.445000      2422.82        2.90430700e+01       -2.61416321e-07  20.1039  20.0721
0202-10-31_14:58:10.844000      2423.22        2.94317800e+01       -1.82022001e-07  20.1039  20.0721
0202-10-31_14:58:11.258000      2423.64        2.96388400e+01       -1.98632211e-07  20.0707  19.8860
0202-10-31_14:58:11.660000      2424.04        3.00285400e+01       -1.87724021e-07  20.0707  19.8860
0202-10-31_14:58:12.080000      2424.46        3.02338800e+01       -2.66560531e-07  20.0707  19.8860
0202-10-31_14:58:12.470000      2424.85        3.06229700e+01       -1.91504701e-07  20.0657  20.1185
0202-10-31_14:58:12.883000      2425.26        3.08263700e+01       -1.11180701e-07  20.0657  20.1185
0202-10-31_14:58:13.290000      2425.67        3.12193000e+01       -2.45611831e-07  20.0914  19.9238
0202-10-31_14:58:13.690000      2426.07        3.14051200e+01       -3.28043101e-07  20.0914  19.9238
0202-10-31_14:58:14.105000      2426.48        3.18146600e+01       -2.32286481e-07  20.0914  19.9238
0202-10-31_14:58:14.504000      2426.88        3.19988600e+01       -2.73564091e-07  20.0557  20.0134
0202-10-31_14:58:14.918000      2427.30        3.24118500e+01       -2.32348461e-07  20.0557  20.0134
0202-10-31_14:58:15.320000      2427.70        3.28007500e+01       -1.93178111e-07  20.0934  20.0773
0202-10-31_14:58:15.727000      2428.11        3.30082700e+01       -2.27080291e-07  20.0934  20.0773
0202-10-31_14:58:16.140000      2428.52        3.33992300e+01       -1.43468141e-07  20.0934  20.0773
0202-10-31_14:58:16.540000      2428.92        3.35833500e+01       -1.60697331e-07  20.0963  19.8959
0202-10-31_14:58:16.940000      2429.32        3.39938400e+01       -1.46628221e-07  20.0963  19.8959
0202-10-31_14:58:17.350000      2429.73        3.41801000e+01       -4.92601110e-08  20.1103  20.0397
0202-10-31_14:58:17.754000      2430.13        3.45900700e+01        1.67469190e-08  20.1103  20.0397
0202-10-31_14:58:18.168000      2430.55        3.47765600e+01        9.24225890e-08  20.1202  19.9358
0202-10-31_14:58:18.566000      2430.94        3.51938400e+01        2.62863279e-07  20.1202  19.9358
0202-10-31_14:58:18.970000      2431.35        3.53747000e+01        3.38291029e-07  20.1202  19.9358
0202-10-31_14:58:19.370000      2431.75        3.57622200e+01        5.84779259e-07  20.0807  20.0283
0202-10-31_14:58:19.785000      2432.16        3.59695600e+01        9.00063549e-07  20.0807  20.0283
0202-10-31_14:58:20.190000      2432.57        3.63587800e+01        1.35616283e-06  20.1084  20.0833
0202-10-31_14:58:20.594000      2432.97        3.65629700e+01        1.82267449e-06  20.1084  20.0833
0202-10-31_14:58:21.066000      2433.44        3.69785600e+01        3.12471739e-06  20.1084  20.0833
0202-10-31_14:58:21.490000      2433.87        3.71617700e+01        3.61620635e-06  20.0985  19.9045
0202-10-31_14:58:21.890000      2434.27        3.75524600e+01        5.61190780e-06  20.0985  19.9045
0202-10-31_14:58:22.297000      2434.68        3.77606000e+01        7.33744870e-06  20.0873  20.1363
0202-10-31_14:58:22.695000      2435.07        3.81463000e+01        1.07321921e-05  20.0873  20.1363
0202-10-31_14:58:23.110000      2435.49        3.83555500e+01        1.37939255e-05  20.0873  20.1363
0202-10-31_14:58:23.508000      2435.89        3.87469600e+01        2.02972577e-05  20.1112  19.9407

File: chapter 5/cold_vs_warm/20K/ffj23/Ic/0_degradation/step01/Ic_2023-10-31_14-59-26807317_ffj23-step01-20K.txt
# Ic = 34.33 A, n = 37.58 , Tavg = 20.11 K, f23-step1-20K
#datetime                        t_s     iHTS_A                vHTS_V                tHTS_K  tTAR_K
0202-10-31_14:58:31.105000      2443.48       -4.37468300e-01       -1.74583780e-07  20.1165  20.0904
0202-10-31_14:58:31.508000      2443.89       -4.37517300e-01       -1.89892440e-07  20.1030  19.9147
0202-10-31_14:58:31.910000      2444.29       -4.37906200e-01       -1.80657670e-07  20.1030  19.9147
0202-10-31_14:58:32.316000      2444.69       -4.38283100e-01       -1.90698160e-07  20.0817  20.1425
0202-10-31_14:58:32.707000      2445.09       -4.38466900e-01       -2.08300020e-07  20.0817  20.1425
0202-10-31_14:58:33.110000      2445.49       -4.38961100e-01       -2.56643150e-07  20.0817  20.1425
0202-10-31_14:58:33.508000      2445.89       -4.40687100e-01       -2.47220050e-07  20.1166  19.9408
0202-10-31_14:58:33.910000      2446.29       -3.33969700e-01       -3.08080450e-07  20.1166  19.9408
0202-10-31_14:58:34.320000      2446.70       -1.49510600e-01       -2.93949370e-07  20.0897  20.0426
0202-10-31_14:58:34.727000      2447.10        2.61338200e-01       -2.90540550e-07  20.0897  20.0426
0202-10-31_14:58:35.137000      2447.52        4.46405800e-01       -1.96023460e-07  20.0897  20.0426
0202-10-31_14:58:35.543000      2447.92        8.58866500e-01       -2.41515620e-07  20.1164  20.0801
0202-10-31_14:58:35.950000      2448.33        1.04698800e+00       -2.75417820e-07  20.1164  20.0801
0202-10-31_14:58:36.348000      2448.73        1.45773000e+00       -2.34078210e-07  20.0856  20.0822
0202-10-31_14:58:36.750000      2449.13        1.64543700e+00       -2.09472780e-07  20.0856  20.0822
0202-10-31_14:58:37.156000      2449.54        2.03716000e+00       -1.80280940e-07  20.0791  20.1308
0202-10-31_14:58:37.562000      2449.94        2.24485200e+00       -1.22207160e-07  20.0791  20.1308
0202-10-31_14:58:37.953000      2450.33        2.63655300e+00       -2.13191480e-07  20.0791  20.1308
0202-10-31_14:58:38.348000      2450.73        2.84498000e+00       -3.48614330e-07  20.0944  19.9281
0202-10-31_14:58:38.750000      2451.13        3.23542800e+00       -2.79074550e-07  20.0944  19.9281
0202-10-31_14:58:39.160000      2451.54        3.44140800e+00       -2.88557240e-07  20.0612  20.0289
0202-10-31_14:58:39.562000      2451.94        3.83129300e+00       -1.80593200e-07  20.0612  20.0289
0202-10-31_14:58:39.965000      2452.34        4.04399400e+00       -2.03464230e-07  20.0612  20.0289
0202-10-31_14:58:40.360000      2452.74        4.42889400e+00       -2.74801360e-07  20.0922  19.9127
0202-10-31_14:58:40.750000      2453.13        4.64140500e+00       -3.02815590e-07  20.0922  19.9127
0202-10-31_14:58:41.156000      2453.53        5.03188000e+00       -2.89676170e-07  20.0744  19.8929
0202-10-31_14:58:41.560000      2453.94        5.23752400e+00       -3.07649900e-07  20.0744  19.8929
0202-10-31_14:58:41.960000      2454.34        5.62680700e+00       -3.58596140e-07  20.0744  19.8929
0202-10-31_14:58:42.360000      2454.74        5.81348000e+00       -2.98972930e-07  20.0920  20.0503
0202-10-31_14:58:42.760000      2455.14        6.22416600e+00       -3.24508030e-07  20.0920  20.0503
0202-10-31_14:58:43.176000      2455.55        6.41326000e+00       -3.36593810e-07  20.1055  19.9133
0202-10-31_14:58:43.566000      2455.95        6.82465800e+00       -3.23826260e-07  20.1055  19.9133
0202-10-31_14:58:43.960000      2456.34        7.21215200e+00       -1.69438100e-07  20.1055  19.9133
0202-10-31_14:58:44.360000      2456.74        7.41891600e+00       -2.56083880e-07  20.0824  20.1362
0202-10-31_14:58:44.760000      2457.14        7.81121100e+00       -2.08732400e-07  20.0824  20.1362
0202-10-31_14:58:45.168000      2457.55        7.99476700e+00       -2.69347260e-07  20.0879  20.0537
0202-10-31_14:58:45.574000      2457.95        8.40687700e+00       -4.17165700e-07  20.0879  20.0537
0202-10-31_14:58:45.965000      2458.35        8.59391200e+00       -3.31263650e-07  20.0879  20.0537
0202-10-31_14:58:46.363000      2458.74        9.00422600e+00       -2.35445060e-07  20.0746  20.0662
0202-10-31_14:58:46.758000      2459.14        9.18883600e+00       -2.28937330e-07  20.0746  20.0662
0202-10-31_14:58:47.164000      2459.54        9.59639500e+00       -2.70710770e-07  20.0531  20.1111
0202-10-31_14:58:47.566000      2459.94        9.78307300e+00       -2.33399780e-07  20.0531  20.1111
0202-10-31_14:58:47.970000      2460.35        1.01746400e+01       -2.46725130e-07  20.0531  20.1111
0202-10-31_14:58:48.380000      2460.76        1.03791300e+01       -2.51435490e-07  20.0747  19.8960
0202-10-31_14:58:48.780000      2461.16        1.07727200e+01       -2.83664250e-07  20.0747  19.8960
0202-10-31_14:58:49.180000      2461.56        1.09750700e+01       -3.73346980e-07  20.0412  20.0166
0202-10-31_14:58:49.574000      2461.95        1.13668700e+01       -2.82796550e-07  20.0412  20.0166
0202-10-31_14:58:49.970000      2462.35        1.15740700e+01       -2.13070860e-07  20.0412  20.0166
0202-10-31_14:58:50.360000      2462.74        1.19641900e+01       -2.32718010e-07  20.0858  20.0410
0202-10-31_14:58:50.754000      2463.13        1.21705700e+01       -2.74181560e-07  20.0858  20.0410
0202-10-31_14:58:51.150000      2463.53        1.25619900e+01       -2.85957230e-07  20.0609  19.8769
0202-10-31_14:58:51.543000      2463.92        1.27674700e+01       -3.53389380e-07  20.0609  19.8769
0202-10-31_14:58:51.945000      2464.32        1.31556500e+01       -3.38514570e-07  20.0609  19.8769
0202-10-31_14:58:52.344000      2464.72        1.33625000e+01       -3.30829250e-07  20.0856  20.0273
0202-10-31_14:58:52.746000      2465.13        1.37527400e+01       -2.98476530e-07  20.0856  20.0273
0202-10-31_14:58:53.152000      2465.53        1.39629200e+01       -3.06967570e-07  20.0798  19.8939
0202-10-31_14:58:53.543000      2465.92        1.43496400e+01       -2.57446830e-07  20.0798  19.8939
0202-10-31_14:58:53.938000      2466.32        1.45353400e+01       -2.53232300e-07  20.0798  19.8939
0202-10-31_14:58:54.332000      2466.71        1.49455000e+01       -2.03711560e-07  20.0462  20.0140
0202-10-31_14:58:54.727000      2467.11        1.53413900e+01       -1.46567480e-07  20.0462  20.0140
0202-10-31_14:58:55.133000      2467.51        1.55427200e+01       -1.39192050e-07  20.0462  20.0140
0202-10-31_14:58:55.535000      2467.91        1.59319500e+01       -1.31692670e-07  20.0644  20.0393
0202-10-31_14:58:55.926000      2468.31        1.61394100e+01       -2.04827170e-07  20.0644  20.0393
0202-10-31_14:58:56.320000      2468.70        1.65295400e+01       -2.76846070e-07  20.0591  19.8777
0202-10-31_14:58:56.720000      2469.10        1.67126800e+01       -3.30333420e-07  20.0591  19.8777
0202-10-31_14:58:57.125000      2469.51        1.71231500e+01       -2.73684900e-07  20.0591  19.8777
0202-10-31_14:58:57.527000      2469.91        1.73088200e+01       -2.08607320e-07  20.0533  20.1064
0202-10-31_14:58:57.934000      2470.31        1.77158100e+01       -2.00488150e-07  20.0533  20.1064
0202-10-31_14:58:58.330000      2470.71        1.79038000e+01       -2.11954160e-07  20.0807  19.8932
0202-10-31_14:58:58.720000      2471.10        1.83129600e+01       -2.55029140e-07  20.0807  19.8932
0202-10-31_14:58:59.117000      2471.50        1.85002100e+01       -2.69222200e-07  20.0807  19.8932
0202-10-31_14:58:59.523000      2471.90        1.88882100e+01       -2.47715690e-07  20.0353  20.0140
0202-10-31_14:58:59.920000      2472.30        1.90960600e+01       -2.10528650e-07  20.0353  20.0140
0202-10-31_14:59:00.320000      2472.70        1.94854400e+01       -2.01169920e-07  20.0718  20.0361
0202-10-31_14:59:00.727000      2473.10        1.96897300e+01       -1.77494170e-07  20.0718  20.0361
0202-10-31_14:59:01.133000      2473.51        2.00802400e+01       -1.49046080e-07  20.0444  19.8749
0202-10-31_14:59:01.540000      2473.92        2.02865500e+01       -1.70862480e-07  20.0444  19.8749
0202-10-31_14:59:01.940000      2474.32        2.06760200e+01       -1.95281970e-07  20.0444  19.8749
0202-10-31_14:59:02.344000      2474.72        2.08818100e+01       -1.25990120e-07  20.0768  20.0259
0202-10-31_14:59:02.740000      2475.12        2.12739600e+01       -1.89145760e-07  20.0768  20.0259
0202-10-31_14:59:03.133000      2475.51        2.14784200e+01       -2.89672250e-07  20.0779  19.8934
0202-10-31_14:59:03.530000      2475.91        2.18711500e+01       -3.40369900e-07  20.0779  19.8934
0202-10-31_14:59:03.938000      2476.32        2.20783900e+01       -2.56079230e-07  20.0779  19.8934
0202-10-31_14:59:04.340000      2476.72        2.24628900e+01       -2.73743090e-07  20.0535  20.0202
0202-10-31_14:59:04.734000      2477.11        2.26728300e+01       -2.53414160e-07  20.0535  20.0202
0202-10-31_14:59:05.130000      2477.51        2.30637600e+01       -1.45199820e-07  20.0720  20.0390
0202-10-31_14:59:05.523000      2477.90        2.32482800e+01       -2.26701460e-07  20.0720  20.0390
0202-10-31_14:59:05.918000      2478.30        2.36606200e+01       -2.04885050e-07  20.0720  20.0390
0202-10-31_14:59:06.320000      2478.70        2.40495200e+01       -2.39469010e-07  20.0621  19.8754
0202-10-31_14:59:06.723000      2479.10        2.42547100e+01       -1.86043600e-07  20.0621  19.8754
0202-10-31_14:59:07.120000      2479.50        2.46437200e+01       -1.67636010e-07  20.0553  20.1093
0202-10-31_14:59:07.516000      2479.89        2.48494700e+01       -2.09595410e-07  20.0553  20.1093
0202-10-31_14:59:07.910000      2480.29        2.52354200e+01       -2.59550030e-07  20.0553  20.1093
0202-10-31_14:59:08.316000      2480.69        2.54236500e+01       -2.50811070e-07  20.0796  19.9000
0202-10-31_14:59:08.720000      2481.10        2.58314700e+01       -2.88556020e-07  20.0796  19.9000
0202-10-31_14:59:09.130000      2481.51        2.60188000e+01       -3.02315560e-07  20.0466  20.0211
0202-10-31_14:59:09.520000      2481.90        2.64276800e+01       -1.81085800e-07  20.0466  20.0211
0202-10-31_14:59:09.918000      2482.30        2.66146200e+01       -1.58277740e-07  20.0466  20.0211
0202-10-31_14:59:10.310000      2482.69        2.70228300e+01       -2.27445670e-07  20.0781  20.0431
0202-10-31_14:59:10.710000      2483.09        2.72104600e+01       -2.59240600e-07  20.0781  20.0431
0202-10-31_14:59:11.125000      2483.50        2.75967300e+01       -3.35598020e-07  20.0781  20.0431
0202-10-31_14:59:11.520000      2483.90        2.78040500e+01       -2.98906790e-07  20.0721  19.8826
0202-10-31_14:59:11.920000      2484.30        2.81920500e+01       -2.65624380e-07  20.0721  19.8826
0202-10-31_14:59:12.330000      2484.71        2.84008800e+01       -2.28933150e-07  20.0699  20.1165
0202-10-31_14:59:12.723000      2485.10        2.87889100e+01       -3.36279790e-07  20.0699  20.1165
0202-10-31_14:59:13.117000      2485.50        2.89956600e+01       -3.69624180e-07  20.0699  20.1165
0202-10-31_14:59:13.516000      2485.90        2.93877500e+01       -2.99712510e-07  20.0878  19.9041
0202-10-31_14:59:13.920000      2486.30        2.95930500e+01       -3.21714860e-07  20.0878  19.9041
0202-10-31_14:59:14.324000      2486.71        2.99826800e+01       -2.84713730e-07  20.0676  20.0302
0202-10-31_14:59:14.727000      2487.11        3.01916900e+01       -2.30048930e-07  20.0676  20.0302
0202-10-31_14:59:15.125000      2487.51        3.05780400e+01       -2.51121860e-07  20.0676  20.0302
0202-10-31_14:59:15.520000      2487.90        3.07857700e+01       -3.79107310e-07  20.0872  20.0534
0202-10-31_14:59:15.914000      2488.29        3.11718900e+01       -3.30516220e-07  20.0872  20.0534
0202-10-31_14:59:16.320000      2488.70        3.13556300e+01       -3.10993020e-07  20.0778  19.8907
0202-10-31_14:59:16.723000      2489.10        3.17693000e+01       -2.69591430e-07  20.0778  19.8907
0202-10-31_14:59:17.117000      2489.50        3.19541100e+01       -2.06931250e-07  20.0778  19.8907
0202-10-31_14:59:17.520000      2489.90        3.23670800e+01       -1.56046960e-07  20.0621  20.1206
0202-10-31_14:59:17.910000      2490.29        3.27527700e+01       -1.22330700e-07  20.0621  20.1206
0202-10-31_14:59:18.305000      2490.68        3.29589600e+01       -1.43527320e-07  20.0847  19.9118
0202-10-31_14:59:18.710000      2491.09        3.33491800e+01       -1.22826520e-07  20.0847  19.9118
0202-10-31_14:59:19.113000      2491.49        3.35338700e+01       -7.36156500e-08  20.0847  19.9118
0202-10-31_14:59:19.527000      2491.91        3.39455700e+01       -8.31603300e-08  20.0524  20.0318
0202-10-31_14:59:19.930000      2492.31        3.41305400e+01       -6.55500000e-09  20.0524  20.0318
0202-10-31_14:59:20.330000      2492.71        3.45412300e+01        3.63960500e-08  20.1095  20.0623
0202-10-31_14:59:20.740000      2493.12        3.47290100e+01        6.27337900e-08  20.1095  20.0623
0202-10-31_14:59:21.145000      2493.52        3.51388900e+01        2.18607320e-07  20.0921  19.9007
0202-10-31_14:59:21.535000      2493.92        3.53310800e+01        2.57653700e-07  20.0921  19.9007
0202-10-31_14:59:21.930000      2494.31        3.57159000e+01        4.80899810e-07  20.0921  19.9007
0202-10-31_14:59:22.330000      2494.71        3.59216100e+01        7.43130330e-07  20.1008  20.1354
0202-10-31_14:59:22.740000      2495.12        3.63117300e+01        1.15819952e-06  20.1008  20.1354
0202-10-31_14:59:23.145000      2495.52        3.65171800e+01        1.70571650e-06  20.1008  20.1354
0202-10-31_14:59:23.543000      2495.92        3.69079700e+01        2.51360464e-06  20.1084  19.9247
0202-10-31_14:59:23.950000      2496.33        3.71144000e+01        3.26447267e-06  20.1084  19.9247
0202-10-31_14:59:24.355000      2496.74        3.75048700e+01        5.54521495e-06  20.1177  20.1535
0202-10-31_14:59:24.758000      2497.14        3.77106500e+01        7.14159195e-06  20.1177  20.1535
0202-10-31_14:59:25.168000      2497.55        3.81003800e+01        1.03737023e-05  20.1001  20.0732
0202-10-31_14:59:25.574000      2497.95        3.83073200e+01        1.29523745e-05  20.1001  20.0732
0202-10-31_14:59:26.004000      2498.38        3.86993500e+01        1.91951461e-05  20.1001  20.0732
0202-10-31_14:59:26.450000      2498.83        3.89042800e+01        2.31592825e-05  20.1051  19.9141

File: chapter 5/cold_vs_warm/20K/ffj23/Ic/0_degradation/step02/Ic_2023-10-31_15-11-07716247_ffj23-step02-20k.txt
# Ic = 31.00 A, n = 36.08 , Tavg = 20.13 K, f23-step2-20K
#datetime                        t_s     iHTS_A                vHTS_V                tHTS_K  tTAR_K
0202-10-31_15:10:16.710000      3149.09       -4.31709200e-01       -1.56442590e-07  20.0759  20.0894
0202-10-31_15:10:17.120000      3149.50       -4.32217700e-01       -6.21115800e-08  20.0759  20.0894
0202-10-31_15:10:17.516000      3149.90       -4.32226600e-01       -1.75717850e-07  20.0870  19.9693
0202-10-31_15:10:17.914000      3150.29       -4.32858800e-01       -1.70883540e-07  20.0870  19.9693
0202-10-31_15:10:18.324000      3150.70       -4.32441500e-01       -1.84766680e-07  20.0630  19.9409
0202-10-31_15:10:18.727000      3151.11       -4.33434400e-01       -1.63632080e-07  20.0630  19.9409
0202-10-31_15:10:19.133000      3151.51       -4.34964600e-01       -9.97944000e-08  20.0672  20.1002
0202-10-31_15:10:19.527000      3151.91       -3.29789400e-01       -2.69491060e-07  20.0672  20.1002
0202-10-31_15:10:19.920000      3152.30       -1.48176100e-01       -4.92303140e-07  20.0672  20.1002
0202-10-31_15:10:20.320000      3152.70        2.62251400e-01       -3.90844620e-07  20.0577  19.8706
0202-10-31_15:10:20.740000      3153.12        4.47027400e-01       -3.81299890e-07  20.0577  19.8706
0202-10-31_15:10:21.145000      3153.52        8.56465100e-01       -3.26634960e-07  20.0358  20.0842
0202-10-31_15:10:21.547000      3153.93        1.04204100e+00       -2.77919990e-07  20.0358  20.0842
0202-10-31_15:10:21.953000      3154.33        1.45256800e+00       -2.70668530e-07  20.0358  20.0842
0202-10-31_15:10:22.355000      3154.73        1.63661100e+00       -2.80151210e-07  20.0593  19.9643
0202-10-31_15:10:22.750000      3155.13        2.02597900e+00       -3.85638320e-07  20.0593  19.9643
0202-10-31_15:10:23.140000      3155.52        2.23331700e+00       -3.96422550e-07  20.0525  19.9434
0202-10-31_15:10:23.540000      3155.92        2.62050000e+00       -4.36150660e-07  20.0525  19.9434
0202-10-31_15:10:23.940000      3156.32        2.82633900e+00       -4.26977870e-07  20.0525  19.9434
0202-10-31_15:10:24.348000      3156.73        3.21632000e+00       -3.29733870e-07  20.0755  20.1019
0202-10-31_15:10:24.750000      3157.13        3.42390900e+00       -2.57095270e-07  20.0755  20.1019
0202-10-31_15:10:25.145000      3157.52        3.81230500e+00       -2.54430200e-07  20.0781  19.8795
0202-10-31_15:10:25.540000      3157.92        4.01909300e+00       -3.49195070e-07  20.0781  19.8795
0202-10-31_15:10:25.938000      3158.32        4.40791900e+00       -5.09656950e-07  20.0781  19.8795
0202-10-31_15:10:26.332000      3158.71        4.62027100e+00       -4.65093890e-07  20.0638  20.0907
0202-10-31_15:10:26.723000      3159.10        5.00964800e+00       -3.85509340e-07  20.0638  20.0907
0202-10-31_15:10:27.133000      3159.51        5.21389100e+00       -4.15567630e-07  20.0638  20.0907
0202-10-31_15:10:27.527000      3159.91        5.60502500e+00       -4.22509210e-07  20.0870  19.9691
0202-10-31_15:10:27.920000      3160.30        5.78730000e+00       -4.34718950e-07  20.0870  19.9691
0202-10-31_15:10:28.332000      3160.71        6.19960800e+00       -4.90375540e-07  20.0568  19.9437
0202-10-31_15:10:28.740000      3161.12        6.38110800e+00       -3.91582000e-07  20.0568  19.9437
0202-10-31_15:10:29.140000      3161.52        6.78598900e+00       -2.71529870e-07  20.0568  19.9437
0202-10-31_15:10:29.547000      3161.92        7.17559400e+00       -3.56316300e-07  20.0595  20.0997
0202-10-31_15:10:29.950000      3162.33        7.38137000e+00       -3.14418910e-07  20.0595  20.0997
0202-10-31_15:10:30.350000      3162.73        7.77341800e+00       -3.05246110e-07  20.0507  19.8714
0202-10-31_15:10:30.746000      3163.13        7.95820500e+00       -3.74661900e-07  20.0507  19.8714
0202-10-31_15:10:31.140000      3163.52        8.37382200e+00       -4.29822660e-07  20.0448  20.0873
0202-10-31_15:10:31.543000      3163.92        8.55435100e+00       -4.10795300e-07  20.0448  20.0873
0202-10-31_15:10:31.945000      3164.32        8.96166900e+00       -3.79000390e-07  20.0448  20.0873
0202-10-31_15:10:32.355000      3164.73        9.14597300e+00       -3.11939500e-07  20.0768  19.9635
0202-10-31_15:10:32.750000      3165.13        9.55651400e+00       -3.22909060e-07  20.0768  19.9635
0202-10-31_15:10:33.145000      3165.52        9.74109600e+00       -4.49964760e-07  20.0558  19.9460
0202-10-31_15:10:33.540000      3165.92        1.01351300e+01       -4.49778820e-07  20.0558  19.9460
0202-10-31_15:10:33.945000      3166.32        1.03371400e+01       -4.85230460e-07  20.0558  19.9460
0202-10-31_15:10:34.348000      3166.73        1.07270400e+01       -3.47142610e-07  20.0903  20.1037
0202-10-31_15:10:34.750000      3167.13        1.09338600e+01       -3.42680170e-07  20.0903  20.1037
0202-10-31_15:10:35.160000      3167.54        1.13221300e+01       -3.61769510e-07  20.0737  19.8770
0202-10-31_15:10:35.562000      3167.94        1.15331100e+01       -3.72243860e-07  20.0737  19.8770
0202-10-31_15:10:35.965000      3168.34        1.19161200e+01       -2.70351380e-07  20.0737  19.8770
0202-10-31_15:10:36.363000      3168.74        1.21207000e+01       -2.46551680e-07  20.0603  20.0934
0202-10-31_15:10:36.754000      3169.14        1.25097100e+01       -2.74751850e-07  20.0603  20.0934
0202-10-31_15:10:37.152000      3169.53        1.27150400e+01       -3.93378490e-07  20.0804  19.9672
0202-10-31_15:10:37.555000      3169.93        1.31079500e+01       -3.81788530e-07  20.0804  19.9672
0202-10-31_15:10:37.957000      3170.34        1.33118100e+01       -4.40234150e-07  20.0804  19.9672
0202-10-31_15:10:38.350000      3170.73        1.37019300e+01       -4.56842730e-07  20.0556  19.9512
0202-10-31_15:10:38.742000      3171.12        1.39075600e+01       -3.41809170e-07  20.0556  19.9512
0202-10-31_15:10:39.145000      3171.52        1.42977500e+01       -2.86524420e-07  20.0504  20.1024
0202-10-31_15:10:39.547000      3171.93        1.44862900e+01       -2.85594750e-07  20.0504  20.1024
0202-10-31_15:10:39.950000      3172.33        1.48932000e+01       -2.97618560e-07  20.0504  20.1024
0202-10-31_15:10:40.355000      3172.74        1.52820700e+01       -2.67682980e-07  20.0744  19.8780
0202-10-31_15:10:40.750000      3173.13        1.54881500e+01       -3.89222660e-07  20.0744  19.8780
0202-10-31_15:10:41.140000      3173.52        1.58792100e+01       -3.56374100e-07  20.0536  20.0972
0202-10-31_15:10:41.535000      3173.91        1.60822500e+01       -2.62104920e-07  20.0536  20.0972
0202-10-31_15:10:41.938000      3174.32        1.64732400e+01       -2.94333700e-07  20.0536  20.0972
0202-10-31_15:10:42.344000      3174.72        1.66574000e+01       -3.57241800e-07  20.1075  19.9759
0202-10-31_15:10:42.746000      3175.13        1.70648700e+01       -4.60621800e-07  20.1075  19.9759
0202-10-31_15:10:43.140000      3175.52        1.72527200e+01       -3.18567260e-07  20.1075  19.9759
0202-10-31_15:10:43.530000      3175.91        1.76626800e+01       -2.82991650e-07  20.0662  19.9574
0202-10-31_15:10:43.934000      3176.31        1.78431600e+01       -3.16521980e-07  20.0662  19.9574
0202-10-31_15:10:44.340000      3176.72        1.82551300e+01       -3.30654050e-07  20.0843  20.1082
0202-10-31_15:10:44.742000      3177.12        1.84416800e+01       -4.30563890e-07  20.0843  20.1082
0202-10-31_15:10:45.145000      3177.52        1.88311000e+01       -4.77295610e-07  20.0799  19.8847
0202-10-31_15:10:45.535000      3177.91        1.90412500e+01       -3.64742820e-07  20.0799  19.8847
0202-10-31_15:10:45.930000      3178.31        1.94261500e+01       -3.43050380e-07  20.0799  19.8847
0202-10-31_15:10:46.336000      3178.72        1.96349400e+01       -2.83984960e-07  20.0594  20.1000
0202-10-31_15:10:46.740000      3179.12        2.00216400e+01       -2.92909850e-07  20.0594  20.1000
0202-10-31_15:10:47.140000      3179.52        2.02263000e+01       -3.60280380e-07  20.0977  19.9748
0202-10-31_15:10:47.547000      3179.93        2.06190200e+01       -4.21577020e-07  20.0977  19.9748
0202-10-31_15:10:47.950000      3180.33        2.08200900e+01       -3.11565350e-07  20.0977  19.9748
0202-10-31_15:10:48.355000      3180.73        2.12169300e+01       -2.51942120e-07  20.0673  19.9606
0202-10-31_15:10:48.746000      3181.13        2.14168100e+01       -4.25915510e-07  20.0673  19.9606
0202-10-31_15:10:49.145000      3181.52        2.18081900e+01       -3.71808360e-07  20.0830  20.1112
0202-10-31_15:10:49.543000      3181.92        2.20125700e+01       -3.54826280e-07  20.0830  20.1112
0202-10-31_15:10:49.950000      3182.33        2.24047000e+01       -3.66292870e-07  20.0830  20.1112
0202-10-31_15:10:50.360000      3182.74        2.26083900e+01       -2.90869830e-07  20.0871  19.8879
0202-10-31_15:10:50.766000      3183.14        2.29972000e+01       -3.22417400e-07  20.0871  19.8879
0202-10-31_15:10:51.176000      3183.56        2.31799900e+01       -3.49068090e-07  20.0674  20.1052
0202-10-31_15:10:51.582000      3183.96        2.35895400e+01       -2.71781090e-07  20.0674  20.1052
0202-10-31_15:10:52.004000      3184.39        2.39842000e+01       -3.55018020e-07  20.0674  20.1052
0202-10-31_15:10:52.453000      3184.83        2.41866900e+01       -3.27437650e-07  20.1050  19.9826
0202-10-31_15:10:52.855000      3185.24        2.45739300e+01       -3.87370720e-07  20.1050  19.9826
0202-10-31_15:10:53.258000      3185.64        2.47822900e+01       -2.92048010e-07  20.0792  19.9682
0202-10-31_15:10:53.656000      3186.04        2.51714300e+01       -3.27623580e-07  20.0792  19.9682
0202-10-31_15:10:54.080000      3186.46        2.53546400e+01       -3.09092060e-07  20.0792  19.9682
0202-10-31_15:10:54.480000      3186.86        2.57648400e+01       -3.13802410e-07  20.1010  20.1197
0202-10-31_15:10:54.883000      3187.26        2.59522600e+01       -3.48510290e-07  20.1010  20.1197
0202-10-31_15:10:55.290000      3187.67        2.63644300e+01       -4.44142890e-07  20.1004  19.8961
0202-10-31_15:10:55.690000      3188.07        2.65463600e+01       -4.79594510e-07  20.1004  19.8961
0202-10-31_15:10:56.094000      3188.47        2.69574800e+01       -4.00325690e-07  20.1004  19.8961
0202-10-31_15:10:56.490000      3188.87        2.71410200e+01       -2.83559520e-07  20.0824  20.1141
0202-10-31_15:10:56.883000      3189.26        2.75304400e+01       -3.00355640e-07  20.0824  20.1141
0202-10-31_15:10:57.290000      3189.67        2.77370000e+01       -3.26758410e-07  20.1008  19.9892
0202-10-31_15:10:57.695000      3190.07        2.81321600e+01       -4.32803340e-07  20.1008  19.9892
0202-10-31_15:10:58.130000      3190.51        2.83311700e+01       -3.88612790e-07  20.1008  19.9892
0202-10-31_15:10:58.523000      3190.90        2.87234900e+01       -3.38162420e-07  20.0808  19.9709
0202-10-31_15:10:58.920000      3191.30        2.89257900e+01       -3.94748640e-07  20.0808  19.9709
0202-10-31_15:10:59.336000      3191.71        2.93181000e+01       -3.80059780e-07  20.0969  20.1258
0202-10-31_15:10:59.734000      3192.11        2.95225400e+01       -4.48173960e-07  20.0969  20.1258
0202-10-31_15:11:00.140000      3192.52        2.99133400e+01       -4.14643690e-07  20.0969  20.1258
0202-10-31_15:11:00.543000      3192.92        3.01184500e+01       -3.92765330e-07  20.1125  19.9064
0202-10-31_15:11:00.945000      3193.33        3.05075800e+01       -2.58458290e-07  20.1125  19.9064
0202-10-31_15:11:01.340000      3193.72        3.07136400e+01       -1.49128520e-07  20.0842  20.1184
0202-10-31_15:11:01.740000      3194.12        3.11043100e+01       -1.11137070e-07  20.0842  20.1184
0202-10-31_15:11:02.140000      3194.52        3.12878900e+01       -1.65558600e-07  20.0842  20.1184
0202-10-31_15:11:02.543000      3194.92        3.17012900e+01       -4.74286500e-08  20.1260  20.0002
0202-10-31_15:11:02.945000      3195.33        3.18862800e+01        1.66520350e-07  20.1260  20.0002
0202-10-31_15:11:03.350000      3195.73        3.22974000e+01        4.57756270e-07  20.0931  19.9820
0202-10-31_15:11:03.742000      3196.12        3.26893600e+01        9.75956620e-07  20.0931  19.9820
0202-10-31_15:11:04.145000      3196.52        3.28984700e+01        1.42356372e-06  20.1310  20.1392
0202-10-31_15:11:04.540000      3196.92        3.32874100e+01        2.04886253e-06  20.1310  20.1392
0202-10-31_15:11:04.940000      3197.32        3.34673900e+01        3.23047834e-06  20.1310  20.1392
0202-10-31_15:11:05.348000      3197.73        3.38805600e+01        4.63806694e-06  20.1204  19.9162
0202-10-31_15:11:05.746000      3198.12        3.40675200e+01        5.94568454e-06  20.1204  19.9162
0202-10-31_15:11:06.152000      3198.53        3.44702400e+01        8.75639924e-06  20.1204  19.9162
0202-10-31_15:11:06.550000      3198.93        3.46578100e+01        1.13660563e-05  20.1031  20.1327
0202-10-31_15:11:06.957000      3199.34        3.50670600e+01        1.62829785e-05  20.1031  20.1327
0202-10-31_15:11:07.355000      3199.74        3.52541900e+01        2.03638137e-05  20.1267  20.0109
