Repository: shortlab/2025-devitre-PhD

# 2025-devitre-PhD
Data repository for Alexis Devitre's PhD thesis

File: chapter 5/cold_vs_warm/20K/ffj23/Ic/0_degradation/step02/Ic_2023-10-31_15-12-30905464_ffj23-step02-20k.txt
# Ic = 31.33 A, n = 39.70 , Tavg = 20.13 K, f23-step2-20K
#datetime                        t_s     iHTS_A                vHTS_V                tHTS_K  tTAR_K
0202-10-31_15:11:39.777000      3232.16       -4.35689800e-01       -2.38092945e-07  20.0671  20.0867
0202-10-31_15:11:40.180000      3232.56       -4.36035600e-01       -3.30936515e-07  20.0894  19.8843
0202-10-31_15:11:40.586000      3232.96       -4.36307600e-01       -3.73763555e-07  20.0894  19.8843
0202-10-31_15:11:41.047000      3233.43       -4.36177000e-01       -4.04504825e-07  20.0894  19.8843
0202-10-31_15:11:41.470000      3233.85       -4.36632700e-01       -2.23775945e-07  20.0417  20.0858
0202-10-31_15:11:41.863000      3234.24       -4.37110800e-01       -2.55198965e-07  20.0417  20.0858
0202-10-31_15:11:42.270000      3234.65       -4.38804200e-01       -3.96447635e-07  20.0534  20.1024
0202-10-31_15:11:42.660000      3235.04       -3.34357200e-01       -4.49997275e-07  20.0534  20.1024
0202-10-31_15:11:43.082000      3235.46       -1.48709800e-01       -4.64252645e-07  20.0534  20.1024
0202-10-31_15:11:43.480000      3235.86        2.63965300e-01       -4.76214465e-07  20.0465  19.9376
0202-10-31_15:11:43.875000      3236.25        4.49755000e-01       -4.70636415e-07  20.0465  19.9376
0202-10-31_15:11:44.266000      3236.65        8.58415400e-01       -5.14393125e-07  20.0526  20.0495
0202-10-31_15:11:44.660000      3237.04        1.04477200e+00       -5.34536085e-07  20.0526  20.0495
0202-10-31_15:11:45.080000      3237.46        1.45358100e+00       -5.37139175e-07  20.0526  20.0495
0202-10-31_15:11:45.473000      3237.85        1.63970200e+00       -6.22793255e-07  20.0911  20.0226
0202-10-31_15:11:45.863000      3238.24        2.03034600e+00       -7.06464025e-07  20.0911  20.0226
0202-10-31_15:11:46.280000      3238.66        2.24112400e+00       -6.88862175e-07  20.0651  19.8913
0202-10-31_15:11:46.680000      3239.06        2.62939100e+00       -6.31160335e-07  20.0651  19.8913
0202-10-31_15:11:47.086000      3239.47        2.83651900e+00       -6.73801435e-07  20.0651  19.8913
0202-10-31_15:11:47.500000      3239.88        3.22950200e+00       -5.67384615e-07  20.0907  19.9809
0202-10-31_15:11:47.902000      3240.28        3.43287500e+00       -5.70359575e-07  20.0907  19.9809
0202-10-31_15:11:48.316000      3240.69        3.82383300e+00       -6.12690785e-07  20.0680  19.8691
0202-10-31_15:11:48.720000      3241.10        4.02945000e+00       -4.88607695e-07  20.0680  19.8691
0202-10-31_15:11:49.125000      3241.50        4.41807500e+00       -4.70632915e-07  20.0680  19.8691
0202-10-31_15:11:49.516000      3241.90        4.62585600e+00       -5.64034325e-07  20.0412  20.0732
0202-10-31_15:11:49.910000      3242.29        5.01723700e+00       -4.43548365e-07  20.0412  20.0732
0202-10-31_15:11:50.312000      3242.69        5.22098300e+00       -4.58671085e-07  20.0632  19.9883
0202-10-31_15:11:50.703000      3243.08        5.61187800e+00       -4.67472015e-07  20.0632  19.9883
0202-10-31_15:11:51.113000      3243.49        5.79752800e+00       -5.38189345e-07  20.0622  19.9175
0202-10-31_15:11:51.516000      3243.89        6.20475400e+00       -4.59166915e-07  20.0622  19.9175
0202-10-31_15:11:51.918000      3244.30        6.39570800e+00       -5.16930765e-07  20.0622  19.9175
0202-10-31_15:11:52.320000      3244.70        6.80593500e+00       -5.13336015e-07  20.0782  19.9786
0202-10-31_15:11:52.715000      3245.09        7.19151100e+00       -5.30380065e-07  20.0782  19.9786
0202-10-31_15:11:53.110000      3245.49        7.39861300e+00       -3.88697495e-07  20.0782  19.9786
0202-10-31_15:11:53.508000      3245.89        7.79219600e+00       -3.53679715e-07  20.0901  19.9022
0202-10-31_15:11:53.914000      3246.29        7.96927900e+00       -3.02795465e-07  20.0901  19.9022
0202-10-31_15:11:54.316000      3246.70        8.37808700e+00       -4.11690795e-07  20.0482  20.0452
0202-10-31_15:11:54.720000      3247.10        8.56169700e+00       -5.22505675e-07  20.0482  20.0452
0202-10-31_15:11:55.113000      3247.49        8.97545200e+00       -5.30934375e-07  20.0888  20.0244
0202-10-31_15:11:55.508000      3247.89        9.16244400e+00       -4.60217015e-07  20.0888  20.0244
0202-10-31_15:11:55.910000      3248.29        9.57317300e+00       -4.23835695e-07  20.0888  20.0244
0202-10-31_15:11:56.312000      3248.69        9.75792500e+00       -4.21790405e-07  20.0530  20.0812
0202-10-31_15:11:56.720000      3249.10        1.01468300e+01       -3.86152815e-07  20.0530  20.0812
0202-10-31_15:11:57.120000      3249.50        1.03527200e+01       -4.34062125e-07  20.0530  20.0812
0202-10-31_15:11:57.527000      3249.91        1.07407000e+01       -4.75029855e-07  20.0708  20.1258
0202-10-31_15:11:57.934000      3250.31        1.09455600e+01       -4.32388715e-07  20.0708  20.1258
0202-10-31_15:11:58.330000      3250.71        1.13349000e+01       -5.18786615e-07  20.0504  19.9311
0202-10-31_15:11:58.723000      3251.10        1.15398200e+01       -5.48970095e-07  20.0504  19.9311
0202-10-31_15:11:59.125000      3251.50        1.19311000e+01       -4.23711735e-07  20.0498  20.0725
0202-10-31_15:11:59.527000      3251.91        1.21372900e+01       -4.64493525e-07  20.0498  20.0725
0202-10-31_15:11:59.930000      3252.31        1.25260400e+01       -3.76608145e-07  20.0498  20.0725
0202-10-31_15:12:00.340000      3252.72        1.27322800e+01       -3.67622115e-07  20.0797  19.8755
0202-10-31_15:12:00.734000      3253.11        1.31223300e+01       -5.02364435e-07  20.0797  19.8755
0202-10-31_15:12:01.130000      3253.51        1.33286100e+01       -4.35675685e-07  20.0645  19.9190
0202-10-31_15:12:01.527000      3253.91        1.37194600e+01       -4.07723435e-07  20.0645  19.9190
0202-10-31_15:12:01.930000      3254.31        1.39239600e+01       -3.79833155e-07  20.0645  19.9190
0202-10-31_15:12:02.344000      3254.72        1.43120300e+01       -3.56157415e-07  20.0771  19.9792
0202-10-31_15:12:02.742000      3255.12        1.44968400e+01       -3.42956015e-07  20.0771  19.9792
0202-10-31_15:12:03.152000      3255.53        1.49094500e+01       -4.59041545e-07  20.0853  19.9009
0202-10-31_15:12:03.550000      3255.93        1.52998500e+01       -4.69267975e-07  20.0853  19.9009
0202-10-31_15:12:03.957000      3256.34        1.55053400e+01       -4.92261955e-07  20.0853  19.9009
0202-10-31_15:12:04.360000      3256.74        1.59004800e+01       -3.59690185e-07  20.0782  20.1058
0202-10-31_15:12:04.760000      3257.14        1.61044000e+01       -4.08591135e-07  20.0782  20.1058
0202-10-31_15:12:05.160000      3257.54        1.64901700e+01       -4.68400275e-07  20.0857  20.0297
0202-10-31_15:12:05.555000      3257.93        1.66744200e+01       -6.50306855e-07  20.0857  20.0297
0202-10-31_15:12:05.950000      3258.33        1.70908500e+01       -5.12714825e-07  20.0857  20.0297
0202-10-31_15:12:06.355000      3258.73        1.72757900e+01       -5.26661515e-07  20.0633  20.0803
0202-10-31_15:12:06.758000      3259.14        1.76831500e+01       -4.87430235e-07  20.0633  20.0803
0202-10-31_15:12:07.152000      3259.53        1.78684500e+01       -4.99639975e-07  20.0743  20.1319
0202-10-31_15:12:07.543000      3259.92        1.82793600e+01       -3.83058665e-07  20.0743  20.1319
0202-10-31_15:12:07.940000      3260.32        1.84653200e+01       -4.00350635e-07  20.0743  20.1319
0202-10-31_15:12:08.350000      3260.73        1.88549800e+01       -3.77046765e-07  20.0549  19.9285
0202-10-31_15:12:08.758000      3261.14        1.90580100e+01       -4.97842605e-07  20.0549  19.9285
0202-10-31_15:12:09.156000      3261.54        1.94495300e+01       -4.67907055e-07  20.0542  20.0705
0202-10-31_15:12:09.562000      3261.94        1.96523900e+01       -3.98243365e-07  20.0542  20.0705
0202-10-31_15:12:09.965000      3262.34        2.00438200e+01       -4.93194225e-07  20.0542  20.0705
0202-10-31_15:12:10.375000      3262.76        2.02508200e+01       -5.41041525e-07  20.0861  19.8790
0202-10-31_15:12:10.780000      3263.16        2.06381100e+01       -5.92979395e-07  20.0861  19.8790
0202-10-31_15:12:11.184000      3263.56        2.08444700e+01       -5.63229785e-07  20.0630  19.9219
0202-10-31_15:12:11.574000      3263.96        2.12329900e+01       -5.65213085e-07  20.0630  19.9219
0202-10-31_15:12:11.977000      3264.36        2.14414700e+01       -5.14948665e-07  20.0630  19.9219
0202-10-31_15:12:12.380000      3264.76        2.18290600e+01       -5.14514925e-07  20.0881  19.9902
0202-10-31_15:12:12.780000      3265.16        2.20359700e+01       -4.70758215e-07  20.0881  19.9902
0202-10-31_15:12:13.188000      3265.57        2.24276000e+01       -5.70853275e-07  20.0985  19.9088
0202-10-31_15:12:13.590000      3265.97        2.26295200e+01       -6.81236745e-07  20.0985  19.9088
0202-10-31_15:12:14.074000      3266.45        2.30222600e+01       -5.71782945e-07  20.0985  19.9088
0202-10-31_15:12:14.480000      3266.86        2.32097700e+01       -4.85509065e-07  20.0766  20.1156
0202-10-31_15:12:14.887000      3267.26        2.36142200e+01       -5.17056045e-07  20.0766  20.1156
0202-10-31_15:12:15.297000      3267.68        2.40063200e+01       -5.31187115e-07  20.1055  20.0437
0202-10-31_15:12:15.700000      3268.08        2.42112700e+01       -6.24278625e-07  20.1055  20.0437
0202-10-31_15:12:16.120000      3268.50        2.46004800e+01       -5.83868725e-07  20.1055  20.0437
0202-10-31_15:12:16.520000      3268.90        2.48051400e+01       -6.26014015e-07  20.0667  19.8964
0202-10-31_15:12:16.920000      3269.30        2.51969900e+01       -5.01561455e-07  20.0667  19.8964
0202-10-31_15:12:17.330000      3269.71        2.53814100e+01       -6.10395465e-07  20.0938  19.9990
0202-10-31_15:12:17.730000      3270.11        2.57934200e+01       -6.63139055e-07  20.0938  19.9990
0202-10-31_15:12:18.125000      3270.51        2.59778400e+01       -5.72091415e-07  20.0891  19.8833
0202-10-31_15:12:18.520000      3270.90        2.63892400e+01       -5.16867725e-07  20.0891  19.8833
0202-10-31_15:12:18.920000      3271.30        2.65736900e+01       -5.62979645e-07  20.0891  19.8833
0202-10-31_15:12:19.324000      3271.70        2.69849000e+01       -5.48538675e-07  20.0619  20.1192
0202-10-31_15:12:19.727000      3272.11        2.71713800e+01       -6.79932855e-07  20.0619  20.1192
0202-10-31_15:12:20.130000      3272.51        2.75594600e+01       -7.30197325e-07  20.0619  20.1192
0202-10-31_15:12:20.523000      3272.90        2.77665900e+01       -6.19503925e-07  20.0822  20.0150
0202-10-31_15:12:20.914000      3273.29        2.81576600e+01       -5.64281185e-07  20.0822  20.0150
0202-10-31_15:12:21.310000      3273.69        2.83636900e+01       -5.23499405e-07  20.0816  19.9337
0202-10-31_15:12:21.710000      3274.09        2.87470500e+01       -5.19594765e-07  20.0816  19.9337
0202-10-31_15:12:22.125000      3274.50        2.89568400e+01       -6.48013985e-07  20.0816  19.9337
0202-10-31_15:12:22.520000      3274.90        2.93461600e+01       -4.71003715e-07  20.0817  20.1203
0202-10-31_15:12:22.910000      3275.29        2.95531600e+01       -5.40233575e-07  20.0817  20.1203
0202-10-31_15:12:23.305000      3275.68        2.99419600e+01       -5.08252725e-07  20.1221  19.9268
0202-10-31_15:12:23.710000      3276.09        3.01484700e+01       -4.93191975e-07  20.1221  19.9268
0202-10-31_15:12:24.120000      3276.50        3.05379500e+01       -6.13618365e-07  20.1221  19.9268
0202-10-31_15:12:24.520000      3276.90        3.07443700e+01       -5.06768255e-07  20.0843  20.0582
0202-10-31_15:12:24.926000      3277.30        3.11341900e+01       -4.99764705e-07  20.0843  20.0582
0202-10-31_15:12:25.332000      3277.71        3.13182800e+01       -4.81109215e-07  20.1100  19.9058
0202-10-31_15:12:25.723000      3278.10        3.17295600e+01       -3.33414785e-07  20.1100  19.9058
0202-10-31_15:12:26.125000      3278.50        3.19150800e+01       -4.58971745e-08  20.1100  19.9058
0202-10-31_15:12:26.523000      3278.90        3.23260900e+01        1.51689845e-07  20.0833  19.9109
0202-10-31_15:12:26.926000      3279.31        3.27173000e+01        6.28365415e-07  20.0833  19.9109
0202-10-31_15:12:27.330000      3279.71        3.29277200e+01        9.99057985e-07  20.1082  20.0191
0202-10-31_15:12:27.727000      3280.11        3.33139400e+01        1.72222150e-06  20.1082  20.0191
0202-10-31_15:12:28.145000      3280.52        3.34948000e+01        2.42840293e-06  20.0896  19.9033
0202-10-31_15:12:28.543000      3280.92        3.39101900e+01        4.11700338e-06  20.0896  19.9033
0202-10-31_15:12:28.934000      3281.31        3.40995700e+01        5.43528308e-06  20.0896  19.9033
0202-10-31_15:12:29.336000      3281.72        3.45097400e+01        8.64136158e-06  20.0875  20.1385
0202-10-31_15:12:29.742000      3282.12        3.46934200e+01        1.06546707e-05  20.0875  20.1385
0202-10-31_15:12:30.152000      3282.53        3.51023500e+01        1.68805925e-05  20.0875  20.1385
0202-10-31_15:12:30.547000      3282.93        3.52903100e+01        2.06098942e-05  20.1269  20.0437

File: chapter 5/cold_vs_warm/20K/ffj23/Ic/0_degradation/step02/Ic_2023-10-31_15-13-30898022_ffj23-step02-20k.txt
# Ic = 31.04 A, n = 35.97 , Tavg = 20.12 K, f23-step2-20K
#datetime                        t_s     iHTS_A                vHTS_V                tHTS_K  tTAR_K
0202-10-31_15:12:39.742000      3292.12       -4.36043500e-01       -1.76591978e-07  20.1007  20.0999
0202-10-31_15:12:40.145000      3292.52       -4.36070200e-01       -1.50003238e-07  20.1264  20.0420
0202-10-31_15:12:40.550000      3292.93       -4.36058400e-01       -1.10476485e-08  20.1264  20.0420
0202-10-31_15:12:40.940000      3293.32       -4.36291400e-01       -1.51924568e-07  20.1264  20.0420
0202-10-31_15:12:41.340000      3293.72       -4.36704100e-01       -1.34634198e-07  20.0922  20.1054
0202-10-31_15:12:41.740000      3294.12       -4.37287300e-01       -1.45731928e-07  20.0922  20.1054
0202-10-31_15:12:42.145000      3294.52       -4.40371300e-01       -2.35538578e-07  20.0922  20.1054
0202-10-31_15:12:42.547000      3294.93       -2.50487800e-01       -2.46074898e-07  20.1056  20.1343
0202-10-31_15:12:42.940000      3295.32       -6.41789100e-02       -3.10160528e-07  20.1056  20.1343
0202-10-31_15:12:43.332000      3295.71        3.47177400e-01       -4.03004118e-07  20.1033  19.9485
0202-10-31_15:12:43.734000      3296.11        5.33878400e-01       -4.70188658e-07  20.1033  19.9485
0202-10-31_15:12:44.133000      3296.51        9.42790300e-01       -2.92434718e-07  20.0714  20.0551
0202-10-31_15:12:44.535000      3296.92        1.13058300e+00       -3.17845848e-07  20.0714  20.0551
0202-10-31_15:12:44.940000      3297.32        1.54263700e+00       -3.50508438e-07  20.0714  20.0551
0202-10-31_15:12:45.344000      3297.72        1.72894000e+00       -3.23857748e-07  20.0894  19.9000
0202-10-31_15:12:45.750000      3298.13        2.12178800e+00       -4.34489118e-07  20.0894  19.9000
0202-10-31_15:12:46.152000      3298.53        2.32722300e+00       -5.53797468e-07  20.0773  19.8993
0202-10-31_15:12:46.547000      3298.93        2.71987200e+00       -4.75456818e-07  20.0773  19.8993
0202-10-31_15:12:46.940000      3299.32        2.92516500e+00       -3.86765778e-07  20.0773  19.8993
0202-10-31_15:12:47.344000      3299.72        3.31570300e+00       -4.19921828e-07  20.0930  20.0158
0202-10-31_15:12:47.746000      3300.13        3.52271900e+00       -4.55556998e-07  20.0930  20.0158
0202-10-31_15:12:48.150000      3300.53        3.91028200e+00       -4.40000418e-07  20.0945  19.8994
0202-10-31_15:12:48.543000      3300.92        4.11889800e+00       -5.53482878e-07  20.0945  19.8994
0202-10-31_15:12:48.938000      3301.32        4.50506300e+00       -5.38050258e-07  20.0945  19.8994
0202-10-31_15:12:49.336000      3301.72        4.71117500e+00       -4.89459188e-07  20.0892  20.1269
0202-10-31_15:12:49.734000      3302.11        5.10316700e+00       -4.49545098e-07  20.0892  20.1269
0202-10-31_15:12:50.140000      3302.52        5.30920800e+00       -4.54565348e-07  20.1055  20.0270
0202-10-31_15:12:50.540000      3302.92        5.69849000e+00       -5.36190908e-07  20.1055  20.0270
0202-10-31_15:12:50.945000      3303.32        5.88365800e+00       -5.64391078e-07  20.1055  20.0270
0202-10-31_15:12:51.348000      3303.73        6.29180700e+00       -5.37058598e-07  20.0714  20.0865
0202-10-31_15:12:51.750000      3304.13        6.47544600e+00       -5.24353028e-07  20.0714  20.0865
0202-10-31_15:12:52.145000      3304.52        6.88734300e+00       -5.07061058e-07  20.0714  20.0865
0202-10-31_15:12:52.540000      3304.92        7.27716700e+00       -4.23018338e-07  20.0664  20.1107
0202-10-31_15:12:52.938000      3305.32        7.48506800e+00       -4.61940778e-07  20.0664  20.1107
0202-10-31_15:12:53.344000      3305.72        7.87400800e+00       -4.23389958e-07  20.0689  19.9290
0202-10-31_15:12:53.746000      3306.13        8.05843800e+00       -4.51094148e-07  20.0689  19.9290
0202-10-31_15:12:54.140000      3306.52        8.46702200e+00       -4.01077568e-07  20.0473  20.0386
0202-10-31_15:12:54.535000      3306.91        8.65254000e+00       -4.96462338e-07  20.0473  20.0386
0202-10-31_15:12:54.934000      3307.31        9.06493600e+00       -4.77372988e-07  20.0473  20.0386
0202-10-31_15:12:55.340000      3307.72        9.25472600e+00       -5.31542118e-07  20.0933  20.0518
0202-10-31_15:12:55.742000      3308.12        9.65973300e+00       -4.45702018e-07  20.0933  20.0518
0202-10-31_15:12:56.140000      3308.52        9.84505600e+00       -5.47718478e-07  20.0933  20.0518
0202-10-31_15:12:56.547000      3308.93        1.02341100e+01       -6.07651598e-07  20.0563  19.8845
0202-10-31_15:12:56.950000      3309.33        1.04427000e+01       -4.99375318e-07  20.0563  19.8845
0202-10-31_15:12:57.355000      3309.74        1.08326200e+01       -4.24567388e-07  20.0749  19.9998
0202-10-31_15:12:57.750000      3310.13        1.10378700e+01       -4.26302778e-07  20.0749  19.9998
0202-10-31_15:12:58.150000      3310.53        1.14276400e+01       -5.17534998e-07  20.0941  19.8826
0202-10-31_15:12:58.543000      3310.92        1.16329600e+01       -5.25158338e-07  20.0941  19.8826
0202-10-31_15:12:58.934000      3311.31        1.20195000e+01       -5.12391228e-07  20.0941  19.8826
0202-10-31_15:12:59.330000      3311.71        1.22280200e+01       -5.41462138e-07  20.0848  20.1167
0202-10-31_15:12:59.727000      3312.10        1.26170900e+01       -5.77658348e-07  20.0848  20.1167
0202-10-31_15:13:00.130000      3312.51        1.28205800e+01       -5.55346138e-07  20.0848  20.1167
0202-10-31_15:13:00.527000      3312.91        1.32133500e+01       -6.17386488e-07  20.0851  20.0148
0202-10-31_15:13:00.938000      3313.32        1.34193200e+01       -5.66750158e-07  20.0851  20.0148
0202-10-31_15:13:01.344000      3313.72        1.38069000e+01       -5.12147208e-07  20.0681  19.9157
0202-10-31_15:13:01.734000      3314.11        1.40135100e+01       -5.13324798e-07  20.0681  19.9157
0202-10-31_15:13:02.150000      3314.53        1.44034000e+01       -5.12952928e-07  20.0681  19.9157
0202-10-31_15:13:02.555000      3314.94        1.45930600e+01       -5.92905028e-07  20.0450  20.1022
0202-10-31_15:13:02.960000      3315.34        1.49989400e+01       -4.21596818e-07  20.0450  20.1022
0202-10-31_15:13:03.367000      3315.75        1.53905600e+01       -4.84132988e-07  20.0563  19.9231
0202-10-31_15:13:03.770000      3316.15        1.55928200e+01       -4.06969918e-07  20.0563  19.9231
0202-10-31_15:13:04.168000      3316.55        1.59837200e+01       -4.10316748e-07  20.0498  20.0315
0202-10-31_15:13:04.560000      3316.94        1.61916100e+01       -5.24790798e-07  20.0498  20.0315
0202-10-31_15:13:04.957000      3317.34        1.65830100e+01       -5.97368088e-07  20.0498  20.0315
0202-10-31_15:13:05.367000      3317.75        1.67652000e+01       -5.73259448e-07  20.0745  19.8821
0202-10-31_15:13:05.770000      3318.15        1.71778200e+01       -4.91262078e-07  20.0745  19.8821
0202-10-31_15:13:06.180000      3318.56        1.73622900e+01       -3.55095638e-07  20.0638  19.8852
0202-10-31_15:13:06.586000      3318.96        1.77740000e+01       -4.00525768e-07  20.0638  19.8852
0202-10-31_15:13:07.080000      3319.46        1.79560900e+01       -5.65078308e-07  20.0638  19.8852
0202-10-31_15:13:07.484000      3319.87        1.83665300e+01       -4.69383718e-07  20.0725  20.1370
0202-10-31_15:13:07.887000      3320.27        1.85512900e+01       -3.67863178e-07  20.0725  20.1370
0202-10-31_15:13:08.290000      3320.67        1.89444500e+01       -3.75610468e-07  20.0870  19.8826
0202-10-31_15:13:08.690000      3321.07        1.91466100e+01       -3.95753438e-07  20.0870  19.8826
0202-10-31_15:13:09.100000      3321.48        1.95419400e+01       -2.99439068e-07  20.0870  19.8826
0202-10-31_15:13:09.520000      3321.90        1.97483700e+01       -4.10070438e-07  20.0670  20.0679
0202-10-31_15:13:09.920000      3322.30        2.01355100e+01       -4.30213398e-07  20.0670  20.0679
0202-10-31_15:13:10.324000      3322.70        2.03444100e+01       -3.72635508e-07  20.0820  20.0076
0202-10-31_15:13:10.740000      3323.12        2.07322700e+01       -4.46947518e-07  20.0820  20.0076
0202-10-31_15:13:11.137000      3323.52        2.09345500e+01       -4.98823258e-07  20.0749  19.9173
0202-10-31_15:13:11.543000      3323.92        2.13296000e+01       -3.94823558e-07  20.0749  19.9173
0202-10-31_15:13:11.945000      3324.32        2.15307100e+01       -5.01736228e-07  20.0749  19.9173
0202-10-31_15:13:12.348000      3324.73        2.19196000e+01       -5.77969608e-07  20.0794  19.9938
0202-10-31_15:13:12.742000      3325.12        2.21226500e+01       -6.29101748e-07  20.0794  19.9938
0202-10-31_15:13:13.140000      3325.52        2.25159300e+01       -4.57979508e-07  20.0987  19.9130
0202-10-31_15:13:13.535000      3325.91        2.27203100e+01       -3.71023868e-07  20.0987  19.9130
0202-10-31_15:13:13.945000      3326.32        2.31093300e+01       -4.70065278e-07  20.0987  19.9130
0202-10-31_15:13:14.350000      3326.73        2.32962000e+01       -3.91414748e-07  20.0848  20.1155
0202-10-31_15:13:14.754000      3327.13        2.37073200e+01       -4.11557718e-07  20.0848  20.1155
0202-10-31_15:13:15.156000      3327.54        2.40978600e+01       -3.62842728e-07  20.0949  20.0397
0202-10-31_15:13:15.560000      3327.94        2.43009900e+01       -3.80444578e-07  20.0949  20.0397
0202-10-31_15:13:15.953000      3328.33        2.46925500e+01       -4.74217828e-07  20.0949  20.0397
0202-10-31_15:13:16.348000      3328.73        2.48935400e+01       -5.13698048e-07  20.0679  20.0864
0202-10-31_15:13:16.746000      3329.13        2.52859800e+01       -4.97894748e-07  20.0679  20.0864
0202-10-31_15:13:17.160000      3329.54        2.54707400e+01       -4.45090948e-07  20.0679  20.0864
0202-10-31_15:13:17.562000      3329.94        2.58806100e+01       -3.66688358e-07  20.0792  20.1445
0202-10-31_15:13:17.965000      3330.34        2.60659300e+01       -3.84786028e-07  20.0792  20.1445
0202-10-31_15:13:18.360000      3330.74        2.64753600e+01       -5.75741268e-07  20.0707  19.9399
0202-10-31_15:13:18.754000      3331.14        2.66634900e+01       -5.30745008e-07  20.0707  19.9399
0202-10-31_15:13:19.156000      3331.54        2.70734700e+01       -4.58726178e-07  20.0785  20.0823
0202-10-31_15:13:19.562000      3331.94        2.72581800e+01       -4.95479328e-07  20.0785  20.0823
0202-10-31_15:13:19.965000      3332.34        2.76485900e+01       -5.74687638e-07  20.0785  20.0823
0202-10-31_15:13:20.367000      3332.75        2.78513700e+01       -5.54234788e-07  20.0978  19.8896
0202-10-31_15:13:20.770000      3333.15        2.82453100e+01       -4.96161098e-07  20.0978  19.8896
0202-10-31_15:13:21.180000      3333.56        2.84504400e+01       -4.02573818e-07  20.0874  19.9327
0202-10-31_15:13:21.586000      3333.96        2.88383900e+01       -3.37868438e-07  20.0874  19.9327
0202-10-31_15:13:22.027000      3334.41        2.90434400e+01       -5.85967698e-07  20.0874  19.9327
0202-10-31_15:13:22.440000      3334.82        2.94341700e+01       -6.04809108e-07  20.0730  20.1143
0202-10-31_15:13:22.840000      3335.22        2.96473200e+01       -5.12771838e-07  20.0730  20.1143
0202-10-31_15:13:23.242000      3335.62        3.00328600e+01       -4.18441078e-07  20.1048  19.9218
0202-10-31_15:13:23.645000      3336.03        3.02350500e+01       -4.13792698e-07  20.1048  19.9218
0202-10-31_15:13:24.066000      3336.45        3.06269400e+01       -3.70469848e-07  20.1048  19.9218
0202-10-31_15:13:24.460000      3336.84        3.08366300e+01       -3.46794128e-07  20.0869  20.1257
0202-10-31_15:13:24.863000      3337.24        3.12223600e+01       -2.79361718e-07  20.0869  20.1257
0202-10-31_15:13:25.266000      3337.65        3.14064700e+01       -1.30365818e-07  20.1087  20.0486
0202-10-31_15:13:25.668000      3338.05        3.18165200e+01       -5.05997185e-08  20.1087  20.0486
0202-10-31_15:13:26.105000      3338.48        3.20039300e+01        1.30191052e-07  20.1087  20.0486
0202-10-31_15:13:26.520000      3338.90        3.24129100e+01        3.69117502e-07  20.0774  19.9149
0202-10-31_15:13:26.914000      3339.29        3.28019400e+01        7.89888342e-07  20.0774  19.9149
0202-10-31_15:13:27.305000      3339.69        3.30102300e+01        1.25199873e-06  20.1068  20.1557
0202-10-31_15:13:27.707000      3340.09        3.34025300e+01        2.43652846e-06  20.1068  20.1557
0202-10-31_15:13:28.120000      3340.50        3.35874300e+01        2.79761422e-06  20.1068  20.1557
0202-10-31_15:13:28.527000      3340.90        3.39964900e+01        4.60651502e-06  20.1134  19.8983
0202-10-31_15:13:28.934000      3341.31        3.41822900e+01        6.22384192e-06  20.1134  19.8983
0202-10-31_15:13:29.330000      3341.71        3.45938600e+01        9.80767752e-06  20.1043  20.1327
0202-10-31_15:13:29.730000      3342.11        3.47794200e+01        1.14540701e-05  20.1043  20.1327
0202-10-31_15:13:30.145000      3342.53        3.51903100e+01        1.76748360e-05  20.1215  20.0230
0202-10-31_15:13:30.540000      3342.92        3.53763100e+01        2.21103777e-05  20.1215  20.0230

File: chapter 5/cold_vs_warm/20K/ffj23/Ic/0_degradation/step02/Ic_2023-10-31_15-15-45458942_ffj23-step02-20k.txt
# Ic = 31.11 A, n = 36.90 , Tavg = 20.09 K, f23-step2-20K
#datetime                        t_s     iHTS_A                vHTS_V                tHTS_K  tTAR_K
0202-10-31_15:14:54.030000      3426.41       -4.36642800e-01       -3.06759028e-07  20.0502  19.8736
0202-10-31_15:14:54.473000      3426.85       -4.37294400e-01       -3.00313278e-07  20.0263  20.0529
0202-10-31_15:14:54.875000      3427.25       -4.36980300e-01       -2.47383718e-07  20.0263  20.0529
0202-10-31_15:14:55.285000      3427.67       -4.36909100e-01       -3.64336968e-07  20.0647  19.9700
0202-10-31_15:14:55.680000      3428.06       -4.37608100e-01       -4.16958978e-07  20.0647  19.9700
0202-10-31_15:14:56.090000      3428.47       -4.38860500e-01       -4.03759928e-07  20.0647  19.9700
0202-10-31_15:14:56.500000      3428.88       -4.42601900e-01       -4.01094858e-07  20.0297  19.9081
0202-10-31_15:14:56.906000      3429.29       -1.59576800e-01       -4.09461938e-07  20.0297  19.9081
0202-10-31_15:14:57.320000      3429.70        2.57601500e-02       -6.55082218e-07  20.0609  20.1101
0202-10-31_15:14:57.727000      3430.11        4.33442200e-01       -6.20374328e-07  20.0609  20.1101
0202-10-31_15:14:58.133000      3430.51        6.16668800e-01       -6.39525638e-07  20.0609  20.1101
0202-10-31_15:14:58.530000      3430.91        1.02658700e+00       -6.81794888e-07  20.0562  19.8480
0202-10-31_15:14:58.938000      3431.32        1.21039100e+00       -5.71597348e-07  20.0562  19.8480
0202-10-31_15:14:59.344000      3431.72        1.61905400e+00       -6.85699528e-07  20.0590  20.0721
0202-10-31_15:14:59.746000      3432.12        1.80857300e+00       -7.39186858e-07  20.0590  20.0721
0202-10-31_15:15:00.145000      3432.53        2.19482100e+00       -5.70481738e-07  20.0577  19.9401
0202-10-31_15:15:00.540000      3432.92        2.39963400e+00       -4.81356848e-07  20.0577  19.9401
0202-10-31_15:15:00.934000      3433.31        2.79025200e+00       -6.04569838e-07  20.0577  19.9401
0202-10-31_15:15:01.336000      3433.72        2.99606600e+00       -5.15754168e-07  20.0337  19.9340
0202-10-31_15:15:01.742000      3434.12        3.38669100e+00       -5.72087598e-07  20.0337  19.9340
0202-10-31_15:15:02.140000      3434.52        3.59078800e+00       -6.32143288e-07  20.0337  19.9340
0202-10-31_15:15:02.535000      3434.91        3.98239700e+00       -6.59103908e-07  20.0357  20.0775
0202-10-31_15:15:02.930000      3435.31        4.18201000e+00       -5.45125578e-07  20.0357  20.0775
0202-10-31_15:15:03.344000      3435.72        4.57121500e+00       -6.32081308e-07  20.0525  19.8796
0202-10-31_15:15:03.746000      3436.13        4.77494800e+00       -4.96658448e-07  20.0525  19.8796
0202-10-31_15:15:04.145000      3436.53        5.16615500e+00       -4.87547618e-07  20.0265  20.0513
0202-10-31_15:15:04.555000      3436.93        5.37025200e+00       -5.64152958e-07  20.0265  20.0513
0202-10-31_15:15:04.957000      3437.34        5.75838900e+00       -5.14818128e-07  20.0265  20.0513
0202-10-31_15:15:05.360000      3437.74        5.94348300e+00       -4.73044668e-07  20.0456  19.8619
0202-10-31_15:15:05.760000      3438.14        6.35125600e+00       -4.91824128e-07  20.0456  19.8619
0202-10-31_15:15:06.168000      3438.55        6.53908900e+00       -4.89035098e-07  20.0477  19.9064
0202-10-31_15:15:06.562000      3438.94        6.94717000e+00       -5.31366368e-07  20.0477  19.9064
0202-10-31_15:15:06.957000      3439.34        7.33673100e+00       -6.68090778e-07  20.0477  19.9064
0202-10-31_15:15:07.360000      3439.74        7.54082000e+00       -6.55880908e-07  20.0668  19.9370
0202-10-31_15:15:07.760000      3440.14        7.92888700e+00       -6.30593518e-07  20.0668  19.9370
0202-10-31_15:15:08.164000      3440.55        8.11499900e+00       -5.65268258e-07  20.0560  19.8515
0202-10-31_15:15:08.570000      3440.95        8.52523500e+00       -5.19218278e-07  20.0560  19.8515
0202-10-31_15:15:08.960000      3441.34        8.70621500e+00       -5.27151518e-07  20.0560  19.8515
0202-10-31_15:15:09.355000      3441.74        9.12077300e+00       -6.74040398e-07  20.0561  20.0764
0202-10-31_15:15:09.758000      3442.14        9.30349800e+00       -6.54703128e-07  20.0561  20.0764
0202-10-31_15:15:10.168000      3442.55        9.71216400e+00       -5.69544768e-07  20.0583  19.9463
0202-10-31_15:15:10.566000      3442.95        9.89811300e+00       -6.15284848e-07  20.0583  19.9463
0202-10-31_15:15:10.970000      3443.35        1.02875400e+01       -6.71375328e-07  20.0583  19.9463
0202-10-31_15:15:11.375000      3443.75        1.04916100e+01       -6.06545888e-07  20.0394  19.9328
0202-10-31_15:15:11.777000      3444.16        1.08804800e+01       -6.89349068e-07  20.0394  19.9328
0202-10-31_15:15:12.170000      3444.55        1.10878300e+01       -5.82622218e-07  20.0372  20.0822
0202-10-31_15:15:12.566000      3444.94        1.14752700e+01       -4.88910828e-07  20.0372  20.0822
0202-10-31_15:15:12.965000      3445.35        1.16794500e+01       -4.82774968e-07  20.0372  20.0822
0202-10-31_15:15:13.375000      3445.76        1.20713600e+01       -6.23965558e-07  20.0316  19.9484
0202-10-31_15:15:13.777000      3446.16        1.22726600e+01       -6.30663048e-07  20.0316  19.9484
0202-10-31_15:15:14.190000      3446.57        1.26628200e+01       -6.95430438e-07  20.0430  20.0537
0202-10-31_15:15:14.582000      3446.96        1.28754800e+01       -5.47859948e-07  20.0430  20.0537
0202-10-31_15:15:15.027000      3447.41        1.32589200e+01       -6.31716678e-07  20.0430  20.0537
0202-10-31_15:15:15.430000      3447.81        1.34634400e+01       -6.35559338e-07  20.0887  19.9856
0202-10-31_15:15:15.824000      3448.20        1.38532000e+01       -7.21523328e-07  20.0887  19.9856
0202-10-31_15:15:16.273000      3448.65        1.40619500e+01       -5.82629808e-07  20.0464  19.9041
0202-10-31_15:15:16.676000      3449.06        1.44489300e+01       -6.65680818e-07  20.0464  19.9041
0202-10-31_15:15:17.086000      3449.46        1.46334600e+01       -5.73209098e-07  20.0464  19.9041
0202-10-31_15:15:17.504000      3449.88        1.50454200e+01       -5.14825478e-07  20.0672  20.1199
0202-10-31_15:15:17.906000      3450.29        1.54321400e+01       -5.62858708e-07  20.0672  20.1199
0202-10-31_15:15:18.320000      3450.70        1.56337700e+01       -6.92951308e-07  20.0525  19.8543
0202-10-31_15:15:18.727000      3451.10        1.60300700e+01       -5.82443878e-07  20.0525  19.8543
0202-10-31_15:15:19.150000      3451.53        1.62307200e+01       -6.03887848e-07  20.0525  19.8543
0202-10-31_15:15:19.555000      3451.94        1.66202300e+01       -6.23348218e-07  20.0406  20.0852
0202-10-31_15:15:19.957000      3452.34        1.68042100e+01       -6.71753338e-07  20.0406  20.0852
0202-10-31_15:15:20.360000      3452.74        1.72177800e+01       -6.71815318e-07  20.0553  19.8681
0202-10-31_15:15:20.760000      3453.14        1.74007800e+01       -6.76959518e-07  20.0553  19.8681
0202-10-31_15:15:21.164000      3453.54        1.78085200e+01       -5.68621318e-07  20.0557  19.9361
0202-10-31_15:15:21.560000      3453.94        1.79947200e+01       -4.94743088e-07  20.0557  19.9361
0202-10-31_15:15:21.950000      3454.33        1.84036400e+01       -5.79157638e-07  20.0557  19.9361
0202-10-31_15:15:22.348000      3454.73        1.85869500e+01       -5.92173098e-07  20.0831  19.9525
0202-10-31_15:15:22.746000      3455.12        1.89779000e+01       -5.50461648e-07  20.0831  19.9525
0202-10-31_15:15:23.152000      3455.53        1.91827600e+01       -5.43210178e-07  20.0827  19.8946
0202-10-31_15:15:23.560000      3455.94        1.95726100e+01       -6.20373258e-07  20.0827  19.8946
0202-10-31_15:15:23.953000      3456.33        1.97776400e+01       -6.45784398e-07  20.0827  19.8946
0202-10-31_15:15:24.348000      3456.73        2.01679600e+01       -5.51639238e-07  20.0793  20.0938
0202-10-31_15:15:24.742000      3457.12        2.03691800e+01       -4.71315258e-07  20.0793  20.0938
0202-10-31_15:15:25.156000      3457.53        2.07602900e+01       -5.07882058e-07  20.0793  20.0938
0202-10-31_15:15:25.560000      3457.94        2.09648700e+01       -5.28830288e-07  20.0645  19.8747
0202-10-31_15:15:25.960000      3458.34        2.13555900e+01       -6.70326948e-07  20.0645  19.8747
0202-10-31_15:15:26.355000      3458.74        2.15596100e+01       -6.35495098e-07  20.0575  20.0977
0202-10-31_15:15:26.750000      3459.13        2.19544900e+01       -6.32830028e-07  20.0575  20.0977
0202-10-31_15:15:27.150000      3459.53        2.21535900e+01       -5.71099548e-07  20.0668  20.1268
0202-10-31_15:15:27.550000      3459.93        2.25486100e+01       -6.19814558e-07  20.0668  20.1268
0202-10-31_15:15:27.953000      3460.33        2.27511800e+01       -5.97998168e-07  20.0668  20.1268
0202-10-31_15:15:28.360000      3460.74        2.31399000e+01       -8.46407538e-07  20.0629  19.9589
0202-10-31_15:15:28.760000      3461.14        2.33227100e+01       -7.28834548e-07  20.0629  19.9589
0202-10-31_15:15:29.168000      3461.55        2.37351800e+01       -5.96200798e-07  20.0671  20.0977
0202-10-31_15:15:29.562000      3461.94        2.41250200e+01       -5.44572798e-07  20.0671  20.0977
0202-10-31_15:15:29.957000      3462.34        2.43330600e+01       -7.34908428e-07  20.0671  20.0977
0202-10-31_15:15:30.360000      3462.74        2.47209100e+01       -7.97320658e-07  20.0853  19.8821
0202-10-31_15:15:30.766000      3463.14        2.49303200e+01       -8.25272908e-07  20.0853  19.8821
0202-10-31_15:15:31.168000      3463.55        2.53159300e+01       -6.42621928e-07  20.0762  19.9442
0202-10-31_15:15:31.574000      3463.95        2.54978200e+01       -5.42030708e-07  20.0762  19.9442
0202-10-31_15:15:31.965000      3464.35        2.59097900e+01       -5.90931658e-07  20.0762  19.9442
0202-10-31_15:15:32.363000      3464.74        2.60929800e+01       -7.61558178e-07  20.0939  19.9649
0202-10-31_15:15:32.766000      3465.14        2.65038600e+01       -8.50621138e-07  20.0939  19.9649
0202-10-31_15:15:33.170000      3465.55        2.66877900e+01       -7.92547378e-07  20.0949  19.9088
0202-10-31_15:15:33.574000      3465.95        2.70988500e+01       -8.60165808e-07  20.0949  19.9088
0202-10-31_15:15:33.977000      3466.36        2.72837300e+01       -7.41973008e-07  20.0949  19.9088
0202-10-31_15:15:34.445000      3466.83        2.76759200e+01       -7.39989698e-07  20.0550  20.0689
0202-10-31_15:15:34.848000      3467.23        2.78819500e+01       -7.89882308e-07  20.0550  20.0689
0202-10-31_15:15:35.254000      3467.63        2.82731200e+01       -7.85233928e-07  20.1109  20.0133
0202-10-31_15:15:35.660000      3468.04        2.84745200e+01       -6.35618088e-07  20.1109  20.0133
0202-10-31_15:15:36.080000      3468.46        2.88662000e+01       -6.84704968e-07  20.1109  20.0133
0202-10-31_15:15:36.490000      3468.87        2.90702400e+01       -7.79345978e-07  20.0817  19.9211
0202-10-31_15:15:36.890000      3469.27        2.94610200e+01       -7.89324228e-07  20.0817  19.9211
0202-10-31_15:15:37.297000      3469.68        2.96684000e+01       -7.13586358e-07  20.0976  20.1423
0202-10-31_15:15:37.700000      3470.08        3.00610500e+01       -8.24403738e-07  20.0976  20.1423
0202-10-31_15:15:38.105000      3470.49        3.02662300e+01       -7.57157168e-07  20.0976  20.1423
0202-10-31_15:15:38.508000      3470.89        3.06516800e+01       -5.44137418e-07  20.0864  19.9749
0202-10-31_15:15:38.902000      3471.28        3.08582400e+01       -5.45810838e-07  20.0864  19.9749
0202-10-31_15:15:39.300000      3471.68        3.12473700e+01       -4.62201978e-07  20.0797  20.1114
0202-10-31_15:15:39.700000      3472.08        3.14296500e+01       -5.57958598e-07  20.0797  20.1114
0202-10-31_15:15:40.105000      3472.49        3.18441900e+01       -2.52033228e-07  20.0797  20.1114
0202-10-31_15:15:40.510000      3472.89        3.20277600e+01       -1.18035928e-07  20.1050  19.9934
0202-10-31_15:15:40.914000      3473.29        3.24370400e+01        8.57490425e-08  20.1050  19.9934
0202-10-31_15:15:41.324000      3473.70        3.28298300e+01        4.28675522e-07  20.0934  19.9620
0202-10-31_15:15:41.740000      3474.12        3.30330500e+01        9.93422692e-07  20.0934  19.9620
0202-10-31_15:15:42.152000      3474.53        3.34218400e+01        2.33668047e-06  20.1089  20.1227
0202-10-31_15:15:42.560000      3474.94        3.36079300e+01        2.62890867e-06  20.1089  20.1227
0202-10-31_15:15:42.960000      3475.34        3.40171600e+01        4.65336757e-06  20.1089  20.1227
0202-10-31_15:15:43.367000      3475.75        3.42039400e+01        6.20611197e-06  20.0933  19.9862
0202-10-31_15:15:43.770000      3476.15        3.46149700e+01        1.00999656e-05  20.0933  19.9862
0202-10-31_15:15:44.180000      3476.56        3.48001600e+01        1.21882031e-05  20.0882  20.0916
0202-10-31_15:15:44.586000      3476.97        3.52118400e+01        1.84633279e-05  20.0882  20.0916
0202-10-31_15:15:45.055000      3477.43        3.53964600e+01        2.26704820e-05  20.0882  20.0916
