Repository: shortlab/2025-devitre-PhD

# 2025-devitre-PhD
Data repository for Alexis Devitre's PhD thesis

File: chapter 5/cold_vs_warm/20K/ffj23/Ic/0_degradation/step02/Ic_2023-10-31_15-17-08194634_ffj23-step02-20k.txt
# Ic = 14.09 A, n = 3.25 , Tavg = 20.12 K, f23-step2-20K
#datetime                        t_s     iHTS_A                vHTS_V                tHTS_K  tTAR_K
0202-10-31_15:16:16.600000      3508.98       -4.35888400e-01        1.79427405e-08  20.0537  19.9020
0202-10-31_15:16:17.010000      3509.39       -4.36066500e-01       -6.84551195e-08  20.0537  19.9020
0202-10-31_15:16:17.445000      3509.82       -4.36235800e-01       -1.08154095e-08  20.0770  20.1288
0202-10-31_15:16:17.844000      3510.22       -4.36593400e-01       -7.63278595e-08  20.0770  20.1288
0202-10-31_15:16:18.246000      3510.63       -4.36921400e-01       -4.91817195e-08  20.0764  19.8687
0202-10-31_15:16:18.650000      3511.03       -4.38083400e-01       -1.22006290e-07  20.0764  19.8687
0202-10-31_15:16:19.082000      3511.46       -4.41879800e-01       -1.75803510e-07  20.0764  19.8687
0202-10-31_15:16:19.490000      3511.87       -1.84214400e-01       -3.25729160e-07  20.0696  20.0892
0202-10-31_15:16:19.890000      3512.27       -6.74262700e-04       -2.72923600e-07  20.0696  20.0892
0202-10-31_15:16:20.300000      3512.68        4.09702600e-01       -3.67998410e-07  20.0788  19.9756
0202-10-31_15:16:20.690000      3513.07        5.98118600e-01       -3.17610000e-07  20.0788  19.9756
0202-10-31_15:16:21.098000      3513.48        1.00311100e+00       -3.17424060e-07  20.0689  19.9255
0202-10-31_15:16:21.504000      3513.88        1.19202200e+00       -2.98706600e-07  20.0689  19.9255
0202-10-31_15:16:21.918000      3514.30        1.60435000e+00       -2.57924840e-07  20.0689  19.9255
0202-10-31_15:16:22.324000      3514.70        1.78806000e+00       -1.99603200e-07  20.0487  20.0917
0202-10-31_15:16:22.740000      3515.12        2.18127900e+00       -1.99045390e-07  20.0487  20.0917
0202-10-31_15:16:23.145000      3515.52        2.38832600e+00       -1.83674760e-07  20.0643  19.8949
0202-10-31_15:16:23.543000      3515.92        2.77776500e+00       -1.72210340e-07  20.0643  19.8949
0202-10-31_15:16:23.945000      3516.32        2.97917800e+00       -2.04254710e-07  20.0643  19.8949
0202-10-31_15:16:24.348000      3516.73        3.36778900e+00       -2.86871830e-07  20.0637  20.0936
0202-10-31_15:16:24.742000      3517.12        3.57052900e+00       -2.95734730e-07  20.0637  20.0936
0202-10-31_15:16:25.137000      3517.52        3.96098100e+00       -1.63534940e-07  20.0637  20.0936
0202-10-31_15:16:25.540000      3517.92        4.16677500e+00       -8.83552195e-08  20.0878  20.0075
0202-10-31_15:16:25.938000      3518.32        4.55861200e+00       -8.05459495e-08  20.0878  20.0075
0202-10-31_15:16:26.340000      3518.72        4.76289800e+00       -1.18476690e-07  20.0577  19.8928
0202-10-31_15:16:26.742000      3519.12        5.15420800e+00       -1.75186870e-07  20.0577  19.8928
0202-10-31_15:16:27.152000      3519.53        5.35774500e+00       -2.60345100e-07  20.0846  20.1275
0202-10-31_15:16:27.562000      3519.94        5.74631100e+00       -8.94088495e-08  20.0846  20.1275
0202-10-31_15:16:28.027000      3520.41        5.93326700e+00       -1.01432650e-07  20.0846  20.1275
0202-10-31_15:16:28.445000      3520.82        6.34750400e+00       -2.07043730e-07  20.0731  19.8657
0202-10-31_15:16:28.844000      3521.22        6.52815200e+00       -2.15472780e-07  20.0731  19.8657
0202-10-31_15:16:29.254000      3521.63        6.94287200e+00       -1.88945540e-07  20.0574  20.0809
0202-10-31_15:16:29.656000      3522.04        7.32839500e+00       -1.58448590e-07  20.0574  20.0809
0202-10-31_15:16:30.098000      3522.48        7.53457000e+00       -5.54693950e-09  20.0574  20.0809
0202-10-31_15:16:30.535000      3522.92        7.92418500e+00       -7.96409950e-09  20.0740  19.9769
0202-10-31_15:16:30.930000      3523.31        8.10676600e+00       -1.12397670e-07  20.0740  19.9769
0202-10-31_15:16:31.330000      3523.71        8.51937600e+00       -8.14084795e-08  20.0615  19.9206
0202-10-31_15:16:31.727000      3524.11        8.69920500e+00       -8.46313495e-08  20.0615  19.9206
0202-10-31_15:16:32.145000      3524.52        9.11414300e+00       -1.82557190e-07  20.0615  19.9206
0202-10-31_15:16:32.540000      3524.92        9.29656800e+00       -2.06108970e-07  20.0473  20.0919
0202-10-31_15:16:32.930000      3525.31        9.70758300e+00       -1.18099680e-07  20.0473  20.0919
0202-10-31_15:16:33.340000      3525.72        9.89043700e+00       -1.86461830e-07  20.0669  19.8937
0202-10-31_15:16:33.742000      3526.12        1.02817000e+01       -8.64906995e-08  20.0669  19.8937
0202-10-31_15:16:34.150000      3526.53        1.04907800e+01        3.28796505e-08  20.0326  20.0422
0202-10-31_15:16:34.543000      3526.92        1.08747400e+01       -4.55229995e-08  20.0326  20.0422
0202-10-31_15:16:34.938000      3527.32        1.10804000e+01       -1.84354560e-07  20.0326  20.0422
0202-10-31_15:16:35.340000      3527.72        1.14684800e+01       -1.16116880e-07  20.0913  20.0108
0202-10-31_15:16:35.742000      3528.12        1.16748700e+01       -7.71949695e-08  20.0913  20.0108
0202-10-31_15:16:36.150000      3528.53        1.20612600e+01        4.42206505e-08  20.0572  19.8868
0202-10-31_15:16:36.543000      3528.92        1.22679700e+01        1.34647090e-07  20.0572  19.8868
0202-10-31_15:16:36.934000      3529.31        1.26606300e+01       -1.15311670e-07  20.0572  19.8868
0202-10-31_15:16:37.336000      3529.72        1.28704600e+01       -1.57209040e-07  20.0676  20.1223
0202-10-31_15:16:37.730000      3530.11        1.32538500e+01       -1.71030220e-07  20.0676  20.1223
0202-10-31_15:16:38.145000      3530.52        1.34585800e+01       -7.75668395e-08  20.0580  19.8624
0202-10-31_15:16:38.547000      3530.93        1.38484400e+01       -1.08679980e-07  20.0580  19.8624
0202-10-31_15:16:38.950000      3531.33        1.40558800e+01       -1.16427280e-07  20.0580  19.8624
0202-10-31_15:16:39.360000      3531.74        1.44500900e+01       -2.13051550e-07  20.0587  20.0943
0202-10-31_15:16:39.760000      3532.14        1.46291100e+01       -2.09580760e-07  20.0587  20.0943
0202-10-31_15:16:40.164000      3532.54        1.50376900e+01       -2.19497300e-07  20.0662  19.9825
0202-10-31_15:16:40.566000      3532.95        1.54293000e+01       -2.75587730e-07  20.0662  19.9825
0202-10-31_15:16:40.960000      3533.34        1.56327500e+01       -2.64679530e-07  20.0662  19.9825
0202-10-31_15:16:41.355000      3533.74        1.60247300e+01       -5.97793195e-08  20.0409  20.0785
0202-10-31_15:16:41.758000      3534.14        1.62296400e+01       -8.60582595e-08  20.0409  20.0785
0202-10-31_15:16:42.176000      3534.56        1.66169000e+01       -6.33741795e-08  20.0409  20.0785
0202-10-31_15:16:42.586000      3534.97        1.68016800e+01       -7.57078695e-08  20.0516  20.0953
0202-10-31_15:16:43.020000      3535.40        1.72108500e+01       -1.52789695e-08  20.0516  20.0953
0202-10-31_15:16:43.445000      3535.83        1.74006300e+01       -8.95290495e-08  20.0721  19.8977
0202-10-31_15:16:43.840000      3536.22        1.78092300e+01        4.37244405e-08  20.0721  19.8977
0202-10-31_15:16:44.293000      3536.67        1.79962100e+01        4.54598305e-08  20.0412  20.0379
0202-10-31_15:16:44.695000      3537.08        1.84034600e+01        4.64514905e-08  20.0412  20.0379
0202-10-31_15:16:45.113000      3537.49        1.85881000e+01       -8.82274995e-08  20.0412  20.0379
0202-10-31_15:16:45.510000      3537.89        1.89785000e+01        3.00465050e-09  20.0771  20.0164
0202-10-31_15:16:45.918000      3538.30        1.91815000e+01        2.03585905e-08  20.0771  20.0164
0202-10-31_15:16:46.320000      3538.70        1.95730300e+01        9.21295405e-08  20.0579  19.8823
0202-10-31_15:16:46.734000      3539.12        1.97811300e+01        4.43442205e-08  20.0579  19.8823
0202-10-31_15:16:47.137000      3539.52        2.01707800e+01        3.38730505e-08  20.0579  19.8823
0202-10-31_15:16:47.530000      3539.91        2.03739100e+01        8.52563805e-08  20.0644  20.1283
0202-10-31_15:16:47.926000      3540.31        2.07649400e+01        3.85866305e-08  20.0644  20.1283
0202-10-31_15:16:48.344000      3540.72        2.09678600e+01        7.94304105e-08  20.0675  19.8709
0202-10-31_15:16:48.750000      3541.13        2.13595200e+01       -2.37636595e-08  20.0675  19.8709
0202-10-31_15:16:49.152000      3541.53        2.15669200e+01       -9.31794795e-08  20.0675  19.8709
0202-10-31_15:16:49.555000      3541.94        2.19557000e+01       -1.12888620e-07  20.0594  20.0730
0202-10-31_15:16:49.957000      3542.34        2.21642900e+01       -1.76897695e-08  20.0594  20.0730
0202-10-31_15:16:50.355000      3542.74        2.25568300e+01        2.02410205e-08  20.0782  19.8770
0202-10-31_15:16:50.750000      3543.13        2.27610300e+01        1.39192205e-08  20.0782  19.8770
0202-10-31_15:16:51.160000      3543.54        2.31495200e+01        7.28753050e-09  20.0679  19.9194
0202-10-31_15:16:51.555000      3543.93        2.33403800e+01       -4.04978295e-08  20.0679  19.9194
0202-10-31_15:16:51.945000      3544.33        2.37449900e+01       -1.14871930e-07  20.0679  19.9194
0202-10-31_15:16:52.348000      3544.73        2.41341100e+01       -8.48743795e-08  20.0900  19.9859
0202-10-31_15:16:52.754000      3545.13        2.43389800e+01       -1.13012580e-07  20.0900  19.9859
0202-10-31_15:16:53.164000      3545.54        2.47296000e+01        1.56514505e-08  20.0910  19.9056
0202-10-31_15:16:53.582000      3545.96        2.49338500e+01        1.33656970e-07  20.0910  19.9056
0202-10-31_15:16:54.020000      3546.40        2.53228500e+01       -1.38515795e-08  20.0910  19.9056
0202-10-31_15:16:54.457000      3546.84        2.55124300e+01        4.69492105e-08  20.0512  20.0426
0202-10-31_15:16:54.860000      3547.24        2.59227700e+01        8.52262050e-09  20.0512  20.0426
0202-10-31_15:16:55.266000      3547.64        2.61106300e+01        5.42370050e-09  20.0993  20.0347
0202-10-31_15:16:55.668000      3548.05        2.65179000e+01        1.93528080e-07  20.0993  20.0347
0202-10-31_15:16:56.094000      3548.47        2.67019900e+01        7.81863205e-08  20.0993  20.0347
0202-10-31_15:16:56.492000      3548.87        2.71124500e+01        1.76855900e-07  20.0716  19.8938
0202-10-31_15:16:56.895000      3549.27        2.72993900e+01        1.47354190e-07  20.0716  19.8938
0202-10-31_15:16:57.297000      3549.68        2.76888900e+01        3.79623505e-08  20.0886  20.1414
0202-10-31_15:16:57.703000      3550.08        2.78910900e+01        2.24677505e-08  20.0886  20.1414
0202-10-31_15:16:58.105000      3550.49        2.82802600e+01       -4.40350495e-08  20.0844  19.8865
0202-10-31_15:16:58.523000      3550.90        2.84858900e+01       -9.72124995e-08  20.0844  19.8865
0202-10-31_15:16:58.926000      3551.31        2.88741300e+01       -2.61246795e-08  20.0844  19.8865
0202-10-31_15:16:59.340000      3551.72        2.90817000e+01        2.33327105e-08  20.0699  20.0860
0202-10-31_15:16:59.746000      3552.12        2.94692200e+01        7.28534105e-08  20.0699  20.0860
0202-10-31_15:17:00.140000      3552.52        2.96749200e+01        1.30245370e-07  20.0961  20.0156
0202-10-31_15:17:00.535000      3552.91        3.00655900e+01        1.12829460e-07  20.0961  20.0156
0202-10-31_15:17:00.930000      3553.31        3.02690400e+01        5.43838605e-08  20.0961  20.0156
0202-10-31_15:17:01.340000      3553.72        3.06652900e+01        9.79546505e-08  20.0989  19.9352
0202-10-31_15:17:01.742000      3554.12        3.08655200e+01        1.39852020e-07  20.0989  19.9352
0202-10-31_15:17:02.150000      3554.53        3.12512600e+01        2.41930380e-07  20.0749  20.1203
0202-10-31_15:17:02.550000      3554.93        3.14383800e+01        2.93806260e-07  20.0749  20.1203
0202-10-31_15:17:02.953000      3555.33        3.18509400e+01        2.49119860e-07  20.0749  20.1203
0202-10-31_15:17:03.348000      3555.73        3.20342300e+01        4.67903470e-07  20.0873  19.9501
0202-10-31_15:17:03.742000      3556.12        3.24459000e+01        9.35282270e-07  20.0873  19.9501
0202-10-31_15:17:04.150000      3556.53        3.28327200e+01        1.47821268e-06  20.0873  19.9501
0202-10-31_15:17:04.560000      3556.94        3.30421500e+01        1.86799394e-06  20.0734  20.0634
0202-10-31_15:17:04.957000      3557.34        3.34300800e+01        3.19723720e-06  20.0734  20.0634
0202-10-31_15:17:05.360000      3557.74        3.36155800e+01        3.53625860e-06  20.0991  19.9030
0202-10-31_15:17:05.760000      3558.14        3.40244100e+01        5.59424850e-06  20.0991  19.9030
0202-10-31_15:17:06.164000      3558.55        3.42117600e+01        6.94878460e-06  20.0838  19.9112
0202-10-31_15:17:06.570000      3558.95        3.46228300e+01        1.03508982e-05  20.0838  19.9112
0202-10-31_15:17:07.023000      3559.40        3.48073100e+01        1.21961165e-05  20.0838  19.9112
0202-10-31_15:17:07.434000      3559.81        3.52179100e+01        1.94514216e-05  20.1206  20.1609
0202-10-31_15:17:07.830000      3560.21        3.53997800e+01        2.35475682e-05  20.1206  20.1609

File: chapter 5/cold_vs_warm/20K/ffj23/Ic/0_degradation/step02/Ic_2023-10-31_15-18-12695770_ffj23-step02-20k.txt
# Ic = 25.31 A, n = 9.52 , Tavg = 20.09 K, f23-step2-20K
#datetime                        t_s     iHTS_A                vHTS_V                tHTS_K  tTAR_K
0202-10-31_15:17:21.484000      3573.86       -4.36293600e-01       -4.31458930e-07  20.0975  19.9412
0202-10-31_15:17:21.883000      3574.26       -4.36117000e-01       -4.33070370e-07  20.0975  19.9412
0202-10-31_15:17:22.293000      3574.67       -4.36246100e-01       -3.33903610e-07  20.0972  20.1284
0202-10-31_15:17:22.695000      3575.08       -4.36773000e-01       -3.15804470e-07  20.0972  20.1284
0202-10-31_15:17:23.110000      3575.49       -4.36764100e-01       -1.64019520e-07  20.1269  19.9295
0202-10-31_15:17:23.500000      3575.88       -4.38521800e-01       -3.41091630e-07  20.1269  19.9295
0202-10-31_15:17:23.895000      3576.28       -4.41522700e-01       -4.72795600e-07  20.1269  19.9295
0202-10-31_15:17:24.290000      3576.67       -1.42297300e-01       -6.01896470e-07  20.0718  20.0567
0202-10-31_15:17:24.695000      3577.07        4.34384000e-02       -5.82869120e-07  20.0718  20.0567
0202-10-31_15:17:25.105000      3577.48        4.53923900e-01       -5.11346120e-07  20.0718  20.0567
0202-10-31_15:17:25.504000      3577.88        6.39263000e-01       -6.04623520e-07  20.1106  20.0469
0202-10-31_15:17:25.906000      3578.29        1.05140300e+00       -6.22659220e-07  20.1106  20.0469
0202-10-31_15:17:26.312000      3578.69        1.23372100e+00       -5.27274550e-07  20.0608  19.8977
0202-10-31_15:17:26.707000      3579.09        1.64417300e+00       -4.16953110e-07  20.0608  19.8977
0202-10-31_15:17:27.120000      3579.50        1.82475300e+00       -4.89529750e-07  20.0770  20.1419
0202-10-31_15:17:27.516000      3579.89        2.21143200e+00       -6.58172800e-07  20.0770  20.1419
0202-10-31_15:17:27.920000      3580.30        2.41884400e+00       -6.75774650e-07  20.0770  20.1419
0202-10-31_15:17:28.332000      3580.71        2.80912700e+00       -4.67092110e-07  20.0750  19.8866
0202-10-31_15:17:28.734000      3581.11        3.01596900e+00       -4.93928350e-07  20.0750  19.8866
0202-10-31_15:17:29.145000      3581.52        3.40504700e+00       -4.66038090e-07  20.0609  20.0805
0202-10-31_15:17:29.555000      3581.93        3.60993600e+00       -7.03229250e-07  20.0609  20.0805
0202-10-31_15:17:29.960000      3582.34        3.99738700e+00       -6.88168510e-07  20.0609  20.0805
0202-10-31_15:17:30.375000      3582.75        4.20455500e+00       -7.14943160e-07  20.0867  19.8870
0202-10-31_15:17:30.766000      3583.15        4.59627700e+00       -6.34991080e-07  20.0867  19.8870
0202-10-31_15:17:31.170000      3583.55        4.79932100e+00       -5.33780430e-07  20.0979  19.9282
0202-10-31_15:17:31.574000      3583.95        5.19028700e+00       -5.53489550e-07  20.0979  19.9282
0202-10-31_15:17:31.992000      3584.37        5.39430400e+00       -7.66757060e-07  20.0979  19.9282
0202-10-31_15:17:32.434000      3584.81        5.78375600e+00       -5.92349980e-07  20.0811  20.1073
0202-10-31_15:17:32.824000      3585.20        5.96596600e+00       -5.51072390e-07  20.0811  20.1073
0202-10-31_15:17:33.246000      3585.63        6.37878900e+00       -5.52249980e-07  20.0980  19.9086
0202-10-31_15:17:33.640000      3586.02        6.56551600e+00       -6.28359400e-07  20.0980  19.9086
0202-10-31_15:17:34.055000      3586.43        6.97371800e+00       -6.42552440e-07  20.0980  19.9086
0202-10-31_15:17:34.465000      3586.84        7.36417700e+00       -6.40879030e-07  20.0446  20.0433
0202-10-31_15:17:34.863000      3587.24        7.57116700e+00       -6.01460790e-07  20.0446  20.0433
0202-10-31_15:17:35.280000      3587.66        7.96071800e+00       -5.84602680e-07  20.0733  20.0300
0202-10-31_15:17:35.684000      3588.06        8.14312600e+00       -5.47043800e-07  20.0733  20.0300
0202-10-31_15:17:36.090000      3588.47        8.55447300e+00       -4.49737790e-07  20.0733  20.0300
0202-10-31_15:17:36.500000      3588.88        8.74131300e+00       -4.87234690e-07  20.0467  19.8890
0202-10-31_15:17:36.895000      3589.28        9.15186000e+00       -4.82772250e-07  20.0467  19.8890
0202-10-31_15:17:37.293000      3589.67        9.33622700e+00       -5.22004540e-07  20.0563  20.1293
0202-10-31_15:17:37.688000      3590.07        9.74553900e+00       -4.99506400e-07  20.0563  20.1293
0202-10-31_15:17:38.105000      3590.49        9.92936400e+00       -4.88474260e-07  20.0776  19.8708
0202-10-31_15:17:38.500000      3590.88        1.03209900e+01       -5.34710110e-07  20.0776  19.8708
0202-10-31_15:17:38.890000      3591.27        1.05271000e+01       -4.63620940e-07  20.0776  19.8708
0202-10-31_15:17:39.290000      3591.67        1.09138700e+01       -4.56865300e-07  20.0734  20.0726
0202-10-31_15:17:39.695000      3592.07        1.11190000e+01       -4.83330050e-07  20.0734  20.0726
0202-10-31_15:17:40.117000      3592.50        1.15103800e+01       -5.92594710e-07  20.0734  20.0726
0202-10-31_15:17:40.510000      3592.89        1.17162400e+01       -4.67273640e-07  20.0800  19.9941
0202-10-31_15:17:40.914000      3593.29        1.21077000e+01       -5.38920650e-07  20.0800  19.9941
0202-10-31_15:17:41.320000      3593.70        1.23100300e+01       -4.23826790e-07  20.0760  19.9205
0202-10-31_15:17:41.715000      3594.09        1.27040700e+01       -3.80565880e-07  20.0760  19.9205
0202-10-31_15:17:42.137000      3594.52        1.29112800e+01       -4.84751540e-07  20.0760  19.9205
0202-10-31_15:17:42.543000      3594.92        1.32945900e+01       -4.46448900e-07  20.0465  20.0977
0202-10-31_15:17:42.945000      3595.32        1.35025000e+01       -4.76446440e-07  20.0465  20.0977
0202-10-31_15:17:43.348000      3595.73        1.38897100e+01       -5.42701330e-07  20.0759  19.9000
0202-10-31_15:17:43.750000      3596.13        1.40940200e+01       -3.79512240e-07  20.0759  19.9000
0202-10-31_15:17:44.145000      3596.52        1.44856300e+01       -4.74896980e-07  20.0338  20.0365
0202-10-31_15:17:44.540000      3596.92        1.46702400e+01       -6.73661660e-07  20.0338  20.0365
0202-10-31_15:17:44.934000      3597.31        1.50795500e+01       -6.41432900e-07  20.0338  20.0365
0202-10-31_15:17:45.340000      3597.72        1.54710700e+01       -6.17757160e-07  20.0750  20.0185
0202-10-31_15:17:45.742000      3598.12        1.56749600e+01       -6.66906560e-07  20.0750  20.0185
0202-10-31_15:17:46.150000      3598.53        1.60651400e+01       -6.92814820e-07  20.0750  20.0185
0202-10-31_15:17:46.543000      3598.92        1.62691100e+01       -5.70221610e-07  20.0469  19.8852
0202-10-31_15:17:46.938000      3599.32        1.66577600e+01       -6.01086840e-07  20.0469  19.8852
0202-10-31_15:17:47.344000      3599.72        1.68446800e+01       -5.83299040e-07  20.0705  20.1281
0202-10-31_15:17:47.746000      3600.13        1.72503900e+01       -6.57487150e-07  20.0705  20.1281
0202-10-31_15:17:48.156000      3600.53        1.74374300e+01       -6.65854230e-07  20.0827  19.8693
0202-10-31_15:17:48.547000      3600.93        1.78486100e+01       -5.76357470e-07  20.0827  19.8693
0202-10-31_15:17:48.938000      3601.32        1.80356200e+01       -5.74622070e-07  20.0827  19.8693
0202-10-31_15:17:49.336000      3601.71        1.84453900e+01       -6.19556390e-07  20.0612  20.0738
0202-10-31_15:17:49.742000      3602.12        1.86337300e+01       -6.56433520e-07  20.0612  20.0738
0202-10-31_15:17:50.140000      3602.52        1.90187300e+01       -4.91633030e-07  20.0612  20.0738
0202-10-31_15:17:50.540000      3602.92        1.92224700e+01       -6.26559950e-07  20.0716  19.9887
0202-10-31_15:17:50.940000      3603.32        1.96126400e+01       -5.55594710e-07  20.0716  19.9887
0202-10-31_15:17:51.348000      3603.73        1.98202400e+01       -4.99318350e-07  20.0617  19.9186
0202-10-31_15:17:51.740000      3604.12        2.02088600e+01       -4.72355970e-07  20.0617  19.9186
0202-10-31_15:17:52.152000      3604.53        2.04112900e+01       -5.82551750e-07  20.0596  20.0973
0202-10-31_15:17:52.543000      3604.92        2.08036600e+01       -5.85774630e-07  20.0596  20.0973
0202-10-31_15:17:52.950000      3605.33        2.10061400e+01       -6.08210810e-07  20.0596  20.0973
0202-10-31_15:17:53.350000      3605.73        2.13980500e+01       -5.15677060e-07  20.0479  19.9349
0202-10-31_15:17:53.754000      3606.13        2.16058700e+01       -3.03710930e-07  20.0479  19.9349
0202-10-31_15:17:54.150000      3606.53        2.19968200e+01       -4.90327890e-07  20.0451  20.0458
0202-10-31_15:17:54.543000      3606.92        2.22008000e+01       -5.67181110e-07  20.0451  20.0458
0202-10-31_15:17:54.934000      3607.31        2.25915100e+01       -5.69288370e-07  20.0451  20.0458
0202-10-31_15:17:55.340000      3607.72        2.27974700e+01       -6.01269230e-07  20.0873  20.0205
0202-10-31_15:17:55.742000      3608.12        2.31866700e+01       -6.09760270e-07  20.0873  20.0205
0202-10-31_15:17:56.140000      3608.52        2.33687700e+01       -4.77374410e-07  20.0873  20.0205
0202-10-31_15:17:56.543000      3608.92        2.37787700e+01       -4.76692650e-07  20.0547  19.8969
0202-10-31_15:17:56.945000      3609.33        2.41673200e+01       -5.60363480e-07  20.0547  19.8969
0202-10-31_15:17:57.340000      3609.72        2.43739300e+01       -5.18528070e-07  20.0714  20.1329
0202-10-31_15:17:57.734000      3610.11        2.47657800e+01       -6.63680620e-07  20.0714  20.1329
0202-10-31_15:17:58.137000      3610.52        2.49720500e+01       -6.88967450e-07  20.0720  19.8734
0202-10-31_15:17:58.527000      3610.91        2.53649400e+01       -6.92872090e-07  20.0720  19.8734
0202-10-31_15:17:58.920000      3611.30        2.55495200e+01       -5.68791320e-07  20.0720  19.8734
0202-10-31_15:17:59.332000      3611.71        2.59556600e+01       -6.31823360e-07  20.0592  20.0826
0202-10-31_15:17:59.727000      3612.11        2.61451700e+01       -5.74865200e-07  20.0592  20.0826
0202-10-31_15:18:00.130000      3612.51        2.65516300e+01       -6.17816240e-07  20.0817  19.9910
0202-10-31_15:18:00.523000      3612.90        2.67377900e+01       -5.60672140e-07  20.0817  19.9910
0202-10-31_15:18:00.930000      3613.31        2.71462600e+01       -5.64886680e-07  20.0817  19.9910
0202-10-31_15:18:01.340000      3613.72        2.73311400e+01       -3.78455620e-07  20.0834  19.9371
0202-10-31_15:18:01.742000      3614.12        2.77218200e+01       -4.93363590e-07  20.0834  19.9371
0202-10-31_15:18:02.150000      3614.53        2.79263300e+01       -5.51623300e-07  20.0834  19.9371
0202-10-31_15:18:02.550000      3614.93        2.83141800e+01       -6.26617170e-07  20.0749  20.1077
0202-10-31_15:18:02.945000      3615.32        2.85230000e+01       -6.47132030e-07  20.0749  20.1077
0202-10-31_15:18:03.340000      3615.72        2.89133300e+01       -4.46384140e-07  20.0941  19.9104
0202-10-31_15:18:03.742000      3616.12        2.91165000e+01       -3.99033240e-07  20.0941  19.9104
0202-10-31_15:18:04.152000      3616.53        2.95058200e+01       -4.16201350e-07  20.0941  19.9104
0202-10-31_15:18:04.555000      3616.93        2.97122800e+01       -4.59772170e-07  20.0533  20.0654
0202-10-31_15:18:04.957000      3617.34        3.01021100e+01       -5.28816110e-07  20.0533  20.0654
0202-10-31_15:18:05.355000      3617.73        3.03078300e+01       -5.07123670e-07  20.0913  19.8906
0202-10-31_15:18:05.750000      3618.13        3.06992400e+01       -3.69283700e-07  20.0913  19.8906
0202-10-31_15:18:06.145000      3618.52        3.09024200e+01       -2.96706990e-07  20.0710  19.9139
0202-10-31_15:18:06.555000      3618.93        3.12912500e+01       -2.42661830e-07  20.0710  19.9139
0202-10-31_15:18:06.960000      3619.34        3.14775500e+01       -1.25832540e-07  20.0710  19.9139
0202-10-31_15:18:07.375000      3619.75        3.18904000e+01        9.40434000e-09  20.0967  19.9858
0202-10-31_15:18:07.780000      3620.16        3.20790000e+01        1.21027440e-07  20.0967  19.9858
0202-10-31_15:18:08.195000      3620.57        3.24888600e+01        4.48211420e-07  20.0987  19.8877
0202-10-31_15:18:08.598000      3620.98        3.28745200e+01        9.29845590e-07  20.0987  19.8877
0202-10-31_15:18:09.020000      3621.40        3.30801800e+01        1.40323662e-06  20.0987  19.8877
0202-10-31_15:18:09.473000      3621.85        3.34679800e+01        2.80872120e-06  20.0931  20.1044
0202-10-31_15:18:09.887000      3622.27        3.36535700e+01        3.08446310e-06  20.0931  20.1044
0202-10-31_15:18:10.285000      3622.66        3.40602800e+01        5.27155700e-06  20.1137  20.0041
0202-10-31_15:18:10.688000      3623.07        3.42504800e+01        6.60607600e-06  20.1137  20.0041
0202-10-31_15:18:11.100000      3623.48        3.46603600e+01        1.01050047e-05  20.1137  20.0041
0202-10-31_15:18:11.508000      3623.89        3.48463700e+01        1.22007424e-05  20.0947  19.9572
0202-10-31_15:18:11.910000      3624.29        3.52532000e+01        1.91789524e-05  20.0947  19.9572
0202-10-31_15:18:12.330000      3624.71        3.54424300e+01        2.41508595e-05  20.0895  20.1243

File: chapter 5/cold_vs_warm/20K/ffj23/Ic/0_degradation/step02/Ic_2023-10-31_15-19-15428013_ffj23-step02-20k.txt
# Ic = 31.17 A, n = 37.83 , Tavg = 20.08 K, f23-step2-20K
#datetime                        t_s     iHTS_A                vHTS_V                tHTS_K  tTAR_K
0202-10-31_15:18:24.520000      3636.90       -4.36003100e-01        1.41062785e-08  20.0672  20.0748
0202-10-31_15:18:24.914000      3637.29       -4.36136700e-01        2.51384285e-08  20.0672  20.0748
0202-10-31_15:18:25.310000      3637.69       -4.36409800e-01        4.91860385e-08  20.1173  20.0317
0202-10-31_15:18:25.703000      3638.08       -4.36483500e-01        1.15750809e-07  20.1173  20.0317
0202-10-31_15:18:26.133000      3638.51       -4.37292300e-01        1.51078479e-07  20.1173  20.0317
0202-10-31_15:18:26.523000      3638.90       -4.39622400e-01        9.23849585e-08  20.0920  19.9205
0202-10-31_15:18:26.918000      3639.30       -4.41018300e-01        6.83357585e-08  20.0920  19.9205
0202-10-31_15:18:27.310000      3639.69       -1.19043700e-01       -9.32433915e-08  20.1140  20.1466
0202-10-31_15:18:27.703000      3640.08        6.94965800e-02       -1.36194391e-07  20.1140  20.1466
0202-10-31_15:18:28.120000      3640.50        4.77754500e-01       -1.44933331e-07  20.1140  20.1466
0202-10-31_15:18:28.523000      3640.90        6.68265900e-01       -7.53316515e-08  20.1066  19.8831
0202-10-31_15:18:28.920000      3641.30        1.07225400e+00       -1.14749881e-07  20.1066  19.8831
0202-10-31_15:18:29.330000      3641.71        1.25929500e+00       -9.68381415e-08  20.0785  20.0989
0202-10-31_15:18:29.727000      3642.11        1.66865000e+00       -1.45739051e-07  20.0785  20.0989
0202-10-31_15:18:30.137000      3642.51        1.85558200e+00       -2.47941351e-07  20.0816  19.9908
0202-10-31_15:18:30.540000      3642.92        2.24151500e+00       -2.57919861e-07  20.0816  19.9908
0202-10-31_15:18:30.940000      3643.32        2.45100500e+00       -9.41110915e-08  20.0816  19.9908
0202-10-31_15:18:31.332000      3643.71        2.84224600e+00       -2.23401615e-08  20.0619  19.9422
0202-10-31_15:18:31.727000      3644.11        3.04918400e+00       -1.33157451e-07  20.0619  19.9422
0202-10-31_15:18:32.140000      3644.52        3.43782900e+00       -1.88999941e-07  20.0619  19.9422
0202-10-31_15:18:32.550000      3644.93        3.64302000e+00       -2.39760331e-07  20.0628  20.1036
0202-10-31_15:18:32.950000      3645.33        4.03206100e+00       -2.34678981e-07  20.0628  20.1036
0202-10-31_15:18:33.350000      3645.73        4.23507300e+00       -2.76452621e-07  20.0933  19.9050
0202-10-31_15:18:33.754000      3646.13        4.63327800e+00       -1.63776011e-07  20.0933  19.9050
0202-10-31_15:18:34.160000      3646.54        4.83265000e+00       -1.32538921e-07  20.0933  19.9050
0202-10-31_15:18:34.562000      3646.94        5.22390800e+00       -8.09729515e-08  20.0661  20.0638
0202-10-31_15:18:34.957000      3647.33        5.42479200e+00       -1.85096551e-07  20.0661  20.0638
0202-10-31_15:18:35.350000      3647.73        5.81437800e+00       -2.87871915e-08  20.0773  19.8820
0202-10-31_15:18:35.746000      3648.13        5.99962800e+00       -1.42703371e-07  20.0773  19.8820
0202-10-31_15:18:36.160000      3648.54        6.40960800e+00       -3.84558115e-08  20.0773  19.8820
0202-10-31_15:18:36.555000      3648.93        6.59519900e+00       -1.36644815e-08  20.0672  19.9096
0202-10-31_15:18:36.957000      3649.34        7.00592200e+00        3.41208185e-08  20.0672  19.9096
0202-10-31_15:18:37.363000      3649.74        7.39531200e+00       -6.56023215e-08  20.1029  19.9689
0202-10-31_15:18:37.766000      3650.14        7.60082700e+00       -1.97678161e-07  20.1029  19.9689
0202-10-31_15:18:38.164000      3650.54        7.99107800e+00       -1.30369681e-07  20.0686  19.8694
0202-10-31_15:18:38.555000      3650.93        8.18201100e+00       -7.73160615e-08  20.0686  19.8694
0202-10-31_15:18:38.953000      3651.33        8.58831000e+00        5.17747850e-09  20.0686  19.8694
0202-10-31_15:18:39.363000      3651.74        8.77170200e+00       -1.97997915e-08  20.0662  20.0966
0202-10-31_15:18:39.766000      3652.15        9.17903800e+00       -5.76065815e-08  20.0662  20.0966
0202-10-31_15:18:40.164000      3652.54        9.36600400e+00       -2.38769271e-07  20.0647  19.9679
0202-10-31_15:18:40.560000      3652.94        9.77690400e+00       -1.88380881e-07  20.0647  19.9679
0202-10-31_15:18:40.957000      3653.34        9.96037300e+00       -6.06435215e-08  20.0647  19.9679
0202-10-31_15:18:41.350000      3653.73        1.03490800e+01       -1.34893571e-07  20.0383  20.0904
0202-10-31_15:18:41.754000      3654.13        1.05540000e+01       -1.43818451e-07  20.0383  20.0904
0202-10-31_15:18:42.156000      3654.54        1.09458800e+01       -2.01396331e-07  20.0383  20.0904
0202-10-31_15:18:42.550000      3654.93        1.11504200e+01       -1.88701215e-08  20.0590  20.0934
0202-10-31_15:18:42.940000      3655.32        1.15366300e+01       -3.43751150e-09  20.0590  20.0934
0202-10-31_15:18:43.344000      3655.72        1.17497400e+01       -2.64934615e-08  20.0893  19.8948
0202-10-31_15:18:43.750000      3656.13        1.21329700e+01       -8.67983815e-08  20.0893  19.8948
0202-10-31_15:18:44.156000      3656.53        1.23390700e+01       -1.18531291e-07  20.0431  20.0583
0202-10-31_15:18:44.560000      3656.94        1.27294000e+01       -1.88316591e-07  20.0431  20.0583
0202-10-31_15:18:44.950000      3657.33        1.29340300e+01       -3.45448315e-08  20.0431  20.0583
0202-10-31_15:18:45.348000      3657.73        1.33269800e+01       -2.84089715e-08  20.0888  20.0002
0202-10-31_15:18:45.746000      3658.12        1.35298300e+01       -1.16046411e-07  20.0888  20.0002
0202-10-31_15:18:46.156000      3658.54        1.39200100e+01       -9.31144015e-08  20.0417  19.9042
0202-10-31_15:18:46.560000      3658.94        1.41259300e+01       -3.28694261e-07  20.0417  19.9042
0202-10-31_15:18:46.953000      3659.33        1.45169200e+01       -1.69905631e-07  20.0417  19.9042
0202-10-31_15:18:47.348000      3659.73        1.46987500e+01       -1.36685211e-07  20.0621  20.1226
0202-10-31_15:18:47.740000      3660.12        1.51099400e+01       -8.14004915e-08  20.0621  20.1226
0202-10-31_15:18:48.145000      3660.52        1.55005700e+01       -1.14187051e-07  20.0466  19.8597
0202-10-31_15:18:48.547000      3660.93        1.57040100e+01       -8.97055915e-08  20.0466  19.8597
0202-10-31_15:18:48.953000      3661.33        1.60951000e+01        6.88970985e-08  20.0466  19.8597
0202-10-31_15:18:49.344000      3661.72        1.63016800e+01       -1.31479021e-07  20.0427  20.0862
0202-10-31_15:18:49.740000      3662.12        1.66887500e+01       -1.54163121e-07  20.0427  20.0862
0202-10-31_15:18:50.140000      3662.52        1.68757700e+01       -2.68017411e-07  20.0648  19.9625
0202-10-31_15:18:50.547000      3662.93        1.72869300e+01       -2.37090261e-07  20.0648  19.9625
0202-10-31_15:18:50.950000      3663.33        1.74675200e+01       -9.63993815e-08  20.0648  19.9625
0202-10-31_15:18:51.367000      3663.75        1.78812300e+01       -2.48763215e-08  20.0600  19.9385
0202-10-31_15:18:51.770000      3664.15        1.80656900e+01       -1.54039281e-07  20.0600  19.9385
0202-10-31_15:18:52.184000      3664.56        1.84711800e+01       -2.07774541e-07  20.0629  20.0920
0202-10-31_15:18:52.586000      3664.97        1.86595800e+01       -2.37834061e-07  20.0629  20.0920
0202-10-31_15:18:53.023000      3665.40        1.90492000e+01       -1.87755521e-07  20.0629  20.0920
0202-10-31_15:18:53.438000      3665.82        1.92566500e+01       -1.07431531e-07  20.0913  19.8983
0202-10-31_15:18:53.832000      3666.21        1.96490100e+01       -3.98131115e-08  20.0913  19.8983
0202-10-31_15:18:54.242000      3666.62        1.98568400e+01       -1.26706811e-07  20.0516  20.0634
0202-10-31_15:18:54.633000      3667.01        2.02394600e+01       -1.07369561e-07  20.0516  20.0634
0202-10-31_15:18:55.090000      3667.47        2.04483700e+01       -1.72570821e-07  20.0516  20.0634
0202-10-31_15:18:55.484000      3667.87        2.08339900e+01       -2.33309641e-07  20.0884  19.9912
0202-10-31_15:18:55.890000      3668.27        2.10410200e+01       -1.23298001e-07  20.0884  19.9912
0202-10-31_15:18:56.297000      3668.68        2.14295300e+01       -2.11183461e-07  20.0464  19.9098
0202-10-31_15:18:56.690000      3669.07        2.16351600e+01       -5.72913815e-08  20.0464  19.9098
0202-10-31_15:18:57.090000      3669.47        2.20259400e+01       -1.07183981e-07  20.0464  19.9098
0202-10-31_15:18:57.484000      3669.86        2.22347500e+01       -1.32223251e-07  20.0743  20.1211
0202-10-31_15:18:57.887000      3670.27        2.26197200e+01       -1.76351851e-07  20.0743  20.1211
0202-10-31_15:18:58.300000      3670.68        2.28243900e+01       -2.83326551e-07  20.0607  19.8636
0202-10-31_15:18:58.703000      3671.08        2.32159600e+01       -1.85400701e-07  20.0607  19.8636
0202-10-31_15:18:59.120000      3671.50        2.33991400e+01       -9.65856715e-08  20.0607  19.8636
0202-10-31_15:18:59.527000      3671.91        2.38102900e+01       -8.05952515e-08  20.0620  20.1003
0202-10-31_15:18:59.930000      3672.31        2.42004000e+01       -1.37491411e-07  20.0620  20.1003
0202-10-31_15:19:00.340000      3672.72        2.44103700e+01       -1.13071921e-07  20.0857  19.9633
0202-10-31_15:19:00.742000      3673.12        2.47944800e+01       -3.06406715e-08  20.0857  19.9633
0202-10-31_15:19:01.152000      3673.53        2.50007400e+01       -9.46023715e-08  20.0715  19.9523
0202-10-31_15:19:01.555000      3673.93        2.53908700e+01       -1.12700051e-07  20.0715  19.9523
0202-10-31_15:19:01.957000      3674.34        2.55799700e+01       -1.49763131e-07  20.0715  19.9523
0202-10-31_15:19:02.355000      3674.74        2.59866600e+01       -1.84034441e-07  20.1050  19.9514
0202-10-31_15:19:02.750000      3675.13        2.61734800e+01       -5.24524115e-08  20.1050  19.9514
0202-10-31_15:19:03.152000      3675.53        2.65807100e+01       -9.76966615e-08  20.0963  19.9008
0202-10-31_15:19:03.555000      3675.93        2.67659600e+01       -5.30102215e-08  20.0963  19.9008
0202-10-31_15:19:03.957000      3676.34        2.71776900e+01       -2.47480615e-08  20.0963  19.9008
0202-10-31_15:19:04.355000      3676.74        2.73620900e+01       -2.45329261e-07  20.0845  20.0962
0202-10-31_15:19:04.750000      3677.13        2.77521600e+01       -1.94073111e-07  20.0845  20.0962
0202-10-31_15:19:05.156000      3677.53        2.79542300e+01       -2.02192281e-07  20.0845  20.0962
0202-10-31_15:19:05.547000      3677.93        2.83510400e+01       -2.26983651e-07  20.1002  19.9940
0202-10-31_15:19:05.953000      3678.33        2.85514200e+01       -1.51741851e-07  20.1002  19.9940
0202-10-31_15:19:06.363000      3678.74        2.89438900e+01       -1.99137415e-08  20.0629  19.9299
0202-10-31_15:19:06.770000      3679.15        2.91478400e+01       -5.25763715e-08  20.0629  19.9299
0202-10-31_15:19:07.180000      3679.56        2.95364300e+01       -8.33796515e-08  20.0828  20.1341
0202-10-31_15:19:07.586000      3679.97        2.97450800e+01       -1.07427271e-07  20.0828  20.1341
0202-10-31_15:19:08.047000      3680.42        3.01345900e+01       -1.91036961e-07  20.0828  20.1341
0202-10-31_15:19:08.490000      3680.87        3.03367400e+01       -7.14254715e-08  20.0734  19.8768
0202-10-31_15:19:08.895000      3681.27        3.07273700e+01       -6.89463315e-08  20.0734  19.8768
0202-10-31_15:19:09.300000      3681.68        3.09325400e+01       -9.11965715e-08  20.0855  20.1185
0202-10-31_15:19:09.703000      3682.08        3.13206500e+01        3.00950785e-08  20.0855  20.1185
0202-10-31_15:19:10.110000      3682.49        3.15086500e+01        1.67687039e-07  20.0855  20.1185
0202-10-31_15:19:10.523000      3682.90        3.19158300e+01        3.39305119e-07  20.0864  19.9677
0202-10-31_15:19:10.930000      3683.31        3.21000000e+01        4.75657509e-07  20.0864  19.9677
0202-10-31_15:19:11.330000      3683.71        3.25131500e+01        7.28281299e-07  20.0915  19.9726
0202-10-31_15:19:11.730000      3684.11        3.29006200e+01        1.24381729e-06  20.0915  19.9726
0202-10-31_15:19:12.156000      3684.53        3.31083000e+01        1.74435452e-06  20.0915  19.9726
0202-10-31_15:19:12.547000      3684.93        3.35015700e+01        3.11568772e-06  20.0965  20.1084
0202-10-31_15:19:12.953000      3685.33        3.36860400e+01        3.42310032e-06  20.0965  20.1084
0202-10-31_15:19:13.363000      3685.74        3.41013500e+01        6.47485272e-06  20.1172  19.9156
0202-10-31_15:19:13.766000      3686.15        3.42756300e+01        7.52774102e-06  20.1172  19.9156
0202-10-31_15:19:14.180000      3686.56        3.46923000e+01        1.15997217e-05  20.0813  20.0959
0202-10-31_15:19:14.590000      3686.97        3.48744600e+01        1.32677454e-05  20.0813  20.0959
0202-10-31_15:19:15.047000      3687.43        3.52872400e+01        2.05470421e-05  20.0813  20.0959
