Repository: shortlab/2025-devitre-PhD

# 2025-devitre-PhD
Data repository for Alexis Devitre's PhD thesis

File: chapter 5/cold_vs_warm/20K/ffj23/Ic/0_degradation/step02/Ic_2023-10-31_15-20-14700083_ffj23-step02-20k.txt
# Ic = 31.22 A, n = 37.97 , Tavg = 20.08 K, f23-step2-20K
#datetime                        t_s     iHTS_A                vHTS_V                tHTS_K  tTAR_K
0202-10-31_15:19:23.840000      3696.22       -4.36630400e-01       -2.48716133e-07  20.1269  19.9259
0202-10-31_15:19:24.246000      3696.63       -4.36662300e-01       -1.46017964e-07  20.0776  20.1016
0202-10-31_15:19:24.652000      3697.03       -4.37070400e-01       -1.81655533e-07  20.0776  20.1016
0202-10-31_15:19:25.082000      3697.46       -4.37413200e-01       -1.73288443e-07  20.0776  20.1016
0202-10-31_15:19:25.490000      3697.87       -4.36981700e-01       -2.87576663e-07  20.1162  20.0027
0202-10-31_15:19:25.890000      3698.27       -4.38994200e-01       -3.18876373e-07  20.1162  20.0027
0202-10-31_15:19:26.290000      3698.67       -4.42082600e-01       -4.64463743e-07  20.0781  19.9534
0202-10-31_15:19:26.690000      3699.07       -1.27045400e-01       -4.51324333e-07  20.0781  19.9534
0202-10-31_15:19:27.110000      3699.49        5.79273800e-02       -4.54237314e-07  20.0781  19.9534
0202-10-31_15:19:27.500000      3699.88        4.74542800e-01       -4.34404234e-07  20.0964  20.1331
0202-10-31_15:19:27.895000      3700.28        6.58249600e-01       -4.10914434e-07  20.0964  20.1331
0202-10-31_15:19:28.305000      3700.68        1.06895200e+00       -5.12992814e-07  20.0813  19.8779
0202-10-31_15:19:28.695000      3701.08        1.25217800e+00       -4.94399303e-07  20.0813  19.8779
0202-10-31_15:19:29.100000      3701.48        1.66544000e+00       -4.49341023e-07  20.0813  19.8779
0202-10-31_15:19:29.496000      3701.88        1.85139800e+00       -3.29474853e-07  20.0887  20.1229
0202-10-31_15:19:29.902000      3702.28        2.24367100e+00       -3.78065893e-07  20.0887  20.1229
0202-10-31_15:19:30.316000      3702.70        2.45143900e+00       -4.20211183e-07  20.1079  19.9583
0202-10-31_15:19:30.720000      3703.10        2.84184300e+00       -5.40263293e-07  20.1079  19.9583
0202-10-31_15:19:31.130000      3703.51        3.04542400e+00       -4.87209803e-07  20.0890  19.9798
0202-10-31_15:19:31.530000      3703.91        3.43428900e+00       -5.31399654e-07  20.0890  19.9798
0202-10-31_15:19:31.926000      3704.30        3.64174800e+00       -3.53334093e-07  20.0890  19.9798
0202-10-31_15:19:32.330000      3704.71        4.03491900e+00       -3.89715413e-07  20.0810  20.0966
0202-10-31_15:19:32.723000      3705.10        4.23875300e+00       -5.16957053e-07  20.0810  20.0966
0202-10-31_15:19:33.133000      3705.51        4.62919100e+00       -5.57552893e-07  20.0810  20.0966
0202-10-31_15:19:33.535000      3705.92        4.83486400e+00       -4.93157343e-07  20.0849  19.9033
0202-10-31_15:19:33.940000      3706.32        5.22336400e+00       -3.14659573e-07  20.0849  19.9033
0202-10-31_15:19:34.344000      3706.72        5.43029400e+00       -4.56528113e-07  20.0550  20.0833
0202-10-31_15:19:34.746000      3707.13        5.81781200e+00       -4.46487613e-07  20.0550  20.0833
0202-10-31_15:19:35.160000      3707.54        6.00470200e+00       -5.11626903e-07  20.0550  20.0833
0202-10-31_15:19:35.562000      3707.94        6.41430500e+00       -5.37471894e-07  20.0877  19.9720
0202-10-31_15:19:35.970000      3708.35        6.59850100e+00       -4.21386363e-07  20.0877  19.9720
0202-10-31_15:19:36.363000      3708.74        7.00792900e+00       -3.10011193e-07  20.0484  19.9370
0202-10-31_15:19:36.754000      3709.13        7.40286100e+00       -5.38897404e-07  20.0484  19.9370
0202-10-31_15:19:37.156000      3709.54        7.60385500e+00       -6.22692183e-07  20.0484  19.9370
0202-10-31_15:19:37.562000      3709.94        7.99957900e+00       -5.97963964e-07  20.0749  20.1168
0202-10-31_15:19:37.965000      3710.34        8.18510900e+00       -5.57307313e-07  20.0749  20.1168
0202-10-31_15:19:38.367000      3710.75        8.59476800e+00       -5.17765113e-07  20.0607  19.9924
0202-10-31_15:19:38.760000      3711.14        8.78234900e+00       -3.73665393e-07  20.0607  19.9924
0202-10-31_15:19:39.156000      3711.54        9.18898000e+00       -4.23557983e-07  20.0735  20.1151
0202-10-31_15:19:39.555000      3711.93        9.37424800e+00       -5.38094013e-07  20.0735  20.1151
0202-10-31_15:19:39.960000      3712.34        9.78721100e+00       -5.20554133e-07  20.0735  20.1151
0202-10-31_15:19:40.363000      3712.74        9.97391700e+00       -5.64558783e-07  20.0850  19.8772
0202-10-31_15:19:40.766000      3713.14        1.03619000e+01       -3.99200483e-07  20.0850  19.8772
0202-10-31_15:19:41.170000      3713.55        1.05615800e+01       -3.88292294e-07  20.0685  19.9686
0202-10-31_15:19:41.574000      3713.95        1.09540500e+01       -4.86589993e-07  20.0685  19.9686
0202-10-31_15:19:41.970000      3714.35        1.11612000e+01       -5.53030803e-07  20.0685  19.9686
0202-10-31_15:19:42.363000      3714.74        1.15494300e+01       -4.34280243e-07  20.0697  20.0776
0202-10-31_15:19:42.760000      3715.14        1.17535000e+01       -2.95696604e-07  20.0697  20.0776
0202-10-31_15:19:43.170000      3715.55        1.21431300e+01       -3.64306663e-07  20.0739  19.8893
0202-10-31_15:19:43.574000      3715.95        1.23494000e+01       -3.27367513e-07  20.0739  19.8893
0202-10-31_15:19:44.004000      3716.38        1.27394400e+01       -4.44258713e-07  20.0739  19.8893
0202-10-31_15:19:44.453000      3716.83        1.29457600e+01       -4.27710483e-07  20.0362  20.0751
0202-10-31_15:19:44.855000      3717.24        1.33353100e+01       -3.19310313e-07  20.0362  20.0751
0202-10-31_15:19:45.290000      3717.67        1.35399400e+01       -3.59100424e-07  20.0772  19.9599
0202-10-31_15:19:45.695000      3718.08        1.39311000e+01       -5.10327653e-07  20.0772  19.9599
0202-10-31_15:19:46.098000      3718.48        1.41346400e+01       -3.56931184e-07  20.0772  19.9599
0202-10-31_15:19:46.510000      3718.89        1.45289900e+01       -4.60311113e-07  20.0361  19.9384
0202-10-31_15:19:46.914000      3719.29        1.47118300e+01       -5.33445583e-07  20.0361  19.9384
0202-10-31_15:19:47.320000      3719.70        1.51222100e+01       -5.10699523e-07  20.0821  20.1123
0202-10-31_15:19:47.727000      3720.10        1.55128900e+01       -4.31863033e-07  20.0821  20.1123
0202-10-31_15:19:48.140000      3720.52        1.57212700e+01       -4.08869063e-07  20.0821  20.1123
0202-10-31_15:19:48.543000      3720.92        1.61120600e+01       -5.11753153e-07  20.0785  19.8608
0202-10-31_15:19:48.945000      3721.32        1.63124700e+01       -3.85689143e-07  20.0785  19.8608
0202-10-31_15:19:49.340000      3721.72        1.67016000e+01       -5.36360383e-07  20.0710  20.1093
0202-10-31_15:19:49.734000      3722.11        1.68852500e+01       -5.80800703e-07  20.0710  20.1093
0202-10-31_15:19:50.137000      3722.51        1.72979400e+01       -5.71503953e-07  20.0789  19.9245
0202-10-31_15:19:50.540000      3722.92        1.74826200e+01       -5.38469504e-07  20.0789  19.9245
0202-10-31_15:19:50.940000      3723.32        1.78918400e+01       -4.44758243e-07  20.0789  19.9245
0202-10-31_15:19:51.344000      3723.72        1.80771300e+01       -3.05183024e-07  20.0483  19.9683
0202-10-31_15:19:51.740000      3724.12        1.84860000e+01       -2.76734963e-07  20.0483  19.9683
0202-10-31_15:19:52.133000      3724.51        1.86714200e+01       -4.17921624e-07  20.0556  20.0732
0202-10-31_15:19:52.527000      3724.91        1.90628000e+01       -3.45097073e-07  20.0556  20.0732
0202-10-31_15:19:52.938000      3725.32        1.92676500e+01       -4.52629494e-07  20.0556  20.0732
0202-10-31_15:19:53.344000      3725.72        1.96573000e+01       -3.78875273e-07  20.0638  19.8881
0202-10-31_15:19:53.746000      3726.12        1.98634300e+01       -4.39366133e-07  20.0638  19.8881
0202-10-31_15:19:54.150000      3726.53        2.02498200e+01       -4.31556863e-07  20.0356  20.0785
0202-10-31_15:19:54.555000      3726.93        2.04567100e+01       -5.45535033e-07  20.0356  20.0785
0202-10-31_15:19:54.945000      3727.33        2.08459500e+01       -5.53158364e-07  20.0356  20.0785
0202-10-31_15:19:55.348000      3727.73        2.10509000e+01       -4.19968033e-07  20.0844  19.9571
0202-10-31_15:19:55.742000      3728.12        2.14419100e+01       -3.84764834e-07  20.0844  19.9571
0202-10-31_15:19:56.152000      3728.53        2.16480200e+01       -2.54300443e-07  20.0844  19.9571
0202-10-31_15:19:56.555000      3728.93        2.20406400e+01       -3.96540713e-07  20.0532  19.9438
0202-10-31_15:19:56.957000      3729.34        2.22437900e+01       -5.01717933e-07  20.0532  19.9438
0202-10-31_15:19:57.360000      3729.74        2.26347000e+01       -4.36330803e-07  20.0905  20.1042
0202-10-31_15:19:57.750000      3730.13        2.28371700e+01       -3.41194063e-07  20.0905  20.1042
0202-10-31_15:19:58.145000      3730.53        2.32289800e+01       -4.81017173e-07  20.0821  19.8606
0202-10-31_15:19:58.547000      3730.93        2.34146300e+01       -4.46495243e-07  20.0821  19.8606
0202-10-31_15:19:58.950000      3731.33        2.38241900e+01       -4.92111293e-07  20.0821  19.8606
0202-10-31_15:19:59.348000      3731.73        2.42111900e+01       -4.42342693e-07  20.0625  20.1111
0202-10-31_15:19:59.750000      3732.13        2.44212600e+01       -5.00106493e-07  20.0625  20.1111
0202-10-31_15:20:00.164000      3732.54        2.48091000e+01       -4.18481043e-07  20.0713  19.9224
0202-10-31_15:20:00.555000      3732.94        2.50160500e+01       -4.03792173e-07  20.0713  19.9224
0202-10-31_15:20:00.950000      3733.33        2.54032100e+01       -5.07419824e-07  20.0713  19.9224
0202-10-31_15:20:01.348000      3733.73        2.55908400e+01       -4.46246794e-07  20.0482  19.9815
0202-10-31_15:20:01.754000      3734.13        2.60011200e+01       -5.06675613e-07  20.0482  19.9815
0202-10-31_15:20:02.156000      3734.54        2.61833700e+01       -4.77669753e-07  20.0569  20.0779
0202-10-31_15:20:02.560000      3734.94        2.65986000e+01       -4.08439953e-07  20.0569  20.0779
0202-10-31_15:20:02.953000      3735.33        2.67842300e+01       -4.20029904e-07  20.0569  20.0779
0202-10-31_15:20:03.350000      3735.73        2.71897500e+01       -5.21240513e-07  20.0518  20.0046
0202-10-31_15:20:03.746000      3736.12        2.73741600e+01       -3.79867943e-07  20.0518  20.0046
0202-10-31_15:20:04.156000      3736.53        2.77673400e+01       -4.48725864e-07  20.0656  20.0861
0202-10-31_15:20:04.560000      3736.94        2.79732500e+01       -5.04258453e-07  20.0656  20.0861
0202-10-31_15:20:04.960000      3737.34        2.83626600e+01       -4.04721253e-07  20.0656  20.0861
0202-10-31_15:20:05.380000      3737.76        2.85664800e+01       -4.37631743e-07  20.1119  19.9637
0202-10-31_15:20:05.777000      3738.16        2.89573300e+01       -4.99981953e-07  20.1119  19.9637
0202-10-31_15:20:06.180000      3738.56        2.91646200e+01       -4.42404074e-07  20.0738  19.9606
0202-10-31_15:20:06.586000      3738.96        2.95588900e+01       -4.30318304e-07  20.0738  19.9606
0202-10-31_15:20:06.992000      3739.37        2.97593200e+01       -4.93784044e-07  20.0738  19.9606
0202-10-31_15:20:07.410000      3739.79        3.01493500e+01       -3.83772393e-07  20.1029  20.1165
0202-10-31_15:20:07.816000      3740.19        3.03606100e+01       -2.75062403e-07  20.1029  20.1165
0202-10-31_15:20:08.207000      3740.59        3.07441200e+01       -3.42618784e-07  20.0664  19.8744
0202-10-31_15:20:08.600000      3740.98        3.09497500e+01       -4.21951053e-07  20.0664  19.8744
0202-10-31_15:20:09.040000      3741.42        3.13410600e+01       -3.22723743e-07  20.0664  19.8744
0202-10-31_15:20:09.457000      3741.84        3.15254500e+01       -2.74132724e-07  20.0614  20.1279
0202-10-31_15:20:09.860000      3742.24        3.19381900e+01        3.82380865e-08  20.0614  20.1279
0202-10-31_15:20:10.260000      3742.64        3.21225300e+01        1.54013606e-07  20.0827  19.9362
0202-10-31_15:20:10.664000      3743.04        3.25321800e+01        4.20334516e-07  20.0827  19.9362
0202-10-31_15:20:11.100000      3743.48        3.29222100e+01        9.50497186e-07  20.0827  19.9362
0202-10-31_15:20:11.508000      3743.89        3.31268600e+01        1.42072681e-06  20.0778  19.9993
0202-10-31_15:20:11.906000      3744.29        3.35193800e+01        2.94204700e-06  20.0778  19.9993
0202-10-31_15:20:12.310000      3744.69        3.37050700e+01        3.21630110e-06  20.0917  20.0916
0202-10-31_15:20:12.720000      3745.10        3.41191100e+01        5.43512690e-06  20.0917  20.0916
0202-10-31_15:20:13.125000      3745.50        3.42965300e+01        6.84222700e-06  20.0917  20.0916
0202-10-31_15:20:13.530000      3745.91        3.47086500e+01        1.08679076e-05  20.1098  19.9162
0202-10-31_15:20:13.930000      3746.31        3.48923700e+01        1.30895840e-05  20.1098  19.9162
0202-10-31_15:20:14.324000      3746.70        3.53066900e+01        2.03277269e-05  20.0830  20.1110

File: chapter 5/cold_vs_warm/20K/ffj23/Ic/0_degradation/step02/Ic_2023-10-31_15-21-16901747_ffj23-step02-20k.txt
# Ic = 31.15 A, n = 37.28 , Tavg = 20.08 K, f23-step2-20K
#datetime                        t_s     iHTS_A                vHTS_V                tHTS_K  tTAR_K
0202-10-31_15:20:26.080000      3758.46       -4.36405600e-01       -3.29573128e-07  20.1135  19.9669
0202-10-31_15:20:26.477000      3758.86       -4.36655000e-01       -2.79556588e-07  20.0749  19.9737
0202-10-31_15:20:26.870000      3759.25       -4.36767500e-01       -3.30068958e-07  20.0749  19.9737
0202-10-31_15:20:27.285000      3759.66       -4.37169700e-01       -2.72738968e-07  20.1013  20.1167
0202-10-31_15:20:27.684000      3760.06       -4.37705200e-01       -2.28238498e-07  20.1013  20.1167
0202-10-31_15:20:28.117000      3760.50       -4.40949500e-01       -3.07694768e-07  20.1013  20.1167
0202-10-31_15:20:28.516000      3760.89       -4.08408700e-01       -5.56599898e-07  20.0721  19.8776
0202-10-31_15:20:28.906000      3761.29       -3.92502600e-02       -6.30849988e-07  20.0721  19.8776
0202-10-31_15:20:29.320000      3761.70        1.45878500e-01       -5.97257718e-07  20.0700  20.1267
0202-10-31_15:20:29.727000      3762.11        5.53997500e-01       -4.98278258e-07  20.0700  20.1267
0202-10-31_15:20:30.120000      3762.50        7.40723700e-01       -3.85539598e-07  20.0860  19.9263
0202-10-31_15:20:30.516000      3762.90        1.15372500e+00       -6.22855038e-07  20.0860  19.9263
0202-10-31_15:20:30.918000      3763.30        1.33903600e+00       -5.66888678e-07  20.0860  19.9263
0202-10-31_15:20:31.330000      3763.71        1.74860800e+00       -5.55608618e-07  20.0688  19.9945
0202-10-31_15:20:31.730000      3764.11        1.93718900e+00       -4.58302578e-07  20.0688  19.9945
0202-10-31_15:20:32.145000      3764.52        2.32475100e+00       -4.36982018e-07  20.0688  19.9945
0202-10-31_15:20:32.547000      3764.93        2.53233000e+00       -4.31218038e-07  20.0798  20.0767
0202-10-31_15:20:32.950000      3765.33        2.92368700e+00       -4.58116648e-07  20.0798  20.0767
0202-10-31_15:20:33.350000      3765.73        3.12887900e+00       -4.11880788e-07  20.0877  19.9006
0202-10-31_15:20:33.754000      3766.13        3.51745100e+00       -4.33759148e-07  20.0877  19.9006
0202-10-31_15:20:34.168000      3766.55        3.72447700e+00       -3.93535188e-07  20.0494  20.0908
0202-10-31_15:20:34.574000      3766.95        4.11852300e+00       -4.32767498e-07  20.0494  20.0908
0202-10-31_15:20:34.996000      3767.38        4.32228800e+00       -3.67504268e-07  20.0494  20.0908
0202-10-31_15:20:35.453000      3767.83        4.71639200e+00       -4.67785268e-07  20.0911  19.9531
0202-10-31_15:20:35.860000      3768.24        4.91723600e+00       -4.92452658e-07  20.0911  19.9531
0202-10-31_15:20:36.277000      3768.66        5.30805100e+00       -4.02152638e-07  20.0534  19.9604
0202-10-31_15:20:36.680000      3769.06        5.51344100e+00       -4.11699738e-07  20.0534  19.9604
0202-10-31_15:20:37.086000      3769.47        5.90378100e+00       -3.75938248e-07  20.0534  19.9604
0202-10-31_15:20:37.480000      3769.86        6.08785200e+00       -4.09530498e-07  20.0841  20.1009
0202-10-31_15:20:37.875000      3770.25        6.49928500e+00       -5.06650538e-07  20.0841  20.1009
0202-10-31_15:20:38.273000      3770.65        6.68342300e+00       -3.93354158e-07  20.0577  19.8616
0202-10-31_15:20:38.670000      3771.05        7.09336800e+00       -3.41912138e-07  20.0577  19.8616
0202-10-31_15:20:39.110000      3771.49        7.48317700e+00       -4.38164488e-07  20.0577  19.8616
0202-10-31_15:20:39.504000      3771.88        7.68380800e+00       -5.00948528e-07  20.0559  20.1157
0202-10-31_15:20:39.902000      3772.28        8.07702200e+00       -4.18889228e-07  20.0559  20.1157
0202-10-31_15:20:40.305000      3772.68        8.26295800e+00       -3.69120628e-07  20.0629  19.9179
0202-10-31_15:20:40.703000      3773.08        8.67133800e+00       -4.37544698e-07  20.0629  19.9179
0202-10-31_15:20:41.117000      3773.49        8.86210400e+00       -4.09654458e-07  20.0629  19.9179
0202-10-31_15:20:41.523000      3773.90        9.26617500e+00       -4.33578088e-07  20.0465  19.9876
0202-10-31_15:20:41.930000      3774.31        9.45088500e+00       -4.62583948e-07  20.0465  19.9876
0202-10-31_15:20:42.332000      3774.71        9.86306300e+00       -4.62955048e-07  20.0651  20.0673
0202-10-31_15:20:42.734000      3775.11        1.00533000e+01       -5.15512348e-07  20.0651  20.0673
0202-10-31_15:20:43.137000      3775.52        1.04388300e+01       -6.18148468e-07  20.0651  20.0673
0202-10-31_15:20:43.527000      3775.91        1.06416000e+01       -5.31130888e-07  20.0931  19.8892
0202-10-31_15:20:43.920000      3776.30        1.10322800e+01       -6.90911038e-07  20.0931  19.8892
0202-10-31_15:20:44.336000      3776.72        1.12399300e+01       -5.07579118e-07  20.0488  20.0784
0202-10-31_15:20:44.730000      3777.11        1.16296700e+01       -6.15111528e-07  20.0488  20.0784
0202-10-31_15:20:45.137000      3777.52        1.18340700e+01       -6.05071038e-07  20.0488  20.0784
0202-10-31_15:20:45.547000      3777.93        1.22227900e+01       -6.20813538e-07  20.0949  19.9414
0202-10-31_15:20:45.953000      3778.33        1.24299700e+01       -5.39250048e-07  20.0949  19.9414
0202-10-31_15:20:46.355000      3778.73        1.28213300e+01       -5.08198898e-07  20.0298  19.9498
0202-10-31_15:20:46.758000      3779.14        1.30222400e+01       -5.66706448e-07  20.0298  19.9498
0202-10-31_15:20:47.164000      3779.54        1.34119900e+01       -4.38597228e-07  20.0569  20.0931
0202-10-31_15:20:47.555000      3779.94        1.36203900e+01       -5.49290538e-07  20.0569  20.0931
0202-10-31_15:20:47.950000      3780.33        1.40085800e+01       -6.55893208e-07  20.0569  20.0931
0202-10-31_15:20:48.348000      3780.73        1.42168100e+01       -6.21990888e-07  20.0361  19.8518
0202-10-31_15:20:48.750000      3781.13        1.46012600e+01       -5.69681168e-07  20.0361  19.8518
0202-10-31_15:20:49.156000      3781.53        1.47874400e+01       -6.27816848e-07  20.0550  20.1062
0202-10-31_15:20:49.547000      3781.93        1.51947300e+01       -5.36274848e-07  20.0550  20.1062
0202-10-31_15:20:49.945000      3782.32        1.55864100e+01       -4.06554178e-07  20.0550  20.1062
0202-10-31_15:20:50.348000      3782.73        1.57914100e+01       -3.77114468e-07  20.0721  19.9089
0202-10-31_15:20:50.740000      3783.12        1.61839800e+01       -4.14611368e-07  20.0721  19.9089
0202-10-31_15:20:51.140000      3783.52        1.63906100e+01       -4.65309648e-07  20.0507  19.9815
0202-10-31_15:20:51.547000      3783.93        1.67790700e+01       -3.46992998e-07  20.0507  19.9815
0202-10-31_15:20:51.938000      3784.32        1.69668200e+01       -4.94501448e-07  20.0507  19.9815
0202-10-31_15:20:52.332000      3784.71        1.73715300e+01       -5.63049488e-07  20.0705  20.0668
0202-10-31_15:20:52.730000      3785.11        1.75589400e+01       -6.01042208e-07  20.0705  20.0668
0202-10-31_15:20:53.150000      3785.53        1.79683200e+01       -5.89576218e-07  20.0713  19.8867
0202-10-31_15:20:53.547000      3785.93        1.81534400e+01       -5.24065108e-07  20.0713  19.8867
0202-10-31_15:20:53.950000      3786.33        1.85644700e+01       -5.87343118e-07  20.0713  19.8867
0202-10-31_15:20:54.350000      3786.73        1.87485800e+01       -6.81796238e-07  20.0459  20.0779
0202-10-31_15:20:54.758000      3787.14        1.91395700e+01       -4.43117528e-07  20.0459  20.0779
0202-10-31_15:20:55.152000      3787.53        1.93436600e+01       -3.48910408e-07  20.0839  19.9445
0202-10-31_15:20:55.547000      3787.93        1.97328100e+01       -4.95737168e-07  20.0839  19.9445
0202-10-31_15:20:55.950000      3788.33        1.99401500e+01       -5.83932388e-07  20.0839  19.9445
0202-10-31_15:20:56.350000      3788.73        2.03299400e+01       -5.70545058e-07  20.0270  19.9454
0202-10-31_15:20:56.754000      3789.13        2.05333100e+01       -5.67198228e-07  20.0270  19.9454
0202-10-31_15:20:57.156000      3789.54        2.09256000e+01       -6.14983548e-07  20.0557  20.0957
0202-10-31_15:20:57.562000      3789.94        2.11306500e+01       -5.81019408e-07  20.0557  20.0957
0202-10-31_15:20:57.965000      3790.34        2.15219400e+01       -5.51703638e-07  20.0557  20.0957
0202-10-31_15:20:58.367000      3790.75        2.17228500e+01       -5.68747688e-07  20.0497  19.8559
0202-10-31_15:20:58.760000      3791.14        2.21128900e+01       -4.66545358e-07  20.0497  19.8559
0202-10-31_15:20:59.156000      3791.53        2.23152000e+01       -4.28242718e-07  20.0569  20.1120
0202-10-31_15:20:59.555000      3791.94        2.27067500e+01       -4.57000688e-07  20.0569  20.1120
0202-10-31_15:20:59.960000      3792.34        2.29111700e+01       -4.93379798e-07  20.0569  20.1120
0202-10-31_15:21:00.363000      3792.74        2.33002700e+01       -6.10331568e-07  20.0927  19.9187
0202-10-31_15:21:00.754000      3793.13        2.34920000e+01       -6.31838078e-07  20.0927  19.9187
0202-10-31_15:21:01.152000      3793.53        2.39032000e+01       -5.78412698e-07  20.0779  19.9857
0202-10-31_15:21:01.547000      3793.93        2.42895600e+01       -5.15380658e-07  20.0779  19.9857
0202-10-31_15:21:01.953000      3794.33        2.44923000e+01       -5.16930118e-07  20.0779  19.9857
0202-10-31_15:21:02.355000      3794.73        2.48827400e+01       -4.94308008e-07  20.0679  20.0743
0202-10-31_15:21:02.754000      3795.14        2.50869100e+01       -5.40233998e-07  20.0679  20.0743
0202-10-31_15:21:03.164000      3795.54        2.54774500e+01       -5.69425828e-07  20.0758  19.8947
0202-10-31_15:21:03.566000      3795.95        2.56630900e+01       -5.29759648e-07  20.0758  19.8947
0202-10-31_15:21:03.970000      3796.35        2.60745700e+01       -4.51604888e-07  20.0758  19.8947
0202-10-31_15:21:04.367000      3796.75        2.62576600e+01       -4.61893298e-07  20.0401  20.0831
0202-10-31_15:21:04.758000      3797.14        2.66696400e+01       -4.70694238e-07  20.0401  20.0831
0202-10-31_15:21:05.152000      3797.53        2.68578400e+01       -5.59881158e-07  20.0841  19.9527
0202-10-31_15:21:05.547000      3797.93        2.72621100e+01       -5.49716338e-07  20.0841  19.9527
0202-10-31_15:21:05.938000      3798.32        2.74484700e+01       -5.80269128e-07  20.0841  19.9527
0202-10-31_15:21:06.350000      3798.73        2.78410500e+01       -5.65393588e-07  20.0467  19.9529
0202-10-31_15:21:06.742000      3799.12        2.80447400e+01       -6.66232498e-07  20.0467  19.9529
0202-10-31_15:21:07.150000      3799.53        2.84315100e+01       -6.01465038e-07  20.0467  19.9529
0202-10-31_15:21:07.555000      3799.93        2.86385600e+01       -6.88172868e-07  20.0824  20.1107
0202-10-31_15:21:07.957000      3800.34        2.90341200e+01       -6.29107418e-07  20.0824  20.1107
0202-10-31_15:21:08.363000      3800.74        2.92370800e+01       -5.57584308e-07  20.0783  19.8738
0202-10-31_15:21:08.766000      3801.15        2.96267400e+01       -6.22909578e-07  20.0783  19.8738
0202-10-31_15:21:09.168000      3801.55        2.98327200e+01       -6.02332738e-07  20.0929  20.1260
0202-10-31_15:21:09.574000      3801.95        3.02234600e+01       -4.94552248e-07  20.0929  20.1260
0202-10-31_15:21:09.977000      3802.35        3.04281200e+01       -5.36759558e-07  20.0929  20.1260
0202-10-31_15:21:10.410000      3802.79        3.08222700e+01       -4.93746528e-07  20.1125  19.9368
0202-10-31_15:21:10.812000      3803.19        3.10221400e+01       -3.95634668e-07  20.1125  19.9368
0202-10-31_15:21:11.220000      3803.60        3.14129100e+01       -3.47849298e-07  20.0913  19.9941
0202-10-31_15:21:11.620000      3804.00        3.15983300e+01       -1.83730158e-07  20.0913  19.9941
0202-10-31_15:21:12.080000      3804.46        3.20064000e+01       -7.04951980e-08  20.0913  19.9941
0202-10-31_15:21:12.473000      3804.85        3.21935100e+01        1.31802422e-07  20.0809  20.0882
0202-10-31_15:21:12.887000      3805.27        3.26041400e+01        3.73890202e-07  20.0809  20.0882
0202-10-31_15:21:13.285000      3805.66        3.29936100e+01        9.36406492e-07  20.0831  19.9094
0202-10-31_15:21:13.688000      3806.07        3.31975500e+01        1.57992860e-06  20.0831  19.9094
0202-10-31_15:21:14.090000      3806.47        3.35903800e+01        2.81484895e-06  20.0831  19.9094
0202-10-31_15:21:14.490000      3806.87        3.37753700e+01        3.42081215e-06  20.0623  20.0955
0202-10-31_15:21:14.887000      3807.27        3.41859700e+01        6.26748165e-06  20.0623  20.0955
0202-10-31_15:21:15.293000      3807.67        3.43688100e+01        7.62728855e-06  20.1110  19.9786
0202-10-31_15:21:15.688000      3808.07        3.47810600e+01        1.14241495e-05  20.1110  19.9786
0202-10-31_15:21:16.113000      3808.49        3.49674600e+01        1.45808970e-05  20.1110  19.9786
0202-10-31_15:21:16.543000      3808.92        3.53758700e+01        2.12508299e-05  20.0798  19.9672

File: chapter 5/cold_vs_warm/20K/ffj23/Ic/0_degradation/step02/Ic_2023-10-31_15-41-50266102_ffj23-step02-77k.txt
# Ic = 2.00 A, n = 25.28 , Tavg = 77.31 K, f23-step2-773K
#datetime                        t_s     iHTS_A                vHTS_V                tHTS_K  tTAR_K
0202-10-31_15:41:40.070000      5032.45        1.96259400e-02       -2.60309138e-07  77.3481  76.7803
0202-10-31_15:41:40.277000      5032.66        5.05119800e-02       -3.96041768e-07  77.2577  76.7656
0202-10-31_15:41:40.477000      5032.86        9.70984100e-02       -2.95017028e-07  77.2577  76.7656
0202-10-31_15:41:40.668000      5033.05        1.49600500e-01       -3.30778548e-07  77.2577  76.7656
0202-10-31_15:41:40.870000      5033.25        1.99303600e-01       -2.70969418e-07  77.2577  76.7656
0202-10-31_15:41:41.090000      5033.47        2.47455800e-01       -3.30158758e-07  77.2577  76.7656
0202-10-31_15:41:41.280000      5033.66        2.98687500e-01       -3.10759528e-07  77.2859  76.7704
0202-10-31_15:41:41.480000      5033.86        3.47602500e-01       -3.05925218e-07  77.2859  76.7704
0202-10-31_15:41:41.676000      5034.05        3.96158400e-01       -3.01276838e-07  77.2859  76.7704
0202-10-31_15:41:41.867000      5034.25        4.44785100e-01       -2.69791828e-07  77.2859  76.7704
0202-10-31_15:41:42.090000      5034.47        4.96227600e-01       -2.22750248e-07  77.2859  76.7704
0202-10-31_15:41:42.280000      5034.66        5.44603900e-01       -2.50702488e-07  77.2673  76.7695
0202-10-31_15:41:42.484000      5034.87        5.93458000e-01       -3.08900178e-07  77.2673  76.7695
0202-10-31_15:41:42.680000      5035.06        6.44930200e-01       -3.96661548e-07  77.2673  76.7695
0202-10-31_15:41:42.870000      5035.25        6.94415100e-01       -3.38835728e-07  77.2673  76.7695
0202-10-31_15:41:43.086000      5035.47        7.41095100e-01       -3.25510378e-07  77.2673  76.7695
0202-10-31_15:41:43.280000      5035.66        7.93221700e-01       -2.14569268e-07  77.3141  76.7737
0202-10-31_15:41:43.473000      5035.85        8.42953900e-01       -2.65453628e-07  77.3141  76.7737
0202-10-31_15:41:43.668000      5036.05        8.88336800e-01       -3.39146018e-07  77.3141  76.7737
0202-10-31_15:41:43.870000      5036.25        9.42003900e-01       -4.41100408e-07  77.3141  76.7737
0202-10-31_15:41:44.066000      5036.45        9.91715900e-01       -3.56375998e-07  77.3141  76.7737
0202-10-31_15:41:44.258000      5036.64        1.03655600e+00       -3.52409388e-07  77.2712  76.7684
0202-10-31_15:41:44.465000      5036.84        1.09073800e+00       -2.53553918e-07  77.2712  76.7684
0202-10-31_15:41:44.656000      5037.04        1.14050600e+00       -3.59536898e-07  77.2712  76.7684
0202-10-31_15:41:44.850000      5037.23        1.18536100e+00       -3.18259318e-07  77.2712  76.7684
0202-10-31_15:41:45.066000      5037.45        1.23963200e+00       -3.13239068e-07  77.2712  76.7684
0202-10-31_15:41:45.258000      5037.64        1.28802300e+00       -3.20614488e-07  77.3238  76.7689
0202-10-31_15:41:45.453000      5037.83        1.33665600e+00       -3.57553588e-07  77.3238  76.7689
0202-10-31_15:41:45.650000      5038.03        1.38879900e+00       -2.98612178e-07  77.3238  76.7689
0202-10-31_15:41:45.844000      5038.22        1.43828800e+00       -3.03198578e-07  77.3238  76.7689
0202-10-31_15:41:46.066000      5038.45        1.48285500e+00       -3.22225928e-07  77.3238  76.7689
0202-10-31_15:41:46.270000      5038.65        1.53776700e+00       -2.94149738e-07  77.2922  76.7726
0202-10-31_15:41:46.465000      5038.84        1.58721000e+00       -2.56404918e-07  77.2922  76.7726
0202-10-31_15:41:46.656000      5039.04        1.63230900e+00       -2.10540938e-07  77.2922  76.7726
0202-10-31_15:41:46.863000      5039.24        1.68600000e+00       -3.21172298e-07  77.2922  76.7726
0202-10-31_15:41:47.070000      5039.45        1.73692700e+00       -3.74783568e-07  77.2922  76.7726
0202-10-31_15:41:47.273000      5039.65        1.78336200e+00       -3.99512938e-07  77.3125  76.7747
0202-10-31_15:41:47.470000      5039.85        1.83541600e+00       -3.85939678e-07  77.3125  76.7747
0202-10-31_15:41:47.660000      5040.04        1.88298200e+00       -3.65486818e-07  77.3125  76.7747
0202-10-31_15:41:47.863000      5040.24        1.93238000e+00       -2.67746958e-07  77.3125  76.7747
0202-10-31_15:41:48.094000      5040.47        1.98676100e+00       -1.57859338e-07  77.3125  76.7747
0202-10-31_15:41:48.285000      5040.67        2.03218000e+00       -5.27440485e-08  77.3130  76.7761
0202-10-31_15:41:48.480000      5040.86        2.08064200e+00        6.25356915e-08  77.3130  76.7761
0202-10-31_15:41:48.684000      5041.06        2.13312500e+00        1.38131108e-06  77.3130  76.7761
0202-10-31_15:41:48.883000      5041.26        2.18269600e+00        1.46851462e-06  77.3130  76.7761
0202-10-31_15:41:49.080000      5041.46        2.22993700e+00        3.14087739e-06  77.3130  76.7761
0202-10-31_15:41:49.277000      5041.66        2.28194000e+00        6.75483569e-06  77.3121  76.7714
0202-10-31_15:41:49.484000      5041.86        2.33164600e+00        9.79363478e-06  77.3121  76.7714
0202-10-31_15:41:49.688000      5042.07        2.37907100e+00        1.66986438e-05  77.3121  76.7714
0202-10-31_15:41:49.900000      5042.28        2.43179400e+00        2.27638459e-05  77.3121  76.7714

File: chapter 5/cold_vs_warm/20K/ffj23/Ic/0_degradation/step02/Ic_2023-10-31_15-43-14143804_ffj23-step02-77k.txt
# Ic = 2.00 A, n = 25.43 , Tavg = 77.33 K, f23-step2-773K
#datetime                        t_s     iHTS_A                vHTS_V                tHTS_K  tTAR_K
0202-10-31_15:42:49.305000      5101.68        1.75216200e-02       -1.89111497e-07  77.3420  76.7719
0202-10-31_15:42:49.496000      5101.87        2.40294800e-02       -1.49259407e-07  77.3420  76.7719
0202-10-31_15:42:49.700000      5102.08        4.14886500e-02       -1.27752907e-07  77.3420  76.7719
0202-10-31_15:42:49.895000      5102.27        6.30662400e-02       -9.80652770e-08  77.3420  76.7719
0202-10-31_15:42:50.098000      5102.48        8.31419100e-02       -1.29922157e-07  77.3420  76.7719
0202-10-31_15:42:50.297000      5102.68        1.02153500e-01       -1.30727877e-07  77.3025  76.7709
0202-10-31_15:42:50.492000      5102.87        1.21487400e-01       -2.44086307e-07  77.3025  76.7709
0202-10-31_15:42:50.695000      5103.07        1.42131500e-01       -1.93697897e-07  77.3025  76.7709
0202-10-31_15:42:50.887000      5103.27        1.61692200e-01       -1.65063887e-07  77.3025  76.7709
0202-10-31_15:42:51.082000      5103.46        1.81485900e-01       -1.08477637e-07  77.3025  76.7709
0202-10-31_15:42:51.273000      5103.65        2.02015700e-01       -1.19447807e-07  77.3416  76.7689
0202-10-31_15:42:51.473000      5103.85        2.22048300e-01       -1.75600207e-07  77.3416  76.7689
0202-10-31_15:42:51.664000      5104.04        2.41037600e-01       -1.36987687e-07  77.3416  76.7689
0202-10-31_15:42:51.860000      5104.24        2.60538900e-01       -1.75662187e-07  77.3416  76.7689
0202-10-31_15:42:52.070000      5104.45        2.82302400e-01       -1.76653847e-07  77.3416  76.7689
0202-10-31_15:42:52.270000      5104.65        2.99139800e-01       -1.68720617e-07  77.2717  76.7601
0202-10-31_15:42:52.460000      5104.84        3.20766300e-01       -1.52978107e-07  77.2717  76.7601
0202-10-31_15:42:52.656000      5105.04        3.41173000e-01       -8.38722270e-08  77.2717  76.7601
0202-10-31_15:42:52.850000      5105.23        3.61267900e-01       -1.83967287e-07  77.2717  76.7601
0202-10-31_15:42:53.082000      5105.46        3.79380100e-01       -2.35781207e-07  77.2717  76.7601
0202-10-31_15:42:53.297000      5105.68        4.00499100e-01       -1.85020927e-07  77.3215  76.7632
0202-10-31_15:42:53.490000      5105.87        4.18857600e-01       -3.30050307e-07  77.3215  76.7632
0202-10-31_15:42:53.684000      5106.06        4.40270500e-01       -2.13902847e-07  77.3215  76.7632
0202-10-31_15:42:53.887000      5106.27        4.59669400e-01       -2.56729897e-07  77.3215  76.7632
0202-10-31_15:42:54.086000      5106.46        4.79390400e-01       -2.29521267e-07  77.2561  76.7554
0202-10-31_15:42:54.277000      5106.66        4.99795500e-01       -2.68319567e-07  77.2561  76.7554
0202-10-31_15:42:54.484000      5106.86        5.19522400e-01       -2.27537587e-07  77.2561  76.7554
0202-10-31_15:42:54.676000      5107.05        5.38624500e-01       -2.59084587e-07  77.2561  76.7554
0202-10-31_15:42:54.867000      5107.25        5.59127600e-01       -1.94317177e-07  77.2561  76.7554
0202-10-31_15:42:55.080000      5107.46        5.79133100e-01       -2.86045187e-07  77.2561  76.7554
0202-10-31_15:42:55.270000      5107.65        5.98340600e-01       -1.89978687e-07  77.3060  76.7697
0202-10-31_15:42:55.465000      5107.84        6.18699700e-01       -2.15513787e-07  77.3060  76.7697
0202-10-31_15:42:55.670000      5108.05        6.38552800e-01       -1.50560437e-07  77.3060  76.7697
0202-10-31_15:42:55.863000      5108.24        6.57927900e-01       -1.49072957e-07  77.3060  76.7697
0202-10-31_15:42:56.086000      5108.47        6.78822800e-01       -1.48019317e-07  77.3060  76.7697
0202-10-31_15:42:56.280000      5108.66        6.97377300e-01       -1.47461517e-07  77.2634  76.7653
0202-10-31_15:42:56.484000      5108.86        7.17225900e-01       -1.26264907e-07  77.2634  76.7653
0202-10-31_15:42:56.676000      5109.06        7.37753500e-01       -1.88367247e-07  77.2634  76.7653
0202-10-31_15:42:56.880000      5109.26        7.57768300e-01       -9.67012170e-08  77.2634  76.7653
0202-10-31_15:42:57.094000      5109.47        7.76897100e-01       -7.10421670e-08  77.2634  76.7653
0202-10-31_15:42:57.290000      5109.67        7.97275600e-01       -1.05068297e-07  77.2905  76.7598
0202-10-31_15:42:57.484000      5109.86        8.16971300e-01       -1.40705867e-07  77.2905  76.7598
0202-10-31_15:42:57.676000      5110.06        8.36451900e-01       -3.13501607e-07  77.2905  76.7598
0202-10-31_15:42:57.870000      5110.25        8.55631100e-01       -2.70178717e-07  77.2905  76.7598
0202-10-31_15:42:58.086000      5110.47        8.76760500e-01       -2.74951057e-07  77.2905  76.7598
0202-10-31_15:42:58.297000      5110.68        8.96258100e-01       -2.98068987e-07  77.2645  76.7670
0202-10-31_15:42:58.496000      5110.88        9.16031000e-01       -2.19666337e-07  77.2645  76.7670
0202-10-31_15:42:58.690000      5111.07        9.36458400e-01       -3.83227297e-07  77.2645  76.7670
0202-10-31_15:42:58.900000      5111.28        9.55510100e-01       -2.57473147e-07  77.2645  76.7670
0202-10-31_15:42:59.100000      5111.48        9.75698500e-01       -3.30483687e-07  77.3277  76.7703
0202-10-31_15:42:59.293000      5111.67        9.95756400e-01       -2.66212097e-07  77.3277  76.7703
0202-10-31_15:42:59.490000      5111.87        1.01521800e+00       -2.17311157e-07  77.3277  76.7703
0202-10-31_15:42:59.680000      5112.06        1.03481100e+00       -3.06745967e-07  77.3277  76.7703
0202-10-31_15:42:59.875000      5112.25        1.05546700e+00       -2.20286117e-07  77.3277  76.7703
0202-10-31_15:43:00.090000      5112.47        1.07599900e+00       -2.45325417e-07  77.3277  76.7703
0202-10-31_15:43:00.280000      5112.66        1.09503600e+00       -2.46255107e-07  77.2847  76.7609
0202-10-31_15:43:00.477000      5112.85        1.11532000e+00       -3.33210807e-07  77.2847  76.7609
0202-10-31_15:43:00.670000      5113.05        1.13484800e+00       -4.01201087e-07  77.2847  76.7609
0202-10-31_15:43:00.867000      5113.25        1.15418000e+00       -3.99279767e-07  77.2847  76.7609
0202-10-31_15:43:01.082000      5113.46        1.17488500e+00       -3.74922257e-07  77.2847  76.7609
0202-10-31_15:43:01.280000      5113.66        1.19283100e+00       -4.66092457e-07  77.3262  76.7651
0202-10-31_15:43:01.484000      5113.86        1.21449900e+00       -3.44738787e-07  77.3262  76.7651
0202-10-31_15:43:01.688000      5114.07        1.23401200e+00       -2.90569677e-07  77.3262  76.7651
0202-10-31_15:43:01.890000      5114.27        1.25263900e+00       -2.43899957e-07  77.3262  76.7651
0202-10-31_15:43:02.090000      5114.47        1.27385000e+00       -1.55580757e-07  77.3262  76.7651
0202-10-31_15:43:02.285000      5114.66        1.29383700e+00       -1.86198087e-07  77.2771  76.7556
0202-10-31_15:43:02.484000      5114.86        1.31215400e+00       -1.62646297e-07  77.2771  76.7556
0202-10-31_15:43:02.676000      5115.06        1.33323300e+00       -2.55799807e-07  77.2771  76.7556
0202-10-31_15:43:02.870000      5115.25        1.35348500e+00       -2.67699657e-07  77.2771  76.7556
0202-10-31_15:43:03.080000      5115.46        1.37157500e+00       -2.72224077e-07  77.2771  76.7556
0202-10-31_15:43:03.277000      5115.66        1.39340400e+00       -4.17935257e-07  77.2931  76.7625
0202-10-31_15:43:03.473000      5115.85        1.41290400e+00       -3.96738647e-07  77.2931  76.7625
0202-10-31_15:43:03.668000      5116.05        1.43094600e+00       -5.01730027e-07  77.2931  76.7625
0202-10-31_15:43:03.863000      5116.24        1.45279200e+00       -4.59522747e-07  77.2931  76.7625
0202-10-31_15:43:04.070000      5116.45        1.47240100e+00       -4.22521657e-07  77.2931  76.7625
0202-10-31_15:43:04.266000      5116.64        1.49127400e+00       -3.86512217e-07  77.2799  76.7638
0202-10-31_15:43:04.457000      5116.84        1.51223900e+00       -2.49539987e-07  77.2799  76.7638
0202-10-31_15:43:04.650000      5117.03        1.53237400e+00       -2.69001197e-07  77.2799  76.7638
0202-10-31_15:43:04.844000      5117.22        1.55149100e+00       -2.48362397e-07  77.2799  76.7638
0202-10-31_15:43:05.086000      5117.47        1.57156300e+00       -1.98035957e-07  77.2799  76.7638
0202-10-31_15:43:05.277000      5117.66        1.59206500e+00       -3.09039237e-07  77.2853  76.7616
0202-10-31_15:43:05.480000      5117.86        1.60924700e+00       -2.91747267e-07  77.2853  76.7616
0202-10-31_15:43:05.684000      5118.06        1.63124900e+00       -3.57010507e-07  77.2853  76.7616
0202-10-31_15:43:05.880000      5118.26        1.65140300e+00       -2.57411337e-07  77.2853  76.7616
0202-10-31_15:43:06.090000      5118.47        1.67009200e+00       -2.60820437e-07  77.2853  76.7616
0202-10-31_15:43:06.280000      5118.66        1.69154500e+00       -2.67328417e-07  77.2735  76.7622
0202-10-31_15:43:06.477000      5118.85        1.71099000e+00       -3.45421317e-07  77.2735  76.7622
0202-10-31_15:43:06.680000      5119.06        1.72928800e+00       -3.17964897e-07  77.2735  76.7622
0202-10-31_15:43:06.870000      5119.25        1.75066400e+00       -2.50284537e-07  77.2735  76.7622
0202-10-31_15:43:07.070000      5119.45        1.77082100e+00       -2.57783917e-07  77.2735  76.7622
0202-10-31_15:43:07.273000      5119.65        1.78886500e+00       -2.63671857e-07  77.3018  76.7602
0202-10-31_15:43:07.465000      5119.85        1.81032400e+00       -2.92553777e-07  77.3018  76.7602
0202-10-31_15:43:07.656000      5120.04        1.83035900e+00       -3.26269997e-07  77.3018  76.7602
0202-10-31_15:43:07.863000      5120.24        1.84828200e+00       -2.90012667e-07  77.3018  76.7602
0202-10-31_15:43:08.090000      5120.47        1.87046300e+00       -4.09382977e-07  77.3018  76.7602
0202-10-31_15:43:08.290000      5120.67        1.88902800e+00       -4.08329347e-07  77.2617  76.7629
0202-10-31_15:43:08.480000      5120.86        1.90823400e+00       -3.26517917e-07  77.2617  76.7629
0202-10-31_15:43:08.680000      5121.06        1.92988400e+00       -2.45512207e-07  77.2617  76.7629
0202-10-31_15:43:08.870000      5121.25        1.94857800e+00       -2.21712517e-07  77.2617  76.7629
0202-10-31_15:43:09.086000      5121.47        1.96847400e+00       -2.54994887e-07  77.2617  76.7629
0202-10-31_15:43:09.285000      5121.67        1.98889100e+00       -1.85641107e-07  77.3030  76.7584
0202-10-31_15:43:09.477000      5121.86        2.00844200e+00       -1.53412367e-07  77.3030  76.7584
0202-10-31_15:43:09.684000      5122.06        2.02788300e+00       -3.62112970e-08  77.3030  76.7584
0202-10-31_15:43:09.880000      5122.26        2.04854700e+00       -9.25070700e-09  77.3030  76.7584
0202-10-31_15:43:10.074000      5122.45        2.06849500e+00        1.05657163e-07  77.3030  76.7584
0202-10-31_15:43:10.270000      5122.65        2.08662300e+00        1.80960863e-07  77.2798  76.7594
0202-10-31_15:43:10.465000      5122.84        2.10824600e+00        4.00178303e-07  77.2798  76.7594
0202-10-31_15:43:10.656000      5123.03        2.12805000e+00        5.07648773e-07  77.2798  76.7594
0202-10-31_15:43:10.860000      5123.24        2.14643700e+00        8.18470223e-07  77.2798  76.7594
0202-10-31_15:43:11.105000      5123.48        2.16893900e+00        1.12953959e-06  77.2798  76.7594
0202-10-31_15:43:11.305000      5123.68        2.18669400e+00        1.35476893e-06  77.3382  76.7627
0202-10-31_15:43:11.516000      5123.90        2.20739000e+00        2.65017853e-06  77.3382  76.7627
0202-10-31_15:43:11.723000      5124.10        2.22681300e+00        2.77983725e-06  77.3382  76.7627
0202-10-31_15:43:11.926000      5124.30        2.24738400e+00        4.05850998e-06  77.3382  76.7627
0202-10-31_15:43:12.125000      5124.50        2.26742400e+00        5.49560145e-06  77.3093  76.7668
0202-10-31_15:43:12.320000      5124.70        2.28656600e+00        5.75882341e-06  77.3093  76.7668
0202-10-31_15:43:12.523000      5124.90        2.30704500e+00        8.22326763e-06  77.3093  76.7668
0202-10-31_15:43:12.734000      5125.11        2.32764500e+00        9.55226883e-06  77.3093  76.7668
0202-10-31_15:43:12.926000      5125.30        2.34669100e+00        1.15899302e-05  77.3093  76.7668
0202-10-31_15:43:13.130000      5125.51        2.36473500e+00        1.43820538e-05  77.3256  76.7621
0202-10-31_15:43:13.324000      5125.70        2.38609100e+00        1.65983986e-05  77.3256  76.7621
0202-10-31_15:43:13.535000      5125.91        2.40644700e+00        1.95894725e-05  77.3256  76.7621
0202-10-31_15:43:13.727000      5126.11        2.42535800e+00        2.27342526e-05  77.3256  76.7621
