Repository: shortlab/2025-devitre-PhD

# 2025-devitre-PhD
Data repository for Alexis Devitre's PhD thesis

File: chapter 5/cold_vs_warm/20K/ffj23/Ic/0_degradation/step02/Ic_2023-10-31_15-43-44457272_ffj23-step02-77k.txt
# Ic = 1.99 A, n = 24.38 , Tavg = 77.29 K, f23-step2-773K
#datetime                        t_s     iHTS_A                vHTS_V                tHTS_K  tTAR_K
0202-10-31_15:43:19.605000      5131.99        5.03646300e-02       -3.53273313e-07  77.3446  76.7643
0202-10-31_15:43:19.810000      5132.19        2.14792000e-02       -4.20767703e-07  77.3446  76.7643
0202-10-31_15:43:20.030000      5132.41        4.33078500e-02       -3.64305453e-07  77.3446  76.7643
0202-10-31_15:43:20.234000      5132.61        6.27305300e-02       -4.00252873e-07  77.3014  76.7620
0202-10-31_15:43:20.426000      5132.80        8.20240900e-02       -3.41249513e-07  77.3014  76.7620
0202-10-31_15:43:20.630000      5133.01        1.02705300e-01       -3.99075293e-07  77.3014  76.7620
0202-10-31_15:43:20.820000      5133.20        1.22015200e-01       -3.52219683e-07  77.3014  76.7620
0202-10-31_15:43:21.066000      5133.45        1.41344400e-01       -5.04624363e-07  77.3014  76.7620
0202-10-31_15:43:21.270000      5133.65        1.62223000e-01       -4.72457613e-07  77.2973  76.7634
0202-10-31_15:43:21.473000      5133.85        1.81084600e-01       -4.41716373e-07  77.2973  76.7634
0202-10-31_15:43:21.676000      5134.05        2.01942500e-01       -5.02950953e-07  77.2973  76.7634
0202-10-31_15:43:21.880000      5134.26        2.22126500e-01       -3.71185043e-07  77.2973  76.7634
0202-10-31_15:43:22.098000      5134.48        2.41032700e-01       -4.10355343e-07  77.2973  76.7634
0202-10-31_15:43:22.293000      5134.67        2.61756900e-01       -3.64243473e-07  77.2516  76.7534
0202-10-31_15:43:22.490000      5134.87        2.81369600e-01       -3.54079033e-07  77.2516  76.7534
0202-10-31_15:43:22.690000      5135.07        2.99536700e-01       -4.76176313e-07  77.2516  76.7534
0202-10-31_15:43:22.883000      5135.26        3.21059400e-01       -4.61735363e-07  77.2516  76.7534
0202-10-31_15:43:23.100000      5135.48        3.41754600e-01       -4.59070303e-07  77.2516  76.7534
0202-10-31_15:43:23.305000      5135.68        3.60157700e-01       -3.50360333e-07  77.2474  76.7568
0202-10-31_15:43:23.496000      5135.87        3.80828500e-01       -4.16677133e-07  77.2474  76.7568
0202-10-31_15:43:23.700000      5136.08        4.00064200e-01       -4.20581473e-07  77.2474  76.7568
0202-10-31_15:43:23.900000      5136.28        4.19633800e-01       -3.54140323e-07  77.2474  76.7568
0202-10-31_15:43:24.100000      5136.48        4.40365400e-01       -3.02574113e-07  77.2474  76.7568
0202-10-31_15:43:24.305000      5136.68        4.59308700e-01       -2.93897143e-07  77.2392  76.7580
0202-10-31_15:43:24.496000      5136.88        4.79184100e-01       -3.07036553e-07  77.2392  76.7580
0202-10-31_15:43:24.690000      5137.07        4.99466800e-01       -3.13172413e-07  77.2392  76.7580
0202-10-31_15:43:24.900000      5137.28        5.19658300e-01       -3.35794503e-07  77.2392  76.7580
0202-10-31_15:43:25.098000      5137.48        5.39021600e-01       -4.22564193e-07  77.2392  76.7580
0202-10-31_15:43:25.293000      5137.67        5.59316900e-01       -4.43141003e-07  77.2636  76.7670
0202-10-31_15:43:25.490000      5137.87        5.79017100e-01       -3.82216293e-07  77.2636  76.7670
0202-10-31_15:43:25.680000      5138.06        5.97960400e-01       -4.46425863e-07  77.2636  76.7670
0202-10-31_15:43:25.875000      5138.25        6.17853600e-01       -3.60771783e-07  77.2636  76.7670
0202-10-31_15:43:26.082000      5138.46        6.38935500e-01       -4.28885983e-07  77.2636  76.7670
0202-10-31_15:43:26.277000      5138.66        6.58558600e-01       -4.42831113e-07  77.2238  76.7601
0202-10-31_15:43:26.470000      5138.85        6.77763200e-01       -5.47326613e-07  77.2238  76.7601
0202-10-31_15:43:26.664000      5139.05        6.97555400e-01       -5.11007303e-07  77.2238  76.7601
0202-10-31_15:43:26.860000      5139.24        7.18315200e-01       -3.98082753e-07  77.2238  76.7601
0202-10-31_15:43:27.070000      5139.45        7.37942700e-01       -3.55131753e-07  77.2238  76.7601
0202-10-31_15:43:27.260000      5139.64        7.57304600e-01       -3.75274713e-07  77.3486  76.7666
0202-10-31_15:43:27.453000      5139.83        7.77939800e-01       -3.89219843e-07  77.3486  76.7666
0202-10-31_15:43:27.660000      5140.04        7.97362400e-01       -3.25382143e-07  77.3486  76.7666
0202-10-31_15:43:27.850000      5140.23        8.16377700e-01       -3.17944743e-07  77.3486  76.7666
0202-10-31_15:43:28.094000      5140.47        8.37570900e-01       -2.41277523e-07  77.3486  76.7666
0202-10-31_15:43:28.290000      5140.67        8.57096000e-01       -2.93897143e-07  77.3001  76.7598
0202-10-31_15:43:28.492000      5140.87        8.70598500e-01       -3.29906563e-07  77.3001  76.7598
0202-10-31_15:43:28.688000      5141.07        8.96756100e-01       -3.29038863e-07  77.3001  76.7598
0202-10-31_15:43:28.880000      5141.26        9.16713100e-01       -3.99260333e-07  77.3001  76.7598
0202-10-31_15:43:29.090000      5141.47        9.34725900e-01       -4.23865743e-07  77.3001  76.7598
0202-10-31_15:43:29.285000      5141.66        9.56101600e-01       -4.43450903e-07  77.3890  76.7710
0202-10-31_15:43:29.477000      5141.86        9.76259100e-01       -3.70316443e-07  77.3890  76.7710
0202-10-31_15:43:29.680000      5142.06        9.95678800e-01       -2.56461753e-07  77.3890  76.7710
0202-10-31_15:43:29.870000      5142.25        1.01541600e+00       -2.61109763e-07  77.3890  76.7710
0202-10-31_15:43:30.066000      5142.45        1.03511200e+00       -3.15898343e-07  77.3890  76.7710
0202-10-31_15:43:30.273000      5142.65        1.05515200e+00       -3.82277193e-07  77.2650  76.7545
0202-10-31_15:43:30.465000      5142.84        1.07446600e+00       -3.98205643e-07  77.2650  76.7545
0202-10-31_15:43:30.656000      5143.04        1.09508800e+00       -3.49304693e-07  77.2650  76.7545
0202-10-31_15:43:30.863000      5143.24        1.11487200e+00       -3.39883983e-07  77.2650  76.7545
0202-10-31_15:43:31.070000      5143.45        1.13550200e+00       -4.80760853e-07  77.2650  76.7545
0202-10-31_15:43:31.280000      5143.66        1.15504800e+00       -3.83826653e-07  77.3010  76.7646
0202-10-31_15:43:31.473000      5143.85        1.17451800e+00       -3.59655083e-07  77.3010  76.7646
0202-10-31_15:43:31.664000      5144.04        1.19360100e+00       -1.92747293e-07  77.3010  76.7646
0202-10-31_15:43:31.870000      5144.25        1.21439800e+00       -2.14005883e-07  77.3010  76.7646
0202-10-31_15:43:32.086000      5144.46        1.23248200e+00       -1.73533993e-07  77.3010  76.7646
0202-10-31_15:43:32.290000      5144.67        1.25403200e+00       -2.76666033e-07  77.2261  76.7553
0202-10-31_15:43:32.484000      5144.86        1.27448000e+00       -2.84971133e-07  77.2261  76.7553
0202-10-31_15:43:32.680000      5145.06        1.29360600e+00       -3.94796833e-07  77.2261  76.7553
0202-10-31_15:43:32.870000      5145.25        1.31299500e+00       -3.03254753e-07  77.2261  76.7553
0202-10-31_15:43:33.070000      5145.45        1.33407700e+00       -3.98515533e-07  77.2261  76.7553
0202-10-31_15:43:33.270000      5145.65        1.35348500e+00       -2.96561093e-07  77.2417  76.7574
0202-10-31_15:43:33.465000      5145.84        1.37200300e+00       -3.25628953e-07  77.2417  76.7574
0202-10-31_15:43:33.656000      5146.04        1.39346200e+00       -3.34615823e-07  77.2417  76.7574
0202-10-31_15:43:33.863000      5146.24        1.41313100e+00       -4.22996993e-07  77.2417  76.7574
0202-10-31_15:43:34.105000      5146.48        1.43404900e+00       -3.85871943e-07  77.2417  76.7574
0202-10-31_15:43:34.300000      5146.68        1.45281300e+00       -3.84694353e-07  77.2318  76.7629
0202-10-31_15:43:34.508000      5146.89        1.47073200e+00       -3.04432343e-07  77.2318  76.7629
0202-10-31_15:43:34.703000      5147.08        1.49244600e+00       -3.63187853e-07  77.2318  76.7629
0202-10-31_15:43:34.900000      5147.28        1.51222100e+00       -2.88132033e-07  77.2318  76.7629
0202-10-31_15:43:35.105000      5147.49        1.53016500e+00       -3.25876863e-07  77.2318  76.7629
0202-10-31_15:43:35.305000      5147.68        1.55193000e+00       -4.28946923e-07  77.3145  76.7672
0202-10-31_15:43:35.496000      5147.88        1.57150100e+00       -3.84074463e-07  77.3145  76.7672
0202-10-31_15:43:35.703000      5148.08        1.59005500e+00       -4.46858293e-07  77.3145  76.7672
0202-10-31_15:43:35.900000      5148.28        1.61163100e+00       -4.74376343e-07  77.3145  76.7672
0202-10-31_15:43:36.105000      5148.49        1.63174100e+00       -5.02514313e-07  77.3145  76.7672
0202-10-31_15:43:36.310000      5148.69        1.65057000e+00       -4.73694343e-07  77.2875  76.7634
0202-10-31_15:43:36.500000      5148.88        1.67150000e+00       -4.74871933e-07  77.2875  76.7634
0202-10-31_15:43:36.695000      5149.08        1.69135300e+00       -4.76111503e-07  77.2875  76.7634
0202-10-31_15:43:36.902000      5149.28        1.70929900e+00       -4.34462003e-07  77.2875  76.7634
0202-10-31_15:43:37.094000      5149.47        1.73049600e+00       -3.98390563e-07  77.2875  76.7634
0202-10-31_15:43:37.285000      5149.67        1.75111100e+00       -3.87234453e-07  77.3510  76.7634
0202-10-31_15:43:37.492000      5149.87        1.77004200e+00       -4.07935243e-07  77.3510  76.7634
0202-10-31_15:43:37.684000      5150.06        1.78977200e+00       -3.73661173e-07  77.3510  76.7634
0202-10-31_15:43:37.880000      5150.26        1.81009200e+00       -3.93308333e-07  77.3510  76.7634
0202-10-31_15:43:38.086000      5150.47        1.82959000e+00       -4.44812403e-07  77.3510  76.7634
0202-10-31_15:43:38.277000      5150.66        1.84989300e+00       -4.00435853e-07  77.3164  76.7638
0202-10-31_15:43:38.480000      5150.86        1.86951700e+00       -2.86395563e-07  77.3164  76.7638
0202-10-31_15:43:38.676000      5151.05        1.88873100e+00       -2.13075083e-07  77.3164  76.7638
0202-10-31_15:43:38.867000      5151.25        1.90876000e+00       -1.95907063e-07  77.3164  76.7638
0202-10-31_15:43:39.086000      5151.47        1.92996500e+00       -3.23830523e-07  77.3164  76.7638
0202-10-31_15:43:39.280000      5151.66        1.94865600e+00       -3.58414483e-07  77.2775  76.7582
0202-10-31_15:43:39.473000      5151.85        1.96837700e+00       -3.19182143e-07  77.2775  76.7582
0202-10-31_15:43:39.676000      5152.06        1.98928900e+00       -2.64331243e-07  77.2775  76.7582
0202-10-31_15:43:39.870000      5152.25        2.00898600e+00       -9.37666225e-08  77.2775  76.7582
0202-10-31_15:43:40.066000      5152.45        2.02741400e+00       -4.69729225e-08  77.2775  76.7582
0202-10-31_15:43:40.258000      5152.64        2.04868900e+00        1.38714427e-07  77.2229  76.7541
0202-10-31_15:43:40.453000      5152.83        2.06861200e+00        1.81293597e-07  77.2229  76.7541
0202-10-31_15:43:40.645000      5153.03        2.08831300e+00        3.52106127e-07  77.2229  76.7541
0202-10-31_15:43:40.840000      5153.22        2.10727900e+00        3.51672277e-07  77.2229  76.7541
0202-10-31_15:43:41.050000      5153.43        2.12874900e+00        5.99152107e-07  77.2229  76.7541
0202-10-31_15:43:41.242000      5153.62        2.14734800e+00        7.97235137e-07  77.2414  76.7572
0202-10-31_15:43:41.438000      5153.82        2.16688400e+00        1.13867426e-06  77.2414  76.7572
0202-10-31_15:43:41.640000      5154.02        2.18784300e+00        1.44026066e-06  77.2414  76.7572
0202-10-31_15:43:41.840000      5154.22        2.20771800e+00        2.43228555e-06  77.2414  76.7572
0202-10-31_15:43:42.082000      5154.46        2.22752200e+00        3.43596358e-06  77.2414  76.7572
0202-10-31_15:43:42.285000      5154.66        2.24770700e+00        4.55330997e-06  77.2396  76.7592
0202-10-31_15:43:42.490000      5154.87        2.26653700e+00        4.53849713e-06  77.2396  76.7592
0202-10-31_15:43:42.684000      5155.06        2.28725400e+00        5.74106380e-06  77.2396  76.7592
0202-10-31_15:43:42.887000      5155.27        2.30678200e+00        8.09332953e-06  77.2396  76.7592
0202-10-31_15:43:43.094000      5155.47        2.32620500e+00        9.66590713e-06  77.2396  76.7592
0202-10-31_15:43:43.297000      5155.68        2.34673500e+00        1.15760810e-05  77.2933  76.7624
0202-10-31_15:43:43.492000      5155.87        2.36678700e+00        1.40558362e-05  77.2933  76.7624
0202-10-31_15:43:43.695000      5156.07        2.38439000e+00        1.55668693e-05  77.2933  76.7624
0202-10-31_15:43:43.887000      5156.27        2.40647900e+00        1.98105293e-05  77.2933  76.7624
0202-10-31_15:43:44.086000      5156.46        2.42618400e+00        2.25487342e-05  77.2933  76.7624

File: chapter 5/cold_vs_warm/20K/ffj23/Ic/0_degradation/step02/Ic_2023-10-31_15-44-37655978_ffj23-step02-77k.txt
# Ic = 2.04 A, n = 28.58 , Tavg = 77.26 K, f23-step2-773K
#datetime                        t_s     iHTS_A                vHTS_V                tHTS_K  tTAR_K
0202-10-31_15:44:12.832000      5185.21        1.73664100e-02       -2.95655142e-07  77.2727  76.7716
0202-10-31_15:44:13.074000      5185.45        2.38732400e-02       -3.59058962e-07  77.2727  76.7716
0202-10-31_15:44:13.273000      5185.65        4.33478700e-02       -2.87164112e-07  77.3064  76.7720
0202-10-31_15:44:13.465000      5185.84        6.32350900e-02       -4.85370762e-07  77.3064  76.7720
0202-10-31_15:44:13.668000      5186.05        8.12152100e-02       -4.22028922e-07  77.3064  76.7720
0202-10-31_15:44:13.870000      5186.25        1.03107500e-01       -4.00522452e-07  77.3064  76.7720
0202-10-31_15:44:14.074000      5186.45        1.23002100e-01       -4.05666652e-07  77.3064  76.7720
0202-10-31_15:44:14.277000      5186.66        1.41611500e-01       -4.49361362e-07  77.2555  76.7695
0202-10-31_15:44:14.470000      5186.85        1.62836700e-01       -4.33370952e-07  77.2555  76.7695
0202-10-31_15:44:14.664000      5187.04        1.82433000e-01       -3.85461722e-07  77.2555  76.7695
0202-10-31_15:44:14.870000      5187.25        2.00341900e-01       -3.97671452e-07  77.2555  76.7695
0202-10-31_15:44:15.074000      5187.45        2.22143600e-01       -4.65351762e-07  77.2555  76.7695
0202-10-31_15:44:15.277000      5187.65        2.42305400e-01       -3.96555842e-07  77.2866  76.7663
0202-10-31_15:44:15.470000      5187.85        2.60959300e-01       -2.72351302e-07  77.2866  76.7663
0202-10-31_15:44:15.660000      5188.04        2.81821600e-01       -3.60360502e-07  77.2866  76.7663
0202-10-31_15:44:15.850000      5188.23        3.01616800e-01       -4.36221962e-07  77.2866  76.7663
0202-10-31_15:44:16.066000      5188.45        3.20781000e-01       -5.93336982e-07  77.2866  76.7663
0202-10-31_15:44:16.260000      5188.64        3.41198100e-01       -4.57976352e-07  77.2887  76.7705
0202-10-31_15:44:16.453000      5188.83        3.61374700e-01       -4.03249462e-07  77.2887  76.7705
0202-10-31_15:44:16.660000      5189.04        3.80580700e-01       -2.75202152e-07  77.2887  76.7705
0202-10-31_15:44:16.850000      5189.23        4.00165200e-01       -2.26487102e-07  77.2887  76.7705
0202-10-31_15:44:17.094000      5189.47        4.20778100e-01       -2.28842232e-07  77.2887  76.7705
0202-10-31_15:44:17.285000      5189.67        4.40122200e-01       -3.01790722e-07  77.2838  76.7666
0202-10-31_15:44:17.490000      5189.87        4.60264800e-01       -3.95316012e-07  77.2838  76.7666
0202-10-31_15:44:17.680000      5190.06        4.79512400e-01       -5.52493042e-07  77.2838  76.7666
0202-10-31_15:44:17.870000      5190.25        4.99110200e-01       -4.22214602e-07  77.2838  76.7666
0202-10-31_15:44:18.090000      5190.47        5.19991800e-01       -3.11025492e-07  77.2442  76.7604
0202-10-31_15:44:18.280000      5190.66        5.39246800e-01       -2.59273592e-07  77.2442  76.7604
0202-10-31_15:44:18.477000      5190.85        5.58712500e-01       -3.24846662e-07  77.2442  76.7604
0202-10-31_15:44:18.680000      5191.06        5.79144400e-01       -3.88746312e-07  77.2442  76.7604
0202-10-31_15:44:18.875000      5191.25        5.99264600e-01       -3.58748802e-07  77.2442  76.7604
0202-10-31_15:44:19.094000      5191.47        6.18001100e-01       -3.80937042e-07  77.2442  76.7604
0202-10-31_15:44:19.297000      5191.68        6.38630400e-01       -4.64111952e-07  77.2834  76.7575
0202-10-31_15:44:19.500000      5191.88        6.58719500e-01       -4.12979832e-07  77.2834  76.7575
0202-10-31_15:44:19.690000      5192.07        6.77447600e-01       -3.60484192e-07  77.2834  76.7575
0202-10-31_15:44:19.900000      5192.28        6.98122900e-01       -3.62467502e-07  77.2834  76.7575
0202-10-31_15:44:20.090000      5192.47        7.18210500e-01       -2.69685952e-07  77.2445  76.7610
0202-10-31_15:44:20.280000      5192.66        7.35999200e-01       -3.29247122e-07  77.2445  76.7610
0202-10-31_15:44:20.490000      5192.87        7.58032400e-01       -2.70243752e-07  77.2445  76.7610
0202-10-31_15:44:20.680000      5193.06        7.77736200e-01       -3.84531782e-07  77.2445  76.7610
0202-10-31_15:44:20.870000      5193.25        7.95596100e-01       -3.75111082e-07  77.2445  76.7610
0202-10-31_15:44:21.094000      5193.47        8.17472100e-01       -3.99530532e-07  77.2445  76.7610
0202-10-31_15:44:21.285000      5193.67        8.36845800e-01       -4.21532842e-07  77.2739  76.7623
0202-10-31_15:44:21.490000      5193.87        8.55858900e-01       -3.20260262e-07  77.2739  76.7623
0202-10-31_15:44:21.684000      5194.06        8.76780500e-01       -2.54935112e-07  77.2739  76.7623
0202-10-31_15:44:21.875000      5194.25        8.96920000e-01       -3.00427202e-07  77.2739  76.7623
0202-10-31_15:44:22.086000      5194.47        9.14395500e-01       -4.22772412e-07  77.2739  76.7623
0202-10-31_15:44:22.280000      5194.66        9.36621000e-01       -4.09509042e-07  77.2652  76.7607
0202-10-31_15:44:22.473000      5194.85        9.56502200e-01       -3.12574852e-07  77.2652  76.7607
0202-10-31_15:44:22.668000      5195.05        9.73912500e-01       -2.98939502e-07  77.2652  76.7607
0202-10-31_15:44:22.863000      5195.24        9.95927900e-01       -2.23139812e-07  77.2652  76.7607
0202-10-31_15:44:23.082000      5195.46        1.01566800e+00       -2.75139602e-07  77.2652  76.7607
0202-10-31_15:44:23.290000      5195.67        1.03567400e+00       -3.63892582e-07  77.3095  76.7670
0202-10-31_15:44:23.492000      5195.87        1.05566500e+00       -3.90791182e-07  77.3095  76.7670
0202-10-31_15:44:23.695000      5196.07        1.07455400e+00       -4.71115112e-07  77.3095  76.7670
0202-10-31_15:44:23.887000      5196.27        1.09594500e+00       -3.63272802e-07  77.3095  76.7670
0202-10-31_15:44:24.100000      5196.48        1.11564800e+00       -3.69470632e-07  77.3095  76.7670
0202-10-31_15:44:24.297000      5196.68        1.13485100e+00       -3.49079762e-07  77.2682  76.7593
0202-10-31_15:44:24.490000      5196.87        1.15487600e+00       -3.29370642e-07  77.2682  76.7593
0202-10-31_15:44:24.690000      5197.07        1.17436800e+00       -2.94662772e-07  77.2682  76.7593
0202-10-31_15:44:24.887000      5197.26        1.19398000e+00       -3.10467252e-07  77.2682  76.7593
0202-10-31_15:44:25.094000      5197.47        1.21435400e+00       -2.82143152e-07  77.3331  76.7689
0202-10-31_15:44:25.290000      5197.67        1.23478500e+00       -3.74800772e-07  77.3331  76.7689
0202-10-31_15:44:25.480000      5197.86        1.25244200e+00       -2.62558002e-07  77.3331  76.7689
0202-10-31_15:44:25.670000      5198.05        1.27362400e+00       -2.11921692e-07  77.3331  76.7689
0202-10-31_15:44:25.870000      5198.25        1.29366400e+00       -2.06529582e-07  77.3331  76.7689
0202-10-31_15:44:26.070000      5198.45        1.31281900e+00       -1.99278112e-07  77.3331  76.7689
0202-10-31_15:44:26.260000      5198.64        1.33226000e+00       -2.75883342e-07  77.2691  76.7594
0202-10-31_15:44:26.465000      5198.85        1.35360400e+00       -2.06901452e-07  77.2691  76.7594
0202-10-31_15:44:26.660000      5199.04        1.37256900e+00       -2.12231582e-07  77.2691  76.7594
0202-10-31_15:44:26.850000      5199.23        1.39227600e+00       -1.77647672e-07  77.2691  76.7594
0202-10-31_15:44:27.066000      5199.45        1.41307500e+00       -1.80560652e-07  77.2691  76.7594
0202-10-31_15:44:27.270000      5199.65        1.43232900e+00       -2.29275632e-07  77.2915  76.7573
0202-10-31_15:44:27.477000      5199.85        1.45190700e+00       -3.21809292e-07  77.2915  76.7573
0202-10-31_15:44:27.668000      5200.05        1.47211200e+00       -3.91101072e-07  77.2915  76.7573
0202-10-31_15:44:27.860000      5200.24        1.49251200e+00       -4.58161632e-07  77.2915  76.7573
0202-10-31_15:44:28.055000      5200.43        1.51058700e+00       -4.06223792e-07  77.2915  76.7573
0202-10-31_15:44:28.258000      5200.64        1.53225200e+00       -4.71115112e-07  77.2642  76.7604
0202-10-31_15:44:28.450000      5200.83        1.55173800e+00       -4.43038802e-07  77.2642  76.7604
0202-10-31_15:44:28.640000      5201.02        1.56996600e+00       -4.01946932e-07  77.2642  76.7604
0202-10-31_15:44:28.848000      5201.23        1.59138500e+00       -2.09875752e-07  77.2642  76.7604
0202-10-31_15:44:29.080000      5201.46        1.61176100e+00       -1.88988962e-07  77.2642  76.7604
0202-10-31_15:44:29.277000      5201.66        1.63160300e+00       -1.24035642e-07  77.2700  76.7596
0202-10-31_15:44:29.480000      5201.86        1.65105100e+00       -2.07706432e-07  77.2700  76.7596
0202-10-31_15:44:29.680000      5202.06        1.66963000e+00       -2.68817102e-07  77.2700  76.7596
0202-10-31_15:44:29.875000      5202.25        1.69099600e+00       -2.76936262e-07  77.2700  76.7596
0202-10-31_15:44:30.094000      5202.47        1.71163900e+00       -2.64974442e-07  77.2700  76.7596
0202-10-31_15:44:30.290000      5202.67        1.73021900e+00       -2.08450172e-07  77.2442  76.7588
0202-10-31_15:44:30.492000      5202.87        1.75034400e+00       -3.10714472e-07  77.2442  76.7588
0202-10-31_15:44:30.684000      5203.06        1.76964300e+00       -4.21779702e-07  77.2442  76.7588
0202-10-31_15:44:30.875000      5203.26        1.78877400e+00       -3.52921742e-07  77.2442  76.7588
0202-10-31_15:44:31.094000      5203.47        1.81024900e+00       -2.79105512e-07  77.3049  76.7711
0202-10-31_15:44:31.297000      5203.68        1.82941200e+00       -2.14709992e-07  77.3049  76.7711
0202-10-31_15:44:31.500000      5203.88        1.84926800e+00       -1.19635172e-07  77.3049  76.7711
0202-10-31_15:44:31.695000      5204.07        1.86976200e+00       -2.14524052e-07  77.3049  76.7711
0202-10-31_15:44:31.902000      5204.28        1.88870100e+00       -1.76159442e-07  77.3049  76.7711
0202-10-31_15:44:32.105000      5204.49        1.90931200e+00       -1.94876912e-07  77.3049  76.7711
0202-10-31_15:44:32.300000      5204.68        1.92934800e+00       -1.20192982e-07  77.2829  76.7688
0202-10-31_15:44:32.504000      5204.88        1.94711300e+00       -2.41112772e-07  77.2829  76.7688
0202-10-31_15:44:32.700000      5205.08        1.96879900e+00       -2.37332092e-07  77.2829  76.7688
0202-10-31_15:44:32.890000      5205.27        1.98839600e+00       -2.47868412e-07  77.2829  76.7688
0202-10-31_15:44:33.098000      5205.48        2.00692400e+00       -2.26237962e-07  77.3252  76.7631
0202-10-31_15:44:33.293000      5205.67        2.02838300e+00       -1.65251252e-07  77.3252  76.7631
0202-10-31_15:44:33.484000      5205.86        2.04837100e+00       -1.37670882e-07  77.3252  76.7631
0202-10-31_15:44:33.688000      5206.07        2.06746400e+00       -7.45769025e-08  77.3252  76.7631
0202-10-31_15:44:33.890000      5206.27        2.08762600e+00       -2.62337825e-08  77.3252  76.7631
0202-10-31_15:44:34.098000      5206.48        2.10804000e+00        2.50437638e-07  77.3252  76.7631
0202-10-31_15:44:34.290000      5206.67        2.12564800e+00        4.78518018e-07  77.2857  76.7588
0202-10-31_15:44:34.484000      5206.86        2.14746700e+00        8.33219708e-07  77.2857  76.7588
0202-10-31_15:44:34.684000      5207.06        2.16743900e+00        1.01016743e-06  77.2857  76.7588
0202-10-31_15:44:34.883000      5207.26        2.18692600e+00        1.43577213e-06  77.2857  76.7588
0202-10-31_15:44:35.086000      5207.46        2.20673700e+00        2.87645847e-06  77.2857  76.7588
0202-10-31_15:44:35.280000      5207.66        2.22716900e+00        2.93868472e-06  77.2843  76.7528
0202-10-31_15:44:35.484000      5207.86        2.24608200e+00        3.35201822e-06  77.2843  76.7528
0202-10-31_15:44:35.684000      5208.06        2.26640000e+00        4.68969656e-06  77.2843  76.7528
0202-10-31_15:44:35.895000      5208.27        2.28668300e+00        6.24250168e-06  77.2843  76.7528
0202-10-31_15:44:36.090000      5208.47        2.30511700e+00        7.59176995e-06  77.2843  76.7528
0202-10-31_15:44:36.290000      5208.67        2.32646400e+00        9.19384784e-06  77.2308  76.7536
0202-10-31_15:44:36.484000      5208.86        2.34627400e+00        1.20430536e-05  77.2308  76.7536
0202-10-31_15:44:36.684000      5209.06        2.36491900e+00        1.21783523e-05  77.2308  76.7536
0202-10-31_15:44:36.887000      5209.27        2.38581000e+00        1.65048735e-05  77.2308  76.7536
0202-10-31_15:44:37.090000      5209.47        2.40591100e+00        1.95579260e-05  77.2308  76.7536
0202-10-31_15:44:37.285000      5209.67        2.42462900e+00        2.24864019e-05  77.2579  76.7580

File: chapter 5/cold_vs_warm/20K/ffj23/Ic/0_degradation/step03/Ic_2023-10-31_16-41-23305447_ffj23-step03-20k.txt
# Ic = 28.58 A, n = 34.90 , Tavg = 20.18 K, f23-step3-20K
#datetime                        t_s     iHTS_A                vHTS_V                tHTS_K  tTAR_K
0202-10-31_16:40:36.120000      8568.50       -4.38804200e-01        2.34898150e-09  20.0179  19.2504
0202-10-31_16:40:36.535000      8568.92       -4.38940800e-01       -5.78319585e-08  20.0179  19.2504
0202-10-31_16:40:36.940000      8569.32       -4.39151500e-01       -3.23577085e-08  20.0179  19.2504
0202-10-31_16:40:37.350000      8569.73       -4.39592500e-01        4.30710415e-08  20.0227  19.1867
0202-10-31_16:40:37.754000      8570.13       -4.39778000e-01        1.35294791e-07  20.0227  19.1867
0202-10-31_16:40:38.150000      8570.53       -4.44639900e-01        9.78598815e-08  19.9963  19.2747
0202-10-31_16:40:38.543000      8570.92       -3.52925600e-01       -1.55383549e-07  19.9963  19.2747
0202-10-31_16:40:38.940000      8571.32        3.15775500e-02       -2.39736039e-07  19.9963  19.2747
0202-10-31_16:40:39.344000      8571.72        2.17156000e-01       -2.48474989e-07  20.0263  19.3514
0202-10-31_16:40:39.746000      8572.13        6.22839000e-01       -1.77509809e-07  20.0263  19.3514
0202-10-31_16:40:40.145000      8572.53        8.08971600e-01       -1.42120189e-07  20.0093  19.1926
0202-10-31_16:40:40.550000      8572.93        1.21744100e+00       -9.26614785e-08  20.0093  19.1926
0202-10-31_16:40:40.953000      8573.33        1.39961300e+00       -1.09023759e-07  20.0093  19.1926
0202-10-31_16:40:41.360000      8573.74        1.80877700e+00       -2.27960159e-07  20.0195  19.4195
0202-10-31_16:40:41.754000      8574.13        1.99521400e+00       -1.60775659e-07  20.0195  19.4195
0202-10-31_16:40:42.150000      8574.53        2.38635100e+00       -2.08286085e-08  20.0142  19.3718
0202-10-31_16:40:42.547000      8574.93        2.59004900e+00       -3.04972285e-08  20.0142  19.3718
0202-10-31_16:40:42.950000      8575.33        2.97871700e+00        2.88160515e-08  20.0142  19.3718
0202-10-31_16:40:43.355000      8575.73        3.18565700e+00       -1.23712589e-07  20.0508  19.3038
0202-10-31_16:40:43.750000      8576.13        3.57941500e+00       -7.12169485e-08  20.0508  19.3038
0202-10-31_16:40:44.152000      8576.53        3.77954800e+00       -2.44446359e-07  19.9862  19.3953
0202-10-31_16:40:44.543000      8576.92        4.16569100e+00       -1.94925679e-07  19.9862  19.3953
0202-10-31_16:40:44.950000      8577.33        4.37334700e+00       -2.04036489e-07  19.9862  19.3953
0202-10-31_16:40:45.350000      8577.73        4.76350300e+00       -1.83025839e-07  20.0131  19.1540
0202-10-31_16:40:45.754000      8578.13        4.97082100e+00       -1.78563399e-07  20.0131  19.1540
0202-10-31_16:40:46.160000      8578.54        5.36551600e+00       -2.52193649e-07  19.9925  19.2501
0202-10-31_16:40:46.562000      8578.94        5.56363500e+00       -2.26658579e-07  19.9925  19.2501
0202-10-31_16:40:46.965000      8579.34        5.95264800e+00       -2.06701559e-07  19.9925  19.2501
0202-10-31_16:40:47.360000      8579.74        6.13768700e+00       -9.86113585e-08  20.0141  19.1821
0202-10-31_16:40:47.754000      8580.13        6.54476600e+00       -3.87403085e-08  20.0141  19.1821
0202-10-31_16:40:48.156000      8580.53        6.72710500e+00       -1.04313369e-07  20.0232  19.1374
0202-10-31_16:40:48.560000      8580.94        7.14105500e+00       -1.48317409e-07  20.0232  19.1374
0202-10-31_16:40:48.960000      8581.34        7.53002600e+00       -2.54482129e-07  20.0232  19.1374
0202-10-31_16:40:49.360000      8581.74        7.73464500e+00       -2.46051889e-07  20.0247  19.3599
0202-10-31_16:40:49.750000      8582.13        8.12256600e+00       -1.34242909e-07  20.0247  19.3599
0202-10-31_16:40:50.152000      8582.53        8.30665300e+00       -4.74731885e-08  20.0231  19.1915
0202-10-31_16:40:50.555000      8582.93        8.71926700e+00       -7.91441385e-08  20.0231  19.1915
0202-10-31_16:40:50.957000      8583.34        8.90132700e+00       -9.29653185e-08  20.0231  19.1915
0202-10-31_16:40:51.360000      8583.74        9.31118100e+00        2.18806015e-08  20.0140  19.4242
0202-10-31_16:40:51.760000      8584.14        9.49551200e+00       -1.43725599e-07  20.0140  19.4242
0202-10-31_16:40:52.164000      8584.55        9.90333900e+00       -4.09034885e-08  20.0276  19.3747
0202-10-31_16:40:52.570000      8584.95        1.00910500e+01       -4.44362485e-08  20.0276  19.3747
0202-10-31_16:40:53.080000      8585.46        1.04807000e+01       -1.92110585e-08  20.0276  19.3747
0202-10-31_16:40:53.477000      8585.86        1.06844600e+01       -1.09203649e-07  20.0401  19.1388
0202-10-31_16:40:53.883000      8586.26        1.10757800e+01       -1.68207059e-07  20.0401  19.1388
0202-10-31_16:40:54.280000      8586.66        1.12820400e+01       -7.86483085e-08  20.0095  19.3971
0202-10-31_16:40:54.684000      8587.06        1.16673100e+01       -1.34179359e-07  20.0095  19.3971
0202-10-31_16:40:55.100000      8587.48        1.18726500e+01       -2.08551859e-07  20.0095  19.3971
0202-10-31_16:40:55.504000      8587.88        1.22607900e+01       -1.04118269e-07  20.0272  19.1947
0202-10-31_16:40:55.914000      8588.29        1.24677600e+01       -5.24902685e-08  20.0272  19.1947
0202-10-31_16:40:56.324000      8588.70        1.28571200e+01       -6.29026385e-08  20.0222  19.2537
0202-10-31_16:40:56.734000      8589.11        1.30603000e+01       -1.14778549e-07  20.0222  19.2537
0202-10-31_16:40:57.140000      8589.52        1.34513400e+01       -3.61899485e-08  20.0222  19.2537
0202-10-31_16:40:57.535000      8589.91        1.36547800e+01       -1.35541309e-07  20.0440  19.3741
0202-10-31_16:40:57.938000      8590.32        1.40458400e+01       -4.61064885e-08  20.0440  19.3741
0202-10-31_16:40:58.344000      8590.72        1.42530600e+01       -2.57775785e-08  20.0401  19.2806
0202-10-31_16:40:58.746000      8591.13        1.46375500e+01        5.28730015e-08  20.0401  19.2806
0202-10-31_16:40:59.145000      8591.52        1.48239900e+01       -1.59650909e-07  20.0028  19.4012
0202-10-31_16:40:59.535000      8591.92        1.52375900e+01       -2.12146609e-07  20.0028  19.4012
0202-10-31_16:40:59.930000      8592.31        1.56317600e+01       -1.61138389e-07  20.0028  19.4012
0202-10-31_16:41:00.320000      8592.70        1.58363200e+01       -1.85248049e-07  20.0284  19.1296
0202-10-31_16:41:00.734000      8593.11        1.62215800e+01       -1.59155619e-07  20.0284  19.1296
0202-10-31_16:41:01.137000      8593.51        1.64253400e+01       -2.11093639e-07  20.0284  19.1296
0202-10-31_16:41:01.527000      8593.91        1.68170600e+01       -8.31082685e-08  20.0260  19.2607
0202-10-31_16:41:01.920000      8594.30        1.70009000e+01       -1.30211839e-07  20.0260  19.2607
0202-10-31_16:41:02.332000      8594.71        1.74098400e+01       -2.19975785e-08  20.0363  19.3746
0202-10-31_16:41:02.734000      8595.11        1.75930500e+01        5.74587115e-08  20.0363  19.3746
0202-10-31_16:41:03.133000      8595.51        1.80051600e+01       -1.24323899e-07  20.0363  19.3746
0202-10-31_16:41:03.540000      8595.92        1.81879300e+01       -1.31637349e-07  20.0685  19.1430
0202-10-31_16:41:03.940000      8596.32        1.85960100e+01       -1.69878009e-07  20.0685  19.1430
0202-10-31_16:41:04.344000      8596.72        1.87884400e+01       -2.33405859e-07  20.0302  19.3296
0202-10-31_16:41:04.734000      8597.11        1.91746000e+01       -1.44156978e-07  20.0302  19.3296
0202-10-31_16:41:05.150000      8597.53        1.93787900e+01       -1.61448949e-07  20.0302  19.3296
0202-10-31_16:41:05.543000      8597.92        1.97673300e+01       -1.33496699e-07  20.0768  19.2010
0202-10-31_16:41:05.938000      8598.32        1.99725900e+01       -7.49890985e-08  20.0768  19.2010
0202-10-31_16:41:06.340000      8598.72        2.03632200e+01       -7.00940385e-08  20.0400  19.4069
0202-10-31_16:41:06.742000      8599.12        2.05745300e+01       -9.78002185e-08  20.0400  19.4069
0202-10-31_16:41:07.152000      8599.53        2.09618700e+01       -2.62476729e-07  20.0400  19.4069
0202-10-31_16:41:07.555000      8599.93        2.11666800e+01       -3.20860349e-07  20.0759  19.3799
0202-10-31_16:41:07.950000      8600.33        2.15557100e+01       -2.04403009e-07  20.0759  19.3799
0202-10-31_16:41:08.348000      8600.73        2.17583000e+01       -4.14618885e-08  20.0367  19.3010
0202-10-31_16:41:08.742000      8601.12        2.21482500e+01       -1.63559269e-07  20.0367  19.3010
0202-10-31_16:41:09.150000      8601.53        2.23523600e+01       -1.38024179e-07  20.0832  19.4165
0202-10-31_16:41:09.550000      8601.93        2.27434000e+01       -5.80720885e-08  20.0832  19.4165
0202-10-31_16:41:09.953000      8602.33        2.29478600e+01       -9.00529285e-08  20.0832  19.4165
0202-10-31_16:41:10.370000      8602.75        2.33395900e+01       -1.01147049e-07  20.0623  19.1472
0202-10-31_16:41:10.780000      8603.16        2.35232200e+01       -1.47630829e-07  20.0623  19.1472
0202-10-31_16:41:11.190000      8603.57        2.39373500e+01       -7.75952685e-08  20.1102  19.2864
0202-10-31_16:41:11.590000      8603.97        2.43277200e+01       -1.08832369e-07  20.1102  19.2864
0202-10-31_16:41:12.080000      8604.46        2.45267100e+01       -8.36071785e-08  20.1102  19.2864
0202-10-31_16:41:12.484000      8604.86        2.49172500e+01       -2.33038579e-07  20.0861  19.3862
0202-10-31_16:41:12.883000      8605.26        2.51232000e+01       -2.61672959e-07  20.0861  19.3862
0202-10-31_16:41:13.290000      8605.67        2.55145600e+01       -1.65110689e-07  20.1153  19.1628
0202-10-31_16:41:13.688000      8606.07        2.56983900e+01       -1.39265719e-07  20.1153  19.1628
0202-10-31_16:41:14.100000      8606.48        2.61084000e+01       -1.34369429e-07  20.1022  19.4258
0202-10-31_16:41:14.504000      8606.88        2.62933300e+01        7.37505150e-09  20.1022  19.4258
0202-10-31_16:41:14.910000      8607.29        2.67021900e+01        1.17722150e-09  20.1022  19.4258
0202-10-31_16:41:15.316000      8607.70        2.68899000e+01        6.22878715e-08  20.1366  19.2116
0202-10-31_16:41:15.720000      8608.10        2.73016100e+01       -2.67750185e-08  20.1366  19.2116
0202-10-31_16:41:16.140000      8608.52        2.74860900e+01       -1.18936819e-07  20.1366  19.2116
0202-10-31_16:41:16.543000      8608.92        2.78746000e+01       -1.04743779e-07  20.1060  19.2941
0202-10-31_16:41:16.945000      8609.32        2.80770600e+01       -1.20241685e-08  20.1060  19.2941
0202-10-31_16:41:17.336000      8609.72        2.84691000e+01        1.66349521e-07  20.1435  19.2056
0202-10-31_16:41:17.730000      8610.11        2.86740300e+01        2.37066811e-07  20.1435  19.2056
0202-10-31_16:41:18.137000      8610.52        2.90664900e+01        2.95886431e-07  20.1435  19.2056
0202-10-31_16:41:18.540000      8610.92        2.92708400e+01        3.86006241e-07  20.1281  19.1764
0202-10-31_16:41:18.945000      8611.32        2.96582000e+01        4.53686641e-07  20.1281  19.1764
0202-10-31_16:41:19.348000      8611.73        2.98702800e+01        5.65929501e-07  20.1758  19.3750
0202-10-31_16:41:19.742000      8612.12        3.02567300e+01        1.01118224e-06  20.1758  19.3750
0202-10-31_16:41:20.140000      8612.52        3.04617500e+01        1.72356183e-06  20.1338  19.1698
0202-10-31_16:41:20.535000      8612.92        3.08509200e+01        2.99709374e-06  20.1338  19.1698
0202-10-31_16:41:20.940000      8613.32        3.10552400e+01        3.10431634e-06  20.1338  19.1698
0202-10-31_16:41:21.336000      8613.72        3.14429700e+01        5.18022044e-06  20.1785  19.3159
0202-10-31_16:41:21.730000      8614.11        3.16294600e+01        6.76401614e-06  20.1785  19.3159
0202-10-31_16:41:22.145000      8614.52        3.20364800e+01        1.11105603e-05  20.1785  19.3159
0202-10-31_16:41:22.540000      8614.92        3.22267000e+01        1.49539639e-05  20.1791  19.3980
0202-10-31_16:41:22.945000      8615.33        3.26376400e+01        2.80685275e-05  20.1791  19.3980
