Repository: shortlab/2025-devitre-PhD

# 2025-devitre-PhD
Data repository for Alexis Devitre's PhD thesis

File: chapter 5/cold_vs_warm/20K/ffj23/Ic/0_degradation/step03/Ic_2023-10-31_16-42-24309697_ffj23-step03-20k.txt
# Ic = 28.71 A, n = 36.70 , Tavg = 20.22 K, f23-step3-20K
#datetime                        t_s     iHTS_A                vHTS_V                tHTS_K  tTAR_K
0202-10-31_16:41:37.090000      8629.47       -4.40817500e-01        9.27104125e-08  20.1302  19.3335
0202-10-31_16:41:37.490000      8629.87       -4.41081700e-01        7.83933925e-08  20.1423  19.3893
0202-10-31_16:41:37.887000      8630.27       -4.41533000e-01        1.61134603e-07  20.1423  19.3893
0202-10-31_16:41:38.297000      8630.68       -4.41832800e-01        1.45887903e-07  20.1092  19.1841
0202-10-31_16:41:38.700000      8631.08       -4.42253500e-01        1.82455173e-07  20.1092  19.1841
0202-10-31_16:41:39.120000      8631.50       -4.46462500e-01        1.40619743e-07  20.1092  19.1841
0202-10-31_16:41:39.535000      8631.91       -3.31913400e-01        1.06221713e-07  20.1127  19.4424
0202-10-31_16:41:39.938000      8632.32        5.52143100e-02        1.23885563e-07  20.1127  19.4424
0202-10-31_16:41:40.344000      8632.72        2.43870100e-01        1.33740133e-07  20.0882  19.1759
0202-10-31_16:41:40.746000      8633.13        6.49664900e-01        1.29525603e-07  20.0882  19.1759
0202-10-31_16:41:41.156000      8633.54        8.38948200e-01       -2.36449750e-09  20.1080  19.3282
0202-10-31_16:41:41.550000      8633.93        1.24567400e+00        1.07071825e-08  20.1080  19.3282
0202-10-31_16:41:41.940000      8634.32        1.43109200e+00       -1.32822175e-08  20.1080  19.3282
0202-10-31_16:41:42.336000      8634.72        1.84126200e+00        1.35544125e-08  20.0754  19.1627
0202-10-31_16:41:42.734000      8635.11        2.02583000e+00       -6.77448750e-09  20.0754  19.1627
0202-10-31_16:41:43.140000      8635.52        2.41640300e+00        4.81546250e-09  20.1297  19.1789
0202-10-31_16:41:43.555000      8635.93        2.62393400e+00        2.53302925e-08  20.1297  19.1789
0202-10-31_16:41:43.945000      8636.33        3.01621200e+00        1.07653825e-08  20.1297  19.1789
0202-10-31_16:41:44.344000      8636.72        3.22140100e+00        1.48559525e-08  20.0794  19.3127
0202-10-31_16:41:44.750000      8637.13        3.61068300e+00       -4.74942675e-08  20.0794  19.3127
0202-10-31_16:41:45.164000      8637.54        3.81733500e+00        4.51013925e-08  20.1327  19.1899
0202-10-31_16:41:45.562000      8637.94        4.20638100e+00        3.99571825e-08  20.1327  19.1899
0202-10-31_16:41:45.965000      8638.34        4.41144500e+00        2.86151525e-08  20.1327  19.1899
0202-10-31_16:41:46.380000      8638.76        4.79759800e+00        5.18570325e-08  20.0672  19.4194
0202-10-31_16:41:46.777000      8639.16        5.00516000e+00        3.62384825e-08  20.0672  19.4194
0202-10-31_16:41:47.190000      8639.57        5.39577000e+00       -3.71444075e-08  20.1092  19.3606
0202-10-31_16:41:47.598000      8639.98        5.60450000e+00       -1.11458267e-07  20.1092  19.3606
0202-10-31_16:41:48.086000      8640.47        5.98845900e+00       -1.35072287e-07  20.1092  19.3606
0202-10-31_16:41:48.490000      8640.87        6.17327300e+00        5.66886725e-08  20.1014  19.1703
0202-10-31_16:41:48.890000      8641.27        6.58537700e+00        6.65432225e-08  20.1014  19.1703
0202-10-31_16:41:49.300000      8641.68        6.76709200e+00        2.82406125e-08  20.0971  19.4315
0202-10-31_16:41:49.695000      8642.07        7.17996200e+00        8.04263725e-08  20.0971  19.4315
0202-10-31_16:41:50.098000      8642.48        7.56864200e+00        4.99874250e-09  20.0971  19.4315
0202-10-31_16:41:50.500000      8642.88        7.77545800e+00       -4.42196750e-09  20.0935  19.1819
0202-10-31_16:41:50.895000      8643.27        8.16369500e+00        7.72035025e-08  20.0935  19.1819
0202-10-31_16:41:51.290000      8643.67        8.34685900e+00        1.00817243e-07  20.1022  19.3287
0202-10-31_16:41:51.688000      8644.07        8.76142700e+00        6.84025725e-08  20.1022  19.3287
0202-10-31_16:41:52.110000      8644.49        8.94773200e+00        9.39996225e-08  20.1022  19.3287
0202-10-31_16:41:52.504000      8644.88        9.35595800e+00        5.46433825e-08  20.0724  19.3543
0202-10-31_16:41:52.902000      8645.28        9.54207700e+00        8.55085925e-08  20.0724  19.3543
0202-10-31_16:41:53.316000      8645.69        9.94815200e+00        4.36113925e-08  20.1164  19.1714
0202-10-31_16:41:53.727000      8646.11        1.01343800e+01       -9.69553675e-08  20.1164  19.1714
0202-10-31_16:41:54.133000      8646.51        1.05210800e+01       -9.88766975e-08  20.1164  19.1714
0202-10-31_16:41:54.540000      8646.92        1.07264900e+01       -9.54059075e-08  20.0638  19.4238
0202-10-31_16:41:54.945000      8647.32        1.11157500e+01       -2.06653750e-09  20.0638  19.4238
0202-10-31_16:41:55.340000      8647.72        1.13187700e+01       -4.04931075e-08  20.0871  19.1951
0202-10-31_16:41:55.734000      8648.11        1.17125400e+01       -1.23234187e-07  20.0871  19.1951
0202-10-31_16:41:56.150000      8648.53        1.19162300e+01       -9.96204375e-08  20.0871  19.1951
0202-10-31_16:41:56.555000      8648.93        1.23036000e+01       -7.48291075e-08  20.0774  19.3265
0202-10-31_16:41:56.957000      8649.34        1.25102700e+01        2.99762525e-08  20.0774  19.3265
0202-10-31_16:41:57.355000      8649.74        1.29013300e+01        1.28702325e-08  20.1044  19.1774
0202-10-31_16:41:57.758000      8650.14        1.31055000e+01       -9.73272375e-08  20.1044  19.1774
0202-10-31_16:41:58.164000      8650.54        1.34956600e+01        4.50989725e-08  20.0591  19.1644
0202-10-31_16:41:58.555000      8650.94        1.37000900e+01        3.35090225e-08  20.0591  19.1644
0202-10-31_16:41:58.953000      8651.33        1.40909700e+01       -7.11101575e-08  20.0591  19.1644
0202-10-31_16:41:59.355000      8651.73        1.42947400e+01       -9.50948875e-08  20.0859  19.3151
0202-10-31_16:41:59.758000      8652.14        1.46825600e+01       -1.13874207e-07  20.0859  19.3151
0202-10-31_16:42:00.168000      8652.55        1.48695000e+01       -3.32403775e-08  20.0645  19.1654
0202-10-31_16:42:00.590000      8652.97        1.52784600e+01        8.16115250e-09  20.0645  19.1654
0202-10-31_16:42:01.035000      8653.41        1.56698800e+01        1.27841333e-07  20.0645  19.1654
0202-10-31_16:42:01.450000      8653.83        1.58736900e+01       -7.20947750e-09  20.0821  19.3231
0202-10-31_16:42:01.850000      8654.23        1.62655500e+01       -3.95001975e-08  20.0821  19.3231
0202-10-31_16:42:02.266000      8654.65        1.64691100e+01       -2.48733075e-08  20.0744  19.3369
0202-10-31_16:42:02.660000      8655.04        1.68578300e+01       -4.17933975e-08  20.0744  19.3369
0202-10-31_16:42:03.120000      8655.50        1.70418000e+01       -3.06372875e-08  20.0744  19.3369
0202-10-31_16:42:03.535000      8655.91        1.74568800e+01       -7.08551750e-09  20.0811  19.1648
0202-10-31_16:42:03.940000      8656.32        1.76453000e+01       -3.59674275e-08  20.0811  19.1648
0202-10-31_16:42:04.348000      8656.73        1.80499700e+01       -1.72505717e-07  20.0650  19.2780
0202-10-31_16:42:04.742000      8657.12        1.82373800e+01       -1.66679757e-07  20.0650  19.2780
0202-10-31_16:42:05.152000      8657.53        1.86419300e+01       -3.29282675e-08  20.0650  19.2780
0202-10-31_16:42:05.547000      8657.92        1.88287300e+01       -1.11639827e-07  20.1007  19.1651
0202-10-31_16:42:05.950000      8658.33        1.92181400e+01       -6.24909875e-08  20.1007  19.1651
0202-10-31_16:42:06.350000      8658.73        1.94249500e+01       -1.28497947e-07  20.0775  19.4057
0202-10-31_16:42:06.754000      8659.13        1.98128700e+01       -1.08602887e-07  20.0775  19.4057
0202-10-31_16:42:07.150000      8659.53        2.00211100e+01       -1.22265275e-08  20.1095  19.3373
0202-10-31_16:42:07.543000      8659.92        2.04080900e+01        4.63430325e-08  20.1095  19.3373
0202-10-31_16:42:07.934000      8660.31        2.06140700e+01        1.45481325e-08  20.1095  19.3373
0202-10-31_16:42:08.348000      8660.73        2.10043900e+01       -4.68104575e-08  20.0753  19.1664
0202-10-31_16:42:08.750000      8661.13        2.12087700e+01        5.93313250e-09  20.0753  19.1664
0202-10-31_16:42:09.150000      8661.53        2.15987200e+01       -2.44362675e-08  20.0954  19.4238
0202-10-31_16:42:09.555000      8661.93        2.18065500e+01       -8.99473975e-08  20.0954  19.4238
0202-10-31_16:42:09.957000      8662.34        2.21989700e+01       -1.56353375e-08  20.0954  19.4238
0202-10-31_16:42:10.348000      8662.73        2.24030100e+01        1.59736325e-08  20.1048  19.1756
0202-10-31_16:42:10.742000      8663.12        2.27914500e+01       -6.21444750e-09  20.1048  19.1756
0202-10-31_16:42:11.145000      8663.52        2.29971900e+01       -3.80706875e-08  20.0793  19.3381
0202-10-31_16:42:11.535000      8663.91        2.33816800e+01       -8.48022875e-08  20.0793  19.3381
0202-10-31_16:42:11.945000      8664.32        2.35632000e+01       -6.58369075e-08  20.0793  19.3381
0202-10-31_16:42:12.348000      8664.73        2.39763700e+01       -5.53005875e-08  20.1030  19.1452
0202-10-31_16:42:12.742000      8665.12        2.43684100e+01       -8.01108750e-09  20.1030  19.1452
0202-10-31_16:42:13.150000      8665.53        2.45745100e+01        3.10352925e-08  20.1030  19.1452
0202-10-31_16:42:13.543000      8665.92        2.49689500e+01       -3.67690475e-08  20.0899  19.1772
0202-10-31_16:42:13.938000      8666.32        2.51732000e+01       -3.23874750e-09  20.0899  19.1772
0202-10-31_16:42:14.344000      8666.72        2.55581800e+01       -3.76987275e-08  20.0933  19.2830
0202-10-31_16:42:14.742000      8667.12        2.57483900e+01       -5.20777075e-08  20.0933  19.2830
0202-10-31_16:42:15.150000      8667.53        2.61557200e+01       -7.76747775e-08  20.1043  19.1710
0202-10-31_16:42:15.555000      8667.93        2.63404400e+01       -3.18727575e-08  20.1043  19.1710
0202-10-31_16:42:15.945000      8668.33        2.67499500e+01        3.54357525e-08  20.1043  19.1710
0202-10-31_16:42:16.340000      8668.72        2.69380100e+01        3.42581725e-08  20.0733  19.4137
0202-10-31_16:42:16.742000      8669.12        2.73454200e+01       -2.80582750e-09  20.0733  19.4137
0202-10-31_16:42:17.150000      8669.53        2.75303000e+01       -2.55532975e-08  20.1335  19.3389
0202-10-31_16:42:17.550000      8669.93        2.79200700e+01       -1.96033775e-08  20.1335  19.3389
0202-10-31_16:42:17.953000      8670.33        2.81229700e+01       -5.21420175e-08  20.1335  19.3389
0202-10-31_16:42:18.348000      8670.73        2.85204200e+01        9.32592125e-08  20.0891  19.3691
0202-10-31_16:42:18.742000      8671.12        2.87207000e+01        2.66798613e-07  20.0891  19.3691
0202-10-31_16:42:19.150000      8671.53        2.91116200e+01        3.42536163e-07  20.1638  19.4355
0202-10-31_16:42:19.547000      8671.93        2.93185100e+01        3.99866143e-07  20.1638  19.4355
0202-10-31_16:42:19.945000      8672.33        2.97093700e+01        5.77682053e-07  20.1638  19.4355
0202-10-31_16:42:20.348000      8672.73        2.99135100e+01        8.23364253e-07  20.1211  19.1935
0202-10-31_16:42:20.754000      8673.13        3.03033100e+01        1.17366592e-06  20.1211  19.1935
0202-10-31_16:42:21.160000      8673.54        3.05094600e+01        1.73109926e-06  20.1781  19.3598
0202-10-31_16:42:21.555000      8673.93        3.08975800e+01        2.94079287e-06  20.1781  19.3598
0202-10-31_16:42:21.945000      8674.33        3.11041100e+01        3.29134237e-06  20.1781  19.3598
0202-10-31_16:42:22.340000      8674.72        3.14949100e+01        5.53719007e-06  20.1500  19.1625
0202-10-31_16:42:22.750000      8675.13        3.16834300e+01        7.27518787e-06  20.1500  19.1625
0202-10-31_16:42:23.152000      8675.53        3.20951000e+01        1.19863487e-05  20.2155  19.2013
0202-10-31_16:42:23.547000      8675.93        3.22763700e+01        1.55403116e-05  20.2155  19.2013
0202-10-31_16:42:23.950000      8676.33        3.26866800e+01        3.04654428e-05  20.2155  19.2013

File: chapter 5/cold_vs_warm/20K/ffj23/Ic/0_degradation/step03/Ic_2023-10-31_16-43-30916298_ffj23-step03-20k.txt
# Ic = 28.99 A, n = 39.53 , Tavg = 20.14 K, f23-step3-20K
#datetime                        t_s     iHTS_A                vHTS_V                tHTS_K  tTAR_K
0202-10-31_16:43:07.094000      8719.47       -4.40944300e-01        1.98250109e-07  20.0382  19.3917
0202-10-31_16:43:07.496000      8719.88       -4.41126900e-01        2.75661049e-07  20.0618  19.2864
0202-10-31_16:43:07.900000      8720.28       -4.41570600e-01        2.98097209e-07  20.0618  19.2864
0202-10-31_16:43:08.300000      8720.68       -3.06357700e-01        1.72281179e-07  20.0498  19.2225
0202-10-31_16:43:08.703000      8721.08        2.65435800e-01        1.82941459e-07  20.0498  19.2225
0202-10-31_16:43:09.105000      8721.48        8.62600300e-01        2.28619769e-07  20.0498  19.2225
0202-10-31_16:43:09.516000      8721.89        1.45701100e+00        1.62799189e-07  20.0594  19.4258
0202-10-31_16:43:09.914000      8722.29        2.05289300e+00        1.36582349e-07  20.0594  19.4258
0202-10-31_16:43:10.312000      8722.69        2.64634800e+00        1.78417729e-07  20.0648  19.1605
0202-10-31_16:43:10.720000      8723.10        3.24955600e+00        2.19137499e-07  20.0648  19.1605
0202-10-31_16:43:11.133000      8723.51        3.84038800e+00        1.23566899e-07  20.0648  19.1605
0202-10-31_16:43:11.530000      8723.91        4.43525900e+00        1.57283119e-07  20.0746  19.3967
0202-10-31_16:43:11.940000      8724.32        5.02923700e+00        1.50589459e-07  20.0746  19.3967
0202-10-31_16:43:12.340000      8724.72        5.62638200e+00        2.15418799e-07  20.0328  19.1433
0202-10-31_16:43:12.742000      8725.12        6.20241200e+00        2.49135019e-07  20.0328  19.1433
0202-10-31_16:43:13.152000      8725.53        6.79737500e+00        2.07113709e-07  20.0923  19.2246
0202-10-31_16:43:13.555000      8725.93        7.59104200e+00        2.18455739e-07  20.0923  19.2246
0202-10-31_16:43:13.957000      8726.34        8.18516900e+00        1.56787289e-07  20.0923  19.2246
0202-10-31_16:43:14.360000      8726.74        8.78057600e+00        2.07051729e-07  20.0393  19.2175
0202-10-31_16:43:14.754000      8727.13        9.37591900e+00        2.13683409e-07  20.0393  19.2175
0202-10-31_16:43:15.150000      8727.53        9.96697400e+00        1.29456379e-07  20.0892  19.1544
0202-10-31_16:43:15.547000      8727.93        1.05444200e+01        1.49290109e-07  20.0892  19.1544
0202-10-31_16:43:15.953000      8728.33        1.11358600e+01        1.03797989e-07  20.0892  19.1544
0202-10-31_16:43:16.363000      8728.74        1.17321600e+01        9.54309090e-08  20.0390  19.3900
0202-10-31_16:43:16.777000      8729.16        1.23255300e+01        1.07020869e-07  20.0390  19.3900
0202-10-31_16:43:17.190000      8729.57        1.29215000e+01        1.83316229e-07  20.0843  19.2732
0202-10-31_16:43:17.586000      8729.97        1.35183000e+01        1.23631069e-07  20.0843  19.2732
0202-10-31_16:43:18.070000      8730.45        1.41125100e+01        1.18734779e-07  20.0843  19.2732
0202-10-31_16:43:18.460000      8730.84        1.47081600e+01        1.24498769e-07  20.0550  19.2283
0202-10-31_16:43:18.855000      8731.24        1.53031600e+01        7.60936590e-08  20.0550  19.2283
0202-10-31_16:43:19.270000      8731.65        1.58982200e+01        1.11607269e-07  20.0761  19.4214
0202-10-31_16:43:19.688000      8732.07        1.64927400e+01        7.23129790e-08  20.0761  19.4214
0202-10-31_16:43:20.100000      8732.48        1.70668800e+01        1.14954099e-07  20.0761  19.4214
0202-10-31_16:43:20.504000      8732.88        1.76620700e+01        1.93294749e-07  20.0721  19.1594
0202-10-31_16:43:20.902000      8733.28        1.82550100e+01        1.03859879e-07  20.0721  19.1594
0202-10-31_16:43:21.310000      8733.69        1.88507100e+01        1.42658249e-07  20.0814  19.4042
0202-10-31_16:43:21.720000      8734.10        1.94454900e+01        1.12846659e-07  20.0814  19.4042
0202-10-31_16:43:22.125000      8734.51        2.00408300e+01        1.96021619e-07  20.0814  19.4042
0202-10-31_16:43:22.530000      8734.91        2.06337000e+01        2.16350519e-07  20.0566  19.2682
0202-10-31_16:43:22.940000      8735.32        2.12288900e+01        2.09470919e-07  20.0566  19.2682
0202-10-31_16:43:23.348000      8735.73        2.18227100e+01        2.46843879e-07  20.0708  19.4376
0202-10-31_16:43:23.750000      8736.13        2.24206500e+01        1.84493639e-07  20.0708  19.4376
0202-10-31_16:43:24.164000      8736.54        2.30137000e+01        2.43435069e-07  20.0653  19.4223
0202-10-31_16:43:24.555000      8736.93        2.35900100e+01        1.93046659e-07  20.0653  19.4223
0202-10-31_16:43:24.950000      8737.33        2.43881300e+01        2.00608019e-07  20.0653  19.4223
0202-10-31_16:43:25.340000      8737.72        2.49822100e+01        2.37609099e-07  20.0954  19.2930
0202-10-31_16:43:25.746000      8738.13        2.55774600e+01        2.06867829e-07  20.0954  19.2930
0202-10-31_16:43:26.145000      8738.53        2.61704800e+01        2.45418369e-07  20.0838  19.4098
0202-10-31_16:43:26.550000      8738.93        2.67670300e+01        2.79320539e-07  20.0838  19.4098
0202-10-31_16:43:26.957000      8739.33        2.73641500e+01        2.40147619e-07  20.0838  19.4098
0202-10-31_16:43:27.360000      8739.74        2.79382300e+01        2.25705559e-07  20.1145  19.1862
0202-10-31_16:43:27.754000      8740.13        2.85316800e+01        2.35993959e-07  20.1145  19.1862
0202-10-31_16:43:28.152000      8740.53        2.91275700e+01        4.90724889e-07  20.1013  19.2482
0202-10-31_16:43:28.547000      8740.93        2.97231500e+01        7.40869419e-07  20.1013  19.2482
0202-10-31_16:43:28.953000      8741.33        3.03182400e+01        1.21897024e-06  20.1013  19.2482
0202-10-31_16:43:29.355000      8741.74        3.09141000e+01        2.80697895e-06  20.1357  19.2484
0202-10-31_16:43:29.750000      8742.13        3.15084500e+01        5.08493042e-06  20.1357  19.2484
0202-10-31_16:43:30.156000      8742.53        3.21022400e+01        1.10077031e-05  20.1443  19.1728
0202-10-31_16:43:30.560000      8742.94        3.26976900e+01        2.72146626e-05  20.1443  19.1728

File: chapter 5/cold_vs_warm/20K/ffj23/Ic/0_degradation/step03/Ic_2023-10-31_16-44-25128219_ffj23-step03-20k.txt
# Ic = 29.01 A, n = 40.61 , Tavg = 20.19 K, f23-step3-20K
#datetime                        t_s     iHTS_A                vHTS_V                tHTS_K  tTAR_K
0202-10-31_16:44:01.457000      8773.84       -4.40548100e-01       -1.87790380e-08  20.0962  19.4495
0202-10-31_16:44:01.850000      8774.23       -4.40484300e-01       -1.45618080e-08  20.0962  19.4495
0202-10-31_16:44:02.250000      8774.63       -4.41512300e-01       -1.49329080e-08  20.0710  19.2556
0202-10-31_16:44:02.652000      8775.03       -2.76687000e-01       -1.28256480e-08  20.0710  19.2556
0202-10-31_16:44:03.074000      8775.45        2.96597100e-01        3.05591620e-08  20.0710  19.2556
0202-10-31_16:44:03.480000      8775.86        8.90239800e-01       -1.28876280e-08  20.0833  19.3143
0202-10-31_16:44:03.883000      8776.26        1.48229700e+00        2.92576120e-08  20.0833  19.3143
0202-10-31_16:44:04.277000      8776.66        2.07636600e+00       -1.09043280e-08  20.0555  19.4290
0202-10-31_16:44:04.684000      8777.06        2.67036400e+00       -4.21066800e-09  20.0555  19.4290
0202-10-31_16:44:05.125000      8777.51        3.26606400e+00       -1.85548800e-09  20.0555  19.4290
0202-10-31_16:44:05.523000      8777.90        3.85978600e+00       -5.13141780e-08  20.0752  19.2037
0202-10-31_16:44:05.914000      8778.29        4.45584600e+00       -2.16265680e-08  20.0752  19.2037
0202-10-31_16:44:06.310000      8778.69        5.05246800e+00        9.95512000e-10  20.0534  19.4708
0202-10-31_16:44:06.715000      8779.09        5.64667100e+00       -2.22735800e-09  20.0534  19.4708
0202-10-31_16:44:07.125000      8779.51        6.21706600e+00        2.69024420e-08  20.0534  19.4708
0202-10-31_16:44:07.527000      8779.91        6.81300700e+00       -6.87541800e-09  20.0874  19.2684
0202-10-31_16:44:07.930000      8780.31        7.61264000e+00        2.33083420e-08  20.0874  19.2684
0202-10-31_16:44:08.332000      8780.71        8.20678900e+00        7.91507920e-08  20.0677  19.3378
0202-10-31_16:44:08.727000      8781.11        8.80101700e+00        7.43164820e-08  20.0677  19.3378
0202-10-31_16:44:09.130000      8781.51        9.39413400e+00       -1.17713780e-08  20.0677  19.3378
0202-10-31_16:44:09.523000      8781.90        9.99091200e+00       -4.68510980e-08  20.0884  19.4458
0202-10-31_16:44:09.920000      8782.30        1.05657900e+01       -5.58999380e-08  20.0884  19.4458
0202-10-31_16:44:10.330000      8782.71        1.11587700e+01       -1.29704800e-09  20.0822  19.2202
0202-10-31_16:44:10.727000      8783.11        1.17544700e+01        4.59089200e-09  20.0822  19.2202
0202-10-31_16:44:11.133000      8783.51        1.23443600e+01        3.34727820e-08  20.0775  19.4854
0202-10-31_16:44:11.535000      8783.91        1.29431600e+01        3.75633520e-08  20.0775  19.4854
0202-10-31_16:44:11.938000      8784.32        1.35353600e+01        6.51222200e-09  20.0775  19.4854
0202-10-31_16:44:12.332000      8784.71        1.41303700e+01       -2.22671800e-09  20.0781  19.2772
0202-10-31_16:44:12.727000      8785.10        1.47242000e+01        1.92177720e-08  20.0781  19.2772
0202-10-31_16:44:13.125000      8785.51        1.53192100e+01        4.77683200e-09  20.0781  19.2772
0202-10-31_16:44:13.527000      8785.91        1.59144700e+01        4.52756200e-09  20.0973  19.3561
0202-10-31_16:44:13.934000      8786.31        1.65136600e+01        4.66719020e-08  20.0973  19.3561
0202-10-31_16:44:14.330000      8786.71        1.70826500e+01        7.61735620e-08  20.0795  19.4486
0202-10-31_16:44:14.723000      8787.10        1.76759700e+01        3.96886200e-09  20.0795  19.4486
0202-10-31_16:44:15.120000      8787.50        1.82729300e+01       -2.78259980e-08  20.1117  19.2305
0202-10-31_16:44:15.527000      8787.90        1.88681800e+01       -9.54239800e-09  20.1117  19.2305
0202-10-31_16:44:15.930000      8788.31        1.94598600e+01       -2.47270780e-08  20.1117  19.2305
0202-10-31_16:44:16.330000      8788.71        2.00558400e+01        5.14645200e-09  20.0789  19.4040
0202-10-31_16:44:16.720000      8789.10        2.06487000e+01        8.11938020e-08  20.0789  19.4040
0202-10-31_16:44:17.117000      8789.50        2.12422600e+01        3.15492020e-08  20.0789  19.4040
0202-10-31_16:44:17.523000      8789.90        2.18387500e+01        3.10533720e-08  20.1130  19.2799
0202-10-31_16:44:17.914000      8790.29        2.24340900e+01        3.67553820e-08  20.1130  19.2799
0202-10-31_16:44:18.310000      8790.69        2.30302300e+01        6.86122120e-08  20.1056  19.3672
0202-10-31_16:44:18.710000      8791.09        2.36005800e+01        2.88221620e-08  20.1056  19.3672
0202-10-31_16:44:19.133000      8791.51        2.44016700e+01        1.84717820e-08  20.1056  19.3672
0202-10-31_16:44:19.540000      8791.92        2.49982000e+01       -3.16067180e-08  20.1357  19.4508
0202-10-31_16:44:19.930000      8792.31        2.55912300e+01        1.76040320e-08  20.1357  19.4508
0202-10-31_16:44:20.324000      8792.70        2.61872500e+01        1.82238220e-08  20.1342  19.2375
0202-10-31_16:44:20.720000      8793.10        2.67846800e+01        2.75205620e-08  20.1342  19.2375
0202-10-31_16:44:21.117000      8793.49        2.73777200e+01        5.08243920e-08  20.1342  19.2375
0202-10-31_16:44:21.516000      8793.90        2.79514700e+01        3.33465220e-08  20.1510  19.4991
0202-10-31_16:44:21.910000      8794.29        2.85460200e+01        1.42986102e-07  20.1510  19.4991
0202-10-31_16:44:22.312000      8794.69        2.91391800e+01        3.42556172e-07  20.1554  19.2844
0202-10-31_16:44:22.715000      8795.10        2.97336900e+01        5.71751862e-07  20.1554  19.2844
0202-10-31_16:44:23.130000      8795.51        3.03295000e+01        1.13823337e-06  20.1554  19.2844
0202-10-31_16:44:23.530000      8795.91        3.09229800e+01        2.85689114e-06  20.1799  19.3811
0202-10-31_16:44:23.938000      8796.32        3.15171700e+01        5.54160438e-06  20.1799  19.3811
0202-10-31_16:44:24.344000      8796.72        3.21160400e+01        1.19582778e-05  20.1885  19.4573
0202-10-31_16:44:24.742000      8797.12        3.27100100e+01        2.95859534e-05  20.1885  19.4573

File: chapter 5/cold_vs_warm/20K/ffj23/Ic/0_degradation/step03/Ic_2023-10-31_16-46-07460007_ffj23-step03-20k.txt
# Ic = 29.02 A, n = 40.50 , Tavg = 20.10 K, f23-step3-20K
#datetime                        t_s     iHTS_A                vHTS_V                tHTS_K  tTAR_K
0202-10-31_16:45:43.480000      8875.86       -4.41916700e-01        1.27721740e-07  20.0780  19.4072
0202-10-31_16:45:43.887000      8876.26       -4.42798900e-01       -6.28614996e-08  20.0780  19.4072
0202-10-31_16:45:44.297000      8876.68       -4.43613700e-01        4.38031304e-08  20.0671  19.3203
0202-10-31_16:45:44.703000      8877.08       -2.70903100e-01        2.15529304e-08  20.0671  19.3203
0202-10-31_16:45:45.117000      8877.50        3.00299000e-01        2.25275560e-07  20.0671  19.3203
0202-10-31_16:45:45.516000      8877.90        8.92328400e-01        2.17590250e-07  20.0547  19.2280
0202-10-31_16:45:45.930000      8878.31        1.48656200e+00        2.49013250e-07  20.0547  19.2280
0202-10-31_16:45:46.332000      8878.71        2.08252700e+00        3.22271350e-07  20.0305  19.4473
0202-10-31_16:45:46.750000      8879.13        2.67574500e+00        1.45137060e-07  20.0305  19.4473
0202-10-31_16:45:47.156000      8879.54        3.26681100e+00        3.06280570e-07  20.0561  19.1847
0202-10-31_16:45:47.560000      8879.94        3.86460900e+00        2.21556270e-07  20.0561  19.1847
0202-10-31_16:45:47.960000      8880.34        4.45520800e+00        2.72874280e-07  20.0561  19.1847
0202-10-31_16:45:48.363000      8880.74        5.05020600e+00        2.62833800e-07  20.0397  19.4193
0202-10-31_16:45:48.758000      8881.14        5.64663500e+00        1.72035630e-07  20.0397  19.4193
0202-10-31_16:45:49.152000      8881.53        6.21723200e+00        1.82324020e-07  20.0395  19.3063
0202-10-31_16:45:49.547000      8881.93        6.81163200e+00        1.07888120e-07  20.0395  19.3063
0202-10-31_16:45:49.940000      8882.32        7.61584400e+00        5.89252804e-08  20.0395  19.3063
0202-10-31_16:45:50.348000      8882.73        8.21219500e+00        1.42967820e-07  20.0261  19.2219
0202-10-31_16:45:50.750000      8883.13        8.80406100e+00       -3.67276963e-09  20.0261  19.2219
0202-10-31_16:45:51.145000      8883.52        9.39728700e+00       -4.80492196e-08  20.0378  19.4438
0202-10-31_16:45:51.540000      8883.92        9.98799600e+00        1.31853204e-08  20.0378  19.4438
0202-10-31_16:45:51.940000      8884.32        1.05648500e+01        1.17370790e-07  20.0378  19.4438
0202-10-31_16:45:52.344000      8884.72        1.11578300e+01        1.37080550e-07  20.0258  19.1788
0202-10-31_16:45:52.750000      8885.13        1.17553700e+01        2.18520720e-07  20.0258  19.1788
0202-10-31_16:45:53.156000      8885.54        1.23489200e+01        2.67297650e-07  20.0503  19.4044
0202-10-31_16:45:53.550000      8885.93        1.29395700e+01        5.31533037e-09  20.0503  19.4044
0202-10-31_16:45:53.945000      8886.32        1.35356100e+01        2.03955820e-07  20.0503  19.4044
0202-10-31_16:45:54.348000      8886.73        1.41292500e+01        1.77305140e-07  20.0307  19.3080
0202-10-31_16:45:54.754000      8887.13        1.47250800e+01        1.48857100e-07  20.0307  19.3080
0202-10-31_16:45:55.156000      8887.53        1.53192000e+01        9.22089204e-08  20.0488  19.2279
0202-10-31_16:45:55.555000      8887.93        1.59138700e+01        9.23328804e-08  20.0488  19.2279
0202-10-31_16:45:55.957000      8888.34        1.65060700e+01        1.69000050e-07  20.0488  19.2279
0202-10-31_16:45:56.360000      8888.74        1.70808400e+01        1.57596040e-07  20.0327  19.2553
0202-10-31_16:45:56.754000      8889.13        1.76765100e+01        1.77429100e-07  20.0327  19.2553
0202-10-31_16:45:57.160000      8889.54        1.82715400e+01        1.10740440e-07  20.0650  19.1814
0202-10-31_16:45:57.550000      8889.93        1.88655500e+01        4.16966004e-08  20.0650  19.1814
0202-10-31_16:45:57.957000      8890.34        1.94593600e+01        6.05380104e-08  20.0650  19.1814
0202-10-31_16:45:58.383000      8890.76        2.00525500e+01       -6.15590896e-08  20.0318  19.4161
0202-10-31_16:45:58.805000      8891.19        2.06496300e+01        1.03551190e-07  20.0318  19.4161
0202-10-31_16:45:59.200000      8891.58        2.12417400e+01        1.72285140e-07  20.0927  19.3061
0202-10-31_16:45:59.605000      8891.99        2.18388700e+01        2.53972560e-07  20.0927  19.3061
0202-10-31_16:46:00.070000      8892.45        2.24318500e+01        1.81272000e-07  20.0927  19.3061
0202-10-31_16:46:00.480000      8892.86        2.30269700e+01        5.34107304e-08  20.0669  19.2348
0202-10-31_16:46:00.883000      8893.26        2.36038500e+01        2.18644920e-07  20.0669  19.2348
0202-10-31_16:46:01.297000      8893.67        2.43996800e+01        1.55860890e-07  20.0947  19.4513
0202-10-31_16:46:01.707000      8894.09        2.49930100e+01        9.29528904e-08  20.0947  19.4513
0202-10-31_16:46:02.117000      8894.49        2.55881900e+01        6.66740904e-08  20.0947  19.4513
0202-10-31_16:46:02.527000      8894.90        2.61834800e+01        1.27040970e-07  20.0805  19.1856
0202-10-31_16:46:02.930000      8895.31        2.67795700e+01        1.34230450e-07  20.0805  19.1856
0202-10-31_16:46:03.340000      8895.72        2.73731100e+01        2.21124050e-07  20.0866  19.4131
0202-10-31_16:46:03.742000      8896.12        2.79464800e+01        2.47154950e-07  20.0866  19.4131
0202-10-31_16:46:04.156000      8896.53        2.85414900e+01        2.33767770e-07  20.0866  19.4131
0202-10-31_16:46:04.566000      8896.95        2.91350400e+01        3.45700760e-07  20.0825  19.3043
0202-10-31_16:46:04.973000      8897.35        2.97310900e+01        6.81995150e-07  20.0825  19.3043
0202-10-31_16:46:05.395000      8897.77        3.03245000e+01        1.33413108e-06  20.1056  19.2434
0202-10-31_16:46:05.805000      8898.19        3.09228400e+01        3.01089265e-06  20.1056  19.2434
0202-10-31_16:46:06.207000      8898.59        3.15145800e+01        5.63964125e-06  20.1015  19.4536
0202-10-31_16:46:06.610000      8898.99        3.21091600e+01        1.11221817e-05  20.1015  19.4536
0202-10-31_16:46:07.066000      8899.45        3.27053900e+01        2.72149142e-05  20.1015  19.4536

File: chapter 5/cold_vs_warm/20K/ffj23/Ic/0_degradation/step03/Ic_2023-10-31_16-47-19146285_ffj23-step03-20k.txt
# Ic = 29.10 A, n = 41.34 , Tavg = 20.12 K, f23-step3-20K
#datetime                        t_s     iHTS_A                vHTS_V                tHTS_K  tTAR_K
0202-10-31_16:46:55.414000      8947.79       -4.41675300e-01       -1.53021445e-07  20.0609  19.2404
0202-10-31_16:46:55.816000      8948.20       -4.41947700e-01       -1.34675855e-07  20.0609  19.2404
0202-10-31_16:46:56.223000      8948.60       -4.43339800e-01       -1.70192665e-07  20.0449  19.4484
0202-10-31_16:46:56.625000      8949.00       -2.71936900e-01       -1.91454445e-07  20.0449  19.4484
0202-10-31_16:46:57.055000      8949.43        2.96775300e-01       -2.40479275e-07  20.0449  19.4484
0202-10-31_16:46:57.465000      8949.85        8.88496800e-01       -2.30376815e-07  20.0671  19.1796
0202-10-31_16:46:57.860000      8950.24        1.48307700e+00       -2.16927525e-07  20.0671  19.1796
0202-10-31_16:46:58.266000      8950.65        2.07777100e+00       -2.14200475e-07  20.0395  19.4111
0202-10-31_16:46:58.670000      8951.05        2.67118600e+00       -1.81228025e-07  20.0395  19.4111
0202-10-31_16:46:59.105000      8951.49        3.27064900e+00       -1.89223225e-07  20.0395  19.4111
0202-10-31_16:46:59.500000      8951.88        3.86380200e+00       -2.09552105e-07  20.0596  19.2884
0202-10-31_16:46:59.895000      8952.27        4.45751800e+00       -1.67468845e-07  20.0596  19.2884
0202-10-31_16:47:00.297000      8952.67        5.05109200e+00       -1.14725325e-07  20.0244  19.2309
0202-10-31_16:47:00.700000      8953.08        5.64506800e+00       -1.60403325e-07  20.0244  19.2309
0202-10-31_16:47:01.110000      8953.49        6.21636900e+00       -7.98935250e-08  20.0244  19.2309
0202-10-31_16:47:01.516000      8953.89        6.81083900e+00       -1.51850315e-07  20.0486  19.4369
0202-10-31_16:47:01.918000      8954.30        7.60958400e+00       -1.00346605e-07  20.0486  19.4369
0202-10-31_16:47:02.320000      8954.70        8.20731200e+00       -1.00037565e-07  20.0389  19.1717
0202-10-31_16:47:02.715000      8955.09        8.79671300e+00       -1.07475085e-07  20.0389  19.1717
0202-10-31_16:47:03.120000      8955.50        9.38999100e+00       -2.11784535e-07  20.0389  19.1717
0202-10-31_16:47:03.516000      8955.89        9.98467800e+00       -2.05896595e-07  20.0327  19.4004
0202-10-31_16:47:03.918000      8956.30        1.05646500e+01       -1.68461715e-07  20.0327  19.4004
0202-10-31_16:47:04.324000      8956.70        1.11561800e+01       -1.33010135e-07  20.0350  19.2907
0202-10-31_16:47:04.727000      8957.10        1.17473100e+01       -9.55132850e-08  20.0350  19.2907
0202-10-31_16:47:05.145000      8957.52        1.23432700e+01       -1.91579615e-07  20.0350  19.2907
0202-10-31_16:47:05.547000      8957.93        1.29387800e+01       -1.01091325e-07  20.0499  19.2321
0202-10-31_16:47:05.953000      8958.33        1.35368600e+01       -1.54206705e-07  20.0499  19.2321
0202-10-31_16:47:06.355000      8958.74        1.41278400e+01       -1.23403505e-07  20.0331  19.4414
0202-10-31_16:47:06.758000      8959.14        1.47188400e+01       -1.28113855e-07  20.0331  19.4414
0202-10-31_16:47:07.152000      8959.53        1.53117000e+01       -1.87798935e-07  20.0710  19.1790
0202-10-31_16:47:07.547000      8959.92        1.59118800e+01       -2.04780985e-07  20.0710  19.1790
0202-10-31_16:47:07.950000      8960.33        1.65042700e+01       -1.73109725e-07  20.0710  19.1790
0202-10-31_16:47:08.350000      8960.73        1.70792400e+01       -1.39579105e-07  20.0527  19.4077
0202-10-31_16:47:08.758000      8961.14        1.76733600e+01       -1.08280075e-07  20.0527  19.4077
0202-10-31_16:47:09.152000      8961.53        1.82676100e+01       -7.48737750e-08  20.0692  19.3005
0202-10-31_16:47:09.547000      8961.93        1.88604800e+01       -1.28670925e-07  20.0692  19.3005
0202-10-31_16:47:09.940000      8962.32        1.94568500e+01       -1.12370635e-07  20.0692  19.3005
0202-10-31_16:47:10.340000      8962.72        2.00515900e+01       -6.09286650e-08  20.0405  19.2275
0202-10-31_16:47:10.742000      8963.12        2.06485100e+01       -1.25881905e-07  20.0405  19.2275
0202-10-31_16:47:11.145000      8963.52        2.12390400e+01       -9.56365050e-08  20.0747  19.4389
0202-10-31_16:47:11.547000      8963.93        2.18319500e+01       -1.50983105e-07  20.0747  19.4389
0202-10-31_16:47:11.950000      8964.33        2.24282800e+01       -1.12990425e-07  20.0747  19.4389
0202-10-31_16:47:12.355000      8964.73        2.30244500e+01       -6.91097950e-08  20.0533  19.1792
0202-10-31_16:47:12.750000      8965.13        2.35978900e+01       -5.79537050e-08  20.0533  19.1792
0202-10-31_16:47:13.145000      8965.52        2.43985800e+01       -1.45467045e-07  20.0652  19.4057
0202-10-31_16:47:13.540000      8965.92        2.49934000e+01       -1.56437195e-07  20.0652  19.4057
0202-10-31_16:47:13.930000      8966.31        2.55900200e+01       -1.54140775e-07  20.0652  19.4057
0202-10-31_16:47:14.340000      8966.72        2.61851100e+01       -1.65170765e-07  20.0646  19.3006
0202-10-31_16:47:14.734000      8967.11        2.67799100e+01       -1.24079125e-07  20.0646  19.3006
0202-10-31_16:47:15.130000      8967.51        2.73770200e+01       -1.53642795e-07  20.0646  19.3006
0202-10-31_16:47:15.523000      8967.90        2.79491200e+01       -8.89993850e-08  20.0926  19.2376
0202-10-31_16:47:15.930000      8968.31        2.85418400e+01       -5.55930650e-08  20.0926  19.2376
0202-10-31_16:47:16.332000      8968.71        2.91382500e+01        1.00964215e-07  20.0747  19.4534
0202-10-31_16:47:16.740000      8969.12        2.97304100e+01        4.35771185e-07  20.0747  19.4534
0202-10-31_16:47:17.160000      8969.54        3.03233300e+01        9.63702645e-07  20.1356  19.1903
0202-10-31_16:47:17.555000      8969.93        3.09194600e+01        2.40990513e-06  20.1356  19.1903
0202-10-31_16:47:17.953000      8970.33        3.15158400e+01        4.93694777e-06  20.1356  19.1903
0202-10-31_16:47:18.360000      8970.74        3.21105600e+01        1.12351861e-05  20.1198  19.4136
0202-10-31_16:47:18.750000      8971.13        3.27050000e+01        2.63964493e-05  20.1198  19.4136
