Repository: shortlab/2025-devitre-PhD

# 2025-devitre-PhD
Data repository for Alexis Devitre's PhD thesis

File: chapter 5/cold_vs_warm/20K/ffj23/Ic/0_degradation/step03/Ic_2023-10-31_16-47-50648537_ffj23-step03-20k.txt
# Ic = 29.11 A, n = 42.27 , Tavg = 20.17 K, f23-step3-20K
#datetime                        t_s     iHTS_A                vHTS_V                tHTS_K  tTAR_K
0202-10-31_16:47:26.766000      8979.15       -4.41448800e-01       -7.53840140e-08  20.1197  19.4733
0202-10-31_16:47:27.170000      8979.55       -4.41765200e-01       -5.53650140e-08  20.1545  19.2127
0202-10-31_16:47:27.566000      8979.94       -4.42648300e-01        4.19617600e-09  20.1545  19.2127
0202-10-31_16:47:27.957000      8980.34       -2.71754600e-01       -6.27404340e-08  20.1545  19.2127
0202-10-31_16:47:28.360000      8980.74        2.99560900e-01       -5.56129240e-08  20.1119  19.4252
0202-10-31_16:47:28.750000      8981.13        8.92309000e-01       -6.36701140e-08  20.1119  19.4252
0202-10-31_16:47:29.156000      8981.54        1.48620400e+00       -1.11517394e-07  20.1466  19.3255
0202-10-31_16:47:29.560000      8981.94        2.08002400e+00       -1.48394504e-07  20.1466  19.3255
0202-10-31_16:47:29.953000      8982.33        2.67273900e+00       -1.63703154e-07  20.1466  19.3255
0202-10-31_16:47:30.348000      8982.73        3.26809900e+00       -1.27879674e-07  20.1043  19.2395
0202-10-31_16:47:30.746000      8983.13        3.86140900e+00       -1.53538714e-07  20.1043  19.2395
0202-10-31_16:47:31.152000      8983.53        4.45640100e+00       -1.40895124e-07  20.1170  19.4561
0202-10-31_16:47:31.555000      8983.94        5.05233300e+00       -1.42628574e-07  20.1170  19.4561
0202-10-31_16:47:31.957000      8984.34        5.64578600e+00       -8.85825940e-08  20.1170  19.4561
0202-10-31_16:47:32.350000      8984.73        6.22204400e+00       -1.58122324e-07  20.0959  19.1895
0202-10-31_16:47:32.750000      8985.13        6.81674200e+00       -2.12291414e-07  20.0959  19.1895
0202-10-31_16:47:33.150000      8985.53        7.61477100e+00       -2.00763444e-07  20.1056  19.4094
0202-10-31_16:47:33.540000      8985.92        8.21112400e+00       -1.95185384e-07  20.1056  19.4094
0202-10-31_16:47:33.950000      8986.33        8.80569400e+00       -1.81488174e-07  20.1056  19.4094
0202-10-31_16:47:34.350000      8986.73        9.39964200e+00       -1.92520324e-07  20.0772  19.3154
0202-10-31_16:47:34.754000      8987.13        9.99432500e+00       -1.47152154e-07  20.0772  19.3154
0202-10-31_16:47:35.160000      8987.54        1.05684900e+01       -1.55271314e-07  20.0989  19.2346
0202-10-31_16:47:35.550000      8987.93        1.11620600e+01       -1.82231914e-07  20.0989  19.2346
0202-10-31_16:47:35.945000      8988.33        1.17581800e+01       -1.91962514e-07  20.0989  19.2346
0202-10-31_16:47:36.348000      8988.73        1.23517500e+01       -1.34756474e-07  20.0935  19.4514
0202-10-31_16:47:36.754000      8989.13        1.29497200e+01       -1.20315514e-07  20.0935  19.4514
0202-10-31_16:47:37.156000      8989.54        1.35387800e+01       -1.18148524e-07  20.0935  19.4514
0202-10-31_16:47:37.560000      8989.94        1.41305200e+01       -4.96702540e-08  20.0955  19.1885
0202-10-31_16:47:37.953000      8990.33        1.47276100e+01       -9.41717640e-08  20.0955  19.1885
0202-10-31_16:47:38.355000      8990.73        1.53233500e+01       -1.28817614e-07  20.0926  19.4123
0202-10-31_16:47:38.746000      8991.13        1.59189000e+01       -1.42948654e-07  20.0926  19.4123
0202-10-31_16:47:39.156000      8991.54        1.65111100e+01       -1.37680504e-07  20.1097  19.3185
0202-10-31_16:47:39.562000      8991.94        1.70869000e+01       -9.05150440e-08  20.1097  19.3185
0202-10-31_16:47:39.965000      8992.34        1.76818500e+01       -9.37379140e-08  20.1097  19.3185
0202-10-31_16:47:40.367000      8992.75        1.82800200e+01       -2.36163974e-07  20.0863  19.2225
0202-10-31_16:47:40.780000      8993.16        1.88787600e+01       -3.27767844e-07  20.0863  19.2225
0202-10-31_16:47:41.203000      8993.58        1.94723700e+01       -3.01613024e-07  20.1101  19.4439
0202-10-31_16:47:41.605000      8993.98        2.00688400e+01       -3.40907244e-07  20.1101  19.4439
0202-10-31_16:47:42.040000      8994.42        2.06626400e+01       -2.74838404e-07  20.1101  19.4439
0202-10-31_16:47:42.460000      8994.84        2.12505400e+01       -3.30185004e-07  20.0881  19.1759
0202-10-31_16:47:42.883000      8995.26        2.18465000e+01       -3.57269504e-07  20.0881  19.1759
0202-10-31_16:47:43.310000      8995.69        2.24402700e+01       -3.96559724e-07  20.0945  19.3941
0202-10-31_16:47:43.707000      8996.09        2.30401300e+01       -4.33125234e-07  20.0945  19.3941
0202-10-31_16:47:44.130000      8996.51        2.36075800e+01       -4.18436374e-07  20.0945  19.3941
0202-10-31_16:47:44.535000      8996.92        2.44083000e+01       -3.88252934e-07  20.0846  19.3069
0202-10-31_16:47:44.934000      8997.31        2.50032900e+01       -3.85587864e-07  20.0846  19.3069
0202-10-31_16:47:45.332000      8997.71        2.56052200e+01       -4.26245644e-07  20.0855  19.2186
0202-10-31_16:47:45.734000      8998.11        2.61951600e+01       -3.97859574e-07  20.0855  19.2186
0202-10-31_16:47:46.137000      8998.52        2.67892700e+01       -3.81373334e-07  20.0831  19.4457
0202-10-31_16:47:46.547000      8998.93        2.73847100e+01       -3.65754804e-07  20.0831  19.4457
0202-10-31_16:47:46.950000      8999.33        2.79612100e+01       -3.76043204e-07  20.0831  19.4457
0202-10-31_16:47:47.350000      8999.73        2.85526800e+01       -3.22060084e-07  20.1451  19.1843
0202-10-31_16:47:47.760000      9000.14        2.91489000e+01       -1.68601764e-07  20.1451  19.1843
0202-10-31_16:47:48.176000      9000.56        2.97421000e+01        1.46062176e-07  20.1366  19.4013
0202-10-31_16:47:48.610000      9000.99        3.03365800e+01        7.66899026e-07  20.1366  19.4013
0202-10-31_16:47:49.030000      9001.41        3.09328500e+01        2.42804212e-06  20.1366  19.4013
0202-10-31_16:47:49.453000      9001.83        3.15264400e+01        5.26293074e-06  20.1649  19.3215
0202-10-31_16:47:49.855000      9002.24        3.21247400e+01        1.13768442e-05  20.1649  19.3215
0202-10-31_16:47:50.290000      9002.67        3.27155100e+01        2.90034779e-05  20.1703  19.2266

File: chapter 5/cold_vs_warm/20K/ffj23/Ic/0_degradation/step03/Ic_2023-10-31_16-48-19819876_ffj23-step03-20k.txt
# Ic = 29.09 A, n = 41.76 , Tavg = 20.20 K, f23-step3-20K
#datetime                        t_s     iHTS_A                vHTS_V                tHTS_K  tTAR_K
0202-10-31_16:47:56.080000      9008.46       -4.40761700e-01       -2.42230007e-07  20.1524  19.2344
0202-10-31_16:47:56.473000      9008.85       -4.40681600e-01       -2.53386097e-07  20.1017  19.4620
0202-10-31_16:47:56.863000      9009.24       -4.42427700e-01       -2.33119187e-07  20.1017  19.4620
0202-10-31_16:47:57.270000      9009.65       -2.73732000e-01       -2.64108347e-07  20.1509  19.1986
0202-10-31_16:47:57.664000      9010.04        2.96011800e-01       -2.52084557e-07  20.1509  19.1986
0202-10-31_16:47:58.090000      9010.47        8.88957300e-01       -3.11831657e-07  20.1509  19.1986
0202-10-31_16:47:58.492000      9010.87        1.48567000e+00       -2.87660117e-07  20.1567  19.4125
0202-10-31_16:47:58.900000      9011.28        2.07702000e+00       -2.99869837e-07  20.1567  19.4125
0202-10-31_16:47:59.293000      9011.67        2.67266400e+00       -3.05199977e-07  20.1703  19.3309
0202-10-31_16:47:59.684000      9012.06        3.26973100e+00       -3.13195177e-07  20.1703  19.3309
0202-10-31_16:48:00.094000      9012.47        3.86521900e+00       -3.20818517e-07  20.1703  19.3309
0202-10-31_16:48:00.500000      9012.88        4.45796600e+00       -3.00551607e-07  20.1337  19.2306
0202-10-31_16:48:00.906000      9013.28        5.05372300e+00       -2.93669727e-07  20.1337  19.2306
0202-10-31_16:48:01.310000      9013.69        5.64906300e+00       -3.30297947e-07  20.1498  19.4619
0202-10-31_16:48:01.703000      9014.08        6.22123400e+00       -3.49015407e-07  20.1498  19.4619
0202-10-31_16:48:02.098000      9014.48        6.81783300e+00       -2.98379097e-07  20.1498  19.4619
0202-10-31_16:48:02.496000      9014.87        7.61781500e+00       -2.84433967e-07  20.1369  19.1971
0202-10-31_16:48:02.887000      9015.27        8.21270200e+00       -3.19823607e-07  20.1369  19.1971
0202-10-31_16:48:03.290000      9015.67        8.80753300e+00       -2.98131187e-07  20.1446  19.4070
0202-10-31_16:48:03.695000      9016.07        9.40086000e+00       -3.25029787e-07  20.1446  19.4070
0202-10-31_16:48:04.094000      9016.47        9.99572100e+00       -2.77430417e-07  20.1030  19.3279
0202-10-31_16:48:04.490000      9016.87        1.05675400e+01       -2.75818977e-07  20.1030  19.3279
0202-10-31_16:48:04.880000      9017.26        1.11632100e+01       -2.90383887e-07  20.1030  19.3279
0202-10-31_16:48:05.280000      9017.66        1.17566400e+01       -2.72905997e-07  20.1287  19.2254
0202-10-31_16:48:05.684000      9018.06        1.23500500e+01       -2.91499497e-07  20.1287  19.2254
0202-10-31_16:48:06.080000      9018.46        1.29454700e+01       -3.15051277e-07  20.1034  19.4544
0202-10-31_16:48:06.477000      9018.85        1.35395600e+01       -3.62280047e-07  20.1034  19.4544
0202-10-31_16:48:06.875000      9019.26        1.41329500e+01       -3.23362127e-07  20.1034  19.4544
0202-10-31_16:48:07.290000      9019.67        1.47289600e+01       -3.33589177e-07  20.1219  19.1917
0202-10-31_16:48:07.690000      9020.07        1.53232000e+01       -2.77498817e-07  20.1219  19.1917
0202-10-31_16:48:08.105000      9020.48        1.59187400e+01       -3.24540347e-07  20.1219  19.1917
0202-10-31_16:48:08.508000      9020.89        1.65139800e+01       -3.49827487e-07  20.0802  19.4000
0202-10-31_16:48:08.910000      9021.29        1.70890800e+01       -3.40220847e-07  20.0802  19.4000
0202-10-31_16:48:09.316000      9021.70        1.76823200e+01       -3.76973977e-07  20.1091  19.3241
0202-10-31_16:48:09.720000      9022.10        1.82802600e+01       -3.16111297e-07  20.1091  19.3241
0202-10-31_16:48:10.133000      9022.51        1.88735600e+01       -3.44435377e-07  20.1155  19.2207
0202-10-31_16:48:10.535000      9022.92        1.94688200e+01       -3.06690597e-07  20.1155  19.2207
0202-10-31_16:48:10.938000      9023.32        2.00651500e+01       -3.33341257e-07  20.1155  19.2207
0202-10-31_16:48:11.344000      9023.72        2.06614600e+01       -3.66313707e-07  20.1428  19.4538
0202-10-31_16:48:11.734000      9024.11        2.12554900e+01       -3.66313707e-07  20.1428  19.4538
0202-10-31_16:48:12.133000      9024.51        2.18484000e+01       -3.73813087e-07  20.1321  19.1909
0202-10-31_16:48:12.527000      9024.91        2.24457100e+01       -3.23732767e-07  20.1321  19.1909
0202-10-31_16:48:12.920000      9025.30        2.30397300e+01       -3.74491147e-07  20.1321  19.1909
0202-10-31_16:48:13.330000      9025.71        2.36170800e+01       -2.98133857e-07  20.1315  19.4045
0202-10-31_16:48:13.723000      9026.10        2.44147600e+01       -3.08856107e-07  20.1315  19.4045
0202-10-31_16:48:14.117000      9026.50        2.50108700e+01       -3.00055177e-07  20.1207  19.3258
0202-10-31_16:48:14.516000      9026.89        2.56071300e+01       -2.81089817e-07  20.1207  19.3258
0202-10-31_16:48:14.914000      9027.29        2.61977800e+01       -3.03897837e-07  20.1207  19.3258
0202-10-31_16:48:15.320000      9027.70        2.67900900e+01       -3.23916837e-07  20.1468  19.2275
0202-10-31_16:48:15.720000      9028.10        2.73882300e+01       -3.42944187e-07  20.1468  19.2275
0202-10-31_16:48:16.125000      9028.51        2.79601900e+01       -3.27759497e-07  20.1468  19.2275
0202-10-31_16:48:16.535000      9028.91        2.85533900e+01       -1.92770697e-07  20.1290  19.4579
0202-10-31_16:48:16.938000      9029.32        2.91487800e+01       -6.29880870e-08  20.1290  19.4579
0202-10-31_16:48:17.344000      9029.72        2.97450100e+01        1.37573783e-07  20.1579  19.1974
0202-10-31_16:48:17.758000      9030.14        3.03387500e+01        8.06257933e-07  20.1579  19.1974
0202-10-31_16:48:18.170000      9030.55        3.09342600e+01        2.26262463e-06  20.1217  19.4081
0202-10-31_16:48:18.598000      9030.98        3.15286200e+01        5.12732549e-06  20.1217  19.4081
0202-10-31_16:48:19.060000      9031.44        3.21230800e+01        1.17908015e-05  20.1217  19.4081
0202-10-31_16:48:19.460000      9031.84        3.27197300e+01        2.96585945e-05  20.1977  19.3292

File: chapter 5/cold_vs_warm/20K/ffj23/Ic/0_degradation/step03/Ic_2023-10-31_16-48-53518749_ffj23-step03-20k.txt
# Ic = 29.17 A, n = 42.81 , Tavg = 20.19 K, f23-step3-20K
#datetime                        t_s     iHTS_A                vHTS_V                tHTS_K  tTAR_K
0202-10-31_16:48:29.727000      9042.11       -4.40725400e-01        5.41194910e-08  20.1776  19.3260
0202-10-31_16:48:30.140000      9042.52       -4.41371000e-01        4.48894410e-08  20.1776  19.3260
0202-10-31_16:48:30.550000      9042.93       -4.42522800e-01        5.62346710e-08  20.1469  19.2338
0202-10-31_16:48:30.957000      9043.34       -2.45116500e-01        6.65194100e-09  20.1469  19.2338
0202-10-31_16:48:31.360000      9043.74        3.25944900e-01       -2.58283900e-09  20.1574  19.4587
0202-10-31_16:48:31.766000      9044.14        9.21674400e-01       -3.64230590e-08  20.1574  19.4587
0202-10-31_16:48:32.160000      9044.54        1.52225800e+00       -2.27878090e-08  20.1266  19.1925
0202-10-31_16:48:32.550000      9044.93        2.11605700e+00        7.63991000e-10  20.1266  19.1925
0202-10-31_16:48:32.945000      9045.32        2.71206400e+00       -2.32216590e-08  20.1266  19.1925
0202-10-31_16:48:33.350000      9045.73        3.30350100e+00       -2.40273790e-08  20.1400  19.4145
0202-10-31_16:48:33.754000      9046.13        3.89553600e+00        2.71048210e-08  20.1400  19.4145
0202-10-31_16:48:34.160000      9046.54        4.49475000e+00        8.15218710e-08  20.1207  19.3152
0202-10-31_16:48:34.550000      9046.93        5.09094000e+00        3.51620110e-08  20.1207  19.3152
0202-10-31_16:48:34.945000      9047.33        5.67972700e+00       -3.15267590e-08  20.1207  19.3152
0202-10-31_16:48:35.348000      9047.73        6.25492500e+00        1.55148510e-08  20.1215  19.2333
0202-10-31_16:48:35.740000      9048.12        6.84661800e+00        6.89961100e-09  20.1215  19.2333
0202-10-31_16:48:36.152000      9048.53        7.64654300e+00        5.97035110e-08  20.1215  19.2333
0202-10-31_16:48:36.543000      9048.92        8.24260400e+00        6.06946910e-08  20.1119  19.4487
0202-10-31_16:48:36.938000      9049.32        8.83757200e+00        5.66660910e-08  20.1119  19.4487
0202-10-31_16:48:37.336000      9049.71        9.43186200e+00        1.01724381e-07  20.1337  19.1862
0202-10-31_16:48:37.742000      9050.12        1.00252800e+01        5.46208010e-08  20.1337  19.1862
0202-10-31_16:48:38.150000      9050.53        1.06006100e+01        6.46613010e-08  20.1037  19.4081
0202-10-31_16:48:38.550000      9050.93        1.11937200e+01        9.14979510e-08  20.1037  19.4081
0202-10-31_16:48:38.953000      9051.33        1.17893000e+01        4.84229710e-08  20.1037  19.4081
0202-10-31_16:48:39.355000      9051.74        1.23882000e+01        8.41225210e-08  20.1219  19.3056
0202-10-31_16:48:39.758000      9052.14        1.29794700e+01        6.72024210e-08  20.1219  19.3056
0202-10-31_16:48:40.152000      9052.53        1.35731100e+01        5.73478510e-08  20.1027  19.2286
0202-10-31_16:48:40.547000      9052.93        1.41716900e+01       -5.62218900e-09  20.1027  19.2286
0202-10-31_16:48:40.945000      9053.32        1.47644200e+01       -9.34089900e-09  20.1027  19.2286
0202-10-31_16:48:41.350000      9053.73        1.53591500e+01        2.49698100e-09  20.1072  19.4454
0202-10-31_16:48:41.758000      9054.14        1.59540100e+01        4.35600100e-09  20.1072  19.4454
0202-10-31_16:48:42.152000      9054.53        1.65473600e+01        7.82954610e-08  20.0865  19.1756
0202-10-31_16:48:42.543000      9054.92        1.71217200e+01        4.15422810e-08  20.0865  19.1756
0202-10-31_16:48:42.940000      9055.32        1.77172200e+01        4.06745810e-08  20.0865  19.1756
0202-10-31_16:48:43.348000      9055.73        1.83111700e+01        9.40379710e-08  20.1065  19.4055
0202-10-31_16:48:43.758000      9056.14        1.89061200e+01        2.97044110e-08  20.1065  19.4055
0202-10-31_16:48:44.168000      9056.55        1.95005700e+01        9.37550100e-09  20.0910  19.2943
0202-10-31_16:48:44.594000      9056.97        2.00982200e+01        2.41883310e-08  20.0910  19.2943
0202-10-31_16:48:45.040000      9057.42        2.06920900e+01        5.76566610e-08  20.0910  19.2943
0202-10-31_16:48:45.440000      9057.82        2.12871100e+01        3.91871010e-08  20.0949  19.2276
0202-10-31_16:48:45.844000      9058.22        2.18807700e+01        1.24124410e-08  20.0949  19.2276
0202-10-31_16:48:46.240000      9058.62        2.24770500e+01        2.60476910e-08  20.1029  19.4392
0202-10-31_16:48:46.656000      9059.04        2.30708800e+01       -3.26808900e-09  20.1029  19.4392
0202-10-31_16:48:47.117000      9059.49        2.36453200e+01        2.64681000e-10  20.1029  19.4392
0202-10-31_16:48:47.527000      9059.91        2.44458300e+01       -1.17588790e-08  20.1149  19.1810
0202-10-31_16:48:47.934000      9060.31        2.50384900e+01       -1.15969900e-09  20.1149  19.1810
0202-10-31_16:48:48.348000      9060.73        2.56343100e+01        1.69143100e-09  20.0992  19.4094
0202-10-31_16:48:48.750000      9061.13        2.62297300e+01       -8.65896900e-09  20.0992  19.4094
0202-10-31_16:48:49.152000      9061.53        2.68226500e+01        4.23492510e-08  20.1349  19.2947
0202-10-31_16:48:49.555000      9061.94        2.74203700e+01        5.01585310e-08  20.1349  19.2947
0202-10-31_16:48:49.960000      9062.34        2.79936600e+01        1.76594461e-07  20.1349  19.2947
0202-10-31_16:48:50.363000      9062.74        2.85888000e+01        1.75912691e-07  20.1132  19.2409
0202-10-31_16:48:50.766000      9063.15        2.91898900e+01        2.67268851e-07  20.1132  19.2409
0202-10-31_16:48:51.168000      9063.55        2.97790700e+01        6.07344301e-07  20.1422  19.4465
0202-10-31_16:48:51.562000      9063.94        3.03732500e+01        1.10273760e-06  20.1422  19.4465
0202-10-31_16:48:51.957000      9064.34        3.09706800e+01        2.72929857e-06  20.1422  19.4465
0202-10-31_16:48:52.348000      9064.73        3.15654400e+01        5.47475546e-06  20.1389  19.1845
0202-10-31_16:48:52.760000      9065.14        3.21589500e+01        1.23881972e-05  20.1389  19.1845
0202-10-31_16:48:53.160000      9065.54        3.27549700e+01        3.19466552e-05  20.1884  19.4188

File: chapter 5/cold_vs_warm/20K/ffj23/Ic/0_degradation/step03/Ic_2023-10-31_16-49-23308692_ffj23-step03-20k.txt
# Ic = 29.01 A, n = 40.38 , Tavg = 20.15 K, f23-step3-20K
#datetime                        t_s     iHTS_A                vHTS_V                tHTS_K  tTAR_K
0202-10-31_16:48:59.480000      9071.86       -4.40769900e-01       -2.61291804e-07  20.1405  19.2958
0202-10-31_16:48:59.883000      9072.26       -4.41258200e-01       -2.86517224e-07  20.1405  19.2958
0202-10-31_16:49:00.277000      9072.66       -4.42139800e-01       -3.18931894e-07  20.1135  19.2616
0202-10-31_16:49:00.670000      9073.05       -2.75459300e-01       -2.97425413e-07  20.1135  19.2616
0202-10-31_16:49:01.094000      9073.47        2.99245600e-01       -2.95194193e-07  20.1135  19.2616
0202-10-31_16:49:01.490000      9073.87        8.93338900e-01       -2.59060813e-07  20.1348  19.4482
0202-10-31_16:49:01.883000      9074.26        1.48440000e+00       -2.84038084e-07  20.1348  19.4482
0202-10-31_16:49:02.277000      9074.66        2.07855000e+00       -3.05854464e-07  20.1200  19.1865
0202-10-31_16:49:02.684000      9075.06        2.67529700e+00       -2.41211044e-07  20.1200  19.1865
0202-10-31_16:49:03.098000      9075.48        3.27645000e+00       -3.12858024e-07  20.1200  19.1865
0202-10-31_16:49:03.496000      9075.87        3.87196100e+00       -2.92281204e-07  20.1358  19.4253
0202-10-31_16:49:03.900000      9076.28        4.46174000e+00       -2.80257404e-07  20.1358  19.4253
0202-10-31_16:49:04.305000      9076.68        5.06188800e+00       -3.04181054e-07  20.1219  19.2826
0202-10-31_16:49:04.695000      9077.08        5.64804700e+00       -2.46727124e-07  20.1219  19.2826
0202-10-31_16:49:05.094000      9077.47        6.22836700e+00       -2.16667293e-07  20.1219  19.2826
0202-10-31_16:49:05.492000      9077.87        6.81812500e+00       -2.01543424e-07  20.1387  19.2559
0202-10-31_16:49:05.887000      9078.26        7.61999200e+00       -2.30301214e-07  20.1387  19.2559
0202-10-31_16:49:06.280000      9078.66        8.21814000e+00       -2.81991174e-07  20.1070  19.2332
0202-10-31_16:49:06.670000      9079.05        8.81385500e+00       -2.25466903e-07  20.1070  19.2332
0202-10-31_16:49:07.074000      9079.45        9.40701600e+00       -2.54596734e-07  20.1070  19.2332
0202-10-31_16:49:07.473000      9079.85        1.00011700e+01       -2.27574163e-07  20.1381  19.1759
0202-10-31_16:49:07.867000      9080.25        1.05751200e+01       -2.43130733e-07  20.1381  19.1759
0202-10-31_16:49:08.280000      9080.66        1.11700500e+01       -2.97299824e-07  20.1170  19.4208
0202-10-31_16:49:08.680000      9081.06        1.17658600e+01       -2.46477564e-07  20.1170  19.4208
0202-10-31_16:49:09.094000      9081.47        1.23628600e+01       -2.54658714e-07  20.1170  19.4208
0202-10-31_16:49:09.500000      9081.88        1.29580000e+01       -2.47717134e-07  20.1352  19.2712
0202-10-31_16:49:09.900000      9082.28        1.35541200e+01       -2.61476334e-07  20.1352  19.2712
0202-10-31_16:49:10.324000      9082.70        1.41477100e+01       -2.50134294e-07  20.1138  19.2554
0202-10-31_16:49:10.715000      9083.10        1.47377100e+01       -2.49576484e-07  20.1138  19.2554
0202-10-31_16:49:11.120000      9083.50        1.53332100e+01       -2.79824064e-07  20.1138  19.2554
0202-10-31_16:49:11.547000      9083.93        1.59301000e+01       -2.68979974e-07  20.1232  19.4316
0202-10-31_16:49:11.953000      9084.33        1.65253500e+01       -2.98667594e-07  20.1232  19.4316
0202-10-31_16:49:12.363000      9084.74        1.70992000e+01       -2.95940544e-07  20.1002  19.1741
0202-10-31_16:49:12.770000      9085.15        1.76945000e+01       -3.13790304e-07  20.1002  19.1741
0202-10-31_16:49:13.180000      9085.56        1.82893100e+01       -3.27487513e-07  20.1128  19.4203
0202-10-31_16:49:13.580000      9085.96        1.88803300e+01       -2.92593714e-07  20.1128  19.4203
0202-10-31_16:49:13.973000      9086.35        1.94743900e+01       -3.16393394e-07  20.1128  19.4203
0202-10-31_16:49:14.400000      9086.78        2.00713200e+01       -2.72450763e-07  20.0955  19.2587
0202-10-31_16:49:14.797000      9087.18        2.06618400e+01       -2.83978734e-07  20.0955  19.2587
0202-10-31_16:49:15.190000      9087.57        2.12609300e+01       -3.32817654e-07  20.1195  19.2558
0202-10-31_16:49:15.600000      9087.98        2.18527000e+01       -3.17075154e-07  20.1195  19.2558
0202-10-31_16:49:16.008000      9088.39        2.24498100e+01       -3.32445784e-07  20.1195  19.2558
0202-10-31_16:49:16.450000      9088.83        2.30425500e+01       -3.11683044e-07  20.1030  19.4278
0202-10-31_16:49:16.844000      9089.22        2.36162100e+01       -3.03935153e-07  20.1030  19.4278
0202-10-31_16:49:17.242000      9089.62        2.44188700e+01       -3.14531294e-07  20.1276  19.1750
0202-10-31_16:49:17.637000      9090.02        2.50129800e+01       -3.06969634e-07  20.1276  19.1750
0202-10-31_16:49:18.070000      9090.45        2.56072900e+01       -3.15584623e-07  20.1276  19.1750
0202-10-31_16:49:18.465000      9090.84        2.62033800e+01       -2.73749233e-07  20.1071  19.4227
0202-10-31_16:49:18.863000      9091.24        2.67995300e+01       -3.13229444e-07  20.1071  19.4227
0202-10-31_16:49:19.270000      9091.65        2.73921000e+01       -2.44557434e-07  20.1455  19.2633
0202-10-31_16:49:19.664000      9092.04        2.79697600e+01       -2.21873353e-07  20.1455  19.2633
0202-10-31_16:49:20.074000      9092.45        2.85632500e+01       -1.58345544e-07  20.1455  19.2633
0202-10-31_16:49:20.473000      9092.85        2.91584100e+01        1.92224365e-08  20.1196  19.2654
0202-10-31_16:49:20.880000      9093.26        2.97553400e+01        2.27035856e-07  20.1196  19.2654
0202-10-31_16:49:21.310000      9093.69        3.03473300e+01        9.33217206e-07  20.1424  19.4273
0202-10-31_16:49:21.715000      9094.09        3.09434100e+01        2.59863751e-06  20.1424  19.4273
0202-10-31_16:49:22.113000      9094.49        3.15378900e+01        5.06636759e-06  20.1424  19.4273
0202-10-31_16:49:22.516000      9094.90        3.21345700e+01        1.14325358e-05  20.1512  19.1792
0202-10-31_16:49:22.920000      9095.30        3.27289700e+01        2.87815745e-05  20.1512  19.1792

File: chapter 5/cold_vs_warm/20K/ffj23/Ic/0_degradation/step04/Ic_2023-10-31_16-57-48921354_ffj23-step04-20k.txt
# Ic = 27.25 A, n = 37.75 , Tavg = 20.13 K, f23-step4-20K
#datetime                        t_s     iHTS_A                vHTS_V                tHTS_K  tTAR_K
0202-10-31_16:57:26.336000      9578.72       -4.38074900e-01       -8.48048300e-08  20.0155  19.2405
0202-10-31_16:57:26.740000      9579.12       -4.38492000e-01       -1.05567530e-07  20.0155  19.2405
0202-10-31_16:57:27.152000      9579.53       -4.39225100e-01       -7.07977500e-08  20.0032  19.3701
0202-10-31_16:57:27.550000      9579.93       -3.33475400e-01       -1.13748660e-07  20.0032  19.3701
0202-10-31_16:57:27.953000      9580.33        2.36331300e-01       -8.96391300e-08  20.0032  19.3701
0202-10-31_16:57:28.350000      9580.73        8.29562700e-01       -3.29290500e-08  20.0072  19.1482
0202-10-31_16:57:28.758000      9581.14        1.42217300e+00       -3.96846700e-08  20.0072  19.1482
0202-10-31_16:57:29.164000      9581.55        2.01831000e+00       -3.11936500e-08  20.0103  19.1890
0202-10-31_16:57:29.570000      9581.95        2.61199900e+00       -7.09836800e-08  20.0103  19.1890
0202-10-31_16:57:30.004000      9582.38        3.20768300e+00       -9.11266100e-08  20.0103  19.1890
0202-10-31_16:57:30.440000      9582.82        3.79908200e+00       -7.61278700e-08  20.0348  19.4372
0202-10-31_16:57:30.860000      9583.24        4.39275700e+00       -1.19264130e-07  20.0348  19.4372
0202-10-31_16:57:31.266000      9583.64        4.99052000e+00       -1.45662050e-07  20.0178  19.1428
0202-10-31_16:57:31.688000      9584.07        5.58696300e+00       -1.35744910e-07  20.0178  19.1428
0202-10-31_16:57:32.090000      9584.47        6.16027300e+00       -1.00665200e-07  20.0347  19.4003
0202-10-31_16:57:32.484000      9584.87        6.75385700e+00       -1.30662690e-07  20.0347  19.4003
0202-10-31_16:57:32.887000      9585.27        7.55151000e+00       -1.19134730e-07  20.0347  19.4003
0202-10-31_16:57:33.293000      9585.67        8.15208600e+00       -4.03603200e-08  20.0254  19.2578
0202-10-31_16:57:33.700000      9586.08        8.74407900e+00       -8.90752600e-08  20.0254  19.2578
0202-10-31_16:57:34.117000      9586.50        9.33687900e+00       -9.86199200e-08  20.0254  19.2578
0202-10-31_16:57:34.520000      9586.90        9.93147900e+00       -1.15849880e-07  20.0525  19.2284
0202-10-31_16:57:34.930000      9587.31        1.05048600e+01       -1.39463610e-07  20.0525  19.2284
0202-10-31_16:57:35.336000      9587.72        1.10951600e+01       -5.79001800e-08  20.0424  19.2396
0202-10-31_16:57:35.742000      9588.12        1.16914900e+01       -1.09652050e-07  20.0424  19.2396
0202-10-31_16:57:36.140000      9588.52        1.22856000e+01       -1.15973840e-07  20.0479  19.1694
0202-10-31_16:57:36.535000      9588.91        1.28806700e+01       -1.19506600e-07  20.0479  19.1694
0202-10-31_16:57:36.926000      9589.31        1.34762700e+01       -1.05189850e-07  20.0479  19.1694
0202-10-31_16:57:37.332000      9589.71        1.40756500e+01       -6.67015700e-08  20.0367  19.3762
0202-10-31_16:57:37.734000      9590.11        1.46687000e+01       -5.49257000e-08  20.0367  19.3762
0202-10-31_16:57:38.130000      9590.51        1.52576600e+01       -8.87583000e-09  20.0639  19.2835
0202-10-31_16:57:38.520000      9590.90        1.58553800e+01       -9.32902600e-08  20.0639  19.2835
0202-10-31_16:57:38.920000      9591.30        1.64490100e+01       -8.87038600e-08  20.0639  19.2835
0202-10-31_16:57:39.320000      9591.70        1.70234600e+01       -1.04818220e-07  20.0331  19.2061
0202-10-31_16:57:39.723000      9592.10        1.76191600e+01       -8.33117500e-08  20.0331  19.2061
0202-10-31_16:57:40.125000      9592.50        1.82141900e+01       -6.58263000e-09  20.0331  19.2061
0202-10-31_16:57:40.527000      9592.91        1.88122800e+01       -1.51356400e-08  20.0609  19.4369
0202-10-31_16:57:40.934000      9593.31        1.94019400e+01       -1.04872600e-08  20.0609  19.4369
0202-10-31_16:57:41.336000      9593.71        1.99936500e+01       -1.40820000e-08  20.0460  19.1457
0202-10-31_16:57:41.727000      9594.11        2.05912500e+01       -8.28779000e-08  20.0460  19.1457
0202-10-31_16:57:42.133000      9594.51        2.11848500e+01       -1.11573850e-07  20.0460  19.1457
0202-10-31_16:57:42.523000      9594.90        2.17809800e+01       -1.25147090e-07  20.0591  19.4111
0202-10-31_16:57:42.930000      9595.31        2.23739000e+01       -9.75052600e-08  20.0591  19.4111
0202-10-31_16:57:43.340000      9595.72        2.29708800e+01       -5.72197000e-08  20.0647  19.1594
0202-10-31_16:57:43.742000      9596.12        2.35442700e+01       -7.55032900e-08  20.0647  19.1594
0202-10-31_16:57:44.150000      9596.53        2.43440500e+01       -5.01541800e-08  20.0857  19.2466
0202-10-31_16:57:44.550000      9596.93        2.49400100e+01       -3.98038100e-08  20.0857  19.2466
0202-10-31_16:57:44.940000      9597.32        2.55351400e+01        1.65966000e-09  20.0857  19.2466
0202-10-31_16:57:45.336000      9597.72        2.61269600e+01       -1.30291900e-08  20.0654  19.2358
0202-10-31_16:57:45.730000      9598.11        2.67228700e+01        5.55807700e-08  20.0654  19.2358
0202-10-31_16:57:46.145000      9598.52        2.73183800e+01        2.00424000e-07  20.1075  19.1831
0202-10-31_16:57:46.543000      9598.92        2.78902600e+01        4.10530370e-07  20.1075  19.1831
0202-10-31_16:57:46.945000      9599.33        2.84871900e+01        9.25012060e-07  20.1075  19.1831
0202-10-31_16:57:47.350000      9599.73        2.90840400e+01        2.31307759e-06  20.0867  19.4076
0202-10-31_16:57:47.754000      9600.14        2.96776400e+01        4.82933366e-06  20.0867  19.4076
0202-10-31_16:57:48.164000      9600.55        3.02745000e+01        1.02238610e-05  20.1341  19.2859
0202-10-31_16:57:48.562000      9600.94        3.08681000e+01        2.36578381e-05  20.1341  19.2859

File: chapter 5/cold_vs_warm/20K/ffj23/Ic/0_degradation/step04/Ic_2023-10-31_16-58-49956827_ffj23-step04-20k.txt
# Ic = 27.37 A, n = 39.12 , Tavg = 20.10 K, f23-step4-20K
#datetime                        t_s     iHTS_A                vHTS_V                tHTS_K  tTAR_K
0202-10-31_16:58:27.426000      9639.80       -4.39867700e-01       -2.71542199e-07  20.0229  19.4136
0202-10-31_16:58:27.824000      9640.20       -4.39974700e-01       -2.48238379e-07  20.0229  19.4136
0202-10-31_16:58:28.234000      9640.61       -4.39771400e-01       -1.96300609e-07  20.0632  19.2419
0202-10-31_16:58:28.640000      9641.02       -4.07356600e-01       -2.89763809e-07  20.0632  19.2419
0202-10-31_16:58:29.070000      9641.45        1.45379400e-01       -3.14741039e-07  20.0632  19.2419
0202-10-31_16:58:29.465000      9641.84        7.40305100e-01       -3.02839319e-07  20.0340  19.2723
0202-10-31_16:58:29.860000      9642.24        1.33651900e+00       -3.31781909e-07  20.0340  19.2723
0202-10-31_16:58:30.260000      9642.64        1.93204600e+00       -2.80587849e-07  20.0404  19.4159
0202-10-31_16:58:30.664000      9643.04        2.52672600e+00       -3.24344519e-07  20.0404  19.4159
0202-10-31_16:58:31.082000      9643.46        3.12235600e+00       -3.52978479e-07  20.0404  19.4159
0202-10-31_16:58:31.492000      9643.87        3.71945800e+00       -3.61283569e-07  20.0292  19.1530
0202-10-31_16:58:31.895000      9644.28        4.31262000e+00       -3.74794829e-07  20.0292  19.1530
0202-10-31_16:58:32.305000      9644.69        4.91010500e+00       -3.04511469e-07  20.0462  19.4427
0202-10-31_16:58:32.710000      9645.09        5.50326300e+00       -3.75228679e-07  20.0462  19.4427
0202-10-31_16:58:33.120000      9645.50        6.07892400e+00       -3.34508949e-07  20.0462  19.4427
0202-10-31_16:58:33.523000      9645.90        6.67267600e+00       -3.19386249e-07  20.0329  19.2006
0202-10-31_16:58:33.926000      9646.30        7.47505600e+00       -3.45912959e-07  20.0329  19.2006
0202-10-31_16:58:34.330000      9646.71        8.07133100e+00       -3.00978699e-07  20.0459  19.3039
0202-10-31_16:58:34.720000      9647.10        8.66383400e+00       -2.96392309e-07  20.0459  19.3039
0202-10-31_16:58:35.117000      9647.50        9.26159800e+00       -2.69741309e-07  20.0459  19.3039
0202-10-31_16:58:35.516000      9647.90        9.86953300e+00       -3.14550409e-07  20.0333  19.3778
0202-10-31_16:58:35.918000      9648.30        1.04494200e+01       -3.16471559e-07  20.0333  19.3778
0202-10-31_16:58:36.324000      9648.70        1.10422200e+01       -3.10583619e-07  20.0558  19.1793
0202-10-31_16:58:36.727000      9649.11        1.16381800e+01       -4.00514129e-07  20.0558  19.1793
0202-10-31_16:58:37.130000      9649.51        1.22297800e+01       -3.65124519e-07  20.0558  19.1793
0202-10-31_16:58:37.523000      9649.90        1.28257100e+01       -3.32276029e-07  20.0331  19.4127
0202-10-31_16:58:37.926000      9650.30        1.34233300e+01       -3.04633709e-07  20.0331  19.4127
0202-10-31_16:58:38.316000      9650.70        1.40191300e+01       -2.52262049e-07  20.0632  19.2250
0202-10-31_16:58:38.710000      9651.09        1.46132500e+01       -3.16471559e-07  20.0632  19.2250
0202-10-31_16:58:39.117000      9651.49        1.52085600e+01       -3.12938799e-07  20.0632  19.2250
0202-10-31_16:58:39.520000      9651.90        1.58011300e+01       -3.38535839e-07  20.0459  19.2769
0202-10-31_16:58:39.920000      9652.30        1.63981000e+01       -3.53782499e-07  20.0459  19.2769
0202-10-31_16:58:40.316000      9652.70        1.69716900e+01       -3.50249729e-07  20.0629  19.4023
0202-10-31_16:58:40.710000      9653.09        1.75661300e+01       -2.89015179e-07  20.0629  19.4023
0202-10-31_16:58:41.117000      9653.49        1.81605300e+01       -2.41664029e-07  20.0629  19.4023
0202-10-31_16:58:41.520000      9653.90        1.87553500e+01       -2.61745399e-07  20.0462  19.1516
0202-10-31_16:58:41.926000      9654.30        1.93479800e+01       -3.14241009e-07  20.0462  19.1516
0202-10-31_16:58:42.330000      9654.71        1.99473100e+01       -3.75847429e-07  20.0801  19.4432
0202-10-31_16:58:42.723000      9655.10        2.05393600e+01       -3.60476809e-07  20.0801  19.4432
0202-10-31_16:58:43.120000      9655.50        2.11353100e+01       -2.42470149e-07  20.0801  19.4432
0202-10-31_16:58:43.516000      9655.90        2.17299000e+01       -2.96081369e-07  20.0474  19.1889
0202-10-31_16:58:43.920000      9656.30        2.23222500e+01       -3.01845349e-07  20.0474  19.1889
0202-10-31_16:58:44.320000      9656.70        2.29189800e+01       -3.35685499e-07  20.0850  19.3175
0202-10-31_16:58:44.723000      9657.10        2.34932700e+01       -3.54217009e-07  20.0850  19.3175
0202-10-31_16:58:45.140000      9657.52        2.42932300e+01       -2.67509379e-07  20.0850  19.3175
0202-10-31_16:58:45.543000      9657.92        2.48890000e+01       -2.74017099e-07  20.0619  19.3730
0202-10-31_16:58:45.945000      9658.32        2.54844700e+01       -2.50465349e-07  20.0619  19.3730
0202-10-31_16:58:46.348000      9658.73        2.60811500e+01       -2.17740809e-07  20.0665  19.3465
0202-10-31_16:58:46.750000      9659.13        2.66742900e+01       -1.38346619e-07  20.0665  19.3465
0202-10-31_16:58:47.145000      9659.53        2.72689200e+01       -8.71507295e-08  20.0710  19.4212
0202-10-31_16:58:47.543000      9659.92        2.78433400e+01        5.00704505e-08  20.0710  19.4212
0202-10-31_16:58:47.945000      9660.32        2.84397200e+01        5.62941031e-07  20.0710  19.4212
0202-10-31_16:58:48.350000      9660.73        2.90347700e+01        1.88400884e-06  20.0909  19.1872
0202-10-31_16:58:48.758000      9661.14        2.96293900e+01        4.08479684e-06  20.0909  19.1872
0202-10-31_16:58:49.168000      9661.55        3.02243100e+01        9.31440314e-06  20.0909  19.1872
0202-10-31_16:58:49.582000      9661.96        3.08174700e+01        2.14433110e-05  20.0961  19.3004

File: chapter 5/cold_vs_warm/20K/ffj23/Ic/0_degradation/step04/Ic_2023-10-31_16-59-17145732_ffj23-step04-20k.txt
# Ic = 27.26 A, n = 38.16 , Tavg = 20.15 K, f23-step4-20K
#datetime                        t_s     iHTS_A                vHTS_V                tHTS_K  tTAR_K
0202-10-31_16:58:54.246000      9666.62       -4.39265600e-01        3.92353720e-08  20.1372  19.3505
0202-10-31_16:58:54.640000      9667.02       -4.39608100e-01        8.47894320e-08  20.1372  19.3505
0202-10-31_16:58:55.090000      9667.47       -4.40075600e-01        7.82817120e-08  20.1372  19.3505
0202-10-31_16:58:55.496000      9667.87       -3.68006400e-01        9.11391200e-09  20.1001  19.3758
0202-10-31_16:58:55.900000      9668.28        2.02435900e-01        2.24392420e-08  20.1001  19.3758
0202-10-31_16:58:56.312000      9668.69        7.95913000e-01        3.90773200e-09  20.1445  19.2001
0202-10-31_16:58:56.715000      9669.09        1.39142800e+00       -2.34866880e-08  20.1445  19.2001
0202-10-31_16:58:57.117000      9669.50        1.98529400e+00       -4.25140280e-08  20.1445  19.2001
0202-10-31_16:58:57.523000      9669.90        2.58031600e+00       -4.22661180e-08  20.0985  19.4304
0202-10-31_16:58:57.926000      9670.31        3.17841900e+00        2.73355320e-08  20.0985  19.4304
0202-10-31_16:58:58.324000      9670.71        3.77247600e+00       -3.76797180e-08  20.1309  19.2241
0202-10-31_16:58:58.720000      9671.10        4.36570700e+00       -9.10935800e-09  20.1309  19.2241
0202-10-31_16:58:59.130000      9671.51        4.96252900e+00       -2.42964880e-08  20.1309  19.2241
0202-10-31_16:58:59.527000      9671.91        5.55677900e+00       -9.11180800e-09  20.1040  19.3181
0202-10-31_16:58:59.930000      9672.31        6.13133300e+00        2.93767020e-08  20.1040  19.3181
0202-10-31_16:59:00.344000      9672.72        6.72829600e+00       -5.96240980e-08  20.1131  19.4000
0202-10-31_16:59:00.746000      9673.13        7.52752700e+00       -7.09041480e-08  20.1131  19.4000
0202-10-31_16:59:01.145000      9673.52        8.12146000e+00       -8.18743080e-08  20.1044  19.1703
0202-10-31_16:59:01.550000      9673.93        8.72139200e+00       -7.01604080e-08  20.1044  19.1703
0202-10-31_16:59:01.950000      9674.33        9.31195600e+00       -3.37171780e-08  20.1044  19.1703
0202-10-31_16:59:02.360000      9674.74        9.90852900e+00       -2.37386780e-08  20.0607  19.3364
0202-10-31_16:59:02.760000      9675.14        1.04810900e+01       -4.73524080e-08  20.0607  19.3364
0202-10-31_16:59:03.168000      9675.55        1.10767300e+01       -1.22408098e-07  20.1144  19.1879
0202-10-31_16:59:03.590000      9675.97        1.16725000e+01       -8.20602380e-08  20.1144  19.1879
0202-10-31_16:59:04.027000      9676.41        1.22670000e+01        2.29929420e-08  20.1144  19.1879
0202-10-31_16:59:04.434000      9676.81        1.28581400e+01       -3.55147580e-08  20.1368  19.3525
0202-10-31_16:59:04.832000      9677.21        1.34566800e+01       -5.87580680e-08  20.1368  19.3525
0202-10-31_16:59:05.234000      9677.62        1.40528100e+01       -1.02886998e-07  20.1055  19.3571
0202-10-31_16:59:05.640000      9678.02        1.46484800e+01       -6.15475080e-08  20.1055  19.3571
0202-10-31_16:59:06.062000      9678.44        1.52411600e+01       -8.85700280e-08  20.1055  19.3571
0202-10-31_16:59:06.492000      9678.87        1.58350700e+01       -7.89014180e-08  20.1272  19.2005
0202-10-31_16:59:06.890000      9679.27        1.64306500e+01       -4.12806180e-08  20.1272  19.2005
0202-10-31_16:59:07.290000      9679.67        1.70053500e+01       -8.31779180e-08  20.0862  19.4282
0202-10-31_16:59:07.690000      9680.07        1.75997700e+01       -8.42315480e-08  20.0862  19.4282
0202-10-31_16:59:08.094000      9680.47        1.81954200e+01       -1.19559158e-07  20.1151  19.2130
0202-10-31_16:59:08.492000      9680.87        1.87896200e+01       -9.24746580e-08  20.1151  19.2130
0202-10-31_16:59:08.900000      9681.28        1.93861000e+01       -1.14290998e-07  20.1151  19.2130
0202-10-31_16:59:09.297000      9681.68        1.99799600e+01       -1.04250528e-07  20.0616  19.3214
0202-10-31_16:59:09.700000      9682.08        2.05757900e+01       -1.47263438e-07  20.0616  19.3214
0202-10-31_16:59:10.117000      9682.50        2.11698200e+01       -1.35487568e-07  20.0616  19.3214
0202-10-31_16:59:10.520000      9682.90        2.17651000e+01       -1.12249268e-07  20.0908  19.3837
0202-10-31_16:59:10.934000      9683.31        2.23602900e+01       -8.75854880e-08  20.0908  19.3837
0202-10-31_16:59:11.344000      9683.72        2.29563200e+01       -9.13041880e-08  20.0630  19.1674
0202-10-31_16:59:11.750000      9684.13        2.35338400e+01       -6.31041080e-08  20.0630  19.1674
0202-10-31_16:59:12.160000      9684.54        2.43313600e+01       -8.54782380e-08  20.0630  19.1674
0202-10-31_16:59:12.560000      9684.94        2.49244700e+01       -4.70517580e-08  20.0878  19.4578
0202-10-31_16:59:12.965000      9685.34        2.55175600e+01       -4.91590180e-08  20.0878  19.4578
0202-10-31_16:59:13.363000      9685.74        2.61138400e+01       -6.74425780e-08  20.1236  19.2047
0202-10-31_16:59:13.760000      9686.14        2.67082700e+01       -3.40363380e-08  20.1236  19.2047
0202-10-31_16:59:14.176000      9686.56        2.73033100e+01        1.01571942e-07  20.1053  19.3597
0202-10-31_16:59:14.594000      9686.97        2.78756100e+01        4.15367502e-07  20.1053  19.3597
0202-10-31_16:59:15.070000      9687.45        2.84732500e+01        7.78373752e-07  20.1053  19.3597
0202-10-31_16:59:15.465000      9687.85        2.90688100e+01        2.23039873e-06  20.0922  19.3558
0202-10-31_16:59:15.870000      9688.25        2.96656200e+01        4.46991860e-06  20.0922  19.3558
0202-10-31_16:59:16.297000      9688.68        3.02597700e+01        1.02966085e-05  20.1484  19.2091
0202-10-31_16:59:16.700000      9689.08        3.08599300e+01        2.49180507e-05  20.1484  19.2091
