Repository: shortlab/2025-devitre-PhD

# 2025-devitre-PhD
Data repository for Alexis Devitre's PhD thesis

File: chapter 5/cold_vs_warm/20K/ffj23/Ic/0_degradation/step04/Ic_2023-10-31_17-00-24140320_ffj23-step04-20k.txt
# Ic = 27.16 A, n = 36.31 , Tavg = 20.11 K, f23-step4-20K
#datetime                        t_s     iHTS_A                vHTS_V                tHTS_K  tTAR_K
0202-10-31_17:00:01.500000      9733.88       -4.39218500e-01        8.30694380e-08  20.0279  19.1791
0202-10-31_17:00:01.914000      9734.29       -4.39800300e-01        1.42010738e-07  20.0279  19.1791
0202-10-31_17:00:02.316000      9734.70       -4.39617600e-01        1.78453948e-07  20.0548  19.4463
0202-10-31_17:00:02.710000      9735.09       -3.72349700e-01        1.26702048e-07  20.0548  19.4463
0202-10-31_17:00:03.120000      9735.50        1.98235300e-01        1.29366628e-07  20.0299  19.1431
0202-10-31_17:00:03.543000      9735.92        7.95604400e-01        1.39778828e-07  20.0299  19.1431
0202-10-31_17:00:03.945000      9736.33        1.38575600e+00        6.45992280e-08  20.0299  19.1431
0202-10-31_17:00:04.350000      9736.73        1.98247700e+00        1.35291680e-08  20.0342  19.4155
0202-10-31_17:00:04.742000      9737.12        2.57699700e+00        3.80725480e-08  20.0342  19.4155
0202-10-31_17:00:05.150000      9737.53        3.17413700e+00        1.34200788e-07  20.0230  19.2884
0202-10-31_17:00:05.540000      9737.92        3.77056600e+00        1.05876738e-07  20.0230  19.2884
0202-10-31_17:00:05.945000      9738.33        4.36750100e+00        6.21820780e-08  20.0230  19.2884
0202-10-31_17:00:06.348000      9738.73        4.96178700e+00        1.25399878e-07  20.0176  19.3924
0202-10-31_17:00:06.746000      9739.13        5.55613800e+00        7.69948780e-08  20.0176  19.3924
0202-10-31_17:00:07.152000      9739.53        6.13216900e+00        8.35025880e-08  20.0263  19.4086
0202-10-31_17:00:07.555000      9739.94        6.72589700e+00        1.18892158e-07  20.0263  19.4086
0202-10-31_17:00:07.950000      9740.33        7.52338000e+00        1.62896708e-07  20.0263  19.4086
0202-10-31_17:00:08.344000      9740.72        8.11892100e+00        6.62106680e-08  20.0205  19.2215
0202-10-31_17:00:08.742000      9741.12        8.71359400e+00        4.08013480e-08  20.0205  19.2215
0202-10-31_17:00:09.150000      9741.53        9.30822500e+00        7.17931380e-08  20.0195  19.3518
0202-10-31_17:00:09.550000      9741.93        9.90757100e+00        4.33451080e-08  20.0195  19.3518
0202-10-31_17:00:09.953000      9742.33        1.04793000e+01        5.25798680e-08  20.0195  19.3518
0202-10-31_17:00:10.350000      9742.73        1.10724200e+01        9.16881580e-08  20.0359  19.1510
0202-10-31_17:00:10.746000      9743.12        1.16685800e+01        1.07678558e-07  20.0359  19.1510
0202-10-31_17:00:11.152000      9743.53        1.22652600e+01        1.09104058e-07  20.0233  19.1767
0202-10-31_17:00:11.547000      9743.93        1.28605100e+01        7.34665480e-08  20.0233  19.1767
0202-10-31_17:00:11.945000      9744.32        1.34538600e+01        9.65224680e-08  20.0233  19.1767
0202-10-31_17:00:12.348000      9744.73        1.40513900e+01        7.21030280e-08  20.0329  19.2536
0202-10-31_17:00:12.750000      9745.13        1.46462400e+01        4.66919280e-08  20.0329  19.2536
0202-10-31_17:00:13.160000      9745.54        1.52420800e+01        9.61505980e-08  20.0329  19.2536
0202-10-31_17:00:13.562000      9745.94        1.58400200e+01        2.35120580e-08  20.0314  19.1370
0202-10-31_17:00:13.970000      9746.35        1.64319000e+01        5.58027380e-08  20.0314  19.1370
0202-10-31_17:00:14.380000      9746.76        1.70064400e+01        1.15363858e-07  20.0607  19.3877
0202-10-31_17:00:14.793000      9747.17        1.76021800e+01        8.69770180e-08  20.0607  19.3877
0202-10-31_17:00:15.188000      9747.57        1.81977400e+01        5.81565980e-08  20.0396  19.2758
0202-10-31_17:00:15.590000      9747.97        1.87912700e+01        4.22901680e-08  20.0396  19.2758
0202-10-31_17:00:16.086000      9748.47        1.93853200e+01        7.40850180e-08  20.0396  19.2758
0202-10-31_17:00:16.492000      9748.87        1.99804900e+01        5.89003380e-08  20.0584  19.2157
0202-10-31_17:00:16.895000      9749.27        2.05767800e+01        9.24305780e-08  20.0584  19.2157
0202-10-31_17:00:17.300000      9749.68        2.11669200e+01        1.42261108e-07  20.0335  19.4048
0202-10-31_17:00:17.703000      9750.08        2.17653000e+01        6.48502580e-08  20.0335  19.4048
0202-10-31_17:00:18.133000      9750.51        2.23588700e+01        1.23047848e-07  20.0335  19.4048
0202-10-31_17:00:18.535000      9750.91        2.29554600e+01        9.27404680e-08  20.0821  19.1730
0202-10-31_17:00:18.945000      9751.32        2.35284100e+01        1.17717708e-07  20.0821  19.1730
0202-10-31_17:00:19.348000      9751.73        2.43304200e+01        9.10050780e-08  20.0688  19.4133
0202-10-31_17:00:19.750000      9752.13        2.49246600e+01        7.06762080e-08  20.0688  19.4133
0202-10-31_17:00:20.156000      9752.53        2.55199200e+01        8.60468180e-08  20.0880  19.3041
0202-10-31_17:00:20.560000      9752.94        2.61139100e+01        8.49934780e-08  20.0880  19.3041
0202-10-31_17:00:20.950000      9753.33        2.67087300e+01        2.09384298e-07  20.0880  19.3041
0202-10-31_17:00:21.344000      9753.72        2.73047700e+01        3.70651758e-07  20.0786  19.4126
0202-10-31_17:00:21.746000      9754.13        2.78782100e+01        5.68920248e-07  20.0786  19.4126
0202-10-31_17:00:22.160000      9754.54        2.84728200e+01        1.04169049e-06  20.0998  19.4426
0202-10-31_17:00:22.562000      9754.94        2.90687200e+01        2.48373890e-06  20.0998  19.4426
0202-10-31_17:00:22.960000      9755.34        2.96637000e+01        4.49301245e-06  20.0998  19.4426
0202-10-31_17:00:23.363000      9755.74        3.02570500e+01        9.95168635e-06  20.1121  19.2553
0202-10-31_17:00:23.758000      9756.14        3.08509800e+01        2.31682416e-05  20.1121  19.2553

File: chapter 5/cold_vs_warm/20K/ffj23/Ic/0_degradation/step04/Ic_2023-10-31_17-00-55908447_ffj23-step04-20k.txt
# Ic = 27.32 A, n = 38.75 , Tavg = 20.13 K, f23-step4-20K
#datetime                        t_s     iHTS_A                vHTS_V                tHTS_K  tTAR_K
0202-10-31_17:00:32.880000      9765.26       -4.39652600e-01        7.49550510e-08  20.1152  19.4498
0202-10-31_17:00:33.293000      9765.67       -4.39913200e-01        4.13008610e-08  20.0948  19.1550
0202-10-31_17:00:33.695000      9766.07       -4.40250100e-01        2.72937810e-08  20.0948  19.1550
0202-10-31_17:00:34.110000      9766.49       -4.45322800e-01        6.54104010e-08  20.0948  19.1550
0202-10-31_17:00:34.520000      9766.90        4.37811200e-02       -1.73305490e-08  20.1208  19.4281
0202-10-31_17:00:34.926000      9767.31        6.37740000e-01        1.15513110e-08  20.1208  19.4281
0202-10-31_17:00:35.330000      9767.71        1.23347500e+00        4.34081210e-08  20.0804  19.2589
0202-10-31_17:00:35.730000      9768.11        1.83162900e+00        3.36155610e-08  20.0804  19.2589
0202-10-31_17:00:36.145000      9768.52        2.42710700e+00        2.83474110e-08  20.0804  19.2589
0202-10-31_17:00:36.543000      9768.92        3.02293300e+00       -2.92923490e-08  20.1173  19.2549
0202-10-31_17:00:36.945000      9769.33        3.61819500e+00       -1.20623990e-08  20.1173  19.2549
0202-10-31_17:00:37.350000      9769.73        4.21287500e+00       -1.03889890e-08  20.0847  19.4093
0202-10-31_17:00:37.754000      9770.13        4.80762900e+00       -5.73684890e-08  20.0847  19.4093
0202-10-31_17:00:38.150000      9770.53        5.40375200e+00        2.00923100e-09  20.1004  19.1794
0202-10-31_17:00:38.543000      9770.92        5.97666600e+00        3.09556310e-08  20.1004  19.1794
0202-10-31_17:00:38.945000      9771.32        6.56971200e+00        1.21142310e-08  20.1004  19.1794
0202-10-31_17:00:39.350000      9771.73        7.37222500e+00        3.78352210e-08  20.0627  19.3956
0202-10-31_17:00:39.754000      9772.13        7.96850000e+00       -3.17044090e-08  20.0627  19.3956
0202-10-31_17:00:40.168000      9772.55        8.56212900e+00       -3.95756590e-08  20.1057  19.2814
0202-10-31_17:00:40.590000      9772.97        9.15902000e+00       -4.49677690e-08  20.1057  19.2814
0202-10-31_17:00:41.055000      9773.43        9.75343500e+00       -1.85650190e-08  20.1057  19.2814
0202-10-31_17:00:41.470000      9773.85        1.03323100e+01       -6.78913900e-09  20.0625  19.2285
0202-10-31_17:00:41.860000      9774.24        1.09243800e+01       -4.12490690e-08  20.0625  19.2285
0202-10-31_17:00:42.254000      9774.63        1.15190800e+01        2.46958310e-08  20.0813  19.4317
0202-10-31_17:00:42.664000      9775.04        1.21125300e+01        1.02548810e-08  20.0813  19.4317
0202-10-31_17:00:43.090000      9775.47        1.27165700e+01       -4.27985290e-08  20.0813  19.4317
0202-10-31_17:00:43.496000      9775.87        1.33072000e+01        1.18043410e-08  20.0553  19.1441
0202-10-31_17:00:43.900000      9776.28        1.39007500e+01       -1.83182900e-09  20.0553  19.1441
0202-10-31_17:00:44.297000      9776.68        1.44959000e+01        3.57247810e-08  20.0773  19.4289
0202-10-31_17:00:44.700000      9777.08        1.50895100e+01       -2.63975900e-09  20.0773  19.4289
0202-10-31_17:00:45.110000      9777.49        1.56853800e+01       -4.18921900e-09  20.0773  19.4289
0202-10-31_17:00:45.516000      9777.89        1.62825600e+01        1.29787610e-08  20.0681  19.2437
0202-10-31_17:00:45.926000      9778.31        1.68569200e+01       -1.70806990e-08  20.0681  19.2437
0202-10-31_17:00:46.330000      9778.71        1.74503300e+01       -2.03035690e-08  20.0825  19.2694
0202-10-31_17:00:46.740000      9779.12        1.80450200e+01       -4.08803490e-08  20.0825  19.2694
0202-10-31_17:00:47.137000      9779.52        1.86419700e+01        2.91550810e-08  20.0599  19.3997
0202-10-31_17:00:47.540000      9779.92        1.92355700e+01        2.06020810e-08  20.0599  19.3997
0202-10-31_17:00:47.940000      9780.32        1.98316700e+01       -5.40197390e-08  20.0599  19.3997
0202-10-31_17:00:48.344000      9780.73        2.04258200e+01       -1.64810900e-09  20.0630  19.2929
0202-10-31_17:00:48.740000      9781.12        2.10206400e+01       -3.44346090e-08  20.0630  19.2929
0202-10-31_17:00:49.145000      9781.52        2.16146100e+01       -3.50543890e-08  20.0604  19.4058
0202-10-31_17:00:49.540000      9781.92        2.22119800e+01       -7.57740990e-08  20.0604  19.4058
0202-10-31_17:00:49.950000      9782.33        2.28067300e+01       -5.03598490e-08  20.0604  19.4058
0202-10-31_17:00:50.348000      9782.73        2.33808600e+01       -2.68060290e-08  20.0691  19.1691
0202-10-31_17:00:50.750000      9783.13        2.41806200e+01       -7.88677990e-08  20.0691  19.1691
0202-10-31_17:00:51.156000      9783.54        2.47725300e+01       -3.78381590e-08  20.0605  19.2493
0202-10-31_17:00:51.560000      9783.94        2.53711600e+01       -3.28179190e-08  20.0605  19.2493
0202-10-31_17:00:51.953000      9784.33        2.59646900e+01       -2.07667900e-09  20.0605  19.2493
0202-10-31_17:00:52.344000      9784.73        2.65605900e+01        8.89694510e-08  20.0993  19.4304
0202-10-31_17:00:52.740000      9785.12        2.71576900e+01        1.57703391e-07  20.0993  19.4304
0202-10-31_17:00:53.140000      9785.52        2.77332000e+01        3.35147281e-07  20.0903  19.1554
0202-10-31_17:00:53.547000      9785.93        2.83305500e+01        7.05529631e-07  20.0903  19.1554
0202-10-31_17:00:53.953000      9786.33        2.89243300e+01        1.98321239e-06  20.0903  19.1554
0202-10-31_17:00:54.344000      9786.72        2.95176400e+01        3.97358361e-06  20.0975  19.3921
0202-10-31_17:00:54.754000      9787.13        3.01124400e+01        8.30735461e-06  20.0975  19.3921
0202-10-31_17:00:55.160000      9787.54        3.07060500e+01        1.86363484e-05  20.1336  19.2441
0202-10-31_17:00:55.550000      9787.93        3.13016100e+01        3.51455712e-02  20.1336  19.2441

File: chapter 5/cold_vs_warm/20K/ffj23/Ic/0_degradation/step04/Ic_2023-10-31_17-01-51313657_ffj23-step04-20k.txt
# Ic = 27.33 A, n = 38.82 , Tavg = 20.12 K, f23-step4-20K
#datetime                        t_s     iHTS_A                vHTS_V                tHTS_K  tTAR_K
0202-10-31_17:01:28.434000      9820.81       -4.39301700e-01       -2.04106689e-07  20.0786  19.1795
0202-10-31_17:01:28.840000      9821.22       -4.39674200e-01       -1.48202329e-07  20.0786  19.1795
0202-10-31_17:01:29.234000      9821.61       -4.40316700e-01       -2.03734819e-07  20.0412  19.4118
0202-10-31_17:01:29.630000      9822.01       -4.43292300e-01       -2.75133729e-07  20.0412  19.4118
0202-10-31_17:01:30.080000      9822.46        7.90821600e-02       -2.21026739e-07  20.0412  19.4118
0202-10-31_17:01:30.473000      9822.85        6.65202100e-01       -2.06089759e-07  20.0822  19.2141
0202-10-31_17:01:30.867000      9823.24        1.25922300e+00       -1.47333629e-07  20.0822  19.2141
0202-10-31_17:01:31.277000      9823.66        1.85384000e+00       -1.61030709e-07  20.0471  19.2896
0202-10-31_17:01:31.676000      9824.06        2.45230600e+00       -2.12038789e-07  20.0471  19.2896
0202-10-31_17:01:32.094000      9824.47        3.04506900e+00       -2.08506029e-07  20.0471  19.2896
0202-10-31_17:01:32.496000      9824.88        3.64239800e+00       -2.43461759e-07  20.0705  19.3832
0202-10-31_17:01:32.900000      9825.28        4.23688200e+00       -2.15633529e-07  20.0705  19.3832
0202-10-31_17:01:33.300000      9825.68        4.83099000e+00       -2.38689429e-07  20.0669  19.1489
0202-10-31_17:01:33.707000      9826.09        5.42673300e+00       -2.29826549e-07  20.0669  19.1489
0202-10-31_17:01:34.120000      9826.50        6.00081000e+00       -2.43089889e-07  20.0669  19.1489
0202-10-31_17:01:34.527000      9826.91        6.59830400e+00       -2.28029179e-07  20.0795  19.4441
0202-10-31_17:01:34.926000      9827.31        7.39266300e+00       -2.61993249e-07  20.0795  19.4441
0202-10-31_17:01:35.330000      9827.71        7.99197700e+00       -2.78603419e-07  20.0575  19.1779
0202-10-31_17:01:35.730000      9828.11        8.58938100e+00       -2.14951769e-07  20.0575  19.1779
0202-10-31_17:01:36.137000      9828.52        9.18005200e+00       -2.58894339e-07  20.0575  19.1779
0202-10-31_17:01:36.530000      9828.91        9.77543400e+00       -2.49287469e-07  20.0841  19.3286
0202-10-31_17:01:36.920000      9829.30        1.03491600e+01       -1.62765609e-07  20.0841  19.3286
0202-10-31_17:01:37.324000      9829.70        1.09402100e+01       -2.04291029e-07  20.0574  19.3472
0202-10-31_17:01:37.727000      9830.11        1.15379300e+01       -1.56195909e-07  20.0574  19.3472
0202-10-31_17:01:38.140000      9830.52        1.21311200e+01       -2.39804559e-07  20.0574  19.3472
0202-10-31_17:01:38.543000      9830.92        1.27262300e+01       -2.15447109e-07  20.0869  19.1757
0202-10-31_17:01:38.945000      9831.33        1.33217000e+01       -1.86937119e-07  20.0869  19.1757
0202-10-31_17:01:39.348000      9831.73        1.39159100e+01       -2.23070429e-07  20.0362  19.4125
0202-10-31_17:01:39.746000      9832.13        1.45088300e+01       -1.84891839e-07  20.0362  19.4125
0202-10-31_17:01:40.150000      9832.53        1.51052800e+01       -2.35218169e-07  20.0655  19.2072
0202-10-31_17:01:40.555000      9832.93        1.56987500e+01       -1.71194649e-07  20.0655  19.2072
0202-10-31_17:01:40.945000      9833.33        1.62937400e+01       -1.61464059e-07  20.0655  19.2072
0202-10-31_17:01:41.336000      9833.72        1.68683200e+01       -2.19227779e-07  20.0352  19.3012
0202-10-31_17:01:41.740000      9834.12        1.74639300e+01       -2.06026419e-07  20.0352  19.3012
0202-10-31_17:01:42.150000      9834.53        1.80593700e+01       -2.08691479e-07  20.0491  19.3778
0202-10-31_17:01:42.550000      9834.93        1.86541000e+01       -2.59201849e-07  20.0491  19.3778
0202-10-31_17:01:42.953000      9835.33        1.92479300e+01       -2.91305779e-07  20.0491  19.3778
0202-10-31_17:01:43.350000      9835.73        1.98441700e+01       -2.22200009e-07  20.0777  19.3565
0202-10-31_17:01:43.742000      9836.12        2.04388700e+01       -1.40202769e-07  20.0777  19.3565
0202-10-31_17:01:44.137000      9836.52        2.10327500e+01       -1.71315859e-07  20.0429  19.4465
0202-10-31_17:01:44.530000      9836.91        2.16250000e+01       -1.38529359e-07  20.0429  19.4465
0202-10-31_17:01:44.934000      9837.31        2.22207600e+01       -1.68340899e-07  20.0429  19.4465
0202-10-31_17:01:45.336000      9837.72        2.28147500e+01       -1.88297899e-07  20.0304  19.1767
0202-10-31_17:01:45.730000      9838.11        2.33915100e+01       -1.34314829e-07  20.0304  19.1767
0202-10-31_17:01:46.125000      9838.50        2.41906300e+01       -1.84827119e-07  20.0673  19.3396
0202-10-31_17:01:46.523000      9838.90        2.47881600e+01       -1.88049989e-07  20.0673  19.3396
0202-10-31_17:01:46.926000      9839.31        2.53810200e+01       -1.75902249e-07  20.0673  19.3396
0202-10-31_17:01:47.330000      9839.71        2.59769400e+01       -1.46648509e-07  20.0511  19.3466
0202-10-31_17:01:47.723000      9840.10        2.65711900e+01       -1.66729469e-07  20.0511  19.3466
0202-10-31_17:01:48.120000      9840.50        2.71651300e+01       -5.82689490e-08  20.0763  19.1896
0202-10-31_17:01:48.520000      9840.90        2.77381300e+01        1.79660481e-07  20.0763  19.1896
0202-10-31_17:01:48.938000      9841.32        2.83359700e+01        5.68820891e-07  20.0763  19.1896
0202-10-31_17:01:49.340000      9841.72        2.89297100e+01        1.91157856e-06  20.0607  19.4253
0202-10-31_17:01:49.740000      9842.12        2.95241800e+01        3.67392858e-06  20.0607  19.4253
0202-10-31_17:01:50.150000      9842.53        3.01166500e+01        8.48473828e-06  20.1195  19.2201
0202-10-31_17:01:50.540000      9842.92        3.07116700e+01        1.82691120e-05  20.1195  19.2201
0202-10-31_17:01:50.953000      9843.33        3.13066600e+01        3.36660936e-02  20.1195  19.2201

File: chapter 5/cold_vs_warm/20K/ffj23/Ic/0_degradation/step04/Ic_2023-10-31_17-03-02300767_ffj23-step04-20k.txt
# Ic = 27.29 A, n = 38.60 , Tavg = 20.15 K, f23-step4-20K
#datetime                        t_s     iHTS_A                vHTS_V                tHTS_K  tTAR_K
0202-10-31_17:02:17.676000      9870.05       -4.40239300e-01       -2.87365511e-07  20.0871  19.3177
0202-10-31_17:02:18.090000      9870.47       -4.40312000e-01       -3.16557281e-07  20.0871  19.3177
0202-10-31_17:02:18.484000      9870.86       -4.40401100e-01       -3.05835041e-07  20.1075  19.1972
0202-10-31_17:02:18.887000      9871.27       -4.40891400e-01       -2.59413321e-07  20.1075  19.1972
0202-10-31_17:02:19.293000      9871.67       -4.41166000e-01       -2.85196281e-07  20.0736  19.4190
0202-10-31_17:02:19.688000      9872.07       -4.43987300e-01       -3.02798101e-07  20.0736  19.4190
0202-10-31_17:02:20.094000      9872.47       -4.27029100e-01       -3.31617991e-07  20.1025  19.1876
0202-10-31_17:02:20.516000      9872.89       -7.09883800e-02       -3.15069801e-07  20.1025  19.1876
0202-10-31_17:02:20.906000      9873.29        1.16801100e-01       -2.87861341e-07  20.1025  19.1876
0202-10-31_17:02:21.305000      9873.68        5.21760000e-01       -3.33229431e-07  20.0687  19.3423
0202-10-31_17:02:21.695000      9874.08        7.02508200e-01       -2.62202341e-07  20.0687  19.3423
0202-10-31_17:02:22.113000      9874.49        1.11648600e+00       -3.26907651e-07  20.0979  19.3407
0202-10-31_17:02:22.516000      9874.90        1.30182400e+00       -2.90526411e-07  20.0979  19.3407
0202-10-31_17:02:22.918000      9875.30        1.71046800e+00       -2.65549171e-07  20.0979  19.3407
0202-10-31_17:02:23.324000      9875.70        1.89661200e+00       -3.02610491e-07  20.0692  19.1650
0202-10-31_17:02:23.727000      9876.11        2.28732500e+00       -2.73603521e-07  20.0692  19.1650
0202-10-31_17:02:24.120000      9876.50        2.49268400e+00       -2.85503351e-07  20.0692  19.1650
0202-10-31_17:02:24.516000      9876.89        2.88188400e+00       -3.83491031e-07  20.0866  19.4492
0202-10-31_17:02:24.910000      9877.29        3.08519900e+00       -3.81941571e-07  20.0866  19.4492
0202-10-31_17:02:25.320000      9877.70        3.47765700e+00       -3.84172791e-07  20.0670  19.1539
0202-10-31_17:02:25.727000      9878.10        3.68198400e+00       -3.44630641e-07  20.0670  19.1539
0202-10-31_17:02:26.125000      9878.50        4.07010100e+00       -3.32668831e-07  20.0733  19.3743
0202-10-31_17:02:26.530000      9878.91        4.27752600e+00       -3.56840361e-07  20.0733  19.3743
0202-10-31_17:02:26.934000      9879.31        4.66454200e+00       -3.52625841e-07  20.0733  19.3743
0202-10-31_17:02:27.344000      9879.72        4.87083700e+00       -3.54299251e-07  20.0514  19.2989
0202-10-31_17:02:27.746000      9880.13        5.25989900e+00       -2.78995631e-07  20.0514  19.2989
0202-10-31_17:02:28.150000      9880.53        5.46347700e+00       -3.33350591e-07  20.0816  19.1997
0202-10-31_17:02:28.543000      9880.92        5.85623500e+00       -3.19591411e-07  20.0816  19.1997
0202-10-31_17:02:28.938000      9881.32        6.04049300e+00       -2.44596171e-07  20.0816  19.1997
0202-10-31_17:02:29.340000      9881.72        6.44595700e+00       -2.71613441e-07  20.0435  19.4110
0202-10-31_17:02:29.742000      9882.12        6.63687400e+00       -2.43722411e-07  20.0435  19.4110
0202-10-31_17:02:30.150000      9882.53        7.04630100e+00       -3.21753171e-07  20.0708  19.1810
0202-10-31_17:02:30.550000      9882.93        7.43159700e+00       -3.42391961e-07  20.0708  19.1810
0202-10-31_17:02:30.945000      9883.32        7.64086500e+00       -3.19026121e-07  20.0708  19.1810
0202-10-31_17:02:31.340000      9883.72        8.02861800e+00       -2.92809271e-07  20.0226  19.3481
0202-10-31_17:02:31.734000      9884.11        8.21466400e+00       -3.26587481e-07  20.0226  19.3481
0202-10-31_17:02:32.145000      9884.52        8.62497000e+00       -3.82120091e-07  20.0226  19.3481
0202-10-31_17:02:32.550000      9884.93        8.80962700e+00       -3.49829371e-07  20.0524  19.3269
0202-10-31_17:02:32.957000      9885.34        9.21484500e+00       -2.67831991e-07  20.0524  19.3269
0202-10-31_17:02:33.360000      9885.74        9.39954300e+00       -3.23116691e-07  20.0123  19.1736
0202-10-31_17:02:33.760000      9886.14        9.81196200e+00       -2.42296911e-07  20.0123  19.1736
0202-10-31_17:02:34.156000      9886.54        9.99620100e+00       -3.02725811e-07  20.0305  19.4452
0202-10-31_17:02:34.547000      9886.93        1.03866600e+01       -3.23240651e-07  20.0305  19.4452
0202-10-31_17:02:34.945000      9887.33        1.05926400e+01       -3.46482451e-07  20.0305  19.4452
0202-10-31_17:02:35.350000      9887.73        1.09797800e+01       -3.35698091e-07  20.0115  19.1468
0202-10-31_17:02:35.754000      9888.13        1.11844300e+01       -3.41028231e-07  20.0115  19.1468
0202-10-31_17:02:36.156000      9888.54        1.15759300e+01       -3.83793301e-07  20.0317  19.3828
0202-10-31_17:02:36.550000      9888.93        1.17809900e+01       -3.07373981e-07  20.0317  19.3828
0202-10-31_17:02:36.945000      9889.32        1.21747800e+01       -2.87169031e-07  20.0317  19.3828
0202-10-31_17:02:37.344000      9889.72        1.23755900e+01       -3.18963941e-07  20.0176  19.2878
0202-10-31_17:02:37.750000      9890.13        1.27654700e+01       -3.24541991e-07  20.0176  19.2878
0202-10-31_17:02:38.152000      9890.53        1.29685600e+01       -3.05266721e-07  20.0529  19.2073
0202-10-31_17:02:38.555000      9890.93        1.33591900e+01       -2.75021281e-07  20.0529  19.2073
0202-10-31_17:02:38.957000      9891.34        1.35635500e+01       -3.06568261e-07  20.0529  19.2073
0202-10-31_17:02:39.360000      9891.74        1.39540500e+01       -2.37214471e-07  20.0765  19.2749
0202-10-31_17:02:39.754000      9892.13        1.41599900e+01       -2.56117871e-07  20.0765  19.2749
0202-10-31_17:02:40.150000      9892.53        1.45499400e+01       -3.30863781e-07  20.0563  19.1817
0202-10-31_17:02:40.543000      9892.92        1.47334200e+01       -3.16360841e-07  20.0563  19.1817
0202-10-31_17:02:40.938000      9893.32        1.51427300e+01       -3.45182491e-07  20.0563  19.1817
0202-10-31_17:02:41.330000      9893.71        1.55309000e+01       -3.10600301e-07  20.0202  19.3597
0202-10-31_17:02:41.723000      9894.10        1.57365500e+01       -3.05580051e-07  20.0202  19.3597
0202-10-31_17:02:42.120000      9894.50        1.61263200e+01       -2.79239261e-07  20.0650  19.3240
0202-10-31_17:02:42.523000      9894.90        1.63304000e+01       -2.81346531e-07  20.0650  19.3240
0202-10-31_17:02:42.926000      9895.30        1.67219400e+01       -2.96717151e-07  20.0650  19.3240
0202-10-31_17:02:43.332000      9895.71        1.69050500e+01       -2.91015151e-07  20.0325  19.1849
0202-10-31_17:02:43.730000      9896.11        1.73172200e+01       -3.06571711e-07  20.0325  19.1849
0202-10-31_17:02:44.133000      9896.51        1.75023400e+01       -2.56183331e-07  20.0325  19.1849
0202-10-31_17:02:44.535000      9896.91        1.79111700e+01       -2.78247611e-07  20.0648  19.4534
0202-10-31_17:02:44.938000      9897.32        1.80966000e+01       -2.83081921e-07  20.0648  19.4534
0202-10-31_17:02:45.330000      9897.71        1.85070600e+01       -2.61947311e-07  20.0457  19.1531
0202-10-31_17:02:45.723000      9898.10        1.86911800e+01       -3.72888521e-07  20.0457  19.1531
0202-10-31_17:02:46.120000      9898.50        1.90837300e+01       -3.45556081e-07  20.0457  19.1531
0202-10-31_17:02:46.527000      9898.91        1.92866800e+01       -3.49212801e-07  20.0672  19.3945
0202-10-31_17:02:46.934000      9899.31        1.96765900e+01       -3.16859271e-07  20.0672  19.3945
0202-10-31_17:02:47.340000      9899.72        1.98804300e+01       -2.97769581e-07  20.0556  19.2892
0202-10-31_17:02:47.730000      9900.11        2.02723700e+01       -2.76449031e-07  20.0556  19.2892
0202-10-31_17:02:48.125000      9900.50        2.04785000e+01       -2.53207151e-07  20.0966  19.2197
0202-10-31_17:02:48.520000      9900.90        2.08674200e+01       -2.68019981e-07  20.0966  19.2197
0202-10-31_17:02:48.920000      9901.30        2.10704700e+01       -2.29655381e-07  20.0966  19.2197
0202-10-31_17:02:49.324000      9901.70        2.14620000e+01       -2.14656631e-07  20.0576  19.4186
0202-10-31_17:02:49.723000      9902.10        2.16645200e+01       -2.80477621e-07  20.0576  19.4186
0202-10-31_17:02:50.130000      9902.51        2.20556500e+01       -2.74837601e-07  20.1035  19.1871
0202-10-31_17:02:50.530000      9902.91        2.22652500e+01       -2.76387051e-07  20.1035  19.1871
0202-10-31_17:02:50.926000      9903.30        2.26505900e+01       -2.24263271e-07  20.1035  19.1871
0202-10-31_17:02:51.316000      9903.70        2.28562500e+01       -2.74589681e-07  20.0711  19.3688
0202-10-31_17:02:51.720000      9904.10        2.32467500e+01       -2.61698191e-07  20.0711  19.3688
0202-10-31_17:02:52.133000      9904.51        2.34310000e+01       -2.39757851e-07  20.1133  19.3229
0202-10-31_17:02:52.543000      9904.92        2.38387900e+01       -3.09422271e-07  20.1133  19.3229
0202-10-31_17:02:52.945000      9905.33        2.42311900e+01       -2.64367111e-07  20.1133  19.3229
0202-10-31_17:02:53.350000      9905.73        2.44394500e+01       -2.86555341e-07  20.1008  19.1939
0202-10-31_17:02:53.754000      9906.13        2.48301600e+01       -2.19556791e-07  20.1008  19.1939
0202-10-31_17:02:54.152000      9906.53        2.50302200e+01       -1.96872731e-07  20.1457  19.4584
0202-10-31_17:02:54.543000      9906.92        2.54201200e+01       -2.28977501e-07  20.1457  19.4584
0202-10-31_17:02:54.945000      9907.32        2.56040800e+01       -2.71742531e-07  20.1457  19.4584
0202-10-31_17:02:55.340000      9907.72        2.60149200e+01       -2.28853541e-07  20.1218  19.1626
0202-10-31_17:02:55.750000      9908.13        2.62009000e+01       -1.64396101e-07  20.1218  19.1626
0202-10-31_17:02:56.164000      9908.54        2.66104200e+01       -1.99351871e-07  20.1285  19.4078
0202-10-31_17:02:56.566000      9908.95        2.67963000e+01       -1.71027781e-07  20.1285  19.4078
0202-10-31_17:02:57.004000      9909.38        2.72063600e+01       -9.60340310e-08  20.1285  19.4078
0202-10-31_17:02:57.473000      9909.85        2.73922200e+01        9.76293900e-09  20.0815  19.2973
0202-10-31_17:02:57.867000      9910.25        2.77814500e+01        1.43202229e-07  20.0815  19.2973
0202-10-31_17:02:58.266000      9910.65        2.79862000e+01        2.96226659e-07  20.1223  19.2371
0202-10-31_17:02:58.670000      9911.05        2.83802100e+01        6.09092269e-07  20.1223  19.2371
0202-10-31_17:02:59.098000      9911.48        2.85815900e+01        9.44890109e-07  20.1223  19.2371
0202-10-31_17:02:59.508000      9911.89        2.89697000e+01        1.53572918e-06  20.1038  19.4362
0202-10-31_17:02:59.914000      9912.29        2.91744600e+01        2.40503671e-06  20.1038  19.4362
0202-10-31_17:03:00.316000      9912.69        2.95683500e+01        4.21096017e-06  20.1570  19.2069
0202-10-31_17:03:00.720000      9913.10        2.97729700e+01        5.63912597e-06  20.1570  19.2069
0202-10-31_17:03:01.125000      9913.50        3.01606800e+01        8.82487207e-06  20.1497  19.3953
0202-10-31_17:03:01.527000      9913.91        3.03701200e+01        1.23257778e-05  20.1497  19.3953
0202-10-31_17:03:01.926000      9914.31        3.07581100e+01        2.18272973e-05  20.1497  19.3953

File: chapter 5/cold_vs_warm/20K/ffj23/Ic/0_degradation/step04/Ic_2023-10-31_17-03-53306912_ffj23-step04-20k.txt
# Ic = 27.11 A, n = 36.31 , Tavg = 20.19 K, f23-step4-20K
#datetime                        t_s     iHTS_A                vHTS_V                tHTS_K  tTAR_K
0202-10-31_17:03:08.188000      9920.57       -4.38507100e-01        1.11043417e-07  20.1789  19.2514
0202-10-31_17:03:08.590000      9920.97       -4.38679400e-01        7.91865770e-08  20.1789  19.2514
0202-10-31_17:03:09.082000      9921.46       -4.39599600e-01        9.95154570e-08  20.1789  19.2514
0202-10-31_17:03:09.490000      9921.87       -4.39531300e-01        7.73892070e-08  20.1637  19.4432
0202-10-31_17:03:09.887000      9922.27       -4.39532300e-01        1.44263787e-07  20.1637  19.4432
0202-10-31_17:03:10.300000      9922.68       -4.42735100e-01        7.85666270e-08  20.1963  19.2122
0202-10-31_17:03:10.700000      9923.08       -4.20587700e-01        4.43544970e-08  20.1963  19.2122
0202-10-31_17:03:11.105000      9923.48       -6.51774300e-02        4.18753670e-08  20.1963  19.2122
0202-10-31_17:03:11.516000      9923.89        1.18200800e-01        3.29504870e-08  20.1344  19.3932
0202-10-31_17:03:11.910000      9924.29        5.32099900e-01        5.02424370e-08  20.1344  19.3932
0202-10-31_17:03:12.324000      9924.70        7.16439800e-01        8.27190670e-08  20.1359  19.3365
0202-10-31_17:03:12.727000      9925.11        1.12481700e+00        4.53461470e-08  20.1359  19.3365
0202-10-31_17:03:13.125000      9925.51        1.31073700e+00        1.03284170e-08  20.1359  19.3365
0202-10-31_17:03:13.547000      9925.92        1.72231500e+00        8.20992770e-08  20.1057  19.2143
0202-10-31_17:03:13.945000      9926.32        1.90414700e+00        9.95654700e-09  20.1057  19.2143
0202-10-31_17:03:14.348000      9926.73        2.29555000e+00        5.61303770e-08  20.1277  19.4675
0202-10-31_17:03:14.750000      9927.13        2.50174800e+00        6.77822970e-08  20.1277  19.4675
0202-10-31_17:03:15.160000      9927.54        2.89198600e+00        2.45214470e-08  20.1025  19.1733
0202-10-31_17:03:15.566000      9927.94        3.09365400e+00        1.89433970e-08  20.1025  19.1733
0202-10-31_17:03:15.970000      9928.35        3.48372800e+00        3.94472700e-09  20.1025  19.1733
0202-10-31_17:03:16.380000      9928.76        3.68997300e+00       -1.88010330e-08  20.1281  19.4191
0202-10-31_17:03:16.793000      9929.17        4.08017600e+00       -2.71680630e-08  20.1281  19.4191
0202-10-31_17:03:17.195000      9929.58        4.28636300e+00        5.90437570e-08  20.1005  19.2962
0202-10-31_17:03:17.590000      9929.97        4.67512700e+00        7.16253470e-08  20.1005  19.2962
0202-10-31_17:03:18.082000      9930.46        4.87937100e+00        2.24765570e-08  20.1005  19.2962
0202-10-31_17:03:18.492000      9930.87        5.26949300e+00       -4.79389300e-09  20.1340  19.2334
0202-10-31_17:03:18.890000      9931.27        5.47630200e+00       -2.88414730e-08  20.1340  19.2334
0202-10-31_17:03:19.290000      9931.67        5.87022800e+00        1.62787270e-08  20.0864  19.4263
0202-10-31_17:03:19.690000      9932.07        6.04747100e+00        1.79521470e-08  20.0864  19.4263
0202-10-31_17:03:20.110000      9932.49        6.46224200e+00        6.07171670e-08  20.0864  19.4263
0202-10-31_17:03:20.504000      9932.88        6.64583800e+00        2.59473470e-08  20.1062  19.1857
0202-10-31_17:03:20.926000      9933.30        7.05514400e+00        3.38805670e-08  20.1062  19.1857
0202-10-31_17:03:21.324000      9933.71        7.44408500e+00        7.91165700e-09  20.0951  19.3741
0202-10-31_17:03:21.746000      9934.13        7.64710500e+00        4.52225970e-08  20.0951  19.3741
0202-10-31_17:03:22.152000      9934.53        8.03801200e+00       -1.91743830e-08  20.1433  19.3224
0202-10-31_17:03:22.555000      9934.93        8.22238800e+00       -5.05357830e-08  20.1433  19.3224
0202-10-31_17:03:22.957000      9935.34        8.63468100e+00       -5.97705430e-08  20.1433  19.3224
0202-10-31_17:03:23.370000      9935.75        8.81711400e+00       -2.09721330e-08  20.0849  19.1950
0202-10-31_17:03:23.790000      9936.17        9.23386200e+00       -7.39889300e-09  20.0849  19.1950
0202-10-31_17:03:24.195000      9936.58        9.41082400e+00       -2.14059830e-08  20.0714  19.4522
0202-10-31_17:03:24.590000      9936.97        9.82414600e+00       -1.76872930e-08  20.0714  19.4522
0202-10-31_17:03:25.043000      9937.42        1.00116500e+01       -5.46883230e-08  20.0714  19.4522
0202-10-31_17:03:25.465000      9937.85        1.03987500e+01        1.90038570e-08  20.0576  19.1565
0202-10-31_17:03:25.880000      9938.26        1.06046800e+01       -4.42759730e-08  20.0576  19.1565
0202-10-31_17:03:26.290000      9938.67        1.09951600e+01        2.61313570e-08  20.0860  19.4055
0202-10-31_17:03:26.684000      9939.06        1.11967400e+01        3.63577770e-08  20.0860  19.4055
0202-10-31_17:03:27.094000      9939.47        1.15905200e+01        5.05873700e-09  20.0860  19.4055
0202-10-31_17:03:27.492000      9939.87        1.17913500e+01        1.75783570e-08  20.0672  19.2935
0202-10-31_17:03:27.895000      9940.28        1.21836000e+01       -1.47893000e-10  20.0672  19.2935
0202-10-31_17:03:28.300000      9940.68        1.23925600e+01        1.11936670e-08  20.0970  19.2254
0202-10-31_17:03:28.703000      9941.08        1.27793400e+01        1.55941270e-08  20.0970  19.2254
0202-10-31_17:03:29.110000      9941.49        1.29874900e+01        8.28068700e-09  20.0970  19.2254
0202-10-31_17:03:29.504000      9941.88        1.33733400e+01       -3.87608230e-08  20.0691  19.4201
0202-10-31_17:03:29.902000      9942.28        1.35801700e+01       -3.01458430e-08  20.0691  19.4201
0202-10-31_17:03:30.305000      9942.68        1.39694600e+01       -4.98266300e-09  20.1157  19.1878
0202-10-31_17:03:30.703000      9943.08        1.41777800e+01       -2.18407530e-08  20.1157  19.1878
0202-10-31_17:03:31.110000      9943.49        1.45689400e+01       -1.57049030e-08  20.1157  19.1878
0202-10-31_17:03:31.510000      9943.89        1.47468300e+01       -3.64676230e-08  20.0667  19.3671
0202-10-31_17:03:31.914000      9944.29        1.51582300e+01        8.11671370e-08  20.0667  19.3671
0202-10-31_17:03:32.324000      9944.70        1.55471300e+01        1.59040170e-08  20.1148  19.3175
0202-10-31_17:03:32.734000      9945.11        1.57526500e+01       -1.38792300e-09  20.1148  19.3175
0202-10-31_17:03:33.137000      9945.51        1.61404800e+01       -1.96095330e-08  20.1148  19.3175
0202-10-31_17:03:33.550000      9945.93        1.63475100e+01       -3.69635930e-08  20.1061  19.1893
0202-10-31_17:03:33.953000      9946.33        1.67362400e+01       -3.87621430e-08  20.1061  19.1893
0202-10-31_17:03:34.383000      9946.76        1.69224500e+01       -2.04167130e-08  20.1009  19.4491
0202-10-31_17:03:34.793000      9947.17        1.73319100e+01        1.31135170e-08  20.1009  19.4491
0202-10-31_17:03:35.190000      9947.57        1.75174400e+01       -1.88521300e-09  20.0437  19.1518
0202-10-31_17:03:35.598000      9947.98        1.79279900e+01        3.15210670e-08  20.0437  19.1518
0202-10-31_17:03:36.030000      9948.41        1.81120600e+01       -3.51675430e-08  20.0437  19.1518
0202-10-31_17:03:36.470000      9948.85        1.85211600e+01        8.65108700e-09  20.0787  19.3976
0202-10-31_17:03:36.870000      9949.25        1.87071900e+01       -3.52295230e-08  20.0787  19.3976
0202-10-31_17:03:37.285000      9949.66        1.90989600e+01       -8.64084300e-09  20.0668  19.2910
0202-10-31_17:03:37.690000      9950.07        1.93046300e+01        1.15640670e-08  20.0668  19.2910
0202-10-31_17:03:38.090000      9950.47        1.96912900e+01        2.10467370e-08  20.0993  19.2252
0202-10-31_17:03:38.492000      9950.87        1.99013900e+01       -1.21116330e-08  20.0993  19.2252
0202-10-31_17:03:38.900000      9951.28        2.02920800e+01       -2.52510230e-08  20.0993  19.2252
0202-10-31_17:03:39.300000      9951.68        2.04915700e+01       -1.71318730e-08  20.0673  19.4231
0202-10-31_17:03:39.695000      9952.07        2.08875600e+01        2.92903970e-08  20.0673  19.4231
0202-10-31_17:03:40.110000      9952.49        2.10923300e+01       -7.68693000e-10  20.0673  19.4231
0202-10-31_17:03:40.504000      9952.88        2.14806000e+01        9.27178700e-09  20.1118  19.1889
0202-10-31_17:03:40.906000      9953.28        2.16809300e+01       -5.04519300e-09  20.1118  19.1889
0202-10-31_17:03:41.305000      9953.68        2.20695100e+01        4.20582870e-08  20.0950  19.3722
0202-10-31_17:03:41.710000      9954.09        2.22757900e+01        2.20393070e-08  20.0950  19.3722
0202-10-31_17:03:42.125000      9954.50        2.26649800e+01        1.46252700e-09  20.0950  19.3722
0202-10-31_17:03:42.530000      9954.91        2.28704300e+01       -9.13576300e-09  20.1055  19.3199
0202-10-31_17:03:42.945000      9955.33        2.32615500e+01        2.74314170e-08  20.1055  19.3199
0202-10-31_17:03:43.348000      9955.73        2.34464100e+01       -1.73168930e-08  20.0980  19.1916
0202-10-31_17:03:43.746000      9956.13        2.38578400e+01        3.04683570e-08  20.0980  19.1916
0202-10-31_17:03:44.152000      9956.53        2.42474600e+01       -5.54102300e-09  20.1322  19.4578
0202-10-31_17:03:44.555000      9956.94        2.44567800e+01        3.25756170e-08  20.1322  19.4578
0202-10-31_17:03:44.950000      9957.33        2.48442700e+01        8.62487970e-08  20.1322  19.4578
0202-10-31_17:03:45.350000      9957.73        2.50502700e+01       -4.17728300e-09  20.1277  19.1604
0202-10-31_17:03:45.746000      9958.12        2.54421200e+01       -4.42442300e-09  20.1277  19.1604
0202-10-31_17:03:46.152000      9958.53        2.56238600e+01       -4.26649130e-08  20.1448  19.4043
0202-10-31_17:03:46.555000      9958.93        2.60344200e+01        1.21570700e-09  20.1448  19.4043
0202-10-31_17:03:46.957000      9959.34        2.62189200e+01        8.01140570e-08  20.1448  19.4043
0202-10-31_17:03:47.350000      9959.73        2.66301600e+01        1.61243627e-07  20.0957  19.2977
0202-10-31_17:03:47.746000      9960.13        2.68154200e+01        2.08966897e-07  20.0957  19.2977
0202-10-31_17:03:48.140000      9960.52        2.72302100e+01        2.68837917e-07  20.1248  19.2284
0202-10-31_17:03:48.547000      9960.93        2.74066800e+01        3.48789897e-07  20.1248  19.2284
0202-10-31_17:03:48.953000      9961.33        2.77972000e+01        4.92269607e-07  20.1248  19.2284
0202-10-31_17:03:49.350000      9961.73        2.80025100e+01        6.98657277e-07  20.1058  19.4321
0202-10-31_17:03:49.754000      9962.13        2.83947500e+01        9.43161587e-07  20.1058  19.4321
0202-10-31_17:03:50.160000      9962.54        2.85991800e+01        1.35593692e-06  20.1499  19.2041
0202-10-31_17:03:50.555000      9962.93        2.89881500e+01        1.96350998e-06  20.1499  19.2041
0202-10-31_17:03:50.945000      9963.33        2.91926700e+01        2.64130442e-06  20.1499  19.2041
0202-10-31_17:03:51.350000      9963.73        2.95818300e+01        4.54248899e-06  20.1286  19.3910
0202-10-31_17:03:51.754000      9964.14        2.97875000e+01        5.85810339e-06  20.1286  19.3910
0202-10-31_17:03:52.152000      9964.53        3.01846600e+01        1.01534467e-05  20.1899  19.3427
0202-10-31_17:03:52.543000      9964.92        3.03885400e+01        1.31993697e-05  20.1899  19.3427
0202-10-31_17:03:52.945000      9965.33        3.07798400e+01        2.35827158e-05  20.1899  19.3427
