Repository: shortlab/2025-devitre-PhD

# 2025-devitre-PhD
Data repository for Alexis Devitre's PhD thesis

File: chapter 5/cold_vs_warm/20K/ffj23/Ic/0_degradation/step04/Ic_2023-10-31_17-05-09549038_ffj23-step04-20k.txt
# Ic = 27.26 A, n = 38.06 , Tavg = 20.16 K, f23-step4-20K
#datetime                        t_s     iHTS_A                vHTS_V                tHTS_K  tTAR_K
0202-10-31_17:04:25.125000      9997.50       -4.40307400e-01       -4.05415222e-07  20.0654  19.4493
0202-10-31_17:04:25.527000      9997.91       -4.40470600e-01       -3.83784812e-07  20.0309  19.1523
0202-10-31_17:04:25.930000      9998.31       -4.41015500e-01       -3.73000592e-07  20.0309  19.1523
0202-10-31_17:04:26.324000      9998.70       -4.41713100e-01       -3.49757732e-07  20.0589  19.3909
0202-10-31_17:04:26.715000      9999.10       -4.41708600e-01       -3.22610232e-07  20.0589  19.3909
0202-10-31_17:04:27.130000      9999.51       -4.45064900e-01       -3.21990452e-07  20.0589  19.3909
0202-10-31_17:04:27.530000      9999.91       -4.06698700e-01       -3.12879642e-07  20.0405  19.2926
0202-10-31_17:04:27.934000      10000.31       -3.75060500e-02       -4.23262942e-07  20.0405  19.2926
0202-10-31_17:04:28.336000      10000.72        1.45133600e-01       -4.16197422e-07  20.0725  19.2115
0202-10-31_17:04:28.730000      10001.11        5.54893300e-01       -3.83224982e-07  20.0725  19.2115
0202-10-31_17:04:29.130000      10001.51        7.41537600e-01       -3.51925952e-07  20.0725  19.2115
0202-10-31_17:04:29.523000      10001.90        1.14887100e+00       -4.21651502e-07  20.0400  19.4141
0202-10-31_17:04:29.920000      10002.30        1.33585100e+00       -3.87873352e-07  20.0400  19.4141
0202-10-31_17:04:30.324000      10002.70        1.74311100e+00       -4.04545502e-07  20.0895  19.1817
0202-10-31_17:04:30.723000      10003.10        1.92671200e+00       -4.16011482e-07  20.0895  19.1817
0202-10-31_17:04:31.130000      10003.51        2.31367000e+00       -3.79134412e-07  20.0368  19.3528
0202-10-31_17:04:31.530000      10003.91        2.52156600e+00       -4.33241442e-07  20.0368  19.3528
0202-10-31_17:04:31.920000      10004.30        2.90782600e+00       -3.75849562e-07  20.0368  19.3528
0202-10-31_17:04:32.320000      10004.70        3.11470800e+00       -3.35564272e-07  20.0708  19.3144
0202-10-31_17:04:32.720000      10005.10        3.50381800e+00       -3.32961432e-07  20.0708  19.3144
0202-10-31_17:04:33.137000      10005.52        3.71159300e+00       -3.63082872e-07  20.0708  19.3144
0202-10-31_17:04:33.535000      10005.92        4.09917500e+00       -3.78205562e-07  20.0537  19.1740
0202-10-31_17:04:33.938000      10006.32        4.30545000e+00       -3.28684932e-07  20.0537  19.1740
0202-10-31_17:04:34.344000      10006.72        4.69457400e+00       -3.43311802e-07  20.0828  19.4426
0202-10-31_17:04:34.746000      10007.13        4.90255000e+00       -3.27941192e-07  20.0828  19.4426
0202-10-31_17:04:35.150000      10007.53        5.29242000e+00       -3.32837482e-07  20.0386  19.1435
0202-10-31_17:04:35.550000      10007.93        5.49791200e+00       -2.91250062e-07  20.0386  19.1435
0202-10-31_17:04:35.953000      10008.33        5.88164600e+00       -2.89390722e-07  20.0386  19.1435
0202-10-31_17:04:36.348000      10008.73        6.07308000e+00       -2.96394262e-07  20.0310  19.3808
0202-10-31_17:04:36.740000      10009.12        6.47506700e+00       -3.59364172e-07  20.0310  19.3808
0202-10-31_17:04:37.137000      10009.52        6.66095700e+00       -4.03182802e-07  20.0173  19.2813
0202-10-31_17:04:37.530000      10009.91        7.07037700e+00       -3.67049482e-07  20.0173  19.2813
0202-10-31_17:04:37.920000      10010.30        7.45943900e+00       -3.76221322e-07  20.0173  19.2813
0202-10-31_17:04:38.330000      10010.71        7.66228000e+00       -3.54091722e-07  20.0543  19.2040
0202-10-31_17:04:38.730000      10011.11        8.05270200e+00       -3.22358362e-07  20.0543  19.2040
0202-10-31_17:04:39.130000      10011.51        8.23604500e+00       -3.07483572e-07  20.0152  19.4126
0202-10-31_17:04:39.530000      10011.91        8.64849000e+00       -3.04694552e-07  20.0152  19.4126
0202-10-31_17:04:39.934000      10012.31        8.83209100e+00       -3.35559742e-07  20.0152  19.4126
0202-10-31_17:04:40.336000      10012.72        9.24067300e+00       -2.74635072e-07  20.0530  19.1777
0202-10-31_17:04:40.740000      10013.12        9.42432000e+00       -3.39650312e-07  20.0530  19.1777
0202-10-31_17:04:41.150000      10013.53        9.83417600e+00       -3.60413042e-07  20.0232  19.3510
0202-10-31_17:04:41.550000      10013.93        1.00215200e+01       -3.12813702e-07  20.0232  19.3510
0202-10-31_17:04:41.945000      10014.32        1.04101100e+01       -3.03888832e-07  20.0232  19.3510
0202-10-31_17:04:42.344000      10014.72        1.06176600e+01       -3.63635922e-07  20.0741  19.3157
0202-10-31_17:04:42.740000      10015.12        1.10077100e+01       -3.90348572e-07  20.0741  19.3157
0202-10-31_17:04:43.140000      10015.52        1.12133100e+01       -3.51054322e-07  20.0741  19.3157
0202-10-31_17:04:43.547000      10015.93        1.16007400e+01       -4.09933712e-07  20.0234  19.1707
0202-10-31_17:04:43.950000      10016.33        1.18056000e+01       -3.77085612e-07  20.0234  19.1707
0202-10-31_17:04:44.348000      10016.73        1.21950300e+01       -3.29053022e-07  20.0604  19.4399
0202-10-31_17:04:44.742000      10017.12        1.23987400e+01       -3.03455992e-07  20.0604  19.4399
0202-10-31_17:04:45.137000      10017.52        1.27907100e+01       -3.07980402e-07  20.0557  19.1444
0202-10-31_17:04:45.530000      10017.91        1.29909800e+01       -3.31780072e-07  20.0557  19.1444
0202-10-31_17:04:45.920000      10018.30        1.33843900e+01       -3.42502322e-07  20.0557  19.1444
0202-10-31_17:04:46.316000      10018.69        1.35877200e+01       -3.89171972e-07  20.0826  19.3816
0202-10-31_17:04:46.710000      10019.09        1.39743500e+01       -3.26945762e-07  20.0826  19.3816
0202-10-31_17:04:47.120000      10019.50        1.41793300e+01       -3.24776522e-07  20.0609  19.2834
0202-10-31_17:04:47.516000      10019.89        1.45711600e+01       -2.93601442e-07  20.0609  19.2834
0202-10-31_17:04:47.918000      10020.30        1.47555100e+01       -2.98621682e-07  20.0609  19.2834
0202-10-31_17:04:48.330000      10020.71        1.51677200e+01       -3.38721642e-07  20.0662  19.2068
0202-10-31_17:04:48.734000      10021.11        1.55586800e+01       -2.86721852e-07  20.0662  19.2068
0202-10-31_17:04:49.145000      10021.52        1.57589300e+01       -3.25768172e-07  20.0182  19.4094
0202-10-31_17:04:49.543000      10021.92        1.61541500e+01       -2.74202232e-07  20.0182  19.4094
0202-10-31_17:04:49.938000      10022.32        1.63567800e+01       -2.98002372e-07  20.0182  19.4094
0202-10-31_17:04:50.332000      10022.71        1.67489000e+01       -3.05130192e-07  20.0514  19.1767
0202-10-31_17:04:50.723000      10023.10        1.69304100e+01       -2.87962202e-07  20.0514  19.1767
0202-10-31_17:04:51.125000      10023.51        1.73388400e+01       -3.02775012e-07  20.0514  19.1767
0202-10-31_17:04:51.523000      10023.90        1.75238000e+01       -2.56167342e-07  20.0245  19.3533
0202-10-31_17:04:51.930000      10024.31        1.79340800e+01       -2.80958652e-07  20.0245  19.3533
0202-10-31_17:04:52.332000      10024.71        1.81179600e+01       -2.78355562e-07  20.0700  19.3199
0202-10-31_17:04:52.730000      10025.11        1.85279800e+01       -3.68224082e-07  20.0700  19.3199
0202-10-31_17:04:53.137000      10025.52        1.87114700e+01       -3.84090532e-07  20.0700  19.3199
0202-10-31_17:04:53.543000      10025.92        1.91046400e+01       -3.15108692e-07  20.0405  19.1804
0202-10-31_17:04:53.945000      10026.32        1.93103800e+01       -2.76992042e-07  20.0405  19.1804
0202-10-31_17:04:54.340000      10026.72        1.96983200e+01       -2.90317372e-07  20.0706  19.4465
0202-10-31_17:04:54.734000      10027.11        1.99045300e+01       -3.79380182e-07  20.0706  19.4465
0202-10-31_17:04:55.137000      10027.51        2.02950300e+01       -3.50560272e-07  20.0706  19.4465
0202-10-31_17:04:55.527000      10027.91        2.04991800e+01       -3.29611952e-07  20.0617  19.1533
0202-10-31_17:04:55.920000      10028.30        2.08871300e+01       -3.04884942e-07  20.0617  19.1533
0202-10-31_17:04:56.316000      10028.70        2.10900200e+01       -3.14120372e-07  20.1081  19.3922
0202-10-31_17:04:56.715000      10029.09        2.14815000e+01       -3.72813782e-07  20.1081  19.3922
0202-10-31_17:04:57.117000      10029.50        2.16898300e+01       -3.73805432e-07  20.1081  19.3922
0202-10-31_17:04:57.527000      10029.91        2.20784200e+01       -3.70830472e-07  20.0670  19.2892
0202-10-31_17:04:57.930000      10030.31        2.22855400e+01       -3.19202582e-07  20.0670  19.2892
0202-10-31_17:04:58.330000      10030.71        2.26734800e+01       -3.44427732e-07  20.1098  19.2135
0202-10-31_17:04:58.730000      10031.11        2.28796100e+01       -3.28499322e-07  20.1098  19.2135
0202-10-31_17:04:59.137000      10031.52        2.32660000e+01       -3.36184632e-07  20.0792  19.4209
0202-10-31_17:04:59.543000      10031.92        2.34509600e+01       -3.06559022e-07  20.0792  19.4209
0202-10-31_17:04:59.934000      10032.31        2.38597900e+01       -2.51026502e-07  20.0792  19.4209
0202-10-31_17:05:00.336000      10032.71        2.42501800e+01       -3.38539802e-07  20.1329  19.1887
0202-10-31_17:05:00.727000      10033.11        2.44565500e+01       -3.36804412e-07  20.1329  19.1887
0202-10-31_17:05:01.133000      10033.51        2.48528600e+01       -3.21619732e-07  20.1329  19.1887
0202-10-31_17:05:01.540000      10033.92        2.50511700e+01       -3.50441292e-07  20.1074  19.3659
0202-10-31_17:05:01.930000      10034.31        2.54391400e+01       -2.92681452e-07  20.1074  19.3659
0202-10-31_17:05:02.324000      10034.70        2.56238800e+01       -2.65534992e-07  20.1518  19.3290
0202-10-31_17:05:02.723000      10035.10        2.60357900e+01       -2.16448252e-07  20.1518  19.3290
0202-10-31_17:05:03.140000      10035.52        2.62187900e+01       -2.46073842e-07  20.1518  19.3290
0202-10-31_17:05:03.547000      10035.92        2.66343600e+01       -1.88805982e-07  20.1034  19.1906
0202-10-31_17:05:03.945000      10036.32        2.68151500e+01       -1.85149262e-07  20.1034  19.1906
0202-10-31_17:05:04.355000      10036.73        2.72282900e+01       -1.44305622e-07  20.1060  19.4582
0202-10-31_17:05:04.754000      10037.13        2.74119400e+01       -1.51430520e-08  20.1060  19.4582
0202-10-31_17:05:05.152000      10037.53        2.78004400e+01        1.23130328e-07  20.0897  19.1645
0202-10-31_17:05:05.555000      10037.94        2.80056200e+01        3.43152948e-07  20.0897  19.1645
0202-10-31_17:05:05.960000      10038.34        2.83947700e+01        6.54655408e-07  20.0897  19.1645
0202-10-31_17:05:06.355000      10038.73        2.85984800e+01        1.01456284e-06  20.1311  19.4072
0202-10-31_17:05:06.750000      10039.13        2.89897900e+01        1.55625235e-06  20.1311  19.4072
0202-10-31_17:05:07.156000      10039.53        2.92023600e+01        2.26224607e-06  20.1228  19.3042
0202-10-31_17:05:07.560000      10039.94        2.95879200e+01        4.04375173e-06  20.1228  19.3042
0202-10-31_17:05:07.965000      10040.34        2.97874900e+01        5.54963663e-06  20.1228  19.3042
0202-10-31_17:05:08.363000      10040.74        3.01785800e+01        9.60195903e-06  20.1615  19.2360
0202-10-31_17:05:08.770000      10041.15        3.03900400e+01        1.23836037e-05  20.1615  19.2360
0202-10-31_17:05:09.190000      10041.57        3.07795300e+01        2.22810921e-05  20.1605  19.4408

File: chapter 5/cold_vs_warm/20K/ffj23/Ic/0_degradation/step04/Ic_2023-10-31_17-06-09156845_ffj23-step04-20k.txt
# Ic = 27.29 A, n = 38.44 , Tavg = 20.18 K, f23-step4-20K
#datetime                        t_s     iHTS_A                vHTS_V                tHTS_K  tTAR_K
0202-10-31_17:05:35.293000      10067.67       -4.41158000e-01        1.14151553e-07  20.0645  19.1500
0202-10-31_17:05:35.690000      10068.07       -4.41014100e-01        9.45044425e-08  20.0645  19.1500
0202-10-31_17:05:36.117000      10068.50       -4.41128400e-01        9.80991825e-08  20.0645  19.1500
0202-10-31_17:05:36.510000      10068.89       -4.41603300e-01        4.67196225e-08  20.0784  19.4052
0202-10-31_17:05:36.914000      10069.29       -4.45285400e-01        7.15115425e-08  20.0784  19.4052
0202-10-31_17:05:37.330000      10069.71       -2.56794300e-01        6.21528225e-08  20.0404  19.2682
0202-10-31_17:05:37.734000      10070.11        1.31550700e-01        5.81242425e-08  20.0404  19.2682
0202-10-31_17:05:38.140000      10070.52        5.40768400e-01        1.00021543e-07  20.0772  19.2234
0202-10-31_17:05:38.547000      10070.92        9.31649300e-01        8.55806125e-08  20.0772  19.2234
0202-10-31_17:05:38.938000      10071.32        1.31647700e+00        1.48674483e-07  20.0772  19.2234
0202-10-31_17:05:39.332000      10071.71        1.72562800e+00        7.59120025e-08  20.0577  19.4114
0202-10-31_17:05:39.723000      10072.10        2.11683100e+00        1.27044073e-07  20.0577  19.4114
0202-10-31_17:05:40.120000      10072.50        2.50387300e+00        1.12231262e-07  20.0577  19.4114
0202-10-31_17:05:40.527000      10072.90        2.89582900e+00        8.66342425e-08  20.1053  19.1774
0202-10-31_17:05:40.930000      10073.31        3.31118100e+00        7.98786125e-08  20.1053  19.1774
0202-10-31_17:05:41.320000      10073.70        3.69668100e+00        6.51897625e-08  20.0714  19.3703
0202-10-31_17:05:41.715000      10074.09        4.08674100e+00        4.09562625e-08  20.0714  19.3703
0202-10-31_17:05:42.113000      10074.49        4.47579700e+00        1.33139525e-08  20.0919  19.2939
0202-10-31_17:05:42.508000      10074.89        4.88691900e+00        5.01144250e-09  20.0919  19.2939
0202-10-31_17:05:42.900000      10075.28        5.27891400e+00        7.10828825e-08  20.0919  19.2939
0202-10-31_17:05:43.300000      10075.68        5.66973100e+00        5.05060725e-08  20.0582  19.1929
0202-10-31_17:05:43.710000      10076.09        6.05650000e+00        1.27421163e-07  20.0582  19.1929
0202-10-31_17:05:44.117000      10076.50        6.46499800e+00        1.50544825e-08  20.0582  19.1929
0202-10-31_17:05:44.530000      10076.91        6.85666700e+00        3.87921725e-08  20.0697  19.4355
0202-10-31_17:05:44.930000      10077.31        7.45200900e+00        5.98028225e-08  20.0697  19.4355
0202-10-31_17:05:45.332000      10077.71        7.84171300e+00        3.84203025e-08  20.0285  19.1432
0202-10-31_17:05:45.730000      10078.11        8.23027400e+00        5.51544525e-08  20.0285  19.1432
0202-10-31_17:05:46.150000      10078.53        8.63965900e+00        1.46826125e-08  20.0285  19.1432
0202-10-31_17:05:46.547000      10078.93        9.03070200e+00        5.38529025e-08  20.0479  19.4019
0202-10-31_17:05:46.953000      10079.33        9.42202100e+00        3.47635825e-08  20.0479  19.4019
0202-10-31_17:05:47.355000      10079.74        9.83104700e+00        2.29257225e-08  20.0261  19.2583
0202-10-31_17:05:47.760000      10080.14        1.02217600e+01        2.00127425e-08  20.0261  19.2583
0202-10-31_17:05:48.160000      10080.54        1.06088700e+01        7.60410325e-08  20.0410  19.2259
0202-10-31_17:05:48.555000      10080.93        1.10029500e+01        8.10604925e-08  20.0410  19.2259
0202-10-31_17:05:48.953000      10081.33        1.14111100e+01        1.00331325e-08  20.0410  19.2259
0202-10-31_17:05:49.360000      10081.74        1.18016400e+01        3.05479425e-08  20.0245  19.4073
0202-10-31_17:05:49.760000      10082.14        1.21900400e+01        1.72845925e-08  20.0245  19.4073
0202-10-31_17:05:50.156000      10082.54        1.25812800e+01       -7.13485750e-09  20.0517  19.1710
0202-10-31_17:05:50.550000      10082.93        1.29914200e+01        1.09508303e-07  20.0517  19.1710
0202-10-31_17:05:50.945000      10083.32        1.33826700e+01        1.04240152e-07  20.0517  19.1710
0202-10-31_17:05:51.336000      10083.72        1.37727200e+01        8.21758725e-08  20.0266  19.3720
0202-10-31_17:05:51.742000      10084.12        1.41801700e+01        7.02760425e-08  20.0266  19.3720
0202-10-31_17:05:52.145000      10084.52        1.45693300e+01        7.02140625e-08  20.0606  19.2878
0202-10-31_17:05:52.540000      10084.92        1.49617300e+01        1.43286483e-07  20.0606  19.2878
0202-10-31_17:05:52.934000      10085.31        1.53505800e+01        1.10871833e-07  20.0606  19.2878
0202-10-31_17:05:53.332000      10085.71        1.57593600e+01        1.13784813e-07  20.0453  19.2028
0202-10-31_17:05:53.750000      10086.13        1.61500400e+01        1.39257892e-07  20.0453  19.2028
0202-10-31_17:05:54.160000      10086.54        1.65402800e+01        8.11840325e-08  20.0698  19.4384
0202-10-31_17:05:54.560000      10086.94        1.69296100e+01        8.24231425e-08  20.0698  19.4384
0202-10-31_17:05:54.960000      10087.34        1.73386200e+01        4.77772725e-08  20.0698  19.4384
0202-10-31_17:05:55.367000      10087.75        1.77294700e+01        9.93432225e-08  20.0342  19.1475
0202-10-31_17:05:55.758000      10088.14        1.81203300e+01        7.23826625e-08  20.0342  19.1475
0202-10-31_17:05:56.160000      10088.54        1.85298700e+01        1.31447983e-07  20.0748  19.4167
0202-10-31_17:05:56.555000      10088.93        1.89208400e+01        1.25931912e-07  20.0748  19.4167
0202-10-31_17:05:56.950000      10089.33        1.93124200e+01        1.16573183e-07  20.0748  19.4167
0202-10-31_17:05:57.360000      10089.74        1.96998400e+01        1.47810253e-07  20.0475  19.2577
0202-10-31_17:05:57.760000      10090.14        2.01094000e+01        1.28039172e-07  20.0475  19.2577
0202-10-31_17:05:58.184000      10090.56        2.04992700e+01        1.23142883e-07  20.0729  19.2400
0202-10-31_17:05:58.590000      10090.97        2.08867500e+01        1.10437333e-07  20.0729  19.2400
0202-10-31_17:05:59.047000      10091.43        2.12785500e+01        1.40434832e-07  20.0729  19.2400
0202-10-31_17:05:59.453000      10091.83        2.16938000e+01        9.43229825e-08  20.0522  19.4116
0202-10-31_17:05:59.855000      10092.23        2.20765200e+01        2.94936825e-08  20.0522  19.4116
0202-10-31_17:06:00.290000      10092.67        2.24683800e+01        6.31465925e-08  20.0932  19.1802
0202-10-31_17:06:00.690000      10093.07        2.28789500e+01        7.85166625e-08  20.0932  19.1802
0202-10-31_17:06:01.098000      10093.48        2.32688000e+01        1.18988483e-07  20.0932  19.1802
0202-10-31_17:06:01.496000      10093.88        2.36552200e+01        1.20661892e-07  20.0588  19.3861
0202-10-31_17:06:01.900000      10094.28        2.42526900e+01        1.09443823e-07  20.0588  19.3861
0202-10-31_17:06:02.305000      10094.68        2.46427600e+01        1.28285223e-07  20.1072  19.2873
0202-10-31_17:06:02.707000      10095.09        2.50530700e+01        1.20785852e-07  20.1072  19.2873
0202-10-31_17:06:03.113000      10095.49        2.54400600e+01        1.31941943e-07  20.1072  19.2873
0202-10-31_17:06:03.527000      10095.91        2.58318800e+01        1.25062352e-07  20.0896  19.2183
0202-10-31_17:06:03.934000      10096.31        2.62226800e+01        1.34235133e-07  20.0896  19.2183
0202-10-31_17:06:04.348000      10096.73        2.66341400e+01        2.33896212e-07  20.1095  19.4427
0202-10-31_17:06:04.746000      10097.13        2.70202600e+01        2.94882842e-07  20.1095  19.4427
0202-10-31_17:06:05.150000      10097.53        2.74142600e+01        4.39602123e-07  20.1075  19.1551
0202-10-31_17:06:05.550000      10097.93        2.78050900e+01        5.51225013e-07  20.1075  19.1551
0202-10-31_17:06:05.953000      10098.33        2.82139700e+01        8.38120823e-07  20.1075  19.1551
0202-10-31_17:06:06.348000      10098.73        2.86043300e+01        1.29973102e-06  20.1320  19.4270
0202-10-31_17:06:06.742000      10099.12        2.89938800e+01        1.95707217e-06  20.1320  19.4270
0202-10-31_17:06:07.152000      10099.53        2.94035500e+01        3.56100688e-06  20.1108  19.2561
0202-10-31_17:06:07.555000      10099.93        2.97935100e+01        5.50154540e-06  20.1108  19.2561
0202-10-31_17:06:07.945000      10100.33        3.01860800e+01        9.68110940e-06  20.1108  19.2561
0202-10-31_17:06:08.340000      10100.72        3.05686000e+01        1.59963193e-05  20.1770  19.2623
0202-10-31_17:06:08.742000      10101.12        3.09821900e+01        3.20817766e-05  20.1770  19.2623

File: chapter 5/cold_vs_warm/20K/ffj23/Ic/0_degradation/step04/Ic_2023-10-31_17-08-36710064_ffj23-step04-20k.txt
# Ic = 27.35 A, n = 39.46 , Tavg = 20.17 K, f23-step4-20K
#datetime                        t_s     iHTS_A                vHTS_V                tHTS_K  tTAR_K
0202-10-31_17:08:03.082000      10215.46       -4.40760200e-01       -3.50900818e-07  20.0398  19.1860
0202-10-31_17:08:03.492000      10215.87       -4.41181700e-01       -3.53503908e-07  20.0113  19.3333
0202-10-31_17:08:03.895000      10216.27       -4.41671400e-01       -3.45756618e-07  20.0113  19.3333
0202-10-31_17:08:04.305000      10216.68       -4.42134400e-01       -3.37265598e-07  20.0323  19.3482
0202-10-31_17:08:04.710000      10217.09       -4.45469200e-01       -3.05098848e-07  20.0323  19.3482
0202-10-31_17:08:05.113000      10217.49       -2.55366700e-01       -3.39682748e-07  20.0323  19.3482
0202-10-31_17:08:05.510000      10217.89        1.30300500e-01       -3.17866378e-07  20.0040  19.1633
0202-10-31_17:08:05.914000      10218.29        5.41080500e-01       -3.63916268e-07  20.0040  19.1633
0202-10-31_17:08:06.316000      10218.70        9.30282600e-01       -3.48049818e-07  20.0368  19.4482
0202-10-31_17:08:06.710000      10219.09        1.31742500e+00       -3.74576538e-07  20.0368  19.4482
0202-10-31_17:08:07.113000      10219.49        1.72952200e+00       -3.70547948e-07  20.0368  19.4482
0202-10-31_17:08:07.508000      10219.89        2.12035000e+00       -3.13403948e-07  20.0038  19.1521
0202-10-31_17:08:07.914000      10220.29        2.50802300e+00       -3.45446728e-07  20.0038  19.1521
0202-10-31_17:08:08.320000      10220.70        2.89914400e+00       -2.80429818e-07  20.0264  19.3683
0202-10-31_17:08:08.723000      10221.10        3.30627000e+00       -3.26355038e-07  20.0264  19.3683
0202-10-31_17:08:09.117000      10221.50        3.69728800e+00       -3.63480058e-07  20.0117  19.3169
0202-10-31_17:08:09.508000      10221.89        4.08772000e+00       -3.88891168e-07  20.0117  19.3169
0202-10-31_17:08:09.902000      10222.28        4.47826700e+00       -3.78354858e-07  20.0117  19.3169
0202-10-31_17:08:10.316000      10222.69        4.88619600e+00       -3.45754258e-07  20.0293  19.1978
0202-10-31_17:08:10.720000      10223.10        5.27537600e+00       -3.88581278e-07  20.0293  19.1978
0202-10-31_17:08:11.117000      10223.50        5.66481800e+00       -3.42159508e-07  20.0293  19.1978
0202-10-31_17:08:11.523000      10223.90        6.05044900e+00       -3.62178508e-07  20.0076  19.4147
0202-10-31_17:08:11.926000      10224.30        6.46213000e+00       -3.71599218e-07  20.0076  19.4147
0202-10-31_17:08:12.320000      10224.70        6.85133700e+00       -3.92733828e-07  20.0612  19.1832
0202-10-31_17:08:12.715000      10225.09        7.44447600e+00       -3.78044968e-07  20.0612  19.1832
0202-10-31_17:08:13.113000      10225.49        7.83524100e+00       -3.87837538e-07  20.0231  19.3416
0202-10-31_17:08:13.516000      10225.90        8.22531900e+00       -3.65091498e-07  20.0231  19.3416
0202-10-31_17:08:13.920000      10226.30        8.63470100e+00       -3.18173068e-07  20.0231  19.3416
0202-10-31_17:08:14.324000      10226.71        9.02639400e+00       -3.46742138e-07  20.0479  19.3429
0202-10-31_17:08:14.720000      10227.10        9.41238100e+00       -4.08906008e-07  20.0479  19.3429
0202-10-31_17:08:15.117000      10227.50        9.82346800e+00       -3.26722688e-07  20.0299  19.1726
0202-10-31_17:08:15.510000      10227.89        1.02145300e+01       -3.48167208e-07  20.0299  19.1726
0202-10-31_17:08:15.918000      10228.30        1.06016200e+01       -3.57835828e-07  20.0299  19.1726
0202-10-31_17:08:16.320000      10228.70        1.09934600e+01       -3.15628558e-07  20.0423  19.4455
0202-10-31_17:08:16.723000      10229.10        1.14006400e+01       -3.40729798e-07  20.0423  19.4455
0202-10-31_17:08:17.133000      10229.51        1.17883100e+01       -3.49034898e-07  20.0423  19.4455
0202-10-31_17:08:17.535000      10229.92        1.21807900e+01       -3.01249578e-07  20.0210  19.1457
0202-10-31_17:08:17.930000      10230.31        1.25709400e+01       -2.57120978e-07  20.0210  19.1457
0202-10-31_17:08:18.324000      10230.70        1.29789800e+01       -3.46431808e-07  20.0378  19.3753
0202-10-31_17:08:18.720000      10231.10        1.33681800e+01       -3.65769058e-07  20.0378  19.3753
0202-10-31_17:08:19.130000      10231.51        1.37629100e+01       -3.20896718e-07  20.0378  19.3753
0202-10-31_17:08:19.530000      10231.91        1.41682800e+01       -3.92295808e-07  20.0267  19.3039
0202-10-31_17:08:19.934000      10232.31        1.45582300e+01       -3.64097048e-07  20.0267  19.3039
0202-10-31_17:08:20.330000      10232.71        1.49456500e+01       -3.42406718e-07  20.0568  19.2044
0202-10-31_17:08:20.723000      10233.10        1.53382300e+01       -3.26478288e-07  20.0568  19.2044
0202-10-31_17:08:21.120000      10233.50        1.57490900e+01       -3.09930068e-07  20.0568  19.2044
0202-10-31_17:08:21.527000      10233.91        1.61374700e+01       -3.32614138e-07  20.0282  19.4165
0202-10-31_17:08:21.930000      10234.31        1.65223300e+01       -3.39741648e-07  20.0282  19.4165
0202-10-31_17:08:22.324000      10234.70        1.69137800e+01       -3.84056158e-07  20.0772  19.1833
0202-10-31_17:08:22.720000      10235.10        1.73246400e+01       -3.54430518e-07  20.0772  19.1833
0202-10-31_17:08:23.113000      10235.49        1.77121700e+01       -3.77114588e-07  20.0590  19.3510
0202-10-31_17:08:23.508000      10235.89        1.81030300e+01       -3.71350598e-07  20.0590  19.3510
0202-10-31_17:08:23.910000      10236.29        1.85146000e+01       -3.43336388e-07  20.0590  19.3510
0202-10-31_17:08:24.316000      10236.70        1.89042600e+01       -3.79531738e-07  20.0831  19.3382
0202-10-31_17:08:24.710000      10237.09        1.92903500e+01       -3.67569918e-07  20.0831  19.3382
0202-10-31_17:08:25.113000      10237.49        1.96816500e+01       -3.03174428e-07  20.0831  19.3382
0202-10-31_17:08:25.510000      10237.89        2.00953500e+01       -3.15384158e-07  20.0752  19.1812
0202-10-31_17:08:25.918000      10238.30        2.04811100e+01       -3.25117248e-07  20.0752  19.1812
0202-10-31_17:08:26.320000      10238.70        2.08696600e+01       -4.19574638e-07  20.0792  19.4493
0202-10-31_17:08:26.727000      10239.11        2.12598600e+01       -3.98378058e-07  20.0792  19.4493
0202-10-31_17:08:27.120000      10239.50        2.16697700e+01       -3.11236588e-07  20.0792  19.4493
0202-10-31_17:08:27.510000      10239.89        2.20584100e+01       -2.86755158e-07  20.0678  19.1552
0202-10-31_17:08:27.910000      10240.29        2.24501900e+01       -2.94502448e-07  20.0678  19.1552
0202-10-31_17:08:28.316000      10240.70        2.28650000e+01       -3.21277068e-07  20.0726  19.3907
0202-10-31_17:08:28.715000      10241.09        2.32520100e+01       -3.36585708e-07  20.0726  19.3907
0202-10-31_17:08:29.117000      10241.49        2.36379700e+01       -3.44642888e-07  20.0726  19.3907
0202-10-31_17:08:29.520000      10241.90        2.42326600e+01       -3.18735958e-07  20.0608  19.3105
0202-10-31_17:08:29.920000      10242.30        2.46205400e+01       -2.78078198e-07  20.0608  19.3105
0202-10-31_17:08:30.316000      10242.70        2.50309000e+01       -2.64752868e-07  20.0865  19.2239
0202-10-31_17:08:30.710000      10243.09        2.54221100e+01       -2.62955498e-07  20.0865  19.2239
0202-10-31_17:08:31.113000      10243.49        2.58117300e+01       -3.28838418e-07  20.0865  19.2239
0202-10-31_17:08:31.520000      10243.90        2.62013700e+01       -2.78821938e-07  20.0555  19.4265
0202-10-31_17:08:31.920000      10244.30        2.66117100e+01       -2.89296618e-07  20.0555  19.4265
0202-10-31_17:08:32.332000      10244.71        2.70029000e+01       -2.04572448e-07  20.0960  19.1904
0202-10-31_17:08:32.734000      10245.12        2.73917300e+01       -7.41701385e-08  20.0960  19.1904
0202-10-31_17:08:33.145000      10245.52        2.77819600e+01        3.57793415e-08  20.0609  19.3694
0202-10-31_17:08:33.540000      10245.92        2.81910400e+01        3.67858982e-07  20.0609  19.3694
0202-10-31_17:08:33.938000      10246.32        2.85820800e+01        8.12057352e-07  20.0609  19.3694
0202-10-31_17:08:34.332000      10246.71        2.89708200e+01        1.96386178e-06  20.1078  19.3421
0202-10-31_17:08:34.727000      10247.11        2.93820700e+01        3.15272921e-06  20.1078  19.3421
0202-10-31_17:08:35.133000      10247.51        2.97718500e+01        5.08347672e-06  20.1078  19.3421
0202-10-31_17:08:35.543000      10247.92        3.01615300e+01        8.73684852e-06  20.1083  19.2017
0202-10-31_17:08:35.945000      10248.32        3.05549400e+01        1.48280740e-05  20.1083  19.2017
0202-10-31_17:08:36.336000      10248.72        3.09642700e+01        2.89594932e-05  20.1737  19.4662

File: chapter 5/cold_vs_warm/20K/ffj23/Ic/0_degradation/step05/Ic_2023-10-31_17-24-26891145_ffj23-step05-20k.txt
# Ic = 24.98 A, n = 38.41 , Tavg = 20.16 K, f23-step5-20K
#datetime                        t_s     iHTS_A                vHTS_V                tHTS_K  tTAR_K
0202-10-31_17:23:55.582000      11167.96       -4.40160300e-01       -6.77483475e-08  20.0004  19.2163
0202-10-31_17:23:56.080000      11168.46       -4.39636900e-01        1.92070425e-08  20.0004  19.2163
0202-10-31_17:23:56.473000      11168.85       -4.40433800e-01        1.81534125e-08  20.0110  19.4275
0202-10-31_17:23:56.870000      11169.25       -4.40746900e-01        4.49286925e-08  20.0110  19.4275
0202-10-31_17:23:57.270000      11169.65       -4.42864700e-01        3.75549325e-08  20.0265  19.1597
0202-10-31_17:23:57.676000      11170.05       -3.27389500e-01        9.21577325e-08  20.0265  19.1597
0202-10-31_17:23:58.090000      11170.47        6.02965800e-02        2.24942325e-08  20.0265  19.1597
0202-10-31_17:23:58.500000      11170.88        4.69779700e-01        3.70591125e-08  20.0549  19.3893
0202-10-31_17:23:58.900000      11171.28        8.55938800e-01        2.70806225e-08  20.0549  19.3893
0202-10-31_17:23:59.305000      11171.68        1.24643400e+00        1.16480425e-08  20.0476  19.2902
0202-10-31_17:23:59.710000      11172.09        1.65747000e+00        3.63153725e-08  20.0476  19.2902
0202-10-31_17:24:00.110000      11172.49        2.04671100e+00        2.74524825e-08  20.0476  19.2902
0202-10-31_17:24:00.510000      11172.89        2.43582100e+00        5.37312425e-08  20.0508  19.2164
0202-10-31_17:24:00.914000      11173.29        2.82612200e+00        5.47848725e-08  20.0508  19.2164
0202-10-31_17:24:01.330000      11173.71        3.23609800e+00        7.84605525e-08  20.0222  19.4273
0202-10-31_17:24:01.730000      11174.11        3.62852300e+00        6.19123725e-08  20.0222  19.4273
0202-10-31_17:24:02.137000      11174.52        4.01707400e+00        3.58815225e-08  20.0222  19.4273
0202-10-31_17:24:02.543000      11174.92        4.40726900e+00        9.77977525e-08  20.0595  19.1636
0202-10-31_17:24:02.938000      11175.32        4.82015100e+00        2.24933225e-08  20.0595  19.1636
0202-10-31_17:24:03.348000      11175.73        5.20687900e+00        3.88549625e-08  20.0249  19.3912
0202-10-31_17:24:03.742000      11176.12        5.59063100e+00        2.64593225e-08  20.0249  19.3912
0202-10-31_17:24:04.137000      11176.52        5.98300700e+00        1.80922625e-08  20.0249  19.3912
0202-10-31_17:24:04.530000      11176.91        6.39322100e+00        4.89091250e-09  20.0411  19.2916
0202-10-31_17:24:04.938000      11177.32        6.78288400e+00        5.44871250e-09  20.0411  19.2916
0202-10-31_17:24:05.340000      11177.72        7.37516800e+00        9.66323250e-09  20.0252  19.2164
0202-10-31_17:24:05.740000      11178.12        7.76456600e+00        1.30100525e-08  20.0252  19.2164
0202-10-31_17:24:06.150000      11178.53        8.15569800e+00        4.79037725e-08  20.0295  19.4282
0202-10-31_17:24:06.555000      11178.93        8.56387600e+00       -8.73057500e-10  20.0295  19.4282
0202-10-31_17:24:06.957000      11179.34        8.95280600e+00       -1.71733275e-08  20.0295  19.4282
0202-10-31_17:24:07.350000      11179.73        9.34275100e+00       -3.79979975e-08  20.0329  19.1626
0202-10-31_17:24:07.746000      11180.13        9.75861200e+00        7.67993250e-09  20.0329  19.1626
0202-10-31_17:24:08.145000      11180.52        1.01437600e+01       -4.77768750e-09  20.0256  19.3912
0202-10-31_17:24:08.535000      11180.91        1.05335000e+01       -5.34302175e-08  20.0256  19.3912
0202-10-31_17:24:08.926000      11181.31        1.09202600e+01        1.23698250e-09  20.0256  19.3912
0202-10-31_17:24:09.324000      11181.70        1.13314500e+01       -2.23760175e-08  20.0028  19.2885
0202-10-31_17:24:09.720000      11182.10        1.17225600e+01       -2.58468075e-08  20.0028  19.2885
0202-10-31_17:24:10.125000      11182.50        1.21109300e+01       -2.84498875e-08  20.0028  19.2885
0202-10-31_17:24:10.527000      11182.91        1.25004500e+01       -4.17752075e-08  20.0136  19.2179
0202-10-31_17:24:10.930000      11183.31        1.29141200e+01       -2.85118675e-08  20.0136  19.2179
0202-10-31_17:24:11.336000      11183.71        1.32975500e+01       -2.64665875e-08  20.0130  19.4237
0202-10-31_17:24:11.740000      11184.12        1.36847500e+01       -4.66714875e-08  20.0130  19.4237
0202-10-31_17:24:12.145000      11184.53        1.40972800e+01       -1.24595075e-08  20.0692  19.1618
0202-10-31_17:24:12.550000      11184.93        1.44841800e+01        1.66702625e-08  20.0692  19.1618
0202-10-31_17:24:12.940000      11185.32        1.48754800e+01       -4.56178575e-08  20.0692  19.1618
0202-10-31_17:24:13.344000      11185.72        1.52658700e+01       -5.62781175e-08  20.0364  19.3951
0202-10-31_17:24:13.734000      11186.12        1.56767300e+01       -2.57848275e-08  20.0364  19.3951
0202-10-31_17:24:14.140000      11186.52        1.60665500e+01       -7.46236675e-08  20.0673  19.2982
0202-10-31_17:24:14.547000      11186.93        1.64565900e+01       -2.40492475e-08  20.0673  19.2982
0202-10-31_17:24:14.940000      11187.32        1.68453100e+01       -2.41108075e-08  20.0673  19.2982
0202-10-31_17:24:15.350000      11187.73        1.72546500e+01        4.32572500e-10  20.0494  19.2180
0202-10-31_17:24:15.746000      11188.13        1.76504600e+01       -3.13002775e-08  20.0494  19.2180
0202-10-31_17:24:16.150000      11188.53        1.80347100e+01       -1.91525475e-08  20.0494  19.2180
0202-10-31_17:24:16.547000      11188.93        1.84445900e+01        1.36959225e-08  20.0628  19.4319
0202-10-31_17:24:16.945000      11189.33        1.88363600e+01       -3.96787750e-09  20.0628  19.4319
0202-10-31_17:24:17.355000      11189.73        1.92279800e+01        3.22893925e-08  20.0437  19.1654
0202-10-31_17:24:17.754000      11190.13        1.96195000e+01        2.95003625e-08  20.0437  19.1654
0202-10-31_17:24:18.156000      11190.54        2.00250100e+01        3.22893925e-08  20.0567  19.3963
0202-10-31_17:24:18.560000      11190.94        2.04151000e+01       -2.54743275e-08  20.0567  19.3963
0202-10-31_17:24:18.960000      11191.34        2.08060400e+01        2.80748725e-08  20.0567  19.3963
0202-10-31_17:24:19.355000      11191.74        2.11930600e+01        1.77245025e-08  20.0573  19.2984
0202-10-31_17:24:19.750000      11192.13        2.16059300e+01       -2.35644750e-09  20.0573  19.2984
0202-10-31_17:24:20.152000      11192.53        2.19962100e+01        2.30546325e-08  20.0573  19.2984
0202-10-31_17:24:20.555000      11192.93        2.23864500e+01        3.80526325e-08  20.0704  19.2243
0202-10-31_17:24:20.960000      11193.34        2.27950500e+01        9.29645925e-08  20.0704  19.2243
0202-10-31_17:24:21.367000      11193.75        2.31849500e+01        5.16871025e-08  20.0399  19.4367
0202-10-31_17:24:21.758000      11194.14        2.35761500e+01        7.95153225e-08  20.0399  19.4367
0202-10-31_17:24:22.152000      11194.53        2.41709100e+01        9.81087825e-08  20.0756  19.1755
0202-10-31_17:24:22.550000      11194.93        2.45610400e+01        1.14594993e-07  20.0756  19.1755
0202-10-31_17:24:22.957000      11195.34        2.49756800e+01        2.39729013e-07  20.0756  19.1755
0202-10-31_17:24:23.355000      11195.73        2.53591100e+01        4.08247793e-07  20.0900  19.4031
0202-10-31_17:24:23.754000      11196.13        2.57527100e+01        7.00413113e-07  20.0900  19.4031
0202-10-31_17:24:24.160000      11196.54        2.61407400e+01        1.09440865e-06  20.1208  19.3086
0202-10-31_17:24:24.562000      11196.94        2.65517800e+01        2.29065024e-06  20.1208  19.3086
0202-10-31_17:24:24.957000      11197.34        2.69404500e+01        3.66414953e-06  20.1208  19.3086
0202-10-31_17:24:25.350000      11197.73        2.73292100e+01        6.13751427e-06  20.1030  19.2298
0202-10-31_17:24:25.742000      11198.12        2.77208000e+01        1.00148095e-05  20.1030  19.2298
0202-10-31_17:24:26.137000      11198.52        2.81312900e+01        1.79699625e-05  20.1608  19.4495
0202-10-31_17:24:26.530000      11198.91        2.85216400e+01        3.66404224e-05  20.1608  19.4495
