Repository: shortlab/2025-devitre-PhD

# 2025-devitre-PhD
Data repository for Alexis Devitre's PhD thesis

File: chapter 5/cold_vs_warm/20K/ffj23/Ic/0_degradation/step05/Ic_2023-10-31_17-25-33286925_ffj23-step05-20k.txt
# Ic = 25.11 A, n = 40.16 , Tavg = 20.17 K, f23-step5-20K
#datetime                        t_s     iHTS_A                vHTS_V                tHTS_K  tTAR_K
0202-10-31_17:25:02.152000      11234.53       -4.39784600e-01       -1.30992258e-07  20.0735  19.1722
0202-10-31_17:25:02.555000      11234.94       -4.39846900e-01       -8.78553585e-08  20.0735  19.1722
0202-10-31_17:25:02.950000      11235.33       -4.40531100e-01       -1.34153158e-07  20.0735  19.1722
0202-10-31_17:25:03.344000      11235.72       -4.40974900e-01       -1.07998308e-07  20.0475  19.3943
0202-10-31_17:25:03.734000      11236.11       -4.43048800e-01       -1.13638328e-07  20.0475  19.3943
0202-10-31_17:25:04.137000      11236.52       -2.98148200e-01       -1.17914838e-07  20.0475  19.3943
0202-10-31_17:25:04.540000      11236.92        8.75103500e-02       -8.72355685e-08  20.0690  19.3056
0202-10-31_17:25:04.945000      11237.32        5.00236600e-01       -1.41156708e-07  20.0690  19.3056
0202-10-31_17:25:05.344000      11237.72        8.88420000e-01       -9.58505585e-08  20.0472  19.2125
0202-10-31_17:25:05.734000      11238.12        1.27462200e+00       -8.95907485e-08  20.0472  19.2125
0202-10-31_17:25:06.133000      11238.51        1.68998400e+00       -5.36433285e-08  20.0594  19.4310
0202-10-31_17:25:06.535000      11238.91        2.07868000e+00       -4.82512185e-08  20.0594  19.4310
0202-10-31_17:25:06.938000      11239.32        2.46748300e+00       -8.14713485e-08  20.0594  19.4310
0202-10-31_17:25:07.344000      11239.72        2.86213000e+00       -8.72344985e-08  20.0314  19.1625
0202-10-31_17:25:07.734000      11240.12        3.26756900e+00       -1.31672828e-07  20.0314  19.1625
0202-10-31_17:25:08.133000      11240.51        3.65806200e+00       -3.49246685e-08  20.0415  19.3875
0202-10-31_17:25:08.530000      11240.91        4.04729700e+00       -5.01093585e-08  20.0415  19.3875
0202-10-31_17:25:08.934000      11241.31        4.43509000e+00       -5.99639085e-08  20.0415  19.3875
0202-10-31_17:25:09.348000      11241.73        4.84279800e+00       -3.47387285e-08  20.0377  19.2951
0202-10-31_17:25:09.740000      11242.12        5.23313900e+00       -8.04167585e-08  20.0377  19.2951
0202-10-31_17:25:10.152000      11242.53        5.62382300e+00       -4.71963785e-08  20.0643  19.2131
0202-10-31_17:25:10.555000      11242.93        6.01327400e+00       -6.77111985e-08  20.0643  19.2131
0202-10-31_17:25:10.957000      11243.34        6.42330000e+00       -6.69674585e-08  20.0643  19.2131
0202-10-31_17:25:11.360000      11243.74        6.81300100e+00       -6.52940485e-08  20.0151  19.4261
0202-10-31_17:25:11.760000      11244.14        7.40480200e+00       -6.46742585e-08  20.0151  19.4261
0202-10-31_17:25:12.156000      11244.54        7.79276900e+00       -3.05861885e-08  20.0367  19.1585
0202-10-31_17:25:12.550000      11244.93        8.18472800e+00       -4.28578885e-08  20.0367  19.1585
0202-10-31_17:25:12.953000      11245.33        8.59250500e+00       -3.75891985e-08  20.0367  19.1585
0202-10-31_17:25:13.360000      11245.74        8.98217600e+00       -7.41558785e-08  20.0050  19.3886
0202-10-31_17:25:13.760000      11246.14        9.37244500e+00       -6.19461485e-08  20.0050  19.3886
0202-10-31_17:25:14.156000      11246.53        9.78274500e+00       -6.82059585e-08  20.0148  19.2899
0202-10-31_17:25:14.550000      11246.93        1.01744300e+01       -7.64490785e-08  20.0148  19.2899
0202-10-31_17:25:14.953000      11247.33        1.05632200e+01       -3.96959285e-08  20.0148  19.2899
0202-10-31_17:25:15.350000      11247.73        1.09525400e+01       -8.19031685e-08  20.0023  19.2098
0202-10-31_17:25:15.754000      11248.13        1.13646600e+01       -1.07562198e-07  20.0023  19.2098
0202-10-31_17:25:16.156000      11248.53        1.17527500e+01       -1.31857708e-07  20.0207  19.4264
0202-10-31_17:25:16.560000      11248.94        1.21420600e+01       -1.66689538e-07  20.0207  19.4264
0202-10-31_17:25:16.960000      11249.34        1.25303500e+01       -1.09235618e-07  20.0207  19.4264
0202-10-31_17:25:17.363000      11249.74        1.29400500e+01       -8.53119785e-08  20.0155  19.1616
0202-10-31_17:25:17.758000      11250.14        1.33299800e+01       -1.17436985e-08  20.0155  19.1616
0202-10-31_17:25:18.160000      11250.54        1.37214300e+01       -2.16602285e-08  20.0280  19.3955
0202-10-31_17:25:18.555000      11250.93        1.41292600e+01       -4.40344085e-08  20.0280  19.3955
0202-10-31_17:25:18.945000      11251.33        1.45190700e+01       -5.14722085e-08  20.0280  19.3955
0202-10-31_17:25:19.344000      11251.72        1.49088200e+01       -4.31673685e-08  20.0326  19.2904
0202-10-31_17:25:19.734000      11252.11        1.52988200e+01       -2.50696985e-08  20.0326  19.2904
0202-10-31_17:25:20.133000      11252.51        1.57116100e+01       -5.23401585e-08  20.0326  19.2904
0202-10-31_17:25:20.530000      11252.91        1.61016500e+01       -3.60398585e-08  20.0529  19.2243
0202-10-31_17:25:20.938000      11253.32        1.64898700e+01       -5.85641850e-09  20.0529  19.2243
0202-10-31_17:25:21.340000      11253.72        1.68810100e+01       -6.00874585e-08  20.0331  19.4263
0202-10-31_17:25:21.742000      11254.12        1.72917800e+01       -4.36012185e-08  20.0331  19.4263
0202-10-31_17:25:22.150000      11254.53        1.76806900e+01       -5.51291885e-08  20.0724  19.1662
0202-10-31_17:25:22.555000      11254.93        1.80706000e+01       -6.93222285e-08  20.0724  19.1662
0202-10-31_17:25:22.957000      11255.34        1.84800500e+01       -5.66166685e-08  20.0724  19.1662
0202-10-31_17:25:23.350000      11255.73        1.88706600e+01       -6.04593285e-08  20.0507  19.4000
0202-10-31_17:25:23.746000      11256.13        1.92608700e+01       -9.57511850e-09  20.0507  19.4000
0202-10-31_17:25:24.140000      11256.52        1.96464800e+01       -7.02518985e-08  20.0920  19.2853
0202-10-31_17:25:24.535000      11256.91        2.00540900e+01       -6.24434285e-08  20.0920  19.2853
0202-10-31_17:25:24.926000      11257.31        2.04487800e+01       -2.41463585e-08  20.0920  19.2853
0202-10-31_17:25:25.320000      11257.70        2.08350600e+01       -7.96184885e-08  20.0782  19.2318
0202-10-31_17:25:25.720000      11258.10        2.12281400e+01       -5.48891685e-08  20.0782  19.2318
0202-10-31_17:25:26.120000      11258.50        2.16362000e+01       -1.03232198e-07  20.1123  19.4304
0202-10-31_17:25:26.523000      11258.90        2.20256700e+01       -9.07745685e-08  20.1123  19.4304
0202-10-31_17:25:26.930000      11259.31        2.24178100e+01       -5.14803585e-08  20.1123  19.4304
0202-10-31_17:25:27.330000      11259.71        2.28289900e+01       -9.12084185e-08  20.0788  19.1645
0202-10-31_17:25:27.734000      11260.11        2.32174900e+01       -5.44553185e-08  20.0788  19.1645
0202-10-31_17:25:28.145000      11260.52        2.36070400e+01       -6.36280985e-08  20.0788  19.1645
0202-10-31_17:25:28.547000      11260.93        2.42030700e+01        3.16944415e-08  20.1036  19.4102
0202-10-31_17:25:28.940000      11261.32        2.45919600e+01        6.28075215e-08  20.1036  19.4102
0202-10-31_17:25:29.332000      11261.71        2.50010700e+01        1.09663082e-07  20.0930  19.2831
0202-10-31_17:25:29.734000      11262.11        2.53887200e+01        3.00494102e-07  20.0930  19.2831
0202-10-31_17:25:30.140000      11262.52        2.57789300e+01        5.51382042e-07  20.1261  19.2410
0202-10-31_17:25:30.543000      11262.92        2.61744100e+01        1.06480949e-06  20.1261  19.2410
0202-10-31_17:25:30.938000      11263.32        2.65846500e+01        2.24134161e-06  20.1261  19.2410
0202-10-31_17:25:31.332000      11263.71        2.69689300e+01        3.77722427e-06  20.1174  19.4325
0202-10-31_17:25:31.727000      11264.11        2.73603400e+01        5.88504208e-06  20.1174  19.4325
0202-10-31_17:25:32.137000      11264.51        2.77497400e+01        1.05326659e-05  20.1174  19.4325
0202-10-31_17:25:32.530000      11264.91        2.81624900e+01        1.86973684e-05  20.1654  19.1750
0202-10-31_17:25:32.926000      11265.30        2.85518400e+01        3.80713289e-05  20.1654  19.1750

File: chapter 5/cold_vs_warm/20K/ffj23/Ic/0_degradation/step05/Ic_2023-10-31_17-27-00305620_ffj23-step05-20k.txt
# Ic = 25.03 A, n = 38.92 , Tavg = 20.13 K, f23-step5-20K
#datetime                        t_s     iHTS_A                vHTS_V                tHTS_K  tTAR_K
0202-10-31_17:26:29.100000      11321.48       -4.39799100e-01       -1.18887904e-07  20.0466  19.4290
0202-10-31_17:26:29.504000      11321.89       -4.39669900e-01       -1.10706774e-07  20.0443  19.2228
0202-10-31_17:26:29.900000      11322.28       -4.39806400e-01       -6.45949440e-08  20.0443  19.2228
0202-10-31_17:26:30.300000      11322.68       -4.41023400e-01       -1.19507684e-07  20.0497  19.2880
0202-10-31_17:26:30.695000      11323.07       -4.42837000e-01       -1.72623064e-07  20.0497  19.2880
0202-10-31_17:26:31.105000      11323.48       -2.87344000e-01       -1.38163144e-07  20.0497  19.2880
0202-10-31_17:26:31.500000      11323.88        9.84171100e-02       -1.46282294e-07  20.0385  19.3903
0202-10-31_17:26:31.900000      11324.28        5.08190800e-01       -1.34940274e-07  20.0385  19.3903
0202-10-31_17:26:32.290000      11324.67        8.98466100e-01       -1.44918774e-07  20.0392  19.1597
0202-10-31_17:26:32.684000      11325.06        1.28536800e+00       -1.73676694e-07  20.0392  19.1597
0202-10-31_17:26:33.110000      11325.49        1.70323600e+00       -1.19507684e-07  20.0392  19.1597
0202-10-31_17:26:33.504000      11325.88        2.08861100e+00       -1.44484924e-07  20.0119  19.4214
0202-10-31_17:26:33.895000      11326.28        2.47708100e+00       -1.22234734e-07  20.0119  19.4214
0202-10-31_17:26:34.290000      11326.67        2.86397700e+00       -1.53905624e-07  20.0275  19.2145
0202-10-31_17:26:34.695000      11327.08        3.27960300e+00       -1.46283784e-07  20.0275  19.2145
0202-10-31_17:26:35.105000      11327.48        3.66717300e+00       -1.36740114e-07  19.9812  19.2841
0202-10-31_17:26:35.510000      11327.89        4.05358100e+00       -1.36430224e-07  19.9812  19.2841
0202-10-31_17:26:35.914000      11328.29        4.44690100e+00       -9.13100640e-08  19.9812  19.2841
0202-10-31_17:26:36.324000      11328.70        4.85720200e+00       -1.39219244e-07  20.0139  19.3835
0202-10-31_17:26:36.720000      11329.10        5.24642900e+00       -7.53196740e-08  20.0139  19.3835
0202-10-31_17:26:37.125000      11329.51        5.63016900e+00       -5.89574140e-08  20.0139  19.3835
0202-10-31_17:26:37.527000      11329.91        6.01817200e+00       -9.94911840e-08  20.0104  19.1557
0202-10-31_17:26:37.920000      11330.30        6.42966000e+00       -5.41231140e-08  20.0104  19.1557
0202-10-31_17:26:38.320000      11330.70        6.82172300e+00       -8.08357340e-08  20.0483  19.4262
0202-10-31_17:26:38.715000      11331.09        7.41574600e+00       -6.89359140e-08  20.0483  19.4262
0202-10-31_17:26:39.117000      11331.50        7.80246600e+00       -9.45329340e-08  20.0443  19.2080
0202-10-31_17:26:39.523000      11331.90        8.19204300e+00       -9.85615140e-08  20.0443  19.2080
0202-10-31_17:26:39.918000      11332.30        8.60225900e+00       -1.27195464e-07  20.0443  19.2080
0202-10-31_17:26:40.316000      11332.69        8.99113100e+00       -1.30108664e-07  20.0600  19.2879
0202-10-31_17:26:40.715000      11333.10        9.38344900e+00       -1.01475474e-07  20.0600  19.2879
0202-10-31_17:26:41.133000      11333.51        9.79331000e+00       -1.45294194e-07  20.0600  19.2879
0202-10-31_17:26:41.535000      11333.91        1.01869200e+01       -7.79858340e-08  20.0313  19.3816
0202-10-31_17:26:41.934000      11334.31        1.05746300e+01       -9.18069840e-08  20.0313  19.3816
0202-10-31_17:26:42.330000      11334.71        1.09681200e+01       -1.07425494e-07  20.0636  19.1627
0202-10-31_17:26:42.720000      11335.10        1.13735500e+01       -1.22176314e-07  20.0636  19.1627
0202-10-31_17:26:43.133000      11335.51        1.17628300e+01       -1.36121414e-07  20.0636  19.1627
0202-10-31_17:26:43.535000      11335.91        1.21518100e+01       -1.08850994e-07  20.0293  19.4287
0202-10-31_17:26:43.938000      11336.32        1.25404000e+01       -1.49508714e-07  20.0293  19.4287
0202-10-31_17:26:44.336000      11336.71        1.29530800e+01       -1.16102444e-07  20.0694  19.2168
0202-10-31_17:26:44.727000      11337.11        1.33377700e+01       -1.04760434e-07  20.0694  19.2168
0202-10-31_17:26:45.130000      11337.51        1.37305900e+01       -1.30357444e-07  20.0331  19.2945
0202-10-31_17:26:45.535000      11337.91        1.41393800e+01       -7.30895540e-08  20.0331  19.2945
0202-10-31_17:26:45.938000      11338.32        1.45312100e+01       -1.30977224e-07  20.0331  19.2945
0202-10-31_17:26:46.340000      11338.72        1.49212400e+01       -1.37237614e-07  20.0604  19.3854
0202-10-31_17:26:46.734000      11339.11        1.53083300e+01       -1.51617444e-07  20.0604  19.3854
0202-10-31_17:26:47.130000      11339.51        1.57187600e+01       -9.36058340e-08  20.0604  19.3854
0202-10-31_17:26:47.527000      11339.91        1.61054800e+01       -9.41636440e-08  20.0398  19.1611
0202-10-31_17:26:47.920000      11340.30        1.65006600e+01       -1.23231424e-07  20.0398  19.1611
0202-10-31_17:26:48.316000      11340.69        1.68909600e+01       -9.46594640e-08  20.0407  19.4286
0202-10-31_17:26:48.707000      11341.09        1.73001000e+01       -1.42444674e-07  20.0407  19.4286
0202-10-31_17:26:49.117000      11341.50        1.76900900e+01       -1.80127424e-07  20.0407  19.4286
0202-10-31_17:26:49.510000      11341.89        1.80757200e+01       -2.51030504e-07  20.0508  19.2124
0202-10-31_17:26:49.906000      11342.28        1.84837000e+01       -2.44026964e-07  20.0508  19.2124
0202-10-31_17:26:50.310000      11342.69        1.88765300e+01       -2.29957904e-07  20.0562  19.2966
0202-10-31_17:26:50.715000      11343.09        1.92660700e+01       -2.16570614e-07  20.0562  19.2966
0202-10-31_17:26:51.113000      11343.49        1.96611800e+01       -1.29553204e-07  20.0562  19.2966
0202-10-31_17:26:51.508000      11343.89        2.00668200e+01       -1.38416084e-07  20.0364  19.3842
0202-10-31_17:26:51.902000      11344.28        2.04545400e+01       -5.49314340e-08  20.0364  19.3842
0202-10-31_17:26:52.310000      11344.69        2.08445100e+01       -1.20814434e-07  20.0398  19.1666
0202-10-31_17:26:52.707000      11345.09        2.12354500e+01       -1.17653654e-07  20.0398  19.1666
0202-10-31_17:26:53.117000      11345.50        2.16453700e+01       -1.47031324e-07  20.0398  19.1666
0202-10-31_17:26:53.523000      11345.90        2.20348000e+01       -1.56947844e-07  20.0362  19.4323
0202-10-31_17:26:53.926000      11346.31        2.24259000e+01       -1.27818084e-07  20.0362  19.4323
0202-10-31_17:26:54.332000      11346.71        2.28354400e+01       -9.52175440e-08  20.1023  19.2231
0202-10-31_17:26:54.734000      11347.11        2.32309800e+01       -4.66266240e-08  20.1023  19.2231
0202-10-31_17:26:55.137000      11347.51        2.36194200e+01       -1.08728794e-07  20.0828  19.3014
0202-10-31_17:26:55.543000      11347.92        2.42111600e+01       -3.57184540e-08  20.0828  19.3014
0202-10-31_17:26:55.945000      11348.32        2.45988000e+01        2.17973260e-08  20.0828  19.3014
0202-10-31_17:26:56.348000      11348.73        2.50117100e+01        1.41229336e-07  20.1032  19.3940
0202-10-31_17:26:56.742000      11349.12        2.54021600e+01        2.50372966e-07  20.1032  19.3940
0202-10-31_17:26:57.137000      11349.52        2.57932000e+01        5.53756306e-07  20.0922  19.1738
0202-10-31_17:26:57.535000      11349.91        2.61828100e+01        1.08317420e-06  20.0922  19.1738
0202-10-31_17:26:57.926000      11350.31        2.65886200e+01        1.74950228e-06  20.0922  19.1738
0202-10-31_17:26:58.336000      11350.72        2.69799600e+01        3.74067983e-06  20.1228  19.4426
0202-10-31_17:26:58.730000      11351.11        2.73693900e+01        6.05854190e-06  20.1228  19.4426
0202-10-31_17:26:59.137000      11351.51        2.77600400e+01        1.05517779e-05  20.1228  19.4426
0202-10-31_17:26:59.540000      11351.92        2.81690400e+01        1.91333459e-05  20.1334  19.2328
0202-10-31_17:26:59.945000      11352.32        2.85615300e+01        3.94948052e-05  20.1334  19.2328

File: chapter 5/cold_vs_warm/20K/ffj23/Ic/0_degradation/step05/Ic_2023-10-31_17-28-43671523_ffj23-step05-20k.txt
# Ic = 24.98 A, n = 37.99 , Tavg = 20.13 K, f23-step5-20K
#datetime                        t_s     iHTS_A                vHTS_V                tHTS_K  tTAR_K
0202-10-31_17:28:12.367000      11424.75       -4.40302700e-01       -1.01659796e-07  20.0551  19.1628
0202-10-31_17:28:12.773000      11425.15       -4.40488000e-01       -1.13869507e-07  20.0551  19.1628
0202-10-31_17:28:13.180000      11425.56       -4.41136500e-01       -5.05897265e-08  20.0215  19.4243
0202-10-31_17:28:13.586000      11425.97       -4.41641300e-01       -8.43680765e-08  20.0215  19.4243
0202-10-31_17:28:14             11426.38       -4.43581000e-01       -5.15818065e-08  20.0215  19.4243
0202-10-31_17:28:14.420000      11426.80       -3.46320500e-01       -7.02992265e-08  20.0432  19.2224
0202-10-31_17:28:14.830000      11427.21        4.12148000e-02       -6.55269065e-08  20.0432  19.2224
0202-10-31_17:28:15.240000      11427.62        4.55728800e-01       -4.06116565e-08  20.0298  19.2844
0202-10-31_17:28:15.633000      11428.01        8.45014100e-01       -4.43303565e-08  20.0298  19.2844
0202-10-31_17:28:16.074000      11428.45        1.23234500e+00       -5.73457865e-08  20.0298  19.2844
0202-10-31_17:28:16.477000      11428.86        1.64755800e+00       -9.20535865e-08  20.0300  19.3860
0202-10-31_17:28:16.870000      11429.25        2.03895900e+00       -3.53435065e-08  20.0300  19.3860
0202-10-31_17:28:17.277000      11429.66        2.42964100e+00       -4.61896965e-08  20.0214  19.1576
0202-10-31_17:28:17.670000      11430.05        2.81732300e+00       -9.12478765e-08  20.0214  19.1576
0202-10-31_17:28:18.090000      11430.47        3.22998700e+00       -7.46377065e-08  20.0214  19.1576
0202-10-31_17:28:18.492000      11430.87        3.62113000e+00       -6.68904265e-08  20.0116  19.4244
0202-10-31_17:28:18.895000      11431.27        4.01105500e+00       -4.00538565e-08  20.0116  19.4244
0202-10-31_17:28:19.285000      11431.67        4.40052100e+00       -8.47401065e-08  20.0044  19.2160
0202-10-31_17:28:19.680000      11432.06        4.81200700e+00       -4.48257765e-08  20.0044  19.2160
0202-10-31_17:28:20.090000      11432.47        5.20231400e+00       -5.57338465e-08  20.0044  19.2160
0202-10-31_17:28:20.484000      11432.86        5.58793600e+00       -7.19101665e-08  20.0305  19.2864
0202-10-31_17:28:20.880000      11433.26        5.97686200e+00       -9.55238665e-08  20.0305  19.2864
0202-10-31_17:28:21.300000      11433.68        6.39151300e+00       -1.15170966e-07  20.0349  19.3878
0202-10-31_17:28:21.700000      11434.08        6.78364900e+00       -6.92450965e-08  20.0349  19.3878
0202-10-31_17:28:22.094000      11434.47        7.37776500e+00       -5.66015365e-08  20.0349  19.3878
0202-10-31_17:28:22.504000      11434.88        7.76872700e+00       -6.48446465e-08  20.0570  19.1596
0202-10-31_17:28:22.906000      11435.28        8.15757100e+00       -5.85228665e-08  20.0570  19.1596
0202-10-31_17:28:23.305000      11435.69        8.56591900e+00       -6.69519065e-08  20.0432  19.4244
0202-10-31_17:28:23.710000      11436.09        8.95661900e+00       -6.41009065e-08  20.0432  19.4244
0202-10-31_17:28:24.117000      11436.50        9.34333900e+00       -8.80245065e-08  20.0432  19.4244
0202-10-31_17:28:24.523000      11436.90        9.75444800e+00       -7.77980965e-08  20.0525  19.2182
0202-10-31_17:28:24.930000      11437.31        1.01447300e+01       -1.13559536e-07  20.0525  19.2182
0202-10-31_17:28:25.336000      11437.71        1.05331900e+01       -1.07299216e-07  20.0289  19.2919
0202-10-31_17:28:25.727000      11438.11        1.09203300e+01       -1.54401916e-07  20.0289  19.2919
0202-10-31_17:28:26.125000      11438.51        1.13323700e+01       -1.38039656e-07  20.0289  19.2919
0202-10-31_17:28:26.520000      11438.90        1.17227700e+01       -1.27875226e-07  20.0580  19.3913
0202-10-31_17:28:26.926000      11439.30        1.21118000e+01       -1.67665266e-07  20.0580  19.3913
0202-10-31_17:28:27.330000      11439.71        1.25022000e+01       -1.09901536e-07  20.0516  19.1630
0202-10-31_17:28:27.723000      11440.10        1.29128700e+01       -1.12008796e-07  20.0516  19.1630
0202-10-31_17:28:28.117000      11440.50        1.33007500e+01       -1.20871687e-07  20.0516  19.1630
0202-10-31_17:28:28.510000      11440.89        1.36914500e+01       -1.20375856e-07  20.0523  19.4325
0202-10-31_17:28:28.910000      11441.29        1.41044400e+01       -1.62645026e-07  20.0523  19.4325
0202-10-31_17:28:29.312000      11441.69        1.44940300e+01       -1.39960986e-07  20.0282  19.2167
0202-10-31_17:28:29.715000      11442.09        1.48842200e+01       -1.35436576e-07  20.0282  19.2167
0202-10-31_17:28:30.113000      11442.49        1.52751700e+01       -7.64952665e-08  20.0282  19.2167
0202-10-31_17:28:30.508000      11442.89        1.56852900e+01       -1.66611636e-07  20.0580  19.2934
0202-10-31_17:28:30.902000      11443.28        1.60730400e+01       -1.60351826e-07  20.0580  19.2934
0202-10-31_17:28:31.310000      11443.69        1.64630600e+01       -1.37233256e-07  20.0431  19.3906
0202-10-31_17:28:31.710000      11444.09        1.68505600e+01       -1.31530566e-07  20.0431  19.3906
0202-10-31_17:28:32.120000      11444.50        1.72624700e+01       -1.13246976e-07  20.0587  19.1638
0202-10-31_17:28:32.523000      11444.90        1.76525100e+01       -1.73799746e-07  20.0587  19.1638
0202-10-31_17:28:32.930000      11445.31        1.80417100e+01       -1.30724847e-07  20.0587  19.1638
0202-10-31_17:28:33.320000      11445.70        1.84508100e+01       -9.94258265e-08  20.0155  19.4244
0202-10-31_17:28:33.715000      11446.10        1.88451300e+01       -6.13091965e-08  20.0155  19.4244
0202-10-31_17:28:34.120000      11446.50        1.92325600e+01       -4.02365865e-08  20.0155  19.4244
0202-10-31_17:28:34.516000      11446.89        1.96192700e+01       -5.18265265e-08  20.0275  19.2183
0202-10-31_17:28:34.918000      11447.30        2.00314100e+01       -4.64963965e-08  20.0275  19.2183
0202-10-31_17:28:35.324000      11447.70        2.04188000e+01       -9.24222865e-08  20.0291  19.2923
0202-10-31_17:28:35.715000      11448.10        2.08124100e+01       -4.61245265e-08  20.0291  19.2923
0202-10-31_17:28:36.113000      11448.49        2.12040000e+01       -1.32140665e-08  20.0291  19.2923
0202-10-31_17:28:36.508000      11448.89        2.16133200e+01        3.43232535e-08  20.0729  19.3936
0202-10-31_17:28:36.914000      11449.29        2.20049600e+01       -6.94456500e-10  20.0729  19.3936
0202-10-31_17:28:37.320000      11449.70        2.23920800e+01       -5.71476500e-10  20.0772  19.1701
0202-10-31_17:28:37.723000      11450.10        2.28042300e+01        6.05386635e-08  20.0772  19.1701
0202-10-31_17:28:38.125000      11450.50        2.31931200e+01       -1.18519265e-08  20.0772  19.1701
0202-10-31_17:28:38.516000      11450.90        2.35824700e+01        4.43003635e-08  20.0906  19.4397
0202-10-31_17:28:38.910000      11451.29        2.41742200e+01        3.79785835e-08  20.0906  19.4397
0202-10-31_17:28:39.316000      11451.70        2.45662000e+01        1.02373974e-07  20.0792  19.2285
0202-10-31_17:28:39.720000      11452.10        2.49771600e+01        1.95775194e-07  20.0792  19.2285
0202-10-31_17:28:40.120000      11452.50        2.53671000e+01        3.77371453e-07  20.0792  19.2285
0202-10-31_17:28:40.527000      11452.91        2.57572900e+01        6.17413204e-07  20.1015  19.3024
0202-10-31_17:28:40.930000      11453.31        2.61524100e+01        1.05330620e-06  20.1015  19.3024
0202-10-31_17:28:41.324000      11453.70        2.65580300e+01        1.85604844e-06  20.0912  19.4048
0202-10-31_17:28:41.715000      11454.10        2.69482700e+01        3.46760678e-06  20.0912  19.4048
0202-10-31_17:28:42.117000      11454.50        2.73386100e+01        5.77090430e-06  20.0912  19.4048
0202-10-31_17:28:42.520000      11454.90        2.77304900e+01        1.01942916e-05  20.1124  19.1812
0202-10-31_17:28:42.914000      11455.29        2.81401900e+01        1.81078611e-05  20.1124  19.1812
0202-10-31_17:28:43.312000      11455.69        2.85295000e+01        3.60963092e-05  20.1289  19.4420

File: chapter 5/cold_vs_warm/20K/ffj23/Ic/0_degradation/step05/Ic_2023-10-31_17-29-43126429_ffj23-step05-20k.txt
# Ic = 25.02 A, n = 38.56 , Tavg = 20.12 K, f23-step5-20K
#datetime                        t_s     iHTS_A                vHTS_V                tHTS_K  tTAR_K
0202-10-31_17:29:11.580000      11483.96       -4.40004600e-01        1.41493125e-07  20.0856  19.4250
0202-10-31_17:29:11.990000      11484.37       -4.40200500e-01        1.84568816e-07  20.0856  19.4250
0202-10-31_17:29:12.402000      11484.78       -4.40525600e-01        1.58665286e-07  20.0783  19.1712
0202-10-31_17:29:12.805000      11485.19       -4.40718200e-01        1.67280266e-07  20.0783  19.1712
0202-10-31_17:29:13.210000      11485.59       -4.43135800e-01        1.15962276e-07  20.0521  19.4216
0202-10-31_17:29:13.600000      11485.98       -3.04067600e-01        1.26994405e-07  20.0521  19.4216
0202-10-31_17:29:14.004000      11486.38        8.49297300e-02        1.04558286e-07  20.0521  19.4216
0202-10-31_17:29:14.445000      11486.82        4.95467800e-01        1.88290885e-07  20.0763  19.2446
0202-10-31_17:29:14.848000      11487.23        8.85293400e-01        1.68891695e-07  20.0763  19.2446
0202-10-31_17:29:15.250000      11487.63        1.27447500e+00        1.37406755e-07  20.0598  19.1804
0202-10-31_17:29:15.650000      11488.03        1.68271000e+00        1.18441405e-07  20.0598  19.1804
0202-10-31_17:29:16.086000      11488.47        2.07414900e+00        1.23027795e-07  20.0598  19.1804
0202-10-31_17:29:16.480000      11488.86        2.46191700e+00        1.23213735e-07  20.0689  19.4112
0202-10-31_17:29:16.887000      11489.26        2.84765000e+00        1.28605846e-07  20.0689  19.4112
0202-10-31_17:29:17.290000      11489.67        3.26124300e+00        1.67156306e-07  20.0671  19.2919
0202-10-31_17:29:17.695000      11490.07        3.65116800e+00        1.34927626e-07  20.0671  19.2919
0202-10-31_17:29:18.094000      11490.47        4.04109000e+00        1.32199405e-07  20.0362  19.2114
0202-10-31_17:29:18.490000      11490.87        4.42762600e+00        1.15278575e-07  20.0362  19.2114
0202-10-31_17:29:18.883000      11491.26        4.83690400e+00        1.53643095e-07  20.0362  19.2114
0202-10-31_17:29:19.285000      11491.67        5.22723900e+00        1.41495365e-07  20.0365  19.2420
0202-10-31_17:29:19.688000      11492.07        5.61825000e+00        1.40379756e-07  20.0365  19.2420
0202-10-31_17:29:20.090000      11492.47        6.01011200e+00        1.43912515e-07  20.0365  19.2420
0202-10-31_17:29:20.496000      11492.88        6.41529500e+00        1.04370415e-07  20.0266  19.1486
0202-10-31_17:29:20.900000      11493.28        6.80352000e+00        1.44842195e-07  20.0266  19.1486
0202-10-31_17:29:21.297000      11493.68        7.39953600e+00        1.50730126e-07  20.0907  19.4166
0202-10-31_17:29:21.690000      11494.07        7.78997400e+00        1.79054165e-07  20.0907  19.4166
0202-10-31_17:29:22.100000      11494.48        8.17982100e+00        1.06849546e-07  20.0907  19.4166
0202-10-31_17:29:22.504000      11494.88        8.59350000e+00        6.92287655e-08  20.0796  19.1610
0202-10-31_17:29:22.906000      11495.29        8.97806400e+00        1.24327395e-07  20.0796  19.1610
0202-10-31_17:29:23.320000      11495.70        9.36863900e+00        1.66224676e-07  20.0468  19.2389
0202-10-31_17:29:23.723000      11496.10        9.77472000e+00        1.74220485e-07  20.0468  19.2389
0202-10-31_17:29:24.125000      11496.51        1.01622300e+01        1.61953096e-07  20.0468  19.2389
0202-10-31_17:29:24.520000      11496.90        1.05561200e+01        2.13706205e-07  20.0130  19.4123
0202-10-31_17:29:24.914000      11497.29        1.09427600e+01        1.59723115e-07  20.0130  19.4123
0202-10-31_17:29:25.312000      11497.69        1.13545100e+01        1.80113975e-07  20.0406  19.2597
0202-10-31_17:29:25.720000      11498.10        1.17422400e+01        1.89410715e-07  20.0406  19.2597
0202-10-31_17:29:26.130000      11498.51        1.21304300e+01        1.73110426e-07  20.0406  19.2597
0202-10-31_17:29:26.523000      11498.90        1.25209900e+01        1.55632545e-07  20.0166  19.3853
0202-10-31_17:29:26.938000      11499.31        1.29311600e+01        1.23837685e-07  20.0166  19.3853
0202-10-31_17:29:27.336000      11499.72        1.33258700e+01        1.90836215e-07  20.0502  19.1644
0202-10-31_17:29:27.734000      11500.11        1.37081900e+01        1.92385676e-07  20.0502  19.1644
0202-10-31_17:29:28.140000      11500.52        1.41208600e+01        2.07880245e-07  20.0559  19.4194
0202-10-31_17:29:28.547000      11500.93        1.45074700e+01        2.06950566e-07  20.0559  19.4194
0202-10-31_17:29:28.938000      11501.32        1.49011800e+01        2.06082875e-07  20.0559  19.4194
0202-10-31_17:29:29.332000      11501.71        1.52895900e+01        1.47823285e-07  20.0510  19.2473
0202-10-31_17:29:29.734000      11502.12        1.56970900e+01        1.70941645e-07  20.0510  19.2473
0202-10-31_17:29:30.140000      11502.52        1.60896800e+01        1.82284345e-07  20.0510  19.2473
0202-10-31_17:29:30.543000      11502.92        1.64790100e+01        1.74970905e-07  20.0513  19.1493
0202-10-31_17:29:30.950000      11503.33        1.68689600e+01        2.41349665e-07  20.0513  19.1493
0202-10-31_17:29:31.348000      11503.73        1.72790900e+01        1.80796866e-07  20.0104  19.4102
0202-10-31_17:29:31.746000      11504.12        1.76697100e+01        1.63752835e-07  20.0104  19.4102
0202-10-31_17:29:32.140000      11504.52        1.80587200e+01        1.51914985e-07  20.0844  19.2667
0202-10-31_17:29:32.547000      11504.93        1.84664400e+01        1.40263065e-07  20.0844  19.2667
0202-10-31_17:29:32.945000      11505.33        1.88569400e+01        1.36420405e-07  20.0844  19.2667
0202-10-31_17:29:33.348000      11505.73        1.92478900e+01        1.36110515e-07  20.0644  19.4202
0202-10-31_17:29:33.750000      11506.13        1.96358800e+01        1.46089025e-07  20.0644  19.4202
0202-10-31_17:29:34.164000      11506.54        2.00477800e+01        1.04253675e-07  20.0455  19.4153
0202-10-31_17:29:34.600000      11506.98        2.04386500e+01        1.52038936e-07  20.0455  19.4153
0202-10-31_17:29:35.066000      11507.45        2.08272200e+01        1.44229675e-07  20.0455  19.4153
0202-10-31_17:29:35.460000      11507.84        2.12169800e+01        1.69640786e-07  20.0637  19.1824
0202-10-31_17:29:35.863000      11508.24        2.16256900e+01        1.44477635e-07  20.0637  19.1824
0202-10-31_17:29:36.280000      11508.66        2.20179200e+01        1.84515626e-07  20.0453  19.3850
0202-10-31_17:29:36.684000      11509.06        2.24097700e+01        1.64620595e-07  20.0453  19.3850
0202-10-31_17:29:37.090000      11509.47        2.28171000e+01        1.29354935e-07  20.0453  19.3850
0202-10-31_17:29:37.496000      11509.88        2.32067100e+01        1.40634985e-07  20.0846  19.3054
0202-10-31_17:29:37.900000      11510.28        2.35996700e+01        1.48382275e-07  20.0846  19.3054
0202-10-31_17:29:38.305000      11510.68        2.41917200e+01        2.36019585e-07  20.0894  19.4263
0202-10-31_17:29:38.715000      11511.09        2.45795400e+01        2.26165045e-07  20.0894  19.4263
0202-10-31_17:29:39.133000      11511.51        2.49916000e+01        4.23813835e-07  20.0894  19.4263
0202-10-31_17:29:39.523000      11511.90        2.53796800e+01        5.59670266e-07  20.0970  19.4530
0202-10-31_17:29:39.934000      11512.31        2.57715500e+01        8.19979115e-07  20.0970  19.4530
0202-10-31_17:29:40.344000      11512.72        2.61618300e+01        1.38441548e-06  20.1043  19.2673
0202-10-31_17:29:40.746000      11513.13        2.65693500e+01        2.01008639e-06  20.1043  19.2673
0202-10-31_17:29:41.156000      11513.54        2.69587400e+01        3.88951628e-06  20.1286  19.4208
0202-10-31_17:29:41.555000      11513.93        2.73513300e+01        6.04834465e-06  20.1286  19.4208
0202-10-31_17:29:41.957000      11514.34        2.77412100e+01        1.03228641e-05  20.1286  19.4208
0202-10-31_17:29:42.360000      11514.74        2.81528800e+01        1.86426448e-05  20.1211  19.1719
0202-10-31_17:29:42.766000      11515.14        2.85415700e+01        3.83782687e-05  20.1211  19.1719

File: chapter 5/cold_vs_warm/20K/ffj23/Ic/0_degradation/step05/Ic_2023-10-31_17-30-26148651_ffj23-step05-20k.txt
# Ic = 25.06 A, n = 39.34 , Tavg = 20.17 K, f23-step5-20K
#datetime                        t_s     iHTS_A                vHTS_V                tHTS_K  tTAR_K
0202-10-31_17:29:54.740000      11527.12       -4.39629200e-01       -4.49992935e-08  20.0834  19.4280
0202-10-31_17:29:55.145000      11527.52       -4.39976500e-01       -2.48222350e-09  20.1155  19.1953
0202-10-31_17:29:55.540000      11527.92       -4.40304400e-01        2.81969965e-08  20.1155  19.1953
0202-10-31_17:29:55.930000      11528.31       -4.40612400e-01        1.28167886e-07  20.1155  19.1953
0202-10-31_17:29:56.324000      11528.71       -4.42288000e-01        7.11479165e-08  20.0780  19.4203
0202-10-31_17:29:56.723000      11529.10       -3.62814800e-01        3.03042565e-08  20.0780  19.4203
0202-10-31_17:29:57.140000      11529.52        2.39263100e-02        4.69764065e-08  20.0780  19.4203
0202-10-31_17:29:57.547000      11529.92        4.35885700e-01        1.09822337e-07  20.1180  19.3053
0202-10-31_17:29:57.950000      11530.33        8.28066400e-01        1.70808917e-07  20.1180  19.3053
0202-10-31_17:29:58.350000      11530.73        1.21992300e+00        1.23147656e-07  20.0706  19.4272
0202-10-31_17:29:58.754000      11531.13        1.62923500e+00        1.11185856e-07  20.0706  19.4272
0202-10-31_17:29:59.150000      11531.53        2.02051000e+00        1.49974965e-08  20.1318  19.4536
0202-10-31_17:29:59.543000      11531.92        2.40926500e+00       -1.77877435e-08  20.1318  19.4536
0202-10-31_17:29:59.945000      11532.32        2.79991400e+00        3.45219165e-08  20.1318  19.4536
0202-10-31_17:30:00.348000      11532.73        3.21152800e+00        6.85479865e-08  20.1003  19.2685
0202-10-31_17:30:00.754000      11533.13        3.60306900e+00        1.41682337e-07  20.1003  19.2685
0202-10-31_17:30:01.145000      11533.53        3.99063000e+00        1.26745577e-07  20.0823  19.4212
0202-10-31_17:30:01.540000      11533.92        4.37901200e+00        1.65729906e-07  20.0823  19.4212
0202-10-31_17:30:01.934000      11534.31        4.78905700e+00        1.43045856e-07  20.0823  19.4212
0202-10-31_17:30:02.336000      11534.71        5.18244700e+00        1.32075706e-07  20.1089  19.1709
0202-10-31_17:30:02.746000      11535.13        5.56995000e+00        1.01272507e-07  20.1089  19.1709
0202-10-31_17:30:03.150000      11535.53        5.96634700e+00        2.36137365e-08  20.0606  19.2413
0202-10-31_17:30:03.550000      11535.93        6.37342800e+00        7.69150465e-08  20.0606  19.2413
0202-10-31_17:30:03.957000      11536.33        6.76279500e+00        6.10486165e-08  20.0606  19.2413
0202-10-31_17:30:04.360000      11536.74        7.36264100e+00        1.27551296e-07  20.0928  19.2546
0202-10-31_17:30:04.754000      11537.13        7.75321000e+00        5.57803465e-08  20.0928  19.2546
0202-10-31_17:30:05.150000      11537.53        8.14229200e+00        3.29096065e-08  20.0814  19.1868
0202-10-31_17:30:05.547000      11537.93        8.54887800e+00        5.77626665e-08  20.0814  19.1868
0202-10-31_17:30:05.957000      11538.33        8.94003400e+00        6.60677565e-08  20.0814  19.1868
0202-10-31_17:30:06.360000      11538.74        9.33042100e+00        1.39511987e-07  20.0878  19.4171
0202-10-31_17:30:06.754000      11539.13        9.74237100e+00        6.11714765e-08  20.0878  19.4171
0202-10-31_17:30:07.150000      11539.53        1.01298200e+01        3.09260865e-08  20.0832  19.3016
0202-10-31_17:30:07.543000      11539.92        1.05205500e+01        1.85828650e-09  20.0832  19.3016
0202-10-31_17:30:07.934000      11540.31        1.09098700e+01        3.11739965e-08  20.0832  19.3016
0202-10-31_17:30:08.348000      11540.73        1.13217300e+01        3.59463265e-08  20.0786  19.4243
0202-10-31_17:30:08.750000      11541.13        1.17166000e+01       -3.62583435e-08  20.0786  19.4243
0202-10-31_17:30:09.145000      11541.53        1.20997500e+01        4.89617565e-08  20.0856  19.4478
0202-10-31_17:30:09.540000      11541.92        1.24909800e+01        3.96650165e-08  20.0856  19.4478
0202-10-31_17:30:09.940000      11542.32        1.29015400e+01        6.88567765e-08  20.0856  19.4478
0202-10-31_17:30:10.348000      11542.73        1.32930700e+01        6.12954265e-08  20.0768  19.2659
0202-10-31_17:30:10.750000      11543.13        1.36803100e+01        1.17139565e-08  20.0768  19.2659
0202-10-31_17:30:11.160000      11543.54        1.40937400e+01        1.97131665e-08  20.0756  19.4151
0202-10-31_17:30:11.555000      11543.93        1.44818400e+01       -1.67914935e-08  20.0756  19.4151
0202-10-31_17:30:11.950000      11544.33        1.48717600e+01        3.65098565e-08  20.0756  19.4151
0202-10-31_17:30:12.340000      11544.72        1.52588600e+01        2.76469565e-08  20.0570  19.1647
0202-10-31_17:30:12.746000      11545.12        1.56739700e+01        9.50173865e-08  20.0570  19.1647
0202-10-31_17:30:13.160000      11545.54        1.60606000e+01        1.14912426e-07  20.1085  19.2434
0202-10-31_17:30:13.555000      11545.93        1.64520700e+01        1.14106707e-07  20.1085  19.2434
0202-10-31_17:30:13.957000      11546.34        1.68393500e+01        1.22969606e-07  20.1085  19.2434
0202-10-31_17:30:14.367000      11546.75        1.72501600e+01        9.61949765e-08  20.0732  19.2457
0202-10-31_17:30:14.758000      11547.14        1.76427300e+01        8.26217265e-08  20.0732  19.2457
0202-10-31_17:30:15.152000      11547.53        1.80274100e+01        6.11152465e-08  20.0947  19.1819
0202-10-31_17:30:15.555000      11547.93        1.84419100e+01        1.04252156e-07  20.0947  19.1819
0202-10-31_17:30:15.957000      11548.34        1.88336400e+01        6.45240565e-08  20.0947  19.1819
0202-10-31_17:30:16.363000      11548.74        1.92221900e+01        1.06917227e-07  20.0901  19.4096
0202-10-31_17:30:16.766000      11549.14        1.96114500e+01        1.55755606e-07  20.0901  19.4096
0202-10-31_17:30:17.160000      11549.54        2.00209800e+01        1.41437826e-07  20.0688  19.2973
0202-10-31_17:30:17.555000      11549.93        2.04129000e+01        1.15344956e-07  20.0688  19.2973
0202-10-31_17:30:17.945000      11550.33        2.08067500e+01        5.69613965e-08  20.0688  19.2973
0202-10-31_17:30:18.350000      11550.73        2.11937300e+01        1.09209106e-07  20.0990  19.4297
0202-10-31_17:30:18.754000      11551.13        2.16052900e+01        6.79315565e-08  20.0990  19.4297
0202-10-31_17:30:19.156000      11551.53        2.19933200e+01        7.41293865e-08  20.0912  19.4544
0202-10-31_17:30:19.547000      11551.93        2.23853700e+01        9.25989265e-08  20.0912  19.4544
0202-10-31_17:30:19.940000      11552.32        2.27924100e+01        2.97529265e-08  20.0912  19.4544
0202-10-31_17:30:20.336000      11552.72        2.31834700e+01        8.08850265e-08  20.0993  19.2715
0202-10-31_17:30:20.740000      11553.12        2.35746500e+01        8.36740465e-08  20.0993  19.2715
0202-10-31_17:30:21.150000      11553.53        2.41719500e+01        1.56126686e-07  20.1038  19.4250
0202-10-31_17:30:21.555000      11553.93        2.45620900e+01        1.92631897e-07  20.1038  19.4250
0202-10-31_17:30:21.957000      11554.34        2.49723400e+01        3.02209537e-07  20.1038  19.4250
0202-10-31_17:30:22.370000      11554.75        2.53624600e+01        4.75500866e-07  20.1242  19.1707
0202-10-31_17:30:22.790000      11555.17        2.57517300e+01        7.12316316e-07  20.1242  19.1707
0202-10-31_17:30:23.190000      11555.57        2.61407900e+01        1.19196452e-06  20.1338  19.2533
0202-10-31_17:30:23.594000      11555.97        2.65534900e+01        1.80963979e-06  20.1338  19.2533
0202-10-31_17:30:24.008000      11556.39        2.69445900e+01        3.67518520e-06  20.1338  19.2533
0202-10-31_17:30:24.445000      11556.82        2.73309000e+01        6.22528033e-06  20.1031  19.4231
0202-10-31_17:30:24.836000      11557.22        2.77202100e+01        1.01155932e-05  20.1031  19.4231
0202-10-31_17:30:25.240000      11557.62        2.81356300e+01        1.83028579e-05  20.1701  19.1961
0202-10-31_17:30:25.645000      11558.02        2.85260300e+01        3.71283162e-05  20.1701  19.1961
