Repository: shortlab/2025-devitre-PhD

# 2025-devitre-PhD
Data repository for Alexis Devitre's PhD thesis

File: chapter 5/cold_vs_warm/20K/ffj23/Ic/0_degradation/step05/Ic_2023-10-31_17-32-15698404_ffj23-step05-20k.txt
# Ic = 25.01 A, n = 38.31 , Tavg = 20.15 K, f23-step5-20K
#datetime                        t_s     iHTS_A                vHTS_V                tHTS_K  tTAR_K
0202-10-31_17:31:44.504000      11636.88       -4.39863700e-01       -1.06173050e-07  19.9961  19.4154
0202-10-31_17:31:44.910000      11637.29       -4.40081200e-01       -1.14726050e-07  19.9961  19.4154
0202-10-31_17:31:45.312000      11637.69       -4.40382500e-01       -1.34249190e-07  20.0391  19.1807
0202-10-31_17:31:45.707000      11638.08       -4.41493400e-01       -1.61209730e-07  20.0391  19.1807
0202-10-31_17:31:46.098000      11638.48       -4.42907800e-01       -1.97714910e-07  20.0391  19.1807
0202-10-31_17:31:46.492000      11638.87       -3.16990500e-01       -1.81228700e-07  19.9985  19.3769
0202-10-31_17:31:46.887000      11639.27        6.66584400e-02       -1.98830520e-07  19.9985  19.3769
0202-10-31_17:31:47.293000      11639.67        4.77310200e-01       -1.61147750e-07  20.0377  19.2949
0202-10-31_17:31:47.695000      11640.07        8.69444700e-01       -1.52470800e-07  20.0377  19.2949
0202-10-31_17:31:48.094000      11640.47        1.26012300e+00       -1.38525690e-07  20.0377  19.2949
0202-10-31_17:31:48.490000      11640.87        1.67067800e+00       -7.25808400e-08  20.0048  19.2032
0202-10-31_17:31:48.883000      11641.26        2.05724500e+00       -8.72077100e-08  20.0048  19.2032
0202-10-31_17:31:49.300000      11641.68        2.44997600e+00       -7.48740400e-08  20.0341  19.4449
0202-10-31_17:31:49.707000      11642.08        2.83691900e+00       -9.42725100e-08  20.0341  19.4449
0202-10-31_17:31:50.113000      11642.49        3.24596400e+00       -7.34461300e-08  20.0214  19.1451
0202-10-31_17:31:50.516000      11642.89        3.63776000e+00       -1.31023940e-07  20.0214  19.1451
0202-10-31_17:31:50.918000      11643.30        4.03077500e+00       -1.60339660e-07  20.0214  19.1451
0202-10-31_17:31:51.312000      11643.69        4.41686600e+00       -1.19929830e-07  20.0373  19.4083
0202-10-31_17:31:51.707000      11644.08        4.82517000e+00       -1.22780830e-07  20.0373  19.4083
0202-10-31_17:31:52.120000      11644.50        5.21527100e+00       -8.55938700e-08  20.0373  19.4083
0202-10-31_17:31:52.516000      11644.89        5.60651200e+00       -1.43481570e-07  20.0380  19.2626
0202-10-31_17:31:52.910000      11645.29        5.99627800e+00       -1.55877230e-07  20.0380  19.2626
0202-10-31_17:31:53.312000      11645.69        6.40194200e+00       -1.58108440e-07  20.0386  19.2294
0202-10-31_17:31:53.715000      11646.10        6.79646600e+00       -1.81164360e-07  20.0386  19.2294
0202-10-31_17:31:54.125000      11646.50        7.38736400e+00       -1.18318400e-07  20.0386  19.2294
0202-10-31_17:31:54.527000      11646.91        7.77499400e+00       -9.90431600e-08  20.0185  19.4087
0202-10-31_17:31:54.920000      11647.30        8.16723200e+00       -8.32387000e-08  20.0185  19.4087
0202-10-31_17:31:55.316000      11647.70        8.57804000e+00       -1.60091750e-07  20.0400  19.1746
0202-10-31_17:31:55.715000      11648.10        8.96937900e+00       -1.10137160e-07  20.0400  19.1746
0202-10-31_17:31:56.120000      11648.50        9.35631000e+00       -9.81752500e-08  20.0400  19.1746
0202-10-31_17:31:56.523000      11648.90        9.77065700e+00       -1.00592400e-07  20.0373  19.3774
0202-10-31_17:31:56.918000      11649.30        1.01549100e+01       -4.54937200e-08  20.0373  19.3774
0202-10-31_17:31:57.312000      11649.69        1.05444500e+01       -1.13979710e-07  20.0702  19.2889
0202-10-31_17:31:57.715000      11650.09        1.09318900e+01       -1.14227620e-07  20.0702  19.2889
0202-10-31_17:31:58.117000      11650.50        1.13444200e+01       -1.39762670e-07  20.0702  19.2889
0202-10-31_17:31:58.523000      11650.90        1.17354600e+01       -1.15901040e-07  20.0399  19.2007
0202-10-31_17:31:58.926000      11651.31        1.21248500e+01       -1.04559010e-07  20.0399  19.2007
0202-10-31_17:31:59.332000      11651.71        1.25142200e+01       -1.18070280e-07  20.0420  19.4400
0202-10-31_17:31:59.734000      11652.11        1.29221400e+01       -7.71026400e-08  20.0420  19.4400
0202-10-31_17:32:00.140000      11652.52        1.33127900e+01       -1.52592170e-07  20.0266  19.1451
0202-10-31_17:32:00.530000      11652.91        1.37030800e+01       -1.01460100e-07  20.0266  19.1451
0202-10-31_17:32:00.926000      11653.31        1.41106500e+01       -5.10097900e-08  20.0266  19.1451
0202-10-31_17:32:01.324000      11653.70        1.45022700e+01       -7.15865700e-08  20.0283  19.4090
0202-10-31_17:32:01.715000      11654.09        1.48911700e+01       -6.83029300e-08  20.0283  19.4090
0202-10-31_17:32:02.113000      11654.49        1.52797800e+01       -1.06854200e-07  20.0283  19.4090
0202-10-31_17:32:02.508000      11654.89        1.56939000e+01       -6.14861300e-08  20.0175  19.2590
0202-10-31_17:32:02.900000      11655.28        1.60815600e+01       -1.11688510e-07  20.0175  19.2590
0202-10-31_17:32:03.300000      11655.68        1.64740700e+01       -8.98721600e-08  20.0579  19.2366
0202-10-31_17:32:03.707000      11656.09        1.68621200e+01       -1.02205840e-07  20.0579  19.2366
0202-10-31_17:32:04.117000      11656.50        1.72718900e+01       -1.09457290e-07  20.0579  19.2366
0202-10-31_17:32:04.508000      11656.89        1.76608900e+01       -9.86730800e-08  20.0268  19.4159
0202-10-31_17:32:04.914000      11657.29        1.80524700e+01       -1.32575180e-07  20.0268  19.4159
0202-10-31_17:32:05.324000      11657.71        1.84597700e+01       -7.04729700e-08  20.0501  19.1856
0202-10-31_17:32:05.727000      11658.11        1.88484900e+01       -1.39516740e-07  20.0501  19.1856
0202-10-31_17:32:06.145000      11658.52        1.92404500e+01       -1.44908850e-07  20.0501  19.1856
0202-10-31_17:32:06.550000      11658.93        1.96300700e+01       -1.26191420e-07  20.0338  19.3893
0202-10-31_17:32:06.953000      11659.33        2.00397500e+01       -2.11163600e-07  20.0338  19.3893
0202-10-31_17:32:07.355000      11659.74        2.04298400e+01       -1.97342360e-07  20.0447  19.1657
0202-10-31_17:32:07.760000      11660.14        2.08171200e+01       -1.86000030e-07  20.0447  19.1657
0202-10-31_17:32:08.156000      11660.54        2.12076200e+01       -1.66910680e-07  20.0505  19.2123
0202-10-31_17:32:08.550000      11660.93        2.16171700e+01       -1.94243090e-07  20.0505  19.2123
0202-10-31_17:32:08.945000      11661.32        2.20067400e+01       -1.71001240e-07  20.0505  19.2123
0202-10-31_17:32:09.348000      11661.73        2.23959900e+01       -2.08684020e-07  20.0642  19.2492
0202-10-31_17:32:09.750000      11662.13        2.28057700e+01       -1.86681740e-07  20.0642  19.2492
0202-10-31_17:32:10.156000      11662.53        2.32022000e+01       -1.73170480e-07  20.0694  19.1547
0202-10-31_17:32:10.560000      11662.94        2.35848100e+01       -1.52345790e-07  20.0694  19.1547
0202-10-31_17:32:10.960000      11663.34        2.41803600e+01       -9.69372300e-08  20.0694  19.1547
0202-10-31_17:32:11.360000      11663.74        2.45748900e+01       -5.95643500e-08  20.0452  19.4102
0202-10-31_17:32:11.750000      11664.13        2.49835800e+01        1.16391910e-07  20.0452  19.4102
0202-10-31_17:32:12.145000      11664.52        2.53715200e+01        2.81192090e-07  20.0747  19.2683
0202-10-31_17:32:12.550000      11664.93        2.57640500e+01        4.89377040e-07  20.0747  19.2683
0202-10-31_17:32:12.953000      11665.33        2.61541400e+01        9.89727470e-07  20.0747  19.2683
0202-10-31_17:32:13.355000      11665.74        2.65646200e+01        1.71450187e-06  20.0558  19.4301
0202-10-31_17:32:13.750000      11666.13        2.69526100e+01        3.65584805e-06  20.0558  19.4301
0202-10-31_17:32:14.156000      11666.54        2.73407900e+01        5.63146722e-06  20.1271  19.4235
0202-10-31_17:32:14.550000      11666.93        2.77307600e+01        9.93914252e-06  20.1271  19.4235
0202-10-31_17:32:14.940000      11667.32        2.81463600e+01        1.77702199e-05  20.1271  19.4235
0202-10-31_17:32:15.340000      11667.72        2.85307000e+01        3.64450749e-05  20.1498  19.2783

File: chapter 5/cold_vs_warm/20K/ffj23/Ic/0_degradation/step05/Ic_2023-10-31_17-33-15944026_ffj23-step05-20k.txt
# Ic = 25.11 A, n = 39.81 , Tavg = 20.16 K, f23-step5-20K
#datetime                        t_s     iHTS_A                vHTS_V                tHTS_K  tTAR_K
0202-10-31_17:32:44.720000      11697.10       -4.40160400e-01       -6.99610715e-08  20.0568  19.4166
0202-10-31_17:32:45.125000      11697.50       -4.40295500e-01       -7.83281415e-08  20.0568  19.4166
0202-10-31_17:32:45.523000      11697.90       -4.39985700e-01       -2.19898915e-08  20.0702  19.1854
0202-10-31_17:32:45.926000      11698.31       -4.40444300e-01       -5.94867415e-08  20.0702  19.1854
0202-10-31_17:32:46.336000      11698.71       -4.43535800e-01       -6.58085315e-08  20.0183  19.3893
0202-10-31_17:32:46.740000      11699.12       -2.91363400e-01       -2.13701115e-08  20.0183  19.3893
0202-10-31_17:32:47.133000      11699.51        9.76052300e-02       -7.96296815e-08  20.0534  19.2875
0202-10-31_17:32:47.527000      11699.91        5.11793500e-01       -7.56630715e-08  20.0534  19.2875
0202-10-31_17:32:47.926000      11700.30        8.94258300e-01       -9.87189915e-08  20.0534  19.2875
0202-10-31_17:32:48.332000      11700.71        1.28595000e+00       -8.54563815e-08  20.0235  19.2162
0202-10-31_17:32:48.734000      11701.11        1.69769800e+00       -2.60199715e-08  20.0235  19.2162
0202-10-31_17:32:49.150000      11701.53        2.08854600e+00       -1.03394715e-08  20.0644  19.4448
0202-10-31_17:32:49.540000      11701.92        2.47872400e+00       -3.66802315e-08  20.0644  19.4448
0202-10-31_17:32:49.930000      11702.31        2.86431400e+00       -1.11921831e-07  20.0644  19.4448
0202-10-31_17:32:50.324000      11702.70        3.27617100e+00       -4.08327715e-08  20.0152  19.1488
0202-10-31_17:32:50.730000      11703.11        3.66450700e+00       -7.00245315e-08  20.0152  19.1488
0202-10-31_17:32:51.133000      11703.51        4.05354900e+00       -4.16384915e-08  20.0468  19.4187
0202-10-31_17:32:51.530000      11703.91        4.44088700e+00       -4.00890315e-08  20.0468  19.4187
0202-10-31_17:32:51.934000      11704.31        4.85416000e+00       -5.77528315e-08  20.0468  19.4187
0202-10-31_17:32:52.344000      11704.72        5.24431400e+00       -4.61009215e-08  20.0609  19.1617
0202-10-31_17:32:52.740000      11705.12        5.63142500e+00       -7.05203515e-08  20.0609  19.1617
0202-10-31_17:32:53.137000      11705.51        6.02535400e+00       -5.56714150e-09  20.0580  19.2444
0202-10-31_17:32:53.527000      11705.91        6.43016100e+00       -3.30854915e-08  20.0580  19.2444
0202-10-31_17:32:53.938000      11706.32        6.82024000e+00       -1.08970415e-08  20.0580  19.2444
0202-10-31_17:32:54.336000      11706.72        7.41703700e+00       -3.43232315e-08  20.0649  19.2350
0202-10-31_17:32:54.734000      11707.12        7.80659800e+00       -3.92810415e-08  20.0649  19.2350
0202-10-31_17:32:55.140000      11707.52        8.19573500e+00       -2.41583415e-08  20.0649  19.2350
0202-10-31_17:32:55.547000      11707.93        8.60711000e+00       -9.30781915e-08  20.0725  19.1758
0202-10-31_17:32:55.940000      11708.32        8.99802700e+00       -4.14502815e-08  20.0725  19.1758
0202-10-31_17:32:56.336000      11708.71        9.39164900e+00        1.14171885e-08  20.0395  19.3978
0202-10-31_17:32:56.727000      11709.11        9.79493700e+00        2.83372685e-08  20.0395  19.3978
0202-10-31_17:32:57.125000      11709.50        1.01833900e+01        6.33497850e-09  20.0395  19.3978
0202-10-31_17:32:57.535000      11709.92        1.05754400e+01       -1.75886415e-08  20.0652  19.2765
0202-10-31_17:32:57.938000      11710.32        1.09634200e+01        5.71518850e-09  20.0652  19.2765
0202-10-31_17:32:58.350000      11710.73        1.13720200e+01       -5.81844115e-08  20.0184  19.4194
0202-10-31_17:32:58.758000      11711.14        1.17625600e+01        8.50421850e-09  20.0184  19.4194
0202-10-31_17:32:59.160000      11711.54        1.21506400e+01       -4.82111150e-09  20.0703  19.4355
0202-10-31_17:32:59.562000      11711.94        1.25388300e+01       -1.92000815e-08  20.0703  19.4355
0202-10-31_17:32:59.965000      11712.34        1.29516200e+01        3.76343285e-08  20.0703  19.4355
0202-10-31_17:33:00.363000      11712.74        1.33438800e+01       -1.37449215e-08  20.0309  19.2720
0202-10-31_17:33:00.758000      11713.14        1.37326500e+01       -4.05195415e-08  20.0309  19.2720
0202-10-31_17:33:01.156000      11713.53        1.41435800e+01       -6.92154915e-08  20.0877  19.4196
0202-10-31_17:33:01.560000      11713.94        1.45347400e+01       -6.46290915e-08  20.0877  19.4196
0202-10-31_17:33:01.960000      11714.34        1.49230700e+01       -3.41357815e-08  20.0877  19.4196
0202-10-31_17:33:02.367000      11714.75        1.53114500e+01       -6.42572315e-08  20.0662  19.1575
0202-10-31_17:33:02.758000      11715.14        1.57211700e+01       -3.47555615e-08  20.0662  19.1575
0202-10-31_17:33:03.152000      11715.53        1.61148400e+01       -5.42787215e-08  20.0805  19.2498
0202-10-31_17:33:03.547000      11715.93        1.65016900e+01       -5.03121115e-08  20.0805  19.2498
0202-10-31_17:33:03.953000      11716.33        1.68877600e+01       -3.01691715e-08  20.0805  19.2498
0202-10-31_17:33:04.350000      11716.73        1.72960600e+01        7.07978850e-09  20.0880  19.2276
0202-10-31_17:33:04.754000      11717.13        1.76855100e+01       -3.14663150e-09  20.0880  19.2276
0202-10-31_17:33:05.156000      11717.54        1.80754400e+01       -2.80619015e-08  20.0626  19.1783
0202-10-31_17:33:05.560000      11717.94        1.84870400e+01        1.88556585e-08  20.0626  19.1783
0202-10-31_17:33:05.953000      11718.33        1.88759300e+01        7.82384850e-09  20.0626  19.1783
0202-10-31_17:33:06.350000      11718.73        1.92652400e+01        2.77192085e-08  20.0930  19.3997
0202-10-31_17:33:06.746000      11719.12        1.96591100e+01        2.13974185e-08  20.0930  19.3997
0202-10-31_17:33:07.150000      11719.53        2.00684500e+01       -2.52620150e-09  20.0654  19.2781
0202-10-31_17:33:07.555000      11719.93        2.04594400e+01        2.18414850e-09  20.0654  19.2781
0202-10-31_17:33:07.957000      11720.34        2.08472100e+01       -5.60134715e-08  20.0654  19.2781
0202-10-31_17:33:08.350000      11720.73        2.12348200e+01       -6.82232015e-08  20.0851  19.4320
0202-10-31_17:33:08.742000      11721.12        2.16462500e+01        1.12949585e-08  20.0851  19.4320
0202-10-31_17:33:09.140000      11721.52        2.20352800e+01       -7.23655150e-09  20.0735  19.4394
0202-10-31_17:33:09.547000      11721.93        2.24258300e+01        3.69539685e-08  20.0735  19.4394
0202-10-31_17:33:09.953000      11722.33        2.28348500e+01        2.02198285e-08  20.0735  19.4394
0202-10-31_17:33:10.355000      11722.73        2.32247000e+01        4.91017185e-08  20.0889  19.2905
0202-10-31_17:33:10.758000      11723.14        2.36129900e+01        1.94141085e-08  20.0889  19.2905
0202-10-31_17:33:11.160000      11723.54        2.42100200e+01        5.12709585e-08  20.0857  19.4350
0202-10-31_17:33:11.555000      11723.93        2.45982100e+01        1.62088149e-07  20.0857  19.4350
0202-10-31_17:33:11.950000      11724.33        2.50075500e+01        2.35843999e-07  20.0857  19.4350
0202-10-31_17:33:12.348000      11724.73        2.53989200e+01        4.06966859e-07  20.1052  19.1765
0202-10-31_17:33:12.750000      11725.13        2.57905900e+01        6.47566698e-07  20.1052  19.1765
0202-10-31_17:33:13.156000      11725.54        2.61801200e+01        1.08265451e-06  20.0967  19.2741
0202-10-31_17:33:13.562000      11725.94        2.65897600e+01        1.83600101e-06  20.0967  19.2741
0202-10-31_17:33:13.953000      11726.33        2.69801400e+01        3.76551008e-06  20.0967  19.2741
0202-10-31_17:33:14.363000      11726.74        2.73688900e+01        5.77906174e-06  20.1262  19.2396
0202-10-31_17:33:14.770000      11727.15        2.77580200e+01        1.04157217e-05  20.1262  19.2396
0202-10-31_17:33:15.176000      11727.55        2.81699900e+01        1.88947894e-05  20.1598  19.1976
0202-10-31_17:33:15.586000      11727.96        2.85618700e+01        3.89846877e-05  20.1598  19.1976

File: chapter 5/cold_vs_warm/20K/ffj23/Ic/0_degradation/step05/Ic_2023-10-31_17-35-14813211_ffj23-step05-20k.txt
# Ic = 24.89 A, n = 36.67 , Tavg = 20.14 K, f23-step5-20K
#datetime                        t_s     iHTS_A                vHTS_V                tHTS_K  tTAR_K
0202-10-31_17:34:43.450000      11815.83       -4.40640700e-01       -8.05005605e-08  20.0427  19.3690
0202-10-31_17:34:43.848000      11816.23       -4.40573000e-01       -1.04052330e-07  20.0427  19.3690
0202-10-31_17:34:44.254000      11816.63       -4.40764500e-01       -8.81858805e-08  20.0216  19.3202
0202-10-31_17:34:44.656000      11817.04       -4.41289900e-01       -9.44451705e-08  20.0216  19.3202
0202-10-31_17:34:45.074000      11817.46       -4.42699700e-01       -6.04798105e-08  20.0216  19.3202
0202-10-31_17:34:45.480000      11817.86       -3.98999700e-01       -7.69040805e-08  20.0392  19.1971
0202-10-31_17:34:45.883000      11818.26       -2.40716900e-02       -7.13260205e-08  20.0392  19.1971
0202-10-31_17:34:46.277000      11818.66        3.86331500e-01       -1.04174550e-07  20.0031  19.4178
0202-10-31_17:34:46.670000      11819.05        7.77504700e-01       -1.86543790e-07  20.0031  19.4178
0202-10-31_17:34:47.070000      11819.45        1.17013200e+00       -1.22396190e-07  20.0031  19.4178
0202-10-31_17:34:47.473000      11819.85        1.57895300e+00       -1.33676250e-07  20.0428  19.1851
0202-10-31_17:34:47.870000      11820.25        1.96929600e+00       -1.36527250e-07  20.0428  19.1851
0202-10-31_17:34:48.273000      11820.65        2.35777500e+00       -1.11302060e-07  20.0094  19.3383
0202-10-31_17:34:48.676000      11821.06        2.74937300e+00       -1.69375780e-07  20.0094  19.3383
0202-10-31_17:34:49.094000      11821.47        3.16032300e+00       -1.62868060e-07  20.0094  19.3383
0202-10-31_17:34:49.496000      11821.88        3.55051200e+00       -1.90014580e-07  20.0581  19.3485
0202-10-31_17:34:49.900000      11822.28        3.94193500e+00       -2.07554450e-07  20.0581  19.3485
0202-10-31_17:34:50.305000      11822.68        4.33226000e+00       -1.95592630e-07  20.0295  19.1716
0202-10-31_17:34:50.695000      11823.08        4.74100400e+00       -1.74953060e-07  20.0295  19.1716
0202-10-31_17:34:51.094000      11823.47        5.13281100e+00       -1.32559340e-07  20.0295  19.1716
0202-10-31_17:34:51.492000      11823.87        5.52332000e+00       -1.96149150e-07  20.0359  19.4476
0202-10-31_17:34:51.895000      11824.27        5.90975200e+00       -1.80096750e-07  20.0359  19.4476
0202-10-31_17:34:52.300000      11824.68        6.32328500e+00       -1.66957340e-07  20.0192  19.1516
0202-10-31_17:34:52.695000      11825.07        6.71113000e+00       -2.04826120e-07  20.0192  19.1516
0202-10-31_17:34:53.094000      11825.47        7.31226900e+00       -1.60697520e-07  20.0192  19.1516
0202-10-31_17:34:53.490000      11825.87        7.69880400e+00       -1.94599690e-07  20.0429  19.3735
0202-10-31_17:34:53.883000      11826.26        8.08857300e+00       -1.72225500e-07  20.0429  19.3735
0202-10-31_17:34:54.290000      11826.67        8.50764900e+00       -1.72473420e-07  20.0099  19.3058
0202-10-31_17:34:54.690000      11827.07        8.89139400e+00       -1.70552090e-07  20.0099  19.3058
0202-10-31_17:34:55.090000      11827.47        9.28428300e+00       -1.31443730e-07  20.0099  19.3058
0202-10-31_17:34:55.484000      11827.86        9.69190700e+00       -1.79043120e-07  20.0458  19.1986
0202-10-31_17:34:55.880000      11828.26        1.00888300e+01       -1.60139720e-07  20.0458  19.1986
0202-10-31_17:34:56.285000      11828.67        1.04741500e+01       -1.48549760e-07  20.0187  19.4141
0202-10-31_17:34:56.688000      11829.07        1.08624100e+01       -1.99741650e-07  20.0187  19.4141
0202-10-31_17:34:57.105000      11829.49        1.12730500e+01       -2.06310400e-07  20.0187  19.4141
0202-10-31_17:34:57.510000      11829.89        1.16634200e+01       -2.19325860e-07  20.0746  19.1792
0202-10-31_17:34:57.914000      11830.29        1.20571600e+01       -2.02591690e-07  20.0746  19.1792
0202-10-31_17:34:58.310000      11830.69        1.24427500e+01       -2.00670360e-07  20.0426  19.3448
0202-10-31_17:34:58.703000      11831.08        1.28529300e+01       -1.47802780e-07  20.0426  19.3448
0202-10-31_17:34:59.098000      11831.48        1.32442300e+01       -1.23011420e-07  20.0766  19.3394
0202-10-31_17:34:59.492000      11831.87        1.36326900e+01       -1.42534620e-07  20.0766  19.3394
0202-10-31_17:34:59.895000      11832.27        1.40460300e+01       -1.21090090e-07  20.0766  19.3394
0202-10-31_17:35:00.310000      11832.69        1.44378400e+01       -1.41790880e-07  20.0484  19.1749
0202-10-31_17:35:00.715000      11833.09        1.48238600e+01       -1.35345120e-07  20.0484  19.1749
0202-10-31_17:35:01.125000      11833.51        1.52163600e+01       -1.47616850e-07  20.0484  19.1749
0202-10-31_17:35:01.527000      11833.91        1.56258700e+01       -1.38444040e-07  20.0540  19.4449
0202-10-31_17:35:01.934000      11834.31        1.60127200e+01       -1.04417900e-07  20.0540  19.4449
0202-10-31_17:35:02.340000      11834.72        1.64042200e+01       -1.53567110e-07  20.0291  19.1521
0202-10-31_17:35:02.734000      11835.11        1.67923000e+01       -1.67822940e-07  20.0291  19.1521
0202-10-31_17:35:03.140000      11835.52        1.72078700e+01       -1.48485680e-07  20.0492  19.3840
0202-10-31_17:35:03.535000      11835.91        1.75932200e+01       -1.21525080e-07  20.0492  19.3840
0202-10-31_17:35:03.938000      11836.32        1.79825800e+01       -1.38073310e-07  20.0492  19.3840
0202-10-31_17:35:04.348000      11836.73        1.83934300e+01       -1.75570240e-07  20.0169  19.3038
0202-10-31_17:35:04.754000      11837.13        1.87849800e+01       -1.85052930e-07  20.0169  19.3038
0202-10-31_17:35:05.160000      11837.54        1.91754400e+01       -2.21000400e-07  20.0464  19.2105
0202-10-31_17:35:05.560000      11837.94        1.95684500e+01       -1.43031580e-07  20.0464  19.2105
0202-10-31_17:35:05.960000      11838.34        1.99803900e+01       -1.77677500e-07  20.0464  19.2105
0202-10-31_17:35:06.367000      11838.75        2.03672500e+01       -2.10216160e-07  20.0896  19.2854
0202-10-31_17:35:06.773000      11839.15        2.07532700e+01       -2.15360370e-07  20.0896  19.2854
0202-10-31_17:35:07.164000      11839.55        2.11442600e+01       -2.29181550e-07  20.0758  19.1890
0202-10-31_17:35:07.560000      11839.94        2.15560900e+01       -2.12137490e-07  20.0758  19.1890
0202-10-31_17:35:07.953000      11840.33        2.19411900e+01       -1.96023110e-07  20.0758  19.1890
0202-10-31_17:35:08.363000      11840.74        2.23332200e+01       -1.83319980e-07  20.0788  19.4352
0202-10-31_17:35:08.766000      11841.15        2.27450600e+01       -1.78426130e-07  20.0788  19.4352
0202-10-31_17:35:09.170000      11841.55        2.31334400e+01       -1.37334490e-07  20.0736  19.3443
0202-10-31_17:35:09.562000      11841.94        2.35248700e+01       -1.08080710e-07  20.0736  19.3443
0202-10-31_17:35:09.960000      11842.34        2.41202400e+01       -1.14216570e-07  20.0736  19.3443
0202-10-31_17:35:10.360000      11842.74        2.45091100e+01       -5.96136505e-08  20.0926  19.4092
0202-10-31_17:35:10.766000      11843.14        2.49212400e+01        6.95108950e-09  20.0926  19.4092
0202-10-31_17:35:11.164000      11843.54        2.53113900e+01        2.58149300e-07  20.0962  19.4603
0202-10-31_17:35:11.562000      11843.94        2.57009500e+01        5.11702700e-07  20.0962  19.4603
0202-10-31_17:35:11.965000      11844.35        2.60914500e+01        8.90452340e-07  20.0962  19.4603
0202-10-31_17:35:12.370000      11844.75        2.65031200e+01        1.59427838e-06  20.1198  19.2380
0202-10-31_17:35:12.790000      11845.17        2.68931000e+01        3.11677631e-06  20.1198  19.2380
0202-10-31_17:35:13.195000      11845.57        2.72814900e+01        5.47139547e-06  20.1242  19.4026
0202-10-31_17:35:13.586000      11845.97        2.76788600e+01        9.30370207e-06  20.1242  19.4026
0202-10-31_17:35:14.020000      11846.40        2.80871300e+01        1.64066048e-05  20.1242  19.4026
0202-10-31_17:35:14.453000      11846.83        2.84746400e+01        3.20787445e-05  20.1425  19.3176

File: chapter 5/cold_vs_warm/20K/ffj23/Ic/0_degradation/step05/Ic_2023-10-31_17-50-19660342_ffj23-step05-77k.txt
# Ic = 1.05 A, n = 23.28 , Tavg = 77.29 K, f23-step5-773K
#datetime                        t_s     iHTS_A                vHTS_V                tHTS_K  tTAR_K
0202-10-31_17:50:06.375000      12738.75        4.96167300e-02       -2.04022109e-07  77.1572  76.4957
0202-10-31_17:50:06.566000      12738.94        2.15831300e-02       -2.06253339e-07  77.1572  76.4957
0202-10-31_17:50:06.773000      12739.15        4.32086800e-02       -2.02286749e-07  77.1572  76.4957
0202-10-31_17:50:06.965000      12739.34        6.31746000e-02       -2.17037499e-07  77.1572  76.4957
0202-10-31_17:50:07.160000      12739.54        8.13120800e-02       -2.04084109e-07  77.1572  76.4957
0202-10-31_17:50:07.363000      12739.74        1.02466800e-01       -1.92122369e-07  77.1976  76.5087
0202-10-31_17:50:07.555000      12739.94        1.22812600e-01       -2.00861259e-07  77.1976  76.5087
0202-10-31_17:50:07.750000      12740.13        1.42039500e-01       -1.93671819e-07  77.1976  76.5087
0202-10-31_17:50:07.953000      12740.33        1.61306400e-01       -2.05013779e-07  77.1976  76.5087
0202-10-31_17:50:08.145000      12740.53        1.82185000e-01       -2.06873119e-07  77.1976  76.5087
0202-10-31_17:50:08.340000      12740.72        2.02409000e-01       -2.08360589e-07  77.1501  76.4762
0202-10-31_17:50:08.543000      12740.92        2.20522700e-01       -1.94229619e-07  77.1501  76.4762
0202-10-31_17:50:08.740000      12741.12        2.42274000e-01       -1.93299949e-07  77.1501  76.4762
0202-10-31_17:50:08.930000      12741.31        2.61658200e-01       -1.81710069e-07  77.1501  76.4762
0202-10-31_17:50:09.125000      12741.50        2.80306200e-01       -1.83259519e-07  77.1501  76.4762
0202-10-31_17:50:09.316000      12741.70        3.01668700e-01       -1.76937769e-07  77.2851  76.4961
0202-10-31_17:50:09.523000      12741.90        3.21412000e-01       -1.79974689e-07  77.2851  76.4961
0202-10-31_17:50:09.715000      12742.09        3.40275200e-01       -1.95717089e-07  77.2851  76.4961
0202-10-31_17:50:09.906000      12742.29        3.61270700e-01       -2.04455979e-07  77.2851  76.4961
0202-10-31_17:50:10.113000      12742.49        3.81298900e-01       -2.03278399e-07  77.2851  76.4961
0202-10-31_17:50:10.310000      12742.69        4.00086500e-01       -1.94291599e-07  77.1933  76.4878
0202-10-31_17:50:10.500000      12742.88        4.20662400e-01       -1.88031819e-07  77.1933  76.4878
0202-10-31_17:50:10.703000      12743.08        4.40457600e-01       -2.05261689e-07  77.1933  76.4878
0202-10-31_17:50:10.895000      12743.28        4.59828400e-01       -2.13070909e-07  77.1933  76.4878
0202-10-31_17:50:11.090000      12743.47        4.79531700e-01       -2.09352229e-07  77.1933  76.4878
0202-10-31_17:50:11.293000      12743.67        4.99790000e-01       -2.10777729e-07  77.2553  76.4876
0202-10-31_17:50:11.484000      12743.87        5.18991700e-01       -2.02534659e-07  77.2553  76.4876
0202-10-31_17:50:11.680000      12744.06        5.37259800e-01       -2.18029149e-07  77.2553  76.4876
0202-10-31_17:50:11.883000      12744.26        5.62334100e-01       -2.31602309e-07  77.2553  76.4876
0202-10-31_17:50:12.090000      12744.47        5.79747300e-01       -2.30114849e-07  77.2553  76.4876
0202-10-31_17:50:12.293000      12744.67        5.98183100e-01       -2.34081449e-07  77.1404  76.4842
0202-10-31_17:50:12.484000      12744.87        6.19048400e-01       -2.30920589e-07  77.1404  76.4842
0202-10-31_17:50:12.680000      12745.06        6.38754700e-01       -2.38048059e-07  77.1404  76.4842
0202-10-31_17:50:12.880000      12745.26        6.57110300e-01       -2.42076619e-07  77.1404  76.4842
0202-10-31_17:50:13.080000      12745.46        6.78360900e-01       -2.31850259e-07  77.1404  76.4842
0202-10-31_17:50:13.270000      12745.65        6.98432200e-01       -2.27759719e-07  77.2972  76.4843
0202-10-31_17:50:13.473000      12745.85        7.16293600e-01       -2.11397539e-07  77.2972  76.4843
0202-10-31_17:50:13.668000      12746.05        7.37847500e-01       -2.03278429e-07  77.2972  76.4843
0202-10-31_17:50:13.860000      12746.24        7.57579000e-01       -2.17471379e-07  77.2972  76.4843
0202-10-31_17:50:14.086000      12746.47        7.77337100e-01       -2.16727649e-07  77.2972  76.4843
0202-10-31_17:50:14.293000      12746.67        7.97827000e-01       -2.20756209e-07  77.1521  76.4753
0202-10-31_17:50:14.490000      12746.87        8.17159200e-01       -1.74334729e-07  77.1521  76.4753
0202-10-31_17:50:14.690000      12747.07        8.36966100e-01       -1.83817359e-07  77.1521  76.4753
0202-10-31_17:50:14.883000      12747.26        8.56949800e-01       -1.78983079e-07  77.1521  76.4753
0202-10-31_17:50:15.086000      12747.47        8.77237800e-01       -2.06749199e-07  77.1521  76.4753
0202-10-31_17:50:15.290000      12747.67        8.95684000e-01       -1.77185719e-07  77.2950  76.4856
0202-10-31_17:50:15.484000      12747.86        9.16785300e-01       -1.86544389e-07  77.2950  76.4856
0202-10-31_17:50:15.690000      12748.07        9.36463300e-01       -1.74210779e-07  77.2950  76.4856
0202-10-31_17:50:15.883000      12748.26        9.56012200e-01       -1.86854279e-07  77.2950  76.4856
0202-10-31_17:50:16.082000      12748.46        9.76329800e-01       -1.81090329e-07  77.2950  76.4856
0202-10-31_17:50:16.285000      12748.67        9.95871900e-01       -1.52208609e-07  77.1822  76.4782
0202-10-31_17:50:16.480000      12748.86        1.01521600e+00       -1.37519839e-07  77.1822  76.4782
0202-10-31_17:50:16.670000      12749.05        1.03521700e+00       -8.83713276e-08  77.1822  76.4782
0202-10-31_17:50:16.875000      12749.26        1.05588200e+00        5.33931935e-09  77.1822  76.4782
0202-10-31_17:50:17.098000      12749.48        1.07541600e+00        1.05557650e-07  77.1822  76.4782
0202-10-31_17:50:17.297000      12749.68        1.09533200e+00        3.34566160e-07  77.2664  76.4700
0202-10-31_17:50:17.500000      12749.88        1.11448900e+00        5.38659829e-07  77.2664  76.4700
0202-10-31_17:50:17.703000      12750.08        1.13437000e+00        9.81865842e-07  77.2664  76.4700
0202-10-31_17:50:17.900000      12750.28        1.15494000e+00        2.48124597e-06  77.2664  76.4700
0202-10-31_17:50:18.110000      12750.49        1.17407700e+00        3.75923944e-06  77.2664  76.4700
0202-10-31_17:50:18.305000      12750.68        1.19450000e+00        5.12648171e-06  77.1770  76.4791
0202-10-31_17:50:18.496000      12750.88        1.21438900e+00        6.65052919e-06  77.1770  76.4791
0202-10-31_17:50:18.695000      12751.07        1.23362400e+00        9.40670611e-06  77.1770  76.4791
0202-10-31_17:50:18.887000      12751.27        1.25338800e+00        1.20711550e-05  77.1770  76.4791
0202-10-31_17:50:19.098000      12751.48        1.27356400e+00        1.64988877e-05  77.1770  76.4791
0202-10-31_17:50:19.293000      12751.67        1.29441700e+00        2.00248355e-05  77.2931  76.4793

File: chapter 5/cold_vs_warm/20K/ffj23/Ic/0_degradation/step05/Ic_2023-10-31_17-51-59477669_ffj23-step05-77k.txt
# Ic = 1.05 A, n = 22.34 , Tavg = 77.13 K, f23-step5-773K
#datetime                        t_s     iHTS_A                vHTS_V                tHTS_K  tTAR_K
0202-10-31_17:51:45.844000      12838.22        1.71427600e-02       -1.73308696e-07  77.2722  76.4825
0202-10-31_17:51:46.066000      12838.45        2.40246300e-02       -1.85952176e-07  77.2722  76.4825
0202-10-31_17:51:46.260000      12838.64        4.29944400e-02       -1.70643646e-07  77.1594  76.4858
0202-10-31_17:51:46.460000      12838.84        6.32764400e-02       -2.07830366e-07  77.1594  76.4858
0202-10-31_17:51:46.664000      12839.05        8.24943300e-02       -2.17127036e-07  77.1594  76.4858
0202-10-31_17:51:46.867000      12839.25        1.02362300e-01       -2.12540676e-07  77.1594  76.4858
0202-10-31_17:51:47.074000      12839.45        1.22938100e-01       -2.04111686e-07  77.1594  76.4858
0202-10-31_17:51:47.266000      12839.65        1.41880000e-01       -1.94629076e-07  77.2899  76.4858
0202-10-31_17:51:47.460000      12839.84        1.61589100e-01       -2.14647926e-07  77.2899  76.4858
0202-10-31_17:51:47.652000      12840.03        1.82190200e-01       -1.90352606e-07  77.2899  76.4858
0202-10-31_17:51:47.848000      12840.23        2.02163700e-01       -1.89794806e-07  77.2899  76.4858
0202-10-31_17:51:48.060000      12840.44        2.21853500e-01       -1.73494626e-07  77.2899  76.4858
0202-10-31_17:51:48.258000      12840.64        2.42212700e-01       -1.81799666e-07  77.1875  76.4786
0202-10-31_17:51:48.460000      12840.84        2.61884700e-01       -1.84712626e-07  77.1875  76.4786
0202-10-31_17:51:48.652000      12841.03        2.80961600e-01       -1.69837936e-07  77.1875  76.4786
0202-10-31_17:51:48.844000      12841.22        3.00746400e-01       -1.63020376e-07  77.1875  76.4786
0202-10-31_17:51:49.070000      12841.45        3.21608700e-01       -1.62338616e-07  77.1875  76.4786
0202-10-31_17:51:49.273000      12841.65        3.40244800e-01       -1.69899916e-07  77.2659  76.4746
0202-10-31_17:51:49.477000      12841.85        3.60537900e-01       -1.86014156e-07  77.2659  76.4746
0202-10-31_17:51:49.668000      12842.05        3.81001000e-01       -1.78638796e-07  77.2659  76.4746
0202-10-31_17:51:49.875000      12842.25        4.00055600e-01       -1.63826086e-07  77.2659  76.4746
0202-10-31_17:51:50.070000      12842.45        4.19907200e-01       -1.77027366e-07  77.2659  76.4746
0202-10-31_17:51:50.266000      12842.64        4.39419000e-01       -1.79444496e-07  77.1323  76.4782
0202-10-31_17:51:50.470000      12842.85        4.59424900e-01       -2.02004406e-07  77.1323  76.4782
0202-10-31_17:51:50.664000      12843.04        4.79295800e-01       -1.96798236e-07  77.1323  76.4782
0202-10-31_17:51:50.855000      12843.23        5.00263500e-01       -1.76779376e-07  77.1323  76.4782
0202-10-31_17:51:51.070000      12843.45        5.20390300e-01       -1.70457636e-07  77.1323  76.4782
0202-10-31_17:51:51.260000      12843.64        5.39174900e-01       -1.69589946e-07  77.2821  76.4879
0202-10-31_17:51:51.457000      12843.83        5.59216400e-01       -1.73866416e-07  77.2821  76.4879
0202-10-31_17:51:51.650000      12844.03        5.78993800e-01       -1.71883126e-07  77.2821  76.4879
0202-10-31_17:51:51.844000      12844.22        5.97794700e-01       -1.53289766e-07  77.2821  76.4879
0202-10-31_17:51:52.060000      12844.44        6.18869200e-01       -1.79320466e-07  77.2821  76.4879
0202-10-31_17:51:52.254000      12844.63        6.38291900e-01       -1.77771016e-07  77.1591  76.4779
0202-10-31_17:51:52.453000      12844.83        6.57711600e-01       -2.05041276e-07  77.1591  76.4779
0202-10-31_17:51:52.656000      12845.04        6.78156800e-01       -1.78328826e-07  77.1591  76.4779
0202-10-31_17:51:52.850000      12845.23        6.97950500e-01       -1.71201366e-07  77.1591  76.4779
0202-10-31_17:51:53.070000      12845.45        7.16662300e-01       -1.52050216e-07  77.1591  76.4779
0202-10-31_17:51:53.277000      12845.66        7.38094500e-01       -1.72626856e-07  77.2650  76.4789
0202-10-31_17:51:53.470000      12845.85        7.57208500e-01       -1.79010576e-07  77.2650  76.4789
0202-10-31_17:51:53.676000      12846.05        7.76565900e-01       -1.85828146e-07  77.2650  76.4789
0202-10-31_17:51:53.867000      12846.25        7.97521700e-01       -1.74920036e-07  77.2650  76.4789
0202-10-31_17:51:54.080000      12846.46        8.17379200e-01       -1.89856706e-07  77.2650  76.4789
0202-10-31_17:51:54.273000      12846.65        8.36625000e-01       -1.80064196e-07  77.0827  76.4540
0202-10-31_17:51:54.465000      12846.84        8.56993100e-01       -1.78452776e-07  77.0827  76.4540
0202-10-31_17:51:54.668000      12847.05        8.77086600e-01       -1.49137256e-07  77.0827  76.4540
0202-10-31_17:51:54.863000      12847.24        8.95877100e-01       -1.66800946e-07  77.0827  76.4540
0202-10-31_17:51:55.094000      12847.47        9.16962000e-01       -1.72750816e-07  77.0827  76.4540
0202-10-31_17:51:55.290000      12847.67        9.34401900e-01       -1.64507756e-07  77.2470  76.4705
0202-10-31_17:51:55.496000      12847.87        9.56239200e-01       -1.43559246e-07  77.2470  76.4705
0202-10-31_17:51:55.688000      12848.07        9.76880400e-01       -1.30481916e-07  77.2470  76.4705
0202-10-31_17:51:55.883000      12848.26        9.94027500e-01       -1.22052936e-07  77.2470  76.4705
0202-10-31_17:51:56.098000      12848.48        1.01638900e+00       -8.80890719e-08  77.2470  76.4705
0202-10-31_17:51:56.290000      12848.67        1.03520900e+00       -2.66071929e-08  77.1071  76.4627
0202-10-31_17:51:56.484000      12848.86        1.05478400e+00        3.66720711e-08  77.1071  76.4627
0202-10-31_17:51:56.688000      12849.07        1.07524200e+00        1.62177096e-07  77.1071  76.4627
0202-10-31_17:51:56.887000      12849.27        1.09540000e+00        3.14704727e-07  77.1071  76.4627
0202-10-31_17:51:57.100000      12849.48        1.11407100e+00        5.72657141e-07  77.1071  76.4627
0202-10-31_17:51:57.293000      12849.67        1.13522100e+00        8.99839799e-07  77.2460  76.4612
0202-10-31_17:51:57.500000      12849.88        1.15482300e+00        2.37696778e-06  77.2460  76.4612
0202-10-31_17:51:57.695000      12850.07        1.17411500e+00        2.56234479e-06  77.2460  76.4612
0202-10-31_17:51:57.887000      12850.27        1.19476800e+00        4.76536250e-06  77.2460  76.4612
0202-10-31_17:51:58.094000      12850.47        1.21416100e+00        6.28668117e-06  77.2460  76.4612
0202-10-31_17:51:58.297000      12850.68        1.23348900e+00        8.74126865e-06  77.1251  76.4566
0202-10-31_17:51:58.504000      12850.88        1.25441500e+00        1.21097876e-05  77.1251  76.4566
0202-10-31_17:51:58.710000      12851.09        1.27412700e+00        1.51845296e-05  77.1251  76.4566
0202-10-31_17:51:58.914000      12851.29        1.29300500e+00        1.93129021e-05  77.1251  76.4566
0202-10-31_17:51:59.110000      12851.49        1.31398900e+00        2.53526843e-05  77.1251  76.4566
