Repository: shortlab/2025-devitre-PhD

# 2025-devitre-PhD
Data repository for Alexis Devitre's PhD thesis

File: chapter 5/cold_vs_warm/20K/ffj23/Ic/0_degradation/step05/Ic_2023-10-31_17-52-29628886_ffj23-step05-77k.txt
# Ic = 1.06 A, n = 23.21 , Tavg = 77.26 K, f23-step5-773K
#datetime                        t_s     iHTS_A                vHTS_V                tHTS_K  tTAR_K
0202-10-31_17:52:16.070000      12868.45        1.73396700e-02       -1.75484485e-07  77.2415  76.4680
0202-10-31_17:52:16.260000      12868.64        2.23566800e-02       -1.65258115e-07  77.1891  76.4589
0202-10-31_17:52:16.453000      12868.83        4.35262500e-02       -1.71765805e-07  77.1891  76.4589
0202-10-31_17:52:16.660000      12869.04        6.29297100e-02       -1.46230875e-07  77.1891  76.4589
0202-10-31_17:52:16.855000      12869.23        8.21847500e-02       -1.51560985e-07  77.1891  76.4589
0202-10-31_17:52:17.082000      12869.46        1.03579900e-01       -1.74368885e-07  77.1891  76.4589
0202-10-31_17:52:17.277000      12869.66        1.21980100e-01       -2.00709525e-07  77.1891  76.4651
0202-10-31_17:52:17.480000      12869.86        1.41652200e-01       -2.04800075e-07  77.1891  76.4651
0202-10-31_17:52:17.680000      12870.06        1.62800100e-01       -1.80256795e-07  77.1891  76.4651
0202-10-31_17:52:17.870000      12870.25        1.82359400e-01       -1.97300735e-07  77.1891  76.4651
0202-10-31_17:52:18.086000      12870.47        2.00884200e-01       -1.95255465e-07  77.1891  76.4651
0202-10-31_17:52:18.277000      12870.66        2.21912800e-01       -2.24818965e-07  77.1482  76.4642
0202-10-31_17:52:18.473000      12870.85        2.41930700e-01       -2.08456775e-07  77.1482  76.4642
0202-10-31_17:52:18.668000      12871.05        2.61040300e-01       -2.03932385e-07  77.1482  76.4642
0202-10-31_17:52:18.863000      12871.24        2.81105600e-01       -1.96804915e-07  77.1482  76.4642
0202-10-31_17:52:19.094000      12871.47        3.01781000e-01       -1.92032605e-07  77.1482  76.4642
0202-10-31_17:52:19.297000      12871.68        3.19456900e-01       -2.06659415e-07  77.2058  76.4682
0202-10-31_17:52:19.500000      12871.88        3.41058400e-01       -1.87693975e-07  77.2058  76.4682
0202-10-31_17:52:19.695000      12872.07        3.60938200e-01       -1.66063485e-07  77.2058  76.4682
0202-10-31_17:52:19.902000      12872.28        3.79206300e-01       -1.50320895e-07  77.2058  76.4682
0202-10-31_17:52:20.098000      12872.48        4.00433700e-01       -1.60113355e-07  77.2058  76.4682
0202-10-31_17:52:20.290000      12872.67        4.20515400e-01       -1.61290935e-07  77.1123  76.4635
0202-10-31_17:52:20.496000      12872.88        4.38782000e-01       -1.54907205e-07  77.1123  76.4635
0202-10-31_17:52:20.690000      12873.07        4.60052500e-01       -1.46850075e-07  77.1123  76.4635
0202-10-31_17:52:20.883000      12873.26        4.79621600e-01       -1.51622375e-07  77.1123  76.4635
0202-10-31_17:52:21.094000      12873.47        4.99313000e-01       -1.77095315e-07  77.1123  76.4635
0202-10-31_17:52:21.290000      12873.67        5.19452600e-01       -1.69038185e-07  77.2107  76.4580
0202-10-31_17:52:21.480000      12873.86        5.37793400e-01       -1.63088295e-07  77.2107  76.4580
0202-10-31_17:52:21.684000      12874.06        5.58520600e-01       -1.49886995e-07  77.2107  76.4580
0202-10-31_17:52:21.880000      12874.26        5.77193900e-01       -1.37677335e-07  77.2107  76.4580
0202-10-31_17:52:22.094000      12874.47        5.99264300e-01       -1.51064575e-07  77.2107  76.4580
0202-10-31_17:52:22.297000      12874.68        6.16729500e-01       -1.48833365e-07  77.0906  76.4548
0202-10-31_17:52:22.500000      12874.88        6.38800600e-01       -1.66435105e-07  77.0906  76.4548
0202-10-31_17:52:22.690000      12875.07        6.58671500e-01       -1.54411385e-07  77.0906  76.4548
0202-10-31_17:52:22.895000      12875.27        6.77141400e-01       -1.65319505e-07  77.0906  76.4548
0202-10-31_17:52:23.098000      12875.48        6.98319900e-01       -1.73438615e-07  77.0906  76.4548
0202-10-31_17:52:23.293000      12875.67        7.17227600e-01       -1.77591135e-07  77.2402  76.4576
0202-10-31_17:52:23.500000      12875.88        7.35988400e-01       -1.49639085e-07  77.2402  76.4576
0202-10-31_17:52:23.690000      12876.07        7.58069200e-01       -1.46292275e-07  77.2402  76.4576
0202-10-31_17:52:23.887000      12876.27        7.77901500e-01       -1.46726115e-07  77.2402  76.4576
0202-10-31_17:52:24.094000      12876.47        7.95953300e-01       -1.52985895e-07  77.2402  76.4576
0202-10-31_17:52:24.290000      12876.67        8.17590300e-01       -1.30549875e-07  77.1286  76.4484
0202-10-31_17:52:24.480000      12876.86        8.37444900e-01       -1.17720435e-07  77.1286  76.4484
0202-10-31_17:52:24.684000      12877.06        8.56376400e-01       -1.19455815e-07  77.1286  76.4484
0202-10-31_17:52:24.880000      12877.26        8.76280000e-01       -1.19083955e-07  77.1286  76.4484
0202-10-31_17:52:25.082000      12877.46        8.97336700e-01       -1.26955155e-07  77.2443  76.4613
0202-10-31_17:52:25.280000      12877.66        9.16247400e-01       -1.09973195e-07  77.2443  76.4613
0202-10-31_17:52:25.473000      12877.85        9.35762200e-01       -8.84048848e-08  77.2443  76.4613
0202-10-31_17:52:25.664000      12878.05        9.56545900e-01       -8.22690748e-08  77.2443  76.4613
0202-10-31_17:52:25.870000      12878.25        9.76272900e-01       -9.78255648e-08  77.2443  76.4613
0202-10-31_17:52:26.070000      12878.45        9.94980300e-01       -8.90246948e-08  77.2443  76.4613
0202-10-31_17:52:26.260000      12878.64        1.01600100e+00       -7.21666948e-08  77.1444  76.4465
0202-10-31_17:52:26.457000      12878.84        1.03585700e+00        9.52025320e-09  77.1444  76.4465
0202-10-31_17:52:26.652000      12879.03        1.05414800e+00        4.75747172e-08  77.1444  76.4465
0202-10-31_17:52:26.844000      12879.22        1.07598700e+00        1.27588257e-07  77.1444  76.4465
0202-10-31_17:52:27.066000      12879.45        1.09555200e+00        3.26723426e-07  77.1444  76.4465
0202-10-31_17:52:27.258000      12879.64        1.11526300e+00        5.56847835e-07  77.1914  76.4373
0202-10-31_17:52:27.460000      12879.84        1.13486800e+00        8.72440554e-07  77.1914  76.4373
0202-10-31_17:52:27.656000      12880.03        1.15416300e+00        2.30878788e-06  77.1914  76.4373
0202-10-31_17:52:27.848000      12880.23        1.17400200e+00        2.42902584e-06  77.1914  76.4373
0202-10-31_17:52:28.066000      12880.44        1.19465300e+00        3.66753876e-06  77.1914  76.4373
0202-10-31_17:52:28.266000      12880.64        1.21358000e+00        6.52579328e-06  77.1532  76.4410
0202-10-31_17:52:28.457000      12880.84        1.23320200e+00        8.56054175e-06  77.1532  76.4410
0202-10-31_17:52:28.652000      12881.03        1.25422300e+00        1.10725233e-05  77.1532  76.4410
0202-10-31_17:52:28.855000      12881.23        1.27376100e+00        1.54556305e-05  77.1532  76.4410
0202-10-31_17:52:29.066000      12881.45        1.29302500e+00        1.88861307e-05  77.1532  76.4410
0202-10-31_17:52:29.266000      12881.64        1.31358300e+00        2.47554779e-05  77.2631  76.4496

File: chapter 5/cold_vs_warm/20K/ffj23/Ic/0_degradation/step05/Ic_2023-10-31_17-52-53915023_ffj23-step05-77k.txt
# Ic = 1.06 A, n = 23.11 , Tavg = 77.17 K, f23-step5-773K
#datetime                        t_s     iHTS_A                vHTS_V                tHTS_K  tTAR_K
0202-10-31_17:52:40.312000      12892.69        2.11431100e-02       -1.21513778e-07  77.1326  76.4483
0202-10-31_17:52:40.504000      12892.88        2.37239900e-02       -1.45871078e-07  77.1326  76.4483
0202-10-31_17:52:40.710000      12893.09        4.30887800e-02       -1.50271498e-07  77.1326  76.4483
0202-10-31_17:52:40.906000      12893.29        6.23022000e-02       -1.40417018e-07  77.1326  76.4483
0202-10-31_17:52:41.105000      12893.48        8.27756200e-02       -1.27463648e-07  77.1326  76.4483
0202-10-31_17:52:41.305000      12893.69        1.03076900e-01       -1.23497068e-07  77.2398  76.4515
0202-10-31_17:52:41.500000      12893.88        1.21618000e-01       -1.33537478e-07  77.2398  76.4515
0202-10-31_17:52:41.690000      12894.07        1.42145800e-01       -1.32917698e-07  77.2398  76.4515
0202-10-31_17:52:41.895000      12894.28        1.62377300e-01       -1.29199028e-07  77.2398  76.4515
0202-10-31_17:52:42.098000      12894.48        1.81190000e-01       -1.26410028e-07  77.1656  76.4522
0202-10-31_17:52:42.290000      12894.67        2.02046300e-01       -1.32545838e-07  77.1656  76.4522
0202-10-31_17:52:42.484000      12894.87        2.21859300e-01       -1.31430238e-07  77.1656  76.4522
0202-10-31_17:52:42.680000      12895.06        2.39884000e-01       -1.55787528e-07  77.1656  76.4522
0202-10-31_17:52:42.870000      12895.25        2.61807400e-01       -1.46243038e-07  77.1656  76.4522
0202-10-31_17:52:43.086000      12895.46        2.81399200e-01       -1.40851358e-07  77.1656  76.4522
0202-10-31_17:52:43.277000      12895.66        2.99900000e-01       -1.49652538e-07  77.2866  76.4584
0202-10-31_17:52:43.473000      12895.85        3.21028000e-01       -1.66014908e-07  77.2866  76.4584
0202-10-31_17:52:43.676000      12896.06        3.41145200e-01       -1.86095748e-07  77.2866  76.4584
0202-10-31_17:52:43.875000      12896.25        3.60012800e-01       -1.74877748e-07  77.2866  76.4584
0202-10-31_17:52:44.086000      12896.47        3.80668800e-01       -1.55602618e-07  77.2866  76.4584
0202-10-31_17:52:44.280000      12896.66        4.00147900e-01       -1.51512068e-07  77.1337  76.4391
0202-10-31_17:52:44.473000      12896.85        4.19475500e-01       -1.56656238e-07  77.1337  76.4391
0202-10-31_17:52:44.676000      12897.06        4.40158200e-01       -1.60188978e-07  77.1337  76.4391
0202-10-31_17:52:44.870000      12897.25        4.59991500e-01       -1.57957778e-07  77.1337  76.4391
0202-10-31_17:52:45.086000      12897.46        4.79108400e-01       -1.37319128e-07  77.1337  76.4391
0202-10-31_17:52:45.285000      12897.67        5.00441100e-01       -1.52379768e-07  77.2915  76.4453
0202-10-31_17:52:45.480000      12897.86        5.19584800e-01       -1.54363058e-07  77.2915  76.4453
0202-10-31_17:52:45.680000      12898.06        5.37425400e-01       -1.53309428e-07  77.2915  76.4453
0202-10-31_17:52:45.870000      12898.25        5.58927300e-01       -1.57461948e-07  77.2915  76.4453
0202-10-31_17:52:46.086000      12898.46        5.78743300e-01       -1.40170118e-07  77.2915  76.4453
0202-10-31_17:52:46.277000      12898.66        5.97858800e-01       -1.59321288e-07  77.1427  76.4444
0202-10-31_17:52:46.473000      12898.85        6.18735200e-01       -1.62668098e-07  77.1427  76.4444
0202-10-31_17:52:46.676000      12899.06        6.37852200e-01       -1.50644378e-07  77.1427  76.4444
0202-10-31_17:52:46.870000      12899.25        6.57570200e-01       -1.36389458e-07  77.1427  76.4444
0202-10-31_17:52:47.094000      12899.47        6.78330100e-01       -1.15378948e-07  77.1427  76.4444
0202-10-31_17:52:47.290000      12899.67        6.97611800e-01       -1.42401318e-07  77.2185  76.4278
0202-10-31_17:52:47.490000      12899.87        7.17549400e-01       -1.37814948e-07  77.2185  76.4278
0202-10-31_17:52:47.690000      12900.07        7.37678500e-01       -1.32732758e-07  77.2185  76.4278
0202-10-31_17:52:47.883000      12900.26        7.56572900e-01       -1.25915188e-07  77.2185  76.4278
0202-10-31_17:52:48.094000      12900.47        7.77551500e-01       -1.29695848e-07  77.1588  76.4355
0202-10-31_17:52:48.285000      12900.67        7.96477000e-01       -1.46181968e-07  77.1588  76.4355
0202-10-31_17:52:48.477000      12900.86        8.15795800e-01       -1.58825468e-07  77.1588  76.4355
0202-10-31_17:52:48.684000      12901.06        8.37113700e-01       -1.52999538e-07  77.1588  76.4355
0202-10-31_17:52:48.875000      12901.26        8.57005400e-01       -1.60560818e-07  77.1588  76.4355
0202-10-31_17:52:49.094000      12901.47        8.75087900e-01       -1.57089998e-07  77.1588  76.4355
0202-10-31_17:52:49.290000      12901.67        8.96667000e-01       -1.86901318e-07  77.2371  76.4401
0202-10-31_17:52:49.492000      12901.87        9.16242500e-01       -1.78100438e-07  77.2371  76.4401
0202-10-31_17:52:49.695000      12902.07        9.35776100e-01       -1.41595448e-07  77.2371  76.4401
0202-10-31_17:52:49.895000      12902.28        9.55930400e-01       -1.33538318e-07  77.2371  76.4401
0202-10-31_17:52:50.098000      12902.48        9.76418700e-01       -1.30005578e-07  77.1278  76.4373
0202-10-31_17:52:50.290000      12902.67        9.94712000e-01       -1.51325978e-07  77.1278  76.4373
0202-10-31_17:52:50.492000      12902.87        1.01564200e+00       -1.23373938e-07  77.1278  76.4373
0202-10-31_17:52:50.690000      12903.07        1.03643100e+00       -7.46593077e-08  77.1278  76.4373
0202-10-31_17:52:50.887000      12903.27        1.05396000e+00       -5.73986765e-09  77.1278  76.4373
0202-10-31_17:52:51.098000      12903.48        1.07568100e+00        1.15550897e-07  77.1278  76.4373
0202-10-31_17:52:51.293000      12903.67        1.09507200e+00        2.64979634e-07  77.2285  76.4398
0202-10-31_17:52:51.496000      12903.88        1.11375300e+00        3.85526666e-07  77.2285  76.4398
0202-10-31_17:52:51.695000      12904.07        1.13501900e+00        7.89127808e-07  77.2285  76.4398
0202-10-31_17:52:51.890000      12904.27        1.15443700e+00        2.11515217e-06  77.2285  76.4398
0202-10-31_17:52:52.100000      12904.48        1.17370100e+00        2.31453630e-06  77.2285  76.4398
0202-10-31_17:52:52.305000      12904.68        1.19424700e+00        3.48245504e-06  77.1524  76.4413
0202-10-31_17:52:52.508000      12904.89        1.21436900e+00        5.85293836e-06  77.1524  76.4413
0202-10-31_17:52:52.715000      12905.10        1.23336600e+00        7.84070577e-06  77.1524  76.4413
0202-10-31_17:52:52.918000      12905.30        1.25360200e+00        1.10765918e-05  77.1524  76.4413
0202-10-31_17:52:53.120000      12905.50        1.27310700e+00        1.46186504e-05  77.1750  76.4386
0202-10-31_17:52:53.320000      12905.70        1.29369100e+00        1.83565603e-05  77.1750  76.4386
0202-10-31_17:52:53.543000      12905.92        1.31373000e+00        2.40740563e-05  77.1750  76.4386

File: chapter 5/cold_vs_warm/20K/ffj23/Ic/0_degradation/step05/Ic_2023-10-31_17-53-11288453_ffj23-step05-77k.txt
# Ic = 1.06 A, n = 22.87 , Tavg = 77.14 K, f23-step5-773K
#datetime                        t_s     iHTS_A                vHTS_V                tHTS_K  tTAR_K
0202-10-31_17:52:57.625000      12910.00        2.07718000e-02       -1.35750301e-07  77.1953  76.4292
0202-10-31_17:52:57.840000      12910.22        2.45221700e-02       -1.37795571e-07  77.1953  76.4292
0202-10-31_17:52:58.066000      12910.44        4.29297200e-02       -1.40522601e-07  77.1953  76.4292
0202-10-31_17:52:58.260000      12910.64        6.32161600e-02       -1.46348521e-07  77.0959  76.4257
0202-10-31_17:52:58.473000      12910.85        8.16266800e-02       -1.41824131e-07  77.0959  76.4257
0202-10-31_17:52:58.680000      12911.06        1.03014300e-01       -1.48145881e-07  77.0959  76.4257
0202-10-31_17:52:58.887000      12911.27        1.22906000e-01       -1.75478161e-07  77.0959  76.4257
0202-10-31_17:52:59.090000      12911.47        1.42013200e-01       -1.68164761e-07  77.0959  76.4257
0202-10-31_17:52:59.293000      12911.67        1.62157200e-01       -1.79258811e-07  77.2107  76.4308
0202-10-31_17:52:59.496000      12911.87        1.82390200e-01       -1.56574891e-07  77.2107  76.4308
0202-10-31_17:52:59.700000      12912.08        2.00460800e-01       -1.60789391e-07  77.2107  76.4308
0202-10-31_17:52:59.906000      12912.28        2.21725300e-01       -1.74672451e-07  77.2107  76.4308
0202-10-31_17:53:00.098000      12912.48        2.41450800e-01       -1.64817951e-07  77.2107  76.4308
0202-10-31_17:53:00.293000      12912.67        2.60401500e-01       -1.56388951e-07  77.1183  76.4195
0202-10-31_17:53:00.504000      12912.88        2.81351400e-01       -1.42319961e-07  77.1183  76.4195
0202-10-31_17:53:00.710000      12913.09        3.01160700e-01       -1.39035511e-07  77.1183  76.4195
0202-10-31_17:53:00.914000      12913.29        3.20304300e-01       -1.70706781e-07  77.1183  76.4195
0202-10-31_17:53:01.110000      12913.49        3.41086500e-01       -1.60604761e-07  77.2398  76.4376
0202-10-31_17:53:01.316000      12913.70        3.61071700e-01       -1.58125641e-07  77.2398  76.4376
0202-10-31_17:53:01.510000      12913.89        3.80111500e-01       -1.33830251e-07  77.2398  76.4376
0202-10-31_17:53:01.703000      12914.08        4.00374200e-01       -1.59179261e-07  77.2398  76.4376
0202-10-31_17:53:01.910000      12914.29        4.20512200e-01       -1.60418821e-07  77.2398  76.4376
0202-10-31_17:53:02.105000      12914.48        4.39022200e-01       -1.70583221e-07  77.2398  76.4376
0202-10-31_17:53:02.297000      12914.68        4.59606500e-01       -1.35751571e-07  77.1179  76.4362
0202-10-31_17:53:02.500000      12914.88        4.80918500e-01       -1.50502341e-07  77.1179  76.4362
0202-10-31_17:53:02.695000      12915.07        4.98756100e-01       -1.51741901e-07  77.1179  76.4362
0202-10-31_17:53:02.887000      12915.27        5.18123900e-01       -1.62464101e-07  77.1179  76.4362
0202-10-31_17:53:03.098000      12915.48        5.39677800e-01       -1.47465421e-07  77.2357  76.4319
0202-10-31_17:53:03.293000      12915.67        5.58253100e-01       -1.41701461e-07  77.2357  76.4319
0202-10-31_17:53:03.484000      12915.86        5.77735100e-01       -1.42135301e-07  77.2357  76.4319
0202-10-31_17:53:03.676000      12916.06        5.98665700e-01       -1.43684751e-07  77.2357  76.4319
0202-10-31_17:53:03.870000      12916.25        6.19109500e-01       -1.61348491e-07  77.2357  76.4319
0202-10-31_17:53:04.082000      12916.46        6.38229400e-01       -1.62030251e-07  77.2357  76.4319
0202-10-31_17:53:04.277000      12916.66        6.58477300e-01       -1.63703661e-07  77.1053  76.4220
0202-10-31_17:53:04.470000      12916.85        6.77836200e-01       -1.81615311e-07  77.1053  76.4220
0202-10-31_17:53:04.670000      12917.05        6.97131200e-01       -1.99960811e-07  77.1053  76.4220
0202-10-31_17:53:04.867000      12917.25        7.17638800e-01       -1.96923891e-07  77.1053  76.4220
0202-10-31_17:53:05.086000      12917.47        7.38110800e-01       -1.78888281e-07  77.1053  76.4220
0202-10-31_17:53:05.280000      12917.66        7.56184400e-01       -1.63889591e-07  77.2630  76.4336
0202-10-31_17:53:05.484000      12917.86        7.77571000e-01       -1.81119491e-07  77.2630  76.4336
0202-10-31_17:53:05.684000      12918.06        7.97577000e-01       -1.81429381e-07  77.2630  76.4336
0202-10-31_17:53:05.875000      12918.26        8.16140300e-01       -1.77400811e-07  77.2630  76.4336
0202-10-31_17:53:06.086000      12918.47        8.37014500e-01       -1.61100581e-07  77.2630  76.4336
0202-10-31_17:53:06.285000      12918.66        8.56407500e-01       -1.56328271e-07  77.1947  76.4328
0202-10-31_17:53:06.477000      12918.86        8.75763400e-01       -1.73124321e-07  77.1947  76.4328
0202-10-31_17:53:06.670000      12919.05        8.96285800e-01       -1.55336301e-07  77.1947  76.4328
0202-10-31_17:53:06.867000      12919.25        9.16320000e-01       -1.59488581e-07  77.1947  76.4328
0202-10-31_17:53:07.100000      12919.48        9.36314900e-01       -1.55273811e-07  77.1947  76.4328
0202-10-31_17:53:07.310000      12919.69        9.56274900e-01       -1.75354671e-07  77.2135  76.4201
0202-10-31_17:53:07.504000      12919.88        9.74596400e-01       -1.75788521e-07  77.2135  76.4201
0202-10-31_17:53:07.695000      12920.08        9.96001800e-01       -1.56327441e-07  77.2135  76.4201
0202-10-31_17:53:07.902000      12920.28        1.01547500e+00       -1.26701961e-07  77.2135  76.4201
0202-10-31_17:53:08.098000      12920.48        1.03559400e+00       -7.84830914e-08  77.2135  76.4201
0202-10-31_17:53:08.293000      12920.67        1.05468700e+00       -3.65240014e-08  77.1210  76.4129
0202-10-31_17:53:08.490000      12920.87        1.07508300e+00        8.53866776e-08  77.1210  76.4129
0202-10-31_17:53:08.684000      12921.06        1.09475800e+00        2.17151859e-07  77.1210  76.4129
0202-10-31_17:53:08.900000      12921.28        1.11452500e+00        3.98623379e-07  77.1210  76.4129
0202-10-31_17:53:09.094000      12921.47        1.13471200e+00        7.67393227e-07  77.1210  76.4129
0202-10-31_17:53:09.305000      12921.68        1.15416800e+00        2.10067072e-06  77.2328  76.4263
0202-10-31_17:53:09.504000      12921.88        1.17368100e+00        2.22754041e-06  77.2328  76.4263
0202-10-31_17:53:09.715000      12922.09        1.19455200e+00        4.50109226e-06  77.2328  76.4263
0202-10-31_17:53:09.906000      12922.29        1.21249200e+00        5.64459282e-06  77.2328  76.4263
0202-10-31_17:53:10.117000      12922.49        1.23418000e+00        7.35209637e-06  77.1406  76.4289
0202-10-31_17:53:10.310000      12922.69        1.25398400e+00        1.05997619e-05  77.1406  76.4289
0202-10-31_17:53:10.516000      12922.89        1.27221300e+00        1.27584678e-05  77.1406  76.4289
0202-10-31_17:53:10.710000      12923.09        1.29328900e+00        1.83352795e-05  77.1406  76.4289
0202-10-31_17:53:10.906000      12923.29        1.31327600e+00        2.21791765e-05  77.1406  76.4289

File: chapter 5/cold_vs_warm/20K/ffj23/Ic/0_degradation/step05/Ic_2023-10-31_17-53-29311515_ffj23-step05-77k.txt
# Ic = 1.06 A, n = 22.97 , Tavg = 77.15 K, f23-step5-773K
#datetime                        t_s     iHTS_A                vHTS_V                tHTS_K  tTAR_K
0202-10-31_17:53:15.703000      12928.08        1.75641800e-02       -1.27467078e-07  77.1573  76.4223
0202-10-31_17:53:15.918000      12928.30        2.39696400e-02       -1.46866198e-07  77.1573  76.4223
0202-10-31_17:53:16.120000      12928.50        4.26903500e-02       -1.44882898e-07  77.1074  76.4179
0202-10-31_17:53:16.324000      12928.70        6.28981500e-02       -1.54055648e-07  77.1074  76.4179
0202-10-31_17:53:16.520000      12928.90        8.19839500e-02       -1.42961578e-07  77.1074  76.4179
0202-10-31_17:53:16.746000      12929.12        1.02579100e-01       -1.53497838e-07  77.1074  76.4179
0202-10-31_17:53:16.950000      12929.33        1.22758700e-01       -1.44696968e-07  77.1074  76.4179
0202-10-31_17:53:17.152000      12929.53        1.41872700e-01       -1.49283338e-07  77.2123  76.4206
0202-10-31_17:53:17.344000      12929.72        1.61281700e-01       -1.51452568e-07  77.2123  76.4206
0202-10-31_17:53:17.550000      12929.93        1.82149900e-01       -1.50027068e-07  77.2123  76.4206
0202-10-31_17:53:17.746000      12930.13        2.01415300e-01       -1.55853008e-07  77.2123  76.4206
0202-10-31_17:53:17.940000      12930.32        2.21062100e-01       -1.79342668e-07  77.2123  76.4206
0202-10-31_17:53:18.145000      12930.53        2.41765600e-01       -1.67938718e-07  77.2123  76.4206
0202-10-31_17:53:18.340000      12930.72        2.61685500e-01       -1.76367608e-07  77.1659  76.4314
0202-10-31_17:53:18.530000      12930.91        2.79664100e-01       -1.48353428e-07  77.1659  76.4314
0202-10-31_17:53:18.734000      12931.12        3.01078500e-01       -1.69549738e-07  77.1659  76.4314
0202-10-31_17:53:18.930000      12931.31        3.20809200e-01       -1.72958528e-07  77.1659  76.4314
0202-10-31_17:53:19.125000      12931.50        3.39437900e-01       -1.74074138e-07  77.1659  76.4314
0202-10-31_17:53:19.330000      12931.71        3.60398200e-01       -1.54984918e-07  77.2285  76.4292
0202-10-31_17:53:19.523000      12931.90        3.80528800e-01       -1.53869308e-07  77.2285  76.4292
0202-10-31_17:53:19.715000      12932.09        3.99749600e-01       -1.61244688e-07  77.2285  76.4292
0202-10-31_17:53:19.918000      12932.30        4.19227200e-01       -1.96944008e-07  77.2285  76.4292
0202-10-31_17:53:20.113000      12932.49        4.38986800e-01       -1.84548408e-07  77.2285  76.4292
0202-10-31_17:53:20.310000      12932.69        4.59454400e-01       -1.79404238e-07  77.1104  76.4249
0202-10-31_17:53:20.516000      12932.89        4.77531600e-01       -1.75251718e-07  77.1104  76.4249
0202-10-31_17:53:20.707000      12933.09        4.98944500e-01       -1.84734348e-07  77.1104  76.4249
0202-10-31_17:53:20.910000      12933.29        5.19551500e-01       -1.94031048e-07  77.1104  76.4249
0202-10-31_17:53:21.105000      12933.49        5.38681800e-01       -1.68372158e-07  77.2361  76.4303
0202-10-31_17:53:21.310000      12933.69        5.59174600e-01       -1.64777438e-07  77.2361  76.4303
0202-10-31_17:53:21.508000      12933.89        5.78693700e-01       -1.55790628e-07  77.2361  76.4303
0202-10-31_17:53:21.710000      12934.09        5.97266000e-01       -1.87089508e-07  77.2361  76.4303
0202-10-31_17:53:21.914000      12934.29        6.18465200e-01       -1.86593688e-07  77.2361  76.4303
0202-10-31_17:53:22.110000      12934.49        6.39319700e-01       -1.93969068e-07  77.1220  76.4264
0202-10-31_17:53:22.316000      12934.69        6.56962900e-01       -1.73020508e-07  77.1220  76.4264
0202-10-31_17:53:22.508000      12934.89        6.78190300e-01       -1.91056098e-07  77.1220  76.4264
0202-10-31_17:53:22.700000      12935.08        6.98188800e-01       -2.08905758e-07  77.1220  76.4264
0202-10-31_17:53:22.906000      12935.28        7.16165900e-01       -2.08533888e-07  77.1220  76.4264
0202-10-31_17:53:23.098000      12935.48        7.37844500e-01       -2.08905758e-07  77.1220  76.4264
0202-10-31_17:53:23.293000      12935.67        7.57575900e-01       -1.91304008e-07  77.2587  76.4348
0202-10-31_17:53:23.496000      12935.88        7.75824600e-01       -1.89010828e-07  77.2587  76.4348
0202-10-31_17:53:23.688000      12936.07        7.97430700e-01       -1.95270608e-07  77.2587  76.4348
0202-10-31_17:53:23.883000      12936.26        8.17320800e-01       -1.83866658e-07  77.2587  76.4348
0202-10-31_17:53:24.090000      12936.47        8.35890100e-01       -1.81759408e-07  77.2587  76.4348
0202-10-31_17:53:24.285000      12936.67        8.56857800e-01       -1.74755598e-07  77.0957  76.4228
0202-10-31_17:53:24.480000      12936.86        8.76791000e-01       -1.87832668e-07  77.0957  76.4228
0202-10-31_17:53:24.684000      12937.06        8.95725400e-01       -1.92356688e-07  77.0957  76.4228
0202-10-31_17:53:24.875000      12937.26        9.15925800e-01       -1.90497348e-07  77.0957  76.4228
0202-10-31_17:53:25.094000      12937.47        9.37248200e-01       -1.77172098e-07  77.0957  76.4228
0202-10-31_17:53:25.285000      12937.67        9.54559700e-01       -1.82688128e-07  77.2644  76.4313
0202-10-31_17:53:25.480000      12937.86        9.76131400e-01       -1.75994518e-07  77.2644  76.4313
0202-10-31_17:53:25.680000      12938.06        9.96177400e-01       -1.80704838e-07  77.2644  76.4313
0202-10-31_17:53:25.875000      12938.25        1.01470200e+00       -1.49220048e-07  77.2644  76.4313
0202-10-31_17:53:26.086000      12938.47        1.03463700e+00       -9.08368479e-08  77.2644  76.4313
0202-10-31_17:53:26.285000      12938.67        1.05528400e+00       -1.73310279e-08  77.1372  76.4252
0202-10-31_17:53:26.480000      12938.86        1.07469300e+00        6.82604821e-08  77.1372  76.4252
0202-10-31_17:53:26.690000      12939.07        1.09460000e+00        2.09632126e-07  77.1372  76.4252
0202-10-31_17:53:26.895000      12939.27        1.11504900e+00        3.25964689e-07  77.1372  76.4252
0202-10-31_17:53:27.098000      12939.48        1.13442300e+00        6.84879509e-07  77.1372  76.4252
0202-10-31_17:53:27.300000      12939.68        1.15390500e+00        1.07286279e-06  77.2169  76.4199
0202-10-31_17:53:27.504000      12939.88        1.17468300e+00        2.21530838e-06  77.2169  76.4199
0202-10-31_17:53:27.695000      12940.08        1.19400400e+00        3.86033633e-06  77.2169  76.4199
0202-10-31_17:53:27.900000      12940.28        1.21357000e+00        5.30684779e-06  77.2169  76.4199
0202-10-31_17:53:28.100000      12940.48        1.23426100e+00        7.78294268e-06  77.2169  76.4199
0202-10-31_17:53:28.312000      12940.69        1.25396300e+00        9.70922809e-06  77.1516  76.4166
0202-10-31_17:53:28.516000      12940.89        1.27330700e+00        1.31254716e-05  77.1516  76.4166
0202-10-31_17:53:28.720000      12941.10        1.29377200e+00        1.76889334e-05  77.1516  76.4166
0202-10-31_17:53:28.926000      12941.31        1.31359600e+00        2.14714685e-05  77.1516  76.4166

File: chapter 5/cold_vs_warm/20K/ffj23/Ic/0_degradation/step05/Ic_2023-10-31_17-53-52272197_ffj23-step05-77k.txt
# Ic = 1.06 A, n = 22.97 , Tavg = 77.16 K, f23-step5-773K
#datetime                        t_s     iHTS_A                vHTS_V                tHTS_K  tTAR_K
0202-10-31_17:53:38.700000      12951.08        1.76416500e-02       -1.73767537e-07  77.1275  76.4413
0202-10-31_17:53:38.906000      12951.29        2.38809000e-02       -1.49968007e-07  77.1275  76.4413
0202-10-31_17:53:39.105000      12951.48        4.29960800e-02       -1.60070417e-07  77.1917  76.4534
0202-10-31_17:53:39.297000      12951.68        6.24840800e-02       -1.52695037e-07  77.1917  76.4534
0202-10-31_17:53:39.496000      12951.87        8.22733600e-02       -1.67011937e-07  77.1917  76.4534
0202-10-31_17:53:39.688000      12952.07        1.02783900e-01       -1.53686687e-07  77.1917  76.4534
0202-10-31_17:53:39.880000      12952.26        1.21105400e-01       -1.45009777e-07  77.1917  76.4534
0202-10-31_17:53:40.090000      12952.47        1.43028800e-01       -1.45567577e-07  77.1917  76.4534
0202-10-31_17:53:40.280000      12952.66        1.62481200e-01       -1.48914387e-07  77.0880  76.4421
0202-10-31_17:53:40.477000      12952.85        1.80541500e-01       -1.50029987e-07  77.0880  76.4421
0202-10-31_17:53:40.680000      12953.06        2.01970100e-01       -1.30816827e-07  77.0880  76.4421
0202-10-31_17:53:40.875000      12953.25        2.21870700e-01       -1.16871797e-07  77.0880  76.4421
0202-10-31_17:53:41.090000      12953.47        2.40871900e-01       -1.31374627e-07  77.0880  76.4421
0202-10-31_17:53:41.280000      12953.66        2.61416600e-01       -1.35527147e-07  77.2343  76.4538
0202-10-31_17:53:41.477000      12953.85        2.81615500e-01       -1.40051537e-07  77.2343  76.4538
0202-10-31_17:53:41.684000      12954.06        3.00928300e-01       -1.14144767e-07  77.2343  76.4538
0202-10-31_17:53:41.875000      12954.25        3.20223400e-01       -9.88361370e-08  77.2343  76.4538
0202-10-31_17:53:42.086000      12954.47        3.41191100e-01       -1.14702437e-07  77.2343  76.4538
0202-10-31_17:53:42.290000      12954.67        3.60115300e-01       -1.35093117e-07  77.1126  76.4528
0202-10-31_17:53:42.492000      12954.87        3.79962500e-01       -1.39059707e-07  77.1126  76.4528
0202-10-31_17:53:42.690000      12955.07        4.00608100e-01       -1.44947607e-07  77.1126  76.4528
0202-10-31_17:53:42.887000      12955.26        4.19757700e-01       -1.35836857e-07  77.1126  76.4528
0202-10-31_17:53:43.094000      12955.47        4.39901700e-01       -1.52632867e-07  77.1126  76.4528
0202-10-31_17:53:43.290000      12955.67        4.60228200e-01       -1.60008247e-07  77.1497  76.4464
0202-10-31_17:53:43.480000      12955.86        4.80168900e-01       -1.52756827e-07  77.1497  76.4464
0202-10-31_17:53:43.684000      12956.06        4.97009200e-01       -1.43522117e-07  77.1497  76.4464
0202-10-31_17:53:43.880000      12956.26        5.19494600e-01       -1.21581927e-07  77.1497  76.4464
0202-10-31_17:53:44.080000      12956.46        5.39263100e-01       -1.30568727e-07  77.0755  76.4410
0202-10-31_17:53:44.273000      12956.65        5.57525200e-01       -1.25858407e-07  77.0755  76.4410
0202-10-31_17:53:44.465000      12956.84        5.80156600e-01       -1.31002577e-07  77.0755  76.4410
0202-10-31_17:53:44.670000      12957.05        5.98861000e-01       -1.28213567e-07  77.0755  76.4410
0202-10-31_17:53:44.863000      12957.24        6.16900500e-01       -1.42468487e-07  77.0755  76.4410
0202-10-31_17:53:45.082000      12957.46        6.40086900e-01       -1.24246977e-07  77.1500  76.4495
0202-10-31_17:53:45.273000      12957.65        6.56615600e-01       -1.47364747e-07  77.1500  76.4495
0202-10-31_17:53:45.480000      12957.86        6.77209500e-01       -1.23007427e-07  77.1500  76.4495
0202-10-31_17:53:45.676000      12958.06        6.97751200e-01       -1.24494897e-07  77.1500  76.4495
0202-10-31_17:53:45.870000      12958.25        7.17763100e-01       -1.21334017e-07  77.1500  76.4495
0202-10-31_17:53:46.082000      12958.46        7.36433400e-01       -1.26416207e-07  77.1500  76.4495
0202-10-31_17:53:46.285000      12958.66        7.57930900e-01       -1.29886967e-07  77.0504  76.4464
0202-10-31_17:53:46.490000      12958.87        7.77430800e-01       -1.16995567e-07  77.0504  76.4464
0202-10-31_17:53:46.680000      12959.06        7.96638300e-01       -1.09186347e-07  77.0504  76.4464
0202-10-31_17:53:46.875000      12959.25        8.16976700e-01       -1.33543667e-07  77.0504  76.4464
0202-10-31_17:53:47.090000      12959.47        8.37225400e-01       -1.31312467e-07  77.0504  76.4464
0202-10-31_17:53:47.285000      12959.66        8.55815600e-01       -1.54430227e-07  77.1746  76.4492
0202-10-31_17:53:47.492000      12959.87        8.76786200e-01       -1.43460137e-07  77.1746  76.4492
0202-10-31_17:53:47.684000      12960.06        8.96507200e-01       -1.40113287e-07  77.1746  76.4492
0202-10-31_17:53:47.880000      12960.26        9.14883600e-01       -1.43955847e-07  77.1746  76.4492
0202-10-31_17:53:48.094000      12960.47        9.36468700e-01       -1.54987827e-07  77.1746  76.4492
0202-10-31_17:53:48.285000      12960.67        9.55429800e-01       -1.63602727e-07  77.0980  76.4543
0202-10-31_17:53:48.477000      12960.86        9.75033600e-01       -1.51888907e-07  77.0980  76.4543
0202-10-31_17:53:48.676000      12961.05        9.95909100e-01       -1.06768987e-07  77.0980  76.4543
0202-10-31_17:53:48.867000      12961.25        1.01565800e+00       -9.55509870e-08  77.0980  76.4543
0202-10-31_17:53:49.070000      12961.45        1.03419200e+00       -5.53892970e-08  77.0980  76.4543
0202-10-31_17:53:49.260000      12961.64        1.05542500e+00        3.11784295e-09  77.1396  76.4464
0202-10-31_17:53:49.453000      12961.83        1.07505900e+00        1.22301363e-07  77.1396  76.4464
0202-10-31_17:53:49.645000      12962.03        1.09321700e+00        2.39129727e-07  77.1396  76.4464
0202-10-31_17:53:49.850000      12962.23        1.11529500e+00        4.73406226e-07  77.1396  76.4464
0202-10-31_17:53:50.090000      12962.47        1.13577100e+00        8.38332939e-07  77.1396  76.4464
0202-10-31_17:53:50.285000      12962.66        1.15471900e+00        1.06009067e-06  77.0662  76.4400
0202-10-31_17:53:50.484000      12962.86        1.17493000e+00        2.67375674e-06  77.0662  76.4400
0202-10-31_17:53:50.700000      12963.08        1.19406800e+00        3.87105320e-06  77.0662  76.4400
0202-10-31_17:53:50.902000      12963.28        1.21417900e+00        5.07498134e-06  77.0662  76.4400
0202-10-31_17:53:51.105000      12963.49        1.23444900e+00        7.41063289e-06  77.1626  76.4588
0202-10-31_17:53:51.300000      12963.68        1.25268900e+00        1.00924331e-05  77.1626  76.4588
0202-10-31_17:53:51.496000      12963.88        1.27415600e+00        1.27723739e-05  77.1626  76.4588
0202-10-31_17:53:51.695000      12964.08        1.29381300e+00        1.75155717e-05  77.1626  76.4588
0202-10-31_17:53:51.900000      12964.28        1.31248700e+00        2.11505977e-05  77.1626  76.4588

File: chapter 5/cold_vs_warm/20K/ffj23/Ic/0_degradation/step05/Ic_2023-10-31_17-54-22467441_ffj23-step05-77k.txt
# Ic = 1.05 A, n = 22.94 , Tavg = 77.25 K, f23-step5-773K
#datetime                        t_s     iHTS_A                vHTS_V                tHTS_K  tTAR_K
0202-10-31_17:54:08.910000      12981.29        4.96221700e-02       -1.85698371e-07  77.0990  76.4752
0202-10-31_17:54:09.105000      12981.48        2.30400700e-02       -1.80368261e-07  77.2282  76.4867
0202-10-31_17:54:09.300000      12981.68        4.23559100e-02       -1.73178821e-07  77.2282  76.4867
0202-10-31_17:54:09.496000      12981.87        6.29510700e-02       -1.61464991e-07  77.2282  76.4867
0202-10-31_17:54:09.688000      12982.07        8.25607700e-02       -1.78199031e-07  77.2282  76.4867
0202-10-31_17:54:09.890000      12982.27        1.01005400e-01       -1.68344541e-07  77.2282  76.4867
0202-10-31_17:54:10.090000      12982.47        1.22436100e-01       -1.79996401e-07  77.2282  76.4867
0202-10-31_17:54:10.280000      12982.66        1.42210600e-01       -1.77269371e-07  77.0975  76.4680
0202-10-31_17:54:10.480000      12982.86        1.60846300e-01       -1.88425401e-07  77.0975  76.4680
0202-10-31_17:54:10.670000      12983.05        1.82066200e-01       -1.97164291e-07  77.0975  76.4680
0202-10-31_17:54:10.867000      12983.25        2.01955000e-01       -1.86690001e-07  77.0975  76.4680
0202-10-31_17:54:11.082000      12983.46        2.20830000e-01       -1.57808231e-07  77.0975  76.4680
0202-10-31_17:54:11.273000      12983.65        2.41693800e-01       -1.47891721e-07  77.2048  76.4836
0202-10-31_17:54:11.465000      12983.84        2.61799200e-01       -1.47457851e-07  77.2048  76.4836
0202-10-31_17:54:11.668000      12984.05        2.80987400e-01       -1.62084651e-07  77.2048  76.4836
0202-10-31_17:54:11.863000      12984.24        3.00801900e-01       -1.65741351e-07  77.2048  76.4836
0202-10-31_17:54:12.086000      12984.47        3.21792700e-01       -1.60287291e-07  77.2048  76.4836
0202-10-31_17:54:12.285000      12984.66        3.39722400e-01       -1.60659151e-07  77.1311  76.4793
0202-10-31_17:54:12.490000      12984.87        3.61022500e-01       -1.64625741e-07  77.1311  76.4793
0202-10-31_17:54:12.688000      12985.07        3.80899400e-01       -1.72125071e-07  77.1311  76.4793
0202-10-31_17:54:12.880000      12985.26        3.99166000e-01       -1.78818691e-07  77.1311  76.4793
0202-10-31_17:54:13.090000      12985.47        4.20516500e-01       -1.58303991e-07  77.1311  76.4793
0202-10-31_17:54:13.285000      12985.66        4.40439400e-01       -1.54585311e-07  77.1916  76.4731
0202-10-31_17:54:13.477000      12985.86        4.59896200e-01       -1.75595841e-07  77.1916  76.4731
0202-10-31_17:54:13.676000      12986.05        4.78755500e-01       -1.77021331e-07  77.1916  76.4731
0202-10-31_17:54:13.867000      12986.25        4.99755900e-01       -1.81111881e-07  77.1916  76.4731
0202-10-31_17:54:14.080000      12986.46        5.20242700e-01       -1.60411241e-07  77.1916  76.4731
0202-10-31_17:54:14.273000      12986.65        5.38055100e-01       -1.78632761e-07  77.1109  76.4743
0202-10-31_17:54:14.465000      12986.84        5.59410100e-01       -1.78446831e-07  77.1109  76.4743
0202-10-31_17:54:14.668000      12987.05        5.79055500e-01       -1.74976061e-07  77.1109  76.4743
0202-10-31_17:54:14.863000      12987.24        5.98231800e-01       -1.78942651e-07  77.1109  76.4743
0202-10-31_17:54:15.080000      12987.46        6.18957600e-01       -1.70699581e-07  77.1109  76.4743
0202-10-31_17:54:15.273000      12987.65        6.38096000e-01       -1.81111881e-07  77.2456  76.4821
0202-10-31_17:54:15.465000      12987.84        6.57775500e-01       -1.81359791e-07  77.2456  76.4821
0202-10-31_17:54:15.668000      12988.05        6.78231100e-01       -1.79686391e-07  77.2456  76.4821
0202-10-31_17:54:15.860000      12988.24        6.98176300e-01       -1.72806831e-07  77.2456  76.4821
0202-10-31_17:54:16.090000      12988.47        7.17544100e-01       -1.45536531e-07  77.2456  76.4821
0202-10-31_17:54:16.290000      12988.67        7.37554500e-01       -1.52230151e-07  77.1365  76.4660
0202-10-31_17:54:16.480000      12988.86        7.57000900e-01       -1.59853441e-07  77.1365  76.4660
0202-10-31_17:54:16.676000      12989.06        7.76984600e-01       -1.52725981e-07  77.1365  76.4660
0202-10-31_17:54:16.870000      12989.25        7.97616100e-01       -1.67600491e-07  77.1365  76.4660
0202-10-31_17:54:17.082000      12989.46        8.17577500e-01       -1.50122421e-07  77.1365  76.4660
0202-10-31_17:54:17.280000      12989.66        8.37325200e-01       -1.80553191e-07  77.2488  76.4709
0202-10-31_17:54:17.473000      12989.85        8.56700400e-01       -1.84085831e-07  77.2488  76.4709
0202-10-31_17:54:17.676000      12990.06        8.76222600e-01       -1.80801001e-07  77.2488  76.4709
0202-10-31_17:54:17.870000      12990.25        8.96163200e-01       -1.61711811e-07  77.2488  76.4709
0202-10-31_17:54:18.090000      12990.47        9.16918700e-01       -1.47766791e-07  77.2488  76.4709
0202-10-31_17:54:18.285000      12990.66        9.34680600e-01       -1.66670041e-07  77.1288  76.4701
0202-10-31_17:54:18.492000      12990.87        9.56371900e-01       -1.66546091e-07  77.1288  76.4701
0202-10-31_17:54:18.688000      12991.07        9.76064700e-01       -1.60162371e-07  77.1288  76.4701
0202-10-31_17:54:18.880000      12991.26        9.94237700e-01       -1.30536931e-07  77.1288  76.4701
0202-10-31_17:54:19.094000      12991.47        1.01580400e+00       -8.51691207e-08  77.1288  76.4701
0202-10-31_17:54:19.285000      12991.66        1.03600200e+00       -4.61230407e-08  77.2064  76.4694
0202-10-31_17:54:19.490000      12991.87        1.05329500e+00       -2.88931907e-08  77.2064  76.4694
0202-10-31_17:54:19.684000      12992.06        1.07546400e+00        9.50006173e-08  77.2064  76.4694
0202-10-31_17:54:19.883000      12992.26        1.09526000e+00        2.24162545e-07  77.2064  76.4694
0202-10-31_17:54:20.094000      12992.47        1.11437500e+00        5.11430175e-07  77.2064  76.4694
0202-10-31_17:54:20.297000      12992.67        1.13481500e+00        7.67461430e-07  77.1414  76.4612
0202-10-31_17:54:20.496000      12992.88        1.15459700e+00        2.20517032e-06  77.1414  76.4612
0202-10-31_17:54:20.695000      12993.07        1.17326400e+00        2.31939626e-06  77.1414  76.4612
0202-10-31_17:54:20.900000      12993.28        1.19441100e+00        4.55228723e-06  77.1414  76.4612
0202-10-31_17:54:21.094000      12993.47        1.21438000e+00        6.18045625e-06  77.2532  76.4798
0202-10-31_17:54:21.293000      12993.67        1.23244800e+00        7.42683915e-06  77.2532  76.4798
0202-10-31_17:54:21.496000      12993.88        1.25399900e+00        1.11139260e-05  77.2532  76.4798
0202-10-31_17:54:21.700000      12994.08        1.27411400e+00        1.41372257e-05  77.2532  76.4798
0202-10-31_17:54:21.902000      12994.28        1.29284600e+00        1.86672168e-05  77.2532  76.4798
0202-10-31_17:54:22.098000      12994.48        1.31365400e+00        2.27788546e-05  77.2532  76.4798
