Repository: shortlab/2025-devitre-PhD

# 2025-devitre-PhD
Data repository for Alexis Devitre's PhD thesis

File: chapter 5/cold_vs_warm/20K/ffj23/Ic/0_degradation/step05/Ic_2023-10-31_17-55-40150112_ffj23-step05-77k.txt
# Ic = 1.05 A, n = 22.94 , Tavg = 77.30 K, f23-step5-773K
#datetime                        t_s     iHTS_A                vHTS_V                tHTS_K  tTAR_K
0202-10-31_17:55:26.490000      13058.87        5.01620200e-02       -1.51523635e-07  77.1611  76.5262
0202-10-31_17:55:26.695000      13059.07        2.27413500e-02       -1.73587755e-07  77.1611  76.5262
0202-10-31_17:55:26.890000      13059.27        4.30519600e-02       -1.86974955e-07  77.1611  76.5262
0202-10-31_17:55:27.120000      13059.50        6.34749900e-02       -1.87408795e-07  77.1611  76.5262
0202-10-31_17:55:27.312000      13059.69        8.28146100e-02       -1.56295875e-07  77.2861  76.5325
0202-10-31_17:55:27.508000      13059.89        1.02468900e-01       -1.50655885e-07  77.2861  76.5325
0202-10-31_17:55:27.707000      13060.09        1.21686800e-01       -1.49168415e-07  77.2861  76.5325
0202-10-31_17:55:27.902000      13060.28        1.41606700e-01       -1.69373215e-07  77.2861  76.5325
0202-10-31_17:55:28.094000      13060.47        1.61866500e-01       -1.55614115e-07  77.2861  76.5325
0202-10-31_17:55:28.297000      13060.68        1.81952600e-01       -1.46999185e-07  77.1667  76.5296
0202-10-31_17:55:28.492000      13060.87        2.00840500e-01       -1.41669085e-07  77.1667  76.5296
0202-10-31_17:55:28.684000      13061.06        2.21756300e-01       -1.31132835e-07  77.1667  76.5296
0202-10-31_17:55:28.887000      13061.27        2.41673200e-01       -1.50284015e-07  77.1667  76.5296
0202-10-31_17:55:29.082000      13061.46        2.60917900e-01       -1.43280505e-07  77.1667  76.5296
0202-10-31_17:55:29.285000      13061.67        2.80446000e-01       -1.51523575e-07  77.2912  76.5337
0202-10-31_17:55:29.480000      13061.86        3.00756200e-01       -1.29025585e-07  77.2912  76.5337
0202-10-31_17:55:29.688000      13062.06        3.20686500e-01       -1.38942055e-07  77.2912  76.5337
0202-10-31_17:55:29.880000      13062.26        3.38697800e-01       -1.29087565e-07  77.2912  76.5337
0202-10-31_17:55:30.086000      13062.47        3.60623400e-01       -1.41607105e-07  77.2912  76.5337
0202-10-31_17:55:30.280000      13062.66        3.80391900e-01       -1.23137685e-07  77.1514  76.5262
0202-10-31_17:55:30.477000      13062.85        3.98746100e-01       -1.41421175e-07  77.1514  76.5262
0202-10-31_17:55:30.668000      13063.05        4.19908200e-01       -1.54436535e-07  77.1514  76.5262
0202-10-31_17:55:30.863000      13063.24        4.39773200e-01       -1.77678255e-07  77.1514  76.5262
0202-10-31_17:55:31.086000      13063.46        4.58223900e-01       -1.68877395e-07  77.1514  76.5262
0202-10-31_17:55:31.285000      13063.66        4.79403800e-01       -1.33487995e-07  77.2941  76.5295
0202-10-31_17:55:31.477000      13063.86        4.99657700e-01       -1.45449735e-07  77.2941  76.5295
0202-10-31_17:55:31.684000      13064.06        5.18121700e-01       -1.42474795e-07  77.2941  76.5295
0202-10-31_17:55:31.875000      13064.26        5.40120900e-01       -1.74703315e-07  77.2941  76.5295
0202-10-31_17:55:32.070000      13064.45        5.59006300e-01       -1.53320935e-07  77.2941  76.5295
0202-10-31_17:55:32.270000      13064.65        5.77134900e-01       -1.66150365e-07  77.1428  76.5138
0202-10-31_17:55:32.465000      13064.85        5.98651800e-01       -1.48114735e-07  77.1428  76.5138
0202-10-31_17:55:32.656000      13065.04        6.18022500e-01       -1.61439905e-07  77.1428  76.5138
0202-10-31_17:55:32.863000      13065.24        6.36727000e-01       -1.71356245e-07  77.1428  76.5138
0202-10-31_17:55:33.098000      13065.48        6.59221800e-01       -1.62555355e-07  77.1428  76.5138
0202-10-31_17:55:33.297000      13065.68        6.76864600e-01       -1.62493385e-07  77.2845  76.5199
0202-10-31_17:55:33.500000      13065.88        6.97924300e-01       -1.38817825e-07  77.2845  76.5199
0202-10-31_17:55:33.695000      13066.07        7.17646800e-01       -1.51213405e-07  77.2845  76.5199
0202-10-31_17:55:33.887000      13066.27        7.35846600e-01       -1.54188345e-07  77.2845  76.5199
0202-10-31_17:55:34.094000      13066.47        7.57624700e-01       -1.51213405e-07  77.2845  76.5199
0202-10-31_17:55:34.290000      13066.67        7.77433300e-01       -1.46441105e-07  77.1824  76.5213
0202-10-31_17:55:34.480000      13066.86        7.95091400e-01       -1.39313645e-07  77.1824  76.5213
0202-10-31_17:55:34.684000      13067.06        8.16491000e-01       -1.44147925e-07  77.1824  76.5213
0202-10-31_17:55:34.880000      13067.26        8.37050700e-01       -1.58402835e-07  77.1824  76.5213
0202-10-31_17:55:35.090000      13067.47        8.55254900e-01       -1.51399335e-07  77.1824  76.5213
0202-10-31_17:55:35.285000      13067.67        8.76648600e-01       -1.57659105e-07  77.2976  76.5197
0202-10-31_17:55:35.490000      13067.87        8.96699100e-01       -1.30326845e-07  77.2976  76.5197
0202-10-31_17:55:35.690000      13068.07        9.15327800e-01       -1.41049025e-07  77.2976  76.5197
0202-10-31_17:55:35.890000      13068.27        9.36156000e-01       -1.23695215e-07  77.2976  76.5197
0202-10-31_17:55:36.098000      13068.48        9.55958700e-01       -1.15328195e-07  77.2976  76.5197
0202-10-31_17:55:36.293000      13068.67        9.75069700e-01       -1.01755035e-07  77.1654  76.5130
0202-10-31_17:55:36.496000      13068.88        9.95427000e-01       -8.55168246e-08  77.1654  76.5130
0202-10-31_17:55:36.690000      13069.07        1.01550400e+00       -8.84917546e-08  77.1654  76.5130
0202-10-31_17:55:36.883000      13069.26        1.03437900e+00       -4.87639246e-08  77.1654  76.5130
0202-10-31_17:55:37.090000      13069.47        1.05423500e+00        5.90156594e-08  77.1654  76.5130
0202-10-31_17:55:37.290000      13069.67        1.07526500e+00        1.71939406e-07  77.2900  76.5183
0202-10-31_17:55:37.490000      13069.87        1.09479400e+00        3.39837557e-07  77.2900  76.5183
0202-10-31_17:55:37.684000      13070.06        1.11328100e+00        6.17746726e-07  77.2900  76.5183
0202-10-31_17:55:37.883000      13070.26        1.13459000e+00        9.78459410e-07  77.2900  76.5183
0202-10-31_17:55:38.094000      13070.47        1.15397500e+00        2.44647645e-06  77.2900  76.5183
0202-10-31_17:55:38.285000      13070.67        1.17359000e+00        3.74987969e-06  77.1382  76.5102
0202-10-31_17:55:38.484000      13070.86        1.19435100e+00        5.17104275e-06  77.1382  76.5102
0202-10-31_17:55:38.684000      13071.06        1.21328100e+00        6.66967792e-06  77.1382  76.5102
0202-10-31_17:55:38.887000      13071.26        1.23277300e+00        9.48225293e-06  77.1382  76.5102
0202-10-31_17:55:39.090000      13071.47        1.25387900e+00        1.25353036e-05  77.3041  76.5147
0202-10-31_17:55:39.293000      13071.67        1.27350100e+00        1.69202678e-05  77.3041  76.5147
0202-10-31_17:55:39.484000      13071.86        1.29267100e+00        1.98158936e-05  77.3041  76.5147
0202-10-31_17:55:39.684000      13072.06        1.31313900e+00        2.71299517e-05  77.3041  76.5147

File: chapter 5/cold_vs_warm/20K/ffj23/Ic/0_degradation/step06/Ic_2023-10-31_19-25-52078768_ffj23-step06-20k.txt
# Ic = 20.87 A, n = 34.85 , Tavg = 20.09 K, f23-step6
#datetime                        t_s     iHTS_A                vHTS_V                tHTS_K  tTAR_K
0202-10-31_19:25:16.324000      1068.90       -4.38330200e-01        7.07914870e-08  19.9819  19.4245
0202-10-31_19:25:16.715000      1069.29       -4.38762100e-01        7.03576370e-08  19.9819  19.4245
0202-10-31_19:25:17.113000      1069.69       -4.38719000e-01        7.49440370e-08  19.9799  19.1676
0202-10-31_19:25:17.510000      1070.09       -4.38935800e-01        7.01717070e-08  19.9799  19.1676
0202-10-31_19:25:17.910000      1070.49       -4.39793600e-01        7.24029270e-08  19.9311  19.4153
0202-10-31_19:25:18.305000      1070.88       -4.41018000e-01        6.97378570e-08  19.9311  19.4153
0202-10-31_19:25:18.707000      1071.29       -4.44707600e-01        7.11013770e-08  19.9311  19.4153
0202-10-31_19:25:19.113000      1071.69       -1.54654700e-01        7.56877770e-08  19.9526  19.2518
0202-10-31_19:25:19.508000      1072.08        2.74137000e-02        6.83123570e-08  19.9526  19.2518
0202-10-31_19:25:19.910000      1072.49        4.33995100e-01        7.71132770e-08  20.0523  19.2464
0202-10-31_19:25:20.300000      1072.88        6.20694100e-01        8.61621070e-08  20.0523  19.2464
0202-10-31_19:25:20.707000      1073.28        1.03111800e+00        9.78140270e-08  20.0523  19.2464
0202-10-31_19:25:21.117000      1073.69        1.21612800e+00        9.38474170e-08  20.0006  19.4285
0202-10-31_19:25:21.523000      1074.10        1.62599400e+00        1.09590647e-07  20.0006  19.4285
0202-10-31_19:25:21.918000      1074.50        1.81059400e+00        8.76514270e-08  20.0495  19.1748
0202-10-31_19:25:22.312000      1074.89        2.20024900e+00        1.15913547e-07  20.0495  19.1748
0202-10-31_19:25:22.710000      1075.29        2.40390200e+00        9.58325670e-08  20.0495  19.1748
0202-10-31_19:25:23.113000      1075.69        2.79324700e+00        1.03455897e-07  19.9932  19.4262
0202-10-31_19:25:23.516000      1076.09        2.99861300e+00        9.46549770e-08  19.9932  19.4262
0202-10-31_19:25:23.910000      1076.49        3.38850500e+00        9.81257570e-08  19.9801  19.2693
0202-10-31_19:25:24.300000      1076.88        3.59082200e+00        9.21138670e-08  19.9801  19.2693
0202-10-31_19:25:24.695000      1077.27        3.98245100e+00        1.06120967e-07  19.9801  19.2693
0202-10-31_19:25:25.090000      1077.67        4.18811200e+00        9.65763070e-08  20.0331  19.2587
0202-10-31_19:25:25.500000      1078.08        4.57667400e+00        9.37872770e-08  20.0331  19.2587
0202-10-31_19:25:25.910000      1078.49        4.78020400e+00        8.10197370e-08  20.0331  19.2587
0202-10-31_19:25:26.316000      1078.89        5.17201400e+00        8.10817170e-08  19.9610  19.4253
0202-10-31_19:25:26.720000      1079.30        5.37533100e+00        7.01735370e-08  19.9610  19.4253
0202-10-31_19:25:27.120000      1079.70        5.76379800e+00        6.88719870e-08  19.9337  19.1719
0202-10-31_19:25:27.516000      1080.09        5.94845200e+00        9.31068170e-08  19.9337  19.1719
0202-10-31_19:25:27.910000      1080.49        6.35908900e+00        9.21779970e-08  19.9967  19.4194
0202-10-31_19:25:28.310000      1080.88        6.54738600e+00        9.13722870e-08  19.9967  19.4194
0202-10-31_19:25:28.710000      1081.29        6.95441300e+00        9.34175670e-08  19.9967  19.4194
0202-10-31_19:25:29.120000      1081.70        7.34659000e+00        9.53388970e-08  20.0357  19.2702
0202-10-31_19:25:29.516000      1082.09        7.54730500e+00        8.00302470e-08  20.0357  19.2702
0202-10-31_19:25:29.926000      1082.50        7.94068900e+00        9.59586770e-08  20.0055  19.2556
0202-10-31_19:25:30.330000      1082.90        8.12343800e+00        8.21994870e-08  20.0055  19.2556
0202-10-31_19:25:30.730000      1083.31        8.53235300e+00        7.62495670e-08  20.0055  19.2556
0202-10-31_19:25:31.140000      1083.72        8.71686600e+00        7.35844970e-08  20.0232  19.4389
0202-10-31_19:25:31.550000      1084.13        9.12761000e+00        1.01040907e-07  20.0232  19.4389
0202-10-31_19:25:31.953000      1084.53        9.31009600e+00        7.88526570e-08  20.0088  19.1857
0202-10-31_19:25:32.355000      1084.93        9.72253300e+00        1.02156517e-07  20.0088  19.1857
0202-10-31_19:25:32.810000      1085.39        9.90616400e+00        1.02528387e-07  20.0088  19.1857
0202-10-31_19:25:33.210000      1085.79        1.02934700e+01        9.86238670e-08  19.9702  19.4249
0202-10-31_19:25:33.605000      1086.18        1.05003000e+01        8.25097470e-08  19.9702  19.4249
0202-10-31_19:25:34.010000      1086.59        1.08903600e+01        8.67242770e-08  20.0224  19.2766
0202-10-31_19:25:34.414000      1086.99        1.10917700e+01        8.83976970e-08  20.0224  19.2766
0202-10-31_19:25:34.824000      1087.40        1.14882900e+01        1.01165237e-07  20.0224  19.2766
0202-10-31_19:25:35.250000      1087.83        1.16868600e+01        7.24692570e-08  20.0052  19.2525
0202-10-31_19:25:35.652000      1088.23        1.20781800e+01        9.37278370e-08  20.0052  19.2525
0202-10-31_19:25:36.060000      1088.64        1.22799000e+01        7.53202570e-08  19.9583  19.4322
0202-10-31_19:25:36.457000      1089.03        1.26708100e+01        9.29221170e-08  19.9583  19.4322
0202-10-31_19:25:36.880000      1089.46        1.28768000e+01        8.78398870e-08  19.9583  19.4322
0202-10-31_19:25:37.277000      1089.86        1.32638200e+01        1.01289197e-07  19.9717  19.1796
0202-10-31_19:25:37.670000      1090.25        1.34691700e+01        8.87695670e-08  19.9717  19.1796
0202-10-31_19:25:38.094000      1090.67        1.38614900e+01        9.63309270e-08  20.0493  19.4196
0202-10-31_19:25:38.496000      1091.07        1.40653800e+01        9.08768270e-08  20.0493  19.4196
0202-10-31_19:25:38.900000      1091.47        1.44546300e+01        9.72605970e-08  20.0493  19.4196
0202-10-31_19:25:39.300000      1091.88        1.46398700e+01        1.00422287e-07  20.0451  19.2782
0202-10-31_19:25:39.703000      1092.28        1.50482200e+01        1.04761297e-07  20.0451  19.2782
0202-10-31_19:25:40.098000      1092.67        1.54380600e+01        1.02034247e-07  20.0494  19.2579
0202-10-31_19:25:40.490000      1093.07        1.56412400e+01        1.06868557e-07  20.0494  19.2579
0202-10-31_19:25:40.900000      1093.48        1.60319000e+01        1.00050937e-07  20.0494  19.2579
0202-10-31_19:25:41.310000      1093.89        1.62386200e+01        1.02839967e-07  20.0197  19.4397
0202-10-31_19:25:41.703000      1094.28        1.66274600e+01        1.09595607e-07  20.0197  19.4397
0202-10-31_19:25:42.098000      1094.67        1.68122900e+01        1.11145067e-07  20.0279  19.1867
0202-10-31_19:25:42.504000      1095.08        1.72210100e+01        9.95551170e-08  20.0279  19.1867
0202-10-31_19:25:42.906000      1095.48        1.74089800e+01        1.04885257e-07  19.9959  19.4253
0202-10-31_19:25:43.310000      1095.89        1.78208100e+01        1.15855427e-07  19.9959  19.4253
0202-10-31_19:25:43.703000      1096.28        1.80028900e+01        1.00670727e-07  19.9959  19.4253
0202-10-31_19:25:44.098000      1096.67        1.84125600e+01        1.19822047e-07  20.0189  19.2857
0202-10-31_19:25:44.496000      1097.07        1.85995300e+01        9.86254370e-08  20.0189  19.2857
0202-10-31_19:25:44.914000      1097.49        1.89878100e+01        1.19388307e-07  20.0189  19.2857
0202-10-31_19:25:45.320000      1097.90        1.91900200e+01        1.12881457e-07  20.0600  19.2544
0202-10-31_19:25:45.727000      1098.30        1.95829600e+01        1.22178327e-07  20.0600  19.2544
0202-10-31_19:25:46.130000      1098.71        1.97883300e+01        1.49510797e-07  20.0148  19.4323
0202-10-31_19:25:46.530000      1099.11        2.01779100e+01        1.93763367e-07  20.0148  19.4323
0202-10-31_19:25:46.930000      1099.51        2.03821600e+01        2.30454577e-07  20.0122  19.1774
0202-10-31_19:25:47.320000      1099.90        2.07713800e+01        2.99808387e-07  20.0122  19.1774
0202-10-31_19:25:47.715000      1100.29        2.09740200e+01        3.94821267e-07  20.0122  19.1774
0202-10-31_19:25:48.125000      1100.70        2.13653000e+01        5.86954277e-07  19.9692  19.4156
0202-10-31_19:25:48.523000      1101.10        2.15700100e+01        8.21356557e-07  19.9692  19.4156
0202-10-31_19:25:48.926000      1101.50        2.19590100e+01        1.24064037e-06  20.0182  19.2759
0202-10-31_19:25:49.330000      1101.91        2.21683500e+01        1.72153070e-06  20.0182  19.2759
0202-10-31_19:25:49.730000      1102.31        2.25546500e+01        3.18577018e-06  20.0182  19.2759
0202-10-31_19:25:50.125000      1102.70        2.27618000e+01        4.43717585e-06  20.0909  19.2472
0202-10-31_19:25:50.520000      1103.10        2.31538500e+01        7.42788110e-06  20.0909  19.2472
0202-10-31_19:25:50.914000      1103.49        2.33351900e+01        9.32045460e-06  20.0950  19.4385
0202-10-31_19:25:51.316000      1103.89        2.37462200e+01        1.76946065e-05  20.0950  19.4385
0202-10-31_19:25:51.720000      1104.30        2.41347000e+01        3.49037765e-05  20.0950  19.4385

File: chapter 5/cold_vs_warm/20K/ffj23/Ic/0_degradation/step06/Ic_2023-10-31_19-27-32636245_ffj23-step06-20k.txt
# Ic = 20.95 A, n = 35.97 , Tavg = 20.02 K, f23-step6
#datetime                        t_s     iHTS_A                vHTS_V                tHTS_K  tTAR_K
0202-10-31_19:26:56.860000      1169.44       -4.41870900e-01        8.48824305e-08  20.0044  19.4057
0202-10-31_19:26:57.250000      1169.83       -4.41948200e-01        8.20314305e-08  20.0038  19.1698
0202-10-31_19:26:57.645000      1170.22       -4.42007600e-01        7.19909405e-08  20.0038  19.1698
0202-10-31_19:26:58.043000      1170.62       -4.42156000e-01        7.33544605e-08  19.9811  19.4239
0202-10-31_19:26:58.445000      1171.02       -4.43000700e-01        6.58550805e-08  19.9811  19.4239
0202-10-31_19:26:58.863000      1171.44       -4.44337900e-01        6.43676005e-08  19.9811  19.4239
0202-10-31_19:26:59.266000      1171.84       -4.47103100e-01        6.78383905e-08  19.9903  19.2408
0202-10-31_19:26:59.668000      1172.25       -1.93223600e-01        6.79623505e-08  19.9903  19.2408
0202-10-31_19:27:00.082000      1172.66       -7.05857700e-03        6.62269505e-08  19.9889  19.2654
0202-10-31_19:27:00.473000      1173.05        4.07893800e-01        7.21150505e-08  19.9889  19.2654
0202-10-31_19:27:00.880000      1173.46        5.88723400e-01        7.79420905e-08  19.9889  19.2654
0202-10-31_19:27:01.273000      1173.85        1.00057200e+00        6.63524405e-08  19.9697  19.4048
0202-10-31_19:27:01.684000      1174.26        1.18637000e+00        5.89770205e-08  19.9697  19.4048
0202-10-31_19:27:02.090000      1174.67        1.60163100e+00        5.75515205e-08  19.9288  19.1611
0202-10-31_19:27:02.504000      1175.08        1.78210400e+00        5.41427105e-08  19.9288  19.1611
0202-10-31_19:27:02.902000      1175.48        2.17137800e+00        5.79853705e-08  19.9185  19.4194
0202-10-31_19:27:03.297000      1175.87        2.37281400e+00        5.10437905e-08  19.9185  19.4194
0202-10-31_19:27:03.700000      1176.28        2.76462600e+00        6.04645005e-08  19.9185  19.4194
0202-10-31_19:27:04.105000      1176.68        2.96971600e+00        4.95563105e-08  20.0457  19.2338
0202-10-31_19:27:04.510000      1177.09        3.35754800e+00        4.80068505e-08  20.0457  19.2338
0202-10-31_19:27:04.906000      1177.48        3.56432200e+00        5.60020605e-08  20.0232  19.2683
0202-10-31_19:27:05.300000      1177.88        3.95546600e+00        6.21998905e-08  20.0232  19.2683
0202-10-31_19:27:05.703000      1178.28        4.16106200e+00        4.41022105e-08  20.0232  19.2683
0202-10-31_19:27:06.105000      1178.68        4.55088800e+00        5.62499705e-08  20.0117  19.4118
0202-10-31_19:27:06.508000      1179.09        4.75506200e+00        5.50104605e-08  20.0117  19.4118
0202-10-31_19:27:06.902000      1179.48        5.14389000e+00        6.01548105e-08  19.9902  19.1721
0202-10-31_19:27:07.293000      1179.87        5.35302700e+00        6.43693405e-08  19.9902  19.1721
0202-10-31_19:27:07.695000      1180.27        5.74909100e+00        6.28198805e-08  19.9902  19.1721
0202-10-31_19:27:08.110000      1180.69        5.92832900e+00        6.22620705e-08  19.9565  19.4210
0202-10-31_19:27:08.516000      1181.09        6.33962700e+00        6.29438305e-08  19.9565  19.4210
0202-10-31_19:27:08.918000      1181.49        6.52199200e+00        4.41643905e-08  19.9885  19.2485
0202-10-31_19:27:09.320000      1181.90        6.93533500e+00        4.88127705e-08  19.9885  19.2485
0202-10-31_19:27:09.723000      1182.30        7.32263400e+00        5.24694905e-08  19.9885  19.2485
0202-10-31_19:27:10.120000      1182.70        7.52641700e+00        4.17472305e-08  20.0149  19.2723
0202-10-31_19:27:10.523000      1183.10        7.91766300e+00        5.33371905e-08  20.0149  19.2723
0202-10-31_19:27:10.930000      1183.51        8.10223700e+00        6.56089005e-08  19.9703  19.4120
0202-10-31_19:27:11.324000      1183.90        8.51193700e+00        7.13109105e-08  19.9703  19.4120
0202-10-31_19:27:11.715000      1184.29        8.69697800e+00        5.39569705e-08  19.9703  19.4120
0202-10-31_19:27:12.117000      1184.70        9.10663100e+00        5.07341005e-08  19.9435  19.1682
0202-10-31_19:27:12.523000      1185.10        9.29082900e+00        4.23054905e-08  19.9435  19.1682
0202-10-31_19:27:12.926000      1185.50        9.70374500e+00        4.98053205e-08  19.9919  19.4214
0202-10-31_19:27:13.330000      1185.91        9.88972200e+00        5.34000605e-08  19.9919  19.4214
0202-10-31_19:27:13.723000      1186.30        1.02779500e+01        7.25513805e-08  19.9919  19.4214
0202-10-31_19:27:14.117000      1186.69        1.04824800e+01        7.76955805e-08  20.0597  19.2473
0202-10-31_19:27:14.520000      1187.10        1.08696600e+01        8.61246405e-08  20.0597  19.2473
0202-10-31_19:27:14.926000      1187.50        1.10752800e+01        7.11258805e-08  20.0166  19.2672
0202-10-31_19:27:15.330000      1187.90        1.14672700e+01        6.50520005e-08  20.0166  19.2672
0202-10-31_19:27:15.730000      1188.31        1.16708700e+01        7.21175305e-08  20.0166  19.2672
0202-10-31_19:27:16.137000      1188.71        1.20627500e+01        6.26348405e-08  20.0284  19.4204
0202-10-31_19:27:16.540000      1189.12        1.22657700e+01        7.40388605e-08  20.0284  19.4204
0202-10-31_19:27:16.945000      1189.52        1.26563100e+01        7.32331405e-08  20.0141  19.1797
0202-10-31_19:27:17.336000      1189.91        1.28587400e+01        6.18911005e-08  20.0141  19.1797
0202-10-31_19:27:17.730000      1190.31        1.32521400e+01        6.11473605e-08  20.0141  19.1797
0202-10-31_19:27:18.150000      1190.73        1.34542000e+01        7.22419905e-08  19.9769  19.4249
0202-10-31_19:27:18.547000      1191.13        1.38438400e+01        6.27628505e-08  19.9769  19.4249
0202-10-31_19:27:18.945000      1191.52        1.40488900e+01        7.84444005e-08  20.0263  19.2529
0202-10-31_19:27:19.350000      1191.93        1.44371500e+01        7.24325005e-08  20.0263  19.2529
0202-10-31_19:27:19.780000      1192.36        1.46227300e+01        7.53454805e-08  20.0263  19.2529
0202-10-31_19:27:20.200000      1192.78        1.50352900e+01        8.22870705e-08  20.0194  19.2618
0202-10-31_19:27:20.594000      1193.17        1.54234600e+01        7.54074605e-08  20.0194  19.2618
0202-10-31_19:27:21             1193.58        1.56297300e+01        8.02417805e-08  19.9569  19.4160
0202-10-31_19:27:21.400000      1193.98        1.60196800e+01        7.29903005e-08  19.9569  19.4160
0202-10-31_19:27:21.820000      1194.40        1.62249100e+01        8.93526105e-08  19.9569  19.4160
0202-10-31_19:27:22.242000      1194.82        1.66153000e+01        7.95600205e-08  19.9567  19.1667
0202-10-31_19:27:22.650000      1195.23        1.68005900e+01        6.43133205e-08  19.9567  19.1667
0202-10-31_19:27:23.047000      1195.62        1.72099900e+01        8.90427105e-08  20.0306  19.4203
0202-10-31_19:27:23.453000      1196.03        1.73965400e+01        7.21845805e-08  20.0306  19.4203
0202-10-31_19:27:23.855000      1196.43        1.78043000e+01        7.85683605e-08  20.0306  19.4203
0202-10-31_19:27:24.254000      1196.83        1.79871400e+01        6.72251605e-08  20.0582  19.2520
0202-10-31_19:27:24.650000      1197.23        1.84025100e+01        6.46829105e-08  20.0582  19.2520
0202-10-31_19:27:25.050000      1197.63        1.85829700e+01        6.68521505e-08  20.0168  19.2649
0202-10-31_19:27:25.450000      1198.03        1.89708800e+01        8.80487605e-08  20.0168  19.2649
0202-10-31_19:27:25.844000      1198.42        1.91774100e+01        8.22227905e-08  20.0470  19.4265
0202-10-31_19:27:26.240000      1198.82        1.95685400e+01        9.74075005e-08  20.0470  19.4265
0202-10-31_19:27:26.650000      1199.23        1.97737300e+01        1.10732861e-07  20.0470  19.4265
0202-10-31_19:27:27.055000      1199.63        2.01651400e+01        1.25731631e-07  20.0520  19.1830
0202-10-31_19:27:27.453000      1200.03        2.03717500e+01        1.55233351e-07  20.0520  19.1830
0202-10-31_19:27:27.875000      1200.45        2.07604500e+01        2.28181931e-07  20.0050  19.4279
0202-10-31_19:27:28.273000      1200.85        2.09668900e+01        3.12100681e-07  20.0050  19.4279
0202-10-31_19:27:28.670000      1201.25        2.13543800e+01        4.88367261e-07  20.0050  19.4279
0202-10-31_19:27:29.082000      1201.66        2.15610300e+01        7.17067561e-07  20.0362  19.2613
0202-10-31_19:27:29.484000      1202.06        2.19489800e+01        1.08986764e-06  20.0362  19.2613
0202-10-31_19:27:29.875000      1202.45        2.21560900e+01        1.62449333e-06  20.0362  19.2613
0202-10-31_19:27:30.273000      1202.85        2.25473500e+01        2.95684091e-06  20.0652  19.2612
0202-10-31_19:27:30.670000      1203.25        2.27563000e+01        4.21636564e-06  20.0652  19.2612
0202-10-31_19:27:31.082000      1203.66        2.31465400e+01        7.28900596e-06  20.0349  19.4174
0202-10-31_19:27:31.473000      1204.05        2.33272800e+01        9.22291746e-06  20.0349  19.4174
0202-10-31_19:27:31.870000      1204.45        2.37372600e+01        1.72856232e-05  20.0349  19.4174
0202-10-31_19:27:32.277000      1204.85        2.41246700e+01        3.41316563e-05  20.0183  19.1691

File: chapter 5/cold_vs_warm/20K/ffj23/Ic/0_degradation/step06/Ic_2023-10-31_19-28-32068379_ffj23-step06-20k.txt
# Ic = 20.94 A, n = 35.75 , Tavg = 20.01 K, f23-step6
#datetime                        t_s     iHTS_A                vHTS_V                tHTS_K  tTAR_K
0202-10-31_19:27:56.414000      1228.99       -4.41394100e-01        2.62447325e-08  20.0363  19.3999
0202-10-31_19:27:56.840000      1229.42       -4.41596000e-01        1.79396325e-08  20.0363  19.3999
0202-10-31_19:27:57.246000      1229.82       -4.41825800e-01        2.61207825e-08  20.0302  19.1533
0202-10-31_19:27:57.645000      1230.22       -4.41929700e-01        2.86618925e-08  20.0302  19.1533
0202-10-31_19:27:58.047000      1230.62       -4.42324500e-01        1.76297425e-08  19.9875  19.4014
0202-10-31_19:27:58.450000      1231.03       -4.44365500e-01        2.36416425e-08  19.9875  19.4014
0202-10-31_19:27:58.855000      1231.43       -4.47013100e-01        1.37870825e-08  20.0143  19.2424
0202-10-31_19:27:59.246000      1231.83       -1.42500400e-01        3.18834625e-08  20.0143  19.2424
0202-10-31_19:27:59.640000      1232.22        4.69514600e-02        3.41753525e-08  20.0143  19.2424
0202-10-31_19:28:00.040000      1232.62        4.55785900e-01        4.04971425e-08  19.9995  19.2388
0202-10-31_19:28:00.440000      1233.02        6.36378900e-01        3.30597425e-08  19.9995  19.2388
0202-10-31_19:28:00.860000      1233.44        1.04367000e+00        3.40513925e-08  19.9995  19.2388
0202-10-31_19:28:01.266000      1233.84        1.23069400e+00        2.26473825e-08  19.9881  19.4119
0202-10-31_19:28:01.670000      1234.25        1.63684100e+00        1.87427525e-08  19.9881  19.4119
0202-10-31_19:28:02.074000      1234.65        1.82498100e+00        3.09524825e-08  19.9735  19.1547
0202-10-31_19:28:02.484000      1235.06        2.20960600e+00        3.19441325e-08  19.9735  19.1547
0202-10-31_19:28:02.890000      1235.47        2.41972100e+00        2.92170825e-08  20.0028  19.4057
0202-10-31_19:28:03.293000      1235.87        2.80747400e+00        3.61586625e-08  20.0028  19.4057
0202-10-31_19:28:03.703000      1236.28        3.01405400e+00        2.94030225e-08  20.0028  19.4057
0202-10-31_19:28:04.105000      1236.68        3.40333800e+00        2.95889525e-08  19.9959  19.2474
0202-10-31_19:28:04.508000      1237.09        3.60673700e+00        5.08475225e-08  19.9959  19.2474
0202-10-31_19:28:04.902000      1237.48        3.99527500e+00        6.34288825e-08  20.0117  19.2380
0202-10-31_19:28:05.297000      1237.88        4.19940900e+00        4.85523625e-08  20.0117  19.2380
0202-10-31_19:28:05.695000      1238.27        4.58965600e+00        3.56603825e-08  20.0117  19.2380
0202-10-31_19:28:06.100000      1238.68        4.79478000e+00        3.32432325e-08  19.9788  19.4028
0202-10-31_19:28:06.504000      1239.08        5.18686000e+00        4.04946925e-08  19.9788  19.4028
0202-10-31_19:28:06.902000      1239.48        5.39075100e+00        4.57008725e-08  19.9788  19.4028
0202-10-31_19:28:07.297000      1239.87        5.78174000e+00        6.31167725e-08  19.9727  19.1517
0202-10-31_19:28:07.690000      1240.27        5.96585400e+00        5.29523325e-08  19.9727  19.1517
0202-10-31_19:28:08.090000      1240.67        6.37622600e+00        4.98534125e-08  19.9413  19.4036
0202-10-31_19:28:08.500000      1241.08        6.55944200e+00        4.87997825e-08  19.9413  19.4036
0202-10-31_19:28:08.900000      1241.48        6.97040300e+00        5.36340925e-08  19.9448  19.2414
0202-10-31_19:28:09.305000      1241.88        7.36057100e+00        3.15698225e-08  19.9448  19.2414
0202-10-31_19:28:09.707000      1242.28        7.56428300e+00        5.12789125e-08  19.9448  19.2414
0202-10-31_19:28:10.110000      1242.69        7.95304200e+00        6.87567925e-08  19.9604  19.2393
0202-10-31_19:28:10.504000      1243.08        8.13619800e+00        4.50191125e-08  19.9604  19.2393
0202-10-31_19:28:10.902000      1243.48        8.55031300e+00        3.65905025e-08  19.9987  19.4093
0202-10-31_19:28:11.305000      1243.88        8.73158000e+00        4.01242825e-08  19.9987  19.4093
0202-10-31_19:28:11.707000      1244.28        9.15048000e+00        4.00623125e-08  19.9987  19.4093
0202-10-31_19:28:12.110000      1244.69        9.32935700e+00        5.36975425e-08  20.0270  19.1555
0202-10-31_19:28:12.504000      1245.08        9.73725200e+00        7.24149925e-08  20.0270  19.1555
0202-10-31_19:28:12.902000      1245.48        9.92309600e+00        6.58452825e-08  20.0267  19.4051
0202-10-31_19:28:13.297000      1245.87        1.03120200e+01        5.99573525e-08  20.0267  19.4051
0202-10-31_19:28:13.690000      1246.27        1.05169500e+01        5.53709525e-08  20.0267  19.4051
0202-10-31_19:28:14.100000      1246.68        1.09054900e+01        5.44412825e-08  20.0143  19.2479
0202-10-31_19:28:14.500000      1247.08        1.11113700e+01        5.22720325e-08  20.0143  19.2479
0202-10-31_19:28:14.906000      1247.48        1.14992100e+01        5.20241225e-08  20.0014  19.2471
0202-10-31_19:28:15.310000      1247.89        1.17058700e+01        7.86748025e-08  20.0014  19.2471
0202-10-31_19:28:15.710000      1248.29        1.20964700e+01        8.59882425e-08  20.0014  19.2471
0202-10-31_19:28:16.110000      1248.69        1.22991000e+01        7.39024725e-08  20.0070  19.4106
0202-10-31_19:28:16.500000      1249.08        1.26893500e+01        6.90681625e-08  20.0070  19.4106
0202-10-31_19:28:16.906000      1249.48        1.28946300e+01        6.80176125e-08  20.0070  19.4106
0202-10-31_19:28:17.310000      1249.89        1.32860100e+01        7.71934825e-08  20.0361  19.1693
0202-10-31_19:28:17.710000      1250.29        1.34904600e+01        8.36392325e-08  20.0361  19.1693
0202-10-31_19:28:18.105000      1250.68        1.38791000e+01        7.71315025e-08  19.9948  19.4150
0202-10-31_19:28:18.500000      1251.08        1.40858900e+01        5.66166625e-08  19.9948  19.4150
0202-10-31_19:28:18.902000      1251.48        1.44758000e+01        5.51911525e-08  19.9856  19.2515
0202-10-31_19:28:19.300000      1251.88        1.46565200e+01        6.96941025e-08  19.9856  19.2515
0202-10-31_19:28:19.703000      1252.28        1.50706200e+01        8.66142025e-08  19.9856  19.2515
0202-10-31_19:28:20.105000      1252.68        1.54593100e+01        9.26880825e-08  19.9829  19.2553
0202-10-31_19:28:20.508000      1253.09        1.56628800e+01        8.37012125e-08  19.9829  19.2553
0202-10-31_19:28:20.918000      1253.50        1.60546900e+01        8.94032225e-08  19.9888  19.4183
0202-10-31_19:28:21.320000      1253.90        1.62603800e+01        7.42185225e-08  19.9888  19.4183
0202-10-31_19:28:21.723000      1254.30        1.66466200e+01        8.01684425e-08  19.9888  19.4183
0202-10-31_19:28:22.125000      1254.70        1.68343600e+01        9.65307425e-08  19.9978  19.1696
0202-10-31_19:28:22.520000      1255.10        1.72424700e+01        9.38656725e-08  19.9978  19.1696
0202-10-31_19:28:22.918000      1255.49        1.74305000e+01        7.48386825e-08  19.9987  19.4156
0202-10-31_19:28:23.312000      1255.89        1.78388700e+01        5.91583125e-08  19.9987  19.4156
0202-10-31_19:28:23.715000      1256.29        1.80194800e+01        5.87864425e-08  19.9987  19.4156
0202-10-31_19:28:24.117000      1256.70        1.84319800e+01        6.82071625e-08  20.0415  19.2464
0202-10-31_19:28:24.520000      1257.10        1.86151100e+01        5.77947925e-08  20.0415  19.2464
0202-10-31_19:28:24.918000      1257.50        1.90062700e+01        8.39496725e-08  20.0074  19.2557
0202-10-31_19:28:25.312000      1257.89        1.92127100e+01        8.41356025e-08  20.0074  19.2557
0202-10-31_19:28:25.703000      1258.28        1.96007200e+01        1.03534843e-07  20.0074  19.2557
0202-10-31_19:28:26.110000      1258.69        1.98083500e+01        9.64693025e-08  19.9931  19.4052
0202-10-31_19:28:26.516000      1259.09        2.02044400e+01        1.45432243e-07  19.9931  19.4052
0202-10-31_19:28:26.918000      1259.49        2.04066700e+01        1.68488203e-07  19.9942  19.1578
0202-10-31_19:28:27.310000      1259.89        2.07974800e+01        2.33565513e-07  19.9942  19.1578
0202-10-31_19:28:27.707000      1260.28        2.09980000e+01        3.49279173e-07  19.9942  19.1578
0202-10-31_19:28:28.105000      1260.68        2.13888200e+01        5.36453923e-07  19.9474  19.4112
0202-10-31_19:28:28.508000      1261.09        2.15928200e+01        7.48358273e-07  19.9474  19.4112
0202-10-31_19:28:28.920000      1261.50        2.19807000e+01        1.16218972e-06  19.9693  19.2408
0202-10-31_19:28:29.312000      1261.89        2.21924800e+01        1.70220812e-06  19.9693  19.2408
0202-10-31_19:28:29.707000      1262.28        2.25777100e+01        3.02265828e-06  19.9693  19.2408
0202-10-31_19:28:30.098000      1262.68        2.27857400e+01        4.44816184e-06  19.9654  19.2550
0202-10-31_19:28:30.500000      1263.08        2.31724300e+01        6.98816122e-06  19.9654  19.2550
0202-10-31_19:28:30.906000      1263.48        2.33575200e+01        9.64220092e-06  20.0105  19.4096
0202-10-31_19:28:31.300000      1263.88        2.37672100e+01        1.77913085e-05  20.0105  19.4096
0202-10-31_19:28:31.703000      1264.28        2.41543300e+01        3.67891164e-05  20.0105  19.4096
