Repository: shortlab/2025-devitre-PhD

# 2025-devitre-PhD
Data repository for Alexis Devitre's PhD thesis

File: chapter 5/cold_vs_warm/20K/ffj23/Ic/0_degradation/step06/Ic_2023-10-31_19-29-26885870_ffj23-step06-20k.txt
# Ic = 20.94 A, n = 35.70 , Tavg = 20.05 K, f23-step6
#datetime                        t_s     iHTS_A                vHTS_V                tHTS_K  tTAR_K
0202-10-31_19:28:51.254000      1283.83       -4.42404200e-01        7.64535785e-08  19.9964  19.3826
0202-10-31_19:28:51.656000      1284.23       -4.42404200e-01        7.61436785e-08  19.9964  19.3826
0202-10-31_19:28:52.060000      1284.64       -4.42635100e-01        7.52112485e-08  20.0086  19.1455
0202-10-31_19:28:52.460000      1285.04       -4.42485200e-01        7.17386185e-08  20.0086  19.1455
0202-10-31_19:28:52.863000      1285.44       -4.43209400e-01        6.95693685e-08  20.0086  19.1455
0202-10-31_19:28:53.258000      1285.84       -4.45328700e-01        6.83917785e-08  20.0226  19.4038
0202-10-31_19:28:53.652000      1286.23       -4.48138100e-01        7.35979685e-08  20.0226  19.4038
0202-10-31_19:28:54.060000      1286.64       -1.38618700e-01        8.65514585e-08  19.9981  19.1974
0202-10-31_19:28:54.453000      1287.03        4.58190300e-02        7.19865285e-08  19.9981  19.1974
0202-10-31_19:28:54.850000      1287.43        4.56306300e-01        8.28327585e-08  19.9981  19.1974
0202-10-31_19:28:55.258000      1287.83        6.39830500e-01        8.09733985e-08  19.9709  19.2537
0202-10-31_19:28:55.660000      1288.24        1.05275800e+00        9.67159285e-08  19.9709  19.2537
0202-10-31_19:28:56.062000      1288.64        1.23658100e+00        7.86801985e-08  19.9534  19.3689
0202-10-31_19:28:56.457000      1289.03        1.64510900e+00        6.83917785e-08  19.9534  19.3689
0202-10-31_19:28:56.870000      1289.45        1.83047900e+00        7.77505285e-08  19.9534  19.3689
0202-10-31_19:28:57.270000      1289.85        2.22038900e+00        7.81223985e-08  19.9493  19.1418
0202-10-31_19:28:57.664000      1290.24        2.42606400e+00        7.37834285e-08  19.9493  19.1418
0202-10-31_19:28:58.070000      1290.65        2.81340700e+00        7.02489785e-08  19.9078  19.3993
0202-10-31_19:28:58.484000      1291.06        3.02454800e+00        8.23965085e-08  19.9078  19.3993
0202-10-31_19:28:58.883000      1291.46        3.41180900e+00        7.71903185e-08  19.9078  19.3993
0202-10-31_19:28:59.280000      1291.86        3.61530900e+00        7.11784185e-08  19.9307  19.1929
0202-10-31_19:28:59.670000      1292.25        4.00537200e+00        7.02487385e-08  19.9307  19.1929
0202-10-31_19:29:00.082000      1292.66        4.21111500e+00        7.38434885e-08  19.9676  19.2567
0202-10-31_19:29:00.484000      1293.06        4.60113600e+00        7.21700685e-08  19.9676  19.2567
0202-10-31_19:29:00.890000      1293.47        4.80615600e+00        6.92570885e-08  20.0124  19.3747
0202-10-31_19:29:01.300000      1293.88        5.19468300e+00        6.42368285e-08  20.0124  19.3747
0202-10-31_19:29:01.707000      1294.28        5.40077700e+00        6.21915485e-08  20.0124  19.3747
0202-10-31_19:29:02.110000      1294.69        5.79047400e+00        5.76051385e-08  20.0420  19.1440
0202-10-31_19:29:02.510000      1295.09        5.97399600e+00        6.04561485e-08  20.0420  19.1440
0202-10-31_19:29:02.906000      1295.49        6.38362300e+00        7.06825885e-08  20.0230  19.4062
0202-10-31_19:29:03.300000      1295.88        6.57154400e+00        9.10115085e-08  20.0230  19.4062
0202-10-31_19:29:03.695000      1296.27        6.97971400e+00        7.19179885e-08  20.0230  19.4062
0202-10-31_19:29:04.100000      1296.68        7.37054000e+00        6.44763885e-08  20.0038  19.2033
0202-10-31_19:29:04.504000      1297.08        7.57715900e+00        8.43094485e-08  20.0038  19.2033
0202-10-31_19:29:04.900000      1297.48        7.96618700e+00        8.53630785e-08  19.9941  19.2702
0202-10-31_19:29:05.293000      1297.87        8.14730600e+00        6.51581485e-08  19.9941  19.2702
0202-10-31_19:29:05.690000      1298.27        8.55952400e+00        6.83190485e-08  19.9941  19.2702
0202-10-31_19:29:06.098000      1298.67        8.75824200e+00        5.16468785e-08  20.0118  19.3835
0202-10-31_19:29:06.500000      1299.08        9.15802800e+00        8.86479285e-08  20.0118  19.3835
0202-10-31_19:29:06.902000      1299.48        9.34499100e+00        6.80091585e-08  20.0162  19.1589
0202-10-31_19:29:07.305000      1299.88        9.75833600e+00        6.99304785e-08  20.0162  19.1589
0202-10-31_19:29:07.707000      1300.29        9.94104000e+00        8.07766885e-08  20.0162  19.1589
0202-10-31_19:29:08.113000      1300.69        1.03318700e+01        8.44334085e-08  20.0032  19.4187
0202-10-31_19:29:08.508000      1301.08        1.05375700e+01        8.18922985e-08  20.0032  19.4187
0202-10-31_19:29:08.902000      1301.48        1.09262700e+01        7.71819485e-08  19.9837  19.2084
0202-10-31_19:29:09.300000      1301.88        1.11332000e+01        8.69125385e-08  19.9837  19.2084
0202-10-31_19:29:09.695000      1302.27        1.15205600e+01        9.02564785e-08  19.9837  19.2084
0202-10-31_19:29:10.090000      1302.67        1.17292600e+01        7.89745085e-08  19.9697  19.2810
0202-10-31_19:29:10.490000      1303.07        1.21216600e+01        7.67432885e-08  19.9697  19.2810
0202-10-31_19:29:10.890000      1303.47        1.23219900e+01        7.84786785e-08  19.9823  19.3846
0202-10-31_19:29:11.290000      1303.87        1.27091500e+01        8.47384885e-08  19.9823  19.3846
0202-10-31_19:29:11.703000      1304.28        1.29165700e+01        7.33964685e-08  19.9823  19.3846
0202-10-31_19:29:12.098000      1304.68        1.33021600e+01        7.07313985e-08  19.9958  19.1625
0202-10-31_19:29:12.492000      1305.07        1.35097300e+01        6.89340285e-08  19.9958  19.1625
0202-10-31_19:29:12.906000      1305.48        1.38991300e+01        9.07503785e-08  19.9901  19.4203
0202-10-31_19:29:13.310000      1305.89        1.41032600e+01        7.71771385e-08  19.9901  19.4203
0202-10-31_19:29:13.710000      1306.29        1.44943400e+01        6.65168785e-08  19.9901  19.4203
0202-10-31_19:29:14.110000      1306.69        1.46792700e+01        8.72176185e-08  20.0256  19.2105
0202-10-31_19:29:14.500000      1307.08        1.50893600e+01        9.96752485e-08  20.0256  19.2105
0202-10-31_19:29:14.895000      1307.47        1.54772600e+01        9.49648985e-08  20.0210  19.2831
0202-10-31_19:29:15.300000      1307.88        1.56834800e+01        7.78593385e-08  20.0210  19.2831
0202-10-31_19:29:15.703000      1308.28        1.60753500e+01        8.65393885e-08  20.0210  19.2831
0202-10-31_19:29:16.098000      1308.68        1.62801600e+01        7.66237485e-08  19.9791  19.3774
0202-10-31_19:29:16.492000      1309.07        1.66694500e+01        8.77798385e-08  19.9791  19.3774
0202-10-31_19:29:16.890000      1309.47        1.68552500e+01        8.15200385e-08  19.9723  19.1578
0202-10-31_19:29:17.305000      1309.88        1.72624500e+01        7.94127685e-08  19.9723  19.1578
0202-10-31_19:29:17.707000      1310.28        1.74488800e+01        8.15820085e-08  19.9723  19.1578
0202-10-31_19:29:18.100000      1310.68        1.78582100e+01        8.98871085e-08  19.9479  19.4163
0202-10-31_19:29:18.504000      1311.08        1.80438300e+01        9.54031785e-08  19.9479  19.4163
0202-10-31_19:29:18.914000      1311.49        1.84527300e+01        9.57130685e-08  20.0000  19.2048
0202-10-31_19:29:19.316000      1311.89        1.86374000e+01        8.93292985e-08  20.0000  19.2048
0202-10-31_19:29:19.720000      1312.30        1.90273300e+01        9.16844785e-08  20.0000  19.2048
0202-10-31_19:29:20.120000      1312.70        1.92331800e+01        8.20778385e-08  20.0499  19.2820
0202-10-31_19:29:20.516000      1313.09        1.96203000e+01        1.00237479e-07  20.0499  19.2820
0202-10-31_19:29:20.910000      1313.49        1.98297700e+01        1.23541328e-07  20.0319  19.3866
0202-10-31_19:29:21.312000      1313.89        2.02177700e+01        1.65499568e-07  20.0319  19.3866
0202-10-31_19:29:21.715000      1314.29        2.04224200e+01        1.93388199e-07  20.0319  19.3866
0202-10-31_19:29:22.120000      1314.70        2.08117200e+01        2.68010039e-07  20.0371  19.1625
0202-10-31_19:29:22.523000      1315.10        2.10146000e+01        3.71699698e-07  20.0371  19.1625
0202-10-31_19:29:22.920000      1315.50        2.14080700e+01        5.37367629e-07  20.0401  19.4263
0202-10-31_19:29:23.312000      1315.89        2.16136000e+01        7.70529909e-07  20.0401  19.4263
0202-10-31_19:29:23.710000      1316.29        2.20037900e+01        1.19694046e-06  20.0401  19.4263
0202-10-31_19:29:24.117000      1316.69        2.22077100e+01        1.70652585e-06  20.0210  19.2140
0202-10-31_19:29:24.516000      1317.09        2.25991800e+01        3.18377806e-06  20.0210  19.2140
0202-10-31_19:29:24.914000      1317.49        2.28110600e+01        4.51581517e-06  20.0101  19.2912
0202-10-31_19:29:25.316000      1317.89        2.31911100e+01        7.47719916e-06  20.0101  19.2912
0202-10-31_19:29:25.723000      1318.30        2.33781600e+01        9.94164126e-06  20.0101  19.2912
0202-10-31_19:29:26.130000      1318.71        2.37870200e+01        1.86432049e-05  20.0520  19.3880
0202-10-31_19:29:26.523000      1319.10        2.41773200e+01        3.73640510e-05  20.0520  19.3880

File: chapter 5/cold_vs_warm/20K/ffj23/Ic/0_degradation/step06/Ic_2023-10-31_19-30-35263428_ffj23-step06-20k.txt
# Ic = 20.96 A, n = 36.05 , Tavg = 20.09 K, f23-step6
#datetime                        t_s     iHTS_A                vHTS_V                tHTS_K  tTAR_K
0202-10-31_19:29:59.566000      1352.14       -4.42540300e-01        6.01747555e-08  19.9099  19.2001
0202-10-31_19:29:59.970000      1352.55       -4.42944000e-01        5.23035055e-08  19.9905  19.2467
0202-10-31_19:30:00.363000      1352.94       -4.43065700e-01        4.82129355e-08  19.9905  19.2467
0202-10-31_19:30:00.770000      1353.35       -4.43068500e-01        6.85418255e-08  19.9905  19.2467
0202-10-31_19:30:01.207000      1353.79       -4.43179800e-01        7.39959255e-08  19.9945  19.3821
0202-10-31_19:30:01.613000      1354.19       -4.45303800e-01        7.20126155e-08  19.9945  19.3821
0202-10-31_19:30:02.016000      1354.59       -4.46767100e-01        7.94508255e-08  19.9840  19.1457
0202-10-31_19:30:02.410000      1354.99       -1.25871800e-01        9.48233455e-08  19.9840  19.1457
0202-10-31_19:30:02.816000      1355.39        5.98486200e-02        8.05063455e-08  19.9840  19.1457
0202-10-31_19:30:03.223000      1355.80        4.69310600e-01        7.87089755e-08  19.9863  19.4076
0202-10-31_19:30:03.617000      1356.20        6.54285600e-01        8.54026355e-08  19.9863  19.4076
0202-10-31_19:30:04.020000      1356.60        1.06369100e+00        7.79652355e-08  19.9818  19.2131
0202-10-31_19:30:04.418000      1357.00        1.24904900e+00        7.04038755e-08  19.9818  19.2131
0202-10-31_19:30:04.848000      1357.42        1.65984000e+00        8.31714155e-08  19.9818  19.2131
0202-10-31_19:30:05.240000      1357.82        1.84565500e+00        8.72619955e-08  19.9788  19.2505
0202-10-31_19:30:05.650000      1358.23        2.23456900e+00        7.01559655e-08  19.9788  19.2505
0202-10-31_19:30:06.055000      1358.63        2.43920200e+00        6.93502455e-08  19.9423  19.3830
0202-10-31_19:30:06.457000      1359.03        2.82592800e+00        8.29235055e-08  19.9423  19.3830
0202-10-31_19:30:06.883000      1359.46        3.03775500e+00        6.86065055e-08  19.9423  19.3830
0202-10-31_19:30:07.277000      1359.85        3.42618100e+00        8.66422055e-08  19.9365  19.1468
0202-10-31_19:30:07.676000      1360.25        3.62796800e+00        9.16624555e-08  19.9365  19.1468
0202-10-31_19:30:08.082000      1360.66        4.01486300e+00        8.44725355e-08  20.0220  19.3988
0202-10-31_19:30:08.484000      1361.06        4.22266400e+00        8.73852255e-08  20.0220  19.3988
0202-10-31_19:30:08.887000      1361.46        4.61259300e+00        8.93065555e-08  20.0220  19.3988
0202-10-31_19:30:09.277000      1361.86        4.81977400e+00        6.95974455e-08  20.0065  19.2217
0202-10-31_19:30:09.670000      1362.25        5.21497200e+00        7.92660655e-08  20.0065  19.2217
0202-10-31_19:30:10.086000      1362.66        5.42361600e+00        7.75926555e-08  19.9841  19.2475
0202-10-31_19:30:10.490000      1363.07        5.81795100e+00        1.04987075e-07  19.9841  19.2475
0202-10-31_19:30:10.890000      1363.47        6.00077100e+00        8.03816755e-08  19.9476  19.3973
0202-10-31_19:30:11.300000      1363.88        6.41131200e+00        8.12493755e-08  19.9476  19.3973
0202-10-31_19:30:11.707000      1364.28        6.59633500e+00        8.10634355e-08  19.9476  19.3973
0202-10-31_19:30:12.110000      1364.69        7.00661700e+00        8.52779655e-08  19.9890  19.1531
0202-10-31_19:30:12.504000      1365.08        7.39624000e+00        6.16022355e-08  19.9890  19.1531
0202-10-31_19:30:12.902000      1365.48        7.59982600e+00        6.66224855e-08  19.9885  19.4036
0202-10-31_19:30:13.297000      1365.87        7.99068500e+00        7.16427255e-08  19.9885  19.4036
0202-10-31_19:30:13.700000      1366.28        8.17636200e+00        7.48035255e-08  19.9885  19.4036
0202-10-31_19:30:14.113000      1366.69        8.58423400e+00        8.53390355e-08  19.9296  19.2225
0202-10-31_19:30:14.516000      1367.09        8.77232800e+00        6.79850055e-08  19.9296  19.2225
0202-10-31_19:30:14.920000      1367.50        9.18220500e+00        8.32316755e-08  19.9436  19.2435
0202-10-31_19:30:15.324000      1367.90        9.36734400e+00        9.28383155e-08  19.9436  19.2435
0202-10-31_19:30:15.715000      1368.29        9.77749200e+00        1.01453305e-07  19.9436  19.2435
0202-10-31_19:30:16.110000      1368.69        9.95890900e+00        8.33556355e-08  20.0351  19.3975
0202-10-31_19:30:16.504000      1369.08        1.03488100e+01        8.80659855e-08  20.0351  19.3975
0202-10-31_19:30:16.914000      1369.49        1.05536800e+01        8.45951955e-08  20.0351  19.3975
0202-10-31_19:30:17.320000      1369.90        1.09452400e+01        9.08550055e-08  20.0153  19.1576
0202-10-31_19:30:17.720000      1370.30        1.11536800e+01        9.03591855e-08  20.0153  19.1576
0202-10-31_19:30:18.120000      1370.70        1.15402800e+01        9.24044655e-08  19.9885  19.4080
0202-10-31_19:30:18.523000      1371.10        1.17428900e+01        8.30457355e-08  19.9885  19.4080
0202-10-31_19:30:18.918000      1371.50        1.21333900e+01        9.30242555e-08  19.9713  19.2427
0202-10-31_19:30:19.312000      1371.89        1.23380100e+01        9.99658255e-08  19.9713  19.2427
0202-10-31_19:30:19.715000      1372.29        1.27282900e+01        9.81058355e-08  19.9713  19.2427
0202-10-31_19:30:20.130000      1372.71        1.29328100e+01        1.03868865e-07  19.9961  19.2490
0202-10-31_19:30:20.530000      1373.11        1.33200600e+01        9.99642255e-08  19.9961  19.2490
0202-10-31_19:30:20.930000      1373.51        1.35275200e+01        8.47795355e-08  20.0152  19.4088
0202-10-31_19:30:21.332000      1373.91        1.39173900e+01        9.53778355e-08  20.0152  19.4088
0202-10-31_19:30:21.734000      1374.31        1.41234200e+01        9.94064255e-08  20.0152  19.4088
0202-10-31_19:30:22.130000      1374.71        1.45115700e+01        1.03620945e-07  19.9716  19.1545
0202-10-31_19:30:22.523000      1375.10        1.46949900e+01        1.07091735e-07  19.9716  19.1545
0202-10-31_19:30:22.918000      1375.50        1.51070900e+01        1.06595905e-07  19.9549  19.4040
0202-10-31_19:30:23.316000      1375.89        1.54946000e+01        1.09013065e-07  19.9549  19.4040
0202-10-31_19:30:23.720000      1376.30        1.57006600e+01        1.08455255e-07  19.9549  19.4040
0202-10-31_19:30:24.125000      1376.70        1.60902500e+01        1.18061895e-07  20.0397  19.2387
0202-10-31_19:30:24.520000      1377.10        1.62966900e+01        1.16016615e-07  20.0397  19.2387
0202-10-31_19:30:24.918000      1377.50        1.66875600e+01        9.87866355e-08  20.0354  19.2490
0202-10-31_19:30:25.312000      1377.89        1.68697100e+01        9.27747455e-08  20.0354  19.2490
0202-10-31_19:30:25.707000      1378.28        1.72800700e+01        1.08518245e-07  20.0354  19.2490
0202-10-31_19:30:26.100000      1378.68        1.74656500e+01        1.12795765e-07  20.0125  19.4109
0202-10-31_19:30:26.492000      1379.07        1.78745900e+01        1.15522805e-07  20.0125  19.4109
0202-10-31_19:30:26.890000      1379.47        1.80605500e+01        1.14159285e-07  20.0124  19.1628
0202-10-31_19:30:27.293000      1379.87        1.84707200e+01        1.20543055e-07  20.0124  19.1628
0202-10-31_19:30:27.690000      1380.27        1.86565300e+01        1.00586025e-07  20.0124  19.1628
0202-10-31_19:30:28.100000      1380.68        1.90454900e+01        1.14469175e-07  20.0064  19.4099
0202-10-31_19:30:28.500000      1381.08        1.92510300e+01        1.10626525e-07  20.0064  19.4099
0202-10-31_19:30:28.902000      1381.48        1.96382300e+01        1.33434545e-07  19.9883  19.2481
0202-10-31_19:30:29.305000      1381.88        1.98440100e+01        1.51470245e-07  19.9883  19.2481
0202-10-31_19:30:29.707000      1382.29        2.02340000e+01        1.83698985e-07  19.9883  19.2481
0202-10-31_19:30:30.100000      1382.68        2.04362200e+01        2.16485525e-07  20.0433  19.2409
0202-10-31_19:30:30.496000      1383.07        2.08281500e+01        2.98110995e-07  20.0433  19.2409
0202-10-31_19:30:30.900000      1383.48        2.10338000e+01        3.84756715e-07  20.0433  19.2409
0202-10-31_19:30:31.305000      1383.88        2.14231100e+01        5.55507045e-07  19.9967  19.4078
0202-10-31_19:30:31.707000      1384.29        2.16283400e+01        8.07886675e-07  19.9967  19.4078
0202-10-31_19:30:32.117000      1384.69        2.20188900e+01        1.31394189e-06  19.9822  19.1549
0202-10-31_19:30:32.520000      1385.10        2.22231600e+01        1.80425298e-06  19.9822  19.1549
0202-10-31_19:30:32.926000      1385.50        2.26133100e+01        3.34639943e-06  20.0142  19.4001
0202-10-31_19:30:33.316000      1385.89        2.28164400e+01        4.57803411e-06  20.0142  19.4001
0202-10-31_19:30:33.710000      1386.29        2.32058600e+01        7.81993800e-06  20.0142  19.4001
0202-10-31_19:30:34.105000      1386.68        2.33924900e+01        9.77541830e-06  20.0875  19.2422
0202-10-31_19:30:34.496000      1387.07        2.38008200e+01        1.85675492e-05  20.0875  19.2422
0202-10-31_19:30:34.902000      1387.48        2.41957600e+01        3.94015225e-05  20.0875  19.2422

File: chapter 5/cold_vs_warm/20K/ffj23/Ic/0_degradation/step06/Ic_2023-10-31_19-31-20270454_ffj23-step06-20k.txt
# Ic = 20.87 A, n = 34.19 , Tavg = 20.09 K, f23-step6
#datetime                        t_s     iHTS_A                vHTS_V                tHTS_K  tTAR_K
0202-10-31_19:30:44.540000      1397.12       -4.42565600e-01        7.18789940e-08  19.9589  19.2249
0202-10-31_19:30:44.938000      1397.52       -4.43080500e-01        6.66108240e-08  19.9927  19.2096
0202-10-31_19:30:45.348000      1397.93       -4.42965900e-01        6.97717240e-08  19.9927  19.2096
0202-10-31_19:30:45.758000      1398.34       -4.43325100e-01        7.42341740e-08  19.9927  19.2096
0202-10-31_19:30:46.170000      1398.75       -4.43688700e-01        6.79123740e-08  20.0586  19.3879
0202-10-31_19:30:46.570000      1399.15       -4.45693400e-01        7.27466940e-08  20.0586  19.3879
0202-10-31_19:30:46.970000      1399.55       -4.47174600e-01        7.20029440e-08  20.0160  19.1337
0202-10-31_19:30:47.375000      1399.95       -1.18825300e-01        8.34689640e-08  20.0160  19.1337
0202-10-31_19:30:47.810000      1400.39        6.10617400e-02        8.52043540e-08  20.0160  19.1337
0202-10-31_19:30:48.215000      1400.79        4.70748300e-01        7.86966240e-08  20.0088  19.3770
0202-10-31_19:30:48.610000      1401.19        6.57530800e-01        7.31805340e-08  20.0088  19.3770
0202-10-31_19:30:49.008000      1401.59        1.06708800e+00        7.51623940e-08  20.0136  19.2287
0202-10-31_19:30:49.402000      1401.98        1.25191600e+00        7.70815440e-08  20.0136  19.2287
0202-10-31_19:30:49.840000      1402.42        1.66418900e+00        8.24736640e-08  20.0136  19.2287
0202-10-31_19:30:50.234000      1402.81        1.85094200e+00        7.77633040e-08  19.9856  19.2186
0202-10-31_19:30:50.637000      1403.21        2.23903700e+00        7.13795340e-08  19.9856  19.2186
0202-10-31_19:30:51.050000      1403.63        2.44686200e+00        5.98515540e-08  19.9671  19.3951
0202-10-31_19:30:51.450000      1404.03        2.83512400e+00        6.12150740e-08  19.9671  19.3951
0202-10-31_19:30:51.863000      1404.44        3.04152400e+00        6.71650040e-08  19.9671  19.3951
0202-10-31_19:30:52.258000      1404.83        3.43774100e+00        7.77633040e-08  19.9776  19.1352
0202-10-31_19:30:52.660000      1405.24        3.63751500e+00        7.46024140e-08  19.9776  19.1352
0202-10-31_19:30:53.070000      1405.65        4.03018900e+00        8.38991640e-08  19.9913  19.3865
0202-10-31_19:30:53.473000      1406.05        4.23435900e+00        6.71030240e-08  19.9913  19.3865
0202-10-31_19:30:53.887000      1406.46        4.62830300e+00        6.33843240e-08  19.9913  19.3865
0202-10-31_19:30:54.290000      1406.87        4.83020600e+00        5.83640740e-08  20.0046  19.2333
0202-10-31_19:30:54.688000      1407.27        5.22382700e+00        5.12365540e-08  20.0046  19.2333
0202-10-31_19:30:55.086000      1407.66        5.42634500e+00        5.65634040e-08  19.9922  19.2167
0202-10-31_19:30:55.480000      1408.06        5.81117000e+00        4.41043540e-08  19.9922  19.2167
0202-10-31_19:30:55.887000      1408.46        5.99743600e+00        4.13773040e-08  19.9582  19.3866
0202-10-31_19:30:56.285000      1408.86        6.40873400e+00        5.27813140e-08  19.9582  19.3866
0202-10-31_19:30:56.690000      1409.27        6.59417700e+00        4.76990940e-08  19.9582  19.3866
0202-10-31_19:30:57.100000      1409.68        7.00434700e+00        3.82164040e-08  19.9489  19.1354
0202-10-31_19:30:57.504000      1410.08        7.39157900e+00        4.39803940e-08  19.9489  19.1354
0202-10-31_19:30:57.902000      1410.48        7.59575300e+00        4.79470040e-08  19.9213  19.3839
0202-10-31_19:30:58.305000      1410.88        7.98459800e+00        3.71627740e-08  19.9213  19.3839
0202-10-31_19:30:58.707000      1411.28        8.17148000e+00        4.08194940e-08  19.9213  19.3839
0202-10-31_19:30:59.100000      1411.68        8.58325500e+00        5.55703440e-08  19.9418  19.2286
0202-10-31_19:30:59.492000      1412.07        8.76741700e+00        5.45786940e-08  19.9418  19.2286
0202-10-31_19:30:59.890000      1412.47        9.17525500e+00        6.49290740e-08  20.0024  19.2188
0202-10-31_19:31:00.300000      1412.88        9.36166800e+00        6.56108340e-08  20.0024  19.2188
0202-10-31_19:31:00.703000      1413.28        9.77387500e+00        5.83590240e-08  20.0024  19.2188
0202-10-31_19:31:01.110000      1413.69        9.95908200e+00        3.83388140e-08  20.0208  19.4000
0202-10-31_19:31:01.504000      1414.08        1.03469400e+01        5.24697040e-08  20.0208  19.4000
0202-10-31_19:31:01.900000      1414.47        1.05513700e+01        7.05053940e-08  20.0116  19.1448
0202-10-31_19:31:02.297000      1414.87        1.09446000e+01        6.35018440e-08  20.0116  19.1448
0202-10-31_19:31:02.700000      1415.28        1.11464000e+01        6.48033840e-08  20.0116  19.1448
0202-10-31_19:31:03.105000      1415.68        1.15358600e+01        6.15805140e-08  19.9998  19.3966
0202-10-31_19:31:03.508000      1416.08        1.17418400e+01        6.79642740e-08  19.9998  19.3966
0202-10-31_19:31:03.920000      1416.50        1.21311200e+01        6.19523840e-08  20.0307  19.2416
0202-10-31_19:31:04.324000      1416.90        1.23345000e+01        5.20358540e-08  20.0307  19.2416
0202-10-31_19:31:04.730000      1417.31        1.27250300e+01        4.22432740e-08  20.0307  19.2416
0202-10-31_19:31:05.133000      1417.71        1.29340000e+01        5.19118940e-08  20.0113  19.2330
0202-10-31_19:31:05.540000      1418.11        1.33266200e+01        4.84411040e-08  20.0113  19.2330
0202-10-31_19:31:05.930000      1418.51        1.35293900e+01        4.10037140e-08  19.9807  19.4048
0202-10-31_19:31:06.324000      1418.90        1.39176100e+01        5.66222440e-08  19.9807  19.4048
0202-10-31_19:31:06.727000      1419.31        1.41227800e+01        5.14796740e-08  19.9807  19.4048
0202-10-31_19:31:07.133000      1419.71        1.45115000e+01        6.07780440e-08  19.9878  19.1529
0202-10-31_19:31:07.535000      1420.11        1.46936800e+01        7.01367740e-08  19.9878  19.1529
0202-10-31_19:31:07.934000      1420.51        1.51041000e+01        7.03846840e-08  19.9739  19.4014
0202-10-31_19:31:08.330000      1420.90        1.54947900e+01        5.91046240e-08  19.9739  19.4014
0202-10-31_19:31:08.723000      1421.30        1.57079100e+01        6.09020040e-08  19.9739  19.4014
0202-10-31_19:31:09.120000      1421.70        1.60971600e+01        5.82989040e-08  19.9823  19.2383
0202-10-31_19:31:09.527000      1422.10        1.63008000e+01        5.04896340e-08  19.9823  19.2383
0202-10-31_19:31:09.926000      1422.50        1.66947800e+01        7.93715440e-08  19.9887  19.2384
0202-10-31_19:31:10.316000      1422.89        1.68786300e+01        8.63131240e-08  19.9887  19.2384
0202-10-31_19:31:10.707000      1423.29        1.72896600e+01        7.01367740e-08  19.9887  19.2384
0202-10-31_19:31:11.100000      1423.68        1.74720000e+01        7.88757240e-08  20.0019  19.4079
0202-10-31_19:31:11.508000      1424.09        1.78836400e+01        6.43727840e-08  20.0019  19.4079
0202-10-31_19:31:11.910000      1424.49        1.80710000e+01        7.48471240e-08  20.0180  19.1547
0202-10-31_19:31:12.310000      1424.89        1.84833700e+01        8.39579440e-08  20.0180  19.1547
0202-10-31_19:31:12.700000      1425.28        1.86694300e+01        7.50945540e-08  20.0180  19.1547
0202-10-31_19:31:13.094000      1425.67        1.90560200e+01        8.38331740e-08  19.9968  19.3984
0202-10-31_19:31:13.492000      1426.07        1.92640600e+01        1.03294374e-07  19.9968  19.3984
0202-10-31_19:31:13.902000      1426.48        1.96501700e+01        1.16805654e-07  20.0212  19.2335
0202-10-31_19:31:14.297000      1426.87        1.98563100e+01        1.37258504e-07  20.0212  19.2335
0202-10-31_19:31:14.707000      1427.28        2.02435400e+01        1.63599304e-07  20.0212  19.2335
0202-10-31_19:31:15.100000      1427.68        2.04501800e+01        1.95456174e-07  19.9662  19.2376
0202-10-31_19:31:15.496000      1428.07        2.08383900e+01        2.70140074e-07  19.9662  19.2376
0202-10-31_19:31:15.910000      1428.49        2.10427800e+01        3.74697544e-07  19.9662  19.2376
0202-10-31_19:31:16.312000      1428.89        2.14329800e+01        5.51335824e-07  19.9848  19.3991
0202-10-31_19:31:16.715000      1429.29        2.16377600e+01        7.95592484e-07  19.9848  19.3991
0202-10-31_19:31:17.110000      1429.69        2.20261700e+01        1.21196300e-06  19.9595  19.1493
0202-10-31_19:31:17.504000      1430.08        2.22342800e+01        1.82294553e-06  19.9595  19.1493
0202-10-31_19:31:17.902000      1430.48        2.26245700e+01        3.23580387e-06  19.9706  19.4019
0202-10-31_19:31:18.305000      1430.88        2.28342400e+01        4.56573547e-06  19.9706  19.4019
0202-10-31_19:31:18.710000      1431.29        2.32237400e+01        7.73506344e-06  19.9706  19.4019
0202-10-31_19:31:19.113000      1431.69        2.34080000e+01        1.01559382e-05  19.9984  19.2307
0202-10-31_19:31:19.516000      1432.09        2.38168100e+01        1.93115053e-05  19.9984  19.2307
0202-10-31_19:31:19.910000      1432.49        2.42068300e+01        4.05190728e-05  20.0853  19.2390

File: chapter 5/cold_vs_warm/20K/ffj23/Ic/0_degradation/step06/Ic_2023-10-31_19-32-12672137_ffj23-step06-20k.txt
# Ic = 20.96 A, n = 36.04 , Tavg = 20.07 K, f23-step6
#datetime                        t_s     iHTS_A                vHTS_V                tHTS_K  tTAR_K
0202-10-31_19:31:37.016000      1449.59       -4.42602300e-01        6.66160375e-08  19.9705  19.1265
0202-10-31_19:31:37.420000      1450.00       -4.42692800e-01        7.21321075e-08  19.9705  19.1265
0202-10-31_19:31:37.844000      1450.42       -4.43238900e-01        6.36410775e-08  19.9705  19.1265
0202-10-31_19:31:38.250000      1450.83       -4.43305700e-01        5.62036675e-08  20.0224  19.3815
0202-10-31_19:31:38.650000      1451.23       -4.43227400e-01        6.23395275e-08  20.0224  19.3815
0202-10-31_19:31:39.047000      1451.63       -4.45618300e-01        7.08305675e-08  20.0280  19.2037
0202-10-31_19:31:39.450000      1452.03       -4.43726000e-01        7.27518975e-08  20.0280  19.2037
0202-10-31_19:31:39.863000      1452.44       -1.05776800e-01        6.58722975e-08  20.0280  19.2037
0202-10-31_19:31:40.266000      1452.84        7.93774900e-02        6.37030475e-08  19.9952  19.2277
0202-10-31_19:31:40.668000      1453.25        4.91794500e-01        7.62226875e-08  19.9952  19.2277
0202-10-31_19:31:41.082000      1453.66        6.77033300e-01        7.05206775e-08  20.0110  19.3833
0202-10-31_19:31:41.484000      1454.06        1.08338400e+00        6.76076875e-08  20.0110  19.3833
0202-10-31_19:31:41.887000      1454.47        1.27263000e+00        5.37254175e-08  20.0110  19.3833
0202-10-31_19:31:42.297000      1454.87        1.67952000e+00        6.78570875e-08  19.9972  19.1362
0202-10-31_19:31:42.690000      1455.27        1.86850800e+00        6.07915475e-08  19.9972  19.1362
0202-10-31_19:31:43.090000      1455.67        2.25785900e+00        8.27938775e-08  19.9500  19.3881
0202-10-31_19:31:43.492000      1456.07        2.46131400e+00        7.07080875e-08  19.9500  19.3881
0202-10-31_19:31:43.906000      1456.48        2.85134000e+00        7.32492075e-08  19.9500  19.3881
0202-10-31_19:31:44.300000      1456.88        3.05611900e+00        7.03362175e-08  19.9888  19.2114
0202-10-31_19:31:44.690000      1457.27        3.44548200e+00        7.84553875e-08  19.9888  19.2114
0202-10-31_19:31:45.100000      1457.68        3.65024600e+00        8.09965075e-08  19.9926  19.2345
0202-10-31_19:31:45.504000      1458.08        4.03796500e+00        8.19261775e-08  19.9926  19.2345
0202-10-31_19:31:45.914000      1458.49        4.24239000e+00        6.04816575e-08  19.9686  19.3781
0202-10-31_19:31:46.316000      1458.90        4.63508500e+00        6.89107175e-08  19.9686  19.3781
0202-10-31_19:31:46.720000      1459.30        4.84181800e+00        6.71753175e-08  19.9686  19.3781
0202-10-31_19:31:47.113000      1459.69        5.22906700e+00        7.80215375e-08  19.9123  19.1323
0202-10-31_19:31:47.510000      1460.09        5.43639500e+00        7.86414875e-08  19.9123  19.1323
0202-10-31_19:31:47.914000      1460.49        5.82531000e+00        9.89089875e-08  19.9221  19.3831
0202-10-31_19:31:48.316000      1460.90        6.01029500e+00        8.31045675e-08  19.9221  19.3831
0202-10-31_19:31:48.723000      1461.30        6.41998900e+00        8.52738175e-08  19.9221  19.3831
0202-10-31_19:31:49.133000      1461.71        6.60403900e+00        9.51283875e-08  20.0246  19.2154
0202-10-31_19:31:49.523000      1462.10        7.01382000e+00        8.73810775e-08  20.0246  19.2154
0202-10-31_19:31:49.920000      1462.50        7.40552500e+00        8.94263675e-08  20.0068  19.2345
0202-10-31_19:31:50.316000      1462.89        7.61167600e+00        8.34144675e-08  20.0068  19.2345
0202-10-31_19:31:50.723000      1463.30        7.99991800e+00        8.68232775e-08  20.0068  19.2345
0202-10-31_19:31:51.120000      1463.70        8.18277700e+00        9.35169475e-08  19.9839  19.3897
0202-10-31_19:31:51.523000      1464.10        8.59515300e+00        9.18435275e-08  19.9839  19.3897
0202-10-31_19:31:51.926000      1464.50        8.77694700e+00        7.86421275e-08  20.0199  19.1450
0202-10-31_19:31:52.330000      1464.91        9.19023300e+00        8.34144675e-08  20.0199  19.1450
0202-10-31_19:31:52.723000      1465.30        9.37624600e+00        7.82082775e-08  20.0199  19.1450
0202-10-31_19:31:53.117000      1465.69        9.78468800e+00        8.38483075e-08  19.9693  19.3983
0202-10-31_19:31:53.516000      1466.09        9.96676800e+00        8.30428775e-08  19.9693  19.3983
0202-10-31_19:31:53.920000      1466.50        1.03584200e+01        9.60587775e-08  19.9721  19.2258
0202-10-31_19:31:54.324000      1466.90        1.05649000e+01        8.86833375e-08  19.9721  19.2258
0202-10-31_19:31:54.727000      1467.30        1.09534600e+01        8.18657175e-08  19.9721  19.2258
0202-10-31_19:31:55.120000      1467.70        1.11586100e+01        6.73627675e-08  20.0098  19.2406
0202-10-31_19:31:55.516000      1468.09        1.15475400e+01        7.58538075e-08  20.0098  19.2406
0202-10-31_19:31:55.914000      1468.49        1.17560100e+01        8.45307875e-08  20.0044  19.3930
0202-10-31_19:31:56.320000      1468.90        1.21440100e+01        8.88072975e-08  20.0044  19.3930
0202-10-31_19:31:56.715000      1469.29        1.23483600e+01        8.24854975e-08  20.0044  19.3930
0202-10-31_19:31:57.117000      1469.69        1.27373600e+01        8.46547475e-08  19.9413  19.1411
0202-10-31_19:31:57.520000      1470.10        1.29418400e+01        7.00898175e-08  19.9413  19.1411
0202-10-31_19:31:57.930000      1470.51        1.33334100e+01        6.68669375e-08  19.9344  19.3907
0202-10-31_19:31:58.320000      1470.90        1.35374300e+01        7.48621475e-08  19.9344  19.3907
0202-10-31_19:31:58.715000      1471.29        1.39257900e+01        9.38895275e-08  19.9344  19.3907
0202-10-31_19:31:59.117000      1471.69        1.41299800e+01        9.61207475e-08  20.0185  19.2220
0202-10-31_19:31:59.520000      1472.10        1.45195600e+01        8.99829375e-08  20.0185  19.2220
0202-10-31_19:31:59.930000      1472.51        1.47035400e+01        8.71299875e-08  20.0284  19.2366
0202-10-31_19:32:00.332000      1472.91        1.51156100e+01        9.14684775e-08  20.0284  19.2366
0202-10-31_19:32:00.734000      1473.31        1.55060500e+01        7.72754275e-08  20.0284  19.2366
0202-10-31_19:32:01.140000      1473.72        1.57082400e+01        8.94231875e-08  20.0016  19.3971
0202-10-31_19:32:01.535000      1474.11        1.61037700e+01        1.05103718e-07  20.0016  19.3971
0202-10-31_19:32:01.930000      1474.51        1.63069000e+01        7.75233375e-08  20.0213  19.1496
0202-10-31_19:32:02.324000      1474.90        1.66971600e+01        8.86174675e-08  20.0213  19.1496
0202-10-31_19:32:02.720000      1475.30        1.68810700e+01        6.72969075e-08  20.0213  19.1496
0202-10-31_19:32:03.113000      1475.69        1.72925900e+01        6.14089575e-08  19.9849  19.4035
0202-10-31_19:32:03.504000      1476.08        1.74780800e+01        6.31443575e-08  19.9849  19.4035
0202-10-31_19:32:03.900000      1476.48        1.78852100e+01        7.83910375e-08  19.9849  19.4035
0202-10-31_19:32:04.293000      1476.87        1.80701100e+01        6.33922675e-08  19.9954  19.2358
0202-10-31_19:32:04.690000      1477.27        1.84787700e+01        9.43194775e-08  19.9954  19.2358
0202-10-31_19:32:05.105000      1477.68        1.86640900e+01        7.52301375e-08  20.0217  19.2392
0202-10-31_19:32:05.508000      1478.09        1.90548400e+01        8.09917875e-08  20.0217  19.2392
0202-10-31_19:32:05.914000      1478.49        1.92604500e+01        8.40897075e-08  19.9831  19.3951
0202-10-31_19:32:06.305000      1478.88        1.96529600e+01        1.09624778e-07  19.9831  19.3951
0202-10-31_19:32:06.700000      1479.28        1.98586600e+01        1.24561558e-07  19.9831  19.3951
0202-10-31_19:32:07.100000      1479.68        2.02431300e+01        1.54063248e-07  19.9750  19.1457
0202-10-31_19:32:07.504000      1480.08        2.04523400e+01        1.90320578e-07  19.9750  19.1457
0202-10-31_19:32:07.906000      1480.48        2.08399700e+01        2.79321468e-07  19.9919  19.3932
0202-10-31_19:32:08.310000      1480.88        2.10447100e+01        3.69995768e-07  19.9919  19.3932
0202-10-31_19:32:08.710000      1481.29        2.14325700e+01        5.35539908e-07  19.9919  19.3932
0202-10-31_19:32:09.113000      1481.69        2.16398300e+01        7.85312608e-07  20.0600  19.2317
0202-10-31_19:32:09.508000      1482.08        2.20299600e+01        1.23118476e-06  20.0600  19.2317
0202-10-31_19:32:09.902000      1482.48        2.22366700e+01        1.80590987e-06  20.0465  19.2317
0202-10-31_19:32:10.300000      1482.88        2.26261600e+01        3.30231480e-06  20.0465  19.2317
0202-10-31_19:32:10.703000      1483.28        2.28304100e+01        4.62294917e-06  20.0465  19.2317
0202-10-31_19:32:11.113000      1483.69        2.32205300e+01        7.74250232e-06  20.0557  19.4104
0202-10-31_19:32:11.510000      1484.09        2.34083000e+01        1.02000605e-05  20.0557  19.4104
0202-10-31_19:32:11.920000      1484.50        2.38130000e+01        1.93286577e-05  20.0731  19.1575
0202-10-31_19:32:12.312000      1484.89        2.42027200e+01        3.88839242e-05  20.0731  19.1575

File: chapter 5/cold_vs_warm/20K/ffj23/Ic/0_degradation/step06/Ic_2023-10-31_19-32-57062118_ffj23-step06-20k.txt
# Ic = 20.87 A, n = 34.32 , Tavg = 20.05 K, f23-step6
#datetime                        t_s     iHTS_A                vHTS_V                tHTS_K  tTAR_K
0202-10-31_19:32:21.355000      1493.93       -4.42608500e-01        9.27721970e-08  20.0325  19.3925
0202-10-31_19:32:21.816000      1494.39       -4.43197700e-01        8.90534970e-08  20.0325  19.3925
0202-10-31_19:32:22.230000      1494.81       -4.43186100e-01        9.12227370e-08  20.0220  19.1400
0202-10-31_19:32:22.650000      1495.23       -4.43361200e-01        8.93633970e-08  20.0220  19.1400
0202-10-31_19:32:23.062000      1495.64       -4.43678800e-01        9.73601670e-08  20.0094  19.3887
0202-10-31_19:32:23.460000      1496.04       -4.46302700e-01        8.44070970e-08  20.0094  19.3887
0202-10-31_19:32:23.883000      1496.46       -4.26816200e-01        7.84571770e-08  20.0094  19.3887
0202-10-31_19:32:24.277000      1496.85       -7.16089800e-02        8.71961270e-08  19.9857  19.2260
0202-10-31_19:32:24.684000      1497.26        1.11832900e-01        7.52343070e-08  19.9857  19.2260
0202-10-31_19:32:25.090000      1497.67        5.20695100e-01        8.06883970e-08  20.0018  19.2159
0202-10-31_19:32:25.490000      1498.07        7.05627200e-01        8.09982870e-08  20.0018  19.2159
0202-10-31_19:32:25.906000      1498.48        1.12057700e+00        8.58325970e-08  20.0018  19.2159
0202-10-31_19:32:26.310000      1498.89        1.30048300e+00        7.50483770e-08  20.0171  19.3906
0202-10-31_19:32:26.707000      1499.29        1.71411000e+00        7.61020070e-08  20.0171  19.3906
0202-10-31_19:32:27.117000      1499.69        1.89608200e+00        8.67622770e-08  19.9790  19.1321
0202-10-31_19:32:27.520000      1500.10        2.28527900e+00        8.50888570e-08  19.9790  19.1321
0202-10-31_19:32:27.918000      1500.50        2.49031600e+00        9.32080170e-08  19.9139  19.3718
0202-10-31_19:32:28.312000      1500.89        2.88293400e+00        9.63689170e-08  19.9139  19.3718
0202-10-31_19:32:28.707000      1501.29        3.08192500e+00        8.67015370e-08  19.9139  19.3718
0202-10-31_19:32:29.113000      1501.69        3.47170100e+00        9.71157670e-08  19.9472  19.2249
0202-10-31_19:32:29.516000      1502.09        3.67679900e+00        8.97403470e-08  19.9472  19.2249
0202-10-31_19:32:29.926000      1502.50        4.06784600e+00        8.24268970e-08  20.0107  19.2144
0202-10-31_19:32:30.320000      1502.90        4.27113500e+00        7.72207170e-08  20.0107  19.2144
0202-10-31_19:32:30.710000      1503.29        4.66135000e+00        1.07404177e-07  20.0107  19.2144
0202-10-31_19:32:31.105000      1503.68        4.86746700e+00        8.81289070e-08  20.0527  19.3904
0202-10-31_19:32:31.510000      1504.09        5.25525300e+00        8.53398770e-08  20.0527  19.3904
0202-10-31_19:32:31.910000      1504.49        5.46128200e+00        9.56902670e-08  20.0093  19.1339
0202-10-31_19:32:32.312000      1504.89        5.85229100e+00        8.26128370e-08  20.0093  19.1339
0202-10-31_19:32:32.715000      1505.29        6.03959000e+00        7.93899570e-08  20.0093  19.1339
0202-10-31_19:32:33.117000      1505.70        6.44270600e+00        8.23029470e-08  19.9963  19.3869
0202-10-31_19:32:33.510000      1506.09        6.62947500e+00        8.32326170e-08  19.9963  19.3869
0202-10-31_19:32:33.906000      1506.49        7.04178100e+00        8.99882570e-08  20.0002  19.2348
0202-10-31_19:32:34.300000      1506.88        7.43093800e+00        9.60621370e-08  20.0002  19.2348
0202-10-31_19:32:34.703000      1507.28        7.63592700e+00        8.67037770e-08  20.0002  19.2348
0202-10-31_19:32:35.110000      1507.69        8.02695200e+00        8.67661170e-08  19.9703  19.2188
0202-10-31_19:32:35.510000      1508.09        8.21160600e+00        8.88733870e-08  19.9703  19.2188
0202-10-31_19:32:35.914000      1508.49        8.62122600e+00        7.55480370e-08  19.9773  19.3983
0202-10-31_19:32:36.305000      1508.88        8.80468600e+00        6.40820470e-08  19.9773  19.3983
0202-10-31_19:32:36.695000      1509.27        9.21496900e+00        6.98460270e-08  19.9773  19.3983
0202-10-31_19:32:37.100000      1509.68        9.40027500e+00        6.43919370e-08  20.0138  19.1439
0202-10-31_19:32:37.504000      1510.08        9.80707200e+00        6.40820470e-08  20.0138  19.1439
0202-10-31_19:32:37.902000      1510.48        9.99169000e+00        7.91427870e-08  20.0138  19.1439
0202-10-31_19:32:38.305000      1510.88        1.03832500e+01        8.91832770e-08  19.9780  19.3797
0202-10-31_19:32:38.707000      1511.29        1.05859400e+01        8.39770970e-08  19.9780  19.3797
0202-10-31_19:32:39.100000      1511.68        1.09761200e+01        9.48233070e-08  19.9406  19.2301
0202-10-31_19:32:39.492000      1512.07        1.11803900e+01        8.45968770e-08  19.9406  19.2301
0202-10-31_19:32:39.895000      1512.47        1.15683000e+01        8.23036770e-08  19.9375  19.2118
0202-10-31_19:32:40.305000      1512.88        1.17767900e+01        8.04443270e-08  19.9375  19.2118
0202-10-31_19:32:40.707000      1513.28        1.21644700e+01        1.01023297e-07  19.9375  19.2118
0202-10-31_19:32:41.110000      1513.69        1.23703300e+01        1.09453267e-07  19.9901  19.3972
0202-10-31_19:32:41.504000      1514.08        1.27585300e+01        9.08597570e-08  19.9901  19.3972
0202-10-31_19:32:41.900000      1514.48        1.29654200e+01        7.27000870e-08  20.0277  19.1380
0202-10-31_19:32:42.297000      1514.87        1.33568600e+01        8.96821670e-08  20.0277  19.1380
0202-10-31_19:32:42.700000      1515.28        1.35626700e+01        9.61279170e-08  20.0277  19.1380
0202-10-31_19:32:43.105000      1515.68        1.39473400e+01        8.96201870e-08  20.0125  19.3866
0202-10-31_19:32:43.504000      1516.08        1.41564400e+01        9.31529570e-08  20.0125  19.3866
0202-10-31_19:32:43.910000      1516.49        1.45445400e+01        9.80492470e-08  20.0107  19.2449
0202-10-31_19:32:44.312000      1516.89        1.47309200e+01        1.04433027e-07  20.0107  19.2449
0202-10-31_19:32:44.707000      1517.28        1.51395700e+01        9.60039570e-08  20.0107  19.2449
0202-10-31_19:32:45.100000      1517.68        1.55294900e+01        1.06726227e-07  20.0122  19.2235
0202-10-31_19:32:45.496000      1518.08        1.57320800e+01        9.46404370e-08  20.0122  19.2235
0202-10-31_19:32:45.902000      1518.48        1.61236400e+01        1.02449717e-07  19.9754  19.4037
0202-10-31_19:32:46.305000      1518.88        1.63300400e+01        1.30650037e-07  19.9754  19.4037
0202-10-31_19:32:46.710000      1519.29        1.67200100e+01        1.38831737e-07  19.9754  19.4037
0202-10-31_19:32:47.105000      1519.68        1.69014700e+01        1.21911707e-07  19.9886  19.1488
0202-10-31_19:32:47.500000      1520.08        1.73164100e+01        1.08462397e-07  19.9886  19.1488
0202-10-31_19:32:47.895000      1520.47        1.75017700e+01        1.02264557e-07  20.0094  19.3913
0202-10-31_19:32:48.300000      1520.88        1.79096300e+01        1.19556527e-07  20.0094  19.3913
0202-10-31_19:32:48.703000      1521.28        1.80907100e+01        1.12305057e-07  20.0094  19.3913
0202-10-31_19:32:49.105000      1521.68        1.85023800e+01        1.11251427e-07  19.9943  19.2389
0202-10-31_19:32:49.508000      1522.08        1.86843200e+01        1.15032107e-07  19.9943  19.2389
0202-10-31_19:32:49.914000      1522.49        1.90770600e+01        1.25196567e-07  19.9733  19.2101
0202-10-31_19:32:50.305000      1522.88        1.92870200e+01        1.36538607e-07  19.9733  19.2101
0202-10-31_19:32:50.700000      1523.28        1.96733000e+01        1.55751917e-07  19.9733  19.2101
0202-10-31_19:32:51.098000      1523.68        1.98762200e+01        1.64552847e-07  19.9511  19.4004
0202-10-31_19:32:51.504000      1524.08        2.02633400e+01        2.06574207e-07  19.9511  19.4004
0202-10-31_19:32:51.906000      1524.49        2.04681500e+01        2.53925707e-07  20.0135  19.1417
0202-10-31_19:32:52.310000      1524.89        2.08654200e+01        3.31150967e-07  20.0135  19.1417
0202-10-31_19:32:52.703000      1525.28        2.10650800e+01        4.17611117e-07  20.0135  19.1417
0202-10-31_19:32:53.100000      1525.68        2.14545500e+01        6.16251907e-07  20.0709  19.3872
0202-10-31_19:32:53.492000      1526.07        2.16588300e+01        8.72532617e-07  20.0709  19.3872
0202-10-31_19:32:53.910000      1526.49        2.20479200e+01        1.27260324e-06  20.0606  19.2441
0202-10-31_19:32:54.312000      1526.89        2.22531800e+01        1.91724065e-06  20.0606  19.2441
0202-10-31_19:32:54.710000      1527.29        2.26438100e+01        3.37478683e-06  20.0606  19.2441
0202-10-31_19:32:55.113000      1527.69        2.28485900e+01        4.67924634e-06  20.0463  19.2221
0202-10-31_19:32:55.508000      1528.09        2.32391700e+01        8.32760513e-06  20.0463  19.2221
0202-10-31_19:32:55.918000      1528.49        2.34232400e+01        1.03419653e-05  20.0529  19.4081
0202-10-31_19:32:56.310000      1528.89        2.38323300e+01        1.96928328e-05  20.0529  19.4081
0202-10-31_19:32:56.703000      1529.28        2.42218700e+01        4.12952176e-05  20.0529  19.4081
