Repository: shortlab/2025-devitre-PhD

# 2025-devitre-PhD
Data repository for Alexis Devitre's PhD thesis

File: chapter 5/cold_vs_warm/20K/ffj23/Ic/0_degradation/step06/Ic_2023-10-31_19-33-40462047_ffj23-step06-20k.txt
# Ic = 20.87 A, n = 34.45 , Tavg = 20.07 K, f23-step6
#datetime                        t_s     iHTS_A                vHTS_V                tHTS_K  tTAR_K
0202-10-31_19:33:04.902000      1537.48       -4.42427400e-01        5.90460035e-08  20.0412  19.2037
0202-10-31_19:33:05.305000      1537.88       -4.42526800e-01        6.51818635e-08  20.0412  19.2037
0202-10-31_19:33:05.707000      1538.29       -4.42096400e-01        6.39422935e-08  20.0412  19.2037
0202-10-31_19:33:06.110000      1538.69       -4.42201500e-01        7.50364335e-08  20.0261  19.3997
0202-10-31_19:33:06.500000      1539.08       -4.43388800e-01        7.04500335e-08  20.0261  19.3997
0202-10-31_19:33:06.900000      1539.48       -4.46167100e-01        6.35704235e-08  19.9805  19.1361
0202-10-31_19:33:07.297000      1539.88       -4.27606200e-01        5.55132335e-08  19.9805  19.1361
0202-10-31_19:33:07.700000      1540.28       -7.63151600e-02        6.18350335e-08  19.9805  19.1361
0202-10-31_19:33:08.098000      1540.67        1.08722300e-01        5.45835535e-08  20.0031  19.3718
0202-10-31_19:33:08.500000      1541.08        5.19195500e-01        5.80543435e-08  20.0031  19.3718
0202-10-31_19:33:08.910000      1541.49        7.04072300e-01        5.57611435e-08  20.0316  19.2372
0202-10-31_19:33:09.312000      1541.89        1.11410100e+00        5.99756835e-08  20.0316  19.2372
0202-10-31_19:33:09.715000      1542.29        1.29924200e+00        5.22904435e-08  20.0316  19.2372
0202-10-31_19:33:10.120000      1542.70        1.71066100e+00        5.08032735e-08  19.9678  19.1884
0202-10-31_19:33:10.516000      1543.09        1.89505500e+00        5.54516935e-08  19.9678  19.1884
0202-10-31_19:33:10.910000      1543.49        2.28462200e+00        5.86125935e-08  19.9233  19.3868
0202-10-31_19:33:11.305000      1543.88        2.48726000e+00        5.42741035e-08  19.9233  19.3868
0202-10-31_19:33:11.707000      1544.29        2.87853000e+00        6.43765935e-08  19.9233  19.3868
0202-10-31_19:33:12.113000      1544.69        3.08279600e+00        4.78283535e-08  20.0333  19.1270
0202-10-31_19:33:12.516000      1545.09        3.47406800e+00        5.73730235e-08  20.0333  19.1270
0202-10-31_19:33:12.920000      1545.50        3.67708500e+00        5.36543235e-08  20.0033  19.3706
0202-10-31_19:33:13.324000      1545.90        4.06377700e+00        6.06578835e-08  20.0033  19.3706
0202-10-31_19:33:13.720000      1546.29        4.27222500e+00        4.94397935e-08  20.0033  19.3706
0202-10-31_19:33:14.110000      1546.69        4.66223700e+00        4.67747135e-08  19.9995  19.2407
0202-10-31_19:33:14.508000      1547.08        4.86315700e+00        2.83051535e-08  19.9995  19.2407
0202-10-31_19:33:14.914000      1547.49        5.25565300e+00        4.24362335e-08  19.9950  19.1973
0202-10-31_19:33:15.316000      1547.89        5.46355000e+00        3.88414835e-08  19.9950  19.1973
0202-10-31_19:33:15.720000      1548.30        5.84965100e+00        4.87563935e-08  19.9950  19.1973
0202-10-31_19:33:16.120000      1548.70        6.03395800e+00        5.07992335e-08  19.9828  19.4015
0202-10-31_19:33:16.516000      1549.09        6.44791800e+00        5.66252035e-08  19.9828  19.4015
0202-10-31_19:33:16.918000      1549.49        6.63107600e+00        5.16049535e-08  19.9774  19.1363
0202-10-31_19:33:17.310000      1549.89        7.04001900e+00        4.99935135e-08  19.9774  19.1363
0202-10-31_19:33:17.710000      1550.29        7.43037600e+00        5.94762035e-08  19.9774  19.1363
0202-10-31_19:33:18.113000      1550.69        7.63731300e+00        5.23486935e-08  19.9854  19.3713
0202-10-31_19:33:18.516000      1551.09        8.03023200e+00        6.10256635e-08  19.9854  19.3713
0202-10-31_19:33:18.918000      1551.49        8.21011700e+00        4.34857835e-08  19.9984  19.2448
0202-10-31_19:33:19.310000      1551.89        8.62207600e+00        5.50757435e-08  19.9984  19.2448
0202-10-31_19:33:19.700000      1552.28        8.80592700e+00        4.16884135e-08  19.9984  19.2448
0202-10-31_19:33:20.098000      1552.67        9.21252200e+00        3.63582735e-08  19.9489  19.1913
0202-10-31_19:33:20.504000      1553.08        9.39837600e+00        4.81961435e-08  19.9489  19.1913
0202-10-31_19:33:20.902000      1553.48        9.81080300e+00        5.85465335e-08  19.9451  19.3989
0202-10-31_19:33:21.300000      1553.88        9.99491400e+00        4.13165435e-08  19.9451  19.3989
0202-10-31_19:33:21.703000      1554.28        1.03866900e+01        2.58222235e-08  19.9451  19.3989
0202-10-31_19:33:22.110000      1554.69        1.05887300e+01        2.60083435e-08  19.9858  19.1328
0202-10-31_19:33:22.500000      1555.08        1.09759700e+01        2.63802135e-08  19.9858  19.1328
0202-10-31_19:33:22.900000      1555.47        1.11811900e+01        2.75577935e-08  20.0377  19.3713
0202-10-31_19:33:23.293000      1555.87        1.15704000e+01        3.74123635e-08  20.0377  19.3713
0202-10-31_19:33:23.703000      1556.28        1.17754100e+01        4.41680035e-08  20.0377  19.3713
0202-10-31_19:33:24.105000      1556.68        1.21682900e+01        4.84445135e-08  20.0231  19.2574
0202-10-31_19:33:24.504000      1557.08        1.23734700e+01        4.57174635e-08  20.0231  19.2574
0202-10-31_19:33:24.910000      1557.49        1.27643600e+01        3.90237935e-08  20.0231  19.2574
0202-10-31_19:33:25.312000      1557.89        1.29654300e+01        3.98914935e-08  19.9971  19.2048
0202-10-31_19:33:25.715000      1558.29        1.33576500e+01        4.31763535e-08  19.9971  19.2048
0202-10-31_19:33:26.110000      1558.69        1.35640500e+01        3.55530035e-08  19.9967  19.4103
0202-10-31_19:33:26.504000      1559.08        1.39505200e+01        2.69380135e-08  19.9967  19.4103
0202-10-31_19:33:26.902000      1559.48        1.41570100e+01        2.24135935e-08  19.9967  19.4103
0202-10-31_19:33:27.305000      1559.88        1.45464600e+01        2.55124735e-08  19.9989  19.1510
0202-10-31_19:33:27.707000      1560.28        1.47316600e+01        4.15646135e-08  19.9989  19.1510
0202-10-31_19:33:28.100000      1560.68        1.51408800e+01        4.49113735e-08  19.9728  19.3814
0202-10-31_19:33:28.492000      1561.07        1.55306300e+01        5.04894235e-08  19.9728  19.3814
0202-10-31_19:33:28.895000      1561.47        1.57363400e+01        6.69756735e-08  19.9728  19.3814
0202-10-31_19:33:29.300000      1561.88        1.61212000e+01        5.88565035e-08  19.9947  19.2627
0202-10-31_19:33:29.703000      1562.28        1.63285800e+01        5.61914335e-08  19.9947  19.2627
0202-10-31_19:33:30.105000      1562.68        1.67215900e+01        4.94357935e-08  20.0263  19.2080
0202-10-31_19:33:30.510000      1563.09        1.69062300e+01        5.86085935e-08  20.0263  19.2080
0202-10-31_19:33:30.920000      1563.50        1.73178500e+01        6.54881935e-08  20.0025  19.4059
0202-10-31_19:33:31.330000      1563.90        1.75004200e+01        5.93523335e-08  20.0025  19.4059
0202-10-31_19:33:31.730000      1564.31        1.79101300e+01        6.74095235e-08  20.0025  19.4059
0202-10-31_19:33:32.133000      1564.71        1.80949500e+01        6.83392035e-08  19.9764  19.1408
0202-10-31_19:33:32.527000      1565.10        1.85035900e+01        6.33189535e-08  19.9764  19.1408
0202-10-31_19:33:32.926000      1565.50        1.86967200e+01        5.58815435e-08  19.9380  19.3756
0202-10-31_19:33:33.324000      1565.90        1.90845800e+01        7.57766835e-08  19.9380  19.3756
0202-10-31_19:33:33.715000      1566.29        1.92870400e+01        8.25944235e-08  19.9380  19.3756
0202-10-31_19:33:34.110000      1566.69        1.96741000e+01        9.05276535e-08  19.9675  19.2535
0202-10-31_19:33:34.500000      1567.08        1.98800200e+01        9.86468235e-08  19.9675  19.2535
0202-10-31_19:33:34.900000      1567.48        2.02704300e+01        1.25917303e-07  19.9675  19.2535
0202-10-31_19:33:35.300000      1567.88        2.04722700e+01        1.76491653e-07  20.0268  19.2034
0202-10-31_19:33:35.700000      1568.28        2.08641600e+01        2.61464013e-07  20.0268  19.2034
0202-10-31_19:33:36.105000      1568.68        2.10717700e+01        3.57344553e-07  20.0576  19.4075
0202-10-31_19:33:36.504000      1569.08        2.14575500e+01        5.63546603e-07  20.0576  19.4075
0202-10-31_19:33:36.906000      1569.48        2.16636800e+01        8.35135843e-07  20.0428  19.1459
0202-10-31_19:33:37.310000      1569.89        2.20553500e+01        1.25857209e-06  20.0428  19.1459
0202-10-31_19:33:37.710000      1570.29        2.22602800e+01        1.83137622e-06  20.0428  19.1459
0202-10-31_19:33:38.105000      1570.68        2.26512700e+01        3.46103557e-06  20.0402  19.3864
0202-10-31_19:33:38.500000      1571.08        2.28551100e+01        4.77770412e-06  20.0402  19.3864
0202-10-31_19:33:38.900000      1571.48        2.32472000e+01        8.23151090e-06  20.0402  19.3864
0202-10-31_19:33:39.305000      1571.88        2.34316200e+01        1.08466294e-05  20.0487  19.2639
0202-10-31_19:33:39.700000      1572.28        2.38405500e+01        1.99875729e-05  20.0487  19.2639
0202-10-31_19:33:40.094000      1572.67        2.42297300e+01        4.23921985e-05  20.0706  19.2105

File: chapter 5/cold_vs_warm/20K/ffj23/Ic/0_degradation/step06/Ic_2023-10-31_19-34-21896439_ffj23-step06-20k.txt
# Ic = 20.87 A, n = 34.39 , Tavg = 20.05 K, f23-step6
#datetime                        t_s     iHTS_A                vHTS_V                tHTS_K  tTAR_K
0202-10-31_19:33:46.395000      1578.97       -4.41334800e-01        8.52106245e-08  20.0269  19.3958
0202-10-31_19:33:46.820000      1579.40       -4.41958100e-01        9.55610145e-08  20.0269  19.3958
0202-10-31_19:33:47.230000      1579.81       -4.42573800e-01        9.05407645e-08  19.9855  19.1310
0202-10-31_19:33:47.620000      1580.20       -4.42652500e-01        8.28554445e-08  19.9855  19.1310
0202-10-31_19:33:48.035000      1580.61       -4.42940400e-01        8.65121745e-08  19.9511  19.3624
0202-10-31_19:33:48.434000      1581.01       -4.45963100e-01        8.86814145e-08  19.9511  19.3624
0202-10-31_19:33:48.850000      1581.43       -4.11884700e-01        9.18423145e-08  19.9511  19.3624
0202-10-31_19:33:49.250000      1581.83       -4.78685000e-02        1.04423914e-07  19.9614  19.2336
0202-10-31_19:33:49.650000      1582.23        1.34970800e-01        9.57469445e-08  19.9614  19.2336
0202-10-31_19:33:50.047000      1582.62        5.44592600e-01        8.82475645e-08  20.0002  19.1845
0202-10-31_19:33:50.450000      1583.03        7.29411700e-01        7.82070745e-08  20.0002  19.1845
0202-10-31_19:33:50.880000      1583.46        1.13730800e+00        9.60569945e-08  20.0002  19.1845
0202-10-31_19:33:51.290000      1583.87        1.32369700e+00        9.19666445e-08  20.0408  19.3833
0202-10-31_19:33:51.690000      1584.27        1.73240600e+00        9.69249145e-08  20.0408  19.3833
0202-10-31_19:33:52.090000      1584.67        1.91854000e+00        9.15947745e-08  20.0340  19.1279
0202-10-31_19:33:52.504000      1585.08        2.30705400e+00        9.39499545e-08  20.0340  19.1279
0202-10-31_19:33:52.906000      1585.48        2.51122700e+00        9.61191945e-08  20.0055  19.3678
0202-10-31_19:33:53.305000      1585.88        2.90033700e+00        1.01015485e-07  20.0055  19.3678
0202-10-31_19:33:53.707000      1586.29        3.10920000e+00        8.99833345e-08  20.0055  19.3678
0202-10-31_19:33:54.105000      1586.68        3.49693100e+00        7.93230545e-08  20.0022  19.2393
0202-10-31_19:33:54.510000      1587.09        3.70088200e+00        6.87867345e-08  20.0022  19.2393
0202-10-31_19:33:54.920000      1587.50        4.09117300e+00        8.71323345e-08  20.0136  19.1967
0202-10-31_19:33:55.324000      1587.90        4.29651000e+00        8.80000245e-08  20.0136  19.1967
0202-10-31_19:33:55.715000      1588.29        4.68643200e+00        7.64720545e-08  20.0136  19.1967
0202-10-31_19:33:56.105000      1588.68        4.89106400e+00        8.65125445e-08  19.9909  19.3963
0202-10-31_19:33:56.500000      1589.08        5.27964000e+00        7.65340345e-08  19.9909  19.3963
0202-10-31_19:33:56.906000      1589.49        5.48280700e+00        7.07068945e-08  19.9739  19.1359
0202-10-31_19:33:57.312000      1589.89        5.87375400e+00        7.57886145e-08  19.9739  19.1359
0202-10-31_19:33:57.715000      1590.29        6.05983500e+00        7.77719245e-08  19.9739  19.1359
0202-10-31_19:33:58.125000      1590.70        6.47002700e+00        8.68207645e-08  19.9608  19.3687
0202-10-31_19:33:58.527000      1591.11        6.65380500e+00        8.31640445e-08  19.9608  19.3687
0202-10-31_19:33:58.920000      1591.50        7.06295800e+00        7.36193745e-08  19.9865  19.2422
0202-10-31_19:33:59.324000      1591.90        7.45401400e+00        8.55811945e-08  19.9865  19.2422
0202-10-31_19:33:59.727000      1592.30        7.66412300e+00        6.59340645e-08  19.9865  19.2422
0202-10-31_19:34:00.120000      1592.70        8.04957200e+00        6.90329745e-08  19.9985  19.1975
0202-10-31_19:34:00.516000      1593.09        8.23588300e+00        7.25037645e-08  19.9985  19.1975
0202-10-31_19:34:00.914000      1593.49        8.64556400e+00        6.57481245e-08  19.9765  19.3938
0202-10-31_19:34:01.310000      1593.89        8.83227000e+00        4.71546245e-08  19.9765  19.3938
0202-10-31_19:34:01.700000      1594.28        9.24247000e+00        5.22988245e-08  19.9765  19.3938
0202-10-31_19:34:02.094000      1594.67        9.42384200e+00        5.08733245e-08  19.9730  19.1307
0202-10-31_19:34:02.504000      1595.08        9.83254100e+00        4.80843545e-08  19.9730  19.1307
0202-10-31_19:34:02.906000      1595.48        1.00168900e+01        4.34981545e-08  19.9098  19.3702
0202-10-31_19:34:03.310000      1595.89        1.04066400e+01        3.25899945e-08  19.9098  19.3702
0202-10-31_19:34:03.715000      1596.29        1.06106500e+01        3.40154945e-08  19.9098  19.3702
0202-10-31_19:34:04.125000      1596.70        1.09998200e+01        5.80011145e-08  19.9360  19.2415
0202-10-31_19:34:04.527000      1597.10        1.12023800e+01        4.54814945e-08  19.9360  19.2415
0202-10-31_19:34:04.934000      1597.51        1.15922200e+01        5.43443945e-08  19.9815  19.1959
0202-10-31_19:34:05.336000      1597.91        1.17971900e+01        4.79606245e-08  19.9815  19.1959
0202-10-31_19:34:05.740000      1598.32        1.21861100e+01        4.34362045e-08  19.9815  19.1959
0202-10-31_19:34:06.156000      1598.73        1.23936400e+01        4.58533645e-08  20.0358  19.3991
0202-10-31_19:34:06.560000      1599.14        1.27821700e+01        3.69284745e-08  20.0358  19.3991
0202-10-31_19:34:06.965000      1599.54        1.29851300e+01        5.01918445e-08  20.0162  19.1415
0202-10-31_19:34:07.367000      1599.94        1.33777500e+01        5.78151845e-08  20.0162  19.1415
0202-10-31_19:34:07.760000      1600.34        1.35886200e+01        3.73003445e-08  20.0162  19.1415
0202-10-31_19:34:08.170000      1600.75        1.39736400e+01        4.00893745e-08  19.9873  19.3783
0202-10-31_19:34:08.570000      1601.15        1.41781500e+01        3.88495745e-08  19.9873  19.3783
0202-10-31_19:34:08.965000      1601.54        1.45710700e+01        4.11425345e-08  20.0276  19.2549
0202-10-31_19:34:09.367000      1601.94        1.47519400e+01        5.31663345e-08  20.0276  19.2549
0202-10-31_19:34:09.810000      1602.39        1.51646900e+01        7.78956945e-08  20.0276  19.2549
0202-10-31_19:34:10.227000      1602.80        1.55513500e+01        4.56669545e-08  20.0021  19.2124
0202-10-31_19:34:10.617000      1603.19        1.57541500e+01        5.99839545e-08  20.0021  19.2124
0202-10-31_19:34:11.016000      1603.59        1.61462100e+01        6.77932245e-08  19.9762  19.4073
0202-10-31_19:34:11.410000      1603.99        1.63518300e+01        4.92616945e-08  19.9762  19.4073
0202-10-31_19:34:11.810000      1604.38        1.67421600e+01        5.60793145e-08  19.9762  19.4073
0202-10-31_19:34:12.223000      1604.80        1.69249300e+01        4.37456245e-08  20.0136  19.1468
0202-10-31_19:34:12.620000      1605.20        1.73360700e+01        5.80006445e-08  20.0136  19.1468
0202-10-31_19:34:13.027000      1605.60        1.75202600e+01        6.00459345e-08  20.0037  19.3866
0202-10-31_19:34:13.430000      1606.01        1.79315900e+01        6.26490245e-08  20.0037  19.3866
0202-10-31_19:34:13.844000      1606.42        1.81121200e+01        7.82675645e-08  20.0216  19.2485
0202-10-31_19:34:14.240000      1606.81        1.85251300e+01        8.21722045e-08  20.0216  19.2485
0202-10-31_19:34:14.633000      1607.21        1.87086800e+01        6.20292845e-08  20.0216  19.2485
0202-10-31_19:34:15.040000      1607.62        1.90971600e+01        6.77932745e-08  20.0054  19.2036
0202-10-31_19:34:15.450000      1608.03        1.93040400e+01        8.25441245e-08  20.0054  19.2036
0202-10-31_19:34:15.848000      1608.43        1.96978700e+01        1.08513055e-07  20.0054  19.2036
0202-10-31_19:34:16.254000      1608.83        1.98977700e+01        1.12727575e-07  19.9803  19.3994
0202-10-31_19:34:16.656000      1609.23        2.02866700e+01        1.52641635e-07  19.9803  19.3994
0202-10-31_19:34:17.055000      1609.63        2.04927100e+01        1.77742864e-07  19.9509  19.1412
0202-10-31_19:34:17.460000      1610.04        2.08855500e+01        2.54224144e-07  19.9509  19.1412
0202-10-31_19:34:17.880000      1610.45        2.10890800e+01        3.79730295e-07  19.9669  19.3771
0202-10-31_19:34:18.273000      1610.85        2.14785000e+01        5.61202894e-07  19.9669  19.3771
0202-10-31_19:34:18.684000      1611.26        2.16840900e+01        8.11285515e-07  19.9669  19.3771
0202-10-31_19:34:19.086000      1611.66        2.20749300e+01        1.29130780e-06  20.0620  19.2450
0202-10-31_19:34:19.480000      1612.06        2.22785300e+01        1.89826174e-06  20.0620  19.2450
0202-10-31_19:34:19.887000      1612.46        2.26654500e+01        3.42286705e-06  20.0620  19.2450
0202-10-31_19:34:20.280000      1612.86        2.28727000e+01        4.88245647e-06  20.0615  19.2060
0202-10-31_19:34:20.684000      1613.26        2.32631600e+01        8.50595688e-06  20.0615  19.2060
0202-10-31_19:34:21.080000      1613.66        2.34475600e+01        1.07748598e-05  20.0479  19.4062
0202-10-31_19:34:21.477000      1614.05        2.38554400e+01        2.04398229e-05  20.0479  19.4062

File: chapter 5/cold_vs_warm/20K/ffj23/Ic/0_degradation/step07/Ic_2023-10-31_19-48-49904654_ffj23-step07-20k.txt
# Ic = 16.91 A, n = 33.35 , Tavg = 20.13 K, f23-step7
#datetime                        t_s     iHTS_A                vHTS_V                tHTS_K  tTAR_K
0202-10-31_19:48:20.227000      2452.80       -4.30886200e-01        1.31700992e-07  20.0128  19.2500
0202-10-31_19:48:20.620000      2453.20       -4.30861000e-01        1.29779662e-07  20.0128  19.2500
0202-10-31_19:48:21.035000      2453.61       -4.30915300e-01        1.25379192e-07  20.0241  19.4522
0202-10-31_19:48:21.450000      2454.03       -4.31083000e-01        1.09946572e-07  20.0241  19.4522
0202-10-31_19:48:21.863000      2454.44       -4.31505600e-01        1.24635452e-07  20.0674  19.2254
0202-10-31_19:48:22.254000      2454.83       -4.32963000e-01        1.28726022e-07  20.0674  19.2254
0202-10-31_19:48:22.660000      2455.24       -4.36775700e-01        1.30709332e-07  20.0674  19.2254
0202-10-31_19:48:23.062000      2455.64       -1.75648200e-01        1.34923862e-07  20.0466  19.3978
0202-10-31_19:48:23.465000      2456.04        9.45582300e-03        1.29593722e-07  20.0466  19.3978
0202-10-31_19:48:23.880000      2456.45        4.19200700e-01        1.32134662e-07  20.0466  19.3978
0202-10-31_19:48:24.285000      2456.86        6.04509800e-01        1.22217393e-07  19.9822  19.3600
0202-10-31_19:48:24.676000      2457.26        1.00894900e+00        1.21287722e-07  19.9822  19.3600
0202-10-31_19:48:25.070000      2457.65        1.19710000e+00        1.16949232e-07  19.9799  19.2245
0202-10-31_19:48:25.470000      2458.05        1.60687400e+00        1.30832392e-07  19.9799  19.2245
0202-10-31_19:48:25.875000      2458.45        1.79412100e+00        1.19180452e-07  19.9799  19.2245
0202-10-31_19:48:26.270000      2458.85        2.18295700e+00        1.30088652e-07  19.9975  19.4889
0202-10-31_19:48:26.664000      2459.24        2.38779800e+00        1.16143512e-07  19.9975  19.4889
0202-10-31_19:48:27.074000      2459.65        2.77531400e+00        1.09139962e-07  20.0189  19.2021
0202-10-31_19:48:27.484000      2460.06        2.98120200e+00        1.16329452e-07  20.0189  19.2021
0202-10-31_19:48:27.890000      2460.47        3.37196500e+00        1.11805032e-07  19.9960  19.4400
0202-10-31_19:48:28.300000      2460.88        3.57732700e+00        1.17259122e-07  19.9960  19.4400
0202-10-31_19:48:28.700000      2461.28        3.96620400e+00        1.13540422e-07  19.9960  19.4400
0202-10-31_19:48:29.105000      2461.68        4.17027900e+00        1.14346142e-07  20.0171  19.3438
0202-10-31_19:48:29.508000      2462.09        4.56156500e+00        1.08582152e-07  20.0171  19.3438
0202-10-31_19:48:29.906000      2462.48        4.76653900e+00        1.10626862e-07  20.0562  19.2641
0202-10-31_19:48:30.297000      2462.87        5.15611300e+00        1.25005272e-07  20.0562  19.2641
0202-10-31_19:48:30.695000      2463.27        5.35816800e+00        1.22216242e-07  20.0562  19.2641
0202-10-31_19:48:31.098000      2463.68        5.74595200e+00        1.22216242e-07  20.0086  19.4678
0202-10-31_19:48:31.500000      2464.08        5.93565100e+00        1.25315162e-07  20.0086  19.4678
0202-10-31_19:48:31.906000      2464.48        6.34505500e+00        1.43412852e-07  20.0093  19.2342
0202-10-31_19:48:32.297000      2464.88        6.52968000e+00        1.33000482e-07  20.0093  19.2342
0202-10-31_19:48:32.690000      2465.27        6.93772900e+00        1.26678692e-07  20.0093  19.2342
0202-10-31_19:48:33.090000      2465.67        7.32672200e+00        1.38392602e-07  20.0053  19.4091
0202-10-31_19:48:33.492000      2466.07        7.53192900e+00        1.21782392e-07  20.0053  19.4091
0202-10-31_19:48:33.895000      2466.47        7.92001600e+00        1.21410522e-07  20.0534  19.3716
0202-10-31_19:48:34.290000      2466.87        8.10755100e+00        1.34425982e-07  20.0534  19.3716
0202-10-31_19:48:34.703000      2467.28        8.51944100e+00        1.47255502e-07  20.0534  19.3716
0202-10-31_19:48:35.105000      2467.68        8.70377500e+00        1.38330622e-07  20.0779  19.2297
0202-10-31_19:48:35.510000      2468.09        9.11234600e+00        1.21968332e-07  20.0779  19.2297
0202-10-31_19:48:35.914000      2468.49        9.29936800e+00        1.47132332e-07  20.0690  19.4981
0202-10-31_19:48:36.316000      2468.89        9.71110000e+00        1.53578422e-07  20.0690  19.4981
0202-10-31_19:48:36.710000      2469.29        9.89501500e+00        1.41926482e-07  20.0690  19.4981
0202-10-31_19:48:37.110000      2469.69        1.02831500e+01        1.28973002e-07  20.0226  19.2047
0202-10-31_19:48:37.504000      2470.08        1.04885300e+01        1.19180412e-07  20.0226  19.2047
0202-10-31_19:48:37.910000      2470.49        1.08728100e+01        1.25316272e-07  20.0226  19.2047
0202-10-31_19:48:38.310000      2470.89        1.10772600e+01        1.16639302e-07  19.9869  19.4356
0202-10-31_19:48:38.710000      2471.29        1.14660100e+01        1.36658322e-07  19.9869  19.4356
0202-10-31_19:48:39.113000      2471.69        1.16734400e+01        1.32257852e-07  20.0042  19.3407
0202-10-31_19:48:39.516000      2472.09        1.20634300e+01        1.37340083e-07  20.0042  19.3407
0202-10-31_19:48:39.910000      2472.49        1.22698300e+01        1.21101742e-07  20.0162  19.2675
0202-10-31_19:48:40.305000      2472.88        1.26589000e+01        1.24758472e-07  20.0162  19.2675
0202-10-31_19:48:40.703000      2473.28        1.28651300e+01        1.32009942e-07  20.0162  19.2675
0202-10-31_19:48:41.110000      2473.69        1.32525400e+01        1.39447342e-07  20.0233  19.4756
0202-10-31_19:48:41.510000      2474.09        1.34563400e+01        1.32009322e-07  20.0233  19.4756
0202-10-31_19:48:41.914000      2474.49        1.38491900e+01        1.36221662e-07  20.0331  19.2482
0202-10-31_19:48:42.310000      2474.89        1.40549100e+01        1.52025832e-07  20.0331  19.2482
0202-10-31_19:48:42.703000      2475.28        1.44427600e+01        1.28164172e-07  20.0331  19.2482
0202-10-31_19:48:43.094000      2475.67        1.46281700e+01        1.26986582e-07  20.0469  19.4218
0202-10-31_19:48:43.500000      2476.08        1.50377300e+01        1.33742222e-07  20.0469  19.4218
0202-10-31_19:48:43.918000      2476.50        1.54269700e+01        1.31696932e-07  20.0718  19.3879
0202-10-31_19:48:44.312000      2476.89        1.56319100e+01        1.28474063e-07  20.0718  19.3879
0202-10-31_19:48:44.715000      2477.29        1.60218000e+01        1.69317792e-07  20.0718  19.3879
0202-10-31_19:48:45.120000      2477.70        1.62276500e+01        1.77189042e-07  20.0587  19.2469
0202-10-31_19:48:45.516000      2478.09        1.66181000e+01        2.34828902e-07  20.0587  19.2469
0202-10-31_19:48:45.910000      2478.49        1.68025400e+01        3.23333982e-07  20.0368  19.5066
0202-10-31_19:48:46.305000      2478.88        1.72093100e+01        5.01211832e-07  20.0368  19.5066
0202-10-31_19:48:46.707000      2479.29        1.74016200e+01        6.87828632e-07  20.0368  19.5066
0202-10-31_19:48:47.113000      2479.69        1.78098300e+01        1.16797487e-06  20.0560  19.2179
0202-10-31_19:48:47.516000      2480.09        1.79921500e+01        1.75410441e-06  20.0560  19.2179
0202-10-31_19:48:47.910000      2480.49        1.84022800e+01        3.75172916e-06  20.1018  19.4511
0202-10-31_19:48:48.300000      2480.88        1.85877900e+01        5.07075244e-06  20.1018  19.4511
0202-10-31_19:48:48.695000      2481.27        1.89822800e+01        9.45423330e-06  20.1018  19.4511
0202-10-31_19:48:49.100000      2481.68        1.91814600e+01        1.30078240e-05  20.1281  19.3523
0202-10-31_19:48:49.496000      2482.07        1.95724700e+01        2.63336645e-05  20.1281  19.3523

File: chapter 5/cold_vs_warm/20K/ffj23/Ic/0_degradation/step07/Ic_2023-10-31_19-49-37461297_ffj23-step07-20k.txt
# Ic = 16.90 A, n = 33.34 , Tavg = 20.15 K, f23-step7
#datetime                        t_s     iHTS_A                vHTS_V                tHTS_K  tTAR_K
0202-10-31_19:49:07.617000      2500.20       -4.33754200e-01        4.49342820e-08  20.0370  19.2333
0202-10-31_19:49:08.030000      2500.61       -4.34281100e-01        4.95206720e-08  20.0617  19.4615
0202-10-31_19:49:08.434000      2501.01       -4.34180100e-01        4.33848220e-08  20.0617  19.4615
0202-10-31_19:49:08.855000      2501.43       -4.34558300e-01        3.97900820e-08  20.0617  19.4615
0202-10-31_19:49:09.254000      2501.83       -4.34764600e-01        5.35492620e-08  20.0899  19.3642
0202-10-31_19:49:09.652000      2502.23       -4.36568200e-01        6.08007320e-08  20.0899  19.3642
0202-10-31_19:49:10.066000      2502.64       -4.39615000e-01        6.79902120e-08  20.0611  19.2811
0202-10-31_19:49:10.470000      2503.04       -1.53640600e-01        6.76803220e-08  20.0611  19.2811
0202-10-31_19:49:10.883000      2503.46        3.06625800e-02        5.81976320e-08  20.0611  19.2811
0202-10-31_19:49:11.290000      2503.87        4.39732700e-01        5.99950020e-08  20.0498  19.4807
0202-10-31_19:49:11.690000      2504.27        6.26149700e-01        4.69175820e-08  20.0498  19.4807
0202-10-31_19:49:12.094000      2504.67        1.03388300e+00        5.56565220e-08  20.0420  19.2543
0202-10-31_19:49:12.496000      2505.07        1.21883100e+00        5.58424520e-08  20.0420  19.2543
0202-10-31_19:49:12.887000      2505.47        1.63134500e+00        6.29079820e-08  20.0942  19.4198
0202-10-31_19:49:13.280000      2505.86        1.81690400e+00        5.40450820e-08  20.0942  19.4198
0202-10-31_19:49:13.670000      2506.25        2.20522700e+00        5.15039720e-08  20.0942  19.4198
0202-10-31_19:49:14.074000      2506.65        2.41068900e+00        4.90248420e-08  20.1038  19.3835
0202-10-31_19:49:14.477000      2507.06        2.79659400e+00        5.23096920e-08  20.1038  19.3835
0202-10-31_19:49:14.890000      2507.47        3.00500500e+00        5.06362820e-08  20.1038  19.3835
0202-10-31_19:49:15.280000      2507.86        3.39372400e+00        5.80117020e-08  20.0858  19.2443
0202-10-31_19:49:15.670000      2508.25        3.59620900e+00        6.56970120e-08  20.0858  19.2443
0202-10-31_19:49:16.066000      2508.64        3.98647400e+00        6.25361120e-08  20.0147  19.5047
0202-10-31_19:49:16.473000      2509.05        4.19031000e+00        6.40236820e-08  20.0147  19.5047
0202-10-31_19:49:16.880000      2509.45        4.58785200e+00        7.59241420e-08  20.0147  19.5047
0202-10-31_19:49:17.273000      2509.85        4.79006600e+00        5.73308220e-08  20.0091  19.2147
0202-10-31_19:49:17.676000      2510.25        5.17497500e+00        6.35906320e-08  20.0091  19.2147
0202-10-31_19:49:18.082000      2510.66        5.38185700e+00        5.65870820e-08  20.0171  19.4489
0202-10-31_19:49:18.473000      2511.05        5.76998000e+00        6.56978920e-08  20.0171  19.4489
0202-10-31_19:49:18.880000      2511.46        5.95495300e+00        7.69779520e-08  20.0171  19.4489
0202-10-31_19:49:19.273000      2511.85        6.36649800e+00        8.60887620e-08  20.0566  19.3651
0202-10-31_19:49:19.668000      2512.25        6.55216500e+00        6.20411720e-08  20.0566  19.3651
0202-10-31_19:49:20.074000      2512.65        6.96014500e+00        7.35071620e-08  20.0411  19.2794
0202-10-31_19:49:20.477000      2513.05        7.35068500e+00        7.69159720e-08  20.0411  19.2794
0202-10-31_19:49:20.870000      2513.45        7.55768300e+00        6.00578620e-08  20.0411  19.2794
0202-10-31_19:49:21.270000      2513.85        7.94510100e+00        6.52640420e-08  20.0688  19.4845
0202-10-31_19:49:21.660000      2514.24        8.13087500e+00        6.35906320e-08  20.0688  19.4845
0202-10-31_19:49:22.066000      2514.64        8.53801500e+00        5.28683820e-08  20.0964  19.2581
0202-10-31_19:49:22.470000      2515.05        8.72282200e+00        3.18586620e-08  20.0964  19.2581
0202-10-31_19:49:22.875000      2515.45        9.13388200e+00        5.28106120e-08  20.0964  19.2581
0202-10-31_19:49:23.270000      2515.85        9.31697200e+00        6.13641020e-08  20.0651  19.4226
0202-10-31_19:49:23.664000      2516.24        9.73091200e+00        5.78933120e-08  20.0651  19.4226
0202-10-31_19:49:24.066000      2516.64        9.91440100e+00        5.18194320e-08  20.0443  19.3868
0202-10-31_19:49:24.470000      2517.05        1.03033400e+01        5.18814120e-08  20.0443  19.3868
0202-10-31_19:49:24.870000      2517.45        1.05073200e+01        5.73974820e-08  20.0443  19.3868
0202-10-31_19:49:25.273000      2517.85        1.08962800e+01        4.69851120e-08  20.0511  19.2412
0202-10-31_19:49:25.676000      2518.25        1.11027500e+01        5.47943920e-08  20.0511  19.2412
0202-10-31_19:49:26.082000      2518.66        1.14899900e+01        6.23557520e-08  20.1081  19.5108
0202-10-31_19:49:26.473000      2519.05        1.16951300e+01        5.70875920e-08  20.1081  19.5108
0202-10-31_19:49:26.870000      2519.45        1.20905100e+01        6.84296320e-08  20.1081  19.5108
0202-10-31_19:49:27.266000      2519.84        1.22914600e+01        6.71280920e-08  20.1062  19.2210
0202-10-31_19:49:27.668000      2520.25        1.26820900e+01        7.19004220e-08  20.1062  19.2210
0202-10-31_19:49:28.082000      2520.66        1.28857600e+01        7.73545220e-08  20.0103  19.4479
0202-10-31_19:49:28.484000      2521.06        1.32742100e+01        7.68607520e-08  20.0103  19.4479
0202-10-31_19:49:28.902000      2521.48        1.34783400e+01        6.95493420e-08  20.0370  19.3600
0202-10-31_19:49:29.310000      2521.89        1.38718700e+01        8.38043820e-08  20.0370  19.3600
0202-10-31_19:49:29.710000      2522.29        1.40732000e+01        6.46530520e-08  20.0370  19.3600
0202-10-31_19:49:30.120000      2522.70        1.44648400e+01        7.25862920e-08  20.0700  19.2826
0202-10-31_19:49:30.527000      2523.11        1.46479700e+01        6.83097820e-08  20.0700  19.2826
0202-10-31_19:49:30.934000      2523.51        1.50588000e+01        6.37233720e-08  20.0585  19.4902
0202-10-31_19:49:31.332000      2523.91        1.54524300e+01        9.13037720e-08  20.0585  19.4902
0202-10-31_19:49:31.730000      2524.31        1.56543900e+01        1.01158352e-07  20.0585  19.4902
0202-10-31_19:49:32.137000      2524.71        1.60432000e+01        1.12500402e-07  20.0592  19.2610
0202-10-31_19:49:32.540000      2525.12        1.62469000e+01        1.47580192e-07  20.0592  19.2610
0202-10-31_19:49:32.953000      2525.53        1.66382600e+01        2.12595572e-07  20.0840  19.4284
0202-10-31_19:49:33.355000      2525.93        1.68220400e+01        2.59079402e-07  20.0840  19.4284
0202-10-31_19:49:33.824000      2526.40        1.72331200e+01        4.44332942e-07  20.0840  19.4284
0202-10-31_19:49:34.240000      2526.82        1.74175500e+01        6.69190882e-07  20.0898  19.3988
0202-10-31_19:49:34.652000      2527.23        1.78287900e+01        1.19823959e-06  20.0898  19.3988
0202-10-31_19:49:35.060000      2527.64        1.80153300e+01        1.73708018e-06  20.0542  19.2482
0202-10-31_19:49:35.460000      2528.04        1.84224300e+01        3.73414958e-06  20.0542  19.2482
0202-10-31_19:49:35.883000      2528.46        1.86074200e+01        5.16597560e-06  20.0542  19.2482
0202-10-31_19:49:36.280000      2528.86        1.89975000e+01        9.92672560e-06  20.0866  19.5166
0202-10-31_19:49:36.676000      2529.25        1.92020700e+01        1.39142325e-05  20.0866  19.5166
0202-10-31_19:49:37.086000      2529.66        1.95913800e+01        2.71128508e-05  20.1495  19.2254
