Repository: shortlab/2025-devitre-PhD

# 2025-devitre-PhD
Data repository for Alexis Devitre's PhD thesis

File: chapter 5/cold_vs_warm/20K/ffj23/Ic/0_degradation/step07/Ic_2023-10-31_19-50-28464477_ffj23-step07-20k.txt
# Ic = 16.81 A, n = 31.81 , Tavg = 20.07 K, f23-step7
#datetime                        t_s     iHTS_A                vHTS_V                tHTS_K  tTAR_K
0202-10-31_19:49:58.543000      2551.12       -4.34154900e-01        7.44145490e-08  20.0448  19.4420
0202-10-31_19:49:58.945000      2551.52       -4.33802300e-01        7.29270690e-08  20.0159  19.3734
0202-10-31_19:49:59.350000      2551.93       -4.34191200e-01        8.37112990e-08  20.0159  19.3734
0202-10-31_19:49:59.805000      2552.38       -4.34570400e-01        7.72655590e-08  20.0159  19.3734
0202-10-31_19:50:00.240000      2552.82       -4.34867200e-01        7.31130090e-08  20.0547  19.2703
0202-10-31_19:50:00.645000      2553.22       -4.36110900e-01        8.16660190e-08  20.0547  19.2703
0202-10-31_19:50:01.050000      2553.63       -4.39563400e-01        7.82572090e-08  20.0351  19.4905
0202-10-31_19:50:01.453000      2554.03       -1.46516300e-01        8.75539590e-08  20.0351  19.4905
0202-10-31_19:50:01.860000      2554.44        3.45425100e-02        8.27816290e-08  20.0351  19.4905
0202-10-31_19:50:02.250000      2554.83        4.49487900e-01        9.13966190e-08  20.0621  19.2611
0202-10-31_19:50:02.645000      2555.22        6.37297400e-01        8.29055790e-08  20.0621  19.2611
0202-10-31_19:50:03.055000      2555.63        1.04143200e+00        8.92893490e-08  20.0739  19.4118
0202-10-31_19:50:03.457000      2556.03        1.22438600e+00        8.03042690e-08  20.0739  19.4118
0202-10-31_19:50:03.875000      2556.45        1.63454500e+00        8.50173090e-08  20.0739  19.4118
0202-10-31_19:50:04.273000      2556.85        1.82084400e+00        8.33438890e-08  20.0524  19.4058
0202-10-31_19:50:04.670000      2557.25        2.20834800e+00        8.20423490e-08  20.0524  19.4058
0202-10-31_19:50:05.080000      2557.66        2.41464900e+00        7.96871690e-08  20.0728  19.2314
0202-10-31_19:50:05.484000      2558.06        2.80703200e+00        7.97491490e-08  20.0728  19.2314
0202-10-31_19:50:05.883000      2558.46        3.01100300e+00        7.05143690e-08  20.0728  19.2314
0202-10-31_19:50:06.300000      2558.88        3.40006300e+00        7.57205490e-08  20.1014  19.5076
0202-10-31_19:50:06.703000      2559.28        3.60259300e+00        6.62378590e-08  20.1014  19.5076
0202-10-31_19:50:07.098000      2559.68        3.99359600e+00        9.05333890e-08  20.0325  19.2233
0202-10-31_19:50:07.492000      2560.07        4.19893800e+00        7.18778890e-08  20.0325  19.2233
0202-10-31_19:50:07.887000      2560.47        4.58794600e+00        7.27455890e-08  20.0245  19.4277
0202-10-31_19:50:08.297000      2560.88        4.79044800e+00        6.80972090e-08  20.0245  19.4277
0202-10-31_19:50:08.703000      2561.28        5.18330900e+00        8.07407990e-08  20.0245  19.4277
0202-10-31_19:50:09.105000      2561.68        5.38762300e+00        6.27050890e-08  20.0157  19.3804
0202-10-31_19:50:09.500000      2562.08        5.78049100e+00        7.47908290e-08  20.0157  19.3804
0202-10-31_19:50:09.902000      2562.48        5.96614000e+00        6.84070190e-08  20.0157  19.3804
0202-10-31_19:50:10.297000      2562.87        6.37328500e+00        6.36346890e-08  20.0461  19.2649
0202-10-31_19:50:10.700000      2563.28        6.55625600e+00        5.17968090e-08  20.0461  19.2649
0202-10-31_19:50:11.105000      2563.68        6.97448300e+00        5.11770290e-08  20.0843  19.4836
0202-10-31_19:50:11.496000      2564.08        7.36074500e+00        4.84499790e-08  20.0843  19.4836
0202-10-31_19:50:11.890000      2564.47        7.56255700e+00        6.14654390e-08  20.0843  19.4836
0202-10-31_19:50:12.293000      2564.87        7.95326600e+00        6.28289690e-08  20.0626  19.2562
0202-10-31_19:50:12.690000      2565.27        8.14046700e+00        4.29958790e-08  20.0626  19.2562
0202-10-31_19:50:13.105000      2565.68        8.54676800e+00        5.63832090e-08  20.0196  19.3917
0202-10-31_19:50:13.508000      2566.08        8.72981800e+00        5.99159790e-08  20.0196  19.3917
0202-10-31_19:50:13.914000      2566.49        9.14178200e+00        5.52056290e-08  20.0619  19.4069
0202-10-31_19:50:14.320000      2566.90        9.32576700e+00        6.46263390e-08  20.0619  19.4069
0202-10-31_19:50:14.723000      2567.30        9.74045800e+00        4.75822790e-08  20.0619  19.4069
0202-10-31_19:50:15.113000      2567.69        9.92044600e+00        4.71485690e-08  20.1009  19.2246
0202-10-31_19:50:15.508000      2568.09        1.03091600e+01        4.42365490e-08  20.1009  19.2246
0202-10-31_19:50:15.910000      2568.49        1.05140300e+01        4.23154890e-08  20.0503  19.5048
0202-10-31_19:50:16.320000      2568.90        1.09048200e+01        4.64680390e-08  20.0503  19.5048
0202-10-31_19:50:16.730000      2569.31        1.11098100e+01        4.91950890e-08  20.0503  19.5048
0202-10-31_19:50:17.156000      2569.73        1.14992500e+01        5.96074690e-08  19.9970  19.2235
0202-10-31_19:50:17.580000      2570.15        1.17102000e+01        6.68589390e-08  19.9970  19.2235
0202-10-31_19:50:17.996000      2570.57        1.20990800e+01        5.56408490e-08  20.0454  19.4278
0202-10-31_19:50:18.400000      2570.98        1.23055100e+01        5.02487290e-08  20.0454  19.4278
0202-10-31_19:50:18.832000      2571.41        1.26931700e+01        6.15907690e-08  20.0454  19.4278
0202-10-31_19:50:19.227000      2571.80        1.28977500e+01        8.13618890e-08  20.0386  19.3882
0202-10-31_19:50:19.620000      2572.20        1.32892200e+01        5.03107090e-08  20.0386  19.3882
0202-10-31_19:50:20.020000      2572.60        1.34947100e+01        4.05181190e-08  20.0434  19.2637
0202-10-31_19:50:20.420000      2573.00        1.38796100e+01        4.18816390e-08  20.0434  19.2637
0202-10-31_19:50:20.840000      2573.42        1.40865300e+01        6.20865990e-08  20.0434  19.2637
0202-10-31_19:50:21.250000      2573.83        1.44767300e+01        6.27679190e-08  20.0714  19.4837
0202-10-31_19:50:21.652000      2574.23        1.46615600e+01        6.01643690e-08  20.0714  19.4837
0202-10-31_19:50:22.055000      2574.63        1.50736000e+01        7.41714890e-08  20.0601  19.2618
0202-10-31_19:50:22.450000      2575.03        1.54672200e+01        6.93371690e-08  20.0601  19.2618
0202-10-31_19:50:22.850000      2575.43        1.56643100e+01        7.08246490e-08  20.0455  19.3970
0202-10-31_19:50:23.250000      2575.83        1.60552400e+01        1.04107049e-07  20.0455  19.3970
0202-10-31_19:50:23.650000      2576.23        1.62613400e+01        1.33794699e-07  20.0455  19.3970
0202-10-31_19:50:24.055000      2576.63        1.66517900e+01        2.00855329e-07  20.0844  19.4154
0202-10-31_19:50:24.457000      2577.03        1.68377000e+01        2.91405759e-07  20.0844  19.4154
0202-10-31_19:50:24.863000      2577.44        1.72450900e+01        4.69903539e-07  20.0844  19.4154
0202-10-31_19:50:25.273000      2577.85        1.74297700e+01        7.26184199e-07  20.1150  19.2310
0202-10-31_19:50:25.676000      2578.25        1.78454900e+01        1.22188740e-06  20.1150  19.2310
0202-10-31_19:50:26.086000      2578.66        1.80302400e+01        1.80206715e-06  20.0669  19.5143
0202-10-31_19:50:26.490000      2579.07        1.84368800e+01        3.89681292e-06  20.0669  19.5143
0202-10-31_19:50:26.883000      2579.46        1.86233700e+01        5.31115982e-06  20.0669  19.5143
0202-10-31_19:50:27.305000      2579.88        1.90134900e+01        9.80359582e-06  20.0523  19.2295
0202-10-31_19:50:27.700000      2580.28        1.92177400e+01        1.41764176e-05  20.0523  19.2295
0202-10-31_19:50:28.105000      2580.68        1.96035800e+01        2.79107612e-05  20.0725  19.4323

File: chapter 5/cold_vs_warm/20K/ffj23/Ic/0_degradation/step07/Ic_2023-10-31_19-51-03307724_ffj23-step07-20k.txt
# Ic = 16.85 A, n = 32.40 , Tavg = 20.17 K, f23-step7
#datetime                        t_s     iHTS_A                vHTS_V                tHTS_K  tTAR_K
0202-10-31_19:50:33.652000      2586.23       -4.33811400e-01        7.61930825e-08  20.0752  19.4030
0202-10-31_19:50:34.070000      2586.65       -4.33999900e-01        8.09034325e-08  20.1104  19.4303
0202-10-31_19:50:34.480000      2587.06       -4.34553400e-01        8.04076125e-08  20.1104  19.4303
0202-10-31_19:50:34.887000      2587.46       -4.35104900e-01        8.98283225e-08  20.1104  19.4303
0202-10-31_19:50:35.297000      2587.88       -4.35329000e-01        8.23289325e-08  20.1466  19.2349
0202-10-31_19:50:35.703000      2588.28       -4.37080300e-01        9.14397625e-08  20.1466  19.2349
0202-10-31_19:50:36.113000      2588.69       -4.40066900e-01        8.91465625e-08  20.0537  19.5199
0202-10-31_19:50:36.516000      2589.09       -1.25657300e-01        9.63360525e-08  20.0537  19.5199
0202-10-31_19:50:36.918000      2589.50        6.15133200e-02        9.05720625e-08  20.0327  19.2390
0202-10-31_19:50:37.320000      2589.90        4.69225300e-01        9.42287825e-08  20.0327  19.2390
0202-10-31_19:50:37.715000      2590.29        6.48704600e-01        8.67294025e-08  20.0327  19.2390
0202-10-31_19:50:38.110000      2590.69        1.06141700e+00        1.01356293e-07  20.0423  19.4209
0202-10-31_19:50:38.508000      2591.09        1.24320400e+00        9.98688125e-08  20.0423  19.4209
0202-10-31_19:50:38.914000      2591.49        1.65520900e+00        9.81332225e-08  20.0428  19.4004
0202-10-31_19:50:39.320000      2591.90        1.84298600e+00        1.04392842e-07  20.0428  19.4004
0202-10-31_19:50:39.723000      2592.30        2.23138200e+00        1.16602572e-07  20.0428  19.4004
0202-10-31_19:50:40.113000      2592.69        2.43849900e+00        1.04826692e-07  20.0590  19.2693
0202-10-31_19:50:40.508000      2593.08        2.82381500e+00        8.33201925e-08  20.0590  19.2693
0202-10-31_19:50:40.914000      2593.49        3.02900100e+00        7.52010325e-08  20.0767  19.4898
0202-10-31_19:50:41.316000      2593.89        3.41764300e+00        7.77421425e-08  20.0767  19.4898
0202-10-31_19:50:41.720000      2594.30        3.62382800e+00        7.61926825e-08  20.0767  19.4898
0202-10-31_19:50:42.120000      2594.70        4.01289800e+00        7.62546625e-08  20.0681  19.2742
0202-10-31_19:50:42.510000      2595.09        4.21663200e+00        7.02427625e-08  20.0681  19.2742
0202-10-31_19:50:42.906000      2595.48        4.60849700e+00        8.41259125e-08  20.0887  19.3974
0202-10-31_19:50:43.297000      2595.87        4.81752800e+00        6.31772225e-08  20.0887  19.3974
0202-10-31_19:50:43.700000      2596.28        5.20219200e+00        6.96229725e-08  20.0887  19.3974
0202-10-31_19:50:44.100000      2596.68        5.40618000e+00        6.81354925e-08  20.0652  19.4269
0202-10-31_19:50:44.508000      2597.09        5.79601500e+00        7.79280725e-08  20.0652  19.4269
0202-10-31_19:50:44.910000      2597.49        5.98253100e+00        6.13815525e-08  20.0652  19.4269
0202-10-31_19:50:45.316000      2597.89        6.39240700e+00        7.66289725e-08  20.0698  19.2275
0202-10-31_19:50:45.707000      2598.28        6.56991600e+00        7.72487625e-08  20.0698  19.2275
0202-10-31_19:50:46.105000      2598.68        6.98463900e+00        7.11129025e-08  20.0784  19.5151
0202-10-31_19:50:46.500000      2599.08        7.37377600e+00        5.84073225e-08  20.0784  19.5151
0202-10-31_19:50:46.906000      2599.48        7.57879100e+00        6.07005225e-08  20.0784  19.5151
0202-10-31_19:50:47.310000      2599.89        7.96519800e+00        6.81379325e-08  20.1177  19.2349
0202-10-31_19:50:47.707000      2600.29        8.15335300e+00        8.44382525e-08  20.1177  19.2349
0202-10-31_19:50:48.113000      2600.69        8.56751200e+00        9.01402625e-08  20.1088  19.4218
0202-10-31_19:50:48.516000      2601.09        8.75070300e+00        8.35705525e-08  20.1088  19.4218
0202-10-31_19:50:48.914000      2601.49        9.15989300e+00        8.17112025e-08  20.0728  19.3906
0202-10-31_19:50:49.310000      2601.88        9.34659000e+00        6.41713125e-08  20.0728  19.3906
0202-10-31_19:50:49.700000      2602.28        9.75505800e+00        6.72702325e-08  20.0728  19.3906
0202-10-31_19:50:50.105000      2602.68        9.94016800e+00        6.24359225e-08  20.0260  19.2561
0202-10-31_19:50:50.508000      2603.09        1.03302100e+01        6.35519025e-08  20.0260  19.2561
0202-10-31_19:50:50.914000      2603.49        1.05390000e+01        6.92551925e-08  20.0375  19.4817
0202-10-31_19:50:51.310000      2603.88        1.09274300e+01        7.11147325e-08  20.0375  19.4817
0202-10-31_19:50:51.700000      2604.28        1.11317900e+01        6.05784025e-08  20.0375  19.4817
0202-10-31_19:50:52.100000      2604.68        1.15188800e+01        7.68787225e-08  20.0474  19.2632
0202-10-31_19:50:52.504000      2605.08        1.17263400e+01        7.53912425e-08  20.0474  19.2632
0202-10-31_19:50:52.914000      2605.49        1.21165100e+01        7.00610925e-08  20.0474  19.2632
0202-10-31_19:50:53.310000      2605.89        1.23186900e+01        7.66927825e-08  20.0441  19.3940
0202-10-31_19:50:53.710000      2606.29        1.27067700e+01        6.96272425e-08  20.0441  19.3940
0202-10-31_19:50:54.117000      2606.69        1.29131700e+01        7.91099425e-08  20.0378  19.4291
0202-10-31_19:50:54.508000      2607.09        1.33034900e+01        8.82827525e-08  20.0378  19.4291
0202-10-31_19:50:54.910000      2607.49        1.35126000e+01        8.64853725e-08  20.0760  19.2337
0202-10-31_19:50:55.305000      2607.88        1.38970900e+01        8.00396225e-08  20.0760  19.2337
0202-10-31_19:50:55.695000      2608.27        1.41034500e+01        6.59085425e-08  20.0760  19.2337
0202-10-31_19:50:56.090000      2608.67        1.44932400e+01        8.05974225e-08  20.0800  19.5187
0202-10-31_19:50:56.490000      2609.07        1.46752900e+01        7.52051625e-08  20.0800  19.5187
0202-10-31_19:50:56.900000      2609.48        1.50889800e+01        9.96244525e-08  20.0800  19.5187
0202-10-31_19:50:57.293000      2609.87        1.54748000e+01        9.34885825e-08  20.0903  19.2427
0202-10-31_19:50:57.690000      2610.27        1.56820900e+01        1.07309772e-07  20.0903  19.2427
0202-10-31_19:50:58.100000      2610.68        1.60738200e+01        1.38113042e-07  20.0784  19.4293
0202-10-31_19:50:58.504000      2611.08        1.62783900e+01        1.68234552e-07  20.0784  19.4293
0202-10-31_19:50:58.902000      2611.48        1.66655300e+01        2.21102133e-07  20.0569  19.3933
0202-10-31_19:50:59.305000      2611.88        1.68517700e+01        3.01488143e-07  20.0569  19.3933
0202-10-31_19:50:59.703000      2612.28        1.72627100e+01        5.04653372e-07  20.0569  19.3933
0202-10-31_19:51:00.110000      2612.69        1.74448000e+01        7.35027132e-07  20.0667  19.2614
0202-10-31_19:51:00.510000      2613.09        1.78526000e+01        1.22335504e-06  20.0667  19.2614
0202-10-31_19:51:00.926000      2613.50        1.80369600e+01        1.90945606e-06  20.0667  19.2614
0202-10-31_19:51:01.330000      2613.90        1.84494900e+01        3.94687239e-06  20.0942  19.4887
0202-10-31_19:51:01.730000      2614.31        1.86341900e+01        5.45734830e-06  20.0942  19.4887
0202-10-31_19:51:02.152000      2614.73        1.90229900e+01        1.03116835e-05  20.1283  19.2654
0202-10-31_19:51:02.555000      2615.13        1.92313100e+01        1.45218168e-05  20.1283  19.2654
0202-10-31_19:51:02.950000      2615.53        1.96221800e+01        2.91188487e-05  20.1689  19.3944

File: chapter 5/cold_vs_warm/20K/ffj23/Ic/0_degradation/step07/Ic_2023-10-31_19-51-56274958_ffj23-step07-20k.txt
# Ic = 16.85 A, n = 32.31 , Tavg = 20.10 K, f23-step7
#datetime                        t_s     iHTS_A                vHTS_V                tHTS_K  tTAR_K
0202-10-31_19:51:26.523000      2639.10       -4.35069000e-01        6.58200155e-08  20.0867  19.5125
0202-10-31_19:51:26.930000      2639.51       -4.34818200e-01        6.55720955e-08  20.0043  19.2234
0202-10-31_19:51:27.332000      2639.91       -4.35204000e-01        6.19773555e-08  20.0043  19.2234
0202-10-31_19:51:27.727000      2640.30       -4.35129800e-01        6.11096555e-08  20.0043  19.2234
0202-10-31_19:51:28.125000      2640.70       -4.35656600e-01        6.53241855e-08  20.0120  19.4329
0202-10-31_19:51:28.520000      2641.10       -4.37546700e-01        6.10476755e-08  20.0120  19.4329
0202-10-31_19:51:28.926000      2641.50       -4.39565100e-01        6.36507655e-08  20.0284  19.3743
0202-10-31_19:51:29.330000      2641.90       -1.15393500e-01        7.86495355e-08  20.0284  19.3743
0202-10-31_19:51:29.727000      2642.30        6.87694900e-02        6.76173855e-08  20.0284  19.3743
0202-10-31_19:51:30.130000      2642.71        4.80067700e-01        6.94767355e-08  20.0222  19.2578
0202-10-31_19:51:30.530000      2643.11        6.64393700e-01        6.70595855e-08  20.0222  19.2578
0202-10-31_19:51:30.926000      2643.50        1.07542900e+00        7.28855455e-08  20.0236  19.4767
0202-10-31_19:51:31.320000      2643.90        1.26092400e+00        7.67276355e-08  20.0236  19.4767
0202-10-31_19:51:31.720000      2644.30        1.67260200e+00        7.92667355e-08  20.0236  19.4767
0202-10-31_19:51:32.130000      2644.71        1.85427900e+00        6.89780355e-08  20.0485  19.2550
0202-10-31_19:51:32.530000      2645.11        2.24811700e+00        7.52998255e-08  20.0485  19.2550
0202-10-31_19:51:32.934000      2645.51        2.45418300e+00        5.96193155e-08  20.0175  19.4084
0202-10-31_19:51:33.330000      2645.91        2.83956400e+00        6.73046255e-08  20.0175  19.4084
0202-10-31_19:51:33.723000      2646.30        3.04514900e+00        6.92259555e-08  20.0175  19.4084
0202-10-31_19:51:34.117000      2646.70        3.42865100e+00        6.25942755e-08  20.0155  19.4066
0202-10-31_19:51:34.520000      2647.10        3.63478700e+00        4.82772755e-08  20.0155  19.4066
0202-10-31_19:51:34.930000      2647.51        4.02548300e+00        7.93903955e-08  20.0376  19.2384
0202-10-31_19:51:35.332000      2647.91        4.22800900e+00        6.71806655e-08  20.0376  19.2384
0202-10-31_19:51:35.727000      2648.30        4.61886000e+00        5.32975255e-08  20.0376  19.2384
0202-10-31_19:51:36.125000      2648.70        4.82968800e+00        4.74095755e-08  20.0490  19.5100
0202-10-31_19:51:36.520000      2649.10        5.21412500e+00        6.25942755e-08  20.0490  19.5100
0202-10-31_19:51:36.920000      2649.50        5.41928800e+00        6.53832955e-08  20.0564  19.2233
0202-10-31_19:51:37.324000      2649.90        5.80948300e+00        6.90400055e-08  20.0564  19.2233
0202-10-31_19:51:37.720000      2650.30        5.99372200e+00        6.08588255e-08  20.0564  19.2233
0202-10-31_19:51:38.113000      2650.69        6.40187200e+00        6.01150855e-08  20.0565  19.4409
0202-10-31_19:51:38.510000      2651.09        6.58569200e+00        6.14166355e-08  20.0565  19.4409
0202-10-31_19:51:38.920000      2651.50        6.99971100e+00        6.84821655e-08  20.0592  19.3664
0202-10-31_19:51:39.324000      2651.90        7.38719600e+00        6.33379555e-08  20.0592  19.3664
0202-10-31_19:51:39.727000      2652.31        7.59426600e+00        5.18099855e-08  20.0592  19.3664
0202-10-31_19:51:40.133000      2652.71        7.98013700e+00        5.42891255e-08  20.0326  19.2643
0202-10-31_19:51:40.540000      2653.12        8.16542200e+00        5.60864955e-08  20.0326  19.2643
0202-10-31_19:51:40.945000      2653.52        8.57672200e+00        6.47634655e-08  20.0329  19.4755
0202-10-31_19:51:41.340000      2653.92        8.75936300e+00        6.71806155e-08  20.0329  19.4755
0202-10-31_19:51:41.805000      2654.38        9.16792200e+00        6.69327055e-08  20.0329  19.4755
0202-10-31_19:51:42.215000      2654.79        9.35425600e+00        6.53212655e-08  20.0361  19.2475
0202-10-31_19:51:42.610000      2655.19        9.76646200e+00        4.97647055e-08  20.0361  19.2475
0202-10-31_19:51:43.010000      2655.59        9.95005600e+00        4.72235955e-08  20.0579  19.4041
0202-10-31_19:51:43.414000      2655.99        1.03373100e+01        5.24940055e-08  20.0579  19.4041
0202-10-31_19:51:43.844000      2656.42        1.05442200e+01        5.23095555e-08  20.0579  19.4041
0202-10-31_19:51:44.250000      2656.83        1.09350300e+01        6.29698455e-08  20.0797  19.3911
0202-10-31_19:51:44.650000      2657.23        1.11397000e+01        5.96230055e-08  20.0797  19.3911
0202-10-31_19:51:45.050000      2657.63        1.15268300e+01        4.49961155e-08  20.1073  19.2316
0202-10-31_19:51:45.453000      2658.03        1.17325100e+01        4.33226955e-08  20.1073  19.2316
0202-10-31_19:51:45.863000      2658.44        1.21210000e+01        6.56968855e-08  20.0874  19.5037
0202-10-31_19:51:46.258000      2658.83        1.23266500e+01        6.43953455e-08  20.0874  19.5037
0202-10-31_19:51:46.650000      2659.23        1.27151600e+01        7.05312055e-08  20.0874  19.5037
0202-10-31_19:51:47.060000      2659.64        1.29221300e+01        6.37135855e-08  20.0198  19.2137
0202-10-31_19:51:47.453000      2660.03        1.33118400e+01        7.54894755e-08  20.0198  19.2137
0202-10-31_19:51:47.867000      2660.44        1.35176300e+01        7.04692255e-08  20.0198  19.2137
0202-10-31_19:51:48.258000      2660.84        1.39095500e+01        7.04692255e-08  19.9982  19.4342
0202-10-31_19:51:48.664000      2661.24        1.41148000e+01        8.11914855e-08  19.9982  19.4342
0202-10-31_19:51:49.066000      2661.64        1.45027000e+01        6.77422355e-08  20.0388  19.3588
0202-10-31_19:51:49.470000      2662.05        1.46874900e+01        7.29485455e-08  20.0388  19.3588
0202-10-31_19:51:49.890000      2662.47        1.50973200e+01        8.20593755e-08  20.0388  19.3588
0202-10-31_19:51:50.290000      2662.87        1.54869200e+01        9.28436055e-08  20.0369  19.2689
0202-10-31_19:51:50.703000      2663.28        1.56909500e+01        9.82977055e-08  20.0369  19.2689
0202-10-31_19:51:51.105000      2663.68        1.60807100e+01        1.14659995e-07  20.0144  19.4837
0202-10-31_19:51:51.504000      2664.08        1.62870800e+01        1.46888755e-07  20.0144  19.4837
0202-10-31_19:51:51.914000      2664.49        1.66760800e+01        2.02173476e-07  20.0658  19.2591
0202-10-31_19:51:52.312000      2664.89        1.68599200e+01        3.06792975e-07  20.0658  19.2591
0202-10-31_19:51:52.715000      2665.29        1.72708600e+01        4.88761506e-07  20.0658  19.2591
0202-10-31_19:51:53.120000      2665.70        1.74549100e+01        7.20684605e-07  20.0771  19.4155
0202-10-31_19:51:53.523000      2666.10        1.78650400e+01        1.20981799e-06  20.0771  19.4155
0202-10-31_19:51:53.920000      2666.50        1.80507200e+01        1.87106533e-06  20.0807  19.4033
0202-10-31_19:51:54.316000      2666.89        1.84612700e+01        3.70506757e-06  20.0807  19.4033
0202-10-31_19:51:54.710000      2667.29        1.86457200e+01        5.37835986e-06  20.0807  19.4033
0202-10-31_19:51:55.125000      2667.70        1.90360700e+01        1.04590362e-05  20.0807  19.2425
0202-10-31_19:51:55.516000      2668.09        1.92391100e+01        1.46037779e-05  20.0807  19.2425
0202-10-31_19:51:55.914000      2668.49        1.96300200e+01        2.93210376e-05  20.0966  19.5139

File: chapter 5/cold_vs_warm/20K/ffj23/Ic/0_degradation/step07/Ic_2023-10-31_19-52-33629936_ffj23-step07-20k.txt
# Ic = 16.89 A, n = 33.01 , Tavg = 20.09 K, f23-step7
#datetime                        t_s     iHTS_A                vHTS_V                tHTS_K  tTAR_K
0202-10-31_19:52:03.850000      2676.43       -4.34455400e-01       -1.03835433e-07  20.0688  19.4250
0202-10-31_19:52:04.266000      2676.84       -4.34182000e-01       -1.00860463e-07  20.1223  19.4118
0202-10-31_19:52:04.664000      2677.24       -4.34613900e-01       -9.94969435e-08  20.1223  19.4118
0202-10-31_19:52:05.070000      2677.65       -4.35111100e-01       -1.05880713e-07  20.0655  19.2431
0202-10-31_19:52:05.473000      2678.05       -4.35660300e-01       -1.02781793e-07  20.0655  19.2431
0202-10-31_19:52:05.875000      2678.45       -4.37803300e-01       -9.93729835e-08  20.0655  19.2431
0202-10-31_19:52:06.270000      2678.85       -4.38100100e-01       -1.00240683e-07  20.0557  19.5142
0202-10-31_19:52:06.660000      2679.24       -1.05669400e-01       -9.54702935e-08  20.0557  19.5142
0202-10-31_19:52:07.070000      2679.65        7.60668400e-02       -9.63409035e-08  20.0952  19.2242
0202-10-31_19:52:07.470000      2680.05        4.86005200e-01       -8.58665735e-08  20.0952  19.2242
0202-10-31_19:52:07.875000      2680.45        6.72009800e-01       -9.27461635e-08  20.0952  19.2242
0202-10-31_19:52:08.280000      2680.86        1.07967100e+00       -9.12586835e-08  20.1163  19.4350
0202-10-31_19:52:08.684000      2681.26        1.26433900e+00       -8.25197435e-08  20.1163  19.4350
0202-10-31_19:52:09.082000      2681.66        1.67315500e+00       -8.65483335e-08  20.0844  19.3688
0202-10-31_19:52:09.473000      2682.05        1.85978100e+00       -9.44195735e-08  20.0844  19.3688
0202-10-31_19:52:09.875000      2682.45        2.25031800e+00       -8.88415335e-08  20.0844  19.3688
0202-10-31_19:52:10.273000      2682.85        2.45267600e+00       -8.92134035e-08  20.0357  19.2614
0202-10-31_19:52:10.680000      2683.26        2.84290800e+00       -8.52467935e-08  20.0357  19.2614
0202-10-31_19:52:11.082000      2683.66        3.04534600e+00       -8.98951635e-08  20.0414  19.4765
0202-10-31_19:52:11.477000      2684.05        3.43764300e+00       -8.12801835e-08  20.0414  19.4765
0202-10-31_19:52:11.887000      2684.46        3.64328400e+00       -9.75184935e-08  20.0414  19.4765
0202-10-31_19:52:12.280000      2684.86        4.03388200e+00       -1.00369493e-07  20.0347  19.2565
0202-10-31_19:52:12.684000      2685.26        4.23925700e+00       -1.02910843e-07  20.0347  19.2565
0202-10-31_19:52:13.098000      2685.67        4.62816900e+00       -8.49373835e-08  20.0481  19.4113
0202-10-31_19:52:13.496000      2686.07        4.83066500e+00       -9.15690535e-08  20.0481  19.4113
0202-10-31_19:52:13.902000      2686.48        5.22531500e+00       -9.10732335e-08  20.0481  19.4113
0202-10-31_19:52:14.305000      2686.88        5.42952600e+00       -7.76239435e-08  20.0797  19.4072
0202-10-31_19:52:14.695000      2687.27        5.81732800e+00       -9.03294935e-08  20.0797  19.4072
0202-10-31_19:52:15.098000      2687.67        6.00345500e+00       -9.66512735e-08  20.0464  19.2330
0202-10-31_19:52:15.490000      2688.07        6.41111600e+00       -8.84081635e-08  20.0464  19.2330
0202-10-31_19:52:15.887000      2688.47        6.59594400e+00       -7.88015335e-08  20.0300  19.5054
0202-10-31_19:52:16.297000      2688.87        7.00487500e+00       -8.10327435e-08  20.0300  19.5054
0202-10-31_19:52:16.700000      2689.28        7.39378400e+00       -9.72090835e-08  20.0300  19.5054
0202-10-31_19:52:17.105000      2689.68        7.59810500e+00       -9.18789435e-08  20.0917  19.2225
0202-10-31_19:52:17.508000      2690.09        7.98944200e+00       -8.77264035e-08  20.0917  19.2225
0202-10-31_19:52:17.918000      2690.50        8.17419800e+00       -9.60934735e-08  20.0919  19.4281
0202-10-31_19:52:18.320000      2690.90        8.58286300e+00       -8.66721035e-08  20.0919  19.4281
0202-10-31_19:52:18.727000      2691.30        8.76739600e+00       -8.45601335e-08  20.0919  19.4281
0202-10-31_19:52:19.120000      2691.70        9.17844800e+00       -8.17078035e-08  20.0403  19.3688
0202-10-31_19:52:19.516000      2692.09        9.36384200e+00       -7.60057935e-08  20.0403  19.3688
0202-10-31_19:52:19.914000      2692.49        9.77343200e+00       -8.12739535e-08  20.0152  19.2540
0202-10-31_19:52:20.316000      2692.89        9.95564300e+00       -7.53240235e-08  20.0152  19.2540
0202-10-31_19:52:20.720000      2693.30        1.03508900e+01       -6.52215535e-08  20.0152  19.2540
0202-10-31_19:52:21.120000      2693.70        1.05519500e+01       -7.03037835e-08  20.0272  19.4802
0202-10-31_19:52:21.523000      2694.10        1.09397700e+01       -6.57173835e-08  20.0272  19.4802
0202-10-31_19:52:21.934000      2694.51        1.11486500e+01       -8.21416535e-08  20.0413  19.2579
0202-10-31_19:52:22.336000      2694.91        1.15357800e+01       -7.68115135e-08  20.0413  19.2579
0202-10-31_19:52:22.742000      2695.32        1.17404700e+01       -8.63561735e-08  20.0413  19.2579
0202-10-31_19:52:23.152000      2695.73        1.21330000e+01       -7.74312935e-08  20.0624  19.4023
0202-10-31_19:52:23.543000      2696.12        1.23378600e+01       -7.97244935e-08  20.0624  19.4023
0202-10-31_19:52:23.938000      2696.51        1.27260100e+01       -7.50761135e-08  20.0568  19.4110
0202-10-31_19:52:24.330000      2696.91        1.29312000e+01       -6.52212035e-08  20.0568  19.4110
0202-10-31_19:52:24.730000      2697.31        1.33197800e+01       -5.18333535e-08  20.0568  19.4110
0202-10-31_19:52:25.137000      2697.71        1.35249500e+01       -7.79262535e-08  20.0434  19.2296
0202-10-31_19:52:25.543000      2698.12        1.39126800e+01       -8.03434135e-08  20.0434  19.2296
0202-10-31_19:52:25.934000      2698.51        1.41205100e+01       -8.07152835e-08  20.0444  19.5053
0202-10-31_19:52:26.330000      2698.91        1.45091100e+01       -5.71634935e-08  20.0444  19.5053
0202-10-31_19:52:26.730000      2699.31        1.46939100e+01       -5.25151235e-08  20.0444  19.5053
0202-10-31_19:52:27.133000      2699.71        1.51044300e+01       -7.04268735e-08  20.0913  19.2217
0202-10-31_19:52:27.530000      2700.11        1.54945400e+01       -5.72874535e-08  20.0913  19.2217
0202-10-31_19:52:27.938000      2700.51        1.56999200e+01       -4.17308835e-08  20.0971  19.4245
0202-10-31_19:52:28.340000      2700.92        1.60867500e+01       -2.58644135e-08  20.0971  19.4245
0202-10-31_19:52:28.758000      2701.34        1.62931900e+01        1.98756265e-08  20.0971  19.4245
0202-10-31_19:52:29.184000      2701.76        1.66817000e+01        8.25977465e-08  20.0588  19.3766
0202-10-31_19:52:29.582000      2702.16        1.68663000e+01        1.59450927e-07  20.0588  19.3766
0202-10-31_19:52:29.984000      2702.56        1.72780200e+01        3.49042787e-07  20.0173  19.2559
0202-10-31_19:52:30.390000      2702.97        1.74656500e+01        5.76626087e-07  20.0173  19.2559
0202-10-31_19:52:30.820000      2703.40        1.78739800e+01        1.16201081e-06  20.0173  19.2559
0202-10-31_19:52:31.250000      2703.83        1.80582000e+01        1.77008044e-06  20.0414  19.4789
0202-10-31_19:52:31.652000      2704.23        1.84683800e+01        3.96659330e-06  20.0414  19.4789
0202-10-31_19:52:32.055000      2704.63        1.86534100e+01        5.45599510e-06  20.0628  19.2600
0202-10-31_19:52:32.457000      2705.03        1.90433900e+01        1.03300347e-05  20.0628  19.2600
0202-10-31_19:52:32.867000      2705.44        1.92488100e+01        1.45880094e-05  20.0628  19.2600
0202-10-31_19:52:33.270000      2705.85        1.96431300e+01        2.97772911e-05  20.0857  19.4083

File: chapter 5/cold_vs_warm/20K/ffj23/Ic/0_degradation/step07/Ic_2023-10-31_19-53-53377095_ffj23-step07-20k.txt
# Ic = 16.86 A, n = 32.63 , Tavg = 20.14 K, f23-step7
#datetime                        t_s     iHTS_A                vHTS_V                tHTS_K  tTAR_K
0202-10-31_19:53:23.383000      2755.96       -4.34500400e-01        7.25471440e-08  20.0856  19.2487
0202-10-31_19:53:23.797000      2756.37       -4.34435100e-01        7.71955140e-08  20.0856  19.2487
0202-10-31_19:53:24.210000      2756.79       -4.34412900e-01        7.65137540e-08  20.0577  19.4067
0202-10-31_19:53:24.605000      2757.18       -4.34760100e-01        7.52741940e-08  20.0577  19.4067
0202-10-31_19:53:25.008000      2757.58       -4.34534500e-01        8.05423440e-08  20.0772  19.2393
0202-10-31_19:53:25.414000      2757.99       -4.37188100e-01        7.93647640e-08  20.0772  19.2393
0202-10-31_19:53:25.836000      2758.41       -4.36793400e-01        8.30214840e-08  20.0772  19.2393
0202-10-31_19:53:26.230000      2758.81       -9.88144500e-02        7.90548640e-08  20.0986  19.3942
0202-10-31_19:53:26.637000      2759.21        8.68317300e-02        7.51502340e-08  20.0986  19.3942
0202-10-31_19:53:27.050000      2759.63        4.92713500e-01        8.43850040e-08  20.0899  19.2216
0202-10-31_19:53:27.457000      2760.03        6.81425500e-01        7.56460640e-08  20.0899  19.2216
0202-10-31_19:53:27.890000      2760.47        1.08963800e+00        8.81037040e-08  20.0899  19.2216
0202-10-31_19:53:28.290000      2760.87        1.27529400e+00        7.24851640e-08  20.1083  19.4382
0202-10-31_19:53:28.690000      2761.27        1.68500700e+00        8.63689940e-08  20.1083  19.4382
0202-10-31_19:53:29.086000      2761.66        1.86908200e+00        8.01115540e-08  20.1097  19.3657
0202-10-31_19:53:29.484000      2762.06        2.25899500e+00        8.73633640e-08  20.1097  19.3657
0202-10-31_19:53:29.890000      2762.47        2.46254800e+00        8.62477540e-08  20.1097  19.3657
0202-10-31_19:53:30.290000      2762.87        2.85298800e+00        9.21976840e-08  20.0680  19.2459
0202-10-31_19:53:30.707000      2763.28        3.05770200e+00        7.76947440e-08  20.0680  19.2459
0202-10-31_19:53:31.113000      2763.69        3.45108200e+00        9.42429640e-08  20.1205  19.4766
0202-10-31_19:53:31.510000      2764.09        3.65435700e+00        7.08151440e-08  20.1205  19.4766
0202-10-31_19:53:31.918000      2764.49        4.04552100e+00        8.12275140e-08  20.1143  19.2474
0202-10-31_19:53:32.320000      2764.90        4.25068300e+00        8.56899540e-08  20.1143  19.2474
0202-10-31_19:53:32.710000      2765.29        4.63744200e+00        8.42644540e-08  20.1143  19.2474
0202-10-31_19:53:33.150000      2765.73        4.84470700e+00        7.45338440e-08  20.0759  19.4058
0202-10-31_19:53:33.562000      2766.14        5.23382500e+00        9.29414240e-08  20.0759  19.4058
0202-10-31_19:53:33.965000      2766.54        5.43885600e+00        8.00499240e-08  20.0557  19.3881
0202-10-31_19:53:34.367000      2766.94        5.82664200e+00        7.69510040e-08  20.0557  19.3881
0202-10-31_19:53:34.773000      2767.35        6.01287600e+00        7.24259340e-08  20.0557  19.3881
0202-10-31_19:53:35.184000      2767.76        6.42527300e+00        8.50688640e-08  20.0075  19.2394
0202-10-31_19:53:35.586000      2768.16        6.60888200e+00        8.18459940e-08  20.0075  19.2394
0202-10-31_19:53:35.990000      2768.57        7.01462600e+00        6.96982340e-08  19.9924  19.3890
0202-10-31_19:53:36.402000      2768.98        7.40561600e+00        8.48209540e-08  19.9924  19.3890
0202-10-31_19:53:36.824000      2769.40        7.61090000e+00        7.81272940e-08  19.9924  19.3890
0202-10-31_19:53:37.234000      2769.81        8.00040600e+00        8.29616040e-08  20.0022  19.4061
0202-10-31_19:53:37.630000      2770.20        8.18533200e+00        7.70736540e-08  20.0022  19.4061
0202-10-31_19:53:38.047000      2770.62        8.59597500e+00        7.23013240e-08  20.0244  19.4403
0202-10-31_19:53:38.450000      2771.03        8.77869700e+00        6.90784540e-08  20.0244  19.4403
0202-10-31_19:53:38.855000      2771.43        9.18817600e+00        7.16195640e-08  20.0244  19.4403
0202-10-31_19:53:39.260000      2771.84        9.37393000e+00        5.35838640e-08  20.0161  19.4832
0202-10-31_19:53:39.660000      2772.24        9.78565200e+00        5.53812340e-08  20.0161  19.4832
0202-10-31_19:53:40.066000      2772.64        9.97102900e+00        4.32334740e-08  20.0461  19.2360
0202-10-31_19:53:40.470000      2773.05        1.03606500e+01        6.80256640e-08  20.0461  19.2360
0202-10-31_19:53:40.887000      2773.46        1.05652500e+01        5.11089340e-08  20.0461  19.2360
0202-10-31_19:53:41.290000      2773.87        1.09519100e+01        5.45797240e-08  20.0514  19.3946
0202-10-31_19:53:41.700000      2774.28        1.11603900e+01        5.37120240e-08  20.0514  19.3946
0202-10-31_19:53:42.105000      2774.68        1.15480000e+01        3.85273140e-08  20.0160  19.2372
0202-10-31_19:53:42.508000      2775.09        1.17578200e+01        5.16047640e-08  20.0160  19.2372
0202-10-31_19:53:42.914000      2775.49        1.21412100e+01        4.86297940e-08  20.0997  19.2352
0202-10-31_19:53:43.305000      2775.88        1.23506900e+01        6.03437140e-08  20.0997  19.2352
0202-10-31_19:53:43.695000      2776.27        1.27347300e+01        5.72447940e-08  20.0997  19.2352
0202-10-31_19:53:44.090000      2776.67        1.29407500e+01        4.50970240e-08  20.0388  19.3738
0202-10-31_19:53:44.496000      2777.08        1.33291900e+01        6.39384640e-08  20.0388  19.3738
0202-10-31_19:53:44.900000      2777.48        1.35358200e+01        6.03437140e-08  20.0403  19.2368
0202-10-31_19:53:45.297000      2777.88        1.39264300e+01        6.32566940e-08  20.0403  19.2368
0202-10-31_19:53:45.703000      2778.28        1.41355300e+01        5.31542240e-08  20.0403  19.2368
0202-10-31_19:53:46.105000      2778.68        1.45203200e+01        6.54259440e-08  20.0185  19.5001
0202-10-31_19:53:46.496000      2779.08        1.47041000e+01        7.02600540e-08  20.0185  19.5001
0202-10-31_19:53:46.895000      2779.47        1.51138100e+01        6.30703540e-08  20.0907  19.3975
0202-10-31_19:53:47.293000      2779.87        1.55012200e+01        7.33587640e-08  20.0907  19.3975
0202-10-31_19:53:47.707000      2780.28        1.57118600e+01        8.47627940e-08  20.0907  19.3975
0202-10-31_19:53:48.105000      2780.68        1.61004100e+01        8.88533640e-08  20.0162  19.4457
0202-10-31_19:53:48.508000      2781.09        1.63038000e+01        1.36018924e-07  20.0162  19.4457
0202-10-31_19:53:48.914000      2781.49        1.66921800e+01        1.92605204e-07  20.0978  19.4844
0202-10-31_19:53:49.316000      2781.89        1.68782900e+01        2.99146064e-07  20.0978  19.4844
0202-10-31_19:53:49.715000      2782.29        1.72875000e+01        4.96857144e-07  20.0978  19.4844
0202-10-31_19:53:50.120000      2782.70        1.74723100e+01        7.11116454e-07  20.0366  19.2755
0202-10-31_19:53:50.530000      2783.11        1.78819000e+01        1.32966084e-06  20.0366  19.2755
0202-10-31_19:53:50.938000      2783.52        1.80671400e+01        1.90023395e-06  20.1078  19.4035
0202-10-31_19:53:51.350000      2783.93        1.84777200e+01        4.04735148e-06  20.1078  19.4035
0202-10-31_19:53:51.797000      2784.37        1.86616000e+01        5.51499988e-06  20.1078  19.4035
0202-10-31_19:53:52.220000      2784.79        1.90520900e+01        1.09815028e-05  20.1249  19.3907
0202-10-31_19:53:52.610000      2785.19        1.92571900e+01        1.50251612e-05  20.1249  19.3907
0202-10-31_19:53:53.020000      2785.60        1.96476900e+01        3.07115900e-05  20.1358  19.2498

File: chapter 5/cold_vs_warm/20K/ffj23/Ic/0_degradation/step07/Ic_2023-10-31_19-54-46274153_ffj23-step07-20k.txt
# Ic = 16.87 A, n = 32.73 , Tavg = 20.09 K, f23-step7
#datetime                        t_s     iHTS_A                vHTS_V                tHTS_K  tTAR_K
0202-10-31_19:54:16.490000      2809.07       -4.35406600e-01        8.17488625e-08  20.0482  19.4311
0202-10-31_19:54:16.906000      2809.48       -4.35111300e-01        8.57774525e-08  20.0482  19.4311
0202-10-31_19:54:17.305000      2809.88       -4.35774500e-01        8.34842525e-08  20.0621  19.3693
0202-10-31_19:54:17.707000      2810.29       -4.35713600e-01        8.60253625e-08  20.0621  19.3693
0202-10-31_19:54:18.113000      2810.69       -4.35750700e-01        8.51576625e-08  20.0958  19.4682
0202-10-31_19:54:18.510000      2811.09       -4.38360300e-01        8.70789925e-08  20.0958  19.4682
0202-10-31_19:54:18.920000      2811.50       -4.38559100e-01        9.56939725e-08  20.0958  19.4682
0202-10-31_19:54:19.324000      2811.90       -1.05058300e-01        1.08275573e-07  20.0185  19.4816
0202-10-31_19:54:19.720000      2812.30        7.82960700e-02        8.76987725e-08  20.0185  19.4816
0202-10-31_19:54:20.113000      2812.69        4.89159500e-01        8.63972325e-08  20.0973  19.2978
0202-10-31_19:54:20.510000      2813.09        6.74811400e-01        9.01779025e-08  20.0973  19.2978
0202-10-31_19:54:20.914000      2813.49        1.08857000e+00        8.38561225e-08  19.9891  19.4228
0202-10-31_19:54:21.316000      2813.90        1.27052000e+00        9.03025925e-08  19.9891  19.4228
0202-10-31_19:54:21.720000      2814.30        1.68077400e+00        1.16583933e-07  19.9891  19.4228
0202-10-31_19:54:22.117000      2814.69        1.86342000e+00        1.03816763e-07  20.0578  19.2311
0202-10-31_19:54:22.508000      2815.09        2.25115300e+00        9.94162925e-08  20.0578  19.2311
0202-10-31_19:54:22.910000      2815.49        2.45531900e+00        8.31779725e-08  20.0578  19.2311
0202-10-31_19:54:23.312000      2815.89        2.84626900e+00        8.48513825e-08  19.9934  19.2529
0202-10-31_19:54:23.715000      2816.29        3.05250800e+00        8.23102725e-08  19.9934  19.2529
0202-10-31_19:54:24.120000      2816.70        3.43817500e+00        8.03269625e-08  20.0618  19.3300
0202-10-31_19:54:24.523000      2817.10        3.64177900e+00        9.47059425e-08  20.0618  19.3300
0202-10-31_19:54:24.930000      2817.51        4.03290700e+00        8.77023925e-08  19.9929  19.2156
0202-10-31_19:54:25.324000      2817.90        4.24116400e+00        7.71660725e-08  19.9929  19.2156
0202-10-31_19:54:25.715000      2818.29        4.62876000e+00        8.42316025e-08  19.9929  19.2156
0202-10-31_19:54:26.117000      2818.69        4.83665800e+00        8.84461325e-08  20.0162  19.4851
0202-10-31_19:54:26.520000      2819.10        5.22680100e+00        9.03674625e-08  20.0162  19.4851
0202-10-31_19:54:26.934000      2819.51        5.43150400e+00        9.35903325e-08  20.0095  19.3530
0202-10-31_19:54:27.336000      2819.91        5.82022200e+00        1.04995913e-07  20.0095  19.3530
0202-10-31_19:54:27.758000      2820.34        6.00355600e+00        9.30976325e-08  20.0095  19.3530
0202-10-31_19:54:28.176000      2820.75        6.41486700e+00        9.66304025e-08  20.0438  19.2610
0202-10-31_19:54:28.574000      2821.15        6.59668500e+00        8.68378225e-08  20.0438  19.2610
0202-10-31_19:54:28.970000      2821.55        7.00664600e+00        7.99582225e-08  20.0466  19.4783
0202-10-31_19:54:29.367000      2821.94        7.39883500e+00        9.53908325e-08  20.0466  19.4783
0202-10-31_19:54:29.777000      2822.36        7.60278500e+00        8.20654825e-08  20.0466  19.4783
0202-10-31_19:54:30.227000      2822.80        7.99391100e+00        8.21274625e-08  20.0720  19.2137
0202-10-31_19:54:30.633000      2823.21        8.17594800e+00        5.57866525e-08  20.0720  19.2137
0202-10-31_19:54:31.050000      2823.63        8.58656600e+00        8.65279325e-08  20.0791  19.4322
0202-10-31_19:54:31.450000      2824.03        8.77125400e+00        7.76650225e-08  20.0791  19.4322
0202-10-31_19:54:31.860000      2824.44        9.17950600e+00        7.53098425e-08  20.0791  19.4322
0202-10-31_19:54:32.273000      2824.85        9.36496900e+00        7.12812425e-08  20.0775  19.3506
0202-10-31_19:54:32.684000      2825.26        9.77625500e+00        6.25422925e-08  20.0775  19.3506
0202-10-31_19:54:33.098000      2825.67        9.95771300e+00        8.91315425e-08  20.0963  19.2630
0202-10-31_19:54:33.504000      2826.08        1.03483500e+01        9.45877325e-08  20.0963  19.2630
0202-10-31_19:54:33.910000      2826.49        1.05532600e+01        8.05806125e-08  20.0769  19.4771
0202-10-31_19:54:34.312000      2826.89        1.09481300e+01        9.19846425e-08  20.0769  19.4771
0202-10-31_19:54:34.703000      2827.28        1.11457500e+01        8.93815525e-08  20.0769  19.4771
0202-10-31_19:54:35.100000      2827.68        1.15362900e+01        8.00228125e-08  20.0178  19.2886
0202-10-31_19:54:35.500000      2828.08        1.17420700e+01        7.99608325e-08  20.0178  19.2886
0202-10-31_19:54:35.902000      2828.48        1.21309700e+01        8.61586725e-08  20.0603  19.4399
0202-10-31_19:54:36.310000      2828.89        1.23347700e+01        8.60347125e-08  20.0603  19.4399
0202-10-31_19:54:36.710000      2829.29        1.27242600e+01        1.00847553e-07  20.0603  19.4399
0202-10-31_19:54:37.113000      2829.69        1.29311700e+01        1.04504283e-07  20.0343  19.2091
0202-10-31_19:54:37.516000      2830.09        1.33189300e+01        1.08470903e-07  20.0343  19.2091
0202-10-31_19:54:37.920000      2830.50        1.35243900e+01        8.81419825e-08  20.0660  19.2721
0202-10-31_19:54:38.312000      2830.89        1.39146100e+01        1.03760543e-07  20.0660  19.2721
0202-10-31_19:54:38.710000      2831.29        1.41171000e+01        9.78725925e-08  20.0660  19.2721
0202-10-31_19:54:39.113000      2831.69        1.45072400e+01        1.08594493e-07  20.0485  19.2978
0202-10-31_19:54:39.516000      2832.09        1.46960400e+01        1.18386713e-07  20.0485  19.2978
0202-10-31_19:54:39.918000      2832.50        1.51028500e+01        1.12746673e-07  20.0904  19.2255
0202-10-31_19:54:40.312000      2832.89        1.54915200e+01        1.29976673e-07  20.0904  19.2255
0202-10-31_19:54:40.707000      2833.28        1.56968300e+01        1.35678683e-07  20.0904  19.2255
0202-10-31_19:54:41.105000      2833.68        1.60874100e+01        1.64436663e-07  20.0593  19.4623
0202-10-31_19:54:41.508000      2834.08        1.62938300e+01        1.99330503e-07  20.0593  19.4623
0202-10-31_19:54:41.910000      2834.49        1.66833300e+01        2.66081243e-07  20.0593  19.4623
0202-10-31_19:54:42.312000      2834.89        1.68663100e+01        3.48140653e-07  20.0700  19.3531
0202-10-31_19:54:42.715000      2835.29        1.72773700e+01        5.20192703e-07  20.0700  19.3531
0202-10-31_19:54:43.117000      2835.69        1.74613400e+01        7.55648653e-07  20.0941  19.4587
0202-10-31_19:54:43.520000      2836.10        1.78720000e+01        1.23344016e-06  20.0941  19.4587
0202-10-31_19:54:43.920000      2836.50        1.80540600e+01        1.92140044e-06  20.0988  19.3262
0202-10-31_19:54:44.312000      2836.89        1.84653200e+01        4.10576727e-06  20.0988  19.3262
0202-10-31_19:54:44.707000      2837.29        1.86492300e+01        5.62535375e-06  20.0988  19.3262
0202-10-31_19:54:45.113000      2837.69        1.90381400e+01        1.06289398e-05  20.0990  19.3019
0202-10-31_19:54:45.508000      2838.08        1.92444900e+01        1.46986295e-05  20.0990  19.3019
0202-10-31_19:54:45.914000      2838.49        1.96324800e+01        2.99223907e-05  20.0856  19.4572
