Repository: shortlab/2025-devitre-PhD

# 2025-devitre-PhD
Data repository for Alexis Devitre's PhD thesis

File: chapter 5/cold_vs_warm/20K/ffj23/Ic/0_degradation/step07/Ic_2023-10-31_20-06-40917412_ffj23-step07-773k.txt
# Ic = 0.20 A, n = 14.10 , Tavg = 77.27 K, f23-step7-773k
#datetime                        t_s     iHTS_A                vHTS_V                tHTS_K  tTAR_K
0202-10-31_20:06:13.086000      3525.66        5.03245800e-02        1.51753295e-07  77.1398  76.4347
0202-10-31_20:06:13.290000      3525.87        8.01087400e-03        1.57021435e-07  77.1398  76.4347
0202-10-31_20:06:13.480000      3526.06        9.84969700e-03        1.62971325e-07  77.1398  76.4347
0202-10-31_20:06:13.676000      3526.25        1.19675300e-02        1.67495724e-07  77.1398  76.4347
0202-10-31_20:06:13.880000      3526.46        1.41076300e-02        1.56835495e-07  77.1398  76.4347
0202-10-31_20:06:14.070000      3526.65        1.58603800e-02        1.37312404e-07  77.2568  76.4490
0202-10-31_20:06:14.266000      3526.84        1.81622400e-02        1.35639005e-07  77.2568  76.4490
0202-10-31_20:06:14.470000      3527.05        1.98259400e-02        1.62413485e-07  77.2568  76.4490
0202-10-31_20:06:14.664000      3527.24        2.18019700e-02        1.79891264e-07  77.2568  76.4490
0202-10-31_20:06:14.855000      3527.43        2.39272300e-02        1.76792335e-07  77.2568  76.4490
0202-10-31_20:06:15.062000      3527.64        2.59218800e-02        1.55038025e-07  77.2414  76.4534
0202-10-31_20:06:15.254000      3527.83        2.75410500e-02        1.67743535e-07  77.2414  76.4534
0202-10-31_20:06:15.445000      3528.02        2.97583300e-02        1.77536074e-07  77.2414  76.4534
0202-10-31_20:06:15.652000      3528.23        3.17886000e-02        1.69045074e-07  77.2414  76.4534
0202-10-31_20:06:15.844000      3528.42        3.33365400e-02        1.54170335e-07  77.2414  76.4534
0202-10-31_20:06:16.040000      3528.62        3.58832800e-02        1.22747455e-07  77.2605  76.4542
0202-10-31_20:06:16.242000      3528.82        3.76057500e-02        1.51195385e-07  77.2605  76.4542
0202-10-31_20:06:16.438000      3529.01        3.97235800e-02        1.54232315e-07  77.2605  76.4542
0202-10-31_20:06:16.630000      3529.21        4.17731500e-02        1.68425294e-07  77.2605  76.4542
0202-10-31_20:06:16.840000      3529.42        4.37262500e-02        1.51443305e-07  77.2605  76.4542
0202-10-31_20:06:17.043000      3529.62        4.54789900e-02        1.45369444e-07  77.2890  76.4625
0202-10-31_20:06:17.234000      3529.81        4.78639700e-02        1.65822215e-07  77.2890  76.4625
0202-10-31_20:06:17.430000      3530.01        4.95781300e-02        1.66070124e-07  77.2890  76.4625
0202-10-31_20:06:17.630000      3530.21        5.16128500e-02        1.60182204e-07  77.2890  76.4625
0202-10-31_20:06:17.867000      3530.44        5.38834100e-02        1.29317124e-07  77.2890  76.4625
0202-10-31_20:06:18.062000      3530.64        5.55857000e-02        1.40783074e-07  77.2842  76.4733
0202-10-31_20:06:18.254000      3530.83        5.77495400e-02        1.46175165e-07  77.2842  76.4733
0202-10-31_20:06:18.457000      3531.03        5.95572000e-02        1.52558904e-07  77.2842  76.4733
0202-10-31_20:06:18.650000      3531.23        6.14479600e-02        1.34275375e-07  77.2842  76.4733
0202-10-31_20:06:18.863000      3531.44        6.38240400e-02        1.22747455e-07  77.2842  76.4733
0202-10-31_20:06:19.062000      3531.64        6.52591800e-02        1.58074954e-07  77.2505  76.4682
0202-10-31_20:06:19.266000      3531.84        6.68976500e-02        1.63343094e-07  77.2505  76.4682
0202-10-31_20:06:19.470000      3532.04        6.92534800e-02        1.55967704e-07  77.2505  76.4682
0202-10-31_20:06:19.660000      3532.24        7.11308900e-02        1.33407684e-07  77.2505  76.4682
0202-10-31_20:06:19.867000      3532.45        7.30661800e-02        1.35576915e-07  77.2505  76.4682
0202-10-31_20:06:20.062000      3532.64        7.55016200e-02        1.54480224e-07  77.2556  76.4651
0202-10-31_20:06:20.254000      3532.83        7.76535900e-02        1.56153634e-07  77.2556  76.4651
0202-10-31_20:06:20.460000      3533.04        7.92475300e-02        1.34895155e-07  77.2556  76.4651
0202-10-31_20:06:20.656000      3533.23        8.07746900e-02        1.23119315e-07  77.2556  76.4651
0202-10-31_20:06:20.855000      3533.43        8.34386900e-02        1.40349224e-07  77.2824  76.4614
0202-10-31_20:06:21.062000      3533.64        8.51182100e-02        1.61731655e-07  77.2824  76.4614
0202-10-31_20:06:21.254000      3533.83        8.70950600e-02        1.57021324e-07  77.2824  76.4614
0202-10-31_20:06:21.445000      3534.02        8.94399700e-02        1.39605485e-07  77.2824  76.4614
0202-10-31_20:06:21.652000      3534.23        9.11838100e-02        1.39605485e-07  77.2824  76.4614
0202-10-31_20:06:21.863000      3534.44        9.31829200e-02        1.52001095e-07  77.2824  76.4614
0202-10-31_20:06:22.070000      3534.65        9.50900100e-02        1.51133405e-07  77.2094  76.4632
0202-10-31_20:06:22.260000      3534.84        9.69407100e-02        1.48840215e-07  77.2094  76.4632
0202-10-31_20:06:22.470000      3535.05        9.91416600e-02        1.19338655e-07  77.2094  76.4632
0202-10-31_20:06:22.660000      3535.24        1.01163700e-01        1.47476694e-07  77.2094  76.4632
0202-10-31_20:06:22.863000      3535.44        1.03104900e-01        1.55471875e-07  77.2383  76.4512
0202-10-31_20:06:23.055000      3535.63        1.05025300e-01        1.64892535e-07  77.2383  76.4512
0202-10-31_20:06:23.250000      3535.83        1.07258900e-01        1.36506574e-07  77.2383  76.4512
0202-10-31_20:06:23.445000      3536.02        1.09373800e-01        1.16363705e-07  77.2383  76.4512
0202-10-31_20:06:23.637000      3536.21        1.11099800e-01        1.31610315e-07  77.2383  76.4512
0202-10-31_20:06:23.836000      3536.41        1.13004000e-01        1.47104834e-07  77.2383  76.4512
0202-10-31_20:06:24.030000      3536.61        1.15175200e-01        1.43634055e-07  77.2101  76.4304
0202-10-31_20:06:24.223000      3536.80        1.16913700e-01        1.36506574e-07  77.2101  76.4304
0202-10-31_20:06:24.414000      3536.99        1.19089500e-01        1.35824825e-07  77.2101  76.4304
0202-10-31_20:06:24.617000      3537.20        1.20955000e-01        1.56773404e-07  77.2101  76.4304
0202-10-31_20:06:24.844000      3537.42        1.22819100e-01        1.58880664e-07  77.2101  76.4304
0202-10-31_20:06:25.047000      3537.62        1.25046700e-01        1.26714045e-07  77.2004  76.4354
0202-10-31_20:06:25.240000      3537.82        1.27176400e-01        1.15310075e-07  77.2004  76.4354
0202-10-31_20:06:25.445000      3538.02        1.28911400e-01        1.29255145e-07  77.2004  76.4354
0202-10-31_20:06:25.640000      3538.22        1.31045500e-01        1.63652975e-07  77.2004  76.4354
0202-10-31_20:06:25.850000      3538.43        1.32965100e-01        1.65512315e-07  77.2004  76.4354
0202-10-31_20:06:26.055000      3538.63        1.35226900e-01        1.38675815e-07  77.2534  76.4422
0202-10-31_20:06:26.254000      3538.83        1.36969200e-01        1.24916585e-07  77.2534  76.4422
0202-10-31_20:06:26.457000      3539.03        1.38736800e-01        1.46236865e-07  77.2534  76.4422
0202-10-31_20:06:26.660000      3539.24        1.40735900e-01        1.67743124e-07  77.2534  76.4422
0202-10-31_20:06:26.863000      3539.44        1.42972500e-01        1.62474935e-07  77.2534  76.4422
0202-10-31_20:06:27.060000      3539.64        1.44637700e-01        1.38923255e-07  77.2756  76.4310
0202-10-31_20:06:27.260000      3539.84        1.46534400e-01        1.44129414e-07  77.2756  76.4310
0202-10-31_20:06:27.457000      3540.03        1.48713500e-01        1.58632295e-07  77.2756  76.4310
0202-10-31_20:06:27.650000      3540.22        1.50653300e-01        1.65016034e-07  77.2756  76.4310
0202-10-31_20:06:27.850000      3540.43        1.52305100e-01        1.52248545e-07  77.2667  76.4406
0202-10-31_20:06:28.047000      3540.62        1.54473400e-01        1.37869625e-07  77.2667  76.4406
0202-10-31_20:06:28.240000      3540.82        1.56870200e-01        1.54975585e-07  77.2667  76.4406
0202-10-31_20:06:28.440000      3541.02        1.57739900e-01        1.53054265e-07  77.2667  76.4406
0202-10-31_20:06:28.637000      3541.21        1.60733400e-01        1.43075784e-07  77.2667  76.4406
0202-10-31_20:06:28.850000      3541.43        1.62573700e-01        1.18470475e-07  77.2890  76.4562
0202-10-31_20:06:29.055000      3541.63        1.64335600e-01        1.20515755e-07  77.2890  76.4562
0202-10-31_20:06:29.254000      3541.83        1.66552900e-01        1.46546565e-07  77.2890  76.4562
0202-10-31_20:06:29.450000      3542.03        1.68658800e-01        1.60801524e-07  77.2890  76.4562
0202-10-31_20:06:29.656000      3542.23        1.70671300e-01        1.41836225e-07  77.2890  76.4562
0202-10-31_20:06:29.863000      3542.44        1.72219200e-01        1.13822125e-07  77.2890  76.4562
0202-10-31_20:06:30.055000      3542.63        1.74443900e-01        1.24606315e-07  77.3144  76.4503
0202-10-31_20:06:30.250000      3542.83        1.76659700e-01        1.68734725e-07  77.3144  76.4503
0202-10-31_20:06:30.440000      3543.02        1.78298200e-01        1.85716725e-07  77.3144  76.4503
0202-10-31_20:06:30.633000      3543.21        1.80817600e-01        1.69788355e-07  77.3144  76.4503
0202-10-31_20:06:30.844000      3543.42        1.82686100e-01        1.40472705e-07  77.2357  76.4464
0202-10-31_20:06:31.035000      3543.61        1.84320100e-01        1.57330755e-07  77.2357  76.4464
0202-10-31_20:06:31.227000      3543.81        1.86601200e-01        1.69354505e-07  77.2357  76.4464
0202-10-31_20:06:31.434000      3544.01        1.88543900e-01        1.79209024e-07  77.2357  76.4464
0202-10-31_20:06:31.625000      3544.20        1.90439200e-01        1.76543965e-07  77.2357  76.4464
0202-10-31_20:06:31.848000      3544.42        1.92604500e-01        1.90489044e-07  77.2357  76.4464
0202-10-31_20:06:32.043000      3544.62        1.94256300e-01        2.53334845e-07  77.2876  76.4616
0202-10-31_20:06:32.234000      3544.81        1.96250400e-01        2.87422882e-07  77.2876  76.4616
0202-10-31_20:06:32.426000      3545.00        1.98685800e-01        3.16304756e-07  77.2876  76.4616
0202-10-31_20:06:32.620000      3545.20        2.00400000e-01        3.37377408e-07  77.2876  76.4616
0202-10-31_20:06:32.863000      3545.44        2.02446600e-01        3.92289991e-07  77.2876  76.4616
0202-10-31_20:06:33.060000      3545.63        2.04543600e-01        4.53090494e-07  77.2428  76.4446
0202-10-31_20:06:33.250000      3545.83        2.06581300e-01        4.93934052e-07  77.2428  76.4446
0202-10-31_20:06:33.445000      3546.02        2.08225700e-01        5.49094549e-07  77.2428  76.4446
0202-10-31_20:06:33.640000      3546.22        2.10305600e-01        6.12312196e-07  77.2428  76.4446
0202-10-31_20:06:33.855000      3546.43        2.12279500e-01        7.07882402e-07  77.2428  76.4446
0202-10-31_20:06:34.047000      3546.62        2.14228100e-01        8.46031563e-07  77.2426  76.4477
0202-10-31_20:06:34.242000      3546.82        2.16344500e-01        9.36271769e-07  77.2426  76.4477
0202-10-31_20:06:34.445000      3547.02        2.18262000e-01        1.02700798e-06  77.2426  76.4477
0202-10-31_20:06:34.640000      3547.22        2.20605400e-01        1.20655943e-06  77.2426  76.4477
0202-10-31_20:06:34.860000      3547.44        2.22257200e-01        1.37514084e-06  77.2426  76.4477
0202-10-31_20:06:35.050000      3547.63        2.24366200e-01        1.56293557e-06  77.1920  76.4434
0202-10-31_20:06:35.254000      3547.83        2.26267000e-01        1.80297814e-06  77.1920  76.4434
0202-10-31_20:06:35.450000      3548.03        2.28180000e-01        2.01048202e-06  77.1920  76.4434
0202-10-31_20:06:35.640000      3548.22        2.30477400e-01        2.25318966e-06  77.1920  76.4434
0202-10-31_20:06:35.855000      3548.43        2.32072900e-01        2.62722966e-06  77.2297  76.4318
0202-10-31_20:06:36.050000      3548.63        2.34362900e-01        2.90557492e-06  77.2297  76.4318
0202-10-31_20:06:36.242000      3548.82        2.36134900e-01        3.20362932e-06  77.2297  76.4318
0202-10-31_20:06:36.438000      3549.02        2.38202300e-01        3.62638439e-06  77.2297  76.4318
0202-10-31_20:06:36.633000      3549.21        2.40056000e-01        4.01207634e-06  77.2297  76.4318
0202-10-31_20:06:36.844000      3549.42        2.42394000e-01        4.41512225e-06  77.2297  76.4318
0202-10-31_20:06:37.040000      3549.62        2.44060700e-01        4.98860892e-06  77.1827  76.4208
0202-10-31_20:06:37.230000      3549.81        2.46114700e-01        6.30478345e-06  77.1827  76.4208
0202-10-31_20:06:37.420000      3550.00        2.48140500e-01        6.38300027e-06  77.1827  76.4208
0202-10-31_20:06:37.620000      3550.20        2.50052100e-01        6.76360997e-06  77.1827  76.4208
0202-10-31_20:06:37.840000      3550.42        2.52342100e-01        8.20938145e-06  77.1827  76.4208
0202-10-31_20:06:38.050000      3550.63        2.54489600e-01        8.37969823e-06  77.1660  76.4163
0202-10-31_20:06:38.254000      3550.83        2.56264600e-01        9.66091673e-06  77.1660  76.4163
0202-10-31_20:06:38.457000      3551.03        2.58245400e-01        9.89544320e-06  77.1660  76.4163
0202-10-31_20:06:38.650000      3551.23        2.60507200e-01        1.14688283e-05  77.1660  76.4163
0202-10-31_20:06:38.863000      3551.44        2.61786500e-01        1.17153166e-05  77.1660  76.4163
0202-10-31_20:06:39.055000      3551.63        2.64216000e-01        1.32996718e-05  77.2925  76.4260
0202-10-31_20:06:39.246000      3551.82        2.66181000e-01        1.34567252e-05  77.2925  76.4260
0202-10-31_20:06:39.440000      3552.02        2.67746800e-01        1.47568473e-05  77.2925  76.4260
0202-10-31_20:06:39.633000      3552.21        2.69823000e-01        1.59096465e-05  77.2925  76.4260
0202-10-31_20:06:39.844000      3552.42        2.72078900e-01        1.73821926e-05  77.2925  76.4260
0202-10-31_20:06:40.035000      3552.61        2.74158200e-01        1.88200927e-05  77.2735  76.4334
0202-10-31_20:06:40.242000      3552.82        2.76020800e-01        1.89483261e-05  77.2735  76.4334
0202-10-31_20:06:40.438000      3553.01        2.78413200e-01        2.13636884e-05  77.2735  76.4334

File: chapter 5/cold_vs_warm/20K/ffj23/Ic/0_degradation/step07/Ic_2023-10-31_20-08-27436541_ffj23-step07-773k.txt
# Ic = 0.20 A, n = 14.02 , Tavg = 77.26 K, f23-step7-773k
#datetime                        t_s     iHTS_A                vHTS_V                tHTS_K  tTAR_K
0202-10-31_20:07:59.867000      3632.44        1.61367800e-02        1.29841342e-07  77.2622  76.4701
0202-10-31_20:08:00.060000      3632.64        8.06170000e-03        1.33498042e-07  77.2006  76.4525
0202-10-31_20:08:00.260000      3632.84        9.70061200e-03        1.19738932e-07  77.2006  76.4525
0202-10-31_20:08:00.453000      3633.03        1.19045300e-02        1.39881772e-07  77.2006  76.4525
0202-10-31_20:08:00.645000      3633.22        1.38279400e-02        1.53702871e-07  77.2006  76.4525
0202-10-31_20:08:00.844000      3633.42        1.57543300e-02        1.76014942e-07  77.2447  76.4533
0202-10-31_20:08:01.035000      3633.61        1.78973900e-02        1.62255832e-07  77.2447  76.4533
0202-10-31_20:08:01.227000      3633.80        1.99157900e-02        1.34613641e-07  77.2447  76.4533
0202-10-31_20:08:01.418000      3634.00        2.17486800e-02        1.32010572e-07  77.2447  76.4533
0202-10-31_20:08:01.625000      3634.20        2.33678500e-02        1.44840012e-07  77.2447  76.4533
0202-10-31_20:08:01.863000      3634.44        2.59161500e-02        1.59156931e-07  77.2447  76.4533
0202-10-31_20:08:02.062000      3634.64        2.77653600e-02        1.43476502e-07  77.1712  76.4534
0202-10-31_20:08:02.254000      3634.83        2.94958400e-02        1.43228591e-07  77.1712  76.4534
0202-10-31_20:08:02.445000      3635.02        3.11476600e-02        1.57545502e-07  77.1712  76.4534
0202-10-31_20:08:02.637000      3635.22        3.38977300e-02        1.53392982e-07  77.1712  76.4534
0202-10-31_20:08:02.848000      3635.43        3.57335900e-02        1.45273862e-07  77.1712  76.4534
0202-10-31_20:08:03.040000      3635.62        3.73958000e-02        1.16949921e-07  77.2699  76.4471
0202-10-31_20:08:03.234000      3635.81        3.94513000e-02        1.12859372e-07  77.2699  76.4471
0202-10-31_20:08:03.434000      3636.01        4.15203200e-02        1.41369251e-07  77.2699  76.4471
0202-10-31_20:08:03.637000      3636.21        4.35313000e-02        1.57545502e-07  77.2699  76.4471
0202-10-31_20:08:03.860000      3636.44        4.53359800e-02        1.61883961e-07  77.2699  76.4471
0202-10-31_20:08:04.055000      3636.63        4.76868300e-02        1.19057171e-07  77.2610  76.4554
0202-10-31_20:08:04.258000      3636.84        4.91754000e-02        1.24573212e-07  77.2610  76.4554
0202-10-31_20:08:04.460000      3637.04        5.13526000e-02        1.46141551e-07  77.2610  76.4554
0202-10-31_20:08:04.652000      3637.23        5.35861900e-02        1.47938912e-07  77.2610  76.4554
0202-10-31_20:08:04.863000      3637.44        5.51771700e-02        1.33064192e-07  77.2610  76.4554
0202-10-31_20:08:05.060000      3637.63        5.70680900e-02        1.24201342e-07  77.2796  76.4571
0202-10-31_20:08:05.250000      3637.83        5.93417500e-02        1.50170121e-07  77.2796  76.4571
0202-10-31_20:08:05.457000      3638.03        6.09045300e-02        1.51905502e-07  77.2796  76.4571
0202-10-31_20:08:05.652000      3638.23        6.30283000e-02        1.42546752e-07  77.2796  76.4571
0202-10-31_20:08:05.855000      3638.43        6.53272000e-02        1.24820921e-07  77.2707  76.4724
0202-10-31_20:08:06.060000      3638.64        6.71853200e-02        1.34055492e-07  77.2707  76.4724
0202-10-31_20:08:06.250000      3638.83        6.91057600e-02        1.52958751e-07  77.2707  76.4724
0202-10-31_20:08:06.445000      3639.02        7.08436700e-02        1.59900281e-07  77.2707  76.4724
0202-10-31_20:08:06.650000      3639.23        7.31732100e-02        1.60272152e-07  77.2707  76.4724
0202-10-31_20:08:06.848000      3639.42        7.50446800e-02        1.45025562e-07  77.2697  76.4671
0202-10-31_20:08:07.040000      3639.62        7.69354500e-02        1.49735892e-07  77.2697  76.4671
0202-10-31_20:08:07.246000      3639.82        7.88380800e-02        1.68453252e-07  77.2697  76.4671
0202-10-31_20:08:07.438000      3640.02        8.10227100e-02        1.81406661e-07  77.2697  76.4671
0202-10-31_20:08:07.633000      3640.21        8.29936100e-02        1.72295891e-07  77.2697  76.4671
0202-10-31_20:08:07.840000      3640.42        8.49556200e-02        1.46884901e-07  77.2697  76.4671
0202-10-31_20:08:08.030000      3640.61        8.70422900e-02        1.51161392e-07  77.2659  76.4693
0202-10-31_20:08:08.223000      3640.80        8.88822600e-02        1.70126662e-07  77.2659  76.4693
0202-10-31_20:08:08.418000      3640.99        9.12924600e-02        1.58102922e-07  77.2659  76.4693
0202-10-31_20:08:08.610000      3641.19        9.33257100e-02        1.46513032e-07  77.2659  76.4693
0202-10-31_20:08:08.824000      3641.40        9.47400700e-02        1.33683592e-07  77.2659  76.4693
0202-10-31_20:08:09.023000      3641.60        9.71235600e-02        1.56677432e-07  77.2067  76.4664
0202-10-31_20:08:09.223000      3641.80        9.88139800e-02        1.72729731e-07  77.2067  76.4664
0202-10-31_20:08:09.418000      3641.99        1.01066900e-01        1.61759632e-07  77.2067  76.4664
0202-10-31_20:08:09.610000      3642.19        1.02800300e-01        1.36410622e-07  77.2067  76.4664
0202-10-31_20:08:09.836000      3642.41        1.04875100e-01        1.37960072e-07  77.2067  76.4664
0202-10-31_20:08:10.027000      3642.61        1.06960200e-01        1.44219852e-07  77.1795  76.4600
0202-10-31_20:08:10.223000      3642.80        1.08759000e-01        1.58784682e-07  77.1795  76.4600
0202-10-31_20:08:10.418000      3642.99        1.11059400e-01        1.33187761e-07  77.1795  76.4600
0202-10-31_20:08:10.610000      3643.19        1.13199500e-01        1.23147322e-07  77.1795  76.4600
0202-10-31_20:08:10.855000      3643.43        1.14590100e-01        1.30460731e-07  77.1795  76.4600
0202-10-31_20:08:11.060000      3643.64        1.16912700e-01        1.52400952e-07  77.2845  76.4550
0202-10-31_20:08:11.250000      3643.83        1.18817700e-01        1.61015892e-07  77.2845  76.4550
0202-10-31_20:08:11.457000      3644.04        1.20681700e-01        1.45955232e-07  77.2845  76.4550
0202-10-31_20:08:11.656000      3644.23        1.22962800e-01        1.36596532e-07  77.2845  76.4550
0202-10-31_20:08:11.855000      3644.43        1.24660700e-01        1.42980251e-07  77.2845  76.4550
0202-10-31_20:08:12.062000      3644.64        1.26579600e-01        1.39633412e-07  77.2493  76.4643
0202-10-31_20:08:12.254000      3644.83        1.28661800e-01        1.31824182e-07  77.2493  76.4643
0202-10-31_20:08:12.450000      3645.02        1.30466500e-01        1.03376272e-07  77.2493  76.4643
0202-10-31_20:08:12.652000      3645.23        1.32660100e-01        1.26680011e-07  77.2493  76.4643
0202-10-31_20:08:12.848000      3645.43        1.34594400e-01        1.43723961e-07  77.2748  76.4583
0202-10-31_20:08:13.043000      3645.62        1.36897700e-01        1.53702422e-07  77.2748  76.4583
0202-10-31_20:08:13.246000      3645.82        1.38850800e-01        1.37898032e-07  77.2748  76.4583
0202-10-31_20:08:13.438000      3646.02        1.41023600e-01        1.22217591e-07  77.2748  76.4583
0202-10-31_20:08:13.633000      3646.21        1.42633800e-01        1.33187701e-07  77.2748  76.4583
0202-10-31_20:08:13.844000      3646.42        1.44656700e-01        1.40439132e-07  77.2748  76.4583
0202-10-31_20:08:14.035000      3646.61        1.46633500e-01        1.51905061e-07  77.2377  76.4410
0202-10-31_20:08:14.242000      3646.82        1.48343200e-01        1.47008802e-07  77.2377  76.4410
0202-10-31_20:08:14.434000      3647.01        1.50442100e-01        1.24262862e-07  77.2377  76.4410
0202-10-31_20:08:14.625000      3647.20        1.52430800e-01        1.42422421e-07  77.2377  76.4410
0202-10-31_20:08:14.844000      3647.42        1.54876600e-01        1.52958681e-07  77.2377  76.4410
0202-10-31_20:08:15.047000      3647.62        1.56647200e-01        1.42980222e-07  77.2394  76.4341
0202-10-31_20:08:15.250000      3647.83        1.58334600e-01        1.10069901e-07  77.2394  76.4341
0202-10-31_20:08:15.440000      3648.02        1.60740400e-01        1.10627702e-07  77.2394  76.4341
0202-10-31_20:08:15.645000      3648.22        1.62588100e-01        1.37402201e-07  77.2394  76.4341
0202-10-31_20:08:15.844000      3648.42        1.64563400e-01        1.60458022e-07  77.1947  76.4360
0202-10-31_20:08:16.035000      3648.61        1.66398100e-01        1.66345942e-07  77.1947  76.4360
0202-10-31_20:08:16.240000      3648.82        1.68392700e-01        1.51347262e-07  77.1947  76.4360
0202-10-31_20:08:16.440000      3649.02        1.70607000e-01        1.54756052e-07  77.1947  76.4360
0202-10-31_20:08:16.633000      3649.21        1.72432500e-01        1.66717802e-07  77.1947  76.4360
0202-10-31_20:08:16.848000      3649.43        1.74450900e-01        1.72357802e-07  77.1947  76.4360
0202-10-31_20:08:17.043000      3649.62        1.76628100e-01        1.55189892e-07  77.1995  76.4355
0202-10-31_20:08:17.234000      3649.81        1.78165700e-01        1.37092312e-07  77.1995  76.4355
0202-10-31_20:08:17.438000      3650.01        1.80193000e-01        1.60829892e-07  77.1995  76.4355
0202-10-31_20:08:17.630000      3650.21        1.82395800e-01        1.88782001e-07  77.1995  76.4355
0202-10-31_20:08:17.850000      3650.43        1.84197500e-01        2.07375421e-07  77.2220  76.4266
0202-10-31_20:08:18.050000      3650.63        1.86337600e-01        1.94112152e-07  77.2220  76.4266
0202-10-31_20:08:18.254000      3650.83        1.88223900e-01        1.93554351e-07  77.2220  76.4266
0202-10-31_20:08:18.453000      3651.03        1.90515400e-01        2.36753032e-07  77.2220  76.4266
0202-10-31_20:08:18.650000      3651.22        1.92364600e-01        2.68299832e-07  77.2220  76.4266
0202-10-31_20:08:18.860000      3651.44        1.94219800e-01        3.00652361e-07  77.2220  76.4266
0202-10-31_20:08:19.050000      3651.63        1.96144700e-01        2.99970602e-07  77.2315  76.4298
0202-10-31_20:08:19.242000      3651.82        1.98199300e-01        3.21538952e-07  77.2315  76.4298
0202-10-31_20:08:19.450000      3652.03        2.00176100e-01        3.83950801e-07  77.2315  76.4298
0202-10-31_20:08:19.640000      3652.22        2.02026800e-01        4.27583326e-07  77.2315  76.4298
0202-10-31_20:08:19.844000      3652.42        2.04218900e-01        4.66009694e-07  77.2315  76.4298
0202-10-31_20:08:20.035000      3652.61        2.06529600e-01        5.21294081e-07  77.3395  76.4446
0202-10-31_20:08:20.227000      3652.80        2.08074600e-01        5.50857593e-07  77.3395  76.4446
0202-10-31_20:08:20.420000      3653.00        2.10094500e-01        6.65578894e-07  77.3395  76.4446
0202-10-31_20:08:20.617000      3653.19        2.12525500e-01        7.55199100e-07  77.3395  76.4446
0202-10-31_20:08:20.850000      3653.43        2.14226700e-01        8.75498421e-07  77.3395  76.4446
0202-10-31_20:08:21.043000      3653.62        2.16123400e-01        9.69828956e-07  77.3162  76.4304
0202-10-31_20:08:21.246000      3653.82        2.18083900e-01        1.13450482e-06  77.3162  76.4304
0202-10-31_20:08:21.438000      3654.01        2.19971700e-01        1.29062802e-06  77.3162  76.4304
0202-10-31_20:08:21.630000      3654.21        2.22301800e-01        1.44935453e-06  77.3162  76.4304
0202-10-31_20:08:21.844000      3654.42        2.24149500e-01        1.67960422e-06  77.3162  76.4304
0202-10-31_20:08:22.035000      3654.61        2.25883000e-01        1.85091248e-06  77.2175  76.4362
0202-10-31_20:08:22.230000      3654.81        2.28322900e-01        2.08165801e-06  77.2175  76.4362
0202-10-31_20:08:22.434000      3655.01        2.29741200e-01        2.42452244e-06  77.2175  76.4362
0202-10-31_20:08:22.630000      3655.20        2.31925900e-01        2.69666953e-06  77.2175  76.4362
0202-10-31_20:08:22.860000      3655.44        2.33763200e-01        3.07331218e-06  77.2175  76.4362
0202-10-31_20:08:23.080000      3655.65        2.35921100e-01        3.45999532e-06  77.2839  76.4464
0202-10-31_20:08:23.270000      3655.85        2.37955800e-01        3.81104090e-06  77.2839  76.4464
0202-10-31_20:08:23.465000      3656.04        2.39865900e-01        4.16171458e-06  77.2839  76.4464
0202-10-31_20:08:23.670000      3656.25        2.41976300e-01        4.56358237e-06  77.2839  76.4464
0202-10-31_20:08:23.875000      3656.45        2.43196300e-01        5.12256533e-06  77.2839  76.4464
0202-10-31_20:08:24.066000      3656.64        2.46077100e-01        6.46464516e-06  77.1577  76.4408
0202-10-31_20:08:24.270000      3656.85        2.47838700e-01        6.63508571e-06  77.1577  76.4408
0202-10-31_20:08:24.470000      3657.04        2.49910500e-01        6.95129941e-06  77.1577  76.4408
0202-10-31_20:08:24.660000      3657.24        2.51810200e-01        8.43183897e-06  77.1577  76.4408
0202-10-31_20:08:24.867000      3657.45        2.53801900e-01        8.63959050e-06  77.1577  76.4408
0202-10-31_20:08:25.066000      3657.64        2.55864800e-01        1.00934794e-05  77.2431  76.4440
0202-10-31_20:08:25.270000      3657.85        2.57877300e-01        1.01907234e-05  77.2431  76.4440
0202-10-31_20:08:25.460000      3658.04        2.60012900e-01        1.16695896e-05  77.2431  76.4440
0202-10-31_20:08:25.664000      3658.24        2.61794000e-01        1.18327787e-05  77.2431  76.4440
0202-10-31_20:08:25.863000      3658.44        2.63861400e-01        1.32949726e-05  77.2677  76.4561
0202-10-31_20:08:26.060000      3658.64        2.65697200e-01        1.46123230e-05  77.2677  76.4561
0202-10-31_20:08:26.254000      3658.83        2.67543500e-01        1.48096622e-05  77.2677  76.4561
0202-10-31_20:08:26.450000      3659.02        2.69955200e-01        1.60136542e-05  77.2677  76.4561
0202-10-31_20:08:26.652000      3659.23        2.71755400e-01        1.72555769e-05  77.2677  76.4561
0202-10-31_20:08:26.863000      3659.44        2.73616500e-01        1.86297615e-05  77.2677  76.4561
0202-10-31_20:08:27.070000      3659.65        2.75833800e-01        2.00978434e-05  77.2613  76.4489

File: chapter 5/cold_vs_warm/20K/ffj23/Ic/0_degradation/step07/Ic_2023-10-31_20-08-59236726_ffj23-step07-773k.txt
# Ic = 0.20 A, n = 13.87 , Tavg = 77.21 K, f23-step7-773k
#datetime                        t_s     iHTS_A                vHTS_V                tHTS_K  tTAR_K
0202-10-31_20:08:31.176000      3663.75        2.03345500e-02        1.27144723e-07  77.2521  76.4477
0202-10-31_20:08:31.367000      3663.95        8.36364900e-03        1.09666933e-07  77.2521  76.4477
0202-10-31_20:08:31.574000      3664.15        9.72161800e-03        7.42155230e-08  77.2521  76.4477
0202-10-31_20:08:31.810000      3664.39        1.14606400e-02        7.22322330e-08  77.2521  76.4477
0202-10-31_20:08:32.004000      3664.58        1.35651200e-02        9.62177130e-08  77.2529  76.4461
0202-10-31_20:08:32.203000      3664.78        1.57868400e-02        1.14067363e-07  77.2529  76.4461
0202-10-31_20:08:32.400000      3664.97        1.78839000e-02        9.51021030e-08  77.2529  76.4461
0202-10-31_20:08:32.590000      3665.17        1.97301500e-02        6.65922330e-08  77.2529  76.4461
0202-10-31_20:08:32.820000      3665.40        2.17515200e-02        6.88854230e-08  77.2529  76.4461
0202-10-31_20:08:33.035000      3665.61        2.35513900e-02        8.79126630e-08  77.2329  76.4423
0202-10-31_20:08:33.230000      3665.81        2.57597600e-02        8.86563930e-08  77.2329  76.4423
0202-10-31_20:08:33.420000      3666.00        2.73314400e-02        6.75838830e-08  77.2329  76.4423
0202-10-31_20:08:33.625000      3666.20        2.94774800e-02        4.23588430e-08  77.2329  76.4423
0202-10-31_20:08:33.824000      3666.40        3.18951100e-02        4.90524730e-08  77.2329  76.4423
0202-10-31_20:08:34.020000      3666.60        3.32471400e-02        6.25016930e-08  77.2598  76.4475
0202-10-31_20:08:34.215000      3666.79        3.57226500e-02        8.26445330e-08  77.2598  76.4475
0202-10-31_20:08:34.406000      3666.99        3.73908000e-02        7.54550830e-08  77.2598  76.4475
0202-10-31_20:08:34.600000      3667.18        3.94644300e-02        6.53526730e-08  77.2598  76.4475
0202-10-31_20:08:34.848000      3667.42        4.15199300e-02        7.28520130e-08  77.2598  76.4475
0202-10-31_20:08:35.047000      3667.62        4.36392600e-02        9.11355130e-08  77.2280  76.4453
0202-10-31_20:08:35.240000      3667.82        4.54380100e-02        8.31403130e-08  77.2280  76.4453
0202-10-31_20:08:35.445000      3668.02        4.74950000e-02        5.81630230e-08  77.2280  76.4453
0202-10-31_20:08:35.640000      3668.22        4.94896600e-02        5.05396030e-08  77.2280  76.4453
0202-10-31_20:08:35.844000      3668.42        5.16416300e-02        7.36573130e-08  77.2280  76.4453
0202-10-31_20:08:36.035000      3668.61        5.35336500e-02        8.90898330e-08  77.2752  76.4538
0202-10-31_20:08:36.227000      3668.81        5.55639300e-02        9.11351130e-08  77.2752  76.4538
0202-10-31_20:08:36.420000      3669.00        5.73582300e-02        5.17790830e-08  77.2752  76.4538
0202-10-31_20:08:36.617000      3669.19        5.93321100e-02        5.01056730e-08  77.2752  76.4538
0202-10-31_20:08:36.855000      3669.43        6.12852100e-02        6.86370930e-08  77.2752  76.4538
0202-10-31_20:08:37.060000      3669.64        6.32205000e-02        9.52256630e-08  77.2430  76.4428
0202-10-31_20:08:37.260000      3669.84        6.58444200e-02        7.09302830e-08  77.2430  76.4428
0202-10-31_20:08:37.457000      3670.03        6.71715100e-02        3.86397430e-08  77.2430  76.4428
0202-10-31_20:08:37.650000      3670.22        6.95119600e-02        3.72142530e-08  77.2430  76.4428
0202-10-31_20:08:37.844000      3670.42        7.14101500e-02        7.22938030e-08  77.2430  76.4428
0202-10-31_20:08:38.035000      3670.61        7.34226200e-02        8.77263230e-08  77.2606  76.4461
0202-10-31_20:08:38.230000      3670.81        7.53386100e-02        8.13425830e-08  77.2606  76.4461
0202-10-31_20:08:38.426000      3671.00        7.76939100e-02        4.87421630e-08  77.2606  76.4461
0202-10-31_20:08:38.617000      3671.19        7.93739300e-02        4.15527130e-08  77.2606  76.4461
0202-10-31_20:08:38.848000      3671.42        8.12706400e-02        6.59720430e-08  77.2606  76.4461
0202-10-31_20:08:39.043000      3671.62        8.34870200e-02        7.68801730e-08  77.2692  76.4516
0202-10-31_20:08:39.246000      3671.83        8.53718500e-02        7.73759930e-08  77.2692  76.4516
0202-10-31_20:08:39.440000      3672.02        8.70622600e-02        5.24608430e-08  77.2692  76.4516
0202-10-31_20:08:39.633000      3672.21        8.94249800e-02        5.28946830e-08  77.2692  76.4516
0202-10-31_20:08:39.844000      3672.42        9.12133400e-02        6.75834730e-08  77.2692  76.4516
0202-10-31_20:08:40.035000      3672.61        9.34662300e-02        7.54546730e-08  77.2834  76.4474
0202-10-31_20:08:40.227000      3672.80        9.51121200e-02        6.23773230e-08  77.2834  76.4474
0202-10-31_20:08:40.434000      3673.01        9.72566700e-02        4.06230430e-08  77.2834  76.4474
0202-10-31_20:08:40.630000      3673.21        9.90991300e-02        4.09949130e-08  77.2834  76.4474
0202-10-31_20:08:40.844000      3673.42        1.01359400e-01        6.42986330e-08  77.2834  76.4474
0202-10-31_20:08:41.040000      3673.62        1.03146300e-01        8.29540130e-08  77.2373  76.4330
0202-10-31_20:08:41.234000      3673.81        1.05262700e-01        7.56405530e-08  77.2373  76.4330
0202-10-31_20:08:41.426000      3674.00        1.07006500e-01        6.10136630e-08  77.2373  76.4330
0202-10-31_20:08:41.630000      3674.21        1.09415200e-01        6.31208130e-08  77.2373  76.4330
0202-10-31_20:08:41.836000      3674.41        1.11165000e-01        6.22530930e-08  77.2373  76.4330
0202-10-31_20:08:42.040000      3674.62        1.13276900e-01        5.84724330e-08  77.2462  76.4378
0202-10-31_20:08:42.234000      3674.81        1.15203700e-01        3.90733130e-08  77.2462  76.4378
0202-10-31_20:08:42.426000      3675.00        1.16815500e-01        3.21317830e-08  77.2462  76.4378
0202-10-31_20:08:42.630000      3675.21        1.18949600e-01        4.71304630e-08  77.2462  76.4378
0202-10-31_20:08:42.863000      3675.44        1.21199600e-01        5.97739730e-08  77.2462  76.4378
0202-10-31_20:08:43.062000      3675.64        1.23226900e-01        5.72328730e-08  77.2383  76.4303
0202-10-31_20:08:43.254000      3675.83        1.24660500e-01        2.82271630e-08  77.2383  76.4303
0202-10-31_20:08:43.460000      3676.04        1.27183500e-01        2.25871630e-08  77.2383  76.4303
0202-10-31_20:08:43.652000      3676.23        1.29432000e-01        3.51067230e-08  77.2383  76.4303
0202-10-31_20:08:43.867000      3676.45        1.31051200e-01        4.76262830e-08  77.2383  76.4303
0202-10-31_20:08:44.062000      3676.64        1.33047300e-01        4.07467230e-08  77.2164  76.4225
0202-10-31_20:08:44.260000      3676.84        1.35166600e-01        4.08087030e-08  77.2164  76.4225
0202-10-31_20:08:44.465000      3677.04        1.36901600e-01        2.89089230e-08  77.2164  76.4225
0202-10-31_20:08:44.668000      3677.24        1.38780500e-01        5.69849630e-08  77.2164  76.4225
0202-10-31_20:08:44.870000      3677.45        1.40649000e-01        5.95260630e-08  77.2211  76.4121
0202-10-31_20:08:45.062000      3677.64        1.42769800e-01        5.22746330e-08  77.2211  76.4121
0202-10-31_20:08:45.270000      3677.85        1.44498800e-01        3.00865030e-08  77.2211  76.4121
0202-10-31_20:08:45.465000      3678.04        1.46813900e-01        2.64917830e-08  77.2211  76.4121
0202-10-31_20:08:45.660000      3678.24        1.49099400e-01        4.52091430e-08  77.2211  76.4121
0202-10-31_20:08:45.867000      3678.44        1.50959000e-01        6.60337530e-08  77.2211  76.4121
0202-10-31_20:08:46.060000      3678.64        1.52883900e-01        5.38860630e-08  77.2356  76.4240
0202-10-31_20:08:46.254000      3678.83        1.54940900e-01        3.41150730e-08  77.2356  76.4240
0202-10-31_20:08:46.457000      3679.03        1.56629900e-01        3.45489230e-08  77.2356  76.4240
0202-10-31_20:08:46.650000      3679.23        1.58686800e-01        5.98979330e-08  77.2356  76.4240
0202-10-31_20:08:46.867000      3679.44        1.60794300e-01        8.21480330e-08  77.2356  76.4240
0202-10-31_20:08:47.060000      3679.64        1.62794000e-01        7.20456230e-08  77.1364  76.4081
0202-10-31_20:08:47.250000      3679.83        1.64787100e-01        4.31018830e-08  77.1364  76.4081
0202-10-31_20:08:47.440000      3680.02        1.66697200e-01        2.16574930e-08  77.1364  76.4081
0202-10-31_20:08:47.637000      3680.22        1.68685900e-01        4.53330830e-08  77.1364  76.4081
0202-10-31_20:08:47.840000      3680.42        1.70750300e-01        6.26869330e-08  77.1364  76.4081
0202-10-31_20:08:48.030000      3680.61        1.72771700e-01        7.60122030e-08  77.2165  76.4185
0202-10-31_20:08:48.227000      3680.80        1.74478400e-01        4.32258330e-08  77.2165  76.4185
0202-10-31_20:08:48.418000      3681.00        1.77080100e-01        5.40719830e-08  77.2165  76.4185
0202-10-31_20:08:48.610000      3681.19        1.78925100e-01        7.28513230e-08  77.2165  76.4185
0202-10-31_20:08:48.820000      3681.40        1.80519000e-01        1.03158573e-07  77.2165  76.4185
0202-10-31_20:08:49.023000      3681.60        1.82598300e-01        8.71062730e-08  77.1898  76.4143
0202-10-31_20:08:49.210000      3681.79        1.84463800e-01        7.53924230e-08  77.1898  76.4143
0202-10-31_20:08:49.410000      3681.99        1.86703300e-01        8.85937430e-08  77.1898  76.4143
0202-10-31_20:08:49.600000      3682.18        1.88653500e-01        1.25222753e-07  77.1898  76.4143
0202-10-31_20:08:49.840000      3682.42        1.90569500e-01        1.43816153e-07  77.1898  76.4143
0202-10-31_20:08:50.035000      3682.61        1.92598500e-01        1.55406043e-07  77.1685  76.4151
0202-10-31_20:08:50.230000      3682.81        1.94529300e-01        1.52493073e-07  77.1685  76.4151
0202-10-31_20:08:50.420000      3683.00        1.96090600e-01        1.64578793e-07  77.1685  76.4151
0202-10-31_20:08:50.617000      3683.19        1.98542400e-01        2.14842963e-07  77.1685  76.4151
0202-10-31_20:08:50.840000      3683.42        2.00443600e-01        2.50356363e-07  77.1685  76.4151
0202-10-31_20:08:51.043000      3683.62        2.02377400e-01        2.92811303e-07  77.1061  76.4040
0202-10-31_20:08:51.234000      3683.81        2.04281500e-01        3.25163833e-07  77.1061  76.4040
0202-10-31_20:08:51.440000      3684.02        2.06169300e-01        4.00591075e-07  77.1061  76.4040
0202-10-31_20:08:51.637000      3684.21        2.08329300e-01        4.71184036e-07  77.1061  76.4040
0202-10-31_20:08:51.848000      3684.43        2.10476900e-01        5.29381393e-07  77.1061  76.4040
0202-10-31_20:08:52.043000      3684.62        2.12403200e-01        6.03631056e-07  77.1667  76.4120
0202-10-31_20:08:52.234000      3684.81        2.14334100e-01        6.68522039e-07  77.1667  76.4120
0202-10-31_20:08:52.438000      3685.02        2.16365800e-01        7.81879830e-07  77.1667  76.4120
0202-10-31_20:08:52.633000      3685.21        2.18623200e-01        9.59880719e-07  77.1667  76.4120
0202-10-31_20:08:52.848000      3685.43        2.20021200e-01        1.08575817e-06  77.1667  76.4120
0202-10-31_20:08:53.050000      3685.63        2.22639200e-01        1.25328543e-06  77.1509  76.4089
0202-10-31_20:08:53.254000      3685.83        2.24428500e-01        1.39639364e-06  77.1509  76.4089
0202-10-31_20:08:53.453000      3686.03        2.26322300e-01        1.65521568e-06  77.1509  76.4089
0202-10-31_20:08:53.650000      3686.22        2.28506900e-01        1.85794725e-06  77.1509  76.4089
0202-10-31_20:08:53.860000      3686.44        2.30013300e-01        2.16480256e-06  77.1509  76.4089
0202-10-31_20:08:54.055000      3686.63        2.32220200e-01        2.40484510e-06  77.1429  76.4042
0202-10-31_20:08:54.246000      3686.82        2.34248900e-01        2.67135243e-06  77.1429  76.4042
0202-10-31_20:08:54.453000      3687.03        2.36228800e-01        3.09131841e-06  77.1429  76.4042
0202-10-31_20:08:54.645000      3687.22        2.38110600e-01        3.44069094e-06  77.1429  76.4042
0202-10-31_20:08:54.887000      3687.47        2.40327900e-01        3.92120986e-06  77.1429  76.4042
0202-10-31_20:08:55.082000      3687.66        2.42153400e-01        4.25676119e-06  77.1859  76.4079
0202-10-31_20:08:55.285000      3687.86        2.44281600e-01        4.77663643e-06  77.1859  76.4079
0202-10-31_20:08:55.480000      3688.06        2.46334100e-01        6.12993588e-06  77.1859  76.4079
0202-10-31_20:08:55.670000      3688.25        2.48080900e-01        6.18404307e-06  77.1859  76.4079
0202-10-31_20:08:55.870000      3688.45        2.50038500e-01        6.43902241e-06  77.1859  76.4079
0202-10-31_20:08:56.066000      3688.64        2.52355200e-01        7.84859828e-06  77.1660  76.4123
0202-10-31_20:08:56.270000      3688.85        2.54517000e-01        7.97584003e-06  77.1660  76.4123
0202-10-31_20:08:56.465000      3689.04        2.56214800e-01        9.26325637e-06  77.1660  76.4123
0202-10-31_20:08:56.660000      3689.24        2.58166500e-01        9.44262200e-06  77.1660  76.4123
0202-10-31_20:08:56.870000      3689.45        2.60456400e-01        1.09687793e-05  77.1660  76.4123
0202-10-31_20:08:57.066000      3689.64        2.62056300e-01        1.11343238e-05  77.2324  76.4027
0202-10-31_20:08:57.270000      3689.85        2.63659200e-01        1.28022878e-05  77.2324  76.4027
0202-10-31_20:08:57.465000      3690.04        2.65738400e-01        1.30104114e-05  77.2324  76.4027
0202-10-31_20:08:57.668000      3690.24        2.67770200e-01        1.42350435e-05  77.2324  76.4027
0202-10-31_20:08:57.867000      3690.45        2.70158400e-01        1.54152371e-05  77.2516  76.4195
0202-10-31_20:08:58.074000      3690.65        2.71988400e-01        1.68569798e-05  77.2516  76.4195
0202-10-31_20:08:58.280000      3690.86        2.73840500e-01        1.80979742e-05  77.2516  76.4195
0202-10-31_20:08:58.473000      3691.05        2.76206200e-01        1.95216191e-05  77.2516  76.4195
0202-10-31_20:08:58.668000      3691.24        2.77915900e-01        1.96869776e-05  77.2516  76.4195
0202-10-31_20:08:58.863000      3691.44        2.79493500e-01        2.10366822e-05  77.2097  76.4030
