Repository: shortlab/2025-devitre-PhD

# 2025-devitre-PhD
Data repository for Alexis Devitre's PhD thesis

File: chapter 5/cold_vs_warm/20K/ffj23/Ic/0_degradation/step07/Ic_2023-10-31_20-10-22905626_ffj23-step07-773k.txt
# Ic = 0.20 A, n = 14.08 , Tavg = 77.24 K, f23-step7-773k
#datetime                        t_s     iHTS_A                vHTS_V                tHTS_K  tTAR_K
0202-10-31_20:09:54.902000      3747.48        5.01067900e-02        2.04973853e-07  77.2381  76.4497
0202-10-31_20:09:55.098000      3747.67        8.00227700e-03        2.00387473e-07  77.2381  76.4497
0202-10-31_20:09:55.300000      3747.88        9.55021500e-03        1.79748783e-07  77.2381  76.4497
0202-10-31_20:09:55.504000      3748.08        1.11664200e-02        1.55949202e-07  77.2381  76.4497
0202-10-31_20:09:55.715000      3748.29        1.34377200e-02        1.67539103e-07  77.2381  76.4497
0202-10-31_20:09:55.910000      3748.49        1.56208600e-02        1.80244603e-07  77.2455  76.4436
0202-10-31_20:09:56.117000      3748.69        1.75175600e-02        1.83281533e-07  77.2455  76.4436
0202-10-31_20:09:56.312000      3748.89        1.96502400e-02        1.56754923e-07  77.2455  76.4436
0202-10-31_20:09:56.504000      3749.08        2.12872300e-02        1.59543932e-07  77.2455  76.4436
0202-10-31_20:09:56.695000      3749.27        2.35891000e-02        1.76835812e-07  77.2455  76.4436
0202-10-31_20:09:56.902000      3749.48        2.52958400e-02        1.80554493e-07  77.1756  76.4341
0202-10-31_20:09:57.117000      3749.70        2.73038500e-02        1.69026572e-07  77.1756  76.4341
0202-10-31_20:09:57.316000      3749.89        2.93955600e-02        1.28121053e-07  77.1756  76.4341
0202-10-31_20:09:57.508000      3750.09        3.12625800e-02        1.54461733e-07  77.1756  76.4341
0202-10-31_20:09:57.715000      3750.29        3.32839500e-02        1.61961043e-07  77.1756  76.4341
0202-10-31_20:09:57.910000      3750.49        3.57550100e-02        1.85388723e-07  77.1241  76.4376
0202-10-31_20:09:58.113000      3750.69        3.72287400e-02        1.68654613e-07  77.1241  76.4376
0202-10-31_20:09:58.312000      3750.89        3.96270800e-02        1.43243603e-07  77.1241  76.4376
0202-10-31_20:09:58.508000      3751.08        4.17271100e-02        1.55143393e-07  77.1241  76.4376
0202-10-31_20:09:58.720000      3751.30        4.31058600e-02        1.69956152e-07  77.1241  76.4376
0202-10-31_20:09:58.920000      3751.50        4.55534400e-02        1.75596163e-07  77.1615  76.4276
0202-10-31_20:09:59.125000      3751.70        4.73447700e-02        1.38409323e-07  77.1615  76.4276
0202-10-31_20:09:59.316000      3751.89        4.90589300e-02        1.42251963e-07  77.1615  76.4276
0202-10-31_20:09:59.523000      3752.10        5.11871600e-02        1.69274393e-07  77.1615  76.4276
0202-10-31_20:09:59.720000      3752.30        5.33762300e-02        1.81174183e-07  77.1615  76.4276
0202-10-31_20:09:59.910000      3752.49        5.52299000e-02        1.64440103e-07  77.2230  76.4370
0202-10-31_20:10:00.117000      3752.70        5.73032100e-02        1.48325813e-07  77.2230  76.4370
0202-10-31_20:10:00.312000      3752.89        5.89921400e-02        1.61403183e-07  77.2230  76.4370
0202-10-31_20:10:00.504000      3753.08        6.07075500e-02        1.88859463e-07  77.2230  76.4370
0202-10-31_20:10:00.707000      3753.29        6.32335200e-02        1.87495952e-07  77.2230  76.4370
0202-10-31_20:10:00.902000      3753.48        6.48897900e-02        1.80678363e-07  77.2230  76.4370
0202-10-31_20:10:01.094000      3753.67        6.68280500e-02        1.62332853e-07  77.2200  76.4407
0202-10-31_20:10:01.300000      3753.88        6.93881600e-02        1.86132433e-07  77.2200  76.4407
0202-10-31_20:10:01.492000      3754.07        7.11052800e-02        1.88549573e-07  77.2200  76.4407
0202-10-31_20:10:01.684000      3754.26        7.26428300e-02        1.82909573e-07  77.2200  76.4407
0202-10-31_20:10:01.890000      3754.47        7.51109200e-02        1.57064712e-07  77.2200  76.4407
0202-10-31_20:10:02.082000      3754.66        7.74377700e-02        1.44421193e-07  77.2523  76.4381
0202-10-31_20:10:02.273000      3754.85        7.88372900e-02        1.65307803e-07  77.2523  76.4381
0202-10-31_20:10:02.480000      3755.06        8.10738600e-02        1.76835723e-07  77.2523  76.4381
0202-10-31_20:10:02.670000      3755.25        8.35775700e-02        1.74170662e-07  77.2523  76.4381
0202-10-31_20:10:02.875000      3755.45        8.50987900e-02        1.55577243e-07  77.2523  76.4381
0202-10-31_20:10:03.074000      3755.65        8.71735800e-02        1.63758353e-07  77.2251  76.4408
0202-10-31_20:10:03.270000      3755.85        8.86992600e-02        1.87991773e-07  77.2251  76.4408
0202-10-31_20:10:03.460000      3756.04        9.09239500e-02        2.04044093e-07  77.2251  76.4408
0202-10-31_20:10:03.664000      3756.24        9.32665400e-02        1.96482763e-07  77.2251  76.4408
0202-10-31_20:10:03.875000      3756.45        9.49317200e-02        1.79562753e-07  77.2251  76.4408
0202-10-31_20:10:04.066000      3756.64        9.72677200e-02        1.74480543e-07  77.2203  76.4528
0202-10-31_20:10:04.260000      3756.84        9.88023000e-02        1.89913083e-07  77.2203  76.4528
0202-10-31_20:10:04.453000      3757.03        1.00844400e-01        1.77827363e-07  77.2203  76.4528
0202-10-31_20:10:04.650000      3757.22        1.02591300e-01        1.62766692e-07  77.2203  76.4528
0202-10-31_20:10:04.860000      3757.44        1.04832300e-01        1.45536783e-07  77.2203  76.4528
0202-10-31_20:10:05.050000      3757.63        1.06990200e-01        1.59109983e-07  77.2411  76.4475
0202-10-31_20:10:05.242000      3757.82        1.08818200e-01        1.80430443e-07  77.2411  76.4475
0202-10-31_20:10:05.450000      3758.02        1.10848500e-01        1.86566263e-07  77.2411  76.4475
0202-10-31_20:10:05.640000      3758.22        1.12999000e-01        1.71133733e-07  77.2411  76.4475
0202-10-31_20:10:05.863000      3758.44        1.14529100e-01        1.65927572e-07  77.2411  76.4475
0202-10-31_20:10:06.066000      3758.64        1.17065500e-01        1.81917913e-07  77.2097  76.4552
0202-10-31_20:10:06.266000      3758.84        1.18874600e-01        1.90966713e-07  77.2097  76.4552
0202-10-31_20:10:06.457000      3759.04        1.20689700e-01        1.85078793e-07  77.2097  76.4552
0202-10-31_20:10:06.664000      3759.24        1.22803100e-01        1.73736803e-07  77.2097  76.4552
0202-10-31_20:10:06.860000      3759.44        1.24655300e-01        1.75162303e-07  77.2461  76.4485
0202-10-31_20:10:07.055000      3759.63        1.26299700e-01        1.90222973e-07  77.2461  76.4485
0202-10-31_20:10:07.258000      3759.84        1.28292900e-01        1.80058572e-07  77.2461  76.4485
0202-10-31_20:10:07.453000      3760.03        1.30495300e-01        1.59915693e-07  77.2461  76.4485
0202-10-31_20:10:07.645000      3760.22        1.32294000e-01        1.47086233e-07  77.2461  76.4485
0202-10-31_20:10:07.850000      3760.43        1.34484600e-01        1.68468673e-07  77.1921  76.4414
0202-10-31_20:10:08.043000      3760.62        1.36209100e-01        1.89417263e-07  77.1921  76.4414
0202-10-31_20:10:08.240000      3760.82        1.38515500e-01        1.84954833e-07  77.1921  76.4414
0202-10-31_20:10:08.445000      3761.02        1.40664500e-01        1.61031303e-07  77.1921  76.4414
0202-10-31_20:10:08.637000      3761.22        1.42417300e-01        1.57064703e-07  77.1921  76.4414
0202-10-31_20:10:08.844000      3761.42        1.44757700e-01        1.73179003e-07  77.1921  76.4414
0202-10-31_20:10:09.040000      3761.62        1.46750900e-01        1.96544733e-07  77.2000  76.4424
0202-10-31_20:10:09.234000      3761.81        1.48429400e-01        1.89975062e-07  77.2000  76.4424
0202-10-31_20:10:09.426000      3762.00        1.50263800e-01        1.74976373e-07  77.2000  76.4424
0202-10-31_20:10:09.620000      3762.20        1.52579000e-01        1.71505773e-07  77.2000  76.4424
0202-10-31_20:10:09.836000      3762.42        1.54452000e-01        1.87744153e-07  77.2000  76.4424
0202-10-31_20:10:10.047000      3762.62        1.56428800e-01        1.79501203e-07  77.2132  76.4422
0202-10-31_20:10:10.246000      3762.83        1.58294400e-01        1.65432193e-07  77.2132  76.4422
0202-10-31_20:10:10.450000      3763.03        1.60557600e-01        1.37789983e-07  77.2132  76.4422
0202-10-31_20:10:10.640000      3763.22        1.62292600e-01        1.60597903e-07  77.2132  76.4422
0202-10-31_20:10:10.850000      3763.43        1.64532100e-01        1.89913513e-07  77.2132  76.4422
0202-10-31_20:10:11.047000      3763.62        1.66320500e-01        1.95863413e-07  77.1690  76.4248
0202-10-31_20:10:11.240000      3763.82        1.68576300e-01        1.70142523e-07  77.1690  76.4248
0202-10-31_20:10:11.445000      3764.02        1.70376500e-01        1.57003173e-07  77.1690  76.4248
0202-10-31_20:10:11.637000      3764.22        1.72422100e-01        1.85141213e-07  77.1690  76.4248
0202-10-31_20:10:11.832000      3764.41        1.74206000e-01        2.00449783e-07  77.1690  76.4248
0202-10-31_20:10:12.040000      3764.62        1.76432200e-01        1.94933742e-07  77.2211  76.4296
0202-10-31_20:10:12.234000      3764.81        1.78498100e-01        1.77889773e-07  77.2211  76.4296
0202-10-31_20:10:12.440000      3765.02        1.80158800e-01        1.78509553e-07  77.2211  76.4296
0202-10-31_20:10:12.645000      3765.22        1.82530400e-01        2.15076603e-07  77.2211  76.4296
0202-10-31_20:10:12.848000      3765.42        1.84186700e-01        2.48668703e-07  77.2211  76.4296
0202-10-31_20:10:13.040000      3765.62        1.86356500e-01        2.48048923e-07  77.1551  76.4138
0202-10-31_20:10:13.250000      3765.83        1.87955700e-01        2.19848913e-07  77.1551  76.4138
0202-10-31_20:10:13.440000      3766.02        1.90408900e-01        2.25179023e-07  77.1551  76.4138
0202-10-31_20:10:13.633000      3766.21        1.92336800e-01        2.53441013e-07  77.1551  76.4138
0202-10-31_20:10:13.848000      3766.43        1.94327000e-01        2.89326302e-07  77.1551  76.4138
0202-10-31_20:10:14.043000      3766.62        1.96044100e-01        2.97507403e-07  77.1366  76.4124
0202-10-31_20:10:14.234000      3766.81        1.98037300e-01        3.17898183e-07  77.1366  76.4124
0202-10-31_20:10:14.430000      3767.01        2.00349500e-01        3.80496003e-07  77.1366  76.4124
0202-10-31_20:10:14.625000      3767.20        2.02275900e-01        4.23880643e-07  77.1366  76.4124
0202-10-31_20:10:14.860000      3767.44        2.04109900e-01        4.50035373e-07  77.1366  76.4124
0202-10-31_20:10:15.050000      3767.63        2.06024400e-01        4.79041103e-07  77.2268  76.4212
0202-10-31_20:10:15.258000      3767.84        2.08281800e-01        5.21991883e-07  77.2268  76.4212
0202-10-31_20:10:15.453000      3768.03        2.09924700e-01        6.35783561e-07  77.2268  76.4212
0202-10-31_20:10:15.650000      3768.22        2.11903000e-01        7.05632797e-07  77.2268  76.4212
0202-10-31_20:10:15.860000      3768.44        2.14167800e-01        8.17255234e-07  77.2268  76.4212
0202-10-31_20:10:16.055000      3768.63        2.15864100e-01        8.84129545e-07  77.2332  76.4175
0202-10-31_20:10:16.250000      3768.83        2.17843900e-01        9.85587619e-07  77.2332  76.4175
0202-10-31_20:10:16.445000      3769.02        2.20102700e-01        1.15999392e-06  77.2332  76.4175
0202-10-31_20:10:16.645000      3769.22        2.21993400e-01        1.31834816e-06  77.2332  76.4175
0202-10-31_20:10:16.836000      3769.42        2.23939100e-01        1.46765388e-06  77.2332  76.4175
0202-10-31_20:10:17.035000      3769.61        2.26039100e-01        1.67769877e-06  77.2085  76.4177
0202-10-31_20:10:17.227000      3769.80        2.27753300e-01        1.87268290e-06  77.2085  76.4177
0202-10-31_20:10:17.420000      3770.00        2.29972100e-01        2.10776707e-06  77.2085  76.4177
0202-10-31_20:10:17.625000      3770.20        2.31984500e-01        2.45255307e-06  77.2085  76.4177
0202-10-31_20:10:17.863000      3770.44        2.33976200e-01        2.71056925e-06  77.2085  76.4177
0202-10-31_20:10:18.060000      3770.64        2.36141500e-01        2.96375113e-06  77.2784  76.4368
0202-10-31_20:10:18.266000      3770.84        2.37895700e-01        3.38551433e-06  77.2784  76.4368
0202-10-31_20:10:18.457000      3771.04        2.39924500e-01        3.74319183e-06  77.2784  76.4368
0202-10-31_20:10:18.650000      3771.23        2.41840500e-01        4.12293365e-06  77.2784  76.4368
0202-10-31_20:10:18.860000      3771.44        2.44017700e-01        4.69387891e-06  77.2784  76.4368
0202-10-31_20:10:19.055000      3771.63        2.46110300e-01        5.12227380e-06  77.2271  76.4248
0202-10-31_20:10:19.246000      3771.83        2.47941700e-01        6.47898155e-06  77.2271  76.4248
0202-10-31_20:10:19.453000      3772.03        2.50064500e-01        6.65605391e-06  77.2271  76.4248
0202-10-31_20:10:19.645000      3772.22        2.51864800e-01        6.93173395e-06  77.2271  76.4248
0202-10-31_20:10:19.844000      3772.42        2.53706600e-01        7.99825870e-06  77.2271  76.4248
0202-10-31_20:10:20.043000      3772.62        2.56223600e-01        9.34982223e-06  77.1742  76.4354
0202-10-31_20:10:20.234000      3772.81        2.58069900e-01        9.41217252e-06  77.1742  76.4354
0202-10-31_20:10:20.426000      3773.00        2.60017000e-01        1.06656242e-05  77.1742  76.4354
0202-10-31_20:10:20.625000      3773.20        2.61987900e-01        1.09279789e-05  77.1742  76.4354
0202-10-31_20:10:20.850000      3773.43        2.64145800e-01        1.25528672e-05  77.1742  76.4354
0202-10-31_20:10:21.055000      3773.63        2.65782000e-01        1.37087648e-05  77.2090  76.4320
0202-10-31_20:10:21.260000      3773.84        2.67794500e-01        1.38145620e-05  77.2090  76.4320
0202-10-31_20:10:21.453000      3774.03        2.70963100e-01        1.56939371e-05  77.2090  76.4320
0202-10-31_20:10:21.645000      3774.22        2.72623800e-01        1.58336985e-05  77.2090  76.4320
0202-10-31_20:10:21.860000      3774.44        2.73290200e-01        1.72297628e-05  77.2408  76.4414
0202-10-31_20:10:22.055000      3774.63        2.76154500e-01        1.86115721e-05  77.2408  76.4414
0202-10-31_20:10:22.246000      3774.82        2.77767800e-01        1.98989882e-05  77.2408  76.4414
0202-10-31_20:10:22.450000      3775.03        2.79946500e-01        2.12610883e-05  77.2408  76.4414

File: chapter 5/cold_vs_warm/20K/ffj23/Ic/0_degradation/step07/Ic_2023-10-31_20-10-55438235_ffj23-step07-773k.txt
# Ic = 0.20 A, n = 14.14 , Tavg = 77.21 K, f23-step7-773k
#datetime                        t_s     iHTS_A                vHTS_V                tHTS_K  tTAR_K
0202-10-31_20:10:27.664000      3780.24        4.98686500e-02        1.96582771e-07  77.2313  76.4367
0202-10-31_20:10:27.880000      3780.46        7.92591800e-03        2.24534951e-07  77.2313  76.4367
0202-10-31_20:10:28.070000      3780.65        9.78552100e-03        2.28997371e-07  77.2499  76.4287
0202-10-31_20:10:28.266000      3780.84        1.16659000e-02        1.95839131e-07  77.2499  76.4287
0202-10-31_20:10:28.457000      3781.04        1.34631700e-02        1.92554291e-07  77.2499  76.4287
0202-10-31_20:10:28.652000      3781.23        1.55320400e-02        2.09908141e-07  77.2499  76.4287
0202-10-31_20:10:28.860000      3781.44        1.79556100e-02        2.19142861e-07  77.2499  76.4287
0202-10-31_20:10:29.050000      3781.63        1.96801500e-02        2.08048801e-07  77.2207  76.4222
0202-10-31_20:10:29.242000      3781.82        2.11999700e-02        1.76316051e-07  77.2207  76.4222
0202-10-31_20:10:29.450000      3782.03        2.33534300e-02        1.72783301e-07  77.2207  76.4222
0202-10-31_20:10:29.640000      3782.22        2.53495700e-02        1.93050121e-07  77.2207  76.4222
0202-10-31_20:10:29.848000      3782.43        2.74095300e-02        2.06747261e-07  77.2207  76.4222
0202-10-31_20:10:30.043000      3782.62        2.95674400e-02        2.01541101e-07  77.2006  76.4159
0202-10-31_20:10:30.234000      3782.81        3.14537600e-02        1.78919131e-07  77.2006  76.4159
0202-10-31_20:10:30.434000      3783.01        3.26915100e-02        1.77183741e-07  77.2006  76.4159
0202-10-31_20:10:30.630000      3783.21        3.52738800e-02        2.12015391e-07  77.2006  76.4159
0202-10-31_20:10:30.840000      3783.42        3.74265200e-02        2.23729241e-07  77.2006  76.4159
0202-10-31_20:10:31.043000      3783.62        3.92668300e-02        2.15920011e-07  77.1322  76.4127
0202-10-31_20:10:31.250000      3783.83        4.15761200e-02        1.95653191e-07  77.1322  76.4127
0202-10-31_20:10:31.445000      3784.02        4.29296300e-02        2.09846161e-07  77.1322  76.4127
0202-10-31_20:10:31.640000      3784.22        4.51840100e-02        2.24472971e-07  77.1322  76.4127
0202-10-31_20:10:31.850000      3784.43        4.72231900e-02        2.08110771e-07  77.1322  76.4127
0202-10-31_20:10:32.043000      3784.62        4.94271100e-02        1.85054951e-07  77.2556  76.4252
0202-10-31_20:10:32.240000      3784.81        5.12243800e-02        1.69250561e-07  77.2556  76.4252
0202-10-31_20:10:32.440000      3785.02        5.36233900e-02        2.03710341e-07  77.2556  76.4252
0202-10-31_20:10:32.633000      3785.21        5.53227100e-02        2.09970121e-07  77.2556  76.4252
0202-10-31_20:10:32.850000      3785.43        5.72090300e-02        2.11643521e-07  77.2556  76.4252
0202-10-31_20:10:33.043000      3785.62        5.92511800e-02        1.84125281e-07  77.2570  76.4193
0202-10-31_20:10:33.240000      3785.81        6.10662600e-02        1.92926021e-07  77.2570  76.4193
0202-10-31_20:10:33.430000      3786.01        6.31989400e-02        2.02346541e-07  77.2570  76.4193
0202-10-31_20:10:33.625000      3786.20        6.51861800e-02        2.05941071e-07  77.2570  76.4193
0202-10-31_20:10:33.836000      3786.41        6.72862100e-02        1.94970961e-07  77.2570  76.4193
0202-10-31_20:10:34.040000      3786.62        6.91126600e-02        1.92925681e-07  77.1720  76.3890
0202-10-31_20:10:34.234000      3786.81        7.12780000e-02        2.03833821e-07  77.1720  76.3890
0202-10-31_20:10:34.438000      3787.02        7.28853000e-02        2.28191191e-07  77.1720  76.3890
0202-10-31_20:10:34.633000      3787.21        7.49556500e-02        2.29120861e-07  77.1720  76.3890
0202-10-31_20:10:34.855000      3787.43        7.69013300e-02        2.26579761e-07  77.1720  76.3890
0202-10-31_20:10:35.047000      3787.62        7.90607300e-02        2.02718211e-07  77.2168  76.4375
0202-10-31_20:10:35.240000      3787.82        8.07927000e-02        2.04825471e-07  77.2168  76.4375
0202-10-31_20:10:35.453000      3788.03        8.27532200e-02        2.03709861e-07  77.2168  76.4375
0202-10-31_20:10:35.645000      3788.22        8.44985700e-02        1.90942381e-07  77.2168  76.4375
0202-10-31_20:10:35.867000      3788.44        8.69102700e-02        1.76935351e-07  77.2168  76.4375
0202-10-31_20:10:36.070000      3788.65        8.85324200e-02        1.81273811e-07  77.2322  76.4308
0202-10-31_20:10:36.266000      3788.84        9.10524600e-02        2.09721731e-07  77.2322  76.4308
0202-10-31_20:10:36.457000      3789.03        9.29402600e-02        2.03152061e-07  77.2322  76.4308
0202-10-31_20:10:36.664000      3789.24        9.45475600e-02        1.89640851e-07  77.2322  76.4308
0202-10-31_20:10:36.863000      3789.44        9.70052700e-02        1.68010511e-07  77.2430  76.4495
0202-10-31_20:10:37.066000      3789.64        9.92180900e-02        1.88277331e-07  77.2430  76.4495
0202-10-31_20:10:37.266000      3789.84        1.00695800e-01        2.05011401e-07  77.2430  76.4495
0202-10-31_20:10:37.470000      3790.05        1.02668200e-01        2.09721731e-07  77.2430  76.4495
0202-10-31_20:10:37.668000      3790.25        1.05038300e-01        1.96768321e-07  77.2430  76.4495
0202-10-31_20:10:37.867000      3790.44        1.06803000e-01        1.98193821e-07  77.2430  76.4495
0202-10-31_20:10:38.074000      3790.65        1.08655100e-01        2.14618001e-07  77.1694  76.4260
0202-10-31_20:10:38.266000      3790.84        1.11139600e-01        2.10279531e-07  77.1694  76.4260
0202-10-31_20:10:38.460000      3791.04        1.12718700e-01        1.97140191e-07  77.1694  76.4260
0202-10-31_20:10:38.664000      3791.24        1.14968600e-01        1.76005681e-07  77.1694  76.4260
0202-10-31_20:10:38.860000      3791.44        1.16989100e-01        1.87595571e-07  77.1694  76.4260
0202-10-31_20:10:39.050000      3791.63        1.18575600e-01        1.97140171e-07  77.2322  76.4534
0202-10-31_20:10:39.258000      3791.84        1.20732100e-01        1.99619251e-07  77.2322  76.4534
0202-10-31_20:10:39.453000      3792.03        1.22875100e-01        1.88525111e-07  77.2322  76.4534
0202-10-31_20:10:39.650000      3792.22        1.24654600e-01        1.78732551e-07  77.2322  76.4534
0202-10-31_20:10:39.855000      3792.43        1.26581000e-01        1.96706191e-07  77.2322  76.4534
0202-10-31_20:10:40.050000      3792.63        1.28979300e-01        1.92367721e-07  77.2336  76.4110
0202-10-31_20:10:40.242000      3792.82        1.30656400e-01        1.76749251e-07  77.2336  76.4110
0202-10-31_20:10:40.445000      3793.02        1.32825000e-01        1.54871001e-07  77.2336  76.4110
0202-10-31_20:10:40.640000      3793.22        1.35055700e-01        1.61626611e-07  77.2336  76.4110
0202-10-31_20:10:40.840000      3793.42        1.36735700e-01        1.99495201e-07  77.2336  76.4110
0202-10-31_20:10:41.035000      3793.61        1.38816400e-01        2.01540471e-07  77.2211  76.4141
0202-10-31_20:10:41.227000      3793.80        1.40719100e-01        1.92119811e-07  77.2211  76.4141
0202-10-31_20:10:41.418000      3794.00        1.42660300e-01        1.84496511e-07  77.2211  76.4141
0202-10-31_20:10:41.625000      3794.20        1.44497600e-01        2.06932561e-07  77.2211  76.4141
0202-10-31_20:10:41.848000      3794.42        1.46855900e-01        2.16353231e-07  77.2211  76.4141
0202-10-31_20:10:42.040000      3794.62        1.48391900e-01        2.10341361e-07  77.1888  76.4074
0202-10-31_20:10:42.246000      3794.82        1.50897100e-01        1.98131681e-07  77.1888  76.4074
0202-10-31_20:10:42.438000      3795.02        1.52232800e-01        1.98751461e-07  77.1888  76.4074
0202-10-31_20:10:42.633000      3795.21        1.54460500e-01        2.11394981e-07  77.1888  76.4074
0202-10-31_20:10:42.844000      3795.42        1.55919400e-01        2.12758501e-07  77.1888  76.4074
0202-10-31_20:10:43.040000      3795.62        1.58414200e-01        2.08791911e-07  77.2219  76.4516
0202-10-31_20:10:43.234000      3795.81        1.60431100e-01        2.02284211e-07  77.2219  76.4516
0202-10-31_20:10:43.426000      3796.00        1.62412400e-01        2.18708391e-07  77.2219  76.4516
0202-10-31_20:10:43.620000      3796.20        1.64047500e-01        2.27075431e-07  77.2219  76.4516
0202-10-31_20:10:43.840000      3796.42        1.66175700e-01        2.16291251e-07  77.2219  76.4516
0202-10-31_20:10:44.035000      3796.61        1.68299500e-01        1.89268821e-07  77.2390  76.4002
0202-10-31_20:10:44.240000      3796.81        1.70396600e-01        1.80901781e-07  77.2390  76.4002
0202-10-31_20:10:44.438000      3797.02        1.72337800e-01        2.09101801e-07  77.2390  76.4002
0202-10-31_20:10:44.633000      3797.21        1.74437800e-01        2.19762021e-07  77.2390  76.4002
0202-10-31_20:10:44.844000      3797.42        1.76469600e-01        2.10589271e-07  77.2390  76.4002
0202-10-31_20:10:45.040000      3797.62        1.78060600e-01        1.90260461e-07  77.1867  76.4355
0202-10-31_20:10:45.230000      3797.81        1.80327600e-01        2.03523751e-07  77.1867  76.4355
0202-10-31_20:10:45.438000      3798.01        1.82052100e-01        2.31971671e-07  77.1867  76.4355
0202-10-31_20:10:45.630000      3798.21        1.84346600e-01        2.41826171e-07  77.1867  76.4355
0202-10-31_20:10:45.867000      3798.44        1.86238900e-01        2.31847711e-07  77.1867  76.4355
0202-10-31_20:10:46.074000      3798.65        1.88028700e-01        2.45049031e-07  77.2534  76.4356
0202-10-31_20:10:46.266000      3798.84        1.89978800e-01        2.68972561e-07  77.2534  76.4356
0202-10-31_20:10:46.460000      3799.04        1.91985400e-01        2.80252571e-07  77.2534  76.4356
0202-10-31_20:10:46.664000      3799.24        1.93680200e-01        2.83599381e-07  77.2534  76.4356
0202-10-31_20:10:46.860000      3799.44        1.95969200e-01        2.77525531e-07  77.2420  76.4256
0202-10-31_20:10:47.055000      3799.63        1.97802100e-01        3.04919831e-07  77.2420  76.4256
0202-10-31_20:10:47.258000      3799.84        2.00188600e-01        3.76132621e-07  77.2420  76.4256
0202-10-31_20:10:47.450000      3800.03        2.02165500e-01        4.19951101e-07  77.2420  76.4256
0202-10-31_20:10:47.652000      3800.23        2.03916700e-01        4.41767381e-07  77.2420  76.4256
0202-10-31_20:10:47.850000      3800.43        2.06024200e-01        4.88374881e-07  77.2420  76.4256
0202-10-31_20:10:48.043000      3800.62        2.08177600e-01        5.58967881e-07  77.1956  76.4310
0202-10-31_20:10:48.246000      3800.82        2.09606800e-01        6.41894519e-07  77.1956  76.4310
0202-10-31_20:10:48.440000      3801.02        2.11816000e-01        7.33064238e-07  77.1956  76.4310
0202-10-31_20:10:48.633000      3801.21        2.13921900e-01        7.91509543e-07  77.1956  76.4310
0202-10-31_20:10:48.848000      3801.43        2.15753300e-01        9.10197518e-07  77.1956  76.4310
0202-10-31_20:10:49.050000      3801.63        2.18242200e-01        1.02231582e-06  77.2029  76.4460
0202-10-31_20:10:49.254000      3801.83        2.19831700e-01        1.16759238e-06  77.2029  76.4460
0202-10-31_20:10:49.445000      3802.02        2.20527800e-01        1.28919349e-06  77.2029  76.4460
0202-10-31_20:10:49.650000      3802.23        2.23706800e-01        1.42777693e-06  77.2029  76.4460
0202-10-31_20:10:49.855000      3802.43        2.25937400e-01        1.69310642e-06  77.2029  76.4460
0202-10-31_20:10:50.047000      3802.62        2.28058300e-01        1.90092009e-06  77.2068  76.4256
0202-10-31_20:10:50.254000      3802.83        2.29827300e-01        2.12162528e-06  77.2068  76.4256
0202-10-31_20:10:50.450000      3803.03        2.32611600e-01        2.40901925e-06  77.2068  76.4256
0202-10-31_20:10:50.645000      3803.22        2.33469400e-01        2.63833943e-06  77.2068  76.4256
0202-10-31_20:10:50.860000      3803.44        2.35600600e-01        2.94221966e-06  77.2319  76.4366
0202-10-31_20:10:51.055000      3803.63        2.36353000e-01        3.41492991e-06  77.2319  76.4366
0202-10-31_20:10:51.250000      3803.83        2.39441500e-01        3.73752841e-06  77.2319  76.4366
0202-10-31_20:10:51.453000      3804.03        2.41580100e-01        4.15774338e-06  77.2319  76.4366
0202-10-31_20:10:51.650000      3804.22        2.43084900e-01        4.51009110e-06  77.2319  76.4366
0202-10-31_20:10:51.863000      3804.44        2.46154000e-01        5.69902445e-06  77.2319  76.4366
0202-10-31_20:10:52.060000      3804.63        2.49100000e-01        5.82329132e-06  77.2076  76.3979
0202-10-31_20:10:52.250000      3804.83        2.49892500e-01        6.13250200e-06  77.2076  76.3979
0202-10-31_20:10:52.457000      3805.04        2.52115700e-01        7.21266310e-06  77.2076  76.3979
0202-10-31_20:10:52.652000      3805.23        2.53739400e-01        7.56885347e-06  77.2076  76.3979
0202-10-31_20:10:52.860000      3805.44        2.54935600e-01        8.78319798e-06  77.2076  76.3979
0202-10-31_20:10:53.055000      3805.63        2.57654500e-01        9.05993193e-06  77.1282  76.4026
0202-10-31_20:10:53.246000      3805.82        2.59746600e-01        1.06738518e-05  77.1282  76.4026
0202-10-31_20:10:53.450000      3806.03        2.61809500e-01        1.07609315e-05  77.1282  76.4026
0202-10-31_20:10:53.645000      3806.22        2.63523700e-01        1.10464664e-05  77.1282  76.4026
0202-10-31_20:10:53.850000      3806.43        2.65401100e-01        1.25753517e-05  77.1282  76.4026
0202-10-31_20:10:54.047000      3806.62        2.68102200e-01        1.39145209e-05  77.2656  76.4114
0202-10-31_20:10:54.240000      3806.82        2.69751100e-01        1.51441740e-05  77.2656  76.4114
0202-10-31_20:10:54.440000      3807.02        2.71469700e-01        1.64891072e-05  77.2656  76.4114
0202-10-31_20:10:54.637000      3807.21        2.73551900e-01        1.66743609e-05  77.2656  76.4114
0202-10-31_20:10:54.870000      3807.45        2.75522700e-01        1.83459826e-05  77.2656  76.4114
0202-10-31_20:10:55.066000      3807.64        2.77600400e-01        2.00491514e-05  77.2080  76.4268

File: chapter 5/cold_vs_warm/20K/ffj23/Ic/0_degradation/step07/Ic_2023-10-31_20-11-26991723_ffj23-step07-773k.txt
# Ic =  nan A, n =  nan , Tavg = 77.21 K, f23-step7-773k
#datetime                        t_s     iHTS_A                vHTS_V                tHTS_K  tTAR_K
0202-10-31_20:10:59.047000      3811.63        1.67068200e-02        4.34117392e-07  77.2412  76.4439
0202-10-31_20:10:59.250000      3811.83        7.52158000e-03        4.40005312e-07  77.2412  76.4439
0202-10-31_20:10:59.440000      3812.02        9.35788700e-03        4.21783753e-07  77.2412  76.4439
0202-10-31_20:10:59.637000      3812.21        1.12828000e-02        8.20806925e-08  77.2412  76.4439
0202-10-31_20:10:59.875000      3812.45        1.31958300e-02        1.12140062e-07  77.2412  76.4439
0202-10-31_20:11:00.066000      3812.64        1.54116300e-02        1.25093483e-07  77.2301  76.4164
0202-10-31_20:11:00.270000      3812.85        1.71792200e-02        1.24721613e-07  77.2301  76.4164
0202-10-31_20:11:00.473000      3813.05        1.91827900e-02        7.89817825e-08  77.2301  76.4164
0202-10-31_20:11:00.668000      3813.24        2.10171600e-02        7.74943125e-08  77.2301  76.4164
0202-10-31_20:11:00.880000      3813.46        2.33472400e-02        1.04826653e-07  77.2210  76.4447
0202-10-31_20:11:01.070000      3813.65        2.49965300e-02        1.07429733e-07  77.2210  76.4447
0202-10-31_20:11:01.266000      3813.84        2.71410900e-02        1.12573912e-07  77.2210  76.4447
0202-10-31_20:11:01.470000      3814.05        2.91090400e-02        9.72033425e-08  77.2210  76.4447
0202-10-31_20:11:01.664000      3814.24        3.11066700e-02        1.15362923e-07  77.2210  76.4447
0202-10-31_20:11:01.883000      3814.46        3.29588600e-02        1.27572612e-07  77.2210  76.4447
0202-10-31_20:11:02.080000      3814.65        3.49832000e-02        1.18771723e-07  77.1783  76.4058
0202-10-31_20:11:02.270000      3814.85        3.70357400e-02        1.04392803e-07  77.1783  76.4058
0202-10-31_20:11:02.473000      3815.05        3.89517400e-02        8.44358525e-08  77.1783  76.4058
0202-10-31_20:11:02.664000      3815.24        4.10891600e-02        1.24969533e-07  77.1783  76.4058
0202-10-31_20:11:02.863000      3815.44        4.30630400e-02        1.27696652e-07  77.1818  76.4378
0202-10-31_20:11:03.070000      3815.65        4.48573500e-02        1.17346432e-07  77.1818  76.4378
0202-10-31_20:11:03.266000      3815.84        4.68104500e-02        9.51583625e-08  77.1818  76.4378
0202-10-31_20:11:03.473000      3816.05        4.87323900e-02        1.05012873e-07  77.1818  76.4378
0202-10-31_20:11:03.664000      3816.24        5.14053000e-02        1.13813762e-07  77.1818  76.4378
0202-10-31_20:11:03.863000      3816.44        5.29012900e-02        1.10219032e-07  77.1818  76.4378
0202-10-31_20:11:04.060000      3816.63        5.46881800e-02        9.21834125e-08  77.2245  76.4060
0202-10-31_20:11:04.250000      3816.83        5.71402300e-02        9.70796825e-08  77.2245  76.4060
0202-10-31_20:11:04.440000      3817.02        5.88543900e-02        1.16912663e-07  77.2245  76.4060
0202-10-31_20:11:04.650000      3817.22        6.08446000e-02        1.16292883e-07  77.2245  76.4060
0202-10-31_20:11:04.848000      3817.42        6.27190500e-02        1.02037932e-07  77.2054  76.4315
0202-10-31_20:11:05.040000      3817.62        6.46261400e-02        9.46625325e-08  77.2054  76.4315
0202-10-31_20:11:05.234000      3817.81        6.68345200e-02        1.12574202e-07  77.2054  76.4315
0202-10-31_20:11:05.426000      3818.00        6.85857800e-02        1.21003222e-07  77.2054  76.4315
0202-10-31_20:11:05.620000      3818.20        7.05997300e-02        1.09785182e-07  77.2054  76.4315
0202-10-31_20:11:05.836000      3818.41        7.27059100e-02        8.75350525e-08  77.2054  76.4315
0202-10-31_20:11:06.043000      3818.62        7.47718100e-02        8.57376925e-08  77.1594  76.3797
0202-10-31_20:11:06.240000      3818.81        7.64933900e-02        1.05322763e-07  77.1594  76.3797
0202-10-31_20:11:06.445000      3819.02        7.84895400e-02        1.16788712e-07  77.1594  76.3797
0202-10-31_20:11:06.640000      3819.22        8.04827100e-02        9.67078125e-08  77.1594  76.3797
0202-10-31_20:11:06.863000      3819.44        8.27088900e-02        8.29486825e-08  77.1594  76.3797
0202-10-31_20:11:07.055000      3819.63        8.44942900e-02        1.14433542e-07  77.2307  76.4413
0202-10-31_20:11:07.246000      3819.82        8.63093700e-02        1.31105642e-07  77.2307  76.4413
0202-10-31_20:11:07.440000      3820.02        8.86003100e-02        1.38728952e-07  77.2307  76.4413
0202-10-31_20:11:07.633000      3820.21        9.01675500e-02        1.14495522e-07  77.2307  76.4413
0202-10-31_20:11:07.870000      3820.45        9.26994600e-02        1.11272662e-07  77.2307  76.4413
0202-10-31_20:11:08.066000      3820.64        9.45709400e-02        1.22614653e-07  77.2110  76.4198
0202-10-31_20:11:08.266000      3820.84        9.67436900e-02        1.21375093e-07  77.2110  76.4198
0202-10-31_20:11:08.470000      3821.05        9.89238600e-02        1.14061672e-07  77.2110  76.4198
0202-10-31_20:11:08.664000      3821.24        1.00669200e-01        9.09438625e-08  77.2110  76.4198
0202-10-31_20:11:08.870000      3821.45        1.02602900e-01        1.20259553e-07  77.2110  76.4198
0202-10-31_20:11:09.062000      3821.64        1.04642100e-01        1.30052122e-07  77.2226  76.4480
0202-10-31_20:11:09.258000      3821.83        1.06470500e-01        1.46662273e-07  77.2226  76.4480
0202-10-31_20:11:09.460000      3822.04        1.08493400e-01        1.29308412e-07  77.2226  76.4480
0202-10-31_20:11:09.652000      3822.23        1.10439000e-01        1.19391922e-07  77.2226  76.4480
0202-10-31_20:11:09.855000      3822.43        1.12432200e-01        1.36621833e-07  77.2226  76.4480
0202-10-31_20:11:10.055000      3822.63        1.14266600e-01        1.34576552e-07  77.2624  76.4101
0202-10-31_20:11:10.246000      3822.82        1.16923200e-01        1.32841162e-07  77.2624  76.4101
0202-10-31_20:11:10.440000      3823.02        1.18498600e-01        1.10900933e-07  77.2624  76.4101
0202-10-31_20:11:10.645000      3823.22        1.20527400e-01        1.31415672e-07  77.2624  76.4101
0202-10-31_20:11:10.860000      3823.44        1.22575500e-01        1.54905363e-07  77.2624  76.4101
0202-10-31_20:11:11.062000      3823.64        1.24807600e-01        1.54223602e-07  77.3147  76.4405
0202-10-31_20:11:11.254000      3823.83        1.26327400e-01        1.28378743e-07  77.3147  76.4405
0202-10-31_20:11:11.453000      3824.03        1.28431900e-01        1.11706643e-07  77.3147  76.4405
0202-10-31_20:11:11.645000      3824.22        1.30255800e-01        1.38109303e-07  77.3147  76.4405
0202-10-31_20:11:11.863000      3824.44        1.32897600e-01        1.44245133e-07  77.3147  76.4405
0202-10-31_20:11:12.055000      3824.63        1.34675100e-01        1.41394143e-07  77.1176  76.4038
0202-10-31_20:11:12.246000      3824.82        1.36236400e-01        1.27015232e-07  77.1176  76.4038
0202-10-31_20:11:12.453000      3825.03        1.38611000e-01        1.39348863e-07  77.1176  76.4038
0202-10-31_20:11:12.645000      3825.22        1.40590800e-01        1.65999432e-07  77.1176  76.4038
0202-10-31_20:11:12.844000      3825.42        1.42103100e-01        1.60111522e-07  77.2339  76.4431
0202-10-31_20:11:13.035000      3825.61        1.44541500e-01        1.36249962e-07  77.2339  76.4431
0202-10-31_20:11:13.227000      3825.81        1.46315000e-01        1.10776972e-07  77.2339  76.4431
0202-10-31_20:11:13.420000      3826.00        1.48142000e-01        1.19391922e-07  77.2339  76.4431
0202-10-31_20:11:13.625000      3826.20        1.50666800e-01        1.33398973e-07  77.2339  76.4431
0202-10-31_20:11:13.844000      3826.42        1.52447800e-01        1.21313242e-07  77.2339  76.4431
0202-10-31_20:11:14.043000      3826.62        1.54429100e-01        1.07987962e-07  77.1683  76.3863
0202-10-31_20:11:14.240000      3826.81        1.56365800e-01        1.08545763e-07  77.1683  76.3863
0202-10-31_20:11:14.440000      3827.02        1.58373900e-01        1.33584903e-07  77.1683  76.3863
0202-10-31_20:11:14.637000      3827.21        1.60402600e-01        1.27077193e-07  77.1683  76.3863
0202-10-31_20:11:14.850000      3827.43        1.62581300e-01        1.21561133e-07  77.1683  76.3863
0202-10-31_20:11:15.043000      3827.62        1.64188600e-01        1.01108343e-07  77.1790  76.4166
0202-10-31_20:11:15.240000      3827.81        1.66268400e-01        1.14867463e-07  77.1790  76.4166
0202-10-31_20:11:15.440000      3828.02        1.68297200e-01        1.25093852e-07  77.1790  76.4166
0202-10-31_20:11:15.633000      3828.21        1.70188000e-01        1.29866163e-07  77.1790  76.4166
0202-10-31_20:11:15.848000      3828.43        1.72197500e-01        1.22242863e-07  77.1790  76.4166
0202-10-31_20:11:16.047000      3828.63        1.74481500e-01        1.18586152e-07  77.1928  76.3836
0202-10-31_20:11:16.250000      3828.83        1.76504400e-01        1.45608592e-07  77.1928  76.3836
0202-10-31_20:11:16.453000      3829.03        1.78269000e-01        1.57074533e-07  77.1928  76.3836
0202-10-31_20:11:16.645000      3829.22        1.80554600e-01        1.51062662e-07  77.1928  76.3836
0202-10-31_20:11:16.860000      3829.44        1.82345700e-01        1.41084193e-07  77.1928  76.3836
0202-10-31_20:11:17.060000      3829.63        1.84419000e-01        1.58995853e-07  77.2428  76.4425
0202-10-31_20:11:17.260000      3829.84        1.86201500e-01        1.72940923e-07  77.2428  76.4425
0202-10-31_20:11:17.460000      3830.04        1.88386100e-01        1.80812142e-07  77.2428  76.4425
0202-10-31_20:11:17.664000      3830.24        1.90452000e-01        1.86080272e-07  77.2428  76.4425
0202-10-31_20:11:17.867000      3830.44        1.92468900e-01        2.00025342e-07  77.2428  76.4425
0202-10-31_20:11:18.070000      3830.65        1.94095500e-01        2.32191963e-07  77.1904  76.4254
0202-10-31_20:11:18.266000      3830.84        1.96011500e-01        2.38451742e-07  77.1904  76.4254
0202-10-31_20:11:18.457000      3831.03        1.98036600e-01        2.44339662e-07  77.1904  76.4254
0202-10-31_20:11:18.660000      3831.24        2.00412700e-01        2.68201222e-07  77.1904  76.4254
0202-10-31_20:11:18.863000      3831.44        2.02413300e-01        3.25778853e-07  77.1904  76.4254
0202-10-31_20:11:19.074000      3831.65        2.04238800e-01        3.85959562e-07  77.2284  76.4256
0202-10-31_20:11:19.266000      3831.84        2.06092400e-01        4.40624223e-07  77.2284  76.4256
0202-10-31_20:11:19.470000      3832.04        2.08332000e-01        4.62998313e-07  77.2284  76.4256
0202-10-31_20:11:19.670000      3832.25        2.10478000e-01        5.36814195e-07  77.2284  76.4256
0202-10-31_20:11:19.880000      3832.46        2.12186200e-01        6.24017346e-07  77.2284  76.4256
0202-10-31_20:11:20.070000      3832.65        2.13873900e-01        7.43758985e-07  77.2381  76.4131
0202-10-31_20:11:20.266000      3832.84        2.16441400e-01        7.98857493e-07  77.2381  76.4131
0202-10-31_20:11:20.457000      3833.04        2.18302500e-01        8.88105920e-07  77.2381  76.4131
0202-10-31_20:11:20.656000      3833.23        2.20182900e-01        1.05358740e-06  77.2381  76.4131
0202-10-31_20:11:20.863000      3833.44        2.21757500e-01        1.20809890e-06  77.2381  76.4131
0202-10-31_20:11:21.070000      3833.65        2.23452400e-01        1.40432206e-06  77.2816  76.4355
0202-10-31_20:11:21.277000      3833.85        2.26275200e-01        1.54222394e-06  77.2816  76.4355
0202-10-31_20:11:21.477000      3834.06        2.28093200e-01        1.76757744e-06  77.2816  76.4355
0202-10-31_20:11:21.670000      3834.25        2.29785300e-01        1.99193929e-06  77.2816  76.4355
0202-10-31_20:11:21.883000      3834.46        2.31728000e-01        2.22293282e-06  77.2816  76.4355
0202-10-31_20:11:22.074000      3834.65        2.34206500e-01        2.55141839e-06  77.2379  76.4072
0202-10-31_20:11:22.270000      3834.85        2.36066100e-01        2.80317469e-06  77.2379  76.4072
0202-10-31_20:11:22.473000      3835.05        2.38093400e-01        3.09893566e-06  77.2379  76.4072
0202-10-31_20:11:22.676000      3835.25        2.39908500e-01        3.54679165e-06  77.2379  76.4072
0202-10-31_20:11:22.867000      3835.45        2.42026300e-01        3.88221880e-06  77.2379  76.4072
0202-10-31_20:11:23.070000      3835.65        2.43860700e-01        5.26049466e-06  77.2565  76.4353
0202-10-31_20:11:23.266000      3835.84        2.45685700e-01        5.25249944e-06  77.2565  76.4353
0202-10-31_20:11:23.460000      3836.04        2.49743300e-01        5.42864208e-06  77.2565  76.4353
0202-10-31_20:11:23.664000      3836.24        2.49893200e-01        6.64255120e-06  77.2565  76.4353
0202-10-31_20:11:23.863000      3836.44        2.52034800e-01        6.76663197e-06  77.2408  76.4016
0202-10-31_20:11:24.055000      3836.63        2.54339600e-01        7.03016416e-06  77.2408  76.4016
0202-10-31_20:11:24.260000      3836.84        2.55887600e-01        8.24865967e-06  77.2408  76.4016
0202-10-31_20:11:24.453000      3837.03        2.57733800e-01        9.41571309e-06  77.2408  76.4016
0202-10-31_20:11:24.645000      3837.22        2.59140800e-01        9.50657344e-06  77.2408  76.4016
0202-10-31_20:11:24.850000      3837.43        2.60737000e-01        1.21469155e-05  77.2408  76.4016
0202-10-31_20:11:25.047000      3837.62        2.64137100e-01        1.19827967e-05  77.2302  76.4153
0202-10-31_20:11:25.240000      3837.82        2.65918000e-01        1.20520886e-05  77.2302  76.4153
0202-10-31_20:11:25.445000      3838.02        2.68169400e-01        1.43750393e-05  77.2302  76.4153
0202-10-31_20:11:25.637000      3838.21        2.69843500e-01        1.43822288e-05  77.2302  76.4153
0202-10-31_20:11:25.836000      3838.41        2.71707600e-01        1.55464311e-05  77.2302  76.4153
0202-10-31_20:11:26.027000      3838.61        2.73981200e-01        1.67286692e-05  77.2133  76.3826
0202-10-31_20:11:26.223000      3838.80        2.75974400e-01        1.91808448e-05  77.2133  76.3826
0202-10-31_20:11:26.414000      3838.99        2.77302700e-01        1.90330883e-05  77.2133  76.3826
0202-10-31_20:11:26.617000      3839.19        2.79879100e-01        2.04474983e-05  77.2133  76.3826
