Repository: shortlab/2025-devitre-PhD

# 2025-devitre-PhD
Data repository for Alexis Devitre's PhD thesis

File: chapter 5/cold_vs_warm/20K/ffj23/Ic/0_degradation/step07/Ic_2023-10-31_20-13-03223666_ffj23-step07-773k.txt
# Ic = 0.20 A, n = 13.78 , Tavg = 77.18 K, f23-step7-773k
#datetime                        t_s     iHTS_A                vHTS_V                tHTS_K  tTAR_K
0202-10-31_20:12:35.070000      3907.65        5.00338500e-02        3.99163981e-07  77.2892  76.4248
0202-10-31_20:12:35.273000      3907.85        7.78098600e-03        4.19864641e-07  77.2892  76.4248
0202-10-31_20:12:35.473000      3908.05        9.42687400e-03        4.26372331e-07  77.2892  76.4248
0202-10-31_20:12:35.668000      3908.24        1.12271100e-02        1.88376001e-07  77.2892  76.4248
0202-10-31_20:12:35.880000      3908.46        1.31371700e-02        1.85896871e-07  77.2892  76.4248
0202-10-31_20:12:36.074000      3908.65        1.53336700e-02        2.06783471e-07  77.1741  76.4033
0202-10-31_20:12:36.266000      3908.84        1.70203700e-02        2.13601051e-07  77.1741  76.4033
0202-10-31_20:12:36.460000      3909.04        1.89942400e-02        2.09882371e-07  77.1741  76.4033
0202-10-31_20:12:36.652000      3909.23        2.08746200e-02        1.81000611e-07  77.1741  76.4033
0202-10-31_20:12:36.860000      3909.44        2.33649700e-02        1.89615561e-07  77.1741  76.4033
0202-10-31_20:12:37.050000      3909.63        2.52038000e-02        1.99222151e-07  77.1853  76.4440
0202-10-31_20:12:37.246000      3909.82        2.71895500e-02        2.15336431e-07  77.1853  76.4440
0202-10-31_20:12:37.438000      3910.01        2.91753000e-02        1.94759641e-07  77.1853  76.4440
0202-10-31_20:12:37.640000      3910.22        3.12604900e-02        1.63088501e-07  77.1853  76.4440
0202-10-31_20:12:37.867000      3910.44        3.28274200e-02        1.79016601e-07  77.1853  76.4440
0202-10-31_20:12:38.062000      3910.64        3.49215100e-02        2.06286761e-07  77.1919  76.4220
0202-10-31_20:12:38.258000      3910.83        3.69503000e-02        2.27111391e-07  77.1919  76.4220
0202-10-31_20:12:38.460000      3911.04        3.86021300e-02        1.91845871e-07  77.1919  76.4220
0202-10-31_20:12:38.656000      3911.23        4.09782000e-02        1.97919721e-07  77.1919  76.4220
0202-10-31_20:12:38.863000      3911.44        4.34270000e-02        2.04737311e-07  77.1919  76.4220
0202-10-31_20:12:39.060000      3911.64        4.47953500e-02        2.23950511e-07  77.2333  76.4410
0202-10-31_20:12:39.250000      3911.83        4.71372900e-02        2.10067421e-07  77.2333  76.4410
0202-10-31_20:12:39.440000      3912.02        4.89951000e-02        1.83788721e-07  77.2333  76.4410
0202-10-31_20:12:39.637000      3912.22        5.05430300e-02        1.91969831e-07  77.2333  76.4410
0202-10-31_20:12:39.844000      3912.42        5.27187500e-02        2.09509621e-07  77.2333  76.4410
0202-10-31_20:12:40.043000      3912.62        5.45368000e-02        2.17194901e-07  77.1908  76.3895
0202-10-31_20:12:40.234000      3912.81        5.67703900e-02        1.98229611e-07  77.1908  76.3895
0202-10-31_20:12:40.438000      3913.01        5.85513400e-02        1.79140371e-07  77.1908  76.3895
0202-10-31_20:12:40.630000      3913.21        6.04584300e-02        1.97981701e-07  77.1908  76.3895
0202-10-31_20:12:40.840000      3913.42        6.27795900e-02        2.03187861e-07  77.1908  76.3895
0202-10-31_20:12:41.043000      3913.62        6.47356400e-02        1.91969831e-07  77.2175  76.4368
0202-10-31_20:12:41.234000      3913.81        6.67777900e-02        1.57448041e-07  77.2175  76.4368
0202-10-31_20:12:41.440000      3914.02        6.85928600e-02        1.52117931e-07  77.2175  76.4368
0202-10-31_20:12:41.633000      3914.21        7.05875200e-02        1.80194001e-07  77.2175  76.4368
0202-10-31_20:12:41.860000      3914.44        7.27884600e-02        2.08765881e-07  77.2175  76.4368
0202-10-31_20:12:42.050000      3914.63        7.44120900e-02        2.00336871e-07  77.1309  76.4049
0202-10-31_20:12:42.242000      3914.82        7.69974200e-02        1.80503891e-07  77.1309  76.4049
0202-10-31_20:12:42.445000      3915.02        7.86967400e-02        1.74615971e-07  77.1309  76.4049
0202-10-31_20:12:42.640000      3915.22        8.02011800e-02        1.95936421e-07  77.1309  76.4049
0202-10-31_20:12:42.850000      3915.43        8.24540700e-02        2.03125881e-07  77.1309  76.4049
0202-10-31_20:12:43.055000      3915.63        8.44249800e-02        1.92837521e-07  77.1863  76.3946
0202-10-31_20:12:43.258000      3915.83        8.66927100e-02        1.75793551e-07  77.1863  76.3946
0202-10-31_20:12:43.457000      3916.04        8.85345000e-02        1.96866081e-07  77.1863  76.3946
0202-10-31_20:12:43.652000      3916.23        9.01373500e-02        2.01886291e-07  77.1863  76.3946
0202-10-31_20:12:43.867000      3916.44        9.25668500e-02        1.77652851e-07  77.1863  76.3946
0202-10-31_20:12:44.062000      3916.64        9.46015700e-02        1.64513501e-07  77.1761  76.3965
0202-10-31_20:12:44.266000      3916.84        9.63786600e-02        1.58625581e-07  77.1761  76.3965
0202-10-31_20:12:44.457000      3917.04        9.81462400e-02        1.95688471e-07  77.1761  76.3965
0202-10-31_20:12:44.650000      3917.23        1.00354600e-01        1.94572871e-07  77.1761  76.3965
0202-10-31_20:12:44.848000      3917.42        1.02500600e-01        1.86515721e-07  77.1761  76.3965
0202-10-31_20:12:45.043000      3917.62        1.04364700e-01        1.64947351e-07  77.1058  76.4169
0202-10-31_20:12:45.234000      3917.81        1.06064000e-01        1.71764941e-07  77.1058  76.4169
0202-10-31_20:12:45.426000      3918.00        1.08759200e-01        1.88560991e-07  77.1058  76.4169
0202-10-31_20:12:45.625000      3918.20        1.10327900e-01        1.98477481e-07  77.1058  76.4169
0202-10-31_20:12:45.844000      3918.42        1.12119200e-01        1.83850661e-07  77.1058  76.4169
0202-10-31_20:12:46.043000      3918.62        1.14428500e-01        1.72198781e-07  77.1710  76.3725
0202-10-31_20:12:46.246000      3918.82        1.16230200e-01        1.78644501e-07  77.1710  76.3725
0202-10-31_20:12:46.438000      3919.02        1.18153700e-01        1.95316601e-07  77.1710  76.3725
0202-10-31_20:12:46.630000      3919.21        1.19909400e-01        1.99035291e-07  77.1710  76.3725
0202-10-31_20:12:46.840000      3919.42        1.22064300e-01        1.75359661e-07  77.1710  76.3725
0202-10-31_20:12:47.030000      3919.61        1.24379500e-01        1.77219011e-07  77.1169  76.4128
0202-10-31_20:12:47.227000      3919.80        1.26237600e-01        1.94201001e-07  77.1169  76.4128
0202-10-31_20:12:47.430000      3920.01        1.28243700e-01        2.02506061e-07  77.1169  76.4128
0202-10-31_20:12:47.620000      3920.20        1.29799000e-01        1.90358361e-07  77.1169  76.4128
0202-10-31_20:12:47.840000      3920.42        1.32280500e-01        1.55898551e-07  77.1169  76.4128
0202-10-31_20:12:48.035000      3920.61        1.34125300e-01        1.62778121e-07  77.1989  76.3901
0202-10-31_20:12:48.227000      3920.80        1.35909200e-01        1.65939001e-07  77.1989  76.3901
0202-10-31_20:12:48.430000      3921.01        1.38187300e-01        1.88622971e-07  77.1989  76.3901
0202-10-31_20:12:48.620000      3921.20        1.40230900e-01        1.69781641e-07  77.1989  76.3901
0202-10-31_20:12:48.844000      3921.42        1.42305700e-01        1.69037901e-07  77.1989  76.3901
0202-10-31_20:12:49.035000      3921.61        1.44213000e-01        1.74615931e-07  77.1551  76.4370
0202-10-31_20:12:49.230000      3921.81        1.46136400e-01        1.85957911e-07  77.1551  76.4370
0202-10-31_20:12:49.430000      3922.01        1.47755600e-01        1.76970751e-07  77.1551  76.4370
0202-10-31_20:12:49.633000      3922.21        1.50011400e-01        1.50753551e-07  77.1551  76.4370
0202-10-31_20:12:49.855000      3922.43        1.52017900e-01        1.50877171e-07  77.1551  76.4370
0202-10-31_20:12:50.050000      3922.63        1.54253000e-01        1.71329951e-07  77.2375  76.4103
0202-10-31_20:12:50.242000      3922.82        1.55971600e-01        1.92464501e-07  77.2375  76.4103
0202-10-31_20:12:50.445000      3923.02        1.57705100e-01        1.76536121e-07  77.2375  76.4103
0202-10-31_20:12:50.637000      3923.21        1.59883900e-01        1.45423101e-07  77.2375  76.4103
0202-10-31_20:12:50.840000      3923.42        1.62337200e-01        1.57136961e-07  77.2375  76.4103
0202-10-31_20:12:51.047000      3923.62        1.63816900e-01        1.86328661e-07  77.2169  76.4473
0202-10-31_20:12:51.250000      3923.83        1.65884200e-01        2.01451321e-07  77.2169  76.4473
0202-10-31_20:12:51.450000      3924.03        1.68134200e-01        1.75792381e-07  77.2169  76.4473
0202-10-31_20:12:51.640000      3924.22        1.70216400e-01        1.48150131e-07  77.2169  76.4473
0202-10-31_20:12:51.850000      3924.43        1.71871200e-01        1.74800731e-07  77.2169  76.4473
0202-10-31_20:12:52.043000      3924.62        1.73993500e-01        1.79573041e-07  77.1915  76.4038
0202-10-31_20:12:52.242000      3924.82        1.76056500e-01        1.92340541e-07  77.1915  76.4038
0202-10-31_20:12:52.438000      3925.01        1.78086800e-01        1.73561171e-07  77.1915  76.4038
0202-10-31_20:12:52.630000      3925.21        1.79686700e-01        1.65194121e-07  77.1915  76.4038
0202-10-31_20:12:52.848000      3925.42        1.81967800e-01        2.00583631e-07  77.1915  76.4038
0202-10-31_20:12:53.050000      3925.63        1.83447400e-01        2.15706291e-07  77.2142  76.4378
0202-10-31_20:12:53.250000      3925.83        1.85863600e-01        2.14590691e-07  77.2142  76.4378
0202-10-31_20:12:53.445000      3926.02        1.87748400e-01        2.03930451e-07  77.2142  76.4378
0202-10-31_20:12:53.652000      3926.23        1.90031000e-01        1.95997251e-07  77.2142  76.4378
0202-10-31_20:12:53.863000      3926.44        1.92166700e-01        2.35787211e-07  77.2142  76.4378
0202-10-31_20:12:54.055000      3926.63        1.94689700e-01        2.54008781e-07  77.2168  76.3982
0202-10-31_20:12:54.258000      3926.83        1.95365000e-01        2.83820261e-07  77.2168  76.3982
0202-10-31_20:12:54.450000      3927.03        1.97635700e-01        2.76568821e-07  77.2168  76.3982
0202-10-31_20:12:54.645000      3927.22        1.99916800e-01        3.04025131e-07  77.2168  76.3982
0202-10-31_20:12:54.848000      3927.42        2.01939600e-01        3.61850721e-07  77.2168  76.3982
0202-10-31_20:12:55.043000      3927.62        2.03744300e-01        4.24758521e-07  77.2135  76.4317
0202-10-31_20:12:55.234000      3927.81        2.05973500e-01        4.47876351e-07  77.2135  76.4317
0202-10-31_20:12:55.440000      3928.02        2.06927400e-01        5.12457521e-07  77.2135  76.4317
0202-10-31_20:12:55.637000      3928.21        2.09923900e-01        5.72266391e-07  77.2135  76.4317
0202-10-31_20:12:55.832000      3928.41        2.11914100e-01        6.54015524e-07  77.2209  76.3949
0202-10-31_20:12:56.027000      3928.61        2.13828600e-01        7.19030589e-07  77.2209  76.3949
0202-10-31_20:12:56.223000      3928.80        2.16008800e-01        7.78281688e-07  77.2209  76.3949
0202-10-31_20:12:56.414000      3928.99        2.17921800e-01        8.47201376e-07  77.2209  76.3949
0202-10-31_20:12:56.617000      3929.19        2.19987700e-01        1.01658762e-06  77.2209  76.3949
0202-10-31_20:12:56.844000      3929.42        2.22101100e-01        1.16124461e-06  77.2209  76.3949
0202-10-31_20:12:57.040000      3929.62        2.24033100e-01        1.34067149e-06  77.2428  76.4300
0202-10-31_20:12:57.230000      3929.81        2.25996600e-01        1.45849236e-06  77.2428  76.4300
0202-10-31_20:12:57.434000      3930.01        2.26725300e-01        1.63271388e-06  77.2428  76.4300
0202-10-31_20:12:57.637000      3930.21        2.29669800e-01        1.92178162e-06  77.2428  76.4300
0202-10-31_20:12:57.840000      3930.42        2.31936000e-01        2.18457050e-06  77.1279  76.3945
0202-10-31_20:12:58.035000      3930.61        2.32183900e-01        2.37930698e-06  77.1279  76.3945
0202-10-31_20:12:58.227000      3930.80        2.35735400e-01        2.62300648e-06  77.1279  76.3945
0202-10-31_20:12:58.430000      3931.01        2.37942300e-01        2.89038177e-06  77.1279  76.3945
0202-10-31_20:12:58.630000      3931.21        2.39604500e-01        3.33253646e-06  77.1279  76.3945
0202-10-31_20:12:58.836000      3931.41        2.42140900e-01        3.67874842e-06  77.1279  76.3945
0202-10-31_20:12:59.043000      3931.62        2.43785300e-01        4.17507232e-06  77.1747  76.4341
0202-10-31_20:12:59.240000      3931.81        2.45968400e-01        4.53113886e-06  77.1747  76.4341
0202-10-31_20:12:59.430000      3932.01        2.48072900e-01        4.96269522e-06  77.1747  76.4341
0202-10-31_20:12:59.633000      3932.21        2.49798900e-01        6.31550014e-06  77.1747  76.4341
0202-10-31_20:12:59.844000      3932.42        2.50964000e-01        6.43951914e-06  77.1747  76.4341
0202-10-31_20:13:00.047000      3932.63        2.53895100e-01        7.71237177e-06  77.1893  76.3891
0202-10-31_20:13:00.242000      3932.82        2.55942000e-01        7.78699389e-06  77.1893  76.3891
0202-10-31_20:13:00.450000      3933.03        2.57727400e-01        9.12858069e-06  77.1893  76.3891
0202-10-31_20:13:00.645000      3933.22        2.59877900e-01        9.23753890e-06  77.1893  76.3891
0202-10-31_20:13:00.840000      3933.42        2.61715200e-01        1.05218575e-05  77.1893  76.3891
0202-10-31_20:13:01.035000      3933.61        2.63563000e-01        1.07183914e-05  77.2609  76.4340
0202-10-31_20:13:01.227000      3933.80        2.65818800e-01        1.19466124e-05  77.2609  76.4340
0202-10-31_20:13:01.430000      3934.01        2.67746700e-01        1.32767943e-05  77.2609  76.4340
0202-10-31_20:13:01.620000      3934.20        2.69538000e-01        1.34977475e-05  77.2609  76.4340
0202-10-31_20:13:01.844000      3934.42        2.71436300e-01        1.52520480e-05  77.2609  76.4340
0202-10-31_20:13:02.040000      3934.62        2.73551200e-01        1.64098057e-05  77.1780  76.3939
0202-10-31_20:13:02.246000      3934.82        2.75436000e-01        1.77627956e-05  77.1780  76.3939
0202-10-31_20:13:02.438000      3935.02        2.77498900e-01        1.79118538e-05  77.1780  76.3939
0202-10-31_20:13:02.633000      3935.21        2.79704300e-01        1.90184173e-05  77.1780  76.3939
0202-10-31_20:13:02.855000      3935.43        2.81561000e-01        2.12428863e-05  77.1780  76.3939

File: chapter 5/cold_vs_warm/20K/ffj23/Ic/0_degradation/step08/Ic_2023-10-31_21-35-57024828_ffj23-step08-20k.txt
# Ic = 11.34 A, n = 30.62 , Tavg = 20.08 K, f23-step8-20k
#datetime                        t_s     iHTS_A                vHTS_V                tHTS_K  tTAR_K
0202-10-31_21:35:35.594000      3170.78       -4.37529600e-01        1.78714910e-08  20.0841  19.2684
0202-10-31_21:35:36             3171.18       -4.37170700e-01        1.01241810e-08  20.0841  19.2684
0202-10-31_21:35:36.426000      3171.61       -4.38122100e-01        1.34710210e-08  20.0843  19.5224
0202-10-31_21:35:36.840000      3172.02       -4.37902400e-01        2.04745910e-08  20.0843  19.5224
0202-10-31_21:35:37.260000      3172.44       -4.38462400e-01        1.71277510e-08  20.0843  19.5224
0202-10-31_21:35:37.660000      3172.84       -4.40296700e-01        1.96688710e-08  20.0746  19.2714
0202-10-31_21:35:38.055000      3173.24       -4.43229500e-01        2.27677910e-08  20.0746  19.2714
0202-10-31_21:35:38.450000      3173.63       -1.85364900e-01        2.33875810e-08  20.0709  19.4434
0202-10-31_21:35:38.855000      3174.04       -4.70124500e-04        2.41337810e-08  20.0709  19.4434
0202-10-31_21:35:39.273000      3174.45        4.08869000e-01        3.45486310e-08  20.0709  19.4434
0202-10-31_21:35:39.668000      3174.85        5.99710700e-01        3.43007210e-08  20.0742  19.4196
0202-10-31_21:35:40.074000      3175.26        1.00211400e+00        3.38668710e-08  20.0742  19.4196
0202-10-31_21:35:40.477000      3175.66        1.19298200e+00        3.52304010e-08  20.0379  19.2695
0202-10-31_21:35:40.870000      3176.05        1.60290700e+00        3.00242010e-08  20.0379  19.2695
0202-10-31_21:35:41.277000      3176.46        1.78400000e+00        2.38263410e-08  20.0379  19.2695
0202-10-31_21:35:41.684000      3176.87        2.17670500e+00        3.53543510e-08  20.0815  19.5206
0202-10-31_21:35:42.082000      3177.26        2.38213200e+00        3.56022710e-08  20.0815  19.5206
0202-10-31_21:35:42.480000      3177.66        2.76990900e+00        4.77500610e-08  20.0993  19.2724
0202-10-31_21:35:42.883000      3178.06        2.97532800e+00        3.28132310e-08  20.0993  19.2724
0202-10-31_21:35:43.297000      3178.48        3.36367800e+00        3.79574510e-08  20.0872  19.4467
0202-10-31_21:35:43.695000      3178.88        3.56687800e+00        2.81648410e-08  20.0872  19.4467
0202-10-31_21:35:44.094000      3179.28        3.95207500e+00        2.66153810e-08  20.0872  19.4467
0202-10-31_21:35:44.500000      3179.68        4.15819300e+00        2.15954310e-08  20.0606  19.4254
0202-10-31_21:35:44.902000      3180.09        4.54808000e+00        2.54402910e-08  20.0606  19.4254
0202-10-31_21:35:45.300000      3180.48        4.75597600e+00        8.89264100e-09  20.0684  19.2764
0202-10-31_21:35:45.695000      3180.88        5.14194400e+00        1.57722610e-08  20.0684  19.2764
0202-10-31_21:35:46.094000      3181.28        5.34650100e+00        1.38509210e-08  20.0684  19.2764
0202-10-31_21:35:46.496000      3181.68        5.73759300e+00        2.03586710e-08  20.0939  19.5238
0202-10-31_21:35:46.902000      3182.08        5.92027600e+00        2.04206510e-08  20.0939  19.5238
0202-10-31_21:35:47.305000      3182.49        6.33051100e+00        1.40368610e-08  20.0581  19.2702
0202-10-31_21:35:47.707000      3182.89        6.51515700e+00        1.30452010e-08  20.0581  19.2702
0202-10-31_21:35:48.110000      3183.29        6.92693300e+00        1.30452010e-08  20.0581  19.2702
0202-10-31_21:35:48.523000      3183.71        7.31114900e+00        1.81894210e-08  20.0739  19.4446
0202-10-31_21:35:48.926000      3184.11        7.51949700e+00        7.34317100e-09  20.0739  19.4446
0202-10-31_21:35:49.330000      3184.51        7.90877800e+00        2.07305510e-08  20.0860  19.4241
0202-10-31_21:35:49.727000      3184.91        8.09259200e+00        2.78580810e-08  20.0860  19.4241
0202-10-31_21:35:50.120000      3185.30        8.50457800e+00        2.99033710e-08  20.0860  19.4241
0202-10-31_21:35:50.510000      3185.70        8.69345000e+00        2.71135710e-08  20.0722  19.2808
0202-10-31_21:35:50.918000      3186.10        9.09809500e+00        1.59562710e-08  20.0722  19.2808
0202-10-31_21:35:51.330000      3186.51        9.28130100e+00        3.30003710e-08  20.0820  19.5273
0202-10-31_21:35:51.727000      3186.91        9.69140200e+00        3.77107410e-08  20.0820  19.5273
0202-10-31_21:35:52.133000      3187.31        9.87559100e+00        4.21112210e-08  20.0820  19.5273
0202-10-31_21:35:52.566000      3187.75        1.02652200e+01        3.89503110e-08  20.0815  19.2737
0202-10-31_21:35:52.965000      3188.15        1.04695900e+01        3.87643710e-08  20.0815  19.2737
0202-10-31_21:35:53.360000      3188.54        1.08557700e+01        8.17774910e-08  20.0633  19.4424
0202-10-31_21:35:53.754000      3188.94        1.10657200e+01        1.43136261e-07  20.0633  19.4424
0202-10-31_21:35:54.215000      3189.40        1.14564200e+01        2.77629731e-07  20.0633  19.4424
0202-10-31_21:35:54.625000      3189.81        1.16615600e+01        5.69114871e-07  20.0623  19.4228
0202-10-31_21:35:55.030000      3190.21        1.20506800e+01        1.13516502e-06  20.0623  19.4228
0202-10-31_21:35:55.445000      3190.63        1.22578400e+01        2.55968013e-06  20.1066  19.2802
0202-10-31_21:35:55.844000      3191.03        1.26477200e+01        6.05787374e-06  20.1066  19.2802
0202-10-31_21:35:56.266000      3191.45        1.28505500e+01        9.09345964e-06  20.1066  19.2802
0202-10-31_21:35:56.668000      3191.85        1.32388600e+01        2.15288390e-05  20.0811  19.5236

File: chapter 5/cold_vs_warm/20K/ffj23/Ic/0_degradation/step08/Ic_2023-10-31_21-36-41453409_ffj23-step08-20k.txt
# Ic = 11.31 A, n = 29.86 , Tavg = 20.12 K, f23-step8-20k
#datetime                        t_s     iHTS_A                vHTS_V                tHTS_K  tTAR_K
0202-10-31_21:36:19.293000      3214.48       -4.40990500e-01       -5.12314640e-08  20.0644  19.4411
0202-10-31_21:36:19.688000      3214.87       -4.40573400e-01       -4.59646540e-08  20.0838  19.4207
0202-10-31_21:36:20.080000      3215.26       -4.40475500e-01       -3.38182240e-08  20.0838  19.4207
0202-10-31_21:36:20.473000      3215.66       -4.40923200e-01       -4.50983140e-08  20.0941  19.2774
0202-10-31_21:36:20.870000      3216.05       -4.41304600e-01       -4.65858040e-08  20.0941  19.2774
0202-10-31_21:36:21.273000      3216.46       -4.41716600e-01       -4.12556440e-08  20.0941  19.2774
0202-10-31_21:36:21.670000      3216.85       -4.42111400e-01       -4.50363340e-08  20.0846  19.5250
0202-10-31_21:36:22.080000      3217.26       -4.46336700e-01       -4.31150040e-08  20.0846  19.5250
0202-10-31_21:36:22.480000      3217.66       -3.58659300e-01       -4.36728140e-08  20.0855  19.2751
0202-10-31_21:36:22.880000      3218.06        5.12742900e-02       -3.48098840e-08  20.0855  19.2751
0202-10-31_21:36:23.300000      3218.48        2.37507800e-01       -3.86525540e-08  20.0855  19.2751
0202-10-31_21:36:23.700000      3218.88        6.49938300e-01       -2.95417140e-08  20.0703  19.4431
0202-10-31_21:36:24.100000      3219.29        8.37749500e-01       -3.04094040e-08  20.0703  19.4431
0202-10-31_21:36:24.508000      3219.69        1.24939800e+00       -2.27860540e-08  20.0862  19.4264
0202-10-31_21:36:24.910000      3220.09        1.43461900e+00       -3.17109540e-08  20.0862  19.4264
0202-10-31_21:36:25.305000      3220.49        1.82659600e+00       -1.57211540e-08  20.0893  19.2717
0202-10-31_21:36:25.695000      3220.88        2.03591800e+00       -1.77090840e-08  20.0893  19.2717
0202-10-31_21:36:26.094000      3221.28        2.42538100e+00       -1.62848940e-08  20.0893  19.2717
0202-10-31_21:36:26.500000      3221.68        2.63347500e+00       -2.23587740e-08  20.0468  19.5220
0202-10-31_21:36:26.902000      3222.09        3.02240900e+00       -1.05208940e-08  20.0468  19.5220
0202-10-31_21:36:27.300000      3222.48        3.23021900e+00       -1.55411540e-08  20.0921  19.2729
0202-10-31_21:36:27.690000      3222.88        3.61858300e+00       -1.10167240e-08  20.0921  19.2729
0202-10-31_21:36:28.086000      3223.27        3.82812100e+00       -1.22562940e-08  20.0921  19.2729
0202-10-31_21:36:28.480000      3223.66        4.21772000e+00       -6.98812400e-09  20.1009  19.4452
0202-10-31_21:36:28.890000      3224.07        4.42275300e+00       -1.64708240e-08  20.1009  19.4452
0202-10-31_21:36:29.305000      3224.49        4.81366600e+00       -8.78550400e-09  20.1009  19.4452
0202-10-31_21:36:29.707000      3224.89        5.02115500e+00       -2.35363640e-08  20.0895  19.4308
0202-10-31_21:36:30.110000      3225.29        5.41197300e+00       -1.89499640e-08  20.0895  19.4308
0202-10-31_21:36:30.520000      3225.70        5.59766400e+00       -2.75029840e-08  20.0728  19.2792
0202-10-31_21:36:30.926000      3226.11        6.01199200e+00       -3.20274140e-08  20.0728  19.2792
0202-10-31_21:36:31.330000      3226.51        6.19274600e+00       -1.85782740e-08  20.0686  19.5245
0202-10-31_21:36:31.730000      3226.91        6.60666100e+00       -1.50459140e-08  20.0686  19.5245
0202-10-31_21:36:32.184000      3227.36        6.99681000e+00       -1.09553440e-08  20.0686  19.5245
0202-10-31_21:36:32.598000      3227.78        7.20652800e+00       -1.98802340e-08  20.0519  19.2745
0202-10-31_21:36:32.992000      3228.17        7.59309200e+00       -1.13891940e-08  20.0519  19.2745
0202-10-31_21:36:33.402000      3228.59        7.78139800e+00       -1.19469940e-08  20.1068  19.4462
0202-10-31_21:36:33.797000      3228.98        8.19026300e+00       -1.60375740e-08  20.1068  19.4462
0202-10-31_21:36:34.223000      3229.41        8.37565000e+00       -2.02521040e-08  20.1068  19.4462
0202-10-31_21:36:34.630000      3229.81        8.79236100e+00       -5.68717400e-09  20.0982  19.4352
0202-10-31_21:36:35.040000      3230.22        8.97495700e+00       -1.10792940e-08  20.0982  19.4352
0202-10-31_21:36:35.445000      3230.63        9.38695200e+00       -1.02735740e-08  20.0656  19.2791
0202-10-31_21:36:35.844000      3231.03        9.57186500e+00       -1.18230440e-08  20.0656  19.2791
0202-10-31_21:36:36.242000      3231.43        9.96344400e+00       -2.89814400e-09  20.0929  19.5311
0202-10-31_21:36:36.645000      3231.83        1.01679800e+01        1.25440600e-09  20.0929  19.5311
0202-10-31_21:36:37.060000      3232.24        1.05583200e+01        1.38361960e-08  20.0929  19.5311
0202-10-31_21:36:37.465000      3232.65        1.07669800e+01        3.72032160e-08  20.0955  19.2792
0202-10-31_21:36:37.867000      3233.05        1.11533700e+01        1.31968596e-07  20.0955  19.2792
0202-10-31_21:36:38.277000      3233.46        1.13579300e+01        2.44335526e-07  20.0955  19.2792
0202-10-31_21:36:38.688000      3233.87        1.17520300e+01        5.83853486e-07  20.0581  19.4385
0202-10-31_21:36:39.098000      3234.28        1.19575600e+01        1.02625568e-06  20.0581  19.4385
0202-10-31_21:36:39.508000      3234.69        1.23441900e+01        2.95961150e-06  20.0938  19.4338
0202-10-31_21:36:39.902000      3235.08        1.25515900e+01        4.72277447e-06  20.0938  19.4338
0202-10-31_21:36:40.310000      3235.49        1.29443200e+01        1.12226404e-05  20.1225  19.2805
0202-10-31_21:36:40.700000      3235.88        1.31506400e+01        1.75616721e-05  20.1225  19.2805
0202-10-31_21:36:41.094000      3236.28        1.35391200e+01        4.17550196e-05  20.1225  19.2805

File: chapter 5/cold_vs_warm/20K/ffj23/Ic/0_degradation/step08/Ic_2023-10-31_21-37-18775114_ffj23-step08-20k.txt
# Ic = 11.31 A, n = 29.77 , Tavg = 20.13 K, f23-step8-20k
#datetime                        t_s     iHTS_A                vHTS_V                tHTS_K  tTAR_K
0202-10-31_21:36:56.530000      3251.72       -4.40226200e-01       -1.62011730e-08  20.0946  19.5285
0202-10-31_21:36:56.938000      3252.12       -4.40116300e-01       -2.19651730e-08  20.0946  19.5285
0202-10-31_21:36:57.340000      3252.52       -4.40463500e-01       -2.41344130e-08  20.0800  19.2818
0202-10-31_21:36:57.742000      3252.93       -4.40362600e-01       -2.30188030e-08  20.0800  19.2818
0202-10-31_21:36:58.184000      3253.37       -4.40723900e-01       -2.54979430e-08  20.0800  19.2818
0202-10-31_21:36:58.617000      3253.80       -4.41409600e-01       -2.51880530e-08  20.1007  19.4415
0202-10-31_21:36:59.020000      3254.20       -4.41793100e-01       -2.17792330e-08  20.1007  19.4415
0202-10-31_21:36:59.434000      3254.62       -4.31337500e-01       -2.79770830e-08  20.1066  19.4378
0202-10-31_21:36:59.840000      3255.02       -2.82866200e-01       -2.86588430e-08  20.1066  19.4378
0202-10-31_21:37:00.258000      3255.44        1.28015300e-01       -1.90521830e-08  20.1066  19.4378
0202-10-31_21:37:00.660000      3255.84        3.09957900e-01       -2.17784530e-08  20.0800  19.2816
0202-10-31_21:37:01.062000      3256.25        7.22676500e-01       -1.68813730e-08  20.0800  19.2816
0202-10-31_21:37:01.470000      3256.65        9.08285700e-01       -1.76251130e-08  20.0613  19.5277
0202-10-31_21:37:01.863000      3257.05        1.32077100e+00       -1.91125930e-08  20.0613  19.5277
0202-10-31_21:37:02.270000      3257.45        1.50510300e+00       -1.91745730e-08  20.0613  19.5277
0202-10-31_21:37:02.670000      3257.85        1.89897400e+00       -9.25801300e-09  20.1038  19.2817
0202-10-31_21:37:03.074000      3258.26        2.09882800e+00       -1.83068730e-08  20.1038  19.2817
0202-10-31_21:37:03.473000      3258.66        2.49187700e+00       -6.28305300e-09  20.0730  19.4388
0202-10-31_21:37:03.875000      3259.06        2.69690700e+00       -1.58897130e-08  20.0730  19.4388
0202-10-31_21:37:04.280000      3259.46        3.08621800e+00       -2.09099730e-08  20.0730  19.4388
0202-10-31_21:37:04.684000      3259.87        3.29301700e+00       -1.63855430e-08  20.0735  19.4364
0202-10-31_21:37:05.080000      3260.26        3.68881200e+00       -1.16132030e-08  20.0735  19.4364
0202-10-31_21:37:05.484000      3260.67        3.89481000e+00       -1.82448930e-08  20.1113  19.2823
0202-10-31_21:37:05.875000      3261.06        4.28153000e+00       -1.63855430e-08  20.1113  19.2823
0202-10-31_21:37:06.300000      3261.48        4.49073000e+00       -2.52484830e-08  20.1113  19.2823
0202-10-31_21:37:06.695000      3261.88        4.87753300e+00       -1.38445230e-08  20.0987  19.5323
0202-10-31_21:37:07.090000      3262.27        5.08658600e+00       -1.66955530e-08  20.0987  19.5323
0202-10-31_21:37:07.496000      3262.68        5.46879900e+00       -2.82235530e-08  20.0802  19.2833
0202-10-31_21:37:07.900000      3263.08        5.65549000e+00       -2.38230830e-08  20.0802  19.2833
0202-10-31_21:37:08.300000      3263.49        6.06665100e+00       -7.89460300e-09  20.0790  19.4447
0202-10-31_21:37:08.695000      3263.88        6.24938000e+00       -2.03522830e-08  20.0790  19.4447
0202-10-31_21:37:09.098000      3264.28        6.66166700e+00       -7.52273300e-09  20.0790  19.4447
0202-10-31_21:37:09.492000      3264.68        7.05118400e+00       -1.51082300e-09  20.0809  19.4346
0202-10-31_21:37:09.887000      3265.07        7.25809400e+00       -3.43215300e-09  20.0809  19.4346
0202-10-31_21:37:10.293000      3265.48        7.64911100e+00       -5.29151300e-09  20.0809  19.4346
0202-10-31_21:37:10.703000      3265.88        7.83417900e+00       -1.20471630e-08  20.0698  19.2765
0202-10-31_21:37:11.100000      3266.28        8.24971100e+00       -1.32247530e-08  20.0698  19.2765
0202-10-31_21:37:11.504000      3266.69        8.43085400e+00       -2.43189030e-08  20.0927  19.5280
0202-10-31_21:37:11.906000      3267.09        8.83894300e+00       -1.52700430e-08  20.0927  19.5280
0202-10-31_21:37:12.310000      3267.49        9.02570300e+00       -1.05597030e-08  20.0963  19.2846
0202-10-31_21:37:12.703000      3267.89        9.43517300e+00       -4.05202300e-09  20.0963  19.2846
0202-10-31_21:37:13.098000      3268.28        9.61994800e+00        1.62507000e-10  20.0963  19.2846
0202-10-31_21:37:13.510000      3268.69        1.00114700e+01       -1.32497300e-09  20.0744  19.4436
0202-10-31_21:37:13.918000      3269.10        1.02173800e+01        2.76560700e-09  20.0744  19.4436
0202-10-31_21:37:14.316000      3269.50        1.06055400e+01        1.48514170e-08  20.0903  19.4422
0202-10-31_21:37:14.720000      3269.90        1.08093300e+01        3.82792770e-08  20.0903  19.4422
0202-10-31_21:37:15.120000      3270.31        1.11969100e+01        1.02736907e-07  20.0903  19.4422
0202-10-31_21:37:15.523000      3270.71        1.14039600e+01        2.68777277e-07  20.0887  19.2787
0202-10-31_21:37:15.926000      3271.11        1.17935800e+01        6.55089197e-07  20.0887  19.2787
0202-10-31_21:37:16.340000      3271.52        1.19980700e+01        1.16294093e-06  20.0638  19.5273
0202-10-31_21:37:16.746000      3271.93        1.23879800e+01        3.25087221e-06  20.0638  19.5273
0202-10-31_21:37:17.180000      3272.36        1.25967900e+01        5.09225301e-06  20.0638  19.5273
0202-10-31_21:37:17.613000      3272.80        1.29832000e+01        1.22676263e-05  20.0931  19.2815
0202-10-31_21:37:18.020000      3273.20        1.31889900e+01        1.91367654e-05  20.0931  19.2815
0202-10-31_21:37:18.418000      3273.60        1.35799400e+01        4.64360892e-05  20.1339  19.4451

File: chapter 5/cold_vs_warm/20K/ffj23/Ic/0_degradation/step08/Ic_2023-10-31_21-38-07468765_ffj23-step08-20k.txt
# Ic = 11.30 A, n = 29.54 , Tavg = 20.12 K, f23-step8-20k
#datetime                        t_s     iHTS_A                vHTS_V                tHTS_K  tTAR_K
0202-10-31_21:37:45.660000      3300.84       -4.41049300e-01       -2.86495480e-08  20.1066  19.2696
0202-10-31_21:37:46.066000      3301.25       -4.40632300e-01       -3.04469180e-08  20.1066  19.2696
0202-10-31_21:37:46.490000      3301.67       -4.41077500e-01       -3.70166380e-08  20.0382  19.5255
0202-10-31_21:37:46.895000      3302.08       -4.41284500e-01       -3.75124680e-08  20.0382  19.5255
0202-10-31_21:37:47.300000      3302.48       -4.41879700e-01       -3.13772580e-08  20.0889  19.2804
0202-10-31_21:37:47.690000      3302.88       -4.42461700e-01       -3.22459380e-08  20.0889  19.2804
0202-10-31_21:37:48.090000      3303.27       -4.43445700e-01       -3.21839580e-08  20.0889  19.2804
0202-10-31_21:37:48.492000      3303.67       -3.83249900e-01       -2.92709680e-08  20.0895  19.4294
0202-10-31_21:37:48.895000      3304.08       -2.03811000e-01       -3.00147080e-08  20.0895  19.4294
0202-10-31_21:37:49.297000      3304.48        2.07703800e-01       -2.34449980e-08  20.0895  19.4294
0202-10-31_21:37:49.723000      3304.91        3.89052700e-01       -3.44151780e-08  20.0855  19.4434
0202-10-31_21:37:50.125000      3305.31        7.97338700e-01       -3.82578480e-08  20.0855  19.4434
0202-10-31_21:37:50.540000      3305.72        9.84297600e-01       -4.81124180e-08  20.0729  19.2720
0202-10-31_21:37:50.950000      3306.13        1.39243800e+00       -3.75760780e-08  20.0729  19.2720
0202-10-31_21:37:51.355000      3306.54        1.57791600e+00       -3.75141080e-08  20.0801  19.5246
0202-10-31_21:37:51.750000      3306.93        1.96615200e+00       -4.40838180e-08  20.0801  19.5246
0202-10-31_21:37:52.188000      3307.37        2.17212800e+00       -4.63770180e-08  20.0801  19.5246
0202-10-31_21:37:52.633000      3307.81        2.56630600e+00       -5.05295780e-08  20.0676  19.2838
0202-10-31_21:37:53.043000      3308.23        2.76609900e+00       -4.87940780e-08  20.0676  19.2838
0202-10-31_21:37:53.450000      3308.63        3.15543400e+00       -4.89176880e-08  20.0964  19.4293
0202-10-31_21:37:53.848000      3309.03        3.36197900e+00       -4.73681780e-08  20.0964  19.4293
0202-10-31_21:37:54.254000      3309.44        3.75249200e+00       -4.18520980e-08  20.0775  19.4462
0202-10-31_21:37:54.650000      3309.83        3.95680600e+00       -4.63145480e-08  20.0775  19.4462
0202-10-31_21:37:55.050000      3310.23        4.34697900e+00       -4.65624580e-08  20.0775  19.4462
0202-10-31_21:37:55.460000      3310.64        4.54806600e+00       -5.09009480e-08  20.0829  19.2725
0202-10-31_21:37:55.855000      3311.04        4.94086200e+00       -4.10463780e-08  20.0829  19.2725
0202-10-31_21:37:56.270000      3311.45        5.14336300e+00       -4.29677080e-08  20.0829  19.2725
0202-10-31_21:37:56.668000      3311.85        5.53307200e+00       -4.06745080e-08  20.0853  19.5280
0202-10-31_21:37:57.070000      3312.25        5.71695800e+00       -3.86292180e-08  20.0853  19.5280
0202-10-31_21:37:57.473000      3312.66        6.12846200e+00       -4.21619880e-08  20.0974  19.2860
0202-10-31_21:37:57.875000      3313.06        6.31381200e+00       -4.03646180e-08  20.0974  19.2860
0202-10-31_21:37:58.280000      3313.46        6.72361500e+00       -3.40428180e-08  20.0512  19.4274
0202-10-31_21:37:58.670000      3313.86        7.11182700e+00       -3.09438880e-08  20.0512  19.4274
0202-10-31_21:37:59.066000      3314.25        7.31891800e+00       -1.73692980e-08  20.0512  19.4274
0202-10-31_21:37:59.473000      3314.65        7.70793900e+00       -3.42261180e-08  20.0774  19.4470
0202-10-31_21:37:59.875000      3315.06        7.89146600e+00       -3.31724780e-08  20.0774  19.4470
0202-10-31_21:38:00.270000      3315.45        8.30293700e+00       -1.58804880e-08  20.0774  19.4470
0202-10-31_21:38:00.664000      3315.85        8.48768200e+00       -4.27791480e-08  20.1003  19.2728
0202-10-31_21:38:01.062000      3316.24        8.89558700e+00       -4.45145380e-08  20.1003  19.2728
0202-10-31_21:38:01.470000      3316.65        9.08107700e+00       -3.23667580e-08  20.0929  19.5318
0202-10-31_21:38:01.867000      3317.05        9.49076700e+00       -1.65002680e-08  20.0929  19.5318
0202-10-31_21:38:02.273000      3317.46        9.67621100e+00       -2.45574680e-08  20.0742  19.2880
0202-10-31_21:38:02.676000      3317.86        1.00655700e+01       -2.15205280e-08  20.0742  19.2880
0202-10-31_21:38:03.080000      3318.26        1.02720700e+01       -2.35038380e-08  20.0742  19.2880
0202-10-31_21:38:03.480000      3318.66        1.06650100e+01        9.46871200e-09  20.0961  19.4349
0202-10-31_21:38:03.883000      3319.07        1.08680700e+01        5.45270620e-08  20.0961  19.4349
0202-10-31_21:38:04.297000      3319.48        1.12589900e+01        1.49044242e-07  20.0961  19.4349
0202-10-31_21:38:04.690000      3319.87        1.14627000e+01        2.97916542e-07  20.0863  19.5076
0202-10-31_21:38:05.086000      3320.27        1.18523400e+01        7.41805292e-07  20.0863  19.5076
0202-10-31_21:38:05.490000      3320.67        1.20578700e+01        1.37026646e-06  20.1061  19.3264
0202-10-31_21:38:05.902000      3321.08        1.24500000e+01        3.46718372e-06  20.1061  19.3264
0202-10-31_21:38:06.305000      3321.49        1.26521600e+01        5.88322806e-06  20.1191  19.5307
0202-10-31_21:38:06.700000      3321.88        1.30363400e+01        1.36702636e-05  20.1191  19.5307
0202-10-31_21:38:07.100000      3322.29        1.32432900e+01        2.14412464e-05  20.1191  19.5307

File: chapter 5/cold_vs_warm/20K/ffj23/Ic/0_degradation/step08/Ic_2023-10-31_21-38-39466272_ffj23-step08-20k.txt
# Ic = 11.30 A, n = 29.70 , Tavg = 20.09 K, f23-step8-20k
#datetime                        t_s     iHTS_A                vHTS_V                tHTS_K  tTAR_K
0202-10-31_21:38:17.850000      3333.03       -4.40772700e-01        3.11533550e-09  20.0974  19.5017
0202-10-31_21:38:18.266000      3333.45       -4.41214300e-01        3.54918550e-09  20.0739  19.4308
0202-10-31_21:38:18.680000      3333.86       -4.41515600e-01        1.11725455e-08  20.0739  19.4308
0202-10-31_21:38:19.082000      3334.26       -4.41137100e-01        1.37136755e-08  20.0739  19.4308
0202-10-31_21:38:19.480000      3334.66       -4.41409000e-01        5.09865550e-09  20.0922  19.5363
0202-10-31_21:38:19.895000      3335.08       -4.42241600e-01        9.00330550e-09  20.0922  19.5363
0202-10-31_21:38:20.297000      3335.48       -4.43437000e-01        9.31319550e-09  20.0887  19.2953
0202-10-31_21:38:20.690000      3335.87       -3.64256200e-01        1.18543155e-08  20.0887  19.2953
0202-10-31_21:38:21.094000      3336.28       -1.85390200e-01        1.95396555e-08  20.0887  19.2953
0202-10-31_21:38:21.496000      3336.68        2.23039700e-01        2.57994855e-08  20.0859  19.4058
0202-10-31_21:38:21.890000      3337.07        4.07848200e-01        1.26600355e-08  20.0859  19.4058
0202-10-31_21:38:22.290000      3337.47        8.17091300e-01        1.85480355e-08  20.0924  19.2925
0202-10-31_21:38:22.688000      3337.87        9.99625800e-01        1.68747455e-08  20.0924  19.2925
0202-10-31_21:38:23.094000      3338.28        1.40783000e+00        1.96018255e-08  20.0924  19.2925
0202-10-31_21:38:23.496000      3338.68        1.59058200e+00        8.69359550e-09  20.0928  19.2849
0202-10-31_21:38:23.900000      3339.08        1.97957100e+00        1.74325755e-08  20.0928  19.2849
0202-10-31_21:38:24.293000      3339.48        2.18270400e+00        2.22669055e-08  20.0767  19.5052
0202-10-31_21:38:24.690000      3339.87        2.57316000e+00        2.35684555e-08  20.0767  19.5052
0202-10-31_21:38:25.082000      3340.27        2.78655700e+00        1.52633255e-08  20.0767  19.5052
0202-10-31_21:38:25.496000      3340.68        3.16937500e+00        2.78449755e-08  20.0980  19.3247
0202-10-31_21:38:25.902000      3341.09        3.37364300e+00        1.33419855e-08  20.0980  19.3247
0202-10-31_21:38:26.310000      3341.49        3.76432300e+00        1.84862055e-08  20.0871  19.3744
0202-10-31_21:38:26.710000      3341.90        3.97351200e+00        1.78044455e-08  20.0871  19.3744
0202-10-31_21:38:27.113000      3342.30        4.35874200e+00        2.33825155e-08  20.0871  19.3744
0202-10-31_21:38:27.510000      3342.69        4.56537900e+00        2.85887155e-08  20.0879  19.2923
0202-10-31_21:38:27.902000      3343.09        4.95066300e+00        1.75565355e-08  20.0879  19.2923
0202-10-31_21:38:28.305000      3343.49        5.15665700e+00        5.90419550e-09  20.0978  19.2573
0202-10-31_21:38:28.715000      3343.90        5.54703100e+00        4.29219550e-09  20.0978  19.2573
0202-10-31_21:38:29.113000      3344.29        5.73558000e+00       -1.90566450e-09  20.0978  19.2573
0202-10-31_21:38:29.510000      3344.69        6.13944900e+00       -2.52544450e-09  20.0970  19.4550
0202-10-31_21:38:29.902000      3345.09        6.32672800e+00        1.25524550e-09  20.0970  19.4550
0202-10-31_21:38:30.300000      3345.48        6.73586300e+00        1.60061355e-08  20.0970  19.4550
0202-10-31_21:38:30.690000      3345.87        7.12288400e+00        3.61042550e-09  20.1268  19.2991
0202-10-31_21:38:31.086000      3346.27        7.33098700e+00       -1.47181450e-09  20.1268  19.2991
0202-10-31_21:38:31.480000      3346.66        7.71982000e+00        1.23494055e-08  20.0787  19.4003
0202-10-31_21:38:31.883000      3347.06        7.90621800e+00        8.44475550e-09  20.0787  19.4003
0202-10-31_21:38:32.290000      3347.47        8.31395600e+00       -6.66094500e-10  20.0787  19.4003
0202-10-31_21:38:32.690000      3347.88        8.49767000e+00        4.35417550e-09  20.0644  19.4754
0202-10-31_21:38:33.086000      3348.27        8.90821300e+00        1.22874255e-08  20.0644  19.4754
0202-10-31_21:38:33.480000      3348.66        9.09076000e+00       -5.74833450e-09  20.0874  19.4290
0202-10-31_21:38:33.883000      3349.07        9.50262000e+00        1.65639455e-08  20.0874  19.4290
0202-10-31_21:38:34.300000      3349.48        9.68887400e+00        1.59422355e-08  20.0911  19.5088
0202-10-31_21:38:34.695000      3349.88        1.00778800e+01        2.09612055e-08  20.0911  19.5088
0202-10-31_21:38:35.094000      3350.28        1.02785200e+01        2.35643055e-08  20.0911  19.5088
0202-10-31_21:38:35.500000      3350.68        1.06744900e+01        6.04415155e-08  20.1065  19.3308
0202-10-31_21:38:35.902000      3351.09        1.08739100e+01        9.33521055e-08  20.1065  19.3308
0202-10-31_21:38:36.297000      3351.48        1.12650300e+01        1.91340125e-07  20.0943  19.3676
0202-10-31_21:38:36.690000      3351.87        1.14729800e+01        3.46968155e-07  20.0943  19.3676
0202-10-31_21:38:37.086000      3352.27        1.18606200e+01        7.77346925e-07  20.0943  19.3676
0202-10-31_21:38:37.484000      3352.67        1.20659800e+01        1.44330600e-06  20.0789  19.5078
0202-10-31_21:38:37.895000      3353.08        1.24573600e+01        3.90329497e-06  20.0789  19.5078
0202-10-31_21:38:38.310000      3353.49        1.26596400e+01        6.12875719e-06  20.0917  19.2593
0202-10-31_21:38:38.715000      3353.90        1.30474100e+01        1.41497056e-05  20.0917  19.2593
0202-10-31_21:38:39.105000      3354.29        1.32530500e+01        2.19905441e-05  20.0917  19.2593
