Repository: shortlab/2025-devitre-PhD

# 2025-devitre-PhD
Data repository for Alexis Devitre's PhD thesis

File: chapter 5/cold_vs_warm/20K/ffj23/Ic/0_degradation/step08/Ic_2023-10-31_21-39-11460137_ffj23-step08-20k.txt
# Ic = 11.31 A, n = 29.69 , Tavg = 20.10 K, f23-step8-20k
#datetime                        t_s     iHTS_A                vHTS_V                tHTS_K  tTAR_K
0202-10-31_21:38:49.758000      3364.94       -4.40073900e-01        2.51012500e-09  20.0876  19.5341
0202-10-31_21:38:50.164000      3365.35       -4.40338100e-01       -5.88795000e-10  20.0876  19.5341
0202-10-31_21:38:50.574000      3365.76       -4.40832300e-01       -2.82002500e-09  20.0890  19.3099
0202-10-31_21:38:50.977000      3366.16       -4.40737000e-01        2.32419500e-09  20.0890  19.3099
0202-10-31_21:38:51.383000      3366.57       -4.41287700e-01       -3.50178500e-09  20.1048  19.3918
0202-10-31_21:38:51.780000      3366.96       -4.41587200e-01       -2.38589500e-09  20.1048  19.3918
0202-10-31_21:38:52.242000      3367.42       -4.42976300e-01        1.27111500e-09  20.1048  19.3918
0202-10-31_21:38:52.640000      3367.82       -3.56584400e-01        3.25443500e-09  20.0947  19.4844
0202-10-31_21:38:53.043000      3368.23       -1.74507900e-01        8.77051500e-09  20.0947  19.4844
0202-10-31_21:38:53.445000      3368.63        2.33624300e-01        8.39864500e-09  20.0905  19.2833
0202-10-31_21:38:53.850000      3369.03        4.18761500e-01        7.03511500e-09  20.0905  19.2833
0202-10-31_21:38:54.260000      3369.45        8.26313600e-01        1.52162750e-08  20.0905  19.2833
0202-10-31_21:38:54.660000      3369.84        1.02040400e+00        9.26634500e-09  20.0797  19.5006
0202-10-31_21:38:55.066000      3370.25        1.42481700e+00        1.00100850e-08  20.0797  19.5006
0202-10-31_21:38:55.480000      3370.66        1.60925500e+00        8.77051500e-09  20.0968  19.3442
0202-10-31_21:38:55.880000      3371.06        1.99582300e+00        1.08777850e-08  20.0968  19.3442
0202-10-31_21:38:56.290000      3371.47        2.20685000e+00        1.57121050e-08  20.0968  19.3442
0202-10-31_21:38:56.690000      3371.88        2.59198000e+00        1.83771750e-08  20.0713  19.3522
0202-10-31_21:38:57.098000      3372.28        2.79716800e+00        1.24272450e-08  20.0713  19.3522
0202-10-31_21:38:57.500000      3372.68        3.18669500e+00        2.42652550e-08  20.1026  19.5118
0202-10-31_21:38:57.906000      3373.09        3.39130300e+00        2.09188750e-08  20.1026  19.5118
0202-10-31_21:38:58.305000      3373.49        3.78196400e+00        2.37699450e-08  20.0835  19.2485
0202-10-31_21:38:58.695000      3373.88        3.98211700e+00        1.01966550e-08  20.0835  19.2485
0202-10-31_21:38:59.094000      3374.28        4.37328400e+00        9.26698500e-09  20.0835  19.2485
0202-10-31_21:38:59.500000      3374.68        4.57740900e+00        7.65554500e-09  20.0673  19.5309
0202-10-31_21:38:59.902000      3375.09        4.96781900e+00        1.67043950e-08  20.0673  19.5309
0202-10-31_21:39:00.310000      3375.49        5.17383400e+00        1.26138150e-08  20.1125  19.3184
0202-10-31_21:39:00.710000      3375.89        5.56222700e+00        9.14302500e-09  20.1125  19.3184
0202-10-31_21:39:01.113000      3376.30        5.74691900e+00        1.11263350e-08  20.1125  19.3184
0202-10-31_21:39:01.510000      3376.69        6.15537700e+00        1.03206150e-08  20.0805  19.5254
0202-10-31_21:39:01.906000      3377.09        6.34046000e+00        2.69726500e-09  20.0805  19.5254
0202-10-31_21:39:02.305000      3377.49        6.75025600e+00        2.75924500e-09  20.1160  19.4869
0202-10-31_21:39:02.707000      3377.89        7.14168800e+00        8.52324500e-09  20.1160  19.4869
0202-10-31_21:39:03.110000      3378.29        7.34703700e+00        8.64719500e-09  20.1160  19.4869
0202-10-31_21:39:03.516000      3378.70        7.73405000e+00        1.04450950e-08  20.0897  19.4062
0202-10-31_21:39:03.910000      3379.09        7.92138000e+00        1.19333650e-08  20.0897  19.4062
0202-10-31_21:39:04.310000      3379.49        8.33045300e+00        1.52097500e-09  20.0722  19.4978
0202-10-31_21:39:04.703000      3379.89        8.51592500e+00       -5.97841500e-09  20.0722  19.4978
0202-10-31_21:39:05.105000      3380.29        8.92042600e+00       -3.74719500e-09  20.0722  19.4978
0202-10-31_21:39:05.510000      3380.69        9.11080000e+00       -1.18663750e-08  20.0862  19.2680
0202-10-31_21:39:05.902000      3381.09        9.52471300e+00        6.10738500e-09  20.0862  19.2680
0202-10-31_21:39:06.300000      3381.48        9.70340100e+00        1.30489750e-08  20.0862  19.2680
0202-10-31_21:39:06.695000      3381.88        1.00989300e+01        2.42670850e-08  20.0774  19.3489
0202-10-31_21:39:07.086000      3382.27        1.02986700e+01        9.95005500e-09  20.0774  19.3489
0202-10-31_21:39:07.496000      3382.68        1.06899600e+01        4.34804150e-08  20.1156  19.5195
0202-10-31_21:39:07.900000      3383.08        1.08958000e+01        8.86007550e-08  20.1156  19.5195
0202-10-31_21:39:08.305000      3383.49        1.12884800e+01        1.77415935e-07  20.1156  19.5195
0202-10-31_21:39:08.707000      3383.89        1.14887900e+01        3.66326365e-07  20.0949  19.2498
0202-10-31_21:39:09.110000      3384.29        1.18779100e+01        7.78917165e-07  20.0949  19.2498
0202-10-31_21:39:09.504000      3384.69        1.20828700e+01        1.44425193e-06  20.0944  19.4784
0202-10-31_21:39:09.900000      3385.08        1.24694800e+01        3.72301008e-06  20.0944  19.4784
0202-10-31_21:39:10.300000      3385.48        1.26747200e+01        6.14940342e-06  20.1036  19.3274
0202-10-31_21:39:10.703000      3385.89        1.30632100e+01        1.47239944e-05  20.1036  19.3274
0202-10-31_21:39:11.098000      3386.28        1.32698200e+01        2.27546624e-05  20.1036  19.3274

File: chapter 5/cold_vs_warm/20K/ffj23/Ic/0_degradation/step08/Ic_2023-10-31_21-40-00852548_ffj23-step08-20k.txt
# Ic = 11.31 A, n = 29.81 , Tavg = 20.09 K, f23-step8-20k
#datetime                        t_s     iHTS_A                vHTS_V                tHTS_K  tTAR_K
0202-10-31_21:39:39.293000      3414.48       -4.40898500e-01       -6.19838740e-08  20.0778  19.5169
0202-10-31_21:39:39.695000      3414.88       -4.40819900e-01       -6.36572940e-08  20.0778  19.5169
0202-10-31_21:39:40.100000      3415.28       -4.41437900e-01       -5.19433640e-08  20.0778  19.5169
0202-10-31_21:39:40.500000      3415.68       -4.41543300e-01       -4.71710240e-08  20.1177  19.3413
0202-10-31_21:39:40.890000      3416.07       -4.41666400e-01       -5.45464540e-08  20.1177  19.3413
0202-10-31_21:39:41.285000      3416.47       -4.42267100e-01       -5.79552740e-08  20.0801  19.3544
0202-10-31_21:39:41.676000      3416.86       -4.44011000e-01       -4.71710240e-08  20.0801  19.3544
0202-10-31_21:39:42.082000      3417.26       -3.36173300e-01       -4.63033240e-08  20.0801  19.3544
0202-10-31_21:39:42.490000      3417.67       -1.53907400e-01       -4.78527840e-08  20.0789  19.5002
0202-10-31_21:39:42.890000      3418.08        2.54169400e-01       -4.01054740e-08  20.0789  19.5002
0202-10-31_21:39:43.297000      3418.48        4.38011700e-01       -4.85345440e-08  20.0847  19.2768
0202-10-31_21:39:43.700000      3418.88        8.49022500e-01       -4.94642240e-08  20.0847  19.2768
0202-10-31_21:39:44.094000      3419.28        1.03264100e+00       -5.02077440e-08  20.0847  19.2768
0202-10-31_21:39:44.484000      3419.67        1.44124400e+00       -4.34505440e-08  20.0788  19.4870
0202-10-31_21:39:44.883000      3420.07        1.62579400e+00       -4.64870540e-08  20.0788  19.4870
0202-10-31_21:39:45.290000      3420.47        2.01538100e+00       -4.50615440e-08  20.1108  19.3678
0202-10-31_21:39:45.690000      3420.88        2.22399500e+00       -5.60937240e-08  20.1108  19.3678
0202-10-31_21:39:46.086000      3421.27        2.60851800e+00       -6.61342340e-08  20.1108  19.3678
0202-10-31_21:39:46.480000      3421.66        2.81656000e+00       -5.92546240e-08  20.0743  19.3180
0202-10-31_21:39:46.875000      3422.06        3.20613900e+00       -5.15073140e-08  20.0743  19.3180
0202-10-31_21:39:47.280000      3422.46        3.41004900e+00       -6.08660640e-08  20.0743  19.3180
0202-10-31_21:39:47.684000      3422.87        3.79678400e+00       -6.55764340e-08  20.0809  19.5301
0202-10-31_21:39:48.086000      3423.27        3.99997700e+00       -5.11354440e-08  20.0809  19.5301
0202-10-31_21:39:48.492000      3423.67        4.39116400e+00       -4.84703640e-08  20.0909  19.2518
0202-10-31_21:39:48.895000      3424.08        4.59654500e+00       -6.01843040e-08  20.0909  19.2518
0202-10-31_21:39:49.310000      3424.49        4.98222000e+00       -5.75192240e-08  20.0881  19.5163
0202-10-31_21:39:49.710000      3424.89        5.18700700e+00       -6.08660640e-08  20.0881  19.5163
0202-10-31_21:39:50.113000      3425.29        5.57574700e+00       -4.77274540e-08  20.0881  19.5163
0202-10-31_21:39:50.508000      3425.69        5.76094700e+00       -6.11787440e-08  20.0846  19.2610
0202-10-31_21:39:50.902000      3426.08        6.16966100e+00       -5.25017540e-08  20.0846  19.2610
0202-10-31_21:39:51.297000      3426.48        6.35351000e+00       -7.25208040e-08  20.0918  19.3493
0202-10-31_21:39:51.703000      3426.88        6.76486600e+00       -7.23348640e-08  20.0918  19.3493
0202-10-31_21:39:52.105000      3427.29        7.15925100e+00       -5.41751740e-08  20.0918  19.3493
0202-10-31_21:39:52.510000      3427.69        7.36105100e+00       -5.70881640e-08  20.0915  19.3289
0202-10-31_21:39:52.902000      3428.08        7.75445000e+00       -6.73765840e-08  20.0915  19.3289
0202-10-31_21:39:53.310000      3428.49        7.93761900e+00       -5.51048540e-08  20.0923  19.2822
0202-10-31_21:39:53.710000      3428.89        8.35044800e+00       -4.81632640e-08  20.0923  19.2822
0202-10-31_21:39:54.105000      3429.29        8.53724900e+00       -7.54337840e-08  20.0923  19.2822
0202-10-31_21:39:54.500000      3429.68        8.94257600e+00       -6.83682440e-08  20.0829  19.4904
0202-10-31_21:39:54.900000      3430.08        9.12559500e+00       -7.16531040e-08  20.0829  19.4904
0202-10-31_21:39:55.305000      3430.49        9.53928400e+00       -5.85756440e-08  20.0825  19.2626
0202-10-31_21:39:55.707000      3430.89        9.72048500e+00       -6.08068740e-08  20.0825  19.2626
0202-10-31_21:39:56.100000      3431.28        1.01082900e+01       -4.74184440e-08  20.0825  19.2626
0202-10-31_21:39:56.496000      3431.68        1.03130300e+01       -4.22111840e-08  20.0720  19.3200
0202-10-31_21:39:56.890000      3432.07        1.07068100e+01       -2.34936740e-08  20.0720  19.3200
0202-10-31_21:39:57.300000      3432.48        1.09066100e+01        1.35694560e-08  20.0956  19.5293
0202-10-31_21:39:57.703000      3432.88        1.12961300e+01        1.16763636e-07  20.0956  19.5293
0202-10-31_21:39:58.105000      3433.29        1.15025000e+01        3.04310546e-07  20.0956  19.5293
0202-10-31_21:39:58.496000      3433.68        1.18879600e+01        6.78846546e-07  20.1103  19.3764
0202-10-31_21:39:58.890000      3434.07        1.20955100e+01        1.43331067e-06  20.1103  19.3764
0202-10-31_21:39:59.293000      3434.47        1.24834300e+01        4.12485042e-06  20.0639  19.5152
0202-10-31_21:39:59.688000      3434.87        1.26897200e+01        6.53327239e-06  20.0639  19.5152
0202-10-31_21:40:00.086000      3435.27        1.30795200e+01        1.47991570e-05  20.0639  19.5152
0202-10-31_21:40:00.490000      3435.67        1.32844100e+01        2.30860519e-05  20.0925  19.3501

File: chapter 5/cold_vs_warm/20K/ffj23/Ic/0_degradation/step08/Ic_2023-10-31_21-40-35665865_ffj23-step08-20k.txt
# Ic = 11.32 A, n = 29.99 , Tavg = 20.13 K, f23-step8-20k
#datetime                        t_s     iHTS_A                vHTS_V                tHTS_K  tTAR_K
0202-10-31_21:40:13.902000      3449.09       -4.40027900e-01        3.47227970e-08  20.0951  19.2826
0202-10-31_21:40:14.310000      3449.49       -4.39778100e-01        3.72639170e-08  20.1014  19.4965
0202-10-31_21:40:14.710000      3449.90       -4.40024500e-01        3.62102770e-08  20.1014  19.4965
0202-10-31_21:40:15.105000      3450.29       -4.40387800e-01        3.73258870e-08  20.1014  19.4965
0202-10-31_21:40:15.500000      3450.68       -4.40641600e-01        2.73473470e-08  20.0833  19.2624
0202-10-31_21:40:15.900000      3451.08       -4.41214500e-01        2.30088570e-08  20.0833  19.2624
0202-10-31_21:40:16.305000      3451.49       -4.42663000e-01        2.72233970e-08  20.0677  19.5144
0202-10-31_21:40:16.703000      3451.89       -3.44066900e-01        3.23676070e-08  20.0677  19.5144
0202-10-31_21:40:17.105000      3452.29       -1.60111700e-01        3.36691570e-08  20.0677  19.5144
0202-10-31_21:40:17.508000      3452.69        2.46799200e-01        3.00124270e-08  20.0940  19.3321
0202-10-31_21:40:17.910000      3453.09        4.30567400e-01        2.82770270e-08  20.0940  19.3321
0202-10-31_21:40:18.305000      3453.49        8.40371000e-01        3.05082570e-08  20.0747  19.2518
0202-10-31_21:40:18.700000      3453.88        1.02747700e+00        1.71208970e-08  20.0747  19.2518
0202-10-31_21:40:19.100000      3454.28        1.43483700e+00        2.95165970e-08  20.0747  19.2518
0202-10-31_21:40:19.508000      3454.69        1.62205900e+00        2.20161370e-08  20.0936  19.5175
0202-10-31_21:40:19.910000      3455.09        2.00807600e+00        3.36050670e-08  20.0936  19.5175
0202-10-31_21:40:20.324000      3455.51        2.21509000e+00        2.86467870e-08  20.0828  19.3514
0202-10-31_21:40:20.727000      3455.91        2.60456100e+00        3.35430870e-08  20.0828  19.3514
0202-10-31_21:40:21.133000      3456.31        2.81455200e+00        4.00508270e-08  20.0828  19.3514
0202-10-31_21:40:21.540000      3456.72        3.19913400e+00        3.72617970e-08  20.0755  19.3492
0202-10-31_21:40:21.940000      3457.13        3.40727200e+00        3.65180570e-08  20.0755  19.3492
0202-10-31_21:40:22.348000      3457.53        3.79879300e+00        4.70543970e-08  20.1021  19.5048
0202-10-31_21:40:22.742000      3457.92        4.00320600e+00        3.54644170e-08  20.1021  19.5048
0202-10-31_21:40:23.200000      3458.38        4.39476500e+00        3.67039870e-08  20.1021  19.5048
0202-10-31_21:40:23.617000      3458.80        4.59539600e+00        2.92665670e-08  20.0989  19.2812
0202-10-31_21:40:24.010000      3459.19        4.98666200e+00        4.25299670e-08  20.0989  19.2812
0202-10-31_21:40:24.460000      3459.64        5.19267100e+00        5.51735770e-08  20.0689  19.4829
0202-10-31_21:40:24.863000      3460.05        5.58104500e+00        4.80460570e-08  20.0689  19.4829
0202-10-31_21:40:25.277000      3460.46        5.76620700e+00        3.29846570e-08  20.0689  19.4829
0202-10-31_21:40:25.670000      3460.85        6.17390200e+00        3.76935670e-08  20.0678  19.3835
0202-10-31_21:40:26.062000      3461.25        6.36011600e+00        3.99247870e-08  20.0678  19.3835
0202-10-31_21:40:26.465000      3461.65        6.77188600e+00        3.47185970e-08  20.0911  19.3222
0202-10-31_21:40:26.880000      3462.06        7.16077300e+00        3.28592370e-08  20.0911  19.3222
0202-10-31_21:40:27.277000      3462.46        7.36690500e+00        3.29212170e-08  20.0894  19.5337
0202-10-31_21:40:27.680000      3462.86        7.75698400e+00        3.90570870e-08  20.0894  19.5337
0202-10-31_21:40:28.086000      3463.27        7.94024700e+00        1.92859570e-08  20.0894  19.5337
0202-10-31_21:40:28.484000      3463.67        8.35200700e+00        2.92644870e-08  20.0956  19.2489
0202-10-31_21:40:28.887000      3464.07        8.53602900e+00        2.54218270e-08  20.0956  19.2489
0202-10-31_21:40:29.293000      3464.47        8.94369300e+00        3.19295670e-08  20.1072  19.5123
0202-10-31_21:40:29.703000      3464.89        9.12801500e+00        4.19080970e-08  20.1072  19.5123
0202-10-31_21:40:30.105000      3465.29        9.53770900e+00        4.73002270e-08  20.1072  19.5123
0202-10-31_21:40:30.510000      3465.69        9.72256000e+00        4.75481370e-08  20.1086  19.2651
0202-10-31_21:40:30.914000      3466.10        1.01114000e+01        6.06255970e-08  20.1086  19.2651
0202-10-31_21:40:31.310000      3466.49        1.03167900e+01        5.94471570e-08  20.0868  19.3523
0202-10-31_21:40:31.703000      3466.89        1.07053400e+01        6.50866370e-08  20.0868  19.3523
0202-10-31_21:40:32.105000      3467.29        1.09101500e+01        1.07355947e-07  20.0868  19.3523
0202-10-31_21:40:32.508000      3467.69        1.13005700e+01        2.00695507e-07  20.0899  19.3368
0202-10-31_21:40:32.910000      3468.09        1.15004300e+01        3.86320997e-07  20.0899  19.3368
0202-10-31_21:40:33.310000      3468.49        1.18880500e+01        8.23021227e-07  20.0973  19.2810
0202-10-31_21:40:33.710000      3468.90        1.20964100e+01        1.46276290e-06  20.0973  19.2810
0202-10-31_21:40:34.117000      3469.30        1.24845100e+01        4.06437072e-06  20.0973  19.2810
0202-10-31_21:40:34.508000      3469.69        1.26906500e+01        6.51487501e-06  20.0814  19.4829
0202-10-31_21:40:34.900000      3470.08        1.30784100e+01        1.47889991e-05  20.0814  19.4829
0202-10-31_21:40:35.310000      3470.49        1.32843600e+01        2.32492442e-05  20.1290  19.2668

File: chapter 5/cold_vs_warm/20K/ffj23/Ic/0_degradation/step08/Ic_2023-10-31_21-41-02676945_ffj23-step08-20k.txt
# Ic = 11.32 A, n = 29.87 , Tavg = 20.11 K, f23-step8-20k
#datetime                        t_s     iHTS_A                vHTS_V                tHTS_K  tTAR_K
0202-10-31_21:40:40.984000      3476.17       -4.40828600e-01       -2.06574140e-08  20.1082  19.3567
0202-10-31_21:40:41.400000      3476.58       -4.41183300e-01       -1.75584940e-08  20.1268  19.3512
0202-10-31_21:40:41.800000      3476.99       -4.41446500e-01       -2.40042540e-08  20.1268  19.3512
0202-10-31_21:40:42.234000      3477.42       -4.41939200e-01       -1.63809040e-08  20.1268  19.3512
0202-10-31_21:40:42.625000      3477.81       -4.41840000e-01       -1.43356140e-08  20.0908  19.5054
0202-10-31_21:40:43.030000      3478.21       -4.42335700e-01       -2.12168740e-08  20.0908  19.5054
0202-10-31_21:40:43.434000      3478.62       -4.43914800e-01       -3.10105740e-08  20.0944  19.2853
0202-10-31_21:40:43.830000      3479.01       -3.39951900e-01       -2.84074740e-08  20.0944  19.2853
0202-10-31_21:40:44.240000      3479.42       -1.53950300e-01       -1.86148840e-08  20.0944  19.2853
0202-10-31_21:40:44.633000      3479.82        2.56142900e-01       -1.66315740e-08  20.0835  19.4867
0202-10-31_21:40:45.043000      3480.22        4.40478900e-01       -2.14039140e-08  20.0835  19.4867
0202-10-31_21:40:45.438000      3480.62        8.50861400e-01       -2.16518340e-08  20.1028  19.3842
0202-10-31_21:40:45.830000      3481.01        1.03513200e+00       -2.43169040e-08  20.1028  19.3842
0202-10-31_21:40:46.254000      3481.44        1.44524100e+00       -1.89867540e-08  20.1028  19.3842
0202-10-31_21:40:46.656000      3481.84        1.62929200e+00       -2.83454940e-08  20.0808  19.3139
0202-10-31_21:40:47.050000      3482.23        2.02089700e+00       -1.89247840e-08  20.0808  19.3139
0202-10-31_21:40:47.460000      3482.64        2.22349900e+00       -1.96065440e-08  20.1033  19.5335
0202-10-31_21:40:47.863000      3483.05        2.61426200e+00       -1.57019040e-08  20.1033  19.5335
0202-10-31_21:40:48.297000      3483.48        2.81947200e+00       -1.45862940e-08  20.1033  19.5335
0202-10-31_21:40:48.700000      3483.88        3.21048200e+00       -1.60106440e-08  20.1267  19.2553
0202-10-31_21:40:49.098000      3484.28        3.41567400e+00       -1.97266540e-08  20.1267  19.2553
0202-10-31_21:40:49.504000      3484.69        3.80391000e+00       -2.63583540e-08  20.0865  19.5143
0202-10-31_21:40:49.906000      3485.09        4.00864800e+00       -2.49328440e-08  20.0865  19.5143
0202-10-31_21:40:50.305000      3485.49        4.39939100e+00       -2.65442840e-08  20.0761  19.3546
0202-10-31_21:40:50.695000      3485.88        4.60575100e+00       -3.06348640e-08  20.0761  19.3546
0202-10-31_21:40:51.098000      3486.28        4.99376000e+00       -2.22057940e-08  20.0761  19.3546
0202-10-31_21:40:51.492000      3486.67        5.19862400e+00       -2.86515540e-08  20.0797  19.3499
0202-10-31_21:40:51.895000      3487.08        5.58569900e+00       -3.46634640e-08  20.0797  19.3499
0202-10-31_21:40:52.310000      3487.49        5.77088800e+00       -2.92093640e-08  20.1033  19.5081
0202-10-31_21:40:52.710000      3487.90        6.18202700e+00       -3.19364140e-08  20.1033  19.5081
0202-10-31_21:40:53.117000      3488.30        6.36771100e+00       -2.43130640e-08  20.1033  19.5081
0202-10-31_21:40:53.530000      3488.71        6.77467400e+00       -2.86515540e-08  20.0866  19.3647
0202-10-31_21:40:53.938000      3489.12        7.16577800e+00       -2.75979240e-08  20.0866  19.3647
0202-10-31_21:40:54.340000      3489.52        7.37048100e+00       -2.82177040e-08  20.0767  19.4799
0202-10-31_21:40:54.734000      3489.92        7.76194700e+00       -2.31355440e-08  20.0767  19.4799
0202-10-31_21:40:55.125000      3490.31        7.94561000e+00       -2.71642140e-08  20.0767  19.4799
0202-10-31_21:40:55.527000      3490.71        8.35616200e+00       -2.19580240e-08  20.0933  19.2623
0202-10-31_21:40:55.930000      3491.11        8.54141000e+00       -3.05730240e-08  20.0933  19.2623
0202-10-31_21:40:56.336000      3491.52        8.95280900e+00       -4.31546540e-08  20.0696  19.3143
0202-10-31_21:40:56.740000      3491.92        9.14054200e+00       -1.26612540e-08  20.0696  19.3143
0202-10-31_21:40:57.133000      3492.31        9.54722900e+00       -1.70617240e-08  20.0696  19.3143
0202-10-31_21:40:57.523000      3492.71        9.72935700e+00       -2.14621940e-08  20.0816  19.5378
0202-10-31_21:40:57.918000      3493.10        1.01174500e+01       -1.29091640e-08  20.0816  19.5378
0202-10-31_21:40:58.316000      3493.50        1.03236900e+01       -1.11737740e-08  20.1060  19.2528
0202-10-31_21:40:58.720000      3493.90        1.07150300e+01        1.96295260e-08  20.1060  19.2528
0202-10-31_21:40:59.117000      3494.30        1.09211400e+01        5.33457960e-08  20.1060  19.2528
0202-10-31_21:40:59.520000      3494.70        1.13090200e+01        1.64845036e-07  20.0997  19.4973
0202-10-31_21:40:59.920000      3495.10        1.15149400e+01        3.38322736e-07  20.0997  19.4973
0202-10-31_21:41:00.316000      3495.50        1.19027100e+01        7.93244586e-07  20.0951  19.3527
0202-10-31_21:41:00.715000      3495.90        1.21069800e+01        1.53308233e-06  20.0951  19.3527
0202-10-31_21:41:01.113000      3496.30        1.24981200e+01        4.00373025e-06  20.0951  19.3527
0202-10-31_21:41:01.523000      3496.71        1.27018400e+01        6.50047071e-06  20.1071  19.5174
0202-10-31_21:41:01.918000      3497.10        1.30931100e+01        1.55057554e-05  20.1071  19.5174
0202-10-31_21:41:02.320000      3497.50        1.32967100e+01        2.41979866e-05  20.1115  19.5058

File: chapter 5/cold_vs_warm/20K/ffj23/Ic/0_degradation/step08/Ic_2023-10-31_21-41-33295274_ffj23-step08-20k.txt
# Ic = 11.30 A, n = 29.44 , Tavg = 20.10 K, f23-step8-20k
#datetime                        t_s     iHTS_A                vHTS_V                tHTS_K  tTAR_K
0202-10-31_21:41:11.645000      3506.83       -4.41092900e-01       -2.62138120e-08  20.0923  19.3494
0202-10-31_21:41:12.035000      3507.22       -4.41287300e-01       -2.55321220e-08  20.0923  19.3494
0202-10-31_21:41:12.434000      3507.62       -4.41868400e-01       -2.75779320e-08  20.1145  19.5064
0202-10-31_21:41:12.830000      3508.01       -4.41795600e-01       -2.33015620e-08  20.1145  19.5064
0202-10-31_21:41:13.240000      3508.42       -4.41610100e-01       -2.29296920e-08  20.1145  19.5064
0202-10-31_21:41:13.633000      3508.81       -4.42537000e-01       -2.76400620e-08  20.1057  19.2860
0202-10-31_21:41:14.043000      3509.22       -4.44752700e-01       -2.10083620e-08  20.1057  19.2860
0202-10-31_21:41:14.450000      3509.63       -3.28871400e-01       -1.98307720e-08  20.1190  19.4845
0202-10-31_21:41:14.844000      3510.02       -1.44057800e-01       -1.27652220e-08  20.1190  19.4845
0202-10-31_21:41:15.254000      3510.43        2.62289300e-01       -1.71656920e-08  20.1190  19.4845
0202-10-31_21:41:15.664000      3510.85        4.53246100e-01       -1.61740420e-08  20.0778  19.3813
0202-10-31_21:41:16.062000      3511.25        8.64621400e-01       -8.61266200e-09  20.0778  19.3813
0202-10-31_21:41:16.473000      3511.66        1.04016100e+00       -1.89010920e-08  20.0884  19.3172
0202-10-31_21:41:16.875000      3512.06        1.45433700e+00       -1.10298220e-08  20.0884  19.3172
0202-10-31_21:41:17.297000      3512.48        1.63781100e+00       -2.47890520e-08  20.0884  19.3172
0202-10-31_21:41:17.700000      3512.88        2.02921900e+00       -1.95208820e-08  20.0891  19.5386
0202-10-31_21:41:18.100000      3513.29        2.23783500e+00       -2.63377120e-08  20.0891  19.5386
0202-10-31_21:41:18.508000      3513.69        2.62413400e+00       -1.69161920e-08  20.0915  19.3693
0202-10-31_21:41:18.910000      3514.09        2.82648300e+00       -1.23297820e-08  20.0915  19.3693
0202-10-31_21:41:19.305000      3514.49        3.21753500e+00       -1.63583820e-08  20.0676  19.5104
0202-10-31_21:41:19.700000      3514.88        3.42666400e+00       -2.28041420e-08  20.0676  19.5104
0202-10-31_21:41:20.098000      3515.28        3.81268700e+00       -1.32594520e-08  20.0676  19.5104
0202-10-31_21:41:20.496000      3515.68        4.01922600e+00       -1.26396720e-08  20.0882  19.3536
0202-10-31_21:41:20.902000      3516.08        4.40803900e+00       -5.01631200e-09  20.0882  19.3536
0202-10-31_21:41:21.305000      3516.49        4.61416900e+00       -1.48089220e-08  20.1047  19.3443
0202-10-31_21:41:21.695000      3516.88        5.00500500e+00       -1.18959320e-08  20.1047  19.3443
0202-10-31_21:41:22.086000      3517.27        5.20583700e+00       -1.67922320e-08  20.1047  19.3443
0202-10-31_21:41:22.480000      3517.66        5.59301500e+00       -1.30115420e-08  20.0727  19.5035
0202-10-31_21:41:22.890000      3518.07        5.77728800e+00       -2.19984220e-08  20.0727  19.5035
0202-10-31_21:41:23.293000      3518.48        6.18311000e+00       -7.30952200e-09  20.0980  19.2830
0202-10-31_21:41:23.690000      3518.87        6.37488800e+00       -1.78458620e-08  20.0980  19.2830
0202-10-31_21:41:24.094000      3519.28        6.78649300e+00       -1.94586920e-08  20.0980  19.2830
0202-10-31_21:41:24.500000      3519.68        7.16897000e+00       -6.01028200e-09  20.0897  19.4833
0202-10-31_21:41:24.890000      3520.07        7.37546300e+00       -1.93356620e-08  20.0897  19.4833
0202-10-31_21:41:25.293000      3520.47        7.76513800e+00       -1.16503220e-08  20.0905  19.3833
0202-10-31_21:41:25.684000      3520.87        7.94884500e+00       -1.17742820e-08  20.0905  19.3833
0202-10-31_21:41:26.098000      3521.28        8.36421500e+00       -6.38215200e-09  20.0905  19.3833
0202-10-31_21:41:26.492000      3521.68        8.54805000e+00       -1.81580620e-08  20.0671  19.3138
0202-10-31_21:41:26.887000      3522.07        8.95503400e+00       -9.10920200e-09  20.0671  19.3138
0202-10-31_21:41:27.300000      3522.48        9.13928100e+00       -8.73733200e-09  20.0671  19.3138
0202-10-31_21:41:27.703000      3522.89        9.55012100e+00        7.50102800e-09  20.1020  19.5347
0202-10-31_21:41:28.105000      3523.29        9.73469500e+00        2.16940980e-08  20.1020  19.5347
0202-10-31_21:41:28.500000      3523.68        1.01237200e+01        2.13222280e-08  20.0823  19.3687
0202-10-31_21:41:28.890000      3524.07        1.03272400e+01        2.73961180e-08  20.0823  19.3687
0202-10-31_21:41:29.297000      3524.48        1.07185500e+01        5.80134980e-08  20.0814  19.5135
0202-10-31_21:41:29.700000      3524.88        1.09235600e+01        9.46430080e-08  20.0814  19.5135
0202-10-31_21:41:30.100000      3525.29        1.13134200e+01        2.12217878e-07  20.0814  19.5135
0202-10-31_21:41:30.496000      3525.68        1.15210300e+01        3.94683088e-07  20.1082  19.3611
0202-10-31_21:41:30.890000      3526.07        1.19084900e+01        8.83879488e-07  20.1082  19.3611
0202-10-31_21:41:31.293000      3526.47        1.21117100e+01        1.59093035e-06  20.1002  19.3493
0202-10-31_21:41:31.700000      3526.88        1.24998000e+01        3.90644755e-06  20.1002  19.3493
0202-10-31_21:41:32.105000      3527.29        1.27045200e+01        6.69888937e-06  20.1002  19.3493
0202-10-31_21:41:32.496000      3527.68        1.30939900e+01        1.55307030e-05  20.0957  19.3382
0202-10-31_21:41:32.895000      3528.08        1.32990200e+01        2.41590408e-05  20.0957  19.3382

File: chapter 5/cold_vs_warm/20K/ffj23/Ic/0_degradation/step09/Ic_2023-10-31_21-59-24257974_ffj23-step09-20k.txt
# Ic = 7.18 A, n = 26.60 , Tavg = 20.07 K, f23-step9-20k
#datetime                        t_s     iHTS_A                vHTS_V                tHTS_K  tTAR_K
0202-10-31_21:59:08.510000      4583.69       -4.34613900e-01        1.24886100e-09  20.0461  19.5018
0202-10-31_21:59:08.918000      4584.10       -4.34772700e-01        7.26077100e-09  20.0461  19.5018
0202-10-31_21:59:09.316000      4584.50       -4.34965600e-01        3.10822100e-09  20.0814  19.4210
0202-10-31_21:59:09.720000      4584.90       -4.35062000e-01        4.53372100e-09  20.0814  19.4210
0202-10-31_21:59:10.120000      4585.31       -4.35311400e-01        6.08318100e-09  20.0814  19.4210
0202-10-31_21:59:10.540000      4585.72       -4.36170700e-01       -1.78807900e-09  20.0577  19.4551
0202-10-31_21:59:10.940000      4586.12       -4.37466300e-01       -9.20379000e-10  20.0577  19.4551
0202-10-31_21:59:11.348000      4586.53       -3.58362800e-01       -2.38619000e-10  20.0560  19.5225
0202-10-31_21:59:11.740000      4586.92       -1.74621600e-01        9.67793100e-09  20.0560  19.5225
0202-10-31_21:59:12.170000      4587.36        2.33869000e-01        1.75500110e-08  20.0560  19.5225
0202-10-31_21:59:12.598000      4587.78        4.23336800e-01        4.03907100e-09  20.0843  19.2695
0202-10-31_21:59:13             4588.18        8.28163100e-01        5.89842100e-09  20.0843  19.2695
0202-10-31_21:59:13.410000      4588.59        1.01099600e+00        1.15384510e-08  20.0781  19.4456
0202-10-31_21:59:13.816000      4589.00        1.42141100e+00        1.69305810e-08  20.0781  19.4456
0202-10-31_21:59:14.242000      4589.43        1.60763800e+00        1.47613310e-08  20.0781  19.4456
0202-10-31_21:59:14.650000      4589.83        1.99495600e+00        1.06087810e-08  20.0834  19.4178
0202-10-31_21:59:15.040000      4590.22        2.20064800e+00        1.01129510e-08  20.0834  19.4178
0202-10-31_21:59:15.440000      4590.62        2.58766100e+00        1.61868410e-08  20.0516  19.2746
0202-10-31_21:59:15.840000      4591.02        2.79469700e+00        1.26540710e-08  20.0516  19.2746
0202-10-31_21:59:16.250000      4591.43        3.18328900e+00        1.74883810e-08  20.0516  19.2746
0202-10-31_21:59:16.650000      4591.83        3.39261100e+00        1.54431010e-08  20.0541  19.5233
0202-10-31_21:59:17.050000      4592.23        3.77764400e+00        1.88519110e-08  20.0541  19.5233
0202-10-31_21:59:17.460000      4592.64        3.98284800e+00        1.26540710e-08  20.0601  19.3221
0202-10-31_21:59:17.863000      4593.05        4.37061900e+00        2.04656110e-08  20.0601  19.3221
0202-10-31_21:59:18.290000      4593.47        4.57549600e+00        2.21412910e-08  20.0601  19.3221
0202-10-31_21:59:18.684000      4593.87        4.96429900e+00        2.95787110e-08  20.0850  19.4501
0202-10-31_21:59:19.094000      4594.28        5.16886300e+00        1.52616810e-08  20.0850  19.4501
0202-10-31_21:59:19.496000      4594.68        5.55891700e+00        2.31329510e-08  20.0673  19.4187
0202-10-31_21:59:19.900000      4595.08        5.74481000e+00        6.02689100e-09  20.0673  19.4187
0202-10-31_21:59:20.293000      4595.48        6.15372600e+00        9.06384100e-09  20.0673  19.4187
0202-10-31_21:59:20.688000      4595.87        6.33988000e+00        2.42485610e-08  20.0755  19.2863
0202-10-31_21:59:21.082000      4596.27        6.75024100e+00        4.72425810e-08  20.0755  19.2863
0202-10-31_21:59:21.484000      4596.67        7.13692700e+00        1.58741861e-07  20.0815  19.5267
0202-10-31_21:59:21.887000      4597.07        7.34715100e+00        3.54841771e-07  20.0815  19.5267
0202-10-31_21:59:22.293000      4597.48        7.73295000e+00        1.68849468e-06  20.0809  19.2720
0202-10-31_21:59:22.695000      4597.88        7.91756200e+00        2.92564709e-06  20.0809  19.2720
0202-10-31_21:59:23.090000      4598.27        8.32606200e+00        1.01055438e-05  20.0809  19.2720
0202-10-31_21:59:23.504000      4598.69        8.51215600e+00        1.73826228e-05  20.0714  19.4530
0202-10-31_21:59:23.900000      4599.08        8.92237000e+00        5.38710909e-05  20.0714  19.4530

File: chapter 5/cold_vs_warm/20K/ffj23/Ic/0_degradation/step09/Ic_2023-10-31_21-59-50596136_ffj23-step09-20k.txt
# Ic = 7.19 A, n = 26.83 , Tavg = 20.07 K, f23-step9-20k
#datetime                        t_s     iHTS_A                vHTS_V                tHTS_K  tTAR_K
0202-10-31_21:59:34.844000      4610.03       -4.38872000e-01       -1.94736215e-08  20.1151  19.4150
0202-10-31_21:59:35.246000      4610.43       -4.38788800e-01       -1.15402415e-08  20.1151  19.4150
0202-10-31_21:59:35.664000      4610.85       -4.38854300e-01       -1.45146315e-08  20.0803  19.2884
0202-10-31_21:59:36.074000      4611.26       -4.38984900e-01       -1.71797115e-08  20.0803  19.2884
0202-10-31_21:59:36.477000      4611.66       -4.39241600e-01       -1.17875815e-08  20.0775  19.5308
0202-10-31_21:59:36.870000      4612.06       -4.40140300e-01       -1.69937715e-08  20.0775  19.5308
0202-10-31_21:59:37.270000      4612.45       -4.41661500e-01       -2.66004315e-08  20.0775  19.5308
0202-10-31_21:59:37.664000      4612.85       -3.54540800e-01       -1.32750715e-08  20.0870  19.2751
0202-10-31_21:59:38.062000      4613.25       -1.72031000e-01       -5.27985150e-09  20.0870  19.2751
0202-10-31_21:59:38.473000      4613.65        2.32985100e-01       -1.36469415e-08  20.0868  19.4665
0202-10-31_21:59:38.870000      4614.06        4.19790500e-01       -1.04860415e-08  20.0868  19.4665
0202-10-31_21:59:39.277000      4614.46        8.29204100e-01       -5.09391150e-09  20.0868  19.4665
0202-10-31_21:59:39.680000      4614.86        1.01244500e+00       -8.50273150e-09  20.0828  19.4113
0202-10-31_21:59:40.082000      4615.26        1.42440500e+00       -5.07511500e-10  20.0828  19.4113
0202-10-31_21:59:40.480000      4615.66        1.60783800e+00       -8.99855150e-09  20.0637  19.2875
0202-10-31_21:59:40.870000      4616.05        1.99926500e+00       -1.01141615e-08  20.0637  19.2875
0202-10-31_21:59:41.273000      4616.46        2.20269800e+00       -2.15205415e-08  20.0637  19.2875
0202-10-31_21:59:41.676000      4616.86        2.59048200e+00       -1.47672415e-08  20.0461  19.5237
0202-10-31_21:59:42.080000      4617.26        2.79623200e+00       -1.10485315e-08  20.0461  19.5237
0202-10-31_21:59:42.473000      4617.65        3.18328500e+00        2.09088850e-09  20.0846  19.2667
0202-10-31_21:59:42.867000      4618.05        3.39111400e+00       -8.01159150e-09  20.0846  19.2667
0202-10-31_21:59:43.266000      4618.45        3.77833100e+00       -7.39181150e-09  20.0846  19.2667
0202-10-31_21:59:43.668000      4618.85        3.98368300e+00       -1.50386150e-09  20.0815  19.4653
0202-10-31_21:59:44.074000      4619.26        4.37537400e+00        7.73091850e-09  20.0815  19.4653
0202-10-31_21:59:44.477000      4619.66        4.57791900e+00        1.07578500e-10  20.0802  19.4085
0202-10-31_21:59:44.880000      4620.06        4.96905100e+00        3.82627850e-09  20.0802  19.4085
0202-10-31_21:59:45.280000      4620.47        5.17192800e+00        9.75278500e-10  20.0802  19.4085
0202-10-31_21:59:45.695000      4620.88        5.56250600e+00       -1.04907315e-08  20.0752  19.2953
0202-10-31_21:59:46.098000      4621.28        5.74728500e+00       -1.32177815e-08  20.0752  19.2953
0202-10-31_21:59:46.508000      4621.69        6.15924400e+00        6.03398500e-10  20.0685  19.5279
0202-10-31_21:59:46.914000      4622.10        6.34660800e+00        1.09922850e-09  20.0685  19.5279
0202-10-31_21:59:47.330000      4622.51        6.75002200e+00        3.98937885e-08  20.0803  19.2700
0202-10-31_21:59:47.727000      4622.91        7.14144500e+00        1.38562339e-07  20.0803  19.2700
0202-10-31_21:59:48.160000      4623.34        7.34730100e+00        3.20468769e-07  20.0803  19.2700
0202-10-31_21:59:48.566000      4623.75        7.73645400e+00        1.62467897e-06  20.0778  19.4685
0202-10-31_21:59:48.965000      4624.15        7.91754000e+00        3.01311774e-06  20.0778  19.4685
0202-10-31_21:59:49.363000      4624.55        8.33303200e+00        1.00708390e-05  20.0717  19.3981
0202-10-31_21:59:49.773000      4624.96        8.51419600e+00        1.73759156e-05  20.0717  19.3981
0202-10-31_21:59:50.210000      4625.39        8.92413500e+00        5.42542616e-05  20.0717  19.3981
