Repository: shortlab/2025-devitre-PhD

# 2025-devitre-PhD
Data repository for Alexis Devitre's PhD thesis

File: chapter 5/cold_vs_warm/20K/ffj23/Ic/0_degradation/step09/Ic_2023-10-31_22-00-10483987_ffj23-step09-20k.txt
# Ic = 7.19 A, n = 26.75 , Tavg = 20.06 K, f23-step9-20k
#datetime                        t_s     iHTS_A                vHTS_V                tHTS_K  tTAR_K
0202-10-31_21:59:54.895000      4630.08       -4.39162600e-01        5.99951250e-09  20.1026  19.4059
0202-10-31_21:59:55.297000      4630.48       -4.39331800e-01       -2.36757750e-09  20.1026  19.4059
0202-10-31_21:59:55.703000      4630.88       -4.39502400e-01        1.59904250e-09  20.0857  19.3043
0202-10-31_21:59:56.100000      4631.28       -4.39565400e-01       -3.04933750e-09  20.0857  19.3043
0202-10-31_21:59:56.504000      4631.69       -4.40236200e-01       -1.18998750e-09  20.0663  19.5283
0202-10-31_21:59:56.906000      4632.09       -4.40539000e-01        6.18544250e-09  20.0663  19.5283
0202-10-31_21:59:57.312000      4632.49       -4.42239200e-01        3.70630250e-09  20.0848  19.2678
0202-10-31_21:59:57.703000      4632.89       -3.48983200e-01       -7.43775000e-11  20.0848  19.2678
0202-10-31_21:59:58.098000      4633.28       -1.68293200e-01        5.50368250e-09  20.0848  19.2678
0202-10-31_21:59:58.496000      4633.68        2.38878600e-01        7.30105250e-09  20.0805  19.4740
0202-10-31_21:59:58.890000      4634.07        4.23747600e-01        7.61093250e-09  20.0805  19.4740
0202-10-31_21:59:59.310000      4634.49        8.32969500e-01        1.46764525e-08  20.0456  19.3927
0202-10-31_21:59:59.710000      4634.89        1.01468200e+00        8.85048250e-09  20.0456  19.3927
0202-10-31_22:00:00.105000      4635.29        1.42837300e+00        8.60257250e-09  20.0456  19.3927
0202-10-31_22:00:00.500000      4635.68        1.61114300e+00        6.49531250e-09  20.0659  19.4845
0202-10-31_22:00:00.900000      4636.08        2.00092100e+00        1.69076825e-08  20.0659  19.4845
0202-10-31_22:00:01.305000      4636.49        2.20512600e+00        1.41186525e-08  20.0780  19.5263
0202-10-31_22:00:01.703000      4636.88        2.59539900e+00        2.22378225e-08  20.0780  19.5263
0202-10-31_22:00:02.100000      4637.29        2.79918900e+00        1.05239025e-08  20.0780  19.5263
0202-10-31_22:00:02.508000      4637.69        3.18758200e+00        1.38707325e-08  20.1208  19.2709
0202-10-31_22:00:02.910000      4638.09        3.38905000e+00        1.17014925e-08  20.1208  19.2709
0202-10-31_22:00:03.310000      4638.49        3.78204900e+00        1.69696525e-08  20.1101  19.4834
0202-10-31_22:00:03.700000      4638.88        3.98810900e+00        9.34631250e-09  20.1101  19.4834
0202-10-31_22:00:04.098000      4639.28        4.37784700e+00        2.63903725e-08  20.1101  19.4834
0202-10-31_22:00:04.504000      4639.69        4.58037800e+00        1.39946925e-08  20.0904  19.3960
0202-10-31_22:00:04.906000      4640.09        4.97155000e+00        2.37269325e-08  20.0904  19.3960
0202-10-31_22:00:05.312000      4640.49        5.17715700e+00        2.75702925e-08  20.0727  19.3096
0202-10-31_22:00:05.703000      4640.89        5.56627600e+00        1.80256125e-08  20.0727  19.3096
0202-10-31_22:00:06.098000      4641.28        5.75236900e+00        9.84446250e-09  20.0727  19.3096
0202-10-31_22:00:06.500000      4641.68        6.15901400e+00        6.55960250e-09  20.0478  19.5270
0202-10-31_22:00:06.902000      4642.08        6.34458400e+00        9.10072250e-09  20.0478  19.5270
0202-10-31_22:00:07.305000      4642.49        6.75249900e+00        4.83330525e-08  20.1060  19.2688
0202-10-31_22:00:07.703000      4642.89        7.14603100e+00        1.75016933e-07  20.1060  19.2688
0202-10-31_22:00:08.110000      4643.29        7.35180600e+00        3.59216773e-07  20.1060  19.2688
0202-10-31_22:00:08.510000      4643.70        7.74418900e+00        1.60956926e-06  20.1032  19.4972
0202-10-31_22:00:08.906000      4644.09        7.92728900e+00        3.00792619e-06  20.1032  19.4972
0202-10-31_22:00:09.316000      4644.50        8.33535700e+00        1.01431287e-05  20.0616  19.3889
0202-10-31_22:00:09.720000      4644.90        8.51636700e+00        1.78248567e-05  20.0616  19.3889
0202-10-31_22:00:10.125000      4645.31        8.92849400e+00        5.55561922e-05  20.0616  19.3889

File: chapter 5/cold_vs_warm/20K/ffj23/Ic/0_degradation/step09/Ic_2023-10-31_22-00-30080959_ffj23-step09-20k.txt
# Ic = 7.20 A, n = 27.18 , Tavg = 20.11 K, f23-step9-20k
#datetime                        t_s     iHTS_A                vHTS_V                tHTS_K  tTAR_K
0202-10-31_22:00:14.344000      4649.52       -4.39134200e-01        1.91482335e-08  20.0912  19.3882
0202-10-31_22:00:14.746000      4649.93       -4.38925000e-01        2.11935235e-08  20.0912  19.3882
0202-10-31_22:00:15.170000      4650.35       -4.39299000e-01        2.05117635e-08  20.0912  19.3882
0202-10-31_22:00:15.594000      4650.78       -4.39803500e-01        1.56774435e-08  20.1046  19.3228
0202-10-31_22:00:15.990000      4651.17       -4.39856900e-01        2.02638535e-08  20.1046  19.3228
0202-10-31_22:00:16.390000      4651.57       -4.40359800e-01        1.84050035e-08  20.0907  19.5280
0202-10-31_22:00:16.793000      4651.98       -4.41751900e-01        2.52853735e-08  20.0907  19.5280
0202-10-31_22:00:17.215000      4652.40       -3.52179400e-01        2.24343635e-08  20.0907  19.5280
0202-10-31_22:00:17.640000      4652.82       -1.66148300e-01        2.90040835e-08  20.0903  19.2698
0202-10-31_22:00:18.040000      4653.22        2.39584300e-01        3.34665335e-08  20.0903  19.2698
0202-10-31_22:00:18.440000      4653.62        4.23576200e-01        3.86727235e-08  20.0803  19.4894
0202-10-31_22:00:18.840000      4654.02        8.34488300e-01        3.96023935e-08  20.0803  19.4894
0202-10-31_22:00:19.250000      4654.43        1.01957000e+00        2.15666635e-08  20.0803  19.4894
0202-10-31_22:00:19.645000      4654.83        1.43367500e+00        1.65464135e-08  20.0844  19.3771
0202-10-31_22:00:20.047000      4655.23        1.61399900e+00        1.56167335e-08  20.0844  19.3771
0202-10-31_22:00:20.445000      4655.63        2.00570600e+00        1.71661935e-08  20.0647  19.3218
0202-10-31_22:00:20.844000      4656.03        2.21190900e+00        2.49754835e-08  20.0647  19.3218
0202-10-31_22:00:21.266000      4656.45        2.60166800e+00        2.33020635e-08  20.0647  19.3218
0202-10-31_22:00:21.664000      4656.85        2.80706700e+00        1.40052935e-08  20.0701  19.5192
0202-10-31_22:00:22.080000      4657.26        3.19134800e+00        2.48515235e-08  20.0701  19.5192
0202-10-31_22:00:22.480000      4657.66        3.40244600e+00        2.52832135e-08  20.1065  19.2654
0202-10-31_22:00:22.890000      4658.07        3.78975700e+00        1.87745535e-08  20.1065  19.2654
0202-10-31_22:00:23.293000      4658.48        3.99382000e+00        5.51117350e-09  20.0849  19.4955
0202-10-31_22:00:23.703000      4658.88        4.38057500e+00        2.36708435e-08  20.0849  19.4955
0202-10-31_22:00:24.094000      4659.28        4.58332900e+00        1.80927935e-08  20.0849  19.4955
0202-10-31_22:00:24.492000      4659.68        4.97386100e+00        1.33824335e-08  20.0936  19.3758
0202-10-31_22:00:24.887000      4660.07        5.17966900e+00        1.41261735e-08  20.0936  19.3758
0202-10-31_22:00:25.280000      4660.47        5.57238100e+00        2.43526135e-08  20.0936  19.3758
0202-10-31_22:00:25.695000      4660.88        5.75775100e+00        1.19569235e-08  20.0936  19.3307
0202-10-31_22:00:26.098000      4661.28        6.16160100e+00        2.07578635e-08  20.0936  19.3307
0202-10-31_22:00:26.492000      4661.67        6.34774300e+00        2.82572535e-08  20.0662  19.5209
0202-10-31_22:00:26.887000      4662.07        6.75641700e+00        5.77589735e-08  20.0662  19.5209
0202-10-31_22:00:27.293000      4662.48        7.14157100e+00        1.67088904e-07  20.0720  19.2687
0202-10-31_22:00:27.695000      4662.88        7.35515200e+00        3.39326924e-07  20.0720  19.2687
0202-10-31_22:00:28.100000      4663.29        7.73554200e+00        1.59959675e-06  20.0720  19.2687
0202-10-31_22:00:28.508000      4663.69        7.92298500e+00        3.00471297e-06  20.0891  19.4846
0202-10-31_22:00:28.910000      4664.09        8.33272000e+00        1.04886722e-05  20.0891  19.4846
0202-10-31_22:00:29.320000      4664.50        8.51666400e+00        1.77935136e-05  20.1061  19.3689
0202-10-31_22:00:29.723000      4664.91        8.92632200e+00        5.50560656e-05  20.1061  19.3689

File: chapter 5/cold_vs_warm/20K/ffj23/Ic/0_degradation/step09/Ic_2023-10-31_22-01-01676410_ffj23-step09-20k.txt
# Ic = 7.20 A, n = 27.08 , Tavg = 20.11 K, f23-step9-20k
#datetime                        t_s     iHTS_A                vHTS_V                tHTS_K  tTAR_K
0202-10-31_22:00:46.004000      4681.19       -4.39164500e-01        1.64380995e-08  20.0877  19.3527
0202-10-31_22:00:46.414000      4681.60       -4.39376500e-01        1.65620495e-08  20.0933  19.5102
0202-10-31_22:00:46.812000      4682.00       -4.39771300e-01        2.07146095e-08  20.0933  19.5102
0202-10-31_22:00:47.246000      4682.43       -4.39670400e-01        1.68099695e-08  20.0933  19.5102
0202-10-31_22:00:47.640000      4682.82       -4.39928600e-01        1.07360795e-08  20.0976  19.2661
0202-10-31_22:00:48.040000      4683.22       -4.40598000e-01        1.09220095e-08  20.0976  19.2661
0202-10-31_22:00:48.450000      4683.63       -4.42291400e-01        4.60020950e-09  20.0868  19.5106
0202-10-31_22:00:48.848000      4684.03       -3.42366900e-01        1.10459695e-08  20.0868  19.5106
0202-10-31_22:00:49.258000      4684.44       -1.60732700e-01        1.20995995e-08  20.0868  19.5106
0202-10-31_22:00:49.660000      4684.84        2.46444800e-01        2.93296195e-08  20.1055  19.3417
0202-10-31_22:00:50.062000      4685.24        4.31008700e-01        1.55084195e-08  20.1055  19.3417
0202-10-31_22:00:50.460000      4685.64        8.39948000e-01        1.54464395e-08  20.0696  19.3655
0202-10-31_22:00:50.855000      4686.04        1.02443300e+00        1.07980595e-08  20.0696  19.3655
0202-10-31_22:00:51.258000      4686.44        1.43223700e+00        1.03022295e-08  20.0696  19.3655
0202-10-31_22:00:51.668000      4686.85        1.61819400e+00        1.28425995e-08  20.0516  19.5066
0202-10-31_22:00:52.070000      4687.25        2.00746100e+00        1.13547995e-08  20.0516  19.5066
0202-10-31_22:00:52.477000      4687.66        2.21281600e+00        8.19389950e-09  20.0780  19.2656
0202-10-31_22:00:52.880000      4688.06        2.60076800e+00        1.55073495e-08  20.0780  19.2656
0202-10-31_22:00:53.280000      4688.46        2.80798700e+00        1.88541895e-08  20.0780  19.2656
0202-10-31_22:00:53.684000      4688.86        3.19705900e+00        1.17266695e-08  20.0689  19.5135
0202-10-31_22:00:54.082000      4689.26        3.40177200e+00        5.90068950e-09  20.0689  19.5135
0202-10-31_22:00:54.490000      4689.67        3.79290400e+00        1.53833995e-08  20.0877  19.3346
0202-10-31_22:00:54.883000      4690.07        3.99609500e+00        1.46396595e-08  20.0877  19.3346
0202-10-31_22:00:55.290000      4690.47        4.39127000e+00        1.84203395e-08  20.0655  19.3645
0202-10-31_22:00:55.684000      4690.87        4.59265300e+00        1.35240395e-08  20.0655  19.3645
0202-10-31_22:00:56.094000      4691.28        4.98191300e+00        1.32761295e-08  20.0655  19.3645
0202-10-31_22:00:56.496000      4691.68        5.18679100e+00        9.18554950e-09  20.0508  19.4976
0202-10-31_22:00:56.900000      4692.08        5.57610300e+00        9.49543950e-09  20.0508  19.4976
0202-10-31_22:00:57.305000      4692.49        5.76110500e+00        2.23872195e-08  20.0528  19.2671
0202-10-31_22:00:57.707000      4692.89        6.17132100e+00        2.10245895e-08  20.0528  19.2671
0202-10-31_22:00:58.100000      4693.28        6.35569500e+00        1.49508295e-08  20.0528  19.2671
0202-10-31_22:00:58.496000      4693.68        6.76432300e+00        4.56301795e-08  20.0821  19.5193
0202-10-31_22:00:58.895000      4694.08        7.15396900e+00        1.56571640e-07  20.0821  19.5193
0202-10-31_22:00:59.312000      4694.49        7.35742200e+00        3.42878930e-07  20.0876  19.3292
0202-10-31_22:00:59.720000      4694.90        7.74371500e+00        1.59850082e-06  20.0876  19.3292
0202-10-31_22:01:00.110000      4695.29        7.92980000e+00        2.92911666e-06  20.0876  19.3292
0202-10-31_22:01:00.516000      4695.70        8.34205600e+00        1.06966926e-05  20.0516  19.5160
0202-10-31_22:01:00.910000      4696.09        8.52548500e+00        1.80757872e-05  20.0516  19.5160
0202-10-31_22:01:01.316000      4696.50        8.94044800e+00        5.75926973e-05  20.1057  19.4997

File: chapter 5/cold_vs_warm/20K/ffj23/Ic/0_degradation/step09/Ic_2023-10-31_22-01-28468467_ffj23-step09-20k.txt
# Ic = 7.19 A, n = 26.59 , Tavg = 20.08 K, f23-step9-20k
#datetime                        t_s     iHTS_A                vHTS_V                tHTS_K  tTAR_K
0202-10-31_22:01:12.830000      4708.01       -4.37696500e-01       -2.12400195e-08  20.0638  19.2521
0202-10-31_22:01:13.242000      4708.43       -4.38122400e-01       -4.75374950e-09  20.0638  19.2521
0202-10-31_22:01:13.640000      4708.82       -4.38381500e-01       -1.22531395e-08  20.0740  19.5054
0202-10-31_22:01:14.043000      4709.23       -4.39076100e-01       -1.44843695e-08  20.0740  19.5054
0202-10-31_22:01:14.450000      4709.63       -4.38862400e-01       -1.11995095e-08  20.1083  19.2910
0202-10-31_22:01:14.850000      4710.03       -4.39423300e-01       -4.13450950e-09  20.1083  19.2910
0202-10-31_22:01:15.250000      4710.43       -4.40827300e-01       -1.00857195e-08  20.1083  19.2910
0202-10-31_22:01:15.640000      4710.83       -3.45040000e-01       -6.67689950e-09  20.1091  19.3812
0202-10-31_22:01:16.040000      4711.22       -1.63041100e-01       -3.14412950e-09  20.1091  19.3812
0202-10-31_22:01:16.453000      4711.64        2.41853000e-01       -3.14412950e-09  20.0684  19.4630
0202-10-31_22:01:16.860000      4712.04        4.28618800e-01       -1.09883950e-09  20.0684  19.4630
0202-10-31_22:01:17.260000      4712.45        8.40366700e-01        3.67350050e-09  20.0684  19.4630
0202-10-31_22:01:17.668000      4712.85        1.02517500e+00        3.92141050e-09  20.0567  19.2465
0202-10-31_22:01:18.070000      4713.25        1.43662800e+00        6.36550500e-10  20.0567  19.2465
0202-10-31_22:01:18.470000      4713.65        1.62099500e+00        3.36361050e-09  20.0622  19.4994
0202-10-31_22:01:18.875000      4714.06        2.00916400e+00        1.47056605e-08  20.0622  19.4994
0202-10-31_22:01:19.293000      4714.47        2.21245900e+00        1.06770605e-08  20.0622  19.4994
0202-10-31_22:01:19.695000      4714.88        2.60240700e+00        1.55733605e-08  20.0866  19.2803
0202-10-31_22:01:20.098000      4715.28        2.80624100e+00        2.68184050e-09  20.0866  19.2803
0202-10-31_22:01:20.504000      4715.69        3.19880000e+00        1.24744405e-08  20.0577  19.3746
0202-10-31_22:01:20.895000      4716.08        3.40640600e+00        1.04915005e-08  20.0577  19.3746
0202-10-31_22:01:21.300000      4716.48        3.79708300e+00        1.21031905e-08  20.0577  19.3746
0202-10-31_22:01:21.695000      4716.88        3.99955900e+00        1.05537305e-08  20.0400  19.4484
0202-10-31_22:01:22.098000      4717.28        4.38776900e+00       -4.94087950e-09  20.0400  19.4484
0202-10-31_22:01:22.504000      4717.69        4.59372100e+00        7.26887050e-09  20.0308  19.2395
0202-10-31_22:01:22.895000      4718.08        4.98095100e+00        3.79808050e-09  20.0308  19.2395
0202-10-31_22:01:23.293000      4718.47        5.18637300e+00        4.04599050e-09  20.0488  19.4956
0202-10-31_22:01:23.688000      4718.87        5.57533500e+00        1.21651705e-08  20.0488  19.4956
0202-10-31_22:01:24.086000      4719.27        5.76250300e+00        1.37766105e-08  20.0488  19.4956
0202-10-31_22:01:24.492000      4719.68        6.16853900e+00        1.87968605e-08  20.0503  19.2658
0202-10-31_22:01:24.895000      4720.08        6.35402500e+00        1.53260705e-08  20.0503  19.2658
0202-10-31_22:01:25.293000      4720.48        6.76726900e+00        4.11710805e-08  20.0548  19.3773
0202-10-31_22:01:25.690000      4720.88        7.15248100e+00        1.66491501e-07  20.0548  19.3773
0202-10-31_22:01:26.090000      4721.27        7.35768500e+00        3.59306450e-07  20.0548  19.3773
0202-10-31_22:01:26.500000      4721.68        7.75015100e+00        1.73566181e-06  20.0516  19.4418
0202-10-31_22:01:26.910000      4722.09        7.93875100e+00        2.98979703e-06  20.0516  19.4418
0202-10-31_22:01:27.312000      4722.49        8.34879500e+00        1.06067632e-05  20.0769  19.2445
0202-10-31_22:01:27.720000      4722.90        8.52998300e+00        1.80864468e-05  20.0769  19.2445
0202-10-31_22:01:28.110000      4723.29        8.94210400e+00        5.68354334e-05  20.0769  19.2445

File: chapter 5/cold_vs_warm/20K/ffj23/Ic/0_degradation/step09/Ic_2023-10-31_22-02-05058517_ffj23-step09-20k.txt
# Ic = 7.21 A, n = 27.10 , Tavg = 20.05 K, f23-step9-20k
#datetime                        t_s     iHTS_A                vHTS_V                tHTS_K  tTAR_K
0202-10-31_22:01:49.460000      4744.64       -4.37509500e-01        3.24550455e-08  20.0779  19.2407
0202-10-31_22:01:49.863000      4745.05       -4.38385200e-01        2.43984255e-08  20.0779  19.2407
0202-10-31_22:01:50.285000      4745.47       -4.38297700e-01        2.74996855e-08  20.0779  19.2407
0202-10-31_22:01:50.690000      4745.87       -4.38624200e-01        3.05986155e-08  20.0462  19.4004
0202-10-31_22:01:51.094000      4746.28       -4.39178700e-01        2.67559455e-08  20.0462  19.4004
0202-10-31_22:01:51.490000      4746.67       -4.39626900e-01        2.34710855e-08  20.0516  19.4104
0202-10-31_22:01:51.883000      4747.06       -4.41067100e-01        2.22315155e-08  20.0516  19.4104
0202-10-31_22:01:52.280000      4747.46       -3.35773000e-01        2.91111255e-08  20.0516  19.4104
0202-10-31_22:01:52.684000      4747.86       -1.54671500e-01        2.86152955e-08  20.0453  19.2364
0202-10-31_22:01:53.090000      4748.27        2.51693400e-01        3.35116055e-08  20.0453  19.2364
0202-10-31_22:01:53.492000      4748.68        4.43698800e-01        3.32636855e-08  20.0420  19.4905
0202-10-31_22:01:53.900000      4749.08        8.49258900e-01        2.89251955e-08  20.0420  19.4905
0202-10-31_22:01:54.300000      4749.48        1.03313700e+00        2.65080255e-08  20.0563  19.2371
0202-10-31_22:01:54.703000      4749.89        1.44180600e+00        3.44412855e-08  20.0563  19.2371
0202-10-31_22:01:55.098000      4750.28        1.62702800e+00        2.63840755e-08  20.0563  19.2371
0202-10-31_22:01:55.490000      4750.67        2.01388300e+00        3.67964655e-08  20.0384  19.4015
0202-10-31_22:01:55.895000      4751.08        2.21945000e+00        3.26432055e-08  20.0384  19.4015
0202-10-31_22:01:56.310000      4751.49        2.60986000e+00        3.23945855e-08  20.0316  19.3935
0202-10-31_22:01:56.710000      4751.89        2.81322700e+00        3.60513155e-08  20.0316  19.3935
0202-10-31_22:01:57.113000      4752.30        3.20203700e+00        4.37366555e-08  20.0316  19.3935
0202-10-31_22:01:57.520000      4752.70        3.40853300e+00        3.45638355e-08  20.0338  19.4486
0202-10-31_22:01:57.920000      4753.11        3.79702800e+00        4.96246155e-08  20.0338  19.4486
0202-10-31_22:01:58.316000      4753.50        4.00301600e+00        4.38606155e-08  20.0087  19.4858
0202-10-31_22:01:58.707000      4753.89        4.39455300e+00        3.80966055e-08  20.0087  19.4858
0202-10-31_22:01:59.100000      4754.28        4.59815500e+00        3.26425055e-08  20.0087  19.4858
0202-10-31_22:01:59.504000      4754.68        4.98800900e+00        4.04517955e-08  20.0399  19.2310
0202-10-31_22:01:59.902000      4755.08        5.19346800e+00        4.11955355e-08  20.0399  19.2310
0202-10-31_22:02:00.297000      4755.48        5.58208100e+00        4.45423755e-08  20.0526  19.4057
0202-10-31_22:02:00.703000      4755.88        5.76617600e+00        4.25590655e-08  20.0526  19.4057
0202-10-31_22:02:01.105000      4756.29        6.17514800e+00        4.09476255e-08  20.0526  19.4057
0202-10-31_22:02:01.500000      4756.68        6.36485800e+00        4.21252155e-08  20.0487  19.3947
0202-10-31_22:02:01.895000      4757.08        6.76881700e+00        7.68319255e-08  20.0487  19.3947
0202-10-31_22:02:02.297000      4757.48        7.15880400e+00        1.97255616e-07  20.0334  19.2431
0202-10-31_22:02:02.700000      4757.88        7.36440700e+00        3.73956326e-07  20.0334  19.2431
0202-10-31_22:02:03.100000      4758.28        7.75739500e+00        1.64854416e-06  20.0334  19.2431
0202-10-31_22:02:03.508000      4758.69        7.93894300e+00        3.06208778e-06  20.0416  19.4894
0202-10-31_22:02:03.910000      4759.09        8.34685200e+00        1.06995121e-05  20.0416  19.4894
0202-10-31_22:02:04.310000      4759.49        8.53366400e+00        1.79494466e-05  20.0528  19.2303
0202-10-31_22:02:04.700000      4759.88        8.94062400e+00        5.54615552e-05  20.0528  19.2303

File: chapter 5/cold_vs_warm/20K/ffj23/Ic/0_degradation/step09/Ic_2023-10-31_22-02-34402071_ffj23-step09-20k.txt
# Ic = 7.22 A, n = 27.33 , Tavg = 20.05 K, f23-step9-20k
#datetime                        t_s     iHTS_A                vHTS_V                tHTS_K  tTAR_K
0202-10-31_22:02:18.620000      4773.81       -4.37638200e-01        7.76714090e-08  20.0226  19.4819
0202-10-31_22:02:19.016000      4774.20       -4.37978100e-01        7.70516990e-08  20.0226  19.4819
0202-10-31_22:02:19.420000      4774.60       -4.38384700e-01        7.83537290e-08  20.0110  19.2174
0202-10-31_22:02:19.812000      4775.00       -4.38625100e-01        7.40773590e-08  20.0110  19.2174
0202-10-31_22:02:20.234000      4775.42       -4.38803200e-01        7.80439790e-08  20.0110  19.2174
0202-10-31_22:02:20.640000      4775.82       -4.39159000e-01        8.21965390e-08  20.0424  19.4258
0202-10-31_22:02:21.043000      4776.23       -4.40784100e-01        8.52334790e-08  20.0424  19.4258
0202-10-31_22:02:21.457000      4776.64       -3.31439800e-01        8.15147790e-08  20.0628  19.3724
0202-10-31_22:02:21.850000      4777.03       -1.48426800e-01        8.04611390e-08  20.0628  19.3724
0202-10-31_22:02:22.266000      4777.45        2.59572900e-01        8.83943890e-08  20.0607  19.2524
0202-10-31_22:02:22.664000      4777.85        4.44222500e-01        7.42013190e-08  20.0607  19.2524
0202-10-31_22:02:23.062000      4778.25        8.55039100e-01        8.49235890e-08  20.0607  19.2524
0202-10-31_22:02:23.477000      4778.66        1.04061700e+00        8.97579090e-08  20.0273  19.4856
0202-10-31_22:02:23.883000      4779.07        1.44876900e+00        9.26708990e-08  20.0273  19.4856
0202-10-31_22:02:24.300000      4779.48        1.63338900e+00        8.53574390e-08  20.0394  19.2232
0202-10-31_22:02:24.703000      4779.89        2.02164700e+00        7.92835490e-08  20.0394  19.2232
0202-10-31_22:02:25.105000      4780.29        2.22690100e+00        7.33959390e-08  20.0394  19.2232
0202-10-31_22:02:25.510000      4780.69        2.61606100e+00        8.38706390e-08  20.0380  19.4269
0202-10-31_22:02:25.914000      4781.10        2.82188100e+00        9.03163990e-08  20.0380  19.4269
0202-10-31_22:02:26.312000      4781.49        3.20884700e+00        8.93247490e-08  20.0603  19.3671
0202-10-31_22:02:26.703000      4781.89        3.41464000e+00        8.75273690e-08  20.0603  19.3671
0202-10-31_22:02:27.098000      4782.28        3.80266900e+00        9.01304690e-08  20.0603  19.3671
0202-10-31_22:02:27.500000      4782.68        4.00738400e+00        8.73414290e-08  20.0398  19.2510
0202-10-31_22:02:27.902000      4783.09        4.39679100e+00        9.06262890e-08  20.0398  19.2510
0202-10-31_22:02:28.305000      4783.49        4.60350400e+00        8.96346390e-08  19.9918  19.4776
0202-10-31_22:02:28.707000      4783.89        4.99220400e+00        9.01304690e-08  19.9918  19.4776
0202-10-31_22:02:29.110000      4784.29        5.19935400e+00        1.04261559e-07  19.9918  19.4776
0202-10-31_22:02:29.523000      4784.71        5.58537100e+00        9.12460790e-08  20.0432  19.2189
0202-10-31_22:02:29.926000      4785.11        5.77378700e+00        9.22997090e-08  20.0432  19.2189
0202-10-31_22:02:30.330000      4785.51        6.17834000e+00        9.94892190e-08  20.0630  19.4282
0202-10-31_22:02:30.723000      4785.91        6.36751600e+00        9.91173390e-08  20.0630  19.4282
0202-10-31_22:02:31.117000      4786.30        6.77710600e+00        1.15788069e-07  20.0630  19.4282
0202-10-31_22:02:31.520000      4786.70        7.16586500e+00        2.31129339e-07  20.0319  19.2369
0202-10-31_22:02:31.920000      4787.11        7.37106600e+00        4.18304269e-07  20.0319  19.2369
0202-10-31_22:02:32.336000      4787.52        7.76140700e+00        1.71136077e-06  20.0380  19.2602
0202-10-31_22:02:32.740000      4787.92        7.94536000e+00        3.07903932e-06  20.0380  19.2602
0202-10-31_22:02:33.240000      4788.42        8.35244200e+00        1.07245153e-05  20.0380  19.2602
0202-10-31_22:02:33.640000      4788.82        8.53954500e+00        1.84466584e-05  20.0452  19.4850
0202-10-31_22:02:34.043000      4789.22        8.94948600e+00        5.82454965e-05  20.0452  19.4850

File: chapter 5/cold_vs_warm/20K/ffj23/Ic/0_degradation/step09/Ic_2023-10-31_22-03-01860502_ffj23-step09-20k.txt
# Ic = 7.19 A, n = 26.49 , Tavg = 20.06 K, f23-step9-20k
#datetime                        t_s     iHTS_A                vHTS_V                tHTS_K  tTAR_K
0202-10-31_22:02:46.220000      4801.40       -4.38128600e-01        4.09739665e-08  20.0402  19.3446
0202-10-31_22:02:46.640000      4801.82       -4.38435800e-01        2.81444265e-08  20.0402  19.3446
0202-10-31_22:02:47.047000      4802.23       -4.38692500e-01        3.50240365e-08  20.0402  19.3446
0202-10-31_22:02:47.450000      4802.63       -4.38811100e-01        4.06020965e-08  20.0205  19.2644
0202-10-31_22:02:47.850000      4803.04       -4.39299400e-01        4.41348665e-08  20.0205  19.2644
0202-10-31_22:02:48.260000      4803.44       -4.40227000e-01        5.13863065e-08  20.0205  19.2644
0202-10-31_22:02:48.652000      4803.84       -4.41971100e-01        4.75433165e-08  20.0212  19.4772
0202-10-31_22:02:49.047000      4804.23       -3.30512000e-01        4.94025765e-08  20.0212  19.4772
0202-10-31_22:02:49.453000      4804.64       -1.46642800e-01        4.86588365e-08  20.0485  19.2137
0202-10-31_22:02:49.855000      4805.04        2.62979200e-01        5.95050665e-08  20.0485  19.2137
0202-10-31_22:02:50.254000      4805.44        4.46986600e-01        4.95885165e-08  20.0566  19.4421
0202-10-31_22:02:50.650000      4805.83        8.62285900e-01        5.14478665e-08  20.0566  19.4421
0202-10-31_22:02:51.040000      4806.22        1.03989800e+00        4.23990165e-08  20.0566  19.4421
0202-10-31_22:02:51.438000      4806.62        1.44915200e+00        5.54144965e-08  20.0549  19.3463
0202-10-31_22:02:51.840000      4807.02        1.63354900e+00        5.11379765e-08  20.0549  19.3463
0202-10-31_22:02:52.260000      4807.44        2.02309300e+00        5.48566865e-08  20.0549  19.3463
0202-10-31_22:02:52.664000      4807.85        2.22835500e+00        5.50426165e-08  20.0425  19.2718
0202-10-31_22:02:53.074000      4808.26        2.61614800e+00        5.86373765e-08  20.0425  19.2718
0202-10-31_22:02:53.477000      4808.66        2.82342800e+00        6.04347465e-08  20.0306  19.4784
0202-10-31_22:02:53.883000      4809.06        3.21796300e+00        5.62821865e-08  20.0306  19.4784
0202-10-31_22:02:54.297000      4809.48        3.42248800e+00        6.45875165e-08  20.0306  19.4784
0202-10-31_22:02:54.700000      4809.88        3.80738200e+00        5.60967865e-08  20.0431  19.2161
0202-10-31_22:02:55.100000      4810.28        4.01308400e+00        5.54770065e-08  20.0431  19.2161
0202-10-31_22:02:55.508000      4810.69        4.39959700e+00        6.66951065e-08  20.0450  19.4434
0202-10-31_22:02:55.902000      4811.08        4.60772400e+00        6.37821165e-08  20.0450  19.4434
0202-10-31_22:02:56.300000      4811.48        4.99516700e+00        5.55389865e-08  20.0132  19.3359
0202-10-31_22:02:56.700000      4811.88        5.20244700e+00        4.55604565e-08  20.0132  19.3359
0202-10-31_22:02:57.100000      4812.29        5.59062000e+00        4.71099165e-08  20.0132  19.3359
0202-10-31_22:02:57.504000      4812.69        5.77406000e+00        5.11385165e-08  20.0136  19.2726
0202-10-31_22:02:57.906000      4813.09        6.18659200e+00        3.97344765e-08  20.0136  19.2726
0202-10-31_22:02:58.310000      4813.49        6.36971900e+00        3.70693965e-08  20.0396  19.4746
0202-10-31_22:02:58.710000      4813.90        6.78059700e+00        5.15103865e-08  20.0396  19.4746
0202-10-31_22:02:59.105000      4814.29        7.16898400e+00        1.63629437e-07  20.0396  19.4746
0202-10-31_22:02:59.500000      4814.68        7.37597400e+00        4.14952127e-07  20.0525  19.2150
0202-10-31_22:02:59.895000      4815.08        7.76422500e+00        1.78511013e-06  20.0525  19.2150
0202-10-31_22:03:00.300000      4815.48        7.94999900e+00        3.01544270e-06  20.0525  19.2150
0202-10-31_22:03:00.703000      4815.89        8.35838300e+00        1.08491472e-05  20.0463  19.4499
0202-10-31_22:03:01.098000      4816.28        8.54310800e+00        1.83424038e-05  20.0463  19.4499
0202-10-31_22:03:01.500000      4816.68        8.95265600e+00        5.83394485e-05  20.0603  19.3367

File: chapter 5/cold_vs_warm/20K/ffj23/Ic/0_degradation/step09/Ic_2023-10-31_22-03-33432756_ffj23-step09-20k.txt
# Ic = 7.19 A, n = 26.56 , Tavg = 20.03 K, f23-step9-20k
#datetime                        t_s     iHTS_A                vHTS_V                tHTS_K  tTAR_K
0202-10-31_22:03:17.690000      4832.88       -4.38461500e-01        1.80242975e-08  20.0455  19.2876
0202-10-31_22:03:18.098000      4833.28       -4.38299700e-01        1.81492275e-08  20.0455  19.2876
0202-10-31_22:03:18.508000      4833.69       -4.38829200e-01        2.21158475e-08  20.0406  19.4673
0202-10-31_22:03:18.902000      4834.08       -4.39117100e-01        2.87475375e-08  20.0406  19.4673
0202-10-31_22:03:19.297000      4834.48       -4.38991000e-01        2.63303775e-08  20.0664  19.2184
0202-10-31_22:03:19.690000      4834.87       -4.39496500e-01        2.51527875e-08  20.0664  19.2184
0202-10-31_22:03:20.082000      4835.27       -4.41724100e-01        2.94292975e-08  20.0664  19.2184
0202-10-31_22:03:20.480000      4835.66       -3.26851900e-01        2.75079675e-08  20.0469  19.4589
0202-10-31_22:03:20.880000      4836.06       -1.49727100e-01        2.92433675e-08  20.0469  19.4589
0202-10-31_22:03:21.285000      4836.47        2.58708500e-01        2.90574275e-08  20.0293  19.3140
0202-10-31_22:03:21.695000      4836.88        4.46906600e-01        3.87880375e-08  20.0293  19.3140
0202-10-31_22:03:22.098000      4837.28        8.55596100e-01        3.32099775e-08  20.0293  19.3140
0202-10-31_22:03:22.510000      4837.69        1.03931800e+00        3.15985475e-08  20.0256  19.2894
0202-10-31_22:03:22.914000      4838.10        1.44975900e+00        3.92838675e-08  20.0256  19.2894
0202-10-31_22:03:23.320000      4838.50        1.63464300e+00        3.84167375e-08  20.0308  19.4639
0202-10-31_22:03:23.723000      4838.90        2.02190100e+00        3.78628375e-08  20.0308  19.4639
0202-10-31_22:03:24.113000      4839.30        2.23224200e+00        3.22858975e-08  20.0308  19.4639
0202-10-31_22:03:24.508000      4839.69        2.61872400e+00        3.82358275e-08  20.0125  19.2105
0202-10-31_22:03:24.906000      4840.09        2.82219500e+00        2.76375075e-08  20.0125  19.2105
0202-10-31_22:03:25.316000      4840.50        3.21296500e+00        4.44956575e-08  20.0398  19.4533
0202-10-31_22:03:25.720000      4840.90        3.42452800e+00        4.76565575e-08  20.0398  19.4533
0202-10-31_22:03:26.120000      4841.30        3.80893000e+00        2.98067575e-08  20.0398  19.4533
0202-10-31_22:03:26.523000      4841.71        4.01584500e+00        3.12322575e-08  20.0079  19.1982
0202-10-31_22:03:26.926000      4842.11        4.40643700e+00        3.71821975e-08  20.0079  19.1982
0202-10-31_22:03:27.336000      4842.52        4.60678000e+00        4.05910175e-08  20.0385  19.2928
0202-10-31_22:03:27.740000      4842.92        4.99639600e+00        3.56947075e-08  20.0385  19.2928
0202-10-31_22:03:28.152000      4843.33        5.20196000e+00        3.38973375e-08  20.0385  19.2928
0202-10-31_22:03:28.582000      4843.76        5.59238000e+00        4.27602575e-08  20.0297  19.4673
0202-10-31_22:03:28.980000      4844.16        5.77876800e+00        4.74706275e-08  20.0297  19.4673
0202-10-31_22:03:29.380000      4844.56        6.18952100e+00        4.38128675e-08  20.0361  19.2132
0202-10-31_22:03:29.780000      4844.97        6.36879100e+00        3.20359175e-08  20.0361  19.2132
0202-10-31_22:03:30.210000      4845.39        6.77809400e+00        8.83123675e-08  20.0361  19.2132
0202-10-31_22:03:30.617000      4845.80        7.16980800e+00        2.03096498e-07  20.0238  19.4560
0202-10-31_22:03:31.020000      4846.20        7.37623100e+00        4.04340598e-07  20.0238  19.4560
0202-10-31_22:03:31.418000      4846.60        7.76475200e+00        1.77431272e-06  20.0221  19.3087
0202-10-31_22:03:31.824000      4847.01        7.94999500e+00        3.15519305e-06  20.0221  19.3087
0202-10-31_22:03:32.254000      4847.44        8.36418100e+00        1.07703017e-05  20.0221  19.3087
0202-10-31_22:03:32.664000      4847.85        8.54390100e+00        1.85570904e-05  20.0300  19.2940
0202-10-31_22:03:33.070000      4848.25        8.95787700e+00        5.76588053e-05  20.0300  19.2940

File: chapter 5/cold_vs_warm/20K/ffj23/Ic/0_degradation/step09/Ic_2023-10-31_22-04-43861871_ffj23-step09-20k.txt
# Ic = 7.18 A, n = 26.27 , Tavg = 20.05 K, f23-step9-20k
#datetime                        t_s     iHTS_A                vHTS_V                tHTS_K  tTAR_K
0202-10-31_22:04:28.230000      4903.41       -4.39218700e-01        5.69838900e-09  20.0625  19.3130
0202-10-31_22:04:28.625000      4903.81       -4.39105900e-01        6.69004900e-09  20.0303  19.4553
0202-10-31_22:04:29.027000      4904.21       -4.39442700e-01        2.10363900e-09  20.0303  19.4553
0202-10-31_22:04:29.445000      4904.63       -4.39205200e-01       -3.16453100e-09  20.0291  19.2117
0202-10-31_22:04:29.840000      4905.02       -4.39408200e-01       -7.47371000e-10  20.0291  19.2117
0202-10-31_22:04:30.254000      4905.44       -4.40261600e-01        6.62806900e-09  20.0329  19.4650
0202-10-31_22:04:30.650000      4905.83       -4.41965400e-01        6.75201900e-09  20.0329  19.4650
0202-10-31_22:04:31.043000      4906.22       -3.29036800e-01        8.11554900e-09  20.0329  19.4650
0202-10-31_22:04:31.440000      4906.62       -1.44504500e-01        1.15243590e-08  20.0425  19.2835
0202-10-31_22:04:31.844000      4907.03        2.59316800e-01        1.62347290e-08  20.0425  19.2835
0202-10-31_22:04:32.273000      4907.46        4.42845200e-01        1.35076690e-08  20.0425  19.2835
0202-10-31_22:04:32.684000      4907.87        8.53613700e-01        1.77222090e-08  20.0056  19.3070
0202-10-31_22:04:33.098000      4908.28        1.03592800e+00        1.37554090e-08  20.0056  19.3070
0202-10-31_22:04:33.496000      4908.68        1.44625000e+00        1.98899990e-08  20.0216  19.4491
0202-10-31_22:04:33.895000      4909.08        1.63215100e+00        2.07573390e-08  20.0216  19.4491
0202-10-31_22:04:34.305000      4909.49        2.02226700e+00        1.64808290e-08  20.0391  19.2084
0202-10-31_22:04:34.707000      4909.89        2.22407900e+00        2.14390990e-08  20.0391  19.2084
0202-10-31_22:04:35.100000      4910.28        2.61731700e+00        2.85666190e-08  20.0391  19.2084
0202-10-31_22:04:35.500000      4910.68        2.81996500e+00        2.32364790e-08  20.0371  19.4673
0202-10-31_22:04:35.895000      4911.08        3.21155900e+00        2.41661490e-08  20.0371  19.4673
0202-10-31_22:04:36.293000      4911.48        3.41714100e+00        2.52817590e-08  20.0338  19.2894
0202-10-31_22:04:36.695000      4911.88        3.80647000e+00        2.00135990e-08  20.0338  19.2894
0202-10-31_22:04:37.098000      4912.28        4.01053700e+00        2.08812990e-08  20.0338  19.2894
0202-10-31_22:04:37.492000      4912.67        4.39586400e+00        2.16250390e-08  20.0103  19.3134
0202-10-31_22:04:37.883000      4913.07        4.60258500e+00        1.20803590e-08  20.0103  19.3134
0202-10-31_22:04:38.293000      4913.48        4.99348300e+00        1.23902490e-08  20.0103  19.3134
0202-10-31_22:04:38.700000      4913.88        5.19813400e+00       -1.80281100e-09  20.0051  19.4462
0202-10-31_22:04:39.105000      4914.29        5.58803800e+00        1.59845790e-08  20.0051  19.4462
0202-10-31_22:04:39.504000      4914.69        5.77805900e+00        1.02815690e-08  20.0300  19.2097
0202-10-31_22:04:39.895000      4915.08        6.18284600e+00        3.06724590e-08  20.0300  19.2097
0202-10-31_22:04:40.290000      4915.47        6.36424700e+00        2.62719990e-08  20.0028  19.4657
0202-10-31_22:04:40.684000      4915.87        6.77722000e+00        5.05675290e-08  20.0028  19.4657
0202-10-31_22:04:41.082000      4916.27        7.16615600e+00        1.74214439e-07  20.0028  19.4657
0202-10-31_22:04:41.480000      4916.67        7.37119800e+00        3.84383199e-07  20.0416  19.2846
0202-10-31_22:04:41.883000      4917.07        7.76142300e+00        1.75515953e-06  20.0416  19.2846
0202-10-31_22:04:42.290000      4917.47        7.94417900e+00        3.15890835e-06  20.0416  19.2846
0202-10-31_22:04:42.688000      4917.87        8.35561500e+00        1.02823338e-05  20.0374  19.3181
0202-10-31_22:04:43.086000      4918.27        8.54008700e+00        1.81106394e-05  20.0374  19.3181
0202-10-31_22:04:43.484000      4918.67        8.94961100e+00        5.67275780e-05  20.0481  19.4512
