Repository: shortlab/2025-devitre-PhD

# 2025-devitre-PhD
Data repository for Alexis Devitre's PhD thesis

File: chapter 5/cold_vs_warm/20K/ffj23/Ic/0_degradation/step10/Ic_2023-10-31_22-17-57455118_ffj23-step10-20k.txt
# Ic = 5.07 A, n = 24.63 , Tavg = 20.05 K, f23-step10-20k
#datetime                        t_s     iHTS_A                vHTS_V                tHTS_K  tTAR_K
0202-10-31_22:17:45.465000      5700.65       -4.36019200e-01        2.00382730e-08  20.0174  19.4006
0202-10-31_22:17:45.860000      5701.04       -4.36097900e-01        1.25388830e-08  20.0174  19.4006
0202-10-31_22:17:46.277000      5701.46       -4.36480800e-01        1.16711830e-08  20.0474  19.3625
0202-10-31_22:17:46.670000      5701.85       -4.36572800e-01        1.36544930e-08  20.0474  19.3625
0202-10-31_22:17:47.062000      5702.25       -4.36694500e-01        2.10299230e-08  20.0474  19.3625
0202-10-31_22:17:47.460000      5702.64       -4.37873900e-01        1.56378030e-08  20.0563  19.2265
0202-10-31_22:17:47.867000      5703.05       -4.39111600e-01        8.69622300e-09  20.0563  19.2265
0202-10-31_22:17:48.277000      5703.46       -3.39117200e-01        1.37784530e-08  20.0563  19.2265
0202-10-31_22:17:48.680000      5703.86       -1.54826600e-01        1.82408930e-08  20.0158  19.4838
0202-10-31_22:17:49.082000      5704.26        2.50906700e-01        8.26237300e-09  20.0158  19.4838
0202-10-31_22:17:49.490000      5704.67        4.36974400e-01        9.99776300e-09  20.0020  19.1880
0202-10-31_22:17:49.880000      5705.06        8.42887200e-01        1.01217230e-08  20.0020  19.1880
0202-10-31_22:17:50.285000      5705.47        1.03312600e+00        1.62566430e-08  20.0020  19.1880
0202-10-31_22:17:50.684000      5705.86        1.43918900e+00        1.98480630e-08  20.0077  19.4339
0202-10-31_22:17:51.086000      5706.27        1.62422600e+00        1.15424830e-08  20.0077  19.4339
0202-10-31_22:17:51.492000      5706.67        2.01516300e+00        2.75948830e-08  20.0466  19.3325
0202-10-31_22:17:51.895000      5707.08        2.21528200e+00        1.44554730e-08  20.0466  19.3325
0202-10-31_22:17:52.285000      5707.47        2.60530200e+00        1.92278030e-08  20.0352  19.2627
0202-10-31_22:17:52.688000      5707.87        2.80988500e+00        2.23267230e-08  20.0352  19.2627
0202-10-31_22:17:53.080000      5708.26        3.19921100e+00        3.13135830e-08  20.0352  19.2627
0202-10-31_22:17:53.490000      5708.67        3.40318100e+00        1.69346030e-08  20.0108  19.4538
0202-10-31_22:17:53.895000      5709.08        3.79388800e+00        2.58594930e-08  20.0108  19.4538
0202-10-31_22:17:54.293000      5709.48        3.99679400e+00        2.27605730e-08  20.0292  19.2201
0202-10-31_22:17:54.700000      5709.88        4.38631000e+00        3.50322930e-08  20.0292  19.2201
0202-10-31_22:17:55.100000      5710.28        4.58936000e+00        2.72849930e-08  20.0292  19.2201
0202-10-31_22:17:55.496000      5710.68        4.98292700e+00        1.11265693e-07  20.0038  19.4584
0202-10-31_22:17:55.890000      5711.07        5.18799900e+00        3.70025423e-07  20.0038  19.4584
0202-10-31_22:17:56.293000      5711.48        5.57932300e+00        2.23935467e-06  20.0535  19.3600
0202-10-31_22:17:56.703000      5711.89        5.76606600e+00        5.20235362e-06  20.0535  19.3600
0202-10-31_22:17:57.098000      5712.28        6.17629700e+00        2.47760501e-05  20.0535  19.3600

File: chapter 5/cold_vs_warm/20K/ffj23/Ic/0_degradation/step10/Ic_2023-10-31_22-18-15861120_ffj23-step10-20k.txt
# Ic = 5.09 A, n = 25.48 , Tavg = 20.01 K, f23-step10-20k
#datetime                        t_s     iHTS_A                vHTS_V                tHTS_K  tTAR_K
0202-10-31_22:18:03.914000      5719.10       -4.39198600e-01        4.61366820e-08  20.0345  19.4563
0202-10-31_22:18:04.316000      5719.50       -4.39243200e-01        3.34311220e-08  20.0369  19.2248
0202-10-31_22:18:04.720000      5719.90       -4.39624000e-01        3.60342120e-08  20.0369  19.2248
0202-10-31_22:18:05.117000      5720.30       -4.39483000e-01        3.52904720e-08  20.0369  19.2248
0202-10-31_22:18:05.520000      5720.70       -4.39646300e-01        3.90091720e-08  20.0059  19.4586
0202-10-31_22:18:05.920000      5721.11       -4.39929100e-01        3.77076220e-08  20.0059  19.4586
0202-10-31_22:18:06.316000      5721.50       -4.41914800e-01        4.00008220e-08  20.0333  19.3474
0202-10-31_22:18:06.710000      5721.89       -3.38606500e-01        4.08685220e-08  20.0333  19.3474
0202-10-31_22:18:07.113000      5722.29       -1.54989600e-01        4.27898520e-08  20.0333  19.3474
0202-10-31_22:18:07.516000      5722.70        2.50434400e-01        4.76241620e-08  20.0277  19.4546
0202-10-31_22:18:07.918000      5723.10        4.33380200e-01        4.99787320e-08  20.0277  19.4546
0202-10-31_22:18:08.320000      5723.50        8.44878600e-01        5.34473720e-08  20.0364  19.4864
0202-10-31_22:18:08.715000      5723.90        1.02947500e+00        4.46461520e-08  20.0364  19.4864
0202-10-31_22:18:09.105000      5724.29        1.43900000e+00        5.36330020e-08  20.0364  19.4864
0202-10-31_22:18:09.510000      5724.69        1.62301900e+00        4.74971520e-08  20.0358  19.3005
0202-10-31_22:18:09.902000      5725.08        2.01374400e+00        4.86747420e-08  20.0358  19.3005
0202-10-31_22:18:10.297000      5725.48        2.21925100e+00        5.20215720e-08  19.9971  19.4536
0202-10-31_22:18:10.700000      5725.88        2.61023800e+00        6.20620620e-08  19.9971  19.4536
0202-10-31_22:18:11.094000      5726.28        2.81420300e+00        5.78475320e-08  19.9971  19.4536
0202-10-31_22:18:11.490000      5726.67        3.19855700e+00        5.81574220e-08  20.0172  19.3154
0202-10-31_22:18:11.887000      5727.07        3.40511200e+00        6.00787520e-08  20.0172  19.3154
0202-10-31_22:18:12.293000      5727.48        3.79490200e+00        5.79714920e-08  20.0172  19.3154
0202-10-31_22:18:12.695000      5727.88        4.00005900e+00        6.26818420e-08  20.0582  19.2845
0202-10-31_22:18:13.090000      5728.27        4.38727000e+00        6.72062620e-08  20.0582  19.2845
0202-10-31_22:18:13.480000      5728.66        4.59138600e+00        6.36115120e-08  20.0527  19.4538
0202-10-31_22:18:13.887000      5729.07        4.98125600e+00        1.49144222e-07  20.0527  19.4538
0202-10-31_22:18:14.293000      5729.47        5.18641000e+00        3.62043872e-07  20.0527  19.4538
0202-10-31_22:18:14.695000      5729.88        5.57377400e+00        2.40726877e-06  20.0083  19.2188
0202-10-31_22:18:15.098000      5730.28        5.76110900e+00        5.36035306e-06  20.0083  19.2188
0202-10-31_22:18:15.504000      5730.68        6.17015300e+00        2.45710498e-05  20.0076  19.4245

File: chapter 5/cold_vs_warm/20K/ffj23/Ic/0_degradation/step10/Ic_2023-10-31_22-18-31863392_ffj23-step10-20k.txt
# Ic = 5.08 A, n = 25.34 , Tavg = 20.03 K, f23-step10-20k
#datetime                        t_s     iHTS_A                vHTS_V                tHTS_K  tTAR_K
0202-10-31_22:18:19.824000      5735.01       -4.39298400e-01       -1.56985510e-08  20.0272  19.1945
0202-10-31_22:18:20.246000      5735.43       -4.39432000e-01       -1.69995310e-08  20.0272  19.1945
0202-10-31_22:18:20.652000      5735.83       -4.39485400e-01       -1.48302910e-08  20.0270  19.4642
0202-10-31_22:18:21.055000      5736.24       -4.39900400e-01       -1.87349310e-08  20.0270  19.4642
0202-10-31_22:18:21.465000      5736.65       -4.39504100e-01       -1.76812910e-08  20.0585  19.3110
0202-10-31_22:18:21.867000      5737.05       -4.40493800e-01       -1.76812910e-08  20.0585  19.3110
0202-10-31_22:18:22.280000      5737.46       -4.42331200e-01       -2.01604310e-08  20.0585  19.3110
0202-10-31_22:18:22.670000      5737.86       -3.35772700e-01       -1.85489910e-08  20.0300  19.2917
0202-10-31_22:18:23.080000      5738.26       -1.53835000e-01       -9.00432100e-09  20.0300  19.2917
0202-10-31_22:18:23.484000      5738.67        2.52526500e-01       -7.33090100e-09  20.0077  19.4501
0202-10-31_22:18:23.887000      5739.07        4.38044800e-01       -8.26058100e-09  20.0077  19.4501
0202-10-31_22:18:24.285000      5739.47        8.45715800e-01       -8.13662100e-09  20.0319  19.2219
0202-10-31_22:18:24.676000      5739.86        1.02850200e+00       -1.55120510e-08  20.0319  19.2219
0202-10-31_22:18:25.080000      5740.26        1.43862600e+00       -1.17313710e-08  20.0319  19.2219
0202-10-31_22:18:25.484000      5740.67        1.62374200e+00       -1.29087210e-08  20.0339  19.4275
0202-10-31_22:18:25.887000      5741.07        2.01216200e+00       -7.70088100e-09  20.0339  19.4275
0202-10-31_22:18:26.280000      5741.46        2.21809000e+00       -1.29685810e-08  20.0681  19.3301
0202-10-31_22:18:26.670000      5741.86        2.60665000e+00       -5.22127100e-09  20.0681  19.3301
0202-10-31_22:18:27.074000      5742.26        2.81195800e+00       -8.69207100e-09  20.0681  19.3301
0202-10-31_22:18:27.477000      5742.66        3.20639000e+00        4.68890000e-11  20.0132  19.2609
0202-10-31_22:18:27.880000      5743.06        3.41070400e+00       -8.63009100e-09  20.0132  19.2609
0202-10-31_22:18:28.285000      5743.47        3.79636700e+00       -5.22127100e-09  20.0107  19.4785
0202-10-31_22:18:28.688000      5743.87        3.99982900e+00       -1.31663100e-09  20.0107  19.4785
0202-10-31_22:18:29.090000      5744.27        4.38892300e+00        2.32829000e-10  20.0107  19.4785
0202-10-31_22:18:29.504000      5744.69        4.59406100e+00        4.18759000e-10  20.0490  19.1964
0202-10-31_22:18:29.906000      5745.09        4.98305700e+00        8.30360090e-08  20.0490  19.1964
0202-10-31_22:18:30.316000      5745.50        5.18961400e+00        3.08885409e-07  20.0316  19.4666
0202-10-31_22:18:30.710000      5745.89        5.57987700e+00        2.29802111e-06  20.0316  19.4666
0202-10-31_22:18:31.100000      5746.28        5.76368400e+00        5.46319749e-06  20.0316  19.4666
0202-10-31_22:18:31.504000      5746.69        6.17324400e+00        2.47148231e-05  20.0263  19.3023

File: chapter 5/cold_vs_warm/20K/ffj23/Ic/0_degradation/step10/Ic_2023-10-31_22-18-47811820_ffj23-step10-20k.txt
# Ic = 5.07 A, n = 24.84 , Tavg = 20.04 K, f23-step10-20k
#datetime                        t_s     iHTS_A                vHTS_V                tHTS_K  tTAR_K
0202-10-31_22:18:35.734000      5750.92       -4.39231000e-01        5.44170850e-09  20.0342  19.4387
0202-10-31_22:18:36.150000      5751.33       -4.39313200e-01        1.70316785e-08  20.0342  19.4387
0202-10-31_22:18:36.582000      5751.76       -4.39279000e-01        5.50368850e-09  20.0428  19.3245
0202-10-31_22:18:36.977000      5752.16       -4.39946400e-01        6.99116850e-09  20.0428  19.3245
0202-10-31_22:18:37.375000      5752.56       -4.39652500e-01        3.27120850e-09  20.0332  19.2748
0202-10-31_22:18:37.777000      5752.96       -4.40409400e-01        4.07567850e-09  20.0332  19.2748
0202-10-31_22:18:38.246000      5753.43       -4.41884700e-01        4.26160850e-09  20.0332  19.2748
0202-10-31_22:18:38.640000      5753.82       -3.36737600e-01        3.95171850e-09  20.0233  19.4795
0202-10-31_22:18:39.030000      5754.22       -1.51707000e-01        9.21988850e-09  20.0233  19.4795
0202-10-31_22:18:39.434000      5754.62        2.55012100e-01        1.55416885e-08  20.0319  19.1983
0202-10-31_22:18:39.832000      5755.02        4.40128100e-01        1.00256085e-08  20.0319  19.1983
0202-10-31_22:18:40.240000      5755.42        8.49270200e-01        2.19874385e-08  20.0319  19.1983
0202-10-31_22:18:40.633000      5755.82        1.03234000e+00        1.00875785e-08  20.0186  19.4720
0202-10-31_22:18:41.027000      5756.21        1.44393700e+00       -3.85756150e-09  20.0186  19.4720
0202-10-31_22:18:41.418000      5756.60        1.62796700e+00        5.56315850e-09  20.0503  19.2924
0202-10-31_22:18:41.812000      5756.99        2.01833800e+00        1.83926885e-08  20.0503  19.2924
0202-10-31_22:18:42.234000      5757.42        2.22130500e+00        2.09236850e-09  20.0503  19.2924
0202-10-31_22:18:42.630000      5757.81        2.61147500e+00        1.60994885e-08  20.0312  19.3085
0202-10-31_22:18:43.035000      5758.22        2.81407800e+00        7.23657850e-09  20.0312  19.3085
0202-10-31_22:18:43.445000      5758.63        3.20267400e+00        1.49217885e-08  20.0244  19.4443
0202-10-31_22:18:43.844000      5759.03        3.40900200e+00        1.06452585e-08  20.0244  19.4443
0202-10-31_22:18:44.250000      5759.43        3.79752400e+00        2.15534585e-08  20.0244  19.4443
0202-10-31_22:18:44.652000      5759.84        4.00241600e+00        1.18228485e-08  20.0400  19.2245
0202-10-31_22:18:45.047000      5760.23        4.39660700e+00        1.62852885e-08  20.0400  19.2245
0202-10-31_22:18:45.440000      5760.62        4.59532400e+00        2.49622685e-08  20.0475  19.4431
0202-10-31_22:18:45.832000      5761.02        4.98806300e+00        1.04976418e-07  20.0475  19.4431
0202-10-31_22:18:46.240000      5761.42        5.19328000e+00        3.59831688e-07  20.0475  19.4431
0202-10-31_22:18:46.640000      5761.82        5.58550800e+00        2.42885736e-06  20.0603  19.3179
0202-10-31_22:18:47.047000      5762.23        5.76663200e+00        5.50441263e-06  20.0603  19.3179
0202-10-31_22:18:47.453000      5762.64        6.17702700e+00        2.51818167e-05  20.0417  19.2851

File: chapter 5/cold_vs_warm/20K/ffj23/Ic/0_degradation/step10/Ic_2023-10-31_22-19-04426031_ffj23-step10-20k.txt
# Ic = 5.09 A, n = 25.42 , Tavg = 20.05 K, f23-step10-20k
#datetime                        t_s     iHTS_A                vHTS_V                tHTS_K  tTAR_K
0202-10-31_22:18:52.450000      5767.63       -4.39297300e-01        4.06175700e-08  20.0323  19.3212
0202-10-31_22:18:52.855000      5768.04       -4.39354000e-01        3.31181800e-08  20.0323  19.3212
0202-10-31_22:18:53.280000      5768.46       -4.39661300e-01        4.16092200e-08  20.0323  19.3212
0202-10-31_22:18:53.684000      5768.87       -4.39986300e-01        4.71872800e-08  20.0467  19.4409
0202-10-31_22:18:54.086000      5769.27       -4.40374000e-01        4.03076800e-08  20.0467  19.4409
0202-10-31_22:18:54.480000      5769.66       -4.41001800e-01        4.46461700e-08  20.0397  19.2245
0202-10-31_22:18:54.875000      5770.06       -4.42716300e-01        3.88202300e-08  20.0397  19.2245
0202-10-31_22:18:55.273000      5770.46       -3.29995800e-01        5.01003900e-08  20.0397  19.2245
0202-10-31_22:18:55.676000      5770.86       -1.52089900e-01        4.88608200e-08  20.0339  19.4491
0202-10-31_22:18:56.082000      5771.26        2.55222500e-01        5.44388800e-08  20.0339  19.4491
0202-10-31_22:18:56.477000      5771.66        4.36493000e-01        4.70634500e-08  20.0430  19.3024
0202-10-31_22:18:56.867000      5772.05        8.45855000e-01        4.03697700e-08  20.0430  19.3024
0202-10-31_22:18:57.266000      5772.45        1.02982800e+00        4.28489100e-08  20.0430  19.3024
0202-10-31_22:18:57.660000      5772.84        1.44654400e+00        4.78691700e-08  20.0444  19.2941
0202-10-31_22:18:58.062000      5773.25        1.62739500e+00        4.66296000e-08  20.0444  19.2941
0202-10-31_22:18:58.470000      5773.65        2.01517300e+00        5.45628400e-08  20.0371  19.4673
0202-10-31_22:18:58.860000      5774.04        2.22090500e+00        5.47487700e-08  20.0371  19.4673
0202-10-31_22:18:59.277000      5774.46        2.60859800e+00        5.77857200e-08  20.0371  19.4673
0202-10-31_22:18:59.680000      5774.86        2.81130600e+00        5.54925100e-08  20.0369  19.1953
0202-10-31_22:19:00.074000      5775.26        3.20368000e+00        5.01003900e-08  20.0369  19.1953
0202-10-31_22:19:00.480000      5775.66        3.40896600e+00        4.69394900e-08  20.0024  19.4805
0202-10-31_22:19:00.870000      5776.05        3.80002700e+00        6.36101800e-08  20.0024  19.4805
0202-10-31_22:19:01.280000      5776.46        4.00207400e+00        5.59233400e-08  20.0024  19.4805
0202-10-31_22:19:01.684000      5776.87        4.39325000e+00        5.49316900e-08  20.0056  19.2729
0202-10-31_22:19:02.080000      5777.26        4.59876300e+00        6.85049600e-08  20.0056  19.2729
0202-10-31_22:19:02.473000      5777.66        4.98561100e+00        1.57010120e-07  20.0257  19.3361
0202-10-31_22:19:02.867000      5778.05        5.18431500e+00        3.69224170e-07  20.0257  19.3361
0202-10-31_22:19:03.277000      5778.46        5.57794000e+00        2.18395182e-06  20.0257  19.3361
0202-10-31_22:19:03.670000      5778.85        5.76657000e+00        5.67637280e-06  20.0525  19.4370
0202-10-31_22:19:04.062000      5779.25        6.17457900e+00        2.54264095e-05  20.0525  19.4370

File: chapter 5/cold_vs_warm/20K/ffj23/Ic/0_degradation/step10/Ic_2023-10-31_22-20-06005123_ffj23-step10-20k-6ASupply.txt
# Ic = 5.09 A, n = 25.64 , Tavg = 20.03 K, f23-step10-20k-6ASupply
#datetime                        t_s     iHTS_A                vHTS_V                tHTS_K  tTAR_K
0202-10-31_22:19:26.430000      5801.61        5.12543600e-02        6.15755900e-09  20.0263  19.2876
0202-10-31_22:19:26.620000      5801.80        3.10213900e-02        1.05580290e-08  20.0263  19.2876
0202-10-31_22:19:26.812000      5802.00        6.14384900e-02        8.01690900e-09  20.0263  19.2876
0202-10-31_22:19:27.023000      5802.20        9.03566100e-02        1.54543190e-08  20.0263  19.2876
0202-10-31_22:19:27.230000      5802.41        1.21229300e-01        1.38428790e-08  20.0263  19.2876
0202-10-31_22:19:27.420000      5802.60        1.50859800e-01        1.40907990e-08  20.0337  19.3274
0202-10-31_22:19:27.630000      5802.81        1.77768500e-01        8.51273900e-09  20.0337  19.3274
0202-10-31_22:19:27.820000      5803.00        2.10414700e-01        1.26652890e-08  20.0337  19.3274
0202-10-31_22:19:28.010000      5803.20        2.40045200e-01        1.63839990e-08  20.0337  19.3274
0202-10-31_22:19:28.230000      5803.41        2.68767500e-01        1.44626690e-08  20.0337  19.3274
0202-10-31_22:19:28.420000      5803.61        2.99419000e-01        9.69032900e-09  20.0339  19.4583
0202-10-31_22:19:28.613000      5803.80        3.28924900e-01        6.96327900e-09  20.0339  19.4583
0202-10-31_22:19:28.820000      5804.00        3.58099800e-01        9.13251900e-09  20.0339  19.4583
0202-10-31_22:19:29.016000      5804.20        3.88294200e-01        6.59140900e-09  20.0339  19.4583
0202-10-31_22:19:29.258000      5804.44        4.20795000e-01        3.80237900e-09  20.0339  19.4583
0202-10-31_22:19:29.465000      5804.65        4.47138200e-01        4.05028900e-09  20.0309  19.2040
0202-10-31_22:19:29.656000      5804.84        4.78009600e-01        6.71535900e-09  20.0309  19.2040
0202-10-31_22:19:29.848000      5805.03        5.06920300e-01        6.40511900e-09  20.0309  19.2040
0202-10-31_22:19:30.050000      5805.23        5.35814700e-01        8.07747900e-09  20.0309  19.2040
0202-10-31_22:19:30.254000      5805.44        5.67315200e-01        1.22905990e-08  20.0138  19.4912
0202-10-31_22:19:30.450000      5805.63        5.97008000e-01        1.80538890e-08  20.0138  19.4912
0202-10-31_22:19:30.652000      5805.83        6.24033900e-01        1.66283790e-08  20.0138  19.4912
0202-10-31_22:19:30.850000      5806.04        6.56456000e-01        1.66903590e-08  20.0138  19.4912
0202-10-31_22:19:31.047000      5806.23        6.86102900e-01        1.11742790e-08  20.0138  19.4912
0202-10-31_22:19:31.258000      5806.44        7.15432200e-01        1.06164790e-08  20.0138  19.4912
0202-10-31_22:19:31.453000      5806.64        7.44987000e-01        1.38393490e-08  20.0367  19.2532
0202-10-31_22:19:31.645000      5806.83        7.75512400e-01        1.60085990e-08  20.0367  19.2532
0202-10-31_22:19:31.850000      5807.03        8.03271500e-01        1.48310090e-08  20.0367  19.2532
0202-10-31_22:19:32.043000      5807.23        8.33635100e-01        1.22898890e-08  20.0367  19.2532
0202-10-31_22:19:32.240000      5807.42        8.64650300e-01        1.25997890e-08  20.0367  19.2532
0202-10-31_22:19:32.445000      5807.63        8.94757300e-01        1.01826290e-08  20.0453  19.3617
0202-10-31_22:19:32.637000      5807.82        9.22577200e-01        1.48310090e-08  20.0453  19.3617
0202-10-31_22:19:32.840000      5808.02        9.53514900e-01        1.27857190e-08  20.0453  19.3617
0202-10-31_22:19:33.030000      5808.21        9.83431900e-01        1.43351790e-08  20.0453  19.3617
0202-10-31_22:19:33.227000      5808.41        1.01104100e+00        6.95974900e-09  20.0453  19.3617
0202-10-31_22:19:33.420000      5808.60        1.04309200e+00        8.44722900e-09  20.0217  19.4221
0202-10-31_22:19:33.620000      5808.80        1.07254200e+00        1.73721190e-08  20.0217  19.4221
0202-10-31_22:19:33.812000      5808.99        1.10140900e+00        2.18965490e-08  20.0217  19.4221
0202-10-31_22:19:34.004000      5809.19        1.13028300e+00        2.75365790e-08  20.0217  19.4221
0202-10-31_22:19:34.227000      5809.41        1.16242700e+00        1.97272990e-08  20.0217  19.4221
0202-10-31_22:19:34.418000      5809.60        1.19113400e+00        2.40657890e-08  20.0490  19.2323
0202-10-31_22:19:34.610000      5809.79        1.22005900e+00        1.93554290e-08  20.0490  19.2323
0202-10-31_22:19:34.816000      5810.00        1.25146300e+00        2.22684190e-08  20.0490  19.2323
0202-10-31_22:19:35.008000      5810.19        1.28118000e+00        1.56987090e-08  20.0490  19.2323
0202-10-31_22:19:35.230000      5810.41        1.30854600e+00        1.14221990e-08  20.0490  19.2323
0202-10-31_22:19:35.426000      5810.61        1.34064000e+00        1.06164790e-08  20.0517  19.4657
0202-10-31_22:19:35.625000      5810.81        1.37024200e+00        1.40252890e-08  20.0517  19.4657
0202-10-31_22:19:35.832000      5811.01        1.39854100e+00        1.11122190e-08  20.0517  19.4657
0202-10-31_22:19:36.035000      5811.22        1.43026900e+00        1.25994290e-08  20.0517  19.4657
0202-10-31_22:19:36.246000      5811.43        1.45986300e+00        8.44652900e-09  20.0517  19.4657
0202-10-31_22:19:36.438000      5811.62        1.48829400e+00        1.30947290e-08  20.0203  19.2784
0202-10-31_22:19:36.640000      5811.83        1.51915600e+00        1.25988990e-08  20.0203  19.2784
0202-10-31_22:19:36.836000      5812.02        1.54954400e+00        1.13593290e-08  20.0203  19.2784
0202-10-31_22:19:37.030000      5812.21        1.57661100e+00        3.73598900e-09  20.0203  19.2784
0202-10-31_22:19:37.246000      5812.43        1.60855000e+00       -4.16561000e-10  20.0203  19.2784
0202-10-31_22:19:37.440000      5812.62        1.63751100e+00        4.41774900e-09  20.0104  19.3356
0202-10-31_22:19:37.633000      5812.82        1.66695000e+00        5.40940900e-09  20.0104  19.3356
0202-10-31_22:19:37.830000      5813.01        1.69811200e+00        1.53879290e-08  20.0104  19.3356
0202-10-31_22:19:38.023000      5813.21        1.72793000e+00        1.06155890e-08  20.0104  19.3356
0202-10-31_22:19:38.246000      5813.43        1.75596600e+00        1.43962690e-08  20.0104  19.3356
0202-10-31_22:19:38.440000      5813.62        1.78773700e+00        9.49997900e-09  20.0104  19.4490
0202-10-31_22:19:38.645000      5813.83        1.81684200e+00        8.75623900e-09  20.0104  19.4490
0202-10-31_22:19:38.848000      5814.03        1.84526100e+00        1.31567090e-08  20.0104  19.4490
0202-10-31_22:19:39.047000      5814.23        1.87681100e+00        1.43342990e-08  20.0104  19.4490
0202-10-31_22:19:39.258000      5814.44        1.90647200e+00        1.35905590e-08  20.0490  19.2029
0202-10-31_22:19:39.450000      5814.63        1.93527300e+00        7.20677900e-09  20.0490  19.2029
0202-10-31_22:19:39.660000      5814.84        1.96604600e+00        5.47138900e-09  20.0490  19.2029
0202-10-31_22:19:39.850000      5815.04        1.99613500e+00        1.56358390e-08  20.0490  19.2029
0202-10-31_22:19:40.047000      5815.23        2.02297100e+00        1.73092590e-08  20.0490  19.2029
0202-10-31_22:19:40.254000      5815.44        2.05571100e+00        2.12758790e-08  20.0490  19.2029
0202-10-31_22:19:40.450000      5815.63        2.08540500e+00        1.05536090e-08  20.0353  19.5011
0202-10-31_22:19:40.640000      5815.82        2.11236400e+00        1.36525290e-08  20.0353  19.5011
0202-10-31_22:19:40.844000      5816.03        2.14439800e+00        1.21650490e-08  20.0353  19.5011
0202-10-31_22:19:41.047000      5816.23        2.17444100e+00        2.41888590e-08  20.0353  19.5011
0202-10-31_22:19:41.246000      5816.43        2.20283400e+00        1.94784990e-08  20.0353  19.5011
0202-10-31_22:19:41.453000      5816.64        2.23418300e+00        2.01602590e-08  20.0555  19.2487
0202-10-31_22:19:41.645000      5816.83        2.26418600e+00        1.62556290e-08  20.0555  19.2487
0202-10-31_22:19:41.840000      5817.02        2.29074100e+00        1.91065190e-08  20.0555  19.2487
0202-10-31_22:19:42.043000      5817.22        2.32386400e+00        1.91061790e-08  20.0555  19.2487
0202-10-31_22:19:42.246000      5817.43        2.35359100e+00        2.14608990e-08  20.0555  19.2487
0202-10-31_22:19:42.438000      5817.62        2.38205100e+00        2.71006990e-08  20.0307  19.3727
0202-10-31_22:19:42.650000      5817.83        2.41346700e+00        2.54892590e-08  20.0307  19.3727
0202-10-31_22:19:42.844000      5818.03        2.44321600e+00        2.13986890e-08  20.0307  19.3727
0202-10-31_22:19:43.035000      5818.22        2.47063300e+00        1.76799890e-08  20.0307  19.3727
0202-10-31_22:19:43.250000      5818.43        2.50261500e+00        1.60065690e-08  20.0307  19.3727
0202-10-31_22:19:43.445000      5818.63        2.53190800e+00        1.65023990e-08  20.0265  19.4143
0202-10-31_22:19:43.637000      5818.82        2.56048100e+00        1.74320790e-08  20.0265  19.4143
0202-10-31_22:19:43.844000      5819.03        2.59197100e+00        1.73700990e-08  20.0265  19.4143
0202-10-31_22:19:44.040000      5819.22        2.62201900e+00        1.50149190e-08  20.0265  19.4143
0202-10-31_22:19:44.242000      5819.43        2.64989800e+00        1.01806090e-08  20.0594  19.2346
0202-10-31_22:19:44.450000      5819.63        2.68152600e+00        1.06764290e-08  20.0594  19.2346
0202-10-31_22:19:44.640000      5819.82        2.71119800e+00        7.08168900e-09  20.0594  19.2346
0202-10-31_22:19:44.844000      5820.03        2.74000600e+00        1.82997690e-08  20.0594  19.2346
0202-10-31_22:19:45.035000      5820.22        2.76980800e+00        1.85476890e-08  20.0594  19.2346
0202-10-31_22:19:45.230000      5820.41        2.80019100e+00        1.89815390e-08  20.0488  19.4690
0202-10-31_22:19:45.438000      5820.62        2.82925100e+00        1.33414990e-08  20.0488  19.4690
0202-10-31_22:19:45.633000      5820.81        2.85899100e+00        1.48289790e-08  20.0488  19.4690
0202-10-31_22:19:45.824000      5821.01        2.88955300e+00        9.93268900e-09  20.0488  19.4690
0202-10-31_22:19:46.027000      5821.21        2.91853800e+00        1.09863290e-08  20.0488  19.4690
0202-10-31_22:19:46.250000      5821.43        2.94913200e+00        1.00566490e-08  20.0488  19.4690
0202-10-31_22:19:46.445000      5821.63        2.97910700e+00        2.27622190e-08  20.0097  19.2712
0202-10-31_22:19:46.640000      5821.82        3.00644000e+00        2.40017790e-08  20.0097  19.2712
0202-10-31_22:19:46.844000      5822.03        3.03848600e+00        2.31960690e-08  20.0097  19.2712
0202-10-31_22:19:47.047000      5822.23        3.06818200e+00        1.61305290e-08  20.0097  19.2712
0202-10-31_22:19:47.246000      5822.43        3.09648200e+00        1.32795290e-08  20.0140  19.3466
0202-10-31_22:19:47.453000      5822.64        3.12796800e+00        2.16466090e-08  20.0140  19.3466
0202-10-31_22:19:47.650000      5822.83        3.15773800e+00        2.12747390e-08  20.0140  19.3466
0202-10-31_22:19:47.840000      5823.02        3.18467700e+00        2.54893190e-08  20.0140  19.3466
0202-10-31_22:19:48.043000      5823.23        3.21699700e+00        2.72868490e-08  20.0140  19.3466
0202-10-31_22:19:48.250000      5823.43        3.24737200e+00        3.17495090e-08  20.0245  19.4441
0202-10-31_22:19:48.440000      5823.62        3.27542100e+00        2.79689290e-08  20.0245  19.4441
0202-10-31_22:19:48.645000      5823.83        3.30657700e+00        2.11513090e-08  20.0245  19.4441
0202-10-31_22:19:48.848000      5824.03        3.33647400e+00        1.99737190e-08  20.0245  19.4441
0202-10-31_22:19:49.040000      5824.22        3.36430400e+00        2.34445090e-08  20.0245  19.4441
0202-10-31_22:19:49.250000      5824.43        3.39609900e+00        2.41882490e-08  20.0245  19.4441
0202-10-31_22:19:49.440000      5824.63        3.42488800e+00        2.57996890e-08  20.0451  19.2056
0202-10-31_22:19:49.637000      5824.82        3.45392000e+00        2.30726390e-08  20.0451  19.2056
0202-10-31_22:19:49.844000      5825.03        3.48553500e+00        2.93944390e-08  20.0451  19.2056
0202-10-31_22:19:50.040000      5825.22        3.51530600e+00        2.61095790e-08  20.0451  19.2056
0202-10-31_22:19:50.250000      5825.43        3.54261200e+00        2.94564090e-08  20.0451  19.2056
0202-10-31_22:19:50.440000      5825.62        3.57464600e+00        3.14397190e-08  20.0408  19.4989
0202-10-31_22:19:50.633000      5825.82        3.60459300e+00        3.42287490e-08  20.0408  19.4989
0202-10-31_22:19:50.836000      5826.02        3.63188600e+00        3.62740390e-08  20.0408  19.4989
0202-10-31_22:19:51.030000      5826.21        3.66401400e+00        3.23693990e-08  20.0408  19.4989
0202-10-31_22:19:51.230000      5826.41        3.69411500e+00        2.90225690e-08  20.0408  19.4989
0202-10-31_22:19:51.440000      5826.62        3.72102600e+00        3.23693990e-08  20.0259  19.2384
0202-10-31_22:19:51.633000      5826.82        3.75349000e+00        2.64194690e-08  20.0259  19.2384
0202-10-31_22:19:51.836000      5827.02        3.78337600e+00        2.85267390e-08  20.0259  19.2384
0202-10-31_22:19:52.040000      5827.22        3.81143500e+00        2.31346190e-08  20.0259  19.2384
0202-10-31_22:19:52.254000      5827.44        3.84283400e+00        2.71012390e-08  20.0259  19.2384
0202-10-31_22:19:52.450000      5827.63        3.87176100e+00        2.68533190e-08  20.0173  19.3811
0202-10-31_22:19:52.640000      5827.82        3.90107400e+00        2.79069490e-08  20.0173  19.3811
0202-10-31_22:19:52.848000      5828.03        3.93240700e+00        2.75350790e-08  20.0173  19.3811
0202-10-31_22:19:53.040000      5828.22        3.96211300e+00        2.89605890e-08  20.0173  19.3811
0202-10-31_22:19:53.242000      5828.42        3.98984400e+00        2.77210190e-08  20.0173  19.3811
0202-10-31_22:19:53.434000      5828.62        4.02187000e+00        2.48080390e-08  20.0462  19.4116
0202-10-31_22:19:53.625000      5828.81        4.05165300e+00        2.67293690e-08  20.0462  19.4116
0202-10-31_22:19:53.820000      5829.00        4.08025300e+00        2.61098290e-08  20.0462  19.4116
0202-10-31_22:19:54.027000      5829.21        4.10970500e+00        2.29496690e-08  20.0462  19.4116
0202-10-31_22:19:54.227000      5829.41        4.14160200e+00        1.92319590e-08  20.0462  19.4116
0202-10-31_22:19:54.420000      5829.60        4.16978300e+00        2.10918090e-08  20.0674  19.2360
0202-10-31_22:19:54.625000      5829.81        4.19946800e+00        2.20834690e-08  20.0674  19.2360
0202-10-31_22:19:54.816000      5830.00        4.23083600e+00        2.32610590e-08  20.0674  19.2360
0202-10-31_22:19:55.010000      5830.19        4.26058000e+00        2.05340090e-08  20.0674  19.2360
0202-10-31_22:19:55.234000      5830.42        4.29062400e+00        1.66293690e-08  20.0674  19.2360
0202-10-31_22:19:55.426000      5830.61        4.31995200e+00        1.47080390e-08  20.0410  19.4656
0202-10-31_22:19:55.617000      5830.80        4.34973800e+00        1.60715590e-08  20.0410  19.4656
0202-10-31_22:19:55.824000      5831.01        4.37667500e+00        1.55137590e-08  20.0410  19.4656
0202-10-31_22:19:56.016000      5831.20        4.40938500e+00        1.61955190e-08  20.0410  19.4656
0202-10-31_22:19:56.227000      5831.41        4.43932000e+00        1.65673890e-08  20.0410  19.4656
0202-10-31_22:19:56.420000      5831.61        4.46803600e+00        2.23933590e-08  20.0310  19.2668
0202-10-31_22:19:56.625000      5831.81        4.49876300e+00        2.59261290e-08  20.0310  19.2668
0202-10-31_22:19:56.824000      5832.01        4.52736200e+00        2.15256590e-08  20.0310  19.2668
0202-10-31_22:19:57.027000      5832.21        4.55713600e+00        2.30131390e-08  20.0310  19.2668
0202-10-31_22:19:57.250000      5832.43        4.58865600e+00        2.70417390e-08  20.0310  19.2668
0202-10-31_22:19:57.445000      5832.63        4.61697400e+00        2.82193290e-08  20.0304  19.3584
0202-10-31_22:19:57.637000      5832.82        4.64759200e+00        2.78474590e-08  20.0304  19.3584
0202-10-31_22:19:57.830000      5833.01        4.67764100e+00        2.84672390e-08  20.0304  19.3584
0202-10-31_22:19:58.023000      5833.21        4.70652000e+00        3.70822390e-08  20.0304  19.3584
0202-10-31_22:19:58.240000      5833.42        4.73655900e+00        4.53873490e-08  20.0304  19.3584
0202-10-31_22:19:58.430000      5833.61        4.76712400e+00        4.61930690e-08  20.0449  19.4357
0202-10-31_22:19:58.625000      5833.81        4.79692900e+00        5.26388190e-08  20.0449  19.4357
0202-10-31_22:19:58.830000      5834.01        4.82392300e+00        6.65839590e-08  20.0449  19.4357
0202-10-31_22:19:59.020000      5834.20        4.85618000e+00        7.76780990e-08  20.0449  19.4357
0202-10-31_22:19:59.242000      5834.43        4.88699900e+00        7.96614090e-08  20.0449  19.4357
0202-10-31_22:19:59.438000      5834.62        4.91602100e+00        8.97638890e-08  20.0533  19.2074
0202-10-31_22:19:59.630000      5834.81        4.94583000e+00        9.83788890e-08  20.0533  19.2074
0202-10-31_22:19:59.836000      5835.02        4.97480100e+00        1.17716049e-07  20.0533  19.2074
0202-10-31_22:20:00.027000      5835.21        5.00413500e+00        1.40027869e-07  20.0533  19.2074
0202-10-31_22:20:00.246000      5835.43        5.03580000e+00        1.72194359e-07  20.0533  19.2074
0202-10-31_22:20:00.445000      5835.63        5.06266900e+00        1.99960479e-07  20.0305  19.5003
0202-10-31_22:20:00.637000      5835.82        5.09508000e+00        2.34110579e-07  20.0305  19.5003
0202-10-31_22:20:00.844000      5836.03        5.12457000e+00        2.51960349e-07  20.0305  19.5003
0202-10-31_22:20:01.040000      5836.22        5.15312600e+00        3.06563319e-07  20.0305  19.5003
0202-10-31_22:20:01.242000      5836.42        5.18428600e+00        3.46291469e-07  20.0379  19.2314
0202-10-31_22:20:01.445000      5836.63        5.21390200e+00        4.20107739e-07  20.0379  19.2314
0202-10-31_22:20:01.640000      5836.82        5.24291400e+00        4.75330489e-07  20.0379  19.2314
0202-10-31_22:20:01.832000      5837.02        5.27366700e+00        5.38176579e-07  20.0379  19.2314
0202-10-31_22:20:02.040000      5837.22        5.30370700e+00        6.46886689e-07  20.0379  19.2314
0202-10-31_22:20:02.234000      5837.42        5.33196200e+00        7.32726769e-07  20.0379  19.2314
0202-10-31_22:20:02.426000      5837.61        5.36292900e+00        8.26624039e-07  20.0471  19.3916
0202-10-31_22:20:02.625000      5837.81        5.39296500e+00        9.38866909e-07  20.0471  19.3916
0202-10-31_22:20:02.820000      5838.00        5.42062100e+00        1.07193452e-06  20.0471  19.3916
0202-10-31_22:20:03.020000      5838.20        5.45217400e+00        1.21863738e-06  20.0471  19.3916
0202-10-31_22:20:03.227000      5838.41        5.48243100e+00        1.44200752e-06  20.0471  19.3916
0202-10-31_22:20:03.420000      5838.60        5.51129500e+00        1.61523713e-06  20.0372  19.3997
0202-10-31_22:20:03.630000      5838.81        5.54187400e+00        1.82466213e-06  20.0372  19.3997
0202-10-31_22:20:03.824000      5839.01        5.57205400e+00        2.11527882e-06  20.0372  19.3997
0202-10-31_22:20:04.020000      5839.20        5.59917500e+00        2.37447247e-06  20.0372  19.3997
0202-10-31_22:20:04.234000      5839.42        5.63132500e+00        2.74491733e-06  20.0372  19.3997
0202-10-31_22:20:04.430000      5839.61        5.66041000e+00        3.06776279e-06  20.0349  19.2387
0202-10-31_22:20:04.625000      5839.81        5.68987100e+00        3.41310641e-06  20.0349  19.2387
0202-10-31_22:20:04.820000      5840.00        5.72092700e+00        3.94686434e-06  20.0349  19.2387
0202-10-31_22:20:05.010000      5840.20        5.75025300e+00        4.39571187e-06  20.0349  19.2387
0202-10-31_22:20:05.234000      5840.42        5.77948400e+00        4.88515524e-06  20.0349  19.2387
0202-10-31_22:20:05.430000      5840.61        5.81017600e+00        6.01874004e-06  20.0327  19.4702
0202-10-31_22:20:05.620000      5840.80        5.83977900e+00        7.40872954e-06  20.0327  19.4702

File: chapter 5/cold_vs_warm/20K/ffj23/Ic/0_degradation/step10/Ic_2023-10-31_22-20-52315891_ffj23-step10-20k-6ASupply.txt
# Ic = 5.08 A, n = 25.38 , Tavg = 20.09 K, f23-step10-20k-6ASupply
#datetime                        t_s     iHTS_A                vHTS_V                tHTS_K  tTAR_K
0202-10-31_22:20:12.720000      5847.90        1.64608100e-02        1.47572820e-08  20.0260  19.3985
0202-10-31_22:20:12.926000      5848.11        3.14875500e-02        1.41994720e-08  20.0260  19.3985
0202-10-31_22:20:13.117000      5848.30        5.80111200e-02        1.72983920e-08  20.0260  19.3985
0202-10-31_22:20:13.316000      5848.50        9.09170800e-02        1.47572820e-08  20.0260  19.3985
0202-10-31_22:20:13.510000      5848.70        1.20654400e-01        2.01494020e-08  20.0427  19.2253
0202-10-31_22:20:13.707000      5848.89        1.47638800e-01        1.14724220e-08  20.0427  19.2253
0202-10-31_22:20:13.900000      5849.08        1.79850200e-01        1.63067420e-08  20.0427  19.2253
0202-10-31_22:20:14.105000      5849.29        2.09488100e-01        1.11625320e-08  20.0427  19.2253
0202-10-31_22:20:14.297000      5849.48        2.38171700e-01        1.62447620e-08  20.0362  19.2395
0202-10-31_22:20:14.492000      5849.67        2.69197300e-01        1.56869520e-08  20.0362  19.2395
0202-10-31_22:20:14.684000      5849.87        2.98913600e-01        1.75463020e-08  20.0362  19.2395
0202-10-31_22:20:14.880000      5850.06        3.25670800e-01        1.45093620e-08  20.0362  19.2395
0202-10-31_22:20:15.082000      5850.26        3.58664300e-01        1.11005520e-08  20.0362  19.2395
0202-10-31_22:20:15.277000      5850.46        3.88624300e-01        7.93965200e-09  20.0362  19.2395
0202-10-31_22:20:15.473000      5850.66        4.15586300e-01        1.03568120e-08  20.0290  19.4704
0202-10-31_22:20:15.680000      5850.86        4.47584000e-01        9.79900200e-09  20.0290  19.4704
0202-10-31_22:20:15.870000      5851.05        4.77281300e-01        1.11625320e-08  20.0290  19.4704
0202-10-31_22:20:16.062000      5851.25        5.04289400e-01        1.04187920e-08  20.0290  19.4704
0202-10-31_22:20:16.270000      5851.45        5.36918200e-01        1.00469220e-08  20.0290  19.4704
0202-10-31_22:20:16.465000      5851.65        5.66631800e-01        1.63067420e-08  19.9991  19.2546
0202-10-31_22:20:16.656000      5851.84        5.95313900e-01        1.30838620e-08  19.9991  19.2546
0202-10-31_22:20:16.860000      5852.04        6.24714400e-01        8.80735200e-09  19.9991  19.2546
0202-10-31_22:20:17.055000      5852.24        6.55918000e-01       -4.27428000e-10  19.9991  19.2546
0202-10-31_22:20:17.250000      5852.43        6.85425300e-01       -2.59667800e-09  19.9991  19.2546
0202-10-31_22:20:17.453000      5852.64        7.14209900e-01        5.64222000e-10  20.0302  19.3707
0202-10-31_22:20:17.645000      5852.83        7.43974000e-01        1.74147200e-09  20.0302  19.3707
0202-10-31_22:20:17.840000      5853.02        7.74757900e-01        5.27389200e-09  20.0302  19.3707
0202-10-31_22:20:18.043000      5853.23        8.04670400e-01        3.29012200e-09  20.0302  19.3707
0202-10-31_22:20:18.242000      5853.43        8.33054200e-01        5.01092000e-10  20.0302  19.3707
0202-10-31_22:20:18.434000      5853.62        8.63769600e-01        4.39112000e-10  20.0468  19.4193
0202-10-31_22:20:18.633000      5853.82        8.93610800e-01       -7.38478000e-10  20.0468  19.4193
0202-10-31_22:20:18.824000      5854.01        9.21766100e-01        3.60001200e-09  20.0468  19.4193
0202-10-31_22:20:19.020000      5854.20        9.53279900e-01       -4.20926800e-09  20.0468  19.4193
0202-10-31_22:20:19.240000      5854.42        9.84651300e-01       -2.41188800e-09  20.0468  19.4193
0202-10-31_22:20:19.430000      5854.61        1.01170700e+00       -8.11389800e-09  20.0469  19.2099
0202-10-31_22:20:19.620000      5854.80        1.04265700e+00       -1.04836800e-09  20.0469  19.2099
0202-10-31_22:20:19.824000      5855.01        1.07250300e+00       -4.14728800e-09  20.0469  19.2099
0202-10-31_22:20:20.020000      5855.20        1.10102500e+00       -3.83738800e-09  20.0469  19.2099
0202-10-31_22:20:20.240000      5855.42        1.13107700e+00       -4.14728800e-09  20.0469  19.2099
0202-10-31_22:20:20.440000      5855.63        1.16182600e+00       -9.47742800e-09  20.0071  19.4993
0202-10-31_22:20:20.645000      5855.83        1.19070400e+00       -5.63476800e-09  20.0071  19.4993
0202-10-31_22:20:20.836000      5856.02        1.21993700e+00       -8.79566800e-09  20.0071  19.4993
0202-10-31_22:20:21.043000      5856.23        1.25086500e+00       -6.68839800e-09  20.0071  19.4993
0202-10-31_22:20:21.242000      5856.42        1.28019600e+00       -7.86598800e-09  20.0071  19.4993
0202-10-31_22:20:21.434000      5856.62        1.30980300e+00       -1.66814800e-09  20.0508  19.2228
0202-10-31_22:20:21.637000      5856.82        1.34028200e+00       -4.51915800e-09  20.0508  19.2228
0202-10-31_22:20:21.840000      5857.02        1.37036500e+00       -6.14518000e-10  20.0508  19.2228
0202-10-31_22:20:22.030000      5857.22        1.39817000e+00       -5.75872800e-09  20.0508  19.2228
0202-10-31_22:20:22.246000      5857.43        1.43020600e+00        6.72420000e-11  20.0508  19.2228
0202-10-31_22:20:22.438000      5857.62        1.45880700e+00       -4.39519800e-09  20.0597  19.4040
0202-10-31_22:20:22.633000      5857.82        1.48817600e+00       -5.69674800e-09  20.0597  19.4040
0202-10-31_22:20:22.836000      5858.02        1.51915700e+00       -5.82069800e-09  20.0597  19.4040
0202-10-31_22:20:23.030000      5858.21        1.54921600e+00        2.53182000e-10  20.0597  19.4040
0202-10-31_22:20:23.230000      5858.41        1.57679400e+00       -2.47386800e-09  20.0597  19.4040
0202-10-31_22:20:23.426000      5858.61        1.60835700e+00       -5.67080000e-11  20.0280  19.3850
0202-10-31_22:20:23.617000      5858.80        1.63831800e+00       -4.64210800e-09  20.0280  19.3850
0202-10-31_22:20:23.810000      5858.99        1.66530600e+00        1.68069200e-09  20.0280  19.3850
0202-10-31_22:20:24.020000      5859.20        1.69786900e+00       -2.78074800e-09  20.0280  19.3850
0202-10-31_22:20:24.227000      5859.41        1.72818000e+00       -2.03666800e-09  20.0280  19.3850
0202-10-31_22:20:24.418000      5859.60        1.75674000e+00       -2.16062800e-09  20.0110  19.2434
0202-10-31_22:20:24.625000      5859.81        1.78715400e+00       -4.51580800e-09  20.0110  19.2434
0202-10-31_22:20:24.816000      5860.00        1.81724300e+00       -6.87098800e-09  20.0110  19.2434
0202-10-31_22:20:25.008000      5860.19        1.84403500e+00       -1.24490480e-08  20.0110  19.2434
0202-10-31_22:20:25.234000      5860.42        1.87666300e+00       -9.35012800e-09  20.0110  19.2434
0202-10-31_22:20:25.430000      5860.61        1.90594900e+00       -6.74702800e-09  20.0216  19.4742
0202-10-31_22:20:25.633000      5860.81        1.93487600e+00       -3.52415800e-09  20.0216  19.4742
0202-10-31_22:20:25.824000      5861.01        1.96623300e+00       -3.89602800e-09  20.0216  19.4742
0202-10-31_22:20:26.016000      5861.20        1.99600900e+00       -3.64810800e-09  20.0216  19.4742
0202-10-31_22:20:26.234000      5861.42        2.02455500e+00       -3.33821800e-09  20.0216  19.4742
0202-10-31_22:20:26.434000      5861.62        2.05558200e+00       -4.14393800e-09  20.0652  19.2546
0202-10-31_22:20:26.637000      5861.82        2.08539200e+00       -1.64776480e-08  20.0652  19.2546
0202-10-31_22:20:26.832000      5862.01        2.11379300e+00       -1.70354480e-08  20.0652  19.2546
0202-10-31_22:20:27.040000      5862.22        2.14451300e+00       -1.75932580e-08  20.0652  19.2546
0202-10-31_22:20:27.242000      5862.43        2.17486500e+00       -1.40604880e-08  20.0443  19.3776
0202-10-31_22:20:27.438000      5862.62        2.20325000e+00       -1.63536880e-08  20.0443  19.3776
0202-10-31_22:20:27.630000      5862.81        2.23391500e+00       -2.04442680e-08  20.0443  19.3776
0202-10-31_22:20:27.824000      5863.01        2.26408300e+00       -1.67255580e-08  20.0443  19.3776
0202-10-31_22:20:28.016000      5863.20        2.29169600e+00       -1.26969580e-08  20.0443  19.3776
0202-10-31_22:20:28.230000      5863.41        2.32425200e+00       -1.35490800e-09  20.0443  19.3776
0202-10-31_22:20:28.426000      5863.61        2.35226300e+00       -4.51580800e-09  20.0201  19.4149
0202-10-31_22:20:28.617000      5863.80        2.38196200e+00       -1.07756280e-08  20.0201  19.4149
0202-10-31_22:20:28.812000      5864.00        2.41281100e+00       -1.73453480e-08  20.0201  19.4149
0202-10-31_22:20:29.008000      5864.19        2.44253300e+00       -1.61677580e-08  20.0201  19.4149
0202-10-31_22:20:29.230000      5864.41        2.47034200e+00       -1.01558480e-08  20.0201  19.4149
0202-10-31_22:20:29.426000      5864.61        2.50213600e+00       -6.68505800e-09  20.0568  19.2157
0202-10-31_22:20:29.617000      5864.80        2.53237100e+00       -8.79240800e-09  20.0568  19.2157
0202-10-31_22:20:29.812000      5864.99        2.56091800e+00       -2.47069800e-09  20.0568  19.2157
0202-10-31_22:20:30.008000      5865.19        2.59012600e+00       -5.44578800e-09  20.0568  19.2157
0202-10-31_22:20:30.240000      5865.42        2.62190600e+00        1.30986200e-09  20.0568  19.2157
0202-10-31_22:20:30.434000      5865.62        2.65082300e+00        7.52052000e-10  20.0450  19.5033
0202-10-31_22:20:30.630000      5865.81        2.67953300e+00        2.67338200e-09  20.0450  19.5033
0202-10-31_22:20:30.836000      5866.02        2.71055300e+00        3.66504200e-09  20.0450  19.5033
0202-10-31_22:20:31.030000      5866.21        2.73955300e+00       -6.11468000e-10  20.0450  19.5033
0202-10-31_22:20:31.230000      5866.41        2.76972000e+00       -6.11468000e-10  20.0450  19.5033
0202-10-31_22:20:31.426000      5866.61        2.80025500e+00        5.66122000e-10  20.0548  19.2248
0202-10-31_22:20:31.617000      5866.80        2.82998300e+00        7.52052000e-10  20.0548  19.2248
0202-10-31_22:20:31.810000      5866.99        2.85849000e+00        1.86766200e-09  20.0548  19.2248
0202-10-31_22:20:32.010000      5867.20        2.88764900e+00       -6.11468000e-10  20.0548  19.2248
0202-10-31_22:20:32.227000      5867.41        2.92052000e+00        4.42162000e-10  20.0548  19.2248
0202-10-31_22:20:32.426000      5867.61        2.94874000e+00       -9.83338000e-10  20.0085  19.4101
0202-10-31_22:20:32.617000      5867.80        2.97786600e+00       -2.53279800e-09  20.0085  19.4101
0202-10-31_22:20:32.810000      5867.99        3.00855200e+00       -7.35428000e-10  20.0085  19.4101
0202-10-31_22:20:33.016000      5868.20        3.03832200e+00       -6.56139800e-09  20.0085  19.4101
0202-10-31_22:20:33.254000      5868.44        3.06927300e+00       -1.72707800e-09  20.0085  19.4101
0202-10-31_22:20:33.450000      5868.63        3.09818500e+00        3.41713200e-09  20.0282  19.3848
0202-10-31_22:20:33.645000      5868.83        3.12575000e+00       -2.59477800e-09  20.0282  19.3848
0202-10-31_22:20:33.848000      5869.03        3.15733900e+00       -6.80931800e-09  20.0282  19.3848
0202-10-31_22:20:34.040000      5869.22        3.18770300e+00       -1.10238480e-08  20.0282  19.3848
0202-10-31_22:20:34.254000      5869.44        3.21529000e+00       -8.91657800e-09  20.0282  19.3848
0202-10-31_22:20:34.445000      5869.63        3.24698200e+00       -1.28831980e-08  20.0486  19.2448
0202-10-31_22:20:34.640000      5869.82        3.27677000e+00       -1.48045280e-08  20.0486  19.2448
0202-10-31_22:20:34.832000      5870.01        3.30534500e+00       -1.12717580e-08  20.0486  19.2448
0202-10-31_22:20:35.040000      5870.22        3.33519300e+00       -1.12717580e-08  20.0486  19.2448
0202-10-31_22:20:35.240000      5870.42        3.36683900e+00       -6.12754800e-09  20.0486  19.2448
0202-10-31_22:20:35.434000      5870.62        3.39626100e+00       -5.19787800e-09  20.0510  19.4737
0202-10-31_22:20:35.633000      5870.81        3.42519300e+00       -8.85442800e-09  20.0510  19.4737
0202-10-31_22:20:35.824000      5871.01        3.45396000e+00       -1.91427180e-08  20.0510  19.4737
0202-10-31_22:20:36.016000      5871.20        3.48539200e+00       -2.23034980e-08  20.0510  19.4737
0202-10-31_22:20:36.250000      5871.43        3.51726200e+00       -1.92045680e-08  20.0510  19.4737
0202-10-31_22:20:36.453000      5871.64        3.54538300e+00       -1.57957580e-08  20.0498  19.2519
0202-10-31_22:20:36.656000      5871.84        3.57494600e+00       -2.05680980e-08  20.0498  19.2519
0202-10-31_22:20:36.860000      5872.04        3.60312400e+00       -2.50305480e-08  20.0498  19.2519
0202-10-31_22:20:37.060000      5872.24        3.63443800e+00       -1.95144680e-08  20.0498  19.2519
0202-10-31_22:20:37.258000      5872.44        3.66399100e+00       -1.56098180e-08  20.0498  19.2519
0202-10-31_22:20:37.460000      5872.64        3.69163100e+00       -1.70353280e-08  20.0340  19.3795
0202-10-31_22:20:37.656000      5872.84        3.72360700e+00       -1.92665480e-08  20.0340  19.3795
0202-10-31_22:20:37.850000      5873.03        3.75350900e+00       -1.62915880e-08  20.0340  19.3795
0202-10-31_22:20:38.060000      5873.24        3.78016100e+00       -1.90186380e-08  20.0340  19.3795
0202-10-31_22:20:38.260000      5873.45        3.81293400e+00       -1.23249680e-08  20.0340  19.3795
0202-10-31_22:20:38.473000      5873.65        3.83707600e+00       -1.52379480e-08  20.0303  19.4129
0202-10-31_22:20:38.664000      5873.85        3.87172500e+00       -1.48041080e-08  20.0303  19.4129
0202-10-31_22:20:38.867000      5874.05        3.90277800e+00       -1.30067280e-08  20.0303  19.4129
0202-10-31_22:20:39.070000      5874.25        3.93194100e+00       -9.22604800e-09  20.0303  19.4129
0202-10-31_22:20:39.277000      5874.46        3.96085700e+00       -7.73855800e-09  20.0303  19.4129
0202-10-31_22:20:39.477000      5874.66        3.99187900e+00       -1.29447480e-08  20.0639  19.2192
0202-10-31_22:20:39.670000      5874.85        4.02177700e+00       -1.05275880e-08  20.0639  19.2192
0202-10-31_22:20:39.880000      5875.06        4.04928500e+00       -1.02796780e-08  20.0639  19.2192
0202-10-31_22:20:40.080000      5875.26        4.08117400e+00       -5.63129800e-09  20.0639  19.2192
0202-10-31_22:20:40.273000      5875.46        4.11119400e+00       -2.01342480e-08  20.0639  19.2192
0202-10-31_22:20:40.477000      5875.66        4.13869800e+00       -1.87087480e-08  20.0265  19.5006
0202-10-31_22:20:40.680000      5875.86        4.17050400e+00       -1.97623780e-08  20.0265  19.5006
0202-10-31_22:20:40.875000      5876.06        4.20061600e+00       -1.56717980e-08  20.0265  19.5006
0202-10-31_22:20:41.080000      5876.26        4.22848600e+00       -1.88946780e-08  20.0265  19.5006
0202-10-31_22:20:41.277000      5876.46        4.26017500e+00       -2.54643980e-08  20.0265  19.5006
0202-10-31_22:20:41.473000      5876.66        4.29010800e+00       -2.07537780e-08  20.0420  19.2219
0202-10-31_22:20:41.680000      5876.86        4.31765700e+00       -2.83141280e-08  20.0420  19.2219
0202-10-31_22:20:41.875000      5877.06        4.34959100e+00       -2.34790380e-08  20.0420  19.2219
0202-10-31_22:20:42.066000      5877.25        4.37956600e+00       -2.89946080e-08  20.0420  19.2219
0202-10-31_22:20:42.277000      5877.46        4.40742600e+00       -1.96358580e-08  20.0280  19.4093
0202-10-31_22:20:42.470000      5877.65        4.43903500e+00       -2.10613680e-08  20.0280  19.4093
0202-10-31_22:20:42.664000      5877.84        4.46883300e+00       -1.46775880e-08  20.0280  19.4093
0202-10-31_22:20:42.867000      5878.05        4.49654000e+00       -1.79004680e-08  20.0280  19.4093
0202-10-31_22:20:43.062000      5878.24        4.52834200e+00       -1.50494580e-08  20.0280  19.4093
0202-10-31_22:20:43.254000      5878.44        4.55829300e+00       -1.92639880e-08  20.0280  19.4093
0202-10-31_22:20:43.460000      5878.64        4.58698500e+00       -2.05035580e-08  20.0512  19.3824
0202-10-31_22:20:43.652000      5878.84        4.61689900e+00       -2.70112980e-08  20.0512  19.3824
0202-10-31_22:20:43.844000      5879.03        4.64774700e+00       -2.26728080e-08  20.0512  19.3824
0202-10-31_22:20:44.055000      5879.24        4.67597800e+00       -1.26322980e-08  20.0512  19.3824
0202-10-31_22:20:44.250000      5879.43        4.70692700e+00       -3.70739800e-09  20.0512  19.3824
0202-10-31_22:20:44.445000      5879.63        4.73700500e+00        1.56077200e-09  20.0691  19.2468
0202-10-31_22:20:44.640000      5879.82        4.76551900e+00        7.32477200e-09  20.0691  19.2468
0202-10-31_22:20:44.836000      5880.02        4.79541600e+00        1.40804220e-08  20.0691  19.2468
0202-10-31_22:20:45.027000      5880.21        4.82617300e+00        2.48646720e-08  20.0691  19.2468
0202-10-31_22:20:45.242000      5880.42        4.85645500e+00        3.83140020e-08  20.0691  19.2468
0202-10-31_22:20:45.438000      5880.62        4.88430600e+00        4.68670320e-08  19.9987  19.4705
0202-10-31_22:20:45.630000      5880.81        4.91559300e+00        6.00064620e-08  19.9987  19.4705
0202-10-31_22:20:45.836000      5881.02        4.94572800e+00        7.59349320e-08  19.9987  19.4705
0202-10-31_22:20:46.027000      5881.21        4.97450800e+00        9.70076120e-08  19.9987  19.4705
0202-10-31_22:20:46.250000      5881.43        5.00582900e+00        1.15229272e-07  19.9987  19.4705
0202-10-31_22:20:46.445000      5881.63        5.03435900e+00        1.45412792e-07  20.0135  19.2527
0202-10-31_22:20:46.650000      5881.83        5.06383000e+00        1.60969382e-07  20.0135  19.2527
0202-10-31_22:20:46.848000      5882.03        5.09444500e+00        1.91400812e-07  20.0135  19.2527
0202-10-31_22:20:47.050000      5882.23        5.12468400e+00        2.24125432e-07  20.0135  19.2527
0202-10-31_22:20:47.254000      5882.44        5.15296400e+00        2.81021662e-07  20.0135  19.2527
0202-10-31_22:20:47.445000      5882.63        5.18427300e+00        3.26389762e-07  20.0407  19.3858
0202-10-31_22:20:47.650000      5882.83        5.21375300e+00        3.73369012e-07  20.0407  19.3858
0202-10-31_22:20:47.850000      5883.03        5.24227800e+00        4.48672262e-07  20.0407  19.3858
0202-10-31_22:20:48.047000      5883.23        5.27346600e+00        5.15856622e-07  20.0407  19.3858
0202-10-31_22:20:48.254000      5883.44        5.30367500e+00        6.22273622e-07  20.0407  19.3858
0202-10-31_22:20:48.450000      5883.63        5.33251000e+00        6.95780062e-07  20.0509  19.4139
0202-10-31_22:20:48.640000      5883.82        5.36301900e+00        7.96185142e-07  20.0509  19.4139
0202-10-31_22:20:48.848000      5884.03        5.39261600e+00        9.40099102e-07  20.0509  19.4139
0202-10-31_22:20:49.040000      5884.22        5.42187700e+00        1.07316683e-06  20.0509  19.4139
0202-10-31_22:20:49.260000      5884.44        5.45154400e+00        1.20604862e-06  20.0509  19.4139
0202-10-31_22:20:49.457000      5884.64        5.48218000e+00        1.41299466e-06  20.0228  19.2175
0202-10-31_22:20:49.660000      5884.84        5.51209200e+00        1.59099677e-06  20.0228  19.2175
0202-10-31_22:20:49.863000      5885.04        5.54041300e+00        1.85012866e-06  20.0228  19.2175
0202-10-31_22:20:50.055000      5885.24        5.57183400e+00        2.06308661e-06  20.0228  19.2175
0202-10-31_22:20:50.260000      5885.45        5.60174200e+00        2.33535793e-06  20.0266  19.5050
0202-10-31_22:20:50.457000      5885.64        5.63000100e+00        2.62114056e-06  20.0266  19.5050
0202-10-31_22:20:50.660000      5885.84        5.66075400e+00        3.09236270e-06  20.0266  19.5050
0202-10-31_22:20:50.855000      5886.04        5.69104400e+00        3.44749920e-06  20.0266  19.5050
0202-10-31_22:20:51.047000      5886.23        5.71786600e+00        3.84025663e-06  20.0266  19.5050
0202-10-31_22:20:51.260000      5886.44        5.75061100e+00        4.27218443e-06  20.0266  19.5050
0202-10-31_22:20:51.457000      5886.64        5.77964300e+00        5.88703287e-06  20.0884  19.2245
0202-10-31_22:20:51.652000      5886.83        5.80892800e+00        5.95434147e-06  20.0884  19.2245
0202-10-31_22:20:51.850000      5887.03        5.83934500e+00        7.24560047e-06  20.0884  19.2245
