Repository: shortlab/2025-devitre-PhD

# 2025-devitre-PhD
Data repository for Alexis Devitre's PhD thesis

File: chapter 5/cold_vs_warm/20K/ffj23/Ic/0_degradation/step10/Ic_2023-10-31_22-21-36015413_ffj23-step10-20k-6ASupply.txt
# Ic = 5.08 A, n = 25.36 , Tavg = 20.00 K, f23-step10-20k-6ASupply
#datetime                        t_s     iHTS_A                vHTS_V                tHTS_K  tTAR_K
0202-10-31_22:20:56.450000      5891.63        5.00125300e-02        6.46124850e-09  20.0579  19.2525
0202-10-31_22:20:56.640000      5891.82        2.92170000e-02        6.33729850e-09  20.0579  19.2525
0202-10-31_22:20:56.848000      5892.03        6.07569900e-02        8.81642850e-09  20.0579  19.2525
0202-10-31_22:20:57.040000      5892.22        9.10063900e-02        8.94038850e-09  20.0579  19.2525
0202-10-31_22:20:57.254000      5892.44        1.18164400e-01        1.16054585e-08  20.0579  19.2525
0202-10-31_22:20:57.450000      5892.63        1.50478200e-01        7.76279850e-09  20.0283  19.3856
0202-10-31_22:20:57.640000      5892.82        1.79608500e-01        6.46124850e-09  20.0283  19.3856
0202-10-31_22:20:57.844000      5893.03        2.08642400e-01       -1.96781150e-09  20.0283  19.3856
0202-10-31_22:20:58.035000      5893.22        2.38323400e-01        2.68056850e-09  20.0283  19.3856
0202-10-31_22:20:58.258000      5893.44        2.69396500e-01        9.43621850e-09  20.0283  19.3856
0202-10-31_22:20:58.457000      5893.64        2.96979500e-01        5.71750850e-09  20.0143  19.4051
0202-10-31_22:20:58.652000      5893.83        3.28903000e-01        3.17639850e-09  20.0143  19.4051
0202-10-31_22:20:58.855000      5894.04        3.58564600e-01       -2.52562150e-09  20.0143  19.4051
0202-10-31_22:20:59.055000      5894.24        3.87392300e-01        8.81642850e-09  20.0143  19.4051
0202-10-31_22:20:59.250000      5894.43        4.16758600e-01        9.06434850e-09  20.0143  19.4051
0202-10-31_22:20:59.453000      5894.64        4.46346100e-01        7.26628850e-09  20.0662  19.2190
0202-10-31_22:20:59.656000      5894.84        4.76361000e-01        1.16038685e-08  20.0662  19.2190
0202-10-31_22:20:59.848000      5895.03        5.05860900e-01        1.42062785e-08  20.0662  19.2190
0202-10-31_22:21:00.055000      5895.24        5.36689200e-01        1.18510985e-08  20.0662  19.2190
0202-10-31_22:21:00.254000      5895.44        5.66371700e-01        1.19130785e-08  20.0382  19.5015
0202-10-31_22:21:00.445000      5895.63        5.95395200e-01        1.17891185e-08  20.0382  19.5015
0202-10-31_22:21:00.652000      5895.83        6.26165500e-01        1.62515585e-08  20.0382  19.5015
0202-10-31_22:21:00.844000      5896.03        6.55016900e-01        1.99702685e-08  20.0382  19.5015
0202-10-31_22:21:01.035000      5896.22        6.84013700e-01        2.18915985e-08  20.0382  19.5015
0202-10-31_22:21:01.250000      5896.43        7.15532000e-01        1.55697985e-08  20.0382  19.5015
0202-10-31_22:21:01.445000      5896.63        7.43963300e-01        1.20370285e-08  20.0382  19.2195
0202-10-31_22:21:01.637000      5896.82        7.73237400e-01        1.20990085e-08  20.0382  19.2195
0202-10-31_22:21:01.836000      5897.02        8.04473700e-01        2.16436885e-08  20.0382  19.2195
0202-10-31_22:21:02.027000      5897.21        8.34573200e-01        2.32551185e-08  20.0382  19.2195
0202-10-31_22:21:02.246000      5897.43        8.61823200e-01        1.79249785e-08  20.0382  19.2195
0202-10-31_22:21:02.457000      5897.64        8.94214200e-01        1.70572785e-08  20.0110  19.4209
0202-10-31_22:21:02.652000      5897.84        9.22605400e-01        1.15412085e-08  20.0110  19.4209
0202-10-31_22:21:02.848000      5898.03        9.52068300e-01        1.32146185e-08  20.0110  19.4209
0202-10-31_22:21:03.055000      5898.24        9.83282300e-01        1.32146185e-08  20.0110  19.4209
0202-10-31_22:21:03.250000      5898.43        1.01286800e+00        2.06520285e-08  20.0110  19.4209
0202-10-31_22:21:03.440000      5898.63        1.03997500e+00        2.05280685e-08  20.0456  19.3752
0202-10-31_22:21:03.650000      5898.83        1.07241700e+00        1.68713485e-08  20.0456  19.3752
0202-10-31_22:21:03.844000      5899.02        1.10225100e+00        1.40203385e-08  20.0456  19.3752
0202-10-31_22:21:04.035000      5899.22        1.13116700e+00        2.13337885e-08  20.0456  19.3752
0202-10-31_22:21:04.242000      5899.43        1.16020300e+00        1.84827885e-08  20.0456  19.3752
0202-10-31_22:21:04.438000      5899.62        1.19170800e+00        1.68093685e-08  20.0573  19.2473
0202-10-31_22:21:04.630000      5899.81        1.22129800e+00        1.18510985e-08  20.0573  19.2473
0202-10-31_22:21:04.836000      5900.02        1.25018000e+00        5.21940850e-09  20.0573  19.2473
0202-10-31_22:21:05.030000      5900.21        1.27993200e+00        1.37674850e-09  20.0573  19.2473
0202-10-31_22:21:05.227000      5900.41        1.31056400e+00        1.93454850e-09  20.0573  19.2473
0202-10-31_22:21:05.430000      5900.61        1.33951200e+00        1.57534885e-08  20.0330  19.4742
0202-10-31_22:21:05.620000      5900.80        1.36873100e+00        2.04621585e-08  20.0330  19.4742
0202-10-31_22:21:05.812000      5901.00        1.40026800e+00        9.80019850e-09  20.0330  19.4742
0202-10-31_22:21:06.020000      5901.20        1.43005100e+00        4.40808850e-09  20.0330  19.4742
0202-10-31_22:21:06.223000      5901.41        1.45945000e+00        6.89388500e-10  20.0330  19.4742
0202-10-31_22:21:06.418000      5901.60        1.48880100e+00        1.18454885e-08  20.0542  19.2495
0202-10-31_22:21:06.620000      5901.81        1.51913200e+00        1.00481185e-08  20.0542  19.2495
0202-10-31_22:21:06.816000      5902.00        1.54772700e+00        1.30850585e-08  20.0542  19.2495
0202-10-31_22:21:07.008000      5902.19        1.57862300e+00        1.39527485e-08  20.0542  19.2495
0202-10-31_22:21:07.230000      5902.41        1.60866200e+00        1.30230785e-08  20.0542  19.2495
0202-10-31_22:21:07.426000      5902.61        1.63798700e+00        1.19074685e-08  20.0468  19.3879
0202-10-31_22:21:07.617000      5902.80        1.66792400e+00        6.94919850e-09  20.0468  19.3879
0202-10-31_22:21:07.824000      5903.01        1.69665700e+00        3.85027850e-09  20.0468  19.3879
0202-10-31_22:21:08.016000      5903.20        1.72670000e+00       -2.47151150e-09  20.0468  19.3879
0202-10-31_22:21:08.258000      5903.44        1.75737700e+00       -4.64075150e-09  20.0468  19.3879
0202-10-31_22:21:08.460000      5903.64        1.78709100e+00        6.27408500e-10  20.0179  19.4018
0202-10-31_22:21:08.656000      5903.84        1.81689000e+00       -3.58712150e-09  20.0179  19.4018
0202-10-31_22:21:08.848000      5904.03        1.84420400e+00       -1.41788150e-09  20.0179  19.4018
0202-10-31_22:21:09.050000      5904.23        1.87614600e+00        1.80499850e-09  20.0179  19.4018
0202-10-31_22:21:09.250000      5904.43        1.90650500e+00        7.25908850e-09  20.0333  19.2229
0202-10-31_22:21:09.445000      5904.63        1.93410600e+00        1.20933985e-08  20.0333  19.2229
0202-10-31_22:21:09.652000      5904.83        1.96586300e+00        3.97423850e-09  20.0333  19.2229
0202-10-31_22:21:09.848000      5905.03        1.99522800e+00        1.74301850e-09  20.0333  19.2229
0202-10-31_22:21:10.043000      5905.22        2.02273000e+00       -7.55373150e-09  20.0333  19.2229
0202-10-31_22:21:10.250000      5905.43        2.05507400e+00       -1.23260615e-08  20.0228  19.5048
0202-10-31_22:21:10.440000      5905.63        2.08387800e+00       -1.02188015e-08  20.0228  19.5048
0202-10-31_22:21:10.637000      5905.82        2.11292200e+00       -1.29392150e-09  20.0228  19.5048
0202-10-31_22:21:10.844000      5906.02        2.14420300e+00        1.55707850e-09  20.0228  19.5048
0202-10-31_22:21:11.035000      5906.22        2.17405600e+00        2.61071850e-09  20.0228  19.5048
0202-10-31_22:21:11.270000      5906.45        2.20253000e+00        9.37298500e-10  20.0228  19.5048
0202-10-31_22:21:11.480000      5906.66        2.23413900e+00        9.05605850e-09  20.0580  19.2185
0202-10-31_22:21:11.680000      5906.86        2.26112100e+00        2.11406850e-09  20.0580  19.2185
0202-10-31_22:21:11.875000      5907.06        2.29358000e+00        6.88619850e-09  20.0580  19.2185
0202-10-31_22:21:12.080000      5907.26        2.32329600e+00        6.76223850e-09  20.0580  19.2185
0202-10-31_22:21:12.280000      5907.46        2.35130200e+00        1.49433785e-08  20.0580  19.2185
0202-10-31_22:21:12.473000      5907.65        2.38265300e+00        1.11007285e-08  20.0355  19.4203
0202-10-31_22:21:12.676000      5907.86        2.41240600e+00        4.65497850e-09  20.0355  19.4203
0202-10-31_22:21:12.875000      5908.06        2.44070600e+00       -3.58814150e-09  20.0355  19.4203
0202-10-31_22:21:13.070000      5908.25        2.47202700e+00       -8.05058150e-09  20.0355  19.4203
0202-10-31_22:21:13.277000      5908.46        2.50204400e+00       -3.40220150e-09  20.0355  19.4203
0202-10-31_22:21:13.473000      5908.66        2.53046800e+00        1.24616850e-09  20.0372  19.3742
0202-10-31_22:21:13.664000      5908.85        2.56131600e+00        6.94817850e-09  20.0372  19.3742
0202-10-31_22:21:13.867000      5909.05        2.59130700e+00        4.40706850e-09  20.0372  19.3742
0202-10-31_22:21:14.060000      5909.24        2.62029400e+00        5.52267850e-09  20.0372  19.3742
0202-10-31_22:21:14.258000      5909.44        2.64953700e+00        4.34508850e-09  20.0372  19.3742
0202-10-31_22:21:14.453000      5909.64        2.68060100e+00        4.77893850e-09  20.0482  19.2521
0202-10-31_22:21:14.650000      5909.83        2.71060800e+00        1.86594850e-09  20.0482  19.2521
0202-10-31_22:21:14.840000      5910.02        2.73714800e+00        8.12318500e-10  20.0482  19.2521
0202-10-31_22:21:15.043000      5910.22        2.77021800e+00        1.30558500e-10  20.0482  19.2521
0202-10-31_22:21:15.246000      5910.43        2.80027200e+00       -4.51781150e-09  20.0482  19.2521
0202-10-31_22:21:15.438000      5910.62        2.82856100e+00       -1.97670150e-09  20.0098  19.4719
0202-10-31_22:21:15.645000      5910.83        2.85949800e+00       -9.23071500e-10  20.0098  19.4719
0202-10-31_22:21:15.844000      5911.02        2.88950100e+00        6.26641850e-09  20.0098  19.4719
0202-10-31_22:21:16.035000      5911.22        2.91689800e+00        7.50597850e-09  20.0098  19.4719
0202-10-31_22:21:16.246000      5911.43        2.94949500e+00        3.72529850e-09  20.0098  19.4719
0202-10-31_22:21:16.438000      5911.62        2.97754800e+00        3.04353850e-09  20.0288  19.2480
0202-10-31_22:21:16.633000      5911.82        3.00691600e+00       -3.65012150e-09  20.0288  19.2480
0202-10-31_22:21:16.840000      5912.02        3.03855900e+00       -2.65846150e-09  20.0288  19.2480
0202-10-31_22:21:17.030000      5912.21        3.06756600e+00       -2.59649150e-09  20.0288  19.2480
0202-10-31_22:21:17.234000      5912.42        3.09594000e+00        6.85785000e-11  20.0288  19.2480
0202-10-31_22:21:17.430000      5912.61        3.12758000e+00       -2.65754150e-09  20.0294  19.3889
0202-10-31_22:21:17.620000      5912.81        3.15731700e+00       -7.80105150e-09  20.0294  19.3889
0202-10-31_22:21:17.816000      5913.00        3.18408000e+00       -1.05893815e-08  20.0294  19.3889
0202-10-31_22:21:18.020000      5913.20        3.21666700e+00       -6.87068150e-09  20.0294  19.3889
0202-10-31_22:21:18.250000      5913.43        3.24803400e+00       -2.71813150e-09  20.0294  19.3889
0202-10-31_22:21:18.445000      5913.63        3.27666400e+00       -3.33791150e-09  20.0348  19.4010
0202-10-31_22:21:18.645000      5913.83        3.30640200e+00       -1.85043150e-09  20.0348  19.4010
0202-10-31_22:21:18.848000      5914.03        3.33492400e+00       -2.65615150e-09  20.0348  19.4010
0202-10-31_22:21:19.043000      5914.22        3.36452000e+00       -7.05661150e-09  20.0348  19.4010
0202-10-31_22:21:19.254000      5914.44        3.39663900e+00       -2.22230150e-09  20.0348  19.4010
0202-10-31_22:21:19.445000      5914.63        3.42444900e+00        1.62035850e-09  20.0225  19.2213
0202-10-31_22:21:19.640000      5914.82        3.45379600e+00        5.09114850e-09  20.0225  19.2213
0202-10-31_22:21:19.844000      5915.03        3.48514400e+00        8.49994850e-09  20.0225  19.2213
0202-10-31_22:21:20.035000      5915.22        3.51496700e+00        7.07444850e-09  20.0225  19.2213
0202-10-31_22:21:20.250000      5915.43        3.54419700e+00        7.32236850e-09  20.0225  19.2213
0202-10-31_22:21:20.453000      5915.64        3.57452900e+00        6.28698500e-10  20.0714  19.5047
0202-10-31_22:21:20.656000      5915.84        3.60470200e+00        4.09948850e-09  20.0714  19.5047
0202-10-31_22:21:20.848000      5916.03        3.63256200e+00        1.00494085e-08  20.0714  19.5047
0202-10-31_22:21:21.050000      5916.23        3.66382200e+00        1.31483285e-08  20.0714  19.5047
0202-10-31_22:21:21.258000      5916.44        3.69408400e+00        1.51316385e-08  20.0499  19.2160
0202-10-31_22:21:21.453000      5916.63        3.72238900e+00        6.95049850e-09  20.0499  19.2160
0202-10-31_22:21:21.656000      5916.84        3.75335400e+00        2.55002850e-09  20.0499  19.2160
0202-10-31_22:21:21.860000      5917.04        3.78338000e+00        4.90520850e-09  20.0499  19.2160
0202-10-31_22:21:22.050000      5917.23        3.81114100e+00        7.81818850e-09  20.0499  19.2160
0202-10-31_22:21:22.270000      5917.45        3.84283900e+00        1.38920685e-08  20.0499  19.2160
0202-10-31_22:21:22.460000      5917.64        3.87154600e+00        6.95049850e-09  20.0135  19.4214
0202-10-31_22:21:22.656000      5917.84        3.90090100e+00        7.32236850e-09  20.0135  19.4214
0202-10-31_22:21:22.860000      5918.04        3.93162500e+00        1.68233850e-09  20.0135  19.4214
0202-10-31_22:21:23.050000      5918.24        3.96210400e+00        4.84322850e-09  20.0135  19.4214
0202-10-31_22:21:23.246000      5918.43        3.98891300e+00        1.80641850e-09  20.0135  19.4214
0202-10-31_22:21:23.453000      5918.64        4.02142500e+00        1.33368500e-10  20.0236  19.3736
0202-10-31_22:21:23.650000      5918.83        4.05113500e+00        1.74529850e-09  20.0236  19.3736
0202-10-31_22:21:23.844000      5919.03        4.07861200e+00       -9.81501500e-10  20.0236  19.3736
0202-10-31_22:21:24.047000      5919.23        4.11062800e+00        4.16270850e-09  20.0236  19.3736
0202-10-31_22:21:24.250000      5919.43        4.14055700e+00        3.91478850e-09  20.0236  19.3736
0202-10-31_22:21:24.440000      5919.63        4.16924200e+00        6.88975850e-09  20.0612  19.2518
0202-10-31_22:21:24.652000      5919.83        4.20001600e+00        4.47259850e-09  20.0612  19.2518
0202-10-31_22:21:24.848000      5920.03        4.23038300e+00       -2.34502150e-09  20.0612  19.2518
0202-10-31_22:21:25.040000      5920.22        4.25781700e+00       -4.01844150e-09  20.0612  19.2518
0202-10-31_22:21:25.254000      5920.43        4.28997500e+00        3.35698850e-09  20.0316  19.4714
0202-10-31_22:21:25.445000      5920.63        4.31832000e+00        3.97676850e-09  20.0316  19.4714
0202-10-31_22:21:25.640000      5920.82        4.34808300e+00        5.40227850e-09  20.0316  19.4714
0202-10-31_22:21:25.848000      5921.03        4.37930600e+00        4.72050850e-09  20.0316  19.4714
0202-10-31_22:21:26.040000      5921.22        4.40914000e+00        4.34863850e-09  20.0316  19.4714
0202-10-31_22:21:26.258000      5921.44        4.43781000e+00        1.29636385e-08  20.0316  19.4714
0202-10-31_22:21:26.453000      5921.63        4.46845000e+00        1.19099985e-08  20.0375  19.2466
0202-10-31_22:21:26.645000      5921.83        4.49855400e+00        1.64963985e-08  20.0375  19.2466
0202-10-31_22:21:26.836000      5922.02        4.52570500e+00        6.64183850e-09  20.0375  19.2466
0202-10-31_22:21:27.035000      5922.22        4.55782700e+00        1.06378850e-09  20.0375  19.2466
0202-10-31_22:21:27.254000      5922.44        4.58842500e+00        2.24137850e-09  20.0375  19.2466
0202-10-31_22:21:27.453000      5922.64        4.61684000e+00        6.39392850e-09  20.0458  19.3886
0202-10-31_22:21:27.656000      5922.84        4.64747100e+00        1.43271585e-08  20.0458  19.3886
0202-10-31_22:21:27.860000      5923.04        4.67595400e+00        1.46370485e-08  20.0458  19.3886
0202-10-31_22:21:28.050000      5923.24        4.70565600e+00        1.86656485e-08  20.0458  19.3886
0202-10-31_22:21:28.260000      5923.44        4.73664800e+00        2.21984085e-08  20.0458  19.3886
0202-10-31_22:21:28.457000      5923.64        4.76544400e+00        2.87061385e-08  20.0229  19.3971
0202-10-31_22:21:28.652000      5923.83        4.79507700e+00        2.72186585e-08  20.0229  19.3971
0202-10-31_22:21:28.850000      5924.04        4.82624000e+00        3.32305685e-08  20.0229  19.3971
0202-10-31_22:21:29.055000      5924.24        4.85610800e+00        4.51304085e-08  20.0229  19.3971
0202-10-31_22:21:29.260000      5924.44        4.88453300e+00        6.14930585e-08  20.0277  19.2173
0202-10-31_22:21:29.470000      5924.65        4.91536900e+00        7.64932585e-08  20.0277  19.2173
0202-10-31_22:21:29.660000      5924.84        4.94566100e+00        9.13071685e-08  20.0277  19.2173
0202-10-31_22:21:29.850000      5925.04        4.97290500e+00        1.07484239e-07  20.0277  19.2173
0202-10-31_22:21:30.060000      5925.24        5.00491200e+00        1.30974058e-07  20.0277  19.2173
0202-10-31_22:21:30.260000      5925.44        5.03515700e+00        1.50187368e-07  20.0277  19.2173
0202-10-31_22:21:30.453000      5925.64        5.06270100e+00        1.74668839e-07  20.0411  19.5026
0202-10-31_22:21:30.650000      5925.83        5.09462400e+00        2.14211069e-07  20.0411  19.5026
0202-10-31_22:21:30.840000      5926.02        5.12420000e+00        2.48485139e-07  20.0411  19.5026
0202-10-31_22:21:31.035000      5926.22        5.15149900e+00        2.86849769e-07  20.0411  19.5026
0202-10-31_22:21:31.246000      5926.43        5.18442800e+00        3.50687539e-07  20.0540  19.2166
0202-10-31_22:21:31.440000      5926.63        5.21279600e+00        4.01014009e-07  20.0540  19.2166
0202-10-31_22:21:31.637000      5926.82        5.24191700e+00        4.56174799e-07  20.0540  19.2166
0202-10-31_22:21:31.840000      5927.02        5.27370500e+00        5.43316449e-07  20.0540  19.2166
0202-10-31_22:21:32.035000      5927.22        5.30324500e+00        5.97237668e-07  20.0540  19.2166
0202-10-31_22:21:32.250000      5927.43        5.33044800e+00        7.12827419e-07  20.0540  19.2166
0202-10-31_22:21:32.453000      5927.64        5.36305100e+00        8.11806939e-07  20.0215  19.4192
0202-10-31_22:21:32.652000      5927.84        5.39292500e+00        9.61236899e-07  20.0215  19.4192
0202-10-31_22:21:32.848000      5928.03        5.42068100e+00        1.08463592e-06  20.0215  19.4192
0202-10-31_22:21:33.055000      5928.24        5.45251700e+00        1.21937699e-06  20.0215  19.4192
0202-10-31_22:21:33.254000      5928.44        5.48241700e+00        1.43345044e-06  20.0215  19.4192
0202-10-31_22:21:33.450000      5928.63        5.50999900e+00        1.60525460e-06  20.0379  19.3718
0202-10-31_22:21:33.652000      5928.83        5.54167200e+00        1.81368800e-06  20.0379  19.3718
0202-10-31_22:21:33.855000      5929.04        5.57125600e+00        2.10926306e-06  20.0379  19.3718
0202-10-31_22:21:34.047000      5929.23        5.59985800e+00        2.37397286e-06  20.0379  19.3718
0202-10-31_22:21:34.258000      5929.44        5.63137900e+00        2.74522356e-06  20.0379  19.3718
0202-10-31_22:21:34.457000      5929.64        5.65968000e+00        3.06701548e-06  20.0775  19.2507
0202-10-31_22:21:34.650000      5929.83        5.68951700e+00        3.40523169e-06  20.0775  19.2507
0202-10-31_22:21:34.850000      5930.04        5.72043500e+00        3.95677759e-06  20.0775  19.2507
0202-10-31_22:21:35.047000      5930.23        5.74995500e+00        4.40227842e-06  20.0775  19.2507
0202-10-31_22:21:35.246000      5930.43        5.77708400e+00        4.89153616e-06  20.0775  19.2507
0202-10-31_22:21:35.450000      5930.63        5.80967700e+00        6.03851006e-06  19.9966  19.4675
0202-10-31_22:21:35.640000      5930.82        5.83942200e+00        7.43661936e-06  19.9966  19.4675

File: chapter 5/cold_vs_warm/20K/ffj23/Ic/0_degradation/step10/Ic_2023-10-31_22-22-42062372_ffj23-step10-20k-6ASupply.txt
# Ic =  nan A, n =  nan , Tavg = 20.06 K, f23-step10-20k-6ASupply
#datetime                        t_s     iHTS_A                vHTS_V                tHTS_K  tTAR_K
0202-10-31_22:22:02.400000      5957.58        4.94043700e-02        9.37733700e-09  20.0316  19.4229
0202-10-31_22:22:02.590000      5957.77        3.14435300e-02        8.19974700e-09  20.0316  19.4229
0202-10-31_22:22:02.797000      5957.98        5.83150400e-02        7.33204700e-09  20.0316  19.4229
0202-10-31_22:22:02.990000      5958.17        9.03794800e-02        2.37377700e-09  20.0316  19.4229
0202-10-31_22:22:03.230000      5958.41        1.21804300e-01       -1.46889300e-09  20.0316  19.4229
0202-10-31_22:22:03.426000      5958.61        1.50723900e-01       -1.09702300e-09  20.0390  19.3700
0202-10-31_22:22:03.620000      5958.80        1.80164400e-01        1.25816700e-09  20.0390  19.3700
0202-10-31_22:22:03.816000      5959.00        2.08514100e-01        7.14611700e-09  20.0390  19.3700
0202-10-31_22:22:04.008000      5959.19        2.38433900e-01        1.15465870e-08  20.0390  19.3700
0202-10-31_22:22:04.223000      5959.40        2.69738400e-01        4.10916700e-09  20.0390  19.3700
0202-10-31_22:22:04.414000      5959.60        2.98070300e-01       -2.52304300e-09  20.0152  19.2517
0202-10-31_22:22:04.610000      5959.79        3.27387700e-01       -6.42847300e-09  20.0152  19.2517
0202-10-31_22:22:04.812000      5960.00        3.58851000e-01        3.26117000e-10  20.0152  19.2517
0202-10-31_22:22:05.008000      5960.19        3.88619500e-01        5.77995700e-09  20.0152  19.2517
0202-10-31_22:22:05.223000      5960.41        4.16007500e-01        6.15182700e-09  20.0152  19.2517
0202-10-31_22:22:05.420000      5960.60        4.48193700e-01        1.34033070e-08  20.0223  19.4719
0202-10-31_22:22:05.613000      5960.80        4.77727700e-01        1.37751770e-08  20.0223  19.4719
0202-10-31_22:22:05.805000      5960.99        5.05011800e-01        1.65022270e-08  20.0223  19.4719
0202-10-31_22:22:06.004000      5961.19        5.37254300e-01        7.45337700e-09  20.0223  19.4719
0202-10-31_22:22:06.234000      5961.42        5.67166800e-01        6.58567700e-09  20.0223  19.4719
0202-10-31_22:22:06.434000      5961.61        5.96899700e-01        7.79470000e-11  20.0205  19.2435
0202-10-31_22:22:06.633000      5961.82        6.26277900e-01        2.92894700e-09  20.0205  19.2435
0202-10-31_22:22:06.836000      5962.02        6.54468800e-01        2.80499700e-09  20.0205  19.2435
0202-10-31_22:22:07.030000      5962.21        6.85619000e-01        3.61071700e-09  20.0205  19.2435
0202-10-31_22:22:07.242000      5962.42        7.16417100e-01        1.00564670e-08  20.0205  19.2435
0202-10-31_22:22:07.434000      5962.61        7.44462600e-01        9.18876700e-09  20.0282  19.3930
0202-10-31_22:22:07.637000      5962.82        7.75330800e-01        9.25074700e-09  20.0282  19.3930
0202-10-31_22:22:07.830000      5963.01        8.05066700e-01        1.44146700e-09  20.0282  19.3930
0202-10-31_22:22:08.020000      5963.20        8.32279500e-01        5.96589700e-09  20.0282  19.3930
0202-10-31_22:22:08.234000      5963.42        8.65093400e-01        5.22215700e-09  20.0282  19.3930
0202-10-31_22:22:08.426000      5963.61        8.93492100e-01        1.25975870e-08  20.0622  19.3940
0202-10-31_22:22:08.620000      5963.80        9.22767900e-01        1.17298870e-08  20.0622  19.3940
0202-10-31_22:22:08.824000      5964.01        9.53794600e-01        1.40230870e-08  20.0622  19.3940
0202-10-31_22:22:09.016000      5964.20        9.84029100e-01        1.13580170e-08  20.0622  19.3940
0202-10-31_22:22:09.246000      5964.43        1.01272200e+00        1.60063970e-08  20.0622  19.3940
0202-10-31_22:22:09.440000      5964.62        1.04328600e+00        1.22876870e-08  20.0241  19.2168
0202-10-31_22:22:09.645000      5964.83        1.07291600e+00        1.48288070e-08  20.0241  19.2168
0202-10-31_22:22:09.844000      5965.03        1.10109100e+00        1.84855370e-08  20.0241  19.2168
0202-10-31_22:22:10.040000      5965.22        1.13274700e+00        2.14604970e-08  20.0241  19.2168
0202-10-31_22:22:10.250000      5965.43        1.16255700e+00        2.29479770e-08  20.0241  19.2168
0202-10-31_22:22:10.440000      5965.62        1.18949500e+00        1.80502070e-08  20.0029  19.4995
0202-10-31_22:22:10.633000      5965.82        1.22173100e+00        2.15814870e-08  20.0029  19.4995
0202-10-31_22:22:10.844000      5966.03        1.25117800e+00        1.93487870e-08  20.0029  19.4995
0202-10-31_22:22:11.040000      5966.22        1.28012300e+00        2.07118070e-08  20.0029  19.4995
0202-10-31_22:22:11.246000      5966.43        1.31139500e+00        1.38322170e-08  20.0029  19.4995
0202-10-31_22:22:11.438000      5966.62        1.34084400e+00        1.99060970e-08  20.0401  19.2114
0202-10-31_22:22:11.633000      5966.81        1.36792900e+00        1.94102670e-08  20.0401  19.2114
0202-10-31_22:22:11.824000      5967.01        1.40033500e+00        2.63518370e-08  20.0401  19.2114
0202-10-31_22:22:12.030000      5967.21        1.43014300e+00        2.23232470e-08  20.0401  19.2114
0202-10-31_22:22:12.230000      5967.41        1.45916300e+00        2.47404070e-08  20.0401  19.2114
0202-10-31_22:22:12.420000      5967.60        1.48971700e+00        2.16414870e-08  20.0384  19.4195
0202-10-31_22:22:12.617000      5967.80        1.51952800e+00        2.23232470e-08  20.0384  19.4195
0202-10-31_22:22:12.810000      5967.99        1.54657600e+00        1.97821370e-08  20.0384  19.4195
0202-10-31_22:22:13.010000      5968.20        1.57892300e+00        2.18274270e-08  20.0384  19.4195
0202-10-31_22:22:13.230000      5968.41        1.60935900e+00        1.83566370e-08  20.0384  19.4195
0202-10-31_22:22:13.434000      5968.62        1.63818200e+00        1.79847670e-08  20.0247  19.3643
0202-10-31_22:22:13.625000      5968.81        1.66849100e+00        2.12076370e-08  20.0247  19.3643
0202-10-31_22:22:13.830000      5969.01        1.69707000e+00        2.35008370e-08  20.0247  19.3643
0202-10-31_22:22:14.030000      5969.22        1.72709900e+00        2.21992970e-08  20.0247  19.3643
0202-10-31_22:22:14.227000      5969.41        1.75745000e+00        1.86665270e-08  20.0182  19.2444
0202-10-31_22:22:14.434000      5969.62        1.78635400e+00        1.64353070e-08  20.0182  19.2444
0202-10-31_22:22:14.630000      5969.81        1.81687600e+00        1.27166070e-08  20.0182  19.2444
0202-10-31_22:22:14.824000      5970.01        1.84727800e+00        1.86045470e-08  20.0182  19.2444
0202-10-31_22:22:15.027000      5970.21        1.87691000e+00        1.76128970e-08  20.0182  19.2444
0202-10-31_22:22:15.234000      5970.42        1.90541700e+00        2.87070170e-08  20.0182  19.2444
0202-10-31_22:22:15.426000      5970.61        1.93625000e+00        2.38727070e-08  20.0157  19.4672
0202-10-31_22:22:15.630000      5970.81        1.96602700e+00        2.25711670e-08  20.0157  19.4672
0202-10-31_22:22:15.830000      5971.01        1.99451600e+00        2.16414870e-08  20.0157  19.4672
0202-10-31_22:22:16.023000      5971.21        2.02600100e+00        2.30669870e-08  20.0157  19.4672
0202-10-31_22:22:16.246000      5971.43        2.05733500e+00        2.15175270e-08  20.0237  19.2405
0202-10-31_22:22:16.440000      5971.62        2.08486200e+00        2.27571570e-08  20.0237  19.2405
0202-10-31_22:22:16.633000      5971.82        2.11541000e+00        2.28811770e-08  20.0237  19.2405
0202-10-31_22:22:16.836000      5972.02        2.14405700e+00        3.24879070e-08  20.0237  19.2405
0202-10-31_22:22:17.030000      5972.22        2.17372900e+00        3.41613270e-08  20.0237  19.2405
0202-10-31_22:22:17.230000      5972.41        2.20425800e+00        3.01947070e-08  20.0237  19.2405
0202-10-31_22:22:17.434000      5972.62        2.23385800e+00        3.07525170e-08  20.0156  19.3836
0202-10-31_22:22:17.630000      5972.81        2.26271900e+00        3.22399970e-08  20.0156  19.3836
0202-10-31_22:22:17.820000      5973.00        2.29374800e+00        3.67644170e-08  20.0156  19.3836
0202-10-31_22:22:18.027000      5973.21        2.32348400e+00        3.37894570e-08  20.0156  19.3836
0202-10-31_22:22:18.230000      5973.41        2.35296600e+00        3.21780170e-08  20.0156  19.3836
0202-10-31_22:22:18.434000      5973.62        2.38298700e+00        3.05665870e-08  20.0193  19.3936
0202-10-31_22:22:18.625000      5973.81        2.41307900e+00        2.86452570e-08  20.0193  19.3936
0202-10-31_22:22:18.820000      5974.00        2.43984100e+00        2.59801870e-08  20.0193  19.3936
0202-10-31_22:22:19.023000      5974.20        2.46916200e+00        3.26738470e-08  20.0193  19.3936
0202-10-31_22:22:19.250000      5974.43        2.50351200e+00        3.53389170e-08  20.0193  19.3936
0202-10-31_22:22:19.445000      5974.63        2.53220200e+00        3.99872970e-08  20.0461  19.2146
0202-10-31_22:22:19.637000      5974.82        2.56210300e+00        3.13103270e-08  20.0461  19.2146
0202-10-31_22:22:19.840000      5975.02        2.59097500e+00        3.21160370e-08  20.0461  19.2146
0202-10-31_22:22:20.043000      5975.22        2.62023500e+00        2.93270170e-08  20.0461  19.2146
0202-10-31_22:22:20.240000      5975.42        2.65167800e+00        3.05665870e-08  20.0461  19.2146
0202-10-31_22:22:20.438000      5975.62        2.68005900e+00        2.83353570e-08  20.0346  19.4962
0202-10-31_22:22:20.640000      5975.82        2.70934800e+00        2.57942470e-08  20.0346  19.4962
0202-10-31_22:22:20.836000      5976.02        2.74047000e+00        2.59801870e-08  20.0346  19.4962
0202-10-31_22:22:21.035000      5976.22        2.76967300e+00        2.51124870e-08  20.0346  19.4962
0202-10-31_22:22:21.242000      5976.42        2.79945300e+00        2.08359770e-08  20.0346  19.4962
0202-10-31_22:22:21.434000      5976.62        2.83004300e+00        1.73651970e-08  20.0411  19.2101
0202-10-31_22:22:21.640000      5976.82        2.85865800e+00        2.10838970e-08  20.0411  19.2101
0202-10-31_22:22:21.832000      5977.02        2.88845100e+00        1.91625670e-08  20.0411  19.2101
0202-10-31_22:22:22.027000      5977.21        2.91950600e+00        2.33151170e-08  20.0411  19.2101
0202-10-31_22:22:22.234000      5977.42        2.94805100e+00        1.91005870e-08  20.0411  19.2101
0202-10-31_22:22:22.426000      5977.61        2.97858000e+00        2.00303870e-08  20.0037  19.4108
0202-10-31_22:22:22.617000      5977.80        3.00871700e+00        1.40805870e-08  20.0037  19.4108
0202-10-31_22:22:22.824000      5978.01        3.03709600e+00        1.41427270e-08  20.0037  19.4108
0202-10-31_22:22:23.016000      5978.20        3.06716300e+00        1.70557070e-08  20.0037  19.4108
0202-10-31_22:22:23.234000      5978.42        3.09909100e+00        1.62499970e-08  20.0037  19.4108
0202-10-31_22:22:23.430000      5978.61        3.12643100e+00        1.69937370e-08  20.0432  19.3664
0202-10-31_22:22:23.620000      5978.80        3.15765400e+00        1.68697770e-08  20.0432  19.3664
0202-10-31_22:22:23.812000      5979.00        3.18757100e+00        1.81713270e-08  20.0432  19.3664
0202-10-31_22:22:24.020000      5979.20        3.21651700e+00        2.28196970e-08  20.0432  19.3664
0202-10-31_22:22:24.220000      5979.40        3.24639500e+00        2.15181570e-08  20.0432  19.3664
0202-10-31_22:22:24.410000      5979.59        3.27683600e+00        2.97612770e-08  20.0392  19.2426
0202-10-31_22:22:24.617000      5979.80        3.30589200e+00        2.66623570e-08  20.0392  19.2426
0202-10-31_22:22:24.810000      5979.99        3.33587700e+00        2.62285070e-08  20.0392  19.2426
0202-10-31_22:22:25.010000      5980.19        3.36637100e+00        2.31915670e-08  20.0392  19.2426
0202-10-31_22:22:25.215000      5980.40        3.39562700e+00        1.77994570e-08  20.0392  19.2426
0202-10-31_22:22:25.434000      5980.62        3.42670200e+00        2.35634370e-08  20.0538  19.4639
0202-10-31_22:22:25.630000      5980.81        3.45606700e+00        3.52773470e-08  20.0538  19.4639
0202-10-31_22:22:25.836000      5981.02        3.48285200e+00        3.46575670e-08  20.0538  19.4639
0202-10-31_22:22:26.035000      5981.22        3.51585900e+00        3.70747270e-08  20.0538  19.4639
0202-10-31_22:22:26.230000      5981.41        3.54551500e+00        2.99472070e-08  20.0538  19.4639
0202-10-31_22:22:26.434000      5981.61        3.57283700e+00        3.77564870e-08  19.9837  19.2333
0202-10-31_22:22:26.633000      5981.82        3.60510700e+00        3.37278870e-08  19.9837  19.2333
0202-10-31_22:22:26.824000      5982.01        3.63515500e+00        3.13107370e-08  19.9837  19.2333
0202-10-31_22:22:27.027000      5982.21        3.66194600e+00        2.55467470e-08  19.9837  19.2333
0202-10-31_22:22:27.230000      5982.41        3.69486100e+00        2.56707070e-08  19.9837  19.2333
0202-10-31_22:22:27.426000      5982.61        3.72413400e+00        2.79019270e-08  20.0015  19.3806
0202-10-31_22:22:27.633000      5982.81        3.75164900e+00        3.16826070e-08  20.0015  19.3806
0202-10-31_22:22:27.824000      5983.01        3.78417100e+00        3.03190770e-08  20.0015  19.3806
0202-10-31_22:22:28.016000      5983.20        3.81357100e+00        2.80878570e-08  20.0015  19.3806
0202-10-31_22:22:28.227000      5983.41        3.84341400e+00        2.21379370e-08  20.0015  19.3806
0202-10-31_22:22:28.418000      5983.60        3.87294600e+00        2.95147970e-08  20.0364  19.4007
0202-10-31_22:22:28.613000      5983.79        3.90316900e+00        3.42265870e-08  20.0364  19.4007
0202-10-31_22:22:28.816000      5984.00        3.93190400e+00        2.95801170e-08  20.0364  19.4007
0202-10-31_22:22:29.008000      5984.19        3.96144600e+00        2.29484270e-08  20.0364  19.4007
0202-10-31_22:22:29.234000      5984.42        3.99271700e+00        1.53870570e-08  20.0364  19.4007
0202-10-31_22:22:29.430000      5984.61        4.02076400e+00        1.90437870e-08  20.0404  19.2131
0202-10-31_22:22:29.625000      5984.81        4.05177100e+00        1.39615570e-08  20.0404  19.2131
0202-10-31_22:22:29.824000      5985.01        4.08147800e+00        1.82380670e-08  20.0404  19.2131
0202-10-31_22:22:30.020000      5985.20        4.11016400e+00        1.76182870e-08  20.0404  19.2131
0202-10-31_22:22:30.242000      5985.42        4.14226400e+00        2.53036070e-08  20.0404  19.2131
0202-10-31_22:22:30.440000      5985.62        4.17026100e+00        2.82165970e-08  20.0120  19.4964
0202-10-31_22:22:30.633000      5985.82        4.19970900e+00        3.29269470e-08  20.0120  19.4964
0202-10-31_22:22:30.840000      5986.02        4.23068600e+00        2.84025270e-08  20.0120  19.4964
0202-10-31_22:22:31.030000      5986.22        4.26067300e+00        2.65431770e-08  20.0120  19.4964
0202-10-31_22:22:31.240000      5986.42        4.28875100e+00        2.27624870e-08  20.0120  19.4964
0202-10-31_22:22:31.434000      5986.62        4.32015200e+00        1.95396170e-08  20.0714  19.2129
0202-10-31_22:22:31.625000      5986.81        4.35014800e+00        2.24525970e-08  20.0714  19.2129
0202-10-31_22:22:31.830000      5987.01        4.35876900e+00        2.12750070e-08  20.0714  19.2129
0202-10-31_22:22:32.023000      5987.21        4.40902600e+00        2.75968070e-08  20.0714  19.2129
0202-10-31_22:22:32.246000      5987.43        4.43961700e+00        2.88363770e-08  20.0714  19.2129
0202-10-31_22:22:32.440000      5987.62        4.46917000e+00        3.34847570e-08  20.0290  19.4082
0202-10-31_22:22:32.645000      5987.83        4.49907900e+00        3.35467370e-08  20.0290  19.4082
0202-10-31_22:22:32.844000      5988.03        4.52794700e+00        3.78852270e-08  20.0290  19.4082
0202-10-31_22:22:33.040000      5988.22        4.55735000e+00        3.76992870e-08  20.0290  19.4082
0202-10-31_22:22:33.250000      5988.43        4.58839100e+00        4.13560170e-08  20.0290  19.4082
0202-10-31_22:22:33.445000      5988.63        4.61764700e+00        4.08601870e-08  20.0096  19.3706
0202-10-31_22:22:33.640000      5988.82        4.64679100e+00        4.86074870e-08  20.0096  19.3706
0202-10-31_22:22:33.844000      5989.03        4.67784600e+00        5.41855470e-08  20.0096  19.3706
0202-10-31_22:22:34.040000      5989.22        4.70762500e+00        5.43714870e-08  20.0096  19.3706
0202-10-31_22:22:34.240000      5989.42        4.73433900e+00        5.53011570e-08  20.0096  19.3706
0202-10-31_22:22:34.434000      5989.62        4.76695500e+00        5.78437170e-08  20.0454  19.2408
0202-10-31_22:22:34.630000      5989.81        4.79665600e+00        6.36087970e-08  20.0454  19.2408
0202-10-31_22:22:34.824000      5990.01        4.82394300e+00        6.75765070e-08  20.0454  19.2408
0202-10-31_22:22:35.027000      5990.21        4.85635900e+00        7.77409670e-08  20.0454  19.2408
0202-10-31_22:22:35.230000      5990.41        4.88705300e+00        9.16861270e-08  20.0454  19.2408
0202-10-31_22:22:35.420000      5990.61        4.91465000e+00        1.02346417e-07  20.0215  19.4645
0202-10-31_22:22:35.617000      5990.80        4.94595300e+00        1.23605027e-07  20.0215  19.4645
0202-10-31_22:22:35.812000      5990.99        4.97578200e+00        1.34141367e-07  20.0215  19.4645
0202-10-31_22:22:36.004000      5991.19        5.00264300e+00        1.59118687e-07  20.0215  19.4645
0202-10-31_22:22:36.234000      5991.42        5.03532400e+00        1.89488127e-07  20.0215  19.4645
0202-10-31_22:22:36.440000      5991.62        5.06401500e+00        2.21407027e-07  20.0393  19.2449
0202-10-31_22:22:36.645000      5991.83        5.09336500e+00        2.56858707e-07  20.0393  19.2449
0202-10-31_22:22:36.848000      5992.03        5.12458500e+00        2.84439117e-07  20.0393  19.2449
0202-10-31_22:22:37.040000      5992.22        5.15325400e+00        3.19828817e-07  20.0393  19.2449
0202-10-31_22:22:37.246000      5992.43        5.18278200e+00        3.60052837e-07  20.0393  19.2449
0202-10-31_22:22:37.445000      5992.63        5.21371500e+00        4.39199327e-07  20.0743  19.3814
0202-10-31_22:22:37.640000      5992.82        5.24385900e+00        4.96095547e-07  20.0743  19.3814
0202-10-31_22:22:37.832000      5993.01        5.27082800e+00        5.59809397e-07  20.0743  19.3814
0202-10-31_22:22:38.040000      5993.22        5.30361000e+00        6.32758037e-07  20.0743  19.3814
0202-10-31_22:22:38.242000      5993.42        5.33358600e+00        7.40848467e-07  20.0743  19.3814
0202-10-31_22:22:38.434000      5993.62        5.36131500e+00        8.34188017e-07  20.0219  19.4007
0202-10-31_22:22:38.637000      5993.82        5.39270100e+00        9.80457177e-07  20.0219  19.4007
0202-10-31_22:22:38.832000      5994.02        5.42260800e+00        1.10218286e-06  20.0219  19.4007
0202-10-31_22:22:39.027000      5994.21        5.45014700e+00        1.23587039e-06  20.0219  19.4007
0202-10-31_22:22:39.234000      5994.42        5.48259200e+00        1.43420145e-06  20.0219  19.4007
0202-10-31_22:22:39.430000      5994.61        5.51194100e+00        1.62057067e-06  20.0022  19.2087
0202-10-31_22:22:39.625000      5994.81        5.53937200e+00        1.81586478e-06  20.0022  19.2087
0202-10-31_22:22:39.832000      5995.01        5.57147800e+00        2.12761641e-06  20.0022  19.2087
0202-10-31_22:22:40.023000      5995.21        5.60144800e+00        2.37962081e-06  20.0022  19.2087
0202-10-31_22:22:40.260000      5995.44        5.63085700e+00        2.66397796e-06  20.0022  19.2087
0202-10-31_22:22:40.470000      5995.65        5.66131700e+00        3.05797355e-06  20.0141  19.4998
0202-10-31_22:22:40.670000      5995.85        5.68997600e+00        3.51469127e-06  20.0141  19.4998
0202-10-31_22:22:40.863000      5996.05        5.71934900e+00        3.87515712e-06  20.0141  19.4998
0202-10-31_22:22:41.070000      5996.25        5.75044300e+00        5.16759329e-06  20.0141  19.4998
0202-10-31_22:22:41.266000      5996.45        5.77938600e+00        5.28243929e-06  20.0621  19.2164
0202-10-31_22:22:41.457000      5996.64        5.80897000e+00        5.57026719e-06  20.0621  19.2164
0202-10-31_22:22:41.660000      5996.84        5.83969300e+00        6.83797389e-06  20.0621  19.2164
