Repository: shortlab/2025-devitre-PhD

# 2025-devitre-PhD
Data repository for Alexis Devitre's PhD thesis

File: chapter 5/cold_vs_warm/20K/ffj23/Ic/0_degradation/step10/Ic_2023-10-31_22-23-57307110_ffj23-step10-20k-6ASupply.txt
# Ic = 5.09 A, n = 25.66 , Tavg = 20.06 K, f23-step10-20k-6ASupply
#datetime                        t_s     iHTS_A                vHTS_V                tHTS_K  tTAR_K
0202-10-31_22:23:17.652000      6032.84        4.93816200e-02        5.83216700e-09  20.0199  19.3812
0202-10-31_22:23:17.848000      6033.03        3.05552100e-02        3.60094700e-09  20.0199  19.3812
0202-10-31_22:23:18.040000      6033.22        5.99362900e-02       -1.79117300e-09  20.0199  19.3812
0202-10-31_22:23:18.254000      6033.44        9.08920200e-02        2.05148700e-09  20.0199  19.3812
0202-10-31_22:23:18.450000      6033.63        1.19556300e-01       -6.13583000e-10  20.0282  19.4145
0202-10-31_22:23:18.640000      6033.82        1.48723600e-01        3.16087000e-10  20.0282  19.4145
0202-10-31_22:23:18.840000      6034.02        1.80020700e-01       -1.48128300e-09  20.0282  19.4145
0202-10-31_22:23:19.035000      6034.22        2.09492300e-01       -1.23337300e-09  20.0282  19.4145
0202-10-31_22:23:19.260000      6034.44        2.38965400e-01       -1.23337300e-09  20.0282  19.4145
0202-10-31_22:23:19.453000      6034.64        2.69275200e-01        5.83216700e-09  20.0438  19.2143
0202-10-31_22:23:19.645000      6034.83        2.99079200e-01        8.12536700e-09  20.0438  19.2143
0202-10-31_22:23:19.836000      6035.02        3.25699900e-01        1.35794670e-08  20.0438  19.2143
0202-10-31_22:23:20.035000      6035.22        3.58068500e-01        6.51392700e-09  20.0438  19.2143
0202-10-31_22:23:20.250000      6035.43        3.88078800e-01        8.24932700e-09  20.0438  19.2143
0202-10-31_22:23:20.453000      6035.64        4.16382400e-01        1.80356700e-09  20.0152  19.4995
0202-10-31_22:23:20.656000      6035.84        4.47725500e-01        9.30295700e-09  20.0152  19.4995
0202-10-31_22:23:20.860000      6036.04        4.77839700e-01        8.12536700e-09  20.0152  19.4995
0202-10-31_22:23:21.055000      6036.24        5.05502700e-01        1.17819270e-08  20.0152  19.4995
0202-10-31_22:23:21.260000      6036.45        5.36989700e-01        2.79442700e-09  20.0152  19.4995
0202-10-31_22:23:21.457000      6036.64        5.66502900e-01        6.63659700e-09  20.0114  19.2192
0202-10-31_22:23:21.650000      6036.83        5.94005100e-01        6.82221700e-09  20.0114  19.2192
0202-10-31_22:23:21.855000      6037.04        6.26312800e-01        1.94038270e-08  20.0114  19.2192
0202-10-31_22:23:22.047000      6037.23        6.55929900e-01        2.47959370e-08  20.0114  19.2192
0202-10-31_22:23:22.242000      6037.42        6.83301500e-01        2.90724470e-08  20.0578  19.4091
0202-10-31_22:23:22.445000      6037.63        7.15616700e-01        3.03120170e-08  20.0578  19.4091
0202-10-31_22:23:22.640000      6037.82        7.45390100e-01        2.52917670e-08  20.0578  19.4091
0202-10-31_22:23:22.832000      6038.02        7.72896800e-01        2.09532770e-08  20.0578  19.4091
0202-10-31_22:23:23.035000      6038.22        8.04803800e-01        2.17589970e-08  20.0578  19.4091
0202-10-31_22:23:23.250000      6038.43        8.35140700e-01        2.18829570e-08  20.0376  19.3812
0202-10-31_22:23:23.450000      6038.63        8.63350800e-01        2.87005770e-08  20.0376  19.3812
0202-10-31_22:23:23.645000      6038.83        8.94011200e-01        3.44025870e-08  20.0376  19.3812
0202-10-31_22:23:23.848000      6039.03        9.22644300e-01        3.46504970e-08  20.0376  19.3812
0202-10-31_22:23:24.050000      6039.23        9.52507700e-01        3.80593070e-08  20.0376  19.3812
0202-10-31_22:23:24.260000      6039.45        9.83648300e-01        3.28531270e-08  20.0376  19.3812
0202-10-31_22:23:24.457000      6039.64        1.01092200e+00        2.41141770e-08  19.9980  19.2409
0202-10-31_22:23:24.650000      6039.83        1.04292100e+00        1.92178870e-08  19.9980  19.2409
0202-10-31_22:23:24.850000      6040.04        1.07273400e+00        1.72965570e-08  19.9980  19.2409
0202-10-31_22:23:25.055000      6040.24        1.10075700e+00        2.64693570e-08  19.9980  19.2409
0202-10-31_22:23:25.250000      6040.43        1.13212200e+00        3.17994970e-08  19.9980  19.2409
0202-10-31_22:23:25.457000      6040.64        1.16179300e+00        3.59520470e-08  20.0213  19.4690
0202-10-31_22:23:25.652000      6040.84        1.18994800e+00        2.60974870e-08  20.0213  19.4690
0202-10-31_22:23:25.848000      6041.03        1.22123100e+00        2.30605470e-08  20.0213  19.4690
0202-10-31_22:23:26.050000      6041.23        1.25104900e+00        2.58495770e-08  20.0213  19.4690
0202-10-31_22:23:26.254000      6041.44        1.27954400e+00        2.90724470e-08  20.0213  19.4690
0202-10-31_22:23:26.445000      6041.63        1.31070000e+00        3.01880570e-08  20.0505  19.2501
0202-10-31_22:23:26.650000      6041.83        1.34004400e+00        2.93823370e-08  20.0505  19.2501
0202-10-31_22:23:26.850000      6042.03        1.36869500e+00        3.01260770e-08  20.0505  19.2501
0202-10-31_22:23:27.043000      6042.22        1.40014500e+00        2.92585170e-08  20.0505  19.2501
0202-10-31_22:23:27.246000      6042.43        1.43025900e+00        2.54162570e-08  20.0505  19.2501
0202-10-31_22:23:27.450000      6042.63        1.45853600e+00        3.27302470e-08  20.0638  19.3757
0202-10-31_22:23:27.640000      6042.83        1.48836800e+00        3.78747170e-08  20.0638  19.3757
0202-10-31_22:23:27.844000      6043.03        1.51895100e+00        3.80606570e-08  20.0638  19.3757
0202-10-31_22:23:28.047000      6043.23        1.54805800e+00        3.32263370e-08  20.0638  19.3757
0202-10-31_22:23:28.246000      6043.43        1.57765100e+00        2.84540070e-08  20.0638  19.3757
0202-10-31_22:23:28.450000      6043.63        1.60858600e+00        3.39700770e-08  20.0221  19.4064
0202-10-31_22:23:28.652000      6043.83        1.63762400e+00        3.31023870e-08  20.0221  19.4064
0202-10-31_22:23:28.844000      6044.03        1.66670100e+00        3.34742570e-08  20.0221  19.4064
0202-10-31_22:23:29.055000      6044.24        1.69776400e+00        3.29784270e-08  20.0221  19.4064
0202-10-31_22:23:29.250000      6044.43        1.72717700e+00        3.94241770e-08  19.9833  19.2082
0202-10-31_22:23:29.440000      6044.62        1.75679100e+00        3.78747170e-08  19.9833  19.2082
0202-10-31_22:23:29.645000      6044.83        1.78708800e+00        3.57054770e-08  19.9833  19.2082
0202-10-31_22:23:29.836000      6045.02        1.81714600e+00        3.67591070e-08  19.9833  19.2082
0202-10-31_22:23:30.030000      6045.21        1.84402800e+00        3.55195370e-08  19.9833  19.2082
0202-10-31_22:23:30.234000      6045.42        1.87662700e+00        4.05397870e-08  19.9833  19.2082
0202-10-31_22:23:30.440000      6045.62        1.90725900e+00        3.75648270e-08  20.0339  19.5022
0202-10-31_22:23:30.650000      6045.83        1.93547200e+00        3.39700770e-08  20.0339  19.5022
0202-10-31_22:23:30.840000      6046.02        1.96649200e+00        3.88043970e-08  20.0339  19.5022
0202-10-31_22:23:31.030000      6046.22        1.99588500e+00        4.03538570e-08  20.0339  19.5022
0202-10-31_22:23:31.230000      6046.41        2.02318800e+00        4.12215470e-08  20.0339  19.5022
0202-10-31_22:23:31.426000      6046.61        2.05532100e+00        3.06852270e-08  20.0510  19.2225
0202-10-31_22:23:31.617000      6046.80        2.08521700e+00        2.92597270e-08  20.0510  19.2225
0202-10-31_22:23:31.812000      6046.99        2.11276500e+00        3.02513770e-08  20.0510  19.2225
0202-10-31_22:23:32.020000      6047.20        2.14482500e+00        3.99819870e-08  20.0510  19.2225
0202-10-31_22:23:32.227000      6047.41        2.17547800e+00        3.84325270e-08  20.0510  19.2225
0202-10-31_22:23:32.434000      6047.62        2.20268500e+00        4.25230970e-08  20.0242  19.4016
0202-10-31_22:23:32.637000      6047.82        2.23433500e+00        4.22132070e-08  20.0242  19.4016
0202-10-31_22:23:32.840000      6048.02        2.26306800e+00        4.67996070e-08  20.0242  19.4016
0202-10-31_22:23:33.030000      6048.22        2.29280600e+00        4.65518870e-08  20.0242  19.4016
0202-10-31_22:23:33.246000      6048.43        2.32405900e+00        4.90937570e-08  20.0242  19.4016
0202-10-31_22:23:33.438000      6048.62        2.35252600e+00        4.47558470e-08  20.0459  19.3848
0202-10-31_22:23:33.633000      6048.82        2.38175900e+00        4.55619370e-08  20.0459  19.3848
0202-10-31_22:23:33.836000      6049.02        2.41301300e+00        4.27729170e-08  20.0459  19.3848
0202-10-31_22:23:34.030000      6049.21        2.44309200e+00        4.99004270e-08  20.0459  19.3848
0202-10-31_22:23:34.227000      6049.41        2.46982700e+00        4.58718370e-08  20.0459  19.3848
0202-10-31_22:23:34.420000      6049.61        2.50234300e+00        4.99004270e-08  20.0149  19.2397
0202-10-31_22:23:34.617000      6049.80        2.53248500e+00        4.41984170e-08  20.0149  19.2397
0202-10-31_22:23:34.810000      6049.99        2.55892800e+00        5.33092370e-08  20.0149  19.2397
0202-10-31_22:23:35.010000      6050.20        2.59148200e+00        4.89087770e-08  20.0149  19.2397
0202-10-31_22:23:35.254000      6050.43        2.62326900e+00        4.54999670e-08  20.0149  19.2397
0202-10-31_22:23:35.445000      6050.63        2.65158700e+00        4.18432370e-08  20.0383  19.4715
0202-10-31_22:23:35.637000      6050.82        2.68156700e+00        4.28968670e-08  20.0383  19.4715
0202-10-31_22:23:35.836000      6051.02        2.70840500e+00        4.07276270e-08  20.0383  19.4715
0202-10-31_22:23:36.030000      6051.21        2.74037300e+00        4.60577670e-08  20.0383  19.4715
0202-10-31_22:23:36.240000      6051.42        2.77059700e+00        4.50041370e-08  20.0383  19.4715
0202-10-31_22:23:36.434000      6051.62        2.79895800e+00        4.53760070e-08  20.0442  19.2539
0202-10-31_22:23:36.625000      6051.81        2.83013400e+00        4.14093870e-08  20.0442  19.2539
0202-10-31_22:23:36.830000      6052.01        2.85981800e+00        4.02937770e-08  20.0442  19.2539
0202-10-31_22:23:37.030000      6052.21        2.88795700e+00        4.21531270e-08  20.0442  19.2539
0202-10-31_22:23:37.234000      6052.42        2.91961700e+00        3.88682770e-08  20.0442  19.2539
0202-10-31_22:23:37.438000      6052.62        2.94937700e+00        4.19671970e-08  20.0237  19.3743
0202-10-31_22:23:37.630000      6052.81        2.97772100e+00        3.78146370e-08  20.0237  19.3743
0202-10-31_22:23:37.820000      6053.00        3.00895100e+00        3.71948570e-08  20.0237  19.3743
0202-10-31_22:23:38.027000      6053.21        3.03866200e+00        2.88277770e-08  20.0237  19.3743
0202-10-31_22:23:38.230000      6053.41        3.06807700e+00        2.98814070e-08  20.0237  19.3743
0202-10-31_22:23:38.420000      6053.61        3.09757700e+00        2.77121570e-08  20.0163  19.4164
0202-10-31_22:23:38.617000      6053.80        3.12835600e+00        3.00053670e-08  20.0163  19.4164
0202-10-31_22:23:38.812000      6053.99        3.15703800e+00        2.46132370e-08  20.0163  19.4164
0202-10-31_22:23:39.004000      6054.19        3.18565900e+00        3.05013670e-08  20.0163  19.4164
0202-10-31_22:23:39.230000      6054.41        3.21835200e+00        2.92005270e-08  20.0163  19.4164
0202-10-31_22:23:39.438000      6054.62        3.24643300e+00        3.76301270e-08  20.0653  19.2125
0202-10-31_22:23:39.637000      6054.82        3.27607200e+00        3.27341870e-08  20.0653  19.2125
0202-10-31_22:23:39.832000      6055.02        3.30667600e+00        3.06269170e-08  20.0653  19.2125
0202-10-31_22:23:40.040000      6055.22        3.33582600e+00        1.64338570e-08  20.0653  19.2125
0202-10-31_22:23:40.246000      6055.43        3.36680400e+00        1.51942870e-08  20.0653  19.2125
0202-10-31_22:23:40.450000      6055.63        3.39674900e+00        1.80452970e-08  20.0427  19.5007
0202-10-31_22:23:40.645000      6055.83        3.42335800e+00        2.38092870e-08  20.0427  19.5007
0202-10-31_22:23:40.836000      6056.02        3.45580400e+00        2.26316970e-08  20.0427  19.5007
0202-10-31_22:23:41.027000      6056.21        3.48546300e+00        2.30655470e-08  20.0427  19.5007
0202-10-31_22:23:41.230000      6056.41        3.51485400e+00        2.88915270e-08  20.0427  19.5007
0202-10-31_22:23:41.420000      6056.61        3.54430500e+00        3.20524170e-08  20.0161  19.2225
0202-10-31_22:23:41.613000      6056.80        3.57507500e+00        3.21143970e-08  20.0161  19.2225
0202-10-31_22:23:41.812000      6057.00        3.60500900e+00        3.38497970e-08  20.0161  19.2225
0202-10-31_22:23:42.008000      6057.19        3.63278000e+00        3.17425270e-08  20.0161  19.2225
0202-10-31_22:23:42.234000      6057.42        3.66517000e+00        3.13086770e-08  20.0161  19.2225
0202-10-31_22:23:42.426000      6057.61        3.69360200e+00        3.68247570e-08  20.0027  19.4056
0202-10-31_22:23:42.630000      6057.81        3.72255200e+00        3.65148670e-08  20.0027  19.4056
0202-10-31_22:23:42.824000      6058.01        3.75395700e+00        4.79188970e-08  20.0027  19.4056
0202-10-31_22:23:43.016000      6058.20        3.78350300e+00        4.20309470e-08  20.0027  19.4056
0202-10-31_22:23:43.234000      6058.42        3.81267300e+00        4.94063770e-08  20.0027  19.4056
0202-10-31_22:23:43.438000      6058.62        3.84426600e+00        4.29606270e-08  20.0394  19.3910
0202-10-31_22:23:43.645000      6058.83        3.87310700e+00        3.77544370e-08  20.0394  19.3910
0202-10-31_22:23:43.836000      6059.02        3.90153300e+00        3.78164170e-08  20.0394  19.3910
0202-10-31_22:23:44.030000      6059.21        3.93253600e+00        3.89320270e-08  20.0394  19.3910
0202-10-31_22:23:44.242000      6059.42        3.96336000e+00        4.05434670e-08  20.0500  19.2437
0202-10-31_22:23:44.445000      6059.63        3.99153400e+00        3.48414470e-08  20.0500  19.2437
0202-10-31_22:23:44.637000      6059.82        4.02198700e+00        3.11847270e-08  20.0500  19.2437
0202-10-31_22:23:44.832000      6060.02        4.05060100e+00        2.90774570e-08  20.0500  19.2437
0202-10-31_22:23:45.027000      6060.21        4.08010900e+00        3.38500070e-08  20.0500  19.2437
0202-10-31_22:23:45.246000      6060.43        4.11216400e+00        3.05654570e-08  20.0500  19.2437
0202-10-31_22:23:45.440000      6060.62        4.13873100e+00        3.65777770e-08  20.0095  19.4717
0202-10-31_22:23:45.640000      6060.83        4.17069600e+00        2.49259270e-08  20.0095  19.4717
0202-10-31_22:23:45.844000      6061.03        4.20087500e+00        1.92239170e-08  20.0095  19.4717
0202-10-31_22:23:46.047000      6061.23        4.22892600e+00        1.74265370e-08  20.0095  19.4717
0202-10-31_22:23:46.250000      6061.43        4.26022200e+00        2.66613270e-08  20.0479  19.2559
0202-10-31_22:23:46.440000      6061.62        4.29008200e+00        3.14956470e-08  20.0479  19.2559
0202-10-31_22:23:46.645000      6061.83        4.31741200e+00        2.80248570e-08  20.0479  19.2559
0202-10-31_22:23:46.844000      6062.03        4.34977200e+00        2.70951770e-08  20.0479  19.2559
0202-10-31_22:23:47.040000      6062.22        4.37990100e+00        2.59175870e-08  20.0479  19.2559
0202-10-31_22:23:47.246000      6062.43        4.40856500e+00        2.63514370e-08  20.0215  19.3743
0202-10-31_22:23:47.445000      6062.63        4.43848800e+00        2.91404670e-08  20.0215  19.3743
0202-10-31_22:23:47.637000      6062.82        4.46907600e+00        2.36243870e-08  20.0215  19.3743
0202-10-31_22:23:47.832000      6063.02        4.49780800e+00        2.33144870e-08  20.0215  19.3743
0202-10-31_22:23:48.027000      6063.21        4.52811600e+00        2.55457170e-08  20.0215  19.3743
0202-10-31_22:23:48.227000      6063.41        4.55865000e+00        3.13716870e-08  20.0215  19.3743
0202-10-31_22:23:48.418000      6063.60        4.58826000e+00        3.42226970e-08  20.0141  19.4193
0202-10-31_22:23:48.613000      6063.80        4.61573300e+00        3.50903970e-08  20.0141  19.4193
0202-10-31_22:23:48.805000      6063.99        4.64766200e+00        4.13502170e-08  20.0141  19.4193
0202-10-31_22:23:49.010000      6064.19        4.67796300e+00        5.00271970e-08  20.0141  19.4193
0202-10-31_22:23:49.215000      6064.40        4.70654800e+00        4.53788170e-08  20.0141  19.4193
0202-10-31_22:23:49.438000      6064.62        4.73800500e+00        4.92214770e-08  20.0417  19.2128
0202-10-31_22:23:49.640000      6064.82        4.76597600e+00        4.72381670e-08  20.0417  19.2128
0202-10-31_22:23:49.844000      6065.03        4.79556700e+00        5.68448270e-08  20.0417  19.2128
0202-10-31_22:23:50.035000      6065.22        4.82659700e+00        6.57697170e-08  20.0417  19.2128
0202-10-31_22:23:50.250000      6065.43        4.85549300e+00        8.00247570e-08  20.0235  19.5003
0202-10-31_22:23:50.440000      6065.62        4.88629000e+00        8.95074570e-08  20.0235  19.5003
0202-10-31_22:23:50.633000      6065.82        4.91613100e+00        9.74406970e-08  20.0235  19.5003
0202-10-31_22:23:50.840000      6066.02        4.94478700e+00        1.16468077e-07  20.0235  19.5003
0202-10-31_22:23:51.030000      6066.22        4.97500400e+00        1.28987137e-07  20.0235  19.5003
0202-10-31_22:23:51.230000      6066.42        5.00542800e+00        1.50493067e-07  20.0235  19.5003
0202-10-31_22:23:51.438000      6066.62        5.03444600e+00        1.78258627e-07  20.0345  19.2279
0202-10-31_22:23:51.630000      6066.81        5.06384800e+00        2.07822327e-07  20.0345  19.2279
0202-10-31_22:23:51.824000      6067.01        5.09492600e+00        2.35154807e-07  20.0345  19.2279
0202-10-31_22:23:52.030000      6067.21        5.12369800e+00        2.76804297e-07  20.0345  19.2279
0202-10-31_22:23:52.227000      6067.41        5.15383500e+00        3.09280987e-07  20.0345  19.2279
0202-10-31_22:23:52.418000      6067.60        5.18421800e+00        3.51302357e-07  20.0854  19.4068
0202-10-31_22:23:52.625000      6067.81        5.21318800e+00        4.02372567e-07  20.0854  19.4068
0202-10-31_22:23:52.820000      6068.00        5.24335600e+00        4.89018387e-07  20.0854  19.4068
0202-10-31_22:23:53.010000      6068.20        5.27403000e+00        5.58992007e-07  20.0854  19.4068
0202-10-31_22:23:53.240000      6068.42        5.30252900e+00        6.57165817e-07  20.0854  19.4068
0202-10-31_22:23:53.434000      6068.62        5.33365700e+00        7.39411167e-07  20.0339  19.3856
0202-10-31_22:23:53.637000      6068.82        5.36342900e+00        7.96679217e-07  20.0339  19.3856
0202-10-31_22:23:53.830000      6069.01        5.39141000e+00        9.43939927e-07  20.0339  19.3856
0202-10-31_22:23:54.023000      6069.20        5.42287700e+00        1.08450697e-06  20.0339  19.3856
0202-10-31_22:23:54.246000      6069.43        5.45336700e+00        1.28314778e-06  20.0339  19.3856
0202-10-31_22:23:54.453000      6069.64        5.48168700e+00        1.49492801e-06  20.0135  19.2405
0202-10-31_22:23:54.645000      6069.83        5.51232200e+00        1.66313742e-06  20.0135  19.2405
0202-10-31_22:23:54.840000      6070.02        5.54208500e+00        1.86196417e-06  20.0135  19.2405
0202-10-31_22:23:55.043000      6070.23        5.56905600e+00        2.15158929e-06  20.0135  19.2405
0202-10-31_22:23:55.273000      6070.45        5.60326300e+00        2.40681639e-06  20.0135  19.2405
0202-10-31_22:23:55.473000      6070.66        5.63069300e+00        2.75990740e-06  20.0241  19.4720
0202-10-31_22:23:55.668000      6070.85        5.65985000e+00        3.06273392e-06  20.0241  19.4720
0202-10-31_22:23:55.875000      6071.06        5.69144200e+00        3.40026834e-06  20.0241  19.4720
0202-10-31_22:23:56.070000      6071.25        5.71995400e+00        3.92466768e-06  20.0241  19.4720
0202-10-31_22:23:56.270000      6071.45        5.74984700e+00        4.36837113e-06  20.0553  19.2580
0202-10-31_22:23:56.473000      6071.66        5.78047500e+00        5.80608436e-06  20.0553  19.2580
0202-10-31_22:23:56.668000      6071.85        5.81027000e+00        5.95191956e-06  20.0553  19.2580
0202-10-31_22:23:56.860000      6072.04        5.83780100e+00        6.27123226e-06  20.0553  19.2580

File: chapter 5/cold_vs_warm/20K/ffj23/Ic/0_degradation/step11/Ic_2023-10-31_22-32-26439437_ffj23-step11-20k.txt
# Ic =  nan A, n =  nan , Tavg = 20.05 K, f23-step10-20k-CorrectedForCollimatorSize
#datetime                        t_s     iHTS_A                vHTS_V                tHTS_K  tTAR_K
0202-10-31_22:31:47.190000      6542.38        1.57859200e-02        7.58105450e-09  20.0301  19.2159
0202-10-31_22:31:47.414000      6542.60        3.25876800e-02        6.15555450e-09  20.0000  19.4707
0202-10-31_22:31:47.617000      6542.80        6.02814100e-02        1.18575645e-08  20.0000  19.4707
0202-10-31_22:31:47.816000      6543.00        9.08053700e-02        1.71257345e-08  20.0000  19.4707
0202-10-31_22:31:48.010000      6543.19        1.19916300e-01        1.57622045e-08  20.0000  19.4707
0202-10-31_22:31:48.227000      6543.41        1.49907400e-01        1.40887945e-08  20.0000  19.4707
0202-10-31_22:31:48.418000      6543.60        1.80498200e-01        1.35929645e-08  20.0053  19.2414
0202-10-31_22:31:48.613000      6543.80        2.10259300e-01        1.03081045e-08  20.0053  19.2414
0202-10-31_22:31:48.820000      6544.00        2.37644400e-01        6.77533450e-09  20.0053  19.2414
0202-10-31_22:31:49.016000      6544.20        2.69925500e-01        1.56914450e-09  20.0053  19.2414
0202-10-31_22:31:49.246000      6544.43        3.01127700e-01        5.47378450e-09  20.0053  19.2414
0202-10-31_22:31:49.450000      6544.63        3.29516100e-01        6.27950450e-09  20.0462  19.3641
0202-10-31_22:31:49.652000      6544.83        3.59014600e-01        4.23421450e-09  20.0462  19.3641
0202-10-31_22:31:49.844000      6545.03        3.87419200e-01        7.82896450e-09  20.0462  19.3641
0202-10-31_22:31:50.047000      6545.23        4.18545700e-01        5.16389450e-09  20.0462  19.3641
0202-10-31_22:31:50.250000      6545.43        4.48151100e-01        6.71335450e-09  20.0462  19.3641
0202-10-31_22:31:50.445000      6545.63        4.74436400e-01        4.17224450e-09  20.0604  19.4201
0202-10-31_22:31:50.650000      6545.83        5.07648100e-01        7.89094450e-09  20.0604  19.4201
0202-10-31_22:31:50.840000      6546.02        5.37522000e-01        7.89094450e-09  20.0604  19.4201
0202-10-31_22:31:51.035000      6546.22        5.64378700e-01        6.46544450e-09  20.0604  19.4201
0202-10-31_22:31:51.246000      6546.43        5.97426400e-01        7.08522450e-09  20.0604  19.4201
0202-10-31_22:31:51.440000      6546.62        6.26939700e-01        1.06179945e-08  20.0349  19.2194
0202-10-31_22:31:51.633000      6546.82        6.54128900e-01        1.02461245e-08  20.0349  19.2194
0202-10-31_22:31:51.836000      6547.02        6.86132500e-01        1.14237145e-08  20.0349  19.2194
0202-10-31_22:31:52.030000      6547.21        7.15788300e-01        1.30351545e-08  20.0349  19.2194
0202-10-31_22:31:52.250000      6547.43        7.43206000e-01        1.54526145e-08  20.0349  19.2194
0202-10-31_22:31:52.445000      6547.63        7.75625200e-01        1.50819145e-08  20.0066  19.4789
0202-10-31_22:31:52.650000      6547.83        8.04976700e-01        1.27896045e-08  20.0066  19.4789
0202-10-31_22:31:52.850000      6548.04        8.33126700e-01        1.31620645e-08  20.0066  19.4789
0202-10-31_22:31:53.043000      6548.23        8.64670300e-01        1.37818445e-08  20.0066  19.4789
0202-10-31_22:31:53.254000      6548.44        8.94621400e-01        9.56731450e-09  20.0348  19.2418
0202-10-31_22:31:53.453000      6548.63        9.22107400e-01        1.68187945e-08  20.0348  19.2418
0202-10-31_22:31:53.645000      6548.83        9.54163000e-01        1.55792245e-08  20.0348  19.2418
0202-10-31_22:31:53.848000      6549.03        9.83545700e-01        1.61370245e-08  20.0348  19.2418
0202-10-31_22:31:54.043000      6549.22        1.01227400e+00        9.50533450e-09  20.0348  19.2418
0202-10-31_22:31:54.240000      6549.42        1.04137500e+00        1.44016345e-08  20.0482  19.3704
0202-10-31_22:31:54.440000      6549.62        1.07263900e+00        1.16745745e-08  20.0482  19.3704
0202-10-31_22:31:54.633000      6549.82        1.10259700e+00        1.10547945e-08  20.0482  19.3704
0202-10-31_22:31:54.824000      6550.01        1.12981500e+00        1.57208450e-09  20.0482  19.3704
0202-10-31_22:31:55.023000      6550.21        1.16224800e+00        5.91058450e-09  20.0482  19.3704
0202-10-31_22:31:55.227000      6550.41        1.19254900e+00        5.66266450e-09  20.0482  19.3704
0202-10-31_22:31:55.430000      6550.61        1.22030100e+00        3.55539450e-09  20.0282  19.4144
0202-10-31_22:31:55.625000      6550.81        1.25159400e+00        2.68770450e-09  20.0282  19.4144
0202-10-31_22:31:55.816000      6551.00        1.28113700e+00        4.67101450e-09  20.0282  19.4144
0202-10-31_22:31:56.020000      6551.20        1.30938700e+00        9.13346450e-09  20.0282  19.4144
0202-10-31_22:31:56.230000      6551.41        1.34052800e+00        1.22323845e-08  20.0282  19.4144
0202-10-31_22:31:56.420000      6551.61        1.37062900e+00        1.52693345e-08  20.0202  19.2204
0202-10-31_22:31:56.630000      6551.81        1.39796800e+00        8.69961450e-09  20.0202  19.2204
0202-10-31_22:31:56.824000      6552.01        1.42991800e+00        1.33479945e-08  20.0202  19.2204
0202-10-31_22:31:57.020000      6552.20        1.45978200e+00        1.15506245e-08  20.0202  19.2204
0202-10-31_22:31:57.240000      6552.42        1.48894900e+00        1.89880345e-08  20.0202  19.2204
0202-10-31_22:31:57.434000      6552.62        1.51958800e+00        1.48354845e-08  19.9959  19.4777
0202-10-31_22:31:57.637000      6552.82        1.54801600e+00        1.50833945e-08  19.9959  19.4777
0202-10-31_22:31:57.832000      6553.02        1.57754000e+00        4.54705450e-09  19.9959  19.4777
0202-10-31_22:31:58.023000      6553.21        1.60869800e+00        5.91058450e-09  19.9959  19.4777
0202-10-31_22:31:58.234000      6553.42        1.63860300e+00        3.92705450e-09  19.9959  19.4777
0202-10-31_22:31:58.426000      6553.61        1.66675800e+00        1.35948145e-08  20.0251  19.2376
0202-10-31_22:31:58.620000      6553.80        1.69798100e+00        1.26024945e-08  20.0251  19.2376
0202-10-31_22:31:58.820000      6554.00        1.72803000e+00        1.22921645e-08  20.0251  19.2376
0202-10-31_22:31:59.016000      6554.20        1.75632600e+00        8.26356450e-09  20.0251  19.2376
0202-10-31_22:31:59.250000      6554.43        1.78855800e+00        1.13005145e-08  20.0251  19.2376
0202-10-31_22:31:59.445000      6554.63        1.81470200e+00        1.55770245e-08  20.0485  19.3775
0202-10-31_22:31:59.637000      6554.82        1.84697600e+00        7.89169450e-09  20.0485  19.3775
0202-10-31_22:31:59.836000      6555.02        1.87708000e+00        1.40895445e-08  20.0485  19.3775
0202-10-31_22:32:00.027000      6555.21        1.90539700e+00        1.22301945e-08  20.0485  19.3775
0202-10-31_22:32:00.230000      6555.41        1.93566900e+00        1.99774945e-08  20.0485  19.3775
0202-10-31_22:32:00.426000      6555.61        1.96628500e+00        1.62587845e-08  20.0388  19.4130
0202-10-31_22:32:00.617000      6555.80        1.99604000e+00        1.45233945e-08  20.0388  19.4130
0202-10-31_22:32:00.810000      6555.99        2.02288800e+00        1.19822745e-08  20.0388  19.4130
0202-10-31_22:32:01.008000      6556.19        2.05591200e+00        1.30359145e-08  20.0388  19.4130
0202-10-31_22:32:01.220000      6556.40        2.08594800e+00        9.31720450e-09  20.0388  19.4130
0202-10-31_22:32:01.410000      6556.59        2.11409200e+00        1.08666645e-08  20.0460  19.2285
0202-10-31_22:32:01.605000      6556.79        2.14513200e+00        4.29694450e-09  20.0460  19.2285
0202-10-31_22:32:01.797000      6556.98        2.17497000e+00        1.37796545e-08  20.0460  19.2285
0202-10-31_22:32:02             6557.18        2.20333800e+00        1.30978845e-08  20.0460  19.2285
0202-10-31_22:32:02.223000      6557.41        2.23339700e+00        2.10931045e-08  20.0460  19.2285
0202-10-31_22:32:02.430000      6557.61        2.26444900e+00        1.87999045e-08  20.0340  19.4864
0202-10-31_22:32:02.620000      6557.80        2.29270800e+00        1.81181445e-08  20.0340  19.4864
0202-10-31_22:32:02.816000      6558.00        2.32365400e+00        1.97915645e-08  20.0340  19.4864
0202-10-31_22:32:03.008000      6558.19        2.35364600e+00        1.81801245e-08  20.0340  19.4864
0202-10-31_22:32:03.240000      6558.42        2.38136100e+00        2.09691545e-08  20.0340  19.4864
0202-10-31_22:32:03.445000      6558.63        2.41332100e+00        1.85519945e-08  20.0324  19.2358
0202-10-31_22:32:03.645000      6558.83        2.44205400e+00        1.35937145e-08  20.0324  19.2358
0202-10-31_22:32:03.840000      6559.02        2.47126200e+00        1.56390045e-08  20.0324  19.2358
0202-10-31_22:32:04.047000      6559.23        2.50234900e+00        1.68165945e-08  20.0324  19.2358
0202-10-31_22:32:04.246000      6559.43        2.53163500e+00        1.90481245e-08  20.0324  19.2358
0202-10-31_22:32:04.438000      6559.62        2.56062300e+00        1.57017345e-08  20.0192  19.3839
0202-10-31_22:32:04.645000      6559.83        2.59162600e+00        1.40907445e-08  20.0192  19.3839
0202-10-31_22:32:04.840000      6560.02        2.62050300e+00        8.38902450e-09  20.0192  19.3839
0202-10-31_22:32:05.035000      6560.22        2.65023100e+00        4.54635450e-09  20.0192  19.3839
0202-10-31_22:32:05.246000      6560.43        2.68178400e+00        6.28175450e-09  20.0192  19.3839
0202-10-31_22:32:05.438000      6560.62        2.71011300e+00        7.95517450e-09  20.0136  19.4063
0202-10-31_22:32:05.633000      6560.82        2.73910600e+00        1.40910445e-08  20.0136  19.4063
0202-10-31_22:32:05.840000      6561.02        2.77063300e+00        8.88485450e-09  20.0136  19.4063
0202-10-31_22:32:06.030000      6561.21        2.80023100e+00        1.24796045e-08  20.0136  19.4063
0202-10-31_22:32:06.250000      6561.43        2.82852900e+00        1.00624445e-08  20.0136  19.4063
0202-10-31_22:32:06.445000      6561.63        2.85999100e+00        1.49587445e-08  20.0531  19.2299
0202-10-31_22:32:06.637000      6561.82        2.88985400e+00        1.19217945e-08  20.0531  19.2299
0202-10-31_22:32:06.832000      6562.01        2.91736800e+00        7.02549450e-09  20.0531  19.2299
0202-10-31_22:32:07.023000      6562.21        2.94888400e+00        3.93804500e-10  20.0531  19.2299
0202-10-31_22:32:07.260000      6562.44        2.97959600e+00        1.44743450e-09  20.0531  19.2299
0202-10-31_22:32:07.453000      6562.64        3.00893400e+00        3.55470450e-09  20.0310  19.4847
0202-10-31_22:32:07.664000      6562.84        3.03888400e+00        4.11251450e-09  20.0310  19.4847
0202-10-31_22:32:07.860000      6563.04        3.06745500e+00       -5.97855500e-10  20.0310  19.4847
0202-10-31_22:32:08.050000      6563.23        3.09818700e+00        7.52132450e-09  20.0310  19.4847
0202-10-31_22:32:08.260000      6563.44        3.12830500e+00        4.73229450e-09  20.0182  19.2336
0202-10-31_22:32:08.453000      6563.63        3.15667900e+00        8.20308450e-09  20.0182  19.2336
0202-10-31_22:32:08.645000      6563.83        3.18736500e+00        3.74063450e-09  20.0182  19.2336
0202-10-31_22:32:08.850000      6564.03        3.21740500e+00        7.95517450e-09  20.0182  19.2336
0202-10-31_22:32:09.043000      6564.23        3.24593100e+00        8.38902450e-09  20.0182  19.2336
0202-10-31_22:32:09.240000      6564.42        3.27731700e+00        1.01358450e-09  20.0182  19.2336
0202-10-31_22:32:09.445000      6564.63        3.30709000e+00        3.74063450e-09  20.0235  19.3831
0202-10-31_22:32:09.637000      6564.82        3.33569800e+00        5.72395450e-09  20.0235  19.3831
0202-10-31_22:32:09.830000      6565.01        3.36120700e+00        7.02549450e-09  20.0235  19.3831
0202-10-31_22:32:10.035000      6565.22        3.39637100e+00        6.34373450e-09  20.0235  19.3831
0202-10-31_22:32:10.230000      6565.41        3.42471800e+00        1.75738450e-09  20.0235  19.3831
0202-10-31_22:32:10.426000      6565.61        3.45595300e+00        9.00895450e-09  20.0704  19.4104
0202-10-31_22:32:10.633000      6565.82        3.48567400e+00        6.52993450e-09  20.0704  19.4104
0202-10-31_22:32:10.824000      6566.01        3.51464100e+00        4.36072450e-09  20.0704  19.4104
0202-10-31_22:32:11.016000      6566.20        3.54538200e+00        1.19981450e-09  20.0704  19.4104
0202-10-31_22:32:11.230000      6566.41        3.57510400e+00        7.03994500e-10  20.0704  19.4104
0202-10-31_22:32:11.420000      6566.60        3.60273100e+00        3.49302450e-09  20.0468  19.2337
0202-10-31_22:32:11.613000      6566.80        3.63448100e+00        2.70144500e-10  20.0468  19.2337
0202-10-31_22:32:11.820000      6567.00        3.66457500e+00       -2.27097550e-09  20.0468  19.2337
0202-10-31_22:32:12.010000      6567.20        3.69339200e+00       -1.96108550e-09  20.0468  19.2337
0202-10-31_22:32:12.250000      6567.43        3.72508800e+00        2.68730450e-09  20.0468  19.2337
0202-10-31_22:32:12.460000      6567.64        3.75191100e+00        3.43104450e-09  20.0168  19.4868
0202-10-31_22:32:12.656000      6567.84        3.78353600e+00        1.50971450e-09  20.0168  19.4868
0202-10-31_22:32:12.848000      6568.03        3.81349400e+00       -2.76680550e-09  20.0168  19.4868
0202-10-31_22:32:13.047000      6568.23        3.84081700e+00        1.63366450e-09  20.0168  19.4868
0202-10-31_22:32:13.254000      6568.44        3.87343200e+00        6.71590450e-09  20.0168  19.4868
0202-10-31_22:32:13.457000      6568.64        3.90245600e+00        1.16741845e-08  20.0371  19.2332
0202-10-31_22:32:13.650000      6568.83        3.93107700e+00        1.16741845e-08  20.0371  19.2332
0202-10-31_22:32:13.840000      6569.02        3.96221200e+00        1.07445045e-08  20.0371  19.2332
0202-10-31_22:32:14.035000      6569.22        3.99217700e+00        1.04346145e-08  20.0371  19.2332
0202-10-31_22:32:14.250000      6569.43        4.02166600e+00        1.94834645e-08  20.0371  19.2332
0202-10-31_22:32:14.440000      6569.63        4.05179500e+00        1.79340045e-08  20.0481  19.3904
0202-10-31_22:32:14.650000      6569.83        4.08157400e+00        1.84298345e-08  20.0481  19.3904
0202-10-31_22:32:14.840000      6570.02        4.11019900e+00        8.01745450e-09  20.0481  19.3904
0202-10-31_22:32:15.030000      6570.21        4.13996300e+00        1.39673845e-08  20.0481  19.3904
0202-10-31_22:32:15.258000      6570.44        4.17197600e+00        1.52689345e-08  20.0174  19.4006
0202-10-31_22:32:15.460000      6570.64        4.19972200e+00        2.25823945e-08  20.0174  19.4006
0202-10-31_22:32:15.660000      6570.84        4.22980200e+00        2.40698745e-08  20.0174  19.4006
0202-10-31_22:32:15.855000      6571.04        4.26029000e+00        2.16527145e-08  20.0174  19.4006
0202-10-31_22:32:16.060000      6571.24        4.28913700e+00        2.12808445e-08  20.0174  19.4006
0202-10-31_22:32:16.266000      6571.45        4.31911200e+00        2.44409445e-08  20.0174  19.4006
0202-10-31_22:32:16.457000      6571.64        4.34991900e+00        3.18155845e-08  20.0231  19.2275
0202-10-31_22:32:16.668000      6571.85        4.37852600e+00        3.53475645e-08  20.0231  19.2275
0202-10-31_22:32:16.863000      6572.04        4.40859300e+00        3.42316845e-08  20.0231  19.2275
0202-10-31_22:32:17.055000      6572.24        4.43931000e+00        3.75165445e-08  20.0231  19.2275
0202-10-31_22:32:17.266000      6572.45        4.46959300e+00        4.77429845e-08  20.0231  19.2275
0202-10-31_22:32:17.457000      6572.64        4.49766400e+00        5.29491745e-08  20.0275  19.3489
0202-10-31_22:32:17.652000      6572.83        4.52836700e+00        6.05105445e-08  20.0275  19.3489
0202-10-31_22:32:17.850000      6573.04        4.55848500e+00        6.84437845e-08  20.0275  19.3489
0202-10-31_22:32:18.055000      6573.24        4.58624200e+00        8.64795045e-08  20.0275  19.3489
0202-10-31_22:32:18.250000      6573.43        4.61814900e+00        9.34830745e-08  20.0660  19.2340
0202-10-31_22:32:18.457000      6573.64        4.64791500e+00        1.13564084e-07  20.0660  19.2340
0202-10-31_22:32:18.650000      6573.83        4.67604000e+00        1.26889454e-07  20.0660  19.2340
0202-10-31_22:32:18.850000      6574.04        4.70715400e+00        1.44181434e-07  20.0660  19.2340
0202-10-31_22:32:19.047000      6574.23        4.73717100e+00        1.74798784e-07  20.0660  19.2340
0202-10-31_22:32:19.258000      6574.44        4.76511800e+00        2.02565124e-07  20.0660  19.2340
0202-10-31_22:32:19.460000      6574.64        4.79647500e+00        2.40867804e-07  20.0504  19.3932
0202-10-31_22:32:19.664000      6574.85        4.82643000e+00        2.76939254e-07  20.0504  19.3932
0202-10-31_22:32:19.867000      6575.05        4.85486700e+00        3.31356324e-07  20.0504  19.3932
0202-10-31_22:32:20.060000      6575.24        4.88588300e+00        3.80071374e-07  20.0504  19.3932
0202-10-31_22:32:20.260000      6575.45        4.91549100e+00        4.37091544e-07  20.0263  19.4029
0202-10-31_22:32:20.465000      6575.65        4.94408700e+00        5.18655164e-07  20.0263  19.4029
0202-10-31_22:32:20.656000      6575.84        4.97546400e+00        5.92471484e-07  20.0263  19.4029
0202-10-31_22:32:20.860000      6576.04        5.00532500e+00        6.71184104e-07  20.0263  19.4029
0202-10-31_22:32:21.062000      6576.25        5.03387900e+00        8.07040844e-07  20.0263  19.4029
0202-10-31_22:32:21.258000      6576.44        5.06356900e+00        9.08251635e-07  20.0382  19.2301
0202-10-31_22:32:21.457000      6576.64        5.09412400e+00        1.03208455e-06  20.0382  19.2301
0202-10-31_22:32:21.660000      6576.84        5.12329900e+00        1.21330951e-06  20.0382  19.2301
0202-10-31_22:32:21.850000      6577.04        5.15264200e+00        1.37829611e-06  20.0382  19.2301
0202-10-31_22:32:22.060000      6577.24        5.18399100e+00        1.55499664e-06  20.0382  19.2301
0202-10-31_22:32:22.260000      6577.45        5.21349100e+00        1.84121341e-06  20.0382  19.2301
0202-10-31_22:32:22.457000      6577.64        5.24266600e+00        2.06253876e-06  20.0447  19.4846
0202-10-31_22:32:22.660000      6577.84        5.27337100e+00        2.33561612e-06  20.0447  19.4846
0202-10-31_22:32:22.863000      6578.05        5.30234700e+00        2.72942729e-06  20.0447  19.4846
0202-10-31_22:32:23.060000      6578.24        5.33196500e+00        3.07477120e-06  20.0447  19.4846
0202-10-31_22:32:23.266000      6578.45        5.36318400e+00        3.43963832e-06  20.0447  19.4846
0202-10-31_22:32:23.465000      6578.65        5.39031400e+00        3.98597833e-06  20.0184  19.2298
0202-10-31_22:32:23.656000      6578.84        5.42258300e+00        4.45782025e-06  20.0184  19.2298
0202-10-31_22:32:23.863000      6579.05        5.45269200e+00        5.61749900e-06  20.0184  19.2298
0202-10-31_22:32:24.060000      6579.24        5.48101300e+00        5.92311470e-06  20.0184  19.2298
0202-10-31_22:32:24.254000      6579.44        5.51196700e+00        7.01765410e-06  20.0184  19.2298
0202-10-31_22:32:24.445000      6579.63        5.54168700e+00        8.43770420e-06  20.0629  19.3920
0202-10-31_22:32:24.640000      6579.82        5.56923500e+00        9.61331140e-06  20.0629  19.3920
0202-10-31_22:32:24.844000      6580.02        5.60130000e+00        9.70621710e-06  20.0629  19.3920
0202-10-31_22:32:25.035000      6580.22        5.63145000e+00        1.23248684e-05  20.0629  19.3920
0202-10-31_22:32:25.246000      6580.43        5.65900900e+00        1.33896580e-05  20.0629  19.3920
0202-10-31_22:32:25.445000      6580.63        5.69087400e+00        1.47389288e-05  20.0472  19.4012
0202-10-31_22:32:25.650000      6580.83        5.72099000e+00        1.70408082e-05  20.0472  19.4012
0202-10-31_22:32:25.848000      6581.03        5.74890200e+00        1.83458883e-05  20.0472  19.4012
0202-10-31_22:32:26.040000      6581.22        5.78011300e+00        2.11716714e-05  20.0472  19.4012
