Repository: shortlab/2025-devitre-PhD

# 2025-devitre-PhD
Data repository for Alexis Devitre's PhD thesis

File: chapter 5/cold_vs_warm/20K/ffj23/Ic/0_degradation/step11/Ic_2023-10-31_22-33-25306713_ffj23-step11-20k.txt
# Ic = 4.77 A, n = 24.36 , Tavg = 20.05 K, f23-step11-20k
#datetime                        t_s     iHTS_A                vHTS_V                tHTS_K  tTAR_K
0202-10-31_22:32:46.010000      6601.19        4.93309800e-02       -1.33621500e-10  20.0529  19.4056
0202-10-31_22:32:46.246000      6601.43        2.93859000e-02        3.95695850e-09  20.0529  19.4056
0202-10-31_22:32:46.450000      6601.63        6.09100700e-02        3.70903850e-09  20.0102  19.2297
0202-10-31_22:32:46.652000      6601.84        8.97524400e-02       -1.95591500e-10  20.0102  19.2297
0202-10-31_22:32:46.855000      6602.04        1.19805800e-01        1.04396850e-09  20.0102  19.2297
0202-10-31_22:32:47.060000      6602.24        1.50310300e-01       -3.79034150e-09  20.0102  19.2297
0202-10-31_22:32:47.250000      6602.43        1.79293700e-01        3.21321850e-09  20.0102  19.2297
0202-10-31_22:32:47.460000      6602.64        2.08404700e-01       -2.24088150e-09  20.0287  19.4818
0202-10-31_22:32:47.656000      6602.84        2.39744800e-01       -2.79868150e-09  20.0287  19.4818
0202-10-31_22:32:47.848000      6603.03        2.69448000e-01        7.96058500e-10  20.0287  19.4818
0202-10-31_22:32:48.050000      6603.23        2.96435200e-01        2.77936850e-09  20.0287  19.4818
0202-10-31_22:32:48.258000      6603.44        3.29594800e-01       -9.39331500e-10  20.0287  19.4818
0202-10-31_22:32:48.460000      6603.64        3.58699900e-01        8.58038500e-10  20.0482  19.2641
0202-10-31_22:32:48.656000      6603.84        3.86990800e-01       -9.66150000e-12  20.0482  19.2641
0202-10-31_22:32:48.848000      6604.03        4.18296800e-01        7.67565850e-09  20.0482  19.2641
0202-10-31_22:32:49.050000      6604.24        4.47976200e-01        1.27578785e-08  20.0482  19.2641
0202-10-31_22:32:49.250000      6604.43        4.76337700e-01        2.11869385e-08  20.0482  19.2641
0202-10-31_22:32:49.465000      6604.65        5.07594700e-01        1.77781285e-08  20.0510  19.3910
0202-10-31_22:32:49.656000      6604.84        5.37152400e-01        1.18282085e-08  20.0510  19.3910
0202-10-31_22:32:49.860000      6605.04        5.63707800e-01        6.06421850e-09  20.0510  19.3910
0202-10-31_22:32:50.062000      6605.24        5.96965400e-01        5.81630850e-09  20.0510  19.3910
0202-10-31_22:32:50.260000      6605.44        6.26522500e-01        7.98554850e-09  20.0510  19.3910
0202-10-31_22:32:50.465000      6605.65        6.54287400e-01        1.25099685e-08  20.0523  19.4067
0202-10-31_22:32:50.660000      6605.84        6.85609700e-01        1.28198585e-08  20.0523  19.4067
0202-10-31_22:32:50.850000      6606.04        7.15620000e-01        1.38734885e-08  20.0523  19.4067
0202-10-31_22:32:51.060000      6606.24        7.42525600e-01        1.62906485e-08  20.0523  19.4067
0202-10-31_22:32:51.254000      6606.43        7.75447800e-01        1.30057985e-08  20.0523  19.4067
0202-10-31_22:32:51.453000      6606.64        8.05394400e-01        2.24269985e-08  20.0411  19.2327
0202-10-31_22:32:51.650000      6606.83        8.33200800e-01        1.85243085e-08  20.0411  19.2327
0202-10-31_22:32:51.840000      6607.02        8.64271600e-01        2.64589985e-08  20.0411  19.2327
0202-10-31_22:32:52.035000      6607.22        8.94399200e-01        1.58616685e-08  20.0411  19.2327
0202-10-31_22:32:52.246000      6607.43        9.22970000e-01        1.20190085e-08  20.0411  19.2327
0202-10-31_22:32:52.438000      6607.62        9.52916500e-01        9.29195850e-09  20.0205  19.4860
0202-10-31_22:32:52.633000      6607.81        9.83703100e-01        1.11513085e-08  20.0205  19.4860
0202-10-31_22:32:52.836000      6608.02        1.01227100e+00        1.06554785e-08  20.0205  19.4860
0202-10-31_22:32:53.030000      6608.21        1.04197500e+00        1.12752585e-08  20.0205  19.4860
0202-10-31_22:32:53.260000      6608.44        1.07358000e+00        6.93677850e-09  20.0205  19.4860
0202-10-31_22:32:53.453000      6608.64        1.10113500e+00        9.47788850e-09  20.0596  19.2370
0202-10-31_22:32:53.656000      6608.84        1.13251800e+00        4.33367850e-09  20.0596  19.2370
0202-10-31_22:32:53.860000      6609.04        1.16223800e+00        6.06907850e-09  20.0596  19.2370
0202-10-31_22:32:54.050000      6609.23        1.19020700e+00       -6.24591500e-10  20.0596  19.2370
0202-10-31_22:32:54.250000      6609.43        1.22159400e+00        6.62687850e-09  20.0596  19.2370
0202-10-31_22:32:54.440000      6609.63        1.25154800e+00        9.97371850e-09  20.0290  19.3894
0202-10-31_22:32:54.645000      6609.83        1.27828400e+00        1.67293585e-08  20.0290  19.3894
0202-10-31_22:32:54.848000      6610.03        1.31122500e+00        3.83785850e-09  20.0290  19.3894
0202-10-31_22:32:55.043000      6610.22        1.34089700e+00        2.59828850e-09  20.0290  19.3894
0202-10-31_22:32:55.258000      6610.44        1.36840800e+00        3.34202850e-09  20.0290  19.3894
0202-10-31_22:32:55.453000      6610.63        1.40067000e+00        1.21429585e-08  20.0053  19.4028
0202-10-31_22:32:55.645000      6610.83        1.43001100e+00        1.40642885e-08  20.0053  19.4028
0202-10-31_22:32:55.848000      6611.03        1.45711300e+00        1.09033885e-08  20.0053  19.4028
0202-10-31_22:32:56.043000      6611.22        1.48972700e+00        2.16443850e-09  20.0053  19.4028
0202-10-31_22:32:56.234000      6611.42        1.51935600e+00        1.11080850e-09  20.0053  19.4028
0202-10-31_22:32:56.440000      6611.62        1.54640100e+00       -8.72501500e-10  20.0499  19.2316
0202-10-31_22:32:56.633000      6611.82        1.57907300e+00        2.43108500e-10  20.0499  19.2316
0202-10-31_22:32:56.824000      6612.01        1.60849100e+00       -3.28966150e-09  20.0499  19.2316
0202-10-31_22:32:57.027000      6612.21        1.63581200e+00       -4.34329150e-09  20.0499  19.2316
0202-10-31_22:32:57.230000      6612.41        1.66848200e+00       -6.32660150e-09  20.0499  19.2316
0202-10-31_22:32:57.420000      6612.60        1.69799800e+00       -9.61095150e-09  20.0460  19.3517
0202-10-31_22:32:57.625000      6612.81        1.72694500e+00       -1.10349215e-08  20.0460  19.3517
0202-10-31_22:32:57.824000      6613.01        1.75631800e+00       -7.93397150e-09  20.0460  19.3517
0202-10-31_22:32:58.020000      6613.20        1.78753100e+00       -2.23093150e-09  20.0460  19.3517
0202-10-31_22:32:58.234000      6613.42        1.81728000e+00        9.29968500e-10  20.0460  19.3517
0202-10-31_22:32:58.426000      6613.61        1.84659200e+00        3.34712850e-09  20.0338  19.2348
0202-10-31_22:32:58.620000      6613.80        1.87683800e+00       -4.95531500e-10  20.0338  19.2348
0202-10-31_22:32:58.824000      6614.01        1.90351300e+00       -1.85906150e-09  20.0338  19.2348
0202-10-31_22:32:59.016000      6614.20        1.93589100e+00       -7.56108150e-09  20.0338  19.2348
0202-10-31_22:32:59.254000      6614.44        1.96696200e+00       -1.42521150e-09  20.0338  19.2348
0202-10-31_22:32:59.445000      6614.63        1.99624000e+00       -1.19615515e-08  19.9985  19.3837
0202-10-31_22:32:59.652000      6614.84        2.02566800e+00       -5.51579150e-09  19.9985  19.3837
0202-10-31_22:32:59.848000      6615.03        2.05242300e+00       -1.56182815e-08  19.9985  19.3837
0202-10-31_22:33:00.043000      6615.22        2.08500900e+00       -8.49076150e-09  19.9985  19.3837
0202-10-31_22:33:00.246000      6615.43        2.11524000e+00       -1.22714415e-08  19.9985  19.3837
0202-10-31_22:33:00.438000      6615.62        2.14149400e+00       -1.36969515e-08  20.0296  19.4042
0202-10-31_22:33:00.633000      6615.82        2.17469200e+00       -1.35110115e-08  20.0296  19.4042
0202-10-31_22:33:00.824000      6616.01        2.20423400e+00       -1.18375915e-08  20.0296  19.4042
0202-10-31_22:33:01.020000      6616.20        2.23178600e+00       -1.41927715e-08  20.0296  19.4042
0202-10-31_22:33:01.230000      6616.41        2.26405400e+00       -1.59281715e-08  20.0296  19.4042
0202-10-31_22:33:01.426000      6616.61        2.29285400e+00       -2.00187515e-08  20.0202  19.2264
0202-10-31_22:33:01.617000      6616.80        2.32218400e+00       -1.45026715e-08  20.0202  19.2264
0202-10-31_22:33:01.824000      6617.01        2.35335400e+00       -1.47505815e-08  20.0202  19.2264
0202-10-31_22:33:02.016000      6617.20        2.38309100e+00       -1.12178115e-08  20.0202  19.2264
0202-10-31_22:33:02.254000      6617.44        2.41373200e+00       -8.98658150e-09  20.0202  19.2264
0202-10-31_22:33:02.453000      6617.64        2.44294700e+00       -1.04120915e-08  20.0343  19.4842
0202-10-31_22:33:02.650000      6617.83        2.47159900e+00       -1.22094615e-08  20.0343  19.4842
0202-10-31_22:33:02.844000      6618.03        2.50127100e+00       -7.06525150e-09  20.0343  19.4842
0202-10-31_22:33:03.035000      6618.22        2.53200900e+00       -1.30125150e-09  20.0343  19.4842
0202-10-31_22:33:03.246000      6618.43        2.56212100e+00       -3.65643150e-09  20.0343  19.4842
0202-10-31_22:33:03.440000      6618.62        2.58941300e+00       -6.07377150e-09  20.0456  19.2345
0202-10-31_22:33:03.633000      6618.82        2.62133900e+00       -1.06604515e-08  20.0456  19.2345
0202-10-31_22:33:03.840000      6619.02        2.65134200e+00       -1.24008150e-09  20.0456  19.2345
0202-10-31_22:33:04.030000      6619.21        2.67991900e+00       -3.34744150e-09  20.0456  19.2345
0202-10-31_22:33:04.258000      6619.44        2.71228900e+00       -1.00411115e-08  20.0456  19.2345
0202-10-31_22:33:04.450000      6619.63        2.74005800e+00       -2.24368115e-08  20.0412  19.3928
0202-10-31_22:33:04.640000      6619.82        2.76893000e+00       -2.65273815e-08  20.0412  19.3928
0202-10-31_22:33:04.836000      6620.02        2.80015600e+00       -2.08873415e-08  20.0412  19.3928
0202-10-31_22:33:05.030000      6620.21        2.83005500e+00       -1.81602915e-08  20.0412  19.3928
0202-10-31_22:33:05.227000      6620.41        2.85737600e+00       -1.91519515e-08  20.0412  19.3928
0202-10-31_22:33:05.418000      6620.60        2.88954700e+00       -2.62794715e-08  20.0510  19.4061
0202-10-31_22:33:05.620000      6620.80        2.91943100e+00       -2.21269115e-08  20.0510  19.4061
0202-10-31_22:33:05.824000      6621.01        2.94804500e+00       -2.53497915e-08  20.0510  19.4061
0202-10-31_22:33:06.016000      6621.20        2.97755200e+00       -1.58670915e-08  20.0510  19.4061
0202-10-31_22:33:06.240000      6621.42        3.01037500e+00       -2.07633915e-08  20.0510  19.4061
0202-10-31_22:33:06.445000      6621.63        3.02466700e+00       -1.29541015e-08  20.0384  19.2316
0202-10-31_22:33:06.637000      6621.82        3.06845500e+00       -2.42961615e-08  20.0384  19.2316
0202-10-31_22:33:06.844000      6622.02        3.09819200e+00       -2.75810215e-08  20.0384  19.2316
0202-10-31_22:33:07.035000      6622.22        3.12527100e+00       -2.73331015e-08  20.0384  19.2316
0202-10-31_22:33:07.230000      6622.41        3.15777600e+00       -1.68587415e-08  20.0384  19.2316
0202-10-31_22:33:07.434000      6622.62        3.18727500e+00       -1.68587415e-08  20.0098  19.4799
0202-10-31_22:33:07.630000      6622.81        3.21644100e+00       -2.49779215e-08  20.0098  19.4799
0202-10-31_22:33:07.820000      6623.00        3.24483400e+00       -2.46680315e-08  20.0098  19.4799
0202-10-31_22:33:08.023000      6623.21        3.27661000e+00       -1.80363315e-08  20.0098  19.4799
0202-10-31_22:33:08.227000      6623.41        3.30787600e+00       -7.56198150e-09  20.0098  19.4799
0202-10-31_22:33:08.426000      6623.61        3.33568200e+00       -1.23343215e-08  20.0269  19.2330
0202-10-31_22:33:08.633000      6623.81        3.36649300e+00       -1.20864015e-08  20.0269  19.2330
0202-10-31_22:33:08.824000      6624.01        3.39624800e+00       -1.07848615e-08  20.0269  19.2330
0202-10-31_22:33:09.016000      6624.20        3.42372000e+00       -6.75626150e-09  20.0269  19.2330
0202-10-31_22:33:09.240000      6624.42        3.45675100e+00       -7.37604150e-09  20.0269  19.2330
0202-10-31_22:33:09.434000      6624.62        3.48468400e+00       -1.74159815e-08  20.0497  19.3886
0202-10-31_22:33:09.625000      6624.81        3.51422000e+00       -1.96463515e-08  20.0497  19.3886
0202-10-31_22:33:09.832000      6625.02        3.54519900e+00       -2.05751715e-08  20.0497  19.3886
0202-10-31_22:33:10.027000      6625.21        3.57531800e+00       -8.61275150e-09  20.0497  19.3886
0202-10-31_22:33:10.227000      6625.41        3.60320300e+00       -8.05495150e-09  20.0497  19.3886
0202-10-31_22:33:10.434000      6625.62        3.63469600e+00       -2.05746015e-08  20.0494  19.4061
0202-10-31_22:33:10.625000      6625.81        3.66452400e+00       -1.64220415e-08  20.0494  19.4061
0202-10-31_22:33:10.820000      6626.00        3.69331800e+00       -1.29512515e-08  20.0494  19.4061
0202-10-31_22:33:11.027000      6626.21        3.72234000e+00       -5.38987150e-09  20.0494  19.4061
0202-10-31_22:33:11.230000      6626.41        3.75465800e+00       -4.33624150e-09  20.0494  19.4061
0202-10-31_22:33:11.426000      6626.61        3.78428000e+00       -7.43516150e-09  20.0532  19.2318
0202-10-31_22:33:11.630000      6626.81        3.81099500e+00       -1.47486215e-08  20.0532  19.2318
0202-10-31_22:33:11.830000      6627.01        3.84348900e+00       -1.37569715e-08  20.0532  19.2318
0202-10-31_22:33:12.023000      6627.21        3.87312800e+00       -1.07820015e-08  20.0532  19.2318
0202-10-31_22:33:12.230000      6627.41        3.90117800e+00       -7.06329150e-09  20.0532  19.2318
0202-10-31_22:33:12.420000      6627.61        3.93277000e+00       -2.47688150e-09  20.0151  19.4827
0202-10-31_22:33:12.630000      6627.81        3.96237600e+00        2.23347850e-09  20.0151  19.4827
0202-10-31_22:33:12.824000      6628.01        3.99185400e+00       -2.66282150e-09  20.0151  19.4827
0202-10-31_22:33:13.016000      6628.20        4.02211300e+00       -5.82372150e-09  20.0151  19.4827
0202-10-31_22:33:13.234000      6628.42        4.05226800e+00       -1.35710315e-08  20.0151  19.4827
0202-10-31_22:33:13.426000      6628.61        4.08104200e+00       -1.25174015e-08  20.0331  19.2308
0202-10-31_22:33:13.620000      6628.80        4.11129400e+00       -1.60501715e-08  20.0331  19.2308
0202-10-31_22:33:13.816000      6629.00        4.14011100e+00       -1.28892715e-08  20.0331  19.2308
0202-10-31_22:33:14.008000      6629.19        4.16975900e+00       -7.12527150e-09  20.0331  19.2308
0202-10-31_22:33:14.230000      6629.41        4.19292500e+00       -5.94768150e-09  20.0331  19.2308
0202-10-31_22:33:14.420000      6629.61        4.22949500e+00       -4.33624150e-09  20.0096  19.3842
0202-10-31_22:33:14.617000      6629.80        4.25909900e+00       -2.35293150e-09  20.0096  19.3842
0202-10-31_22:33:14.810000      6629.99        4.29040900e+00       -3.53052150e-09  20.0096  19.3842
0202-10-31_22:33:15.010000      6630.20        4.31964500e+00       -1.67116150e-09  20.0096  19.3842
0202-10-31_22:33:15.273000      6630.46        4.35211900e+00       -2.72480150e-09  20.0096  19.3842
0202-10-31_22:33:15.465000      6630.65        4.37878500e+00        6.44678850e-09  20.0432  19.4077
0202-10-31_22:33:15.668000      6630.85        4.40818600e+00        7.00276850e-09  20.0432  19.4077
0202-10-31_22:33:15.863000      6631.05        4.43936000e+00        1.10908985e-08  20.0432  19.4077
0202-10-31_22:33:16.055000      6631.24        4.46920400e+00        1.11522685e-08  20.0432  19.4077
0202-10-31_22:33:16.273000      6631.46        4.49752400e+00        2.13787085e-08  20.0432  19.4077
0202-10-31_22:33:16.470000      6631.65        4.52870500e+00        3.25967985e-08  20.0290  19.4360
0202-10-31_22:33:16.660000      6631.84        4.55868800e+00        4.22034585e-08  20.0290  19.4360
0202-10-31_22:33:16.850000      6632.03        4.58590100e+00        5.32356085e-08  20.0290  19.4360
0202-10-31_22:33:17.055000      6632.24        4.61810700e+00        7.31926685e-08  20.0290  19.4360
0202-10-31_22:33:17.250000      6632.43        4.64781700e+00        8.93070485e-08  20.0290  19.4360
0202-10-31_22:33:17.460000      6632.64        4.67543800e+00        1.08520369e-07  20.0176  19.4876
0202-10-31_22:33:17.656000      6632.84        4.70753300e+00        1.28539389e-07  20.0176  19.4876
0202-10-31_22:33:17.870000      6633.05        4.73739000e+00        1.49674039e-07  20.0176  19.4876
0202-10-31_22:33:18.070000      6633.25        4.76685500e+00        1.67585799e-07  20.0176  19.4876
0202-10-31_22:33:18.266000      6633.45        4.79700900e+00        2.06694179e-07  20.0176  19.4876
0202-10-31_22:33:18.460000      6633.64        4.82586600e+00        2.45306739e-07  20.0543  19.2394
0202-10-31_22:33:18.652000      6633.84        4.85536000e+00        2.86026559e-07  20.0543  19.2394
0202-10-31_22:33:18.860000      6634.04        4.88608100e+00        3.54450729e-07  20.0543  19.2394
0202-10-31_22:33:19.050000      6634.23        4.91614300e+00        4.08495919e-07  20.0543  19.2394
0202-10-31_22:33:19.254000      6634.44        4.94531400e+00        4.74378979e-07  20.0543  19.2394
0202-10-31_22:33:19.445000      6634.63        4.97460600e+00        5.67532539e-07  20.0280  19.3835
0202-10-31_22:33:19.637000      6634.82        5.00560600e+00        6.52133079e-07  20.0280  19.3835
0202-10-31_22:33:19.832000      6635.02        5.03537300e+00        7.49687119e-07  20.0280  19.3835
0202-10-31_22:33:20.040000      6635.22        5.06270900e+00        8.96328059e-07  20.0280  19.3835
0202-10-31_22:33:20.250000      6635.43        5.09534000e+00        1.02140051e-06  20.0280  19.3835
0202-10-31_22:33:20.457000      6635.64        5.12379000e+00        1.20324519e-06  20.0093  19.4085
0202-10-31_22:33:20.660000      6635.84        5.15387100e+00        1.36445106e-06  20.0093  19.4085
0202-10-31_22:33:20.860000      6636.04        5.18450500e+00        1.60003103e-06  20.0093  19.4085
0202-10-31_22:33:21.055000      6636.24        5.21349900e+00        1.79947758e-06  20.0093  19.4085
0202-10-31_22:33:21.266000      6636.45        5.24323500e+00        2.09182978e-06  20.0093  19.4085
0202-10-31_22:33:21.460000      6636.64        5.27413700e+00        2.36217815e-06  20.0646  19.2318
0202-10-31_22:33:21.656000      6636.84        5.30268000e+00        2.65105801e-06  20.0646  19.2318
0202-10-31_22:33:21.860000      6637.04        5.33199100e+00        3.12612041e-06  20.0646  19.2318
0202-10-31_22:33:22.055000      6637.24        5.36339900e+00        3.49613134e-06  20.0646  19.2318
0202-10-31_22:33:22.258000      6637.44        5.39351500e+00        3.93865698e-06  20.0574  19.4897
0202-10-31_22:33:22.460000      6637.64        5.42151000e+00        4.55242889e-06  20.0574  19.4897
0202-10-31_22:33:22.652000      6637.84        5.45293700e+00        5.86147425e-06  20.0574  19.4897
0202-10-31_22:33:22.844000      6638.03        5.48240600e+00        6.03581945e-06  20.0574  19.4897
0202-10-31_22:33:23.047000      6638.23        5.50969700e+00        7.44012555e-06  20.0574  19.4897
0202-10-31_22:33:23.246000      6638.43        5.54214300e+00        8.67008655e-06  20.0574  19.4897
0202-10-31_22:33:23.438000      6638.62        5.57198000e+00        8.80495155e-06  20.0505  19.2402
0202-10-31_22:33:23.630000      6638.81        5.59889900e+00        1.00760660e-05  20.0505  19.2402
0202-10-31_22:33:23.820000      6639.00        5.63147800e+00        1.17361569e-05  20.0505  19.2402
0202-10-31_22:33:24.023000      6639.21        5.66119000e+00        1.19388882e-05  20.0505  19.2402
0202-10-31_22:33:24.254000      6639.44        5.69111900e+00        1.52799566e-05  20.0505  19.2402
0202-10-31_22:33:24.445000      6639.63        5.72104000e+00        1.65307423e-05  20.0466  19.3855
0202-10-31_22:33:24.652000      6639.83        5.75072400e+00        1.88574725e-05  20.0466  19.3855
0202-10-31_22:33:24.844000      6640.03        5.77930100e+00        2.03052874e-05  20.0466  19.3855

File: chapter 5/cold_vs_warm/20K/ffj23/Ic/0_degradation/step11/Ic_2023-10-31_22-34-08301296_ffj23-step11-20k.txt
# Ic = 4.76 A, n = 24.28 , Tavg = 20.03 K, f23-step11-20k
#datetime                        t_s     iHTS_A                vHTS_V                tHTS_K  tTAR_K
0202-10-31_22:33:29.030000      6644.22        5.90829500e-02        5.67722500e-09  20.0509  19.2443
0202-10-31_22:33:29.250000      6644.43        3.28199900e-02        7.18945000e-10  20.0509  19.2443
0202-10-31_22:33:29.445000      6644.63        6.03266400e-02       -6.34658500e-09  20.0133  19.3821
0202-10-31_22:33:29.637000      6644.82        8.96732900e-02       -6.47054500e-09  20.0133  19.3821
0202-10-31_22:33:29.830000      6645.01        1.20767100e-01        2.85105000e-10  20.0133  19.3821
0202-10-31_22:33:30.023000      6645.21        1.50418200e-01        3.26006500e-09  20.0133  19.3821
0202-10-31_22:33:30.220000      6645.40        1.77050800e-01        7.66052500e-09  20.0133  19.3821
0202-10-31_22:33:30.414000      6645.60        2.09422300e-01        9.45790500e-09  20.0426  19.4137
0202-10-31_22:33:30.605000      6645.79        2.39831900e-01        1.33625450e-08  20.0426  19.4137
0202-10-31_22:33:30.797000      6645.98        2.68332900e-01        9.14801500e-09  20.0426  19.4137
0202-10-31_22:33:31             6646.18        2.97721400e-01        6.54491500e-09  20.0426  19.4137
0202-10-31_22:33:31.203000      6646.38        3.29464900e-01        2.88819500e-09  20.0426  19.4137
0202-10-31_22:33:31.395000      6646.58        3.58820800e-01        4.93348500e-09  20.0284  19.2279
0202-10-31_22:33:31.598000      6646.78        3.86082500e-01        8.65218500e-09  20.0284  19.2279
0202-10-31_22:33:31.797000      6646.98        4.18227100e-01        6.48293500e-09  20.0284  19.2279
0202-10-31_22:33:31.992000      6647.17        4.48047400e-01        9.51988500e-09  20.0284  19.2279
0202-10-31_22:33:32.227000      6647.41        4.78117200e-01        1.48500250e-08  20.0284  19.2279
0202-10-31_22:33:32.430000      6647.61        5.07311300e-01        1.98082950e-08  20.0190  19.4816
0202-10-31_22:33:32.633000      6647.82        5.36333200e-01        1.72671850e-08  20.0190  19.4816
0202-10-31_22:33:32.830000      6648.01        5.65634100e-01        1.72052050e-08  20.0190  19.4816
0202-10-31_22:33:33.035000      6648.22        5.96362800e-01        2.23494050e-08  20.0190  19.4816
0202-10-31_22:33:33.240000      6648.42        6.25346100e-01        2.11103950e-08  20.0190  19.4816
0202-10-31_22:33:33.430000      6648.61        6.54770200e-01        1.85081350e-08  20.0603  19.2402
0202-10-31_22:33:33.637000      6648.82        6.85766100e-01        1.24973350e-08  20.0603  19.2402
0202-10-31_22:33:33.832000      6649.01        7.14094900e-01        7.41538500e-09  20.0603  19.2402
0202-10-31_22:33:34.023000      6649.21        7.43891600e-01        3.75865500e-09  20.0603  19.2402
0202-10-31_22:33:34.230000      6649.41        7.75251000e-01        2.70502500e-09  20.0603  19.2402
0202-10-31_22:33:34.426000      6649.61        8.04891600e-01        8.22110500e-09  20.0399  19.3842
0202-10-31_22:33:34.617000      6649.80        8.31975300e-01        6.73362500e-09  20.0399  19.3842
0202-10-31_22:33:34.824000      6650.01        8.64294900e-01        6.23779500e-09  20.0399  19.3842
0202-10-31_22:33:35.016000      6650.20        8.94412100e-01        8.45665000e-10  20.0399  19.3842
0202-10-31_22:33:35.254000      6650.43        9.22389300e-01        3.51074500e-09  20.0399  19.3842
0202-10-31_22:33:35.457000      6650.64        9.53932700e-01        7.84923500e-09  20.0353  19.4145
0202-10-31_22:33:35.660000      6650.84        9.82583600e-01        1.58444450e-08  20.0353  19.4145
0202-10-31_22:33:35.850000      6651.03        1.01234500e+00        1.70840150e-08  20.0353  19.4145
0202-10-31_22:33:36.047000      6651.23        1.04273200e+00        9.27473500e-09  20.0353  19.4145
0202-10-31_22:33:36.250000      6651.43        1.07307200e+00        5.12218500e-09  20.0353  19.4145
0202-10-31_22:33:36.457000      6651.64        1.10109800e+00       -1.69544500e-09  20.0504  19.2288
0202-10-31_22:33:36.652000      6651.83        1.13212000e+00       -7.65765000e-10  20.0504  19.2288
0202-10-31_22:33:36.844000      6652.03        1.16217700e+00       -5.79835000e-10  20.0504  19.2288
0202-10-31_22:33:37.035000      6652.22        1.18906600e+00        1.89930500e-09  20.0504  19.2288
0202-10-31_22:33:37.246000      6652.43        1.22153200e+00        1.63905000e-10  20.0504  19.2288
0202-10-31_22:33:37.438000      6652.62        1.25108600e+00       -7.65765000e-10  19.9980  19.4812
0202-10-31_22:33:37.640000      6652.82        1.27816100e+00       -2.31523500e-09  19.9980  19.4812
0202-10-31_22:33:37.836000      6653.02        1.31042000e+00        4.31646500e-09  19.9980  19.4812
0202-10-31_22:33:38.027000      6653.21        1.34059400e+00        8.40703500e-09  19.9980  19.4812
0202-10-31_22:33:38.227000      6653.41        1.36929500e+00        5.30811500e-09  19.9980  19.4812
0202-10-31_22:33:38.430000      6653.61        1.39930500e+00        1.13200250e-08  20.0328  19.2435
0202-10-31_22:33:38.620000      6653.80        1.43007400e+00        6.67164500e-09  20.0328  19.2435
0202-10-31_22:33:38.816000      6654.00        1.45858800e+00        1.14439850e-08  20.0328  19.2435
0202-10-31_22:33:39.020000      6654.20        1.48828400e+00        8.15912500e-09  20.0328  19.2435
0202-10-31_22:33:39.234000      6654.42        1.52042000e+00        3.69707500e-09  20.0328  19.2435
0202-10-31_22:33:39.426000      6654.61        1.54817800e+00        1.34250500e-09  20.0533  19.3789
0202-10-31_22:33:39.633000      6654.82        1.57714600e+00        3.51655000e-10  20.0533  19.3789
0202-10-31_22:33:39.830000      6655.01        1.60855000e+00        4.75805000e-10  20.0533  19.3789
0202-10-31_22:33:40.020000      6655.20        1.63816400e+00       -2.99498500e-09  20.0533  19.3789
0202-10-31_22:33:40.223000      6655.41        1.66510400e+00       -4.23455500e-09  20.0533  19.3789
0202-10-31_22:33:40.426000      6655.61        1.69802000e+00       -8.32513500e-09  20.0265  19.4159
0202-10-31_22:33:40.617000      6655.80        1.72716000e+00       -5.41214500e-09  20.0265  19.4159
0202-10-31_22:33:40.824000      6656.01        1.75501800e+00       -1.04943750e-08  20.0265  19.4159
0202-10-31_22:33:41.016000      6656.20        1.78716400e+00       -2.62311500e-09  20.0265  19.4159
0202-10-31_22:33:41.254000      6656.44        1.81806900e+00       -5.04027500e-09  20.0265  19.4159
0202-10-31_22:33:41.465000      6656.65        1.84685700e+00       -4.29653500e-09  20.0215  19.2234
0202-10-31_22:33:41.660000      6656.84        1.87590200e+00       -1.04323950e-08  20.0215  19.2234
0202-10-31_22:33:41.850000      6657.04        1.90552500e+00       -1.22917550e-08  20.0215  19.2234
0202-10-31_22:33:42.047000      6657.23        1.93643200e+00       -1.60104550e-08  20.0215  19.2234
0202-10-31_22:33:42.246000      6657.43        1.96672100e+00       -1.43370450e-08  20.0486  19.4865
0202-10-31_22:33:42.438000      6657.62        1.99318300e+00       -1.48948450e-08  20.0486  19.4865
0202-10-31_22:33:42.645000      6657.83        2.02528600e+00       -1.17959250e-08  20.0486  19.4865
0202-10-31_22:33:42.840000      6658.02        2.05561900e+00       -1.22917550e-08  20.0486  19.4865
0202-10-31_22:33:43.035000      6658.22        2.08318300e+00       -7.58138500e-09  20.0486  19.4865
0202-10-31_22:33:43.242000      6658.43        2.11480100e+00       -1.17959250e-08  20.0486  19.4865
0202-10-31_22:33:43.438000      6658.62        2.14484700e+00       -1.39031950e-08  20.0247  19.2404
0202-10-31_22:33:43.630000      6658.81        2.17183600e+00       -1.65062850e-08  20.0247  19.2404
0202-10-31_22:33:43.836000      6659.02        2.20447000e+00       -6.65171500e-09  20.0247  19.2404
0202-10-31_22:33:44.030000      6659.21        2.23417100e+00       -6.34182500e-09  20.0247  19.2404
0202-10-31_22:33:44.260000      6659.45        2.26354700e+00       -7.82930500e-09  20.0247  19.2404
0202-10-31_22:33:44.465000      6659.65        2.29386400e+00       -1.88614650e-08  20.0398  19.3756
0202-10-31_22:33:44.668000      6659.85        2.32252500e+00       -2.06588450e-08  20.0398  19.3756
0202-10-31_22:33:44.860000      6660.04        2.35212600e+00       -2.42535950e-08  20.0398  19.3756
0202-10-31_22:33:45.062000      6660.24        2.38303000e+00       -2.31999550e-08  20.0398  19.3756
0202-10-31_22:33:45.266000      6660.45        2.41197000e+00       -2.74768150e-08  20.0398  19.3756
0202-10-31_22:33:45.457000      6660.64        2.44173300e+00       -1.87382050e-08  20.0479  19.4151
0202-10-31_22:33:45.660000      6660.84        2.47237400e+00       -1.70651250e-08  20.0479  19.4151
0202-10-31_22:33:45.863000      6661.05        2.50147500e+00       -1.35944450e-08  20.0479  19.4151
0202-10-31_22:33:46.055000      6661.24        2.53102800e+00       -2.70437650e-08  20.0479  19.4151
0202-10-31_22:33:46.260000      6661.44        2.56173900e+00       -2.87171850e-08  20.0473  19.2294
0202-10-31_22:33:46.460000      6661.64        2.59097700e+00       -3.21879750e-08  20.0473  19.2294
0202-10-31_22:33:46.652000      6661.84        2.62027000e+00       -2.31391250e-08  20.0473  19.2294
0202-10-31_22:33:46.855000      6662.04        2.65125300e+00       -1.76850250e-08  20.0473  19.2294
0202-10-31_22:33:47.055000      6662.24        2.68006600e+00       -1.78709650e-08  20.0473  19.2294
0202-10-31_22:33:47.254000      6662.43        2.70993500e+00       -2.13417550e-08  20.0268  19.4834
0202-10-31_22:33:47.453000      6662.64        2.74074600e+00       -2.59281550e-08  20.0268  19.4834
0202-10-31_22:33:47.656000      6662.84        2.76955700e+00       -2.21474750e-08  20.0268  19.4834
0202-10-31_22:33:47.848000      6663.03        2.79919600e+00       -1.88006350e-08  20.0268  19.4834
0202-10-31_22:33:48.043000      6663.23        2.83033900e+00       -7.58254500e-09  20.0268  19.4834
0202-10-31_22:33:48.240000      6663.42        2.85931000e+00       -9.93772500e-09  20.0268  19.4834
0202-10-31_22:33:48.434000      6663.61        2.88834300e+00       -1.08054150e-08  20.0574  19.2430
0202-10-31_22:33:48.637000      6663.82        2.91960900e+00       -2.10318650e-08  20.0574  19.2430
0202-10-31_22:33:48.832000      6664.02        2.94968000e+00       -2.41307850e-08  20.0574  19.2430
0202-10-31_22:33:49.027000      6664.21        2.97685000e+00       -2.13417550e-08  20.0574  19.2430
0202-10-31_22:33:49.254000      6664.44        3.01023300e+00       -1.99782250e-08  20.0574  19.2430
0202-10-31_22:33:49.445000      6664.63        3.03774300e+00       -1.76230450e-08  20.0174  19.3710
0202-10-31_22:33:49.650000      6664.83        3.06707400e+00       -1.61355650e-08  20.0174  19.3710
0202-10-31_22:33:49.844000      6665.02        3.09856800e+00       -1.84287650e-08  20.0174  19.3710
0202-10-31_22:33:50.035000      6665.22        3.12833600e+00       -2.01021850e-08  20.0174  19.3710
0202-10-31_22:33:50.250000      6665.43        3.15557500e+00       -2.41307850e-08  20.0174  19.3710
0202-10-31_22:33:50.440000      6665.62        3.18769800e+00       -2.18375850e-08  20.0518  19.4186
0202-10-31_22:33:50.633000      6665.82        3.21776400e+00       -1.73131550e-08  20.0518  19.4186
0202-10-31_22:33:50.836000      6666.02        3.24652100e+00       -2.15276850e-08  20.0518  19.4186
0202-10-31_22:33:51.030000      6666.21        3.27602100e+00       -2.08459250e-08  20.0518  19.4186
0202-10-31_22:33:51.234000      6666.42        3.30724000e+00       -2.25192250e-08  20.0518  19.4186
0202-10-31_22:33:51.440000      6666.62        3.33610400e+00       -1.66930150e-08  20.0644  19.2265
0202-10-31_22:33:51.645000      6666.83        3.36558600e+00       -1.45235950e-08  20.0644  19.2265
0202-10-31_22:33:51.848000      6667.03        3.39625400e+00       -1.87380750e-08  20.0644  19.2265
0202-10-31_22:33:52.040000      6667.22        3.42508400e+00       -2.46260250e-08  20.0644  19.2265
0202-10-31_22:33:52.250000      6667.43        3.45500700e+00       -2.15271050e-08  20.0644  19.2265
0202-10-31_22:33:52.445000      6667.63        3.48584700e+00       -1.96057750e-08  20.0164  19.4806
0202-10-31_22:33:52.637000      6667.82        3.51551300e+00       -1.84901550e-08  20.0164  19.4806
0202-10-31_22:33:52.840000      6668.02        3.54252700e+00       -2.18989750e-08  20.0164  19.4806
0202-10-31_22:33:53.035000      6668.22        3.57481600e+00       -2.33864550e-08  20.0164  19.4806
0202-10-31_22:33:53.234000      6668.42        3.60515100e+00       -2.79728550e-08  20.0164  19.4806
0202-10-31_22:33:53.426000      6668.61        3.63354100e+00       -2.02255550e-08  20.0387  19.2429
0202-10-31_22:33:53.620000      6668.80        3.66279000e+00       -1.82422450e-08  20.0387  19.2429
0202-10-31_22:33:53.824000      6669.01        3.69430400e+00       -1.40277150e-08  20.0387  19.2429
0202-10-31_22:33:54.016000      6669.20        3.72398000e+00       -2.19609550e-08  20.0387  19.2429
0202-10-31_22:33:54.234000      6669.42        3.75250000e+00       -2.23947950e-08  20.0387  19.2429
0202-10-31_22:33:54.434000      6669.62        3.78379200e+00       -2.58655950e-08  20.0099  19.3701
0202-10-31_22:33:54.637000      6669.82        3.81323600e+00       -2.15271050e-08  20.0099  19.3701
0202-10-31_22:33:54.840000      6670.02        3.84155000e+00       -1.29740750e-08  20.0099  19.3701
0202-10-31_22:33:55.030000      6670.22        3.87313700e+00       -1.14865950e-08  20.0099  19.3701
0202-10-31_22:33:55.240000      6670.42        3.90275900e+00       -1.41516650e-08  20.0099  19.3701
0202-10-31_22:33:55.438000      6670.62        3.93080100e+00       -2.01635750e-08  20.0480  19.4201
0202-10-31_22:33:55.633000      6670.82        3.96233900e+00       -1.79323550e-08  20.0480  19.4201
0202-10-31_22:33:55.840000      6671.02        3.99236100e+00       -1.34699050e-08  20.0480  19.4201
0202-10-31_22:33:56.030000      6671.22        4.02027600e+00       -1.54532150e-08  20.0480  19.4201
0202-10-31_22:33:56.234000      6671.42        4.05195900e+00       -1.63209150e-08  20.0480  19.4201
0202-10-31_22:33:56.426000      6671.61        4.08144900e+00       -1.58250850e-08  20.0742  19.2266
0202-10-31_22:33:56.617000      6671.80        4.10830100e+00       -1.60110250e-08  20.0742  19.2266
0202-10-31_22:33:56.812000      6671.99        4.14053200e+00       -1.61349750e-08  20.0742  19.2266
0202-10-31_22:33:57.016000      6672.20        4.17051500e+00       -1.61969550e-08  20.0742  19.2266
0202-10-31_22:33:57.223000      6672.41        4.20023300e+00       -1.48333050e-08  20.0742  19.2266
0202-10-31_22:33:57.445000      6672.63        4.23089500e+00       -6.77597500e-09  20.0267  19.4851
0202-10-31_22:33:57.637000      6672.82        4.26063000e+00       -1.75554500e-09  20.0267  19.4851
0202-10-31_22:33:57.830000      6673.01        4.28736800e+00       -8.25875000e-10  20.0267  19.4851
0202-10-31_22:33:58.030000      6673.22        4.31980400e+00       -6.83778500e-09  20.0267  19.4851
0202-10-31_22:33:58.230000      6673.41        4.35005800e+00       -1.01226350e-08  20.0267  19.4851
0202-10-31_22:33:58.420000      6673.61        4.37731700e+00       -4.42062500e-09  20.0400  19.2463
0202-10-31_22:33:58.625000      6673.81        4.40935200e+00       -1.38367500e-09  20.0400  19.2463
0202-10-31_22:33:58.820000      6674.00        4.43929400e+00        1.42968750e-08  20.0400  19.2463
0202-10-31_22:33:59.010000      6674.19        4.46787500e+00        1.64041350e-08  20.0400  19.2463
0202-10-31_22:33:59.240000      6674.42        4.49869500e+00        2.45233150e-08  20.0400  19.2463
0202-10-31_22:33:59.430000      6674.61        4.52871000e+00        2.73123450e-08  20.0106  19.3728
0202-10-31_22:33:59.633000      6674.82        4.55858600e+00        3.72908750e-08  20.0106  19.3728
0202-10-31_22:33:59.824000      6675.01        4.58674500e+00        5.01204150e-08  20.0106  19.3728
0202-10-31_22:34:00.030000      6675.21        4.61833500e+00        5.62562750e-08  20.0106  19.3728
0202-10-31_22:34:00.250000      6675.43        4.64910900e+00        7.91883050e-08  20.0106  19.3728
0202-10-31_22:34:00.453000      6675.64        4.67735200e+00        9.59224850e-08  20.0485  19.4234
0202-10-31_22:34:00.650000      6675.83        4.70742200e+00        1.25982035e-07  20.0485  19.4234
0202-10-31_22:34:00.840000      6676.02        4.73473100e+00        1.42902145e-07  20.0485  19.4234
0202-10-31_22:34:01.035000      6676.22        4.76673600e+00        1.70358605e-07  20.0485  19.4234
0202-10-31_22:34:01.246000      6676.43        4.79686800e+00        2.13371645e-07  20.0485  19.4234
0202-10-31_22:34:01.440000      6676.62        4.82454700e+00        2.55207095e-07  20.0364  19.2258
0202-10-31_22:34:01.633000      6676.82        4.85623000e+00        2.91092615e-07  20.0364  19.2258
0202-10-31_22:34:01.836000      6677.02        4.88594200e+00        3.58897045e-07  20.0364  19.2258
0202-10-31_22:34:02.030000      6677.21        4.91508100e+00        4.10958935e-07  20.0364  19.2258
0202-10-31_22:34:02.234000      6677.42        4.94485700e+00        4.78515445e-07  20.0364  19.2258
0202-10-31_22:34:02.426000      6677.61        4.97527400e+00        5.66338905e-07  20.0323  19.4845
0202-10-31_22:34:02.620000      6677.80        5.00522000e+00        6.57013375e-07  20.0323  19.4845
0202-10-31_22:34:02.812000      6678.00        5.03431500e+00        7.48059715e-07  20.0323  19.4845
0202-10-31_22:34:03.020000      6678.20        5.06368900e+00        9.00092845e-07  20.0323  19.4845
0202-10-31_22:34:03.250000      6678.43        5.09610800e+00        1.02293410e-06  20.0323  19.4845
0202-10-31_22:34:03.445000      6678.63        5.12210700e+00        1.20651421e-06  20.0675  19.2511
0202-10-31_22:34:03.637000      6678.82        5.15436400e+00        1.35569629e-06  20.0675  19.2511
0202-10-31_22:34:03.840000      6679.02        5.18441300e+00        1.52024907e-06  20.0675  19.2511
0202-10-31_22:34:04.043000      6679.23        5.21318600e+00        1.79853229e-06  20.0675  19.2511
0202-10-31_22:34:04.240000      6679.42        5.24271100e+00        2.02841035e-06  20.0675  19.2511
0202-10-31_22:34:04.445000      6679.63        5.27341900e+00        2.29919418e-06  20.0409  19.3733
0202-10-31_22:34:04.645000      6679.83        5.30081400e+00        2.67782051e-06  20.0409  19.3733
0202-10-31_22:34:04.836000      6680.02        5.33336100e+00        3.02242067e-06  20.0409  19.3733
0202-10-31_22:34:05.043000      6680.22        5.36287900e+00        3.39553091e-06  20.0409  19.3733
0202-10-31_22:34:05.246000      6680.43        5.39212200e+00        3.98147514e-06  20.0459  19.4253
0202-10-31_22:34:05.438000      6680.62        5.42195300e+00        4.44054948e-06  20.0459  19.4253
0202-10-31_22:34:05.650000      6680.83        5.45295100e+00        5.51841663e-06  20.0459  19.4253
0202-10-31_22:34:05.840000      6681.02        5.48126600e+00        5.75399673e-06  20.0459  19.4253
0202-10-31_22:34:06.043000      6681.23        5.51053100e+00        7.12855463e-06  20.0459  19.4253
0202-10-31_22:34:06.240000      6681.42        5.54201300e+00        8.29176613e-06  20.0459  19.4253
0202-10-31_22:34:06.440000      6681.62        5.57191200e+00        9.61054343e-06  20.0308  19.2258
0202-10-31_22:34:06.633000      6681.82        5.60036700e+00        1.07683007e-05  20.0308  19.2258
0202-10-31_22:34:06.830000      6682.01        5.63155900e+00        1.23462719e-05  20.0308  19.2258
0202-10-31_22:34:07.030000      6682.21        5.66123700e+00        1.24854135e-05  20.0308  19.2258
0202-10-31_22:34:07.240000      6682.42        5.69003300e+00        1.53330131e-05  20.0308  19.2258
0202-10-31_22:34:07.440000      6682.62        5.72036400e+00        1.66985841e-05  20.0278  19.4837
0202-10-31_22:34:07.637000      6682.82        5.75056300e+00        1.93622316e-05  20.0278  19.4837
0202-10-31_22:34:07.830000      6683.01        5.77860200e+00        2.04580104e-05  20.0278  19.4837
