Repository: shortlab/2025-devitre-PhD

# 2025-devitre-PhD
Data repository for Alexis Devitre's PhD thesis

File: chapter 5/cold_vs_warm/20K/ffj23/Ic/0_degradation/step11/Ic_2023-10-31_22-34-35372408_ffj23-step11-20k.txt
# Ic = 4.82 A, n = 26.20 , Tavg = 20.03 K, f23-step11-20k
#datetime                        t_s     iHTS_A                vHTS_V                tHTS_K  tTAR_K
0202-10-31_22:34:15.650000      6690.83        5.05745300e-02        1.19678770e-08  20.0465  19.4277
0202-10-31_22:34:15.860000      6691.04        5.52717700e-02        1.20918370e-08  20.0465  19.4277
0202-10-31_22:34:16.055000      6691.24        1.17159500e-01        1.26496370e-08  20.0465  19.4277
0202-10-31_22:34:16.254000      6691.44        1.77046700e-01        1.50667970e-08  20.0465  19.4277
0202-10-31_22:34:16.457000      6691.64        2.32331600e-01        1.08522670e-08  20.0519  19.2257
0202-10-31_22:34:16.652000      6691.83        2.95390400e-01        1.14100670e-08  20.0519  19.2257
0202-10-31_22:34:16.844000      6692.03        3.54706200e-01        1.06043470e-08  20.0519  19.2257
0202-10-31_22:34:17.050000      6692.23        4.08337900e-01        1.43850370e-08  20.0519  19.2257
0202-10-31_22:34:17.254000      6692.44        4.74182300e-01        9.98456700e-09  20.0519  19.2257
0202-10-31_22:34:17.445000      6692.63        5.32992000e-01        5.46013700e-09  20.0473  19.4815
0202-10-31_22:34:17.640000      6692.83        5.87076300e-01        6.80170000e-11  20.0473  19.4815
0202-10-31_22:34:17.836000      6693.02        6.51662200e-01       -3.65833000e-10  20.0473  19.4815
0202-10-31_22:34:18.043000      6693.22        7.11436500e-01       -1.54342300e-09  20.0473  19.4815
0202-10-31_22:34:18.242000      6693.43        7.68379200e-01       -2.72101300e-09  20.0189  19.2476
0202-10-31_22:34:18.434000      6693.62        8.30172000e-01       -1.91529300e-09  20.0189  19.2476
0202-10-31_22:34:18.640000      6693.82        8.89546100e-01       -1.48144300e-09  20.0189  19.2476
0202-10-31_22:34:18.832000      6694.02        9.46077700e-01        1.80341700e-09  20.0189  19.2476
0202-10-31_22:34:19.023000      6694.21        1.00865400e+00        1.18362700e-09  20.0189  19.2476
0202-10-31_22:34:19.240000      6694.42        1.06831100e+00        2.79506700e-09  20.0189  19.2476
0202-10-31_22:34:19.434000      6694.62        1.12565500e+00        1.02324770e-08  20.0249  19.3670
0202-10-31_22:34:19.625000      6694.81        1.18747700e+00        1.09762270e-08  20.0249  19.3670
0202-10-31_22:34:19.832000      6695.02        1.24690100e+00        6.82366700e-09  20.0249  19.3670
0202-10-31_22:34:20.023000      6695.21        1.30348200e+00        2.91902700e-09  20.0249  19.3670
0202-10-31_22:34:20.258000      6695.44        1.36847600e+00        8.74499700e-09  20.0249  19.3670
0202-10-31_22:34:20.450000      6695.63        1.42341100e+00        1.11621570e-08  20.0492  19.4268
0202-10-31_22:34:20.656000      6695.84        1.48143400e+00        7.62938700e-09  20.0492  19.4268
0202-10-31_22:34:20.855000      6696.04        1.54451100e+00       -1.18533000e-10  20.0492  19.4268
0202-10-31_22:34:21.047000      6696.23        1.60414000e+00        5.39663700e-09  20.0492  19.4268
0202-10-31_22:34:21.258000      6696.44        1.66244600e+00        1.09114970e-08  20.0492  19.4268
0202-10-31_22:34:21.450000      6696.63        1.72244900e+00        1.30804370e-08  20.0635  19.2274
0202-10-31_22:34:21.645000      6696.83        1.78243300e+00        1.37002270e-08  20.0635  19.2274
0202-10-31_22:34:21.850000      6697.03        1.84004600e+00        9.60964700e-09  20.0635  19.2274
0202-10-31_22:34:22.047000      6697.23        1.90069800e+00        5.02324700e-09  20.0635  19.2274
0202-10-31_22:34:22.270000      6697.45        1.96329500e+00        7.06853700e-09  20.0635  19.2274
0202-10-31_22:34:22.460000      6697.64        2.01173500e+00        8.24612700e-09  20.0171  19.4818
0202-10-31_22:34:22.656000      6697.84        2.08031500e+00        1.17169170e-08  20.0171  19.4818
0202-10-31_22:34:22.860000      6698.04        2.13994200e+00        9.23777700e-09  20.0171  19.4818
0202-10-31_22:34:23.055000      6698.24        2.19635200e+00        7.68831700e-09  20.0171  19.4818
0202-10-31_22:34:23.266000      6698.45        2.26048000e+00        8.70697000e-10  20.0171  19.4818
0202-10-31_22:34:23.460000      6698.64        2.31689100e+00       -1.36053300e-09  20.0510  19.2503
0202-10-31_22:34:23.660000      6698.84        2.37505500e+00       -8.64703000e-10  20.0510  19.2503
0202-10-31_22:34:23.863000      6699.05        2.43773900e+00        1.04773470e-08  20.0510  19.2503
0202-10-31_22:34:24.055000      6699.24        2.49770300e+00        1.79767370e-08  20.0510  19.2503
0202-10-31_22:34:24.266000      6699.45        2.55432400e+00        1.86584970e-08  20.0510  19.2503
0202-10-31_22:34:24.460000      6699.64        2.61675300e+00        1.51257270e-08  20.0140  19.3637
0202-10-31_22:34:24.652000      6699.84        2.67653800e+00        9.11381700e-09  20.0140  19.3637
0202-10-31_22:34:24.860000      6700.04        2.73008200e+00        7.19248700e-09  20.0140  19.3637
0202-10-31_22:34:25.055000      6700.24        2.79500700e+00        8.18414700e-09  20.0140  19.3637
0202-10-31_22:34:25.246000      6700.43        2.85514200e+00        1.00434970e-08  20.0217  19.4264
0202-10-31_22:34:25.453000      6700.64        2.90998900e+00        9.11381700e-09  20.0217  19.4264
0202-10-31_22:34:25.645000      6700.83        2.97376600e+00        1.02914070e-08  20.0217  19.4264
0202-10-31_22:34:25.840000      6701.02        3.03360900e+00        1.15309770e-08  20.0217  19.4264
0202-10-31_22:34:26.047000      6701.23        3.08780000e+00        1.19648270e-08  20.0217  19.4264
0202-10-31_22:34:26.246000      6701.43        3.15301800e+00        1.45679170e-08  20.0217  19.4264
0202-10-31_22:34:26.440000      6701.62        3.21241800e+00        1.82866270e-08  20.0562  19.2206
0202-10-31_22:34:26.645000      6701.83        3.26652200e+00        1.56215570e-08  20.0562  19.2206
0202-10-31_22:34:26.848000      6702.03        3.33132000e+00        1.73568370e-08  20.0562  19.2206
0202-10-31_22:34:27.040000      6702.22        3.39088100e+00        8.61771700e-09  20.0562  19.2206
0202-10-31_22:34:27.250000      6702.43        3.44765400e+00        2.06412970e-08  20.0562  19.2206
0202-10-31_22:34:27.445000      6702.63        3.51006200e+00        1.51871370e-08  20.0332  19.4801
0202-10-31_22:34:27.637000      6702.82        3.56952300e+00        2.07651970e-08  20.0332  19.4801
0202-10-31_22:34:27.844000      6703.03        3.62717600e+00        2.18188270e-08  20.0332  19.4801
0202-10-31_22:34:28.040000      6703.22        3.68754900e+00        2.51036870e-08  20.0332  19.4801
0202-10-31_22:34:28.246000      6703.43        3.74855400e+00        2.30583970e-08  20.0332  19.4801
0202-10-31_22:34:28.440000      6703.62        3.80583200e+00        1.45673570e-08  20.0228  19.2541
0202-10-31_22:34:28.633000      6703.82        3.86479300e+00        8.49347700e-09  20.0228  19.2541
0202-10-31_22:34:28.830000      6704.01        3.92697500e+00        1.11585470e-08  20.0228  19.2541
0202-10-31_22:34:29.030000      6704.22        3.98666600e+00        9.79501700e-09  20.0228  19.2541
0202-10-31_22:34:29.240000      6704.42        4.04541200e+00        1.19022870e-08  20.0228  19.2541
0202-10-31_22:34:29.430000      6704.61        4.10603800e+00        1.24600870e-08  20.0282  19.3636
0202-10-31_22:34:29.620000      6704.81        4.16536000e+00        2.20047670e-08  20.0282  19.3636
0202-10-31_22:34:29.816000      6705.00        4.22305600e+00        2.99379970e-08  20.0282  19.3636
0202-10-31_22:34:30.020000      6705.20        4.27528400e+00        4.07222470e-08  20.0282  19.3636
0202-10-31_22:34:30.227000      6705.41        4.34607800e+00        3.80571670e-08  20.0282  19.3636
0202-10-31_22:34:30.434000      6705.61        4.40417300e+00        4.03503770e-08  20.0581  19.4262
0202-10-31_22:34:30.625000      6705.81        4.46089800e+00        4.51846870e-08  20.0581  19.4262
0202-10-31_22:34:30.816000      6706.00        4.52281200e+00        5.66506970e-08  20.0581  19.4262
0202-10-31_22:34:31.020000      6706.20        4.58240400e+00        7.35088170e-08  20.0581  19.4262
0202-10-31_22:34:31.234000      6706.42        4.64270100e+00        9.59449970e-08  20.0581  19.4262
0202-10-31_22:34:31.438000      6706.62        4.70176200e+00        1.35797117e-07  20.0111  19.2203
0202-10-31_22:34:31.633000      6706.82        4.76154500e+00        1.71310737e-07  20.0111  19.2203
0202-10-31_22:34:31.830000      6707.01        4.81676700e+00        2.24612167e-07  20.0111  19.2203
0202-10-31_22:34:32.035000      6707.22        4.88037000e+00        3.14232937e-07  20.0111  19.2203
0202-10-31_22:34:32.230000      6707.41        4.94055700e+00        4.03543817e-07  20.0111  19.2203
0202-10-31_22:34:32.420000      6707.60        4.99557200e+00        5.18017927e-07  20.0583  19.4828
0202-10-31_22:34:32.630000      6707.81        5.05938300e+00        7.45850527e-07  20.0583  19.4828
0202-10-31_22:34:32.820000      6708.00        5.11946300e+00        9.69469177e-07  20.0583  19.4828
0202-10-31_22:34:33.010000      6708.20        5.17355600e+00        1.23864226e-06  20.0583  19.4828
0202-10-31_22:34:33.234000      6708.42        5.24009000e+00        1.72728127e-06  20.0583  19.4828
0202-10-31_22:34:33.426000      6708.61        5.29618400e+00        3.11640406e-06  20.0775  19.2510
0202-10-31_22:34:33.620000      6708.80        5.35503500e+00        3.22492828e-06  20.0775  19.2510
0202-10-31_22:34:33.816000      6709.00        5.40641900e+00        4.94786660e-06  20.0775  19.2510
0202-10-31_22:34:34.008000      6709.19        5.47684200e+00        6.57232120e-06  20.0775  19.2510
0202-10-31_22:34:34.227000      6709.41        5.53118800e+00        8.28850380e-06  20.0775  19.2510
0202-10-31_22:34:34.434000      6709.62        5.59628900e+00        1.02943116e-05  20.0269  19.3631
0202-10-31_22:34:34.625000      6709.81        5.65598200e+00        1.33738336e-05  20.0269  19.3631
0202-10-31_22:34:34.816000      6710.00        5.71025300e+00        1.52561184e-05  20.0269  19.3631
0202-10-31_22:34:35.010000      6710.19        5.77452900e+00        2.08050467e-05  20.0269  19.3631

File: chapter 5/cold_vs_warm/20K/ffj23/Ic/0_degradation/step11/Ic_2023-10-31_22-35-00021183_ffj23-step11-20k.txt
# Ic = 4.81 A, n = 25.71 , Tavg = 20.06 K, f23-step11-20k
#datetime                        t_s     iHTS_A                vHTS_V                tHTS_K  tTAR_K
0202-10-31_22:34:40.004000      6715.19        5.01370400e-02       -4.80291700e-09  20.0436  19.3604
0202-10-31_22:34:40.234000      6715.42        5.74270200e-02       -5.88387000e-10  20.0436  19.3604
0202-10-31_22:34:40.438000      6715.62        1.17091500e-01        4.12198300e-09  20.0347  19.4323
0202-10-31_22:34:40.640000      6715.82        1.76365700e-01       -9.94712700e-09  20.0347  19.4323
0202-10-31_22:34:40.844000      6716.03        2.32955100e-01       -4.30708700e-09  20.0347  19.4323
0202-10-31_22:34:41.047000      6716.23        2.95279200e-01       -6.10446700e-09  20.0347  19.4323
0202-10-31_22:34:41.260000      6716.44        3.55846000e-01        8.99103000e-10  20.0347  19.4323
0202-10-31_22:34:41.457000      6716.64        4.12092600e-01       -1.64201700e-09  20.0228  19.2233
0202-10-31_22:34:41.650000      6716.83        4.73321500e-01       -7.09612700e-09  20.0228  19.2233
0202-10-31_22:34:41.840000      6717.02        5.33253100e-01       -7.22007700e-09  20.0228  19.2233
0202-10-31_22:34:42.035000      6717.22        5.87139900e-01       -8.33568700e-09  20.0228  19.2233
0202-10-31_22:34:42.234000      6717.42        6.51467500e-01        1.51888300e-09  20.0332  19.4806
0202-10-31_22:34:42.426000      6717.61        7.11065300e-01       -3.19147700e-09  20.0332  19.4806
0202-10-31_22:34:42.630000      6717.81        7.65358700e-01        7.13163000e-10  20.0332  19.4806
0202-10-31_22:34:42.830000      6718.01        8.30234000e-01       -4.02447000e-10  20.0332  19.4806
0202-10-31_22:34:43.020000      6718.20        8.89410200e-01        3.13032300e-09  20.0332  19.4806
0202-10-31_22:34:43.240000      6718.42        9.47987000e-01       -3.12949700e-09  20.0332  19.4806
0202-10-31_22:34:43.434000      6718.61        1.00842000e+00       -6.53831700e-09  20.0105  19.2503
0202-10-31_22:34:43.625000      6718.81        1.06805700e+00       -3.56334700e-09  20.0105  19.2503
0202-10-31_22:34:43.820000      6719.00        1.12218800e+00       -3.25345700e-09  20.0105  19.2503
0202-10-31_22:34:44.016000      6719.20        1.18689300e+00        3.06834300e-09  20.0105  19.2503
0202-10-31_22:34:44.250000      6719.43        1.24822100e+00        2.20064300e-09  20.0105  19.2503
0202-10-31_22:34:44.457000      6719.64        1.30658900e+00        3.56417300e-09  20.0482  19.3584
0202-10-31_22:34:44.660000      6719.84        1.36591500e+00       -9.58707000e-10  20.0482  19.3584
0202-10-31_22:34:44.850000      6720.03        1.42219100e+00        2.88552300e-09  20.0482  19.3584
0202-10-31_22:34:45.060000      6720.24        1.48485500e+00        1.60023000e-10  20.0482  19.3584
0202-10-31_22:34:45.254000      6720.44        1.54467400e+00        6.48235300e-09  20.0482  19.3584
0202-10-31_22:34:45.450000      6720.63        1.59848200e+00        2.94957300e-09  20.0478  19.4341
0202-10-31_22:34:45.650000      6720.83        1.66315100e+00        2.94957300e-09  20.0478  19.4341
0202-10-31_22:34:45.850000      6721.03        1.72279500e+00        1.02824300e-09  20.0478  19.4341
0202-10-31_22:34:46.047000      6721.23        1.77894700e+00       -5.21217000e-10  20.0478  19.4341
0202-10-31_22:34:46.260000      6721.44        1.84186400e+00       -2.81442700e-09  20.0478  19.4341
0202-10-31_22:34:46.457000      6721.64        1.89985000e+00       -6.90500700e-09  20.0591  19.4131
0202-10-31_22:34:46.650000      6721.83        1.95882900e+00       -5.47950700e-09  20.0591  19.4131
0202-10-31_22:34:46.848000      6722.03        2.02034100e+00       -1.07902700e-09  20.0591  19.4131
0202-10-31_22:34:47.040000      6722.22        2.08038000e+00       -7.46281700e-09  20.0591  19.4131
0202-10-31_22:34:47.260000      6722.44        2.13946100e+00       -1.23591170e-08  20.0591  19.4131
0202-10-31_22:34:47.460000      6722.65        2.19991700e+00       -1.72554270e-08  20.0229  19.4802
0202-10-31_22:34:47.664000      6722.85        2.25356500e+00       -9.13623700e-09  20.0229  19.4802
0202-10-31_22:34:47.860000      6723.04        2.31636400e+00       -6.03730700e-09  20.0229  19.4802
0202-10-31_22:34:48.066000      6723.25        2.37757700e+00       -5.97532700e-09  20.0229  19.4802
0202-10-31_22:34:48.266000      6723.45        2.43537200e+00       -1.37226470e-08  20.0344  19.2533
0202-10-31_22:34:48.457000      6723.64        2.49521100e+00       -1.32268170e-08  20.0344  19.2533
0202-10-31_22:34:48.664000      6723.85        2.55662300e+00       -1.89908170e-08  20.0344  19.2533
0202-10-31_22:34:48.860000      6724.04        2.61646100e+00       -1.29169270e-08  20.0344  19.2533
0202-10-31_22:34:49.050000      6724.23        2.67067300e+00       -9.44612700e-09  20.0344  19.2533
0202-10-31_22:34:49.266000      6724.45        2.73534300e+00       -4.79773700e-09  20.0344  19.2533
0202-10-31_22:34:49.457000      6724.64        2.79315400e+00       -5.29356700e-09  20.0411  19.3583
0202-10-31_22:34:49.650000      6724.83        2.85229700e+00       -1.13674670e-08  20.0411  19.3583
0202-10-31_22:34:49.855000      6725.04        2.91411200e+00       -1.58299170e-08  20.0411  19.3583
0202-10-31_22:34:50.047000      6725.23        2.97380400e+00       -1.50861770e-08  20.0411  19.3583
0202-10-31_22:34:50.246000      6725.43        3.02778700e+00       -1.25450570e-08  20.0411  19.3583
0202-10-31_22:34:50.450000      6725.63        3.09279400e+00        8.42303000e-10  20.0653  19.4372
0202-10-31_22:34:50.640000      6725.82        3.15292000e+00       -2.62945700e-09  20.0653  19.4372
0202-10-31_22:34:50.832000      6726.02        3.20710000e+00       -5.54340700e-09  20.0653  19.4372
0202-10-31_22:34:51.035000      6726.22        3.27159800e+00       -1.64525870e-08  20.0653  19.4372
0202-10-31_22:34:51.242000      6726.42        3.33207600e+00       -1.65148870e-08  20.0653  19.4372
0202-10-31_22:34:51.434000      6726.62        3.38871900e+00       -1.10607770e-08  20.0338  19.2256
0202-10-31_22:34:51.637000      6726.82        3.45078400e+00       -9.63527700e-09  20.0338  19.2256
0202-10-31_22:34:51.840000      6727.02        3.51032500e+00       -1.19904570e-08  20.0338  19.2256
0202-10-31_22:34:52.030000      6727.22        3.56718900e+00       -1.82502870e-08  20.0338  19.2256
0202-10-31_22:34:52.254000      6727.44        3.63011300e+00       -1.93039170e-08  20.0338  19.2256
0202-10-31_22:34:52.445000      6727.63        3.68701000e+00       -2.19070170e-08  20.0277  19.4816
0202-10-31_22:34:52.637000      6727.82        3.74549900e+00       -1.76924770e-08  20.0277  19.4816
0202-10-31_22:34:52.836000      6728.02        3.80790700e+00       -2.06674470e-08  20.0277  19.4816
0202-10-31_22:34:53.027000      6728.21        3.86729200e+00       -1.32920070e-08  20.0277  19.4816
0202-10-31_22:34:53.260000      6728.44        3.92602500e+00       -1.70726870e-08  20.0277  19.4816
0202-10-31_22:34:53.465000      6728.65        3.98688900e+00       -8.02383700e-09  20.0521  19.2592
0202-10-31_22:34:53.660000      6728.84        4.04455400e+00       -1.52753170e-08  20.0521  19.2592
0202-10-31_22:34:53.850000      6729.03        4.10295000e+00       -1.98617270e-08  20.0521  19.2592
0202-10-31_22:34:54.055000      6729.24        4.16563900e+00       -3.10178470e-08  20.0521  19.2592
0202-10-31_22:34:54.250000      6729.43        4.22568000e+00       -2.83527770e-08  20.0202  19.3549
0202-10-31_22:34:54.440000      6729.63        4.28020600e+00       -2.04195270e-08  20.0202  19.3549
0202-10-31_22:34:54.650000      6729.83        4.34429700e+00       -7.96185700e-09  20.0202  19.3549
0202-10-31_22:34:54.840000      6730.02        4.40429100e+00       -2.13587700e-09  20.0202  19.3549
0202-10-31_22:34:55.035000      6730.22        4.45902800e+00        1.52085300e-09  20.0202  19.3549
0202-10-31_22:34:55.250000      6730.43        4.52344200e+00        1.47222730e-08  20.0202  19.3549
0202-10-31_22:34:55.440000      6730.63        4.58109400e+00        2.79236930e-08  20.0499  19.4348
0202-10-31_22:34:55.637000      6730.82        4.63936900e+00        4.83765930e-08  20.0499  19.4348
0202-10-31_22:34:55.832000      6731.02        4.70233400e+00        8.33324530e-08  20.0499  19.4348
0202-10-31_22:34:56.027000      6731.21        4.76167200e+00        1.25415843e-07  20.0499  19.4348
0202-10-31_22:34:56.234000      6731.42        4.81985500e+00        1.69978373e-07  20.0499  19.4348
0202-10-31_22:34:56.430000      6731.61        4.87905800e+00        2.63379953e-07  20.0511  19.2243
0202-10-31_22:34:56.620000      6731.81        4.94027900e+00        3.55975573e-07  20.0511  19.2243
0202-10-31_22:34:56.816000      6732.00        4.99829200e+00        4.82473423e-07  20.0511  19.2243
0202-10-31_22:34:57.020000      6732.20        5.05649300e+00        6.99149873e-07  20.0511  19.2243
0202-10-31_22:34:57.260000      6732.44        5.12313800e+00        1.00687300e-06  20.0511  19.2243
0202-10-31_22:34:57.453000      6732.64        5.17559100e+00        1.26879404e-06  20.0213  19.4837
0202-10-31_22:34:57.645000      6732.83        5.23849200e+00        1.61227876e-06  20.0213  19.4837
0202-10-31_22:34:57.850000      6733.03        5.29818500e+00        2.97859426e-06  20.0213  19.4837
0202-10-31_22:34:58.043000      6733.23        5.35591000e+00        3.16372397e-06  20.0213  19.4837
0202-10-31_22:34:58.242000      6733.42        5.41433900e+00        4.27115538e-06  20.0422  19.2632
0202-10-31_22:34:58.445000      6733.63        5.47677500e+00        6.81041355e-06  20.0422  19.2632
0202-10-31_22:34:58.637000      6733.82        5.53675800e+00        8.34128185e-06  20.0422  19.2632
0202-10-31_22:34:58.844000      6734.03        5.59077900e+00        8.52126735e-06  20.0422  19.2632
0202-10-31_22:34:59.047000      6734.23        5.65584900e+00        1.32047327e-05  20.0422  19.2632
0202-10-31_22:34:59.246000      6734.43        5.71657900e+00        1.67864686e-05  20.0422  19.2632
0202-10-31_22:34:59.450000      6734.63        5.77178100e+00        1.89563349e-05  20.0605  19.3554
0202-10-31_22:34:59.652000      6734.84        5.83477400e+00        2.54473401e-05  20.0605  19.3554

File: chapter 5/cold_vs_warm/20K/ffj23/Ic/0_degradation/step11/Ic_2023-10-31_22-35-23792821_ffj23-step11-20k.txt
# Ic = 4.81 A, n = 25.72 , Tavg = 20.05 K, f23-step11-20k
#datetime                        t_s     iHTS_A                vHTS_V                tHTS_K  tTAR_K
0202-10-31_22:35:04.100000      6739.29        5.12475000e-02        7.40016550e-09  20.0472  19.2602
0202-10-31_22:35:04.305000      6739.49        5.51329200e-02        2.07001550e-09  20.0310  19.3505
0202-10-31_22:35:04.508000      6739.69        1.16710500e-01        7.83401550e-09  20.0310  19.3505
0202-10-31_22:35:04.700000      6739.88        1.76355800e-01        1.24204155e-08  20.0310  19.3505
0202-10-31_22:35:04.902000      6740.08        2.30659000e-01        1.89901255e-08  20.0310  19.3505
0202-10-31_22:35:05.094000      6740.28        2.95059400e-01        1.41558155e-08  20.0310  19.3505
0202-10-31_22:35:05.293000      6740.47        3.55049000e-01        6.09861550e-09  20.0310  19.3505
0202-10-31_22:35:05.496000      6740.68        4.11534600e-01        9.63138550e-09  20.0395  19.4359
0202-10-31_22:35:05.690000      6740.87        4.71616200e-01        1.95479355e-08  20.0395  19.4359
0202-10-31_22:35:05.883000      6741.07        5.32797500e-01        2.38864255e-08  20.0395  19.4359
0202-10-31_22:35:06.086000      6741.27        5.92242500e-01        2.53739055e-08  20.0395  19.4359
0202-10-31_22:35:06.290000      6741.47        6.47042100e-01        1.80604555e-08  20.0395  19.4359
0202-10-31_22:35:06.480000      6741.66        7.10731200e-01        1.50854855e-08  20.0286  19.2209
0202-10-31_22:35:06.688000      6741.87        7.68404100e-01        1.83703455e-08  20.0286  19.2209
0202-10-31_22:35:06.880000      6742.06        8.27899500e-01        2.10973955e-08  20.0286  19.2209
0202-10-31_22:35:07.074000      6742.26        8.89183200e-01        2.04156355e-08  20.0286  19.2209
0202-10-31_22:35:07.285000      6742.47        9.49150600e-01        1.68828655e-08  20.0667  19.4789
0202-10-31_22:35:07.477000      6742.66        1.00340000e+00        1.40938355e-08  20.0667  19.4789
0202-10-31_22:35:07.668000      6742.85        1.06817900e+00        1.27922855e-08  20.0667  19.4789
0202-10-31_22:35:07.875000      6743.06        1.12733100e+00        6.90433550e-09  20.0667  19.4789
0202-10-31_22:35:08.066000      6743.25        1.18519200e+00        2.31793550e-09  20.0667  19.4789
0202-10-31_22:35:08.260000      6743.45        1.24312900e+00        3.61947550e-09  20.0497  19.2627
0202-10-31_22:35:08.465000      6743.65        1.30590400e+00        7.02810550e-09  20.0497  19.2627
0202-10-31_22:35:08.656000      6743.84        1.36564900e+00        1.03128255e-08  20.0497  19.2627
0202-10-31_22:35:08.850000      6744.03        1.41933300e+00        7.83354550e-09  20.0497  19.2627
0202-10-31_22:35:09.055000      6744.24        1.48428200e+00        3.86692550e-09  20.0497  19.2627
0202-10-31_22:35:09.254000      6744.44        1.54432000e+00        3.24714550e-09  20.0497  19.2627
0202-10-31_22:35:09.450000      6744.63        1.59946400e+00        1.13987550e-09  20.0013  19.3438
0202-10-31_22:35:09.652000      6744.84        1.66284900e+00       -2.26893450e-09  20.0013  19.3438
0202-10-31_22:35:09.848000      6745.03        1.72026000e+00        4.58115500e-10  20.0013  19.3438
0202-10-31_22:35:10.040000      6745.22        1.77652300e+00       -7.81454500e-10  20.0013  19.3438
0202-10-31_22:35:10.250000      6745.43        1.84228600e+00        1.69768550e-09  20.0013  19.3438
0202-10-31_22:35:10.445000      6745.63        1.90135200e+00       -2.45487450e-09  20.0313  19.4368
0202-10-31_22:35:10.637000      6745.82        1.95611200e+00       -3.38454450e-09  20.0313  19.4368
0202-10-31_22:35:10.844000      6746.02        2.02020200e+00       -7.35116450e-09  20.0313  19.4368
0202-10-31_22:35:11.035000      6746.22        2.08039200e+00       -8.52875450e-09  20.0313  19.4368
0202-10-31_22:35:11.240000      6746.42        2.13942200e+00        2.72175500e-10  20.0428  19.2205
0202-10-31_22:35:11.434000      6746.62        2.19721700e+00        7.58563550e-09  20.0428  19.2205
0202-10-31_22:35:11.625000      6746.81        2.25915100e+00        3.80494550e-09  20.0428  19.2205
0202-10-31_22:35:11.820000      6747.00        2.31820100e+00       -5.95514500e-10  20.0428  19.2205
0202-10-31_22:35:12.016000      6747.20        2.37355100e+00       -4.93400450e-09  20.0428  19.2205
0202-10-31_22:35:12.215000      6747.40        2.43771400e+00       -9.05414500e-10  20.0428  19.2205
0202-10-31_22:35:12.410000      6747.59        2.49714700e+00       -4.81005450e-09  20.0022  19.4777
0202-10-31_22:35:12.600000      6747.78        2.55192900e+00       -4.06631450e-09  20.0022  19.4777
0202-10-31_22:35:12.793000      6747.98        2.61602500e+00       -2.82674450e-09  20.0022  19.4777
0202-10-31_22:35:13             6748.18        2.67573600e+00        5.97419550e-09  20.0022  19.4777
0202-10-31_22:35:13.240000      6748.42        2.73438100e+00        6.77991550e-09  20.0022  19.4777
0202-10-31_22:35:13.430000      6748.61        2.79528400e+00        3.99088550e-09  20.0541  19.2633
0202-10-31_22:35:13.625000      6748.81        2.85509700e+00        2.25548550e-09  20.0541  19.2633
0202-10-31_22:35:13.832000      6749.02        2.91231000e+00        1.63570550e-09  20.0541  19.2633
0202-10-31_22:35:14.030000      6749.21        2.97229900e+00        3.74296550e-09  20.0541  19.2633
0202-10-31_22:35:14.234000      6749.42        3.03471500e+00        1.51174550e-09  20.0541  19.2633
0202-10-31_22:35:14.440000      6749.62        3.08728800e+00       -1.61164500e-10  20.0468  19.3472
0202-10-31_22:35:14.633000      6749.82        3.15246300e+00        2.25637550e-09  20.0468  19.3472
0202-10-31_22:35:14.830000      6750.01        3.21216700e+00        3.68226550e-09  20.0468  19.3472
0202-10-31_22:35:15.030000      6750.22        3.26962700e+00        4.54996550e-09  20.0468  19.3472
0202-10-31_22:35:15.250000      6750.43        3.33092900e+00        5.47963550e-09  20.0468  19.3472
0202-10-31_22:35:15.453000      6750.64        3.39112600e+00        4.42600550e-09  20.0552  19.4401
0202-10-31_22:35:15.656000      6750.84        3.44774000e+00        1.04998955e-08  20.0552  19.4401
0202-10-31_22:35:15.860000      6751.04        3.51001400e+00        1.03139555e-08  20.0552  19.4401
0202-10-31_22:35:16.050000      6751.24        3.56973000e+00        1.18634155e-08  20.0552  19.4401
0202-10-31_22:35:16.260000      6751.44        3.62450700e+00        6.96712550e-09  20.0552  19.4401
0202-10-31_22:35:16.457000      6751.64        3.68838500e+00        7.77283550e-09  20.0207  19.2210
0202-10-31_22:35:16.650000      6751.83        3.74840300e+00        5.16974550e-09  20.0207  19.2210
0202-10-31_22:35:16.855000      6752.04        3.80318800e+00        1.57499550e-09  20.0207  19.2210
0202-10-31_22:35:17.047000      6752.23        3.86782000e+00        2.93852550e-09  20.0207  19.2210
0202-10-31_22:35:17.266000      6752.45        3.92779500e+00        2.55355000e-11  20.0207  19.2210
0202-10-31_22:35:17.473000      6752.66        3.98525400e+00       -2.84354500e-10  20.0229  19.4779
0202-10-31_22:35:17.668000      6752.85        4.04629600e+00       -5.94244500e-10  20.0229  19.4779
0202-10-31_22:35:17.860000      6753.04        4.10023300e+00       -1.21403450e-09  20.0229  19.4779
0202-10-31_22:35:18.070000      6753.25        4.16526000e+00        1.20312550e-09  20.0229  19.4779
0202-10-31_22:35:18.266000      6753.45        4.22580800e+00        1.03759355e-08  20.0215  19.2622
0202-10-31_22:35:18.460000      6753.64        4.27994900e+00        1.24212255e-08  20.0215  19.2622
0202-10-31_22:35:18.664000      6753.85        4.34399900e+00        2.15320555e-08  20.0215  19.2622
0202-10-31_22:35:18.860000      6754.04        4.40392600e+00        2.42591055e-08  20.0215  19.2622
0202-10-31_22:35:19.050000      6754.23        4.45801900e+00        3.08288155e-08  20.0215  19.2622
0202-10-31_22:35:19.266000      6754.45        4.52328000e+00        4.59515555e-08  20.0215  19.2622
0202-10-31_22:35:19.460000      6754.64        4.58065700e+00        6.02685755e-08  20.0505  19.3451
0202-10-31_22:35:19.652000      6754.84        4.63952600e+00        8.82828355e-08  20.0505  19.3451
0202-10-31_22:35:19.855000      6755.04        4.70188100e+00        1.26709466e-07  20.0505  19.3451
0202-10-31_22:35:20.050000      6755.23        4.76152100e+00        1.68296996e-07  20.0505  19.3451
0202-10-31_22:35:20.246000      6755.43        4.81915900e+00        2.17011716e-07  20.0505  19.3451
0202-10-31_22:35:20.450000      6755.63        4.87812200e+00        3.05453616e-07  20.0609  19.4440
0202-10-31_22:35:20.645000      6755.83        4.94031500e+00        4.02820715e-07  20.0609  19.4440
0202-10-31_22:35:20.836000      6756.02        4.99968800e+00        5.23553995e-07  20.0609  19.4440
0202-10-31_22:35:21.040000      6756.22        5.05370300e+00        7.42647645e-07  20.0609  19.4440
0202-10-31_22:35:21.242000      6756.43        5.12020800e+00        9.61927236e-07  20.0609  19.4440
0202-10-31_22:35:21.434000      6756.62        5.17915400e+00        1.23673947e-06  20.0114  19.2201
0202-10-31_22:35:21.640000      6756.82        5.23635100e+00        1.72909590e-06  20.0114  19.2201
0202-10-31_22:35:21.836000      6757.02        5.29623100e+00        3.15887565e-06  20.0114  19.2201
0202-10-31_22:35:22.027000      6757.21        5.35770200e+00        3.27012688e-06  20.0114  19.2201
0202-10-31_22:35:22.240000      6757.42        5.41617200e+00        4.95649724e-06  20.0114  19.2201
0202-10-31_22:35:22.434000      6757.62        5.47673900e+00        6.54165674e-06  20.0219  19.4811
0202-10-31_22:35:22.640000      6757.82        5.53685000e+00        7.84382294e-06  20.0219  19.4811
0202-10-31_22:35:22.836000      6758.02        5.59067300e+00        9.19439424e-06  20.0219  19.4811
0202-10-31_22:35:23.035000      6758.22        5.65544300e+00        1.28410793e-05  20.0219  19.4811
0202-10-31_22:35:23.234000      6758.42        5.70768200e+00        1.48194918e-05  20.0219  19.4811
0202-10-31_22:35:23.426000      6758.61        5.77042400e+00        2.03485846e-05  20.0528  19.2630
