Repository: shortlab/2025-devitre-PhD

# 2025-devitre-PhD
Data repository for Alexis Devitre's PhD thesis

File: chapter 5/cold_vs_warm/20K/ffj23/Ic/0_degradation/step11/Ic_2023-10-31_22-35-48334792_ffj23-step11-20k.txt
# Ic =  nan A, n =  nan , Tavg = 20.03 K, f23-step11-20k
#datetime                        t_s     iHTS_A                vHTS_V                tHTS_K  tTAR_K
0202-10-31_22:35:28.227000      6763.41        5.05115000e-02        9.88552500e-10  20.0459  19.4814
0202-10-31_22:35:28.434000      6763.62        5.49163800e-02        1.73229250e-09  20.0461  19.2664
0202-10-31_22:35:28.637000      6763.82        1.16442200e-01        4.76923250e-09  20.0461  19.2664
0202-10-31_22:35:28.830000      6764.01        1.75885800e-01        3.90154250e-09  20.0461  19.2664
0202-10-31_22:35:29.020000      6764.20        2.30452500e-01        9.85146250e-09  20.0461  19.2664
0202-10-31_22:35:29.240000      6764.42        2.95360600e-01        8.92179250e-09  20.0445  19.3464
0202-10-31_22:35:29.434000      6764.62        3.52456500e-01        6.50463250e-09  20.0445  19.3464
0202-10-31_22:35:29.640000      6764.82        4.10804800e-01        6.69056250e-09  20.0445  19.3464
0202-10-31_22:35:29.832000      6765.02        4.72900500e-01        8.42596250e-09  20.0445  19.3464
0202-10-31_22:35:30.023000      6765.21        5.30515700e-01        1.27024725e-08  20.0445  19.3464
0202-10-31_22:35:30.242000      6765.43        5.88044700e-01        8.85981250e-09  20.0411  19.4408
0202-10-31_22:35:30.445000      6765.63        6.52540300e-01        5.01715250e-09  20.0411  19.4408
0202-10-31_22:35:30.650000      6765.83        7.10456700e-01        6.44265250e-09  20.0411  19.4408
0202-10-31_22:35:30.850000      6766.03        7.67478200e-01        6.81452250e-09  20.0411  19.4408
0202-10-31_22:35:31.055000      6766.24        8.29952300e-01        6.62859250e-09  20.0411  19.4408
0202-10-31_22:35:31.254000      6766.44        8.89422600e-01        1.20852500e-10  20.0411  19.4408
0202-10-31_22:35:31.450000      6766.63        9.45424500e-01        8.61189250e-09  19.9941  19.2186
0202-10-31_22:35:31.656000      6766.84        1.00821000e+00        9.97542250e-09  19.9941  19.2186
0202-10-31_22:35:31.850000      6767.03        1.06546200e+00        1.05952025e-08  19.9941  19.2186
0202-10-31_22:35:32.043000      6767.23        1.12139500e+00        6.00825250e-09  19.9941  19.2186
0202-10-31_22:35:32.258000      6767.44        1.18779100e+00        5.69616250e-09  19.9941  19.2186
0202-10-31_22:35:32.453000      6767.63        1.24631000e+00        8.35958250e-09  20.0632  19.4818
0202-10-31_22:35:32.645000      6767.83        1.30044700e+00        9.96992250e-09  20.0632  19.4818
0202-10-31_22:35:32.848000      6768.03        1.36467800e+00        9.41212250e-09  20.0632  19.4818
0202-10-31_22:35:33.043000      6768.23        1.42491300e+00        9.90794250e-09  20.0632  19.4818
0202-10-31_22:35:33.260000      6768.44        1.48002700e+00        4.20594250e-09  20.0632  19.4818
0202-10-31_22:35:33.453000      6768.64        1.54387100e+00        1.03417925e-08  20.0619  19.2660
0202-10-31_22:35:33.656000      6768.84        1.60351500e+00        1.55479725e-08  20.0619  19.2660
0202-10-31_22:35:33.860000      6769.04        1.65999100e+00        1.38125825e-08  20.0619  19.2660
0202-10-31_22:35:34.050000      6769.24        1.72254300e+00        1.04037725e-08  20.0619  19.2660
0202-10-31_22:35:34.260000      6769.44        1.78249400e+00        1.04657525e-08  20.0279  19.3475
0202-10-31_22:35:34.453000      6769.64        1.83567700e+00        1.77791925e-08  20.0279  19.3475
0202-10-31_22:35:34.650000      6769.83        1.90097800e+00        2.09400825e-08  20.0279  19.3475
0202-10-31_22:35:34.848000      6770.03        1.96016400e+00        2.25515225e-08  20.0279  19.3475
0202-10-31_22:35:35.040000      6770.22        2.01806200e+00        2.39770225e-08  20.0279  19.3475
0202-10-31_22:35:35.254000      6770.43        2.07713000e+00        2.09400825e-08  20.0279  19.3475
0202-10-31_22:35:35.445000      6770.63        2.13928100e+00        2.07541525e-08  20.0225  19.4397
0202-10-31_22:35:35.637000      6770.82        2.19918500e+00        1.43084025e-08  20.0225  19.4397
0202-10-31_22:35:35.840000      6771.02        2.25325000e+00        8.35849250e-09  20.0225  19.4397
0202-10-31_22:35:36.040000      6771.22        2.31795200e+00        3.77209250e-09  20.0225  19.4397
0202-10-31_22:35:36.266000      6771.45        2.38041400e+00        7.73870250e-09  20.0225  19.4397
0202-10-31_22:35:36.457000      6771.64        2.43721800e+00        7.80068250e-09  20.0391  19.2199
0202-10-31_22:35:36.652000      6771.83        2.49668200e+00        6.12727250e-09  20.0391  19.2199
0202-10-31_22:35:36.844000      6772.03        2.55438500e+00        7.11892250e-09  20.0391  19.2199
0202-10-31_22:35:37.050000      6772.23        2.61355800e+00        7.98662250e-09  20.0391  19.2199
0202-10-31_22:35:37.246000      6772.43        2.67579900e+00        5.87935250e-09  20.0391  19.2199
0202-10-31_22:35:37.438000      6772.62        2.73545000e+00        1.47889250e-09  20.0207  19.4735
0202-10-31_22:35:37.640000      6772.82        2.78905000e+00        9.35014250e-09  20.0207  19.4735
0202-10-31_22:35:37.832000      6773.02        2.85431300e+00        4.70176250e-09  20.0207  19.4735
0202-10-31_22:35:38.027000      6773.21        2.91402200e+00        1.13953925e-08  20.0207  19.4735
0202-10-31_22:35:38.246000      6773.43        2.97269700e+00        2.84225250e-09  20.0207  19.4735
0202-10-31_22:35:38.438000      6773.62        3.03324200e+00        4.32963250e-09  20.0179  19.2392
0202-10-31_22:35:38.630000      6773.81        3.09276200e+00        4.45352250e-09  20.0179  19.2392
0202-10-31_22:35:38.836000      6774.02        3.15012100e+00        9.03991250e-09  20.0179  19.2392
0202-10-31_22:35:39.030000      6774.21        3.20924000e+00        1.44940025e-08  20.0179  19.2392
0202-10-31_22:35:39.246000      6774.43        3.27232400e+00        7.61441250e-09  20.0179  19.2392
0202-10-31_22:35:39.440000      6774.62        3.32723800e+00        1.06513525e-08  20.0294  19.3454
0202-10-31_22:35:39.633000      6774.81        3.39046300e+00        1.28825725e-08  20.0294  19.3454
0202-10-31_22:35:39.824000      6775.01        3.45039000e+00        1.78408325e-08  20.0294  19.3454
0202-10-31_22:35:40.020000      6775.20        3.50791500e+00        1.81507225e-08  20.0294  19.3454
0202-10-31_22:35:40.227000      6775.41        3.56843700e+00        2.27371225e-08  20.0294  19.3454
0202-10-31_22:35:40.418000      6775.60        3.62918600e+00        2.22412925e-08  20.0497  19.4439
0202-10-31_22:35:40.620000      6775.80        3.68881100e+00        1.43700525e-08  20.0497  19.4439
0202-10-31_22:35:40.812000      6776.00        3.74650700e+00        4.45352250e-09  20.0497  19.4439
0202-10-31_22:35:41.016000      6776.20        3.80501300e+00        4.70143250e-09  20.0497  19.4439
0202-10-31_22:35:41.234000      6776.42        3.86915300e+00        1.24487225e-08  20.0497  19.4439
0202-10-31_22:35:41.438000      6776.62        3.92519100e+00        5.32121250e-09  20.0435  19.2217
0202-10-31_22:35:41.633000      6776.82        3.98426200e+00        5.75506250e-09  20.0435  19.2217
0202-10-31_22:35:41.840000      6777.02        4.04623700e+00        1.10669250e-09  20.0435  19.2217
0202-10-31_22:35:42.030000      6777.22        4.10395200e+00        1.06513525e-08  20.0435  19.2217
0202-10-31_22:35:42.254000      6777.44        4.16382000e+00        1.09612425e-08  20.0435  19.2217
0202-10-31_22:35:42.445000      6777.63        4.22545700e+00        1.90804025e-08  20.0138  19.4772
0202-10-31_22:35:42.640000      6777.82        4.28481200e+00        2.55881225e-08  20.0138  19.4772
0202-10-31_22:35:42.832000      6778.02        4.34235200e+00        2.85011025e-08  20.0138  19.4772
0202-10-31_22:35:43.035000      6778.22        4.40096500e+00        3.77978525e-08  20.0138  19.4772
0202-10-31_22:35:43.234000      6778.42        4.46389400e+00        4.74044925e-08  20.0138  19.4772
0202-10-31_22:35:43.426000      6778.61        4.52310000e+00        6.09157725e-08  20.0433  19.2647
0202-10-31_22:35:43.633000      6778.82        4.57734800e+00        8.06248725e-08  20.0433  19.2647
0202-10-31_22:35:43.824000      6779.01        4.64222200e+00        9.59954925e-08  20.0433  19.2647
0202-10-31_22:35:44.020000      6779.20        4.70202800e+00        1.27480432e-07  20.0433  19.2647
0202-10-31_22:35:44.234000      6779.42        4.76106300e+00        1.77062902e-07  20.0433  19.2647
0202-10-31_22:35:44.426000      6779.61        4.82118900e+00        2.31107852e-07  20.0079  19.3455
0202-10-31_22:35:44.617000      6779.80        4.88050300e+00        2.95999062e-07  20.0079  19.3455
0202-10-31_22:35:44.824000      6780.01        4.93818800e+00        4.23612412e-07  20.0079  19.3455
0202-10-31_22:35:45.016000      6780.20        4.99738400e+00        5.49118492e-07  20.0079  19.3455
0202-10-31_22:35:45.250000      6780.43        5.06226600e+00        7.70814922e-07  20.0079  19.3455
0202-10-31_22:35:45.440000      6780.62        5.11723500e+00        9.68153882e-07  20.0566  19.4439
0202-10-31_22:35:45.650000      6780.83        5.17895100e+00        1.34783303e-06  20.0566  19.4439
0202-10-31_22:35:45.840000      6781.02        5.23875500e+00        1.69224652e-06  20.0566  19.4439
0202-10-31_22:35:46.035000      6781.22        5.29254500e+00        2.13483366e-06  20.0566  19.4439
0202-10-31_22:35:46.246000      6781.43        5.35770700e+00        3.35989702e-06  20.0566  19.4439
0202-10-31_22:35:46.438000      6781.62        5.41747400e+00        4.59202589e-06  20.0705  19.2217
0202-10-31_22:35:46.630000      6781.81        5.47179900e+00        6.04461158e-06  20.0705  19.2217
0202-10-31_22:35:46.830000      6782.01        5.53619000e+00        8.00182478e-06  20.0705  19.2217
0202-10-31_22:35:47.023000      6782.20        5.59633900e+00        1.03316515e-05  20.0705  19.2217
0202-10-31_22:35:47.230000      6782.41        5.65529300e+00        1.26910419e-05  20.0705  19.2217
0202-10-31_22:35:47.420000      6782.61        5.70535600e+00        1.53915608e-05  20.0346  19.4800
0202-10-31_22:35:47.630000      6782.81        5.77440700e+00        1.94653951e-05  20.0346  19.4800
0202-10-31_22:35:47.830000      6783.01        5.83008000e+00        2.42860680e-05  20.0346  19.4800

File: chapter 5/cold_vs_warm/20K/ffj23/Ic/0_degradation/step11/Ic_2023-10-31_22-36-11837758_ffj23-step11-20k.txt
# Ic =  nan A, n =  nan , Tavg = 20.06 K, f23-step11-20k
#datetime                        t_s     iHTS_A                vHTS_V                tHTS_K  tTAR_K
0202-10-31_22:35:51.990000      6787.17        6.08325900e-02        2.43203070e-08  20.0392  19.2234
0202-10-31_22:35:52.230000      6787.41        5.95057900e-02        2.37005270e-08  20.0392  19.2234
0202-10-31_22:35:52.438000      6787.62        1.12801900e-01        2.47541570e-08  20.0527  19.4817
0202-10-31_22:35:52.630000      6787.81        1.76210800e-01        7.83406700e-09  20.0527  19.4817
0202-10-31_22:35:52.836000      6788.02        2.35515000e-01        9.87934700e-09  20.0527  19.4817
0202-10-31_22:35:53.030000      6788.21        2.92781200e-01        1.14907870e-08  20.0527  19.4817
0202-10-31_22:35:53.246000      6788.43        3.54459600e-01        1.33501370e-08  20.0527  19.4817
0202-10-31_22:35:53.450000      6788.63        4.12481200e-01        1.55813570e-08  20.0717  19.2697
0202-10-31_22:35:53.652000      6788.84        4.70572500e-01        1.28543070e-08  20.0717  19.2697
0202-10-31_22:35:53.855000      6789.04        5.32648600e-01        1.50235570e-08  20.0717  19.2697
0202-10-31_22:35:54.047000      6789.23        5.90352600e-01        1.11808970e-08  20.0717  19.2697
0202-10-31_22:35:54.260000      6789.44        6.49758800e-01        1.22965070e-08  20.0717  19.2697
0202-10-31_22:35:54.453000      6789.64        7.10985500e-01        1.75026870e-08  20.0212  19.3421
0202-10-31_22:35:54.645000      6789.83        7.70218100e-01        1.60771870e-08  20.0212  19.3421
0202-10-31_22:35:54.850000      6790.03        8.24670400e-01        2.15312770e-08  20.0212  19.3421
0202-10-31_22:35:55.043000      6790.23        8.89406100e-01        2.63036170e-08  20.0212  19.3421
0202-10-31_22:35:55.260000      6790.44        9.50756500e-01        2.62416370e-08  20.0212  19.3421
0202-10-31_22:35:55.457000      6790.64        1.00763400e+00        2.00437970e-08  20.0340  19.4432
0202-10-31_22:35:55.650000      6790.83        1.06788200e+00        1.36600270e-08  20.0340  19.4432
0202-10-31_22:35:55.850000      6791.03        1.12539000e+00        1.53340270e-08  20.0340  19.4432
0202-10-31_22:35:56.047000      6791.23        1.18469200e+00        2.12862670e-08  20.0340  19.4432
0202-10-31_22:35:56.240000      6791.42        1.24628000e+00        2.44489070e-08  20.0340  19.4432
0202-10-31_22:35:56.430000      6791.61        1.30615300e+00        2.57516170e-08  20.0352  19.2199
0202-10-31_22:35:56.637000      6791.82        1.36002700e+00        2.07313670e-08  20.0352  19.2199
0202-10-31_22:35:56.830000      6792.01        1.42491500e+00        1.91819070e-08  20.0352  19.2199
0202-10-31_22:35:57.020000      6792.20        1.48475900e+00        1.42856070e-08  20.0352  19.2199
0202-10-31_22:35:57.234000      6792.42        1.54377100e+00        1.44715470e-08  20.0352  19.2199
0202-10-31_22:35:57.430000      6792.61        1.60362100e+00        1.01330570e-08  20.0106  19.4756
0202-10-31_22:35:57.625000      6792.81        1.66386400e+00        1.24262570e-08  20.0106  19.4756
0202-10-31_22:35:57.820000      6793.00        1.72075000e+00        9.01743700e-09  20.0106  19.4756
0202-10-31_22:35:58.010000      6793.20        1.78008200e+00        1.25502070e-08  20.0106  19.4756
0202-10-31_22:35:58.234000      6793.42        1.84277000e+00        1.55251770e-08  20.0106  19.4756
0202-10-31_22:35:58.434000      6793.62        1.89973300e+00        2.12271870e-08  20.0383  19.2646
0202-10-31_22:35:58.637000      6793.82        1.95858600e+00        2.20948870e-08  20.0383  19.2646
0202-10-31_22:35:58.836000      6794.02        2.02046600e+00        1.95537770e-08  20.0383  19.2646
0202-10-31_22:35:59.040000      6794.22        2.08032600e+00        1.97397070e-08  20.0383  19.2646
0202-10-31_22:35:59.250000      6794.43        2.13951700e+00        1.72605670e-08  20.0383  19.2646
0202-10-31_22:35:59.440000      6794.63        2.19903300e+00        1.88720070e-08  20.0430  19.3445
0202-10-31_22:35:59.650000      6794.83        2.25925500e+00        1.41616470e-08  20.0430  19.3445
0202-10-31_22:35:59.840000      6795.02        2.31593500e+00        1.78183770e-08  20.0430  19.3445
0202-10-31_22:36:00.030000      6795.22        2.37759100e+00        1.42236270e-08  20.0430  19.3445
0202-10-31_22:36:00.246000      6795.43        2.43794400e+00        2.44500670e-08  20.0430  19.3445
0202-10-31_22:36:00.440000      6795.62        2.49378700e+00        2.39542370e-08  20.0371  19.4451
0202-10-31_22:36:00.633000      6795.82        2.55687100e+00        2.41401770e-08  20.0371  19.4451
0202-10-31_22:36:00.836000      6796.02        2.61618100e+00        1.86240970e-08  20.0371  19.4451
0202-10-31_22:36:01.030000      6796.22        2.67375000e+00        1.01330570e-08  20.0371  19.4451
0202-10-31_22:36:01.230000      6796.41        2.73401400e+00        1.14345970e-08  20.0371  19.4451
0202-10-31_22:36:01.426000      6796.61        2.79493100e+00        1.01950270e-08  20.0433  19.2224
0202-10-31_22:36:01.617000      6796.80        2.85473400e+00        1.45954970e-08  20.0433  19.2224
0202-10-31_22:36:01.812000      6797.00        2.90818600e+00        2.14132670e-08  20.0433  19.2224
0202-10-31_22:36:02.020000      6797.20        2.97329400e+00        1.70132370e-08  20.0433  19.2224
0202-10-31_22:36:02.227000      6797.41        3.03524500e+00        1.60841370e-08  20.0433  19.2224
0202-10-31_22:36:02.420000      6797.60        3.09045100e+00        5.30017700e-09  20.0253  19.4783
0202-10-31_22:36:02.625000      6797.81        3.15254500e+00        9.14283700e-09  20.0253  19.4783
0202-10-31_22:36:02.820000      6798.00        3.21228200e+00        1.05683470e-08  20.0253  19.4783
0202-10-31_22:36:03.016000      6798.20        3.26692300e+00        1.24276970e-08  20.0253  19.4783
0202-10-31_22:36:03.254000      6798.43        3.33383000e+00        1.39151770e-08  20.0253  19.4783
0202-10-31_22:36:03.457000      6798.64        3.38637000e+00        1.29235270e-08  20.0239  19.2637
0202-10-31_22:36:03.650000      6798.83        3.45026800e+00        6.66369700e-09  20.0239  19.2637
0202-10-31_22:36:03.840000      6799.02        3.51021700e+00        1.01344970e-08  20.0239  19.2637
0202-10-31_22:36:04.043000      6799.23        3.56430800e+00        1.06303170e-08  20.0239  19.2637
0202-10-31_22:36:04.246000      6799.43        3.62912000e+00        1.72620170e-08  20.0239  19.2637
0202-10-31_22:36:04.440000      6799.62        3.68870100e+00        8.27513700e-09  20.0190  19.3452
0202-10-31_22:36:04.640000      6799.82        3.74312500e+00        1.29855070e-08  20.0190  19.3452
0202-10-31_22:36:04.832000      6800.02        3.80780700e+00        1.73859670e-08  20.0190  19.3452
0202-10-31_22:36:05.035000      6800.22        3.86758000e+00        1.96171970e-08  20.0190  19.3452
0202-10-31_22:36:05.240000      6800.42        3.92545300e+00        2.02989570e-08  20.0190  19.3452
0202-10-31_22:36:05.434000      6800.62        3.98541000e+00        2.01130270e-08  20.0477  19.4437
0202-10-31_22:36:05.637000      6800.82        4.04615300e+00        2.04848970e-08  20.0477  19.4437
0202-10-31_22:36:05.840000      6801.02        4.10365100e+00        1.74479470e-08  20.0477  19.4437
0202-10-31_22:36:06.030000      6801.22        4.16354400e+00        1.98031270e-08  20.0477  19.4437
0202-10-31_22:36:06.246000      6801.43        4.22509600e+00        2.51952570e-08  20.0477  19.4437
0202-10-31_22:36:06.440000      6801.62        4.28316600e+00        3.04634270e-08  20.0517  19.2248
0202-10-31_22:36:06.633000      6801.82        4.34185900e+00        3.30045370e-08  20.0517  19.2248
0202-10-31_22:36:06.836000      6802.02        4.40393300e+00        4.33549370e-08  20.0517  19.2248
0202-10-31_22:36:07.030000      6802.21        4.46363800e+00        4.65778170e-08  20.0517  19.2248
0202-10-31_22:36:07.258000      6802.44        4.52004500e+00        6.20724270e-08  20.0517  19.2248
0202-10-31_22:36:07.453000      6802.64        4.58306700e+00        7.19889770e-08  20.0243  19.4806
0202-10-31_22:36:07.656000      6802.84        4.64244800e+00        9.41152870e-08  20.0243  19.4806
0202-10-31_22:36:07.860000      6803.04        4.69883100e+00        1.27212697e-07  20.0243  19.4806
0202-10-31_22:36:08.050000      6803.23        4.76159300e+00        1.65826667e-07  20.0243  19.4806
0202-10-31_22:36:08.260000      6803.44        4.81480000e+00        2.25699727e-07  20.0243  19.4806
0202-10-31_22:36:08.453000      6803.64        4.87553000e+00        2.98215027e-07  20.0360  19.2711
0202-10-31_22:36:08.645000      6803.83        4.94022500e+00        3.84984917e-07  20.0360  19.2711
0202-10-31_22:36:08.850000      6804.03        5.00012100e+00        5.61809557e-07  20.0360  19.2711
0202-10-31_22:36:09.043000      6804.23        5.05790200e+00        7.29523357e-07  20.0360  19.2711
0202-10-31_22:36:09.246000      6804.43        5.11706700e+00        9.30953467e-07  20.0360  19.2711
0202-10-31_22:36:09.440000      6804.62        5.17896600e+00        1.29792813e-06  20.0303  19.3429
0202-10-31_22:36:09.633000      6804.82        5.23853300e+00        1.65963461e-06  20.0303  19.3429
0202-10-31_22:36:09.830000      6805.01        5.29260200e+00        2.10036368e-06  20.0303  19.3429
0202-10-31_22:36:10.035000      6805.22        5.35738000e+00        3.35623388e-06  20.0303  19.3429
0202-10-31_22:36:10.234000      6805.42        5.41782800e+00        4.57671436e-06  20.0303  19.3429
0202-10-31_22:36:10.426000      6805.61        5.47269800e+00        6.01535907e-06  20.0476  19.4446
0202-10-31_22:36:10.620000      6805.80        5.53648700e+00        7.77554827e-06  20.0476  19.4446
0202-10-31_22:36:10.812000      6805.99        5.59621700e+00        1.02305163e-05  20.0476  19.4446
0202-10-31_22:36:11.008000      6806.19        5.65107900e+00        1.32463897e-05  20.0476  19.4446
0202-10-31_22:36:11.250000      6806.43        5.71548900e+00        1.65944057e-05  20.0476  19.4446
0202-10-31_22:36:11.453000      6806.64        5.77150300e+00        2.01235228e-05  20.0649  19.2212

File: chapter 5/cold_vs_warm/20K/ffj23/Ic/0_degradation/step11/Ic_2023-10-31_22-36-39034605_ffj23-step11-20k.txt
# Ic = 4.81 A, n = 26.16 , Tavg = 20.06 K, f23-step11-20k
#datetime                        t_s     iHTS_A                vHTS_V                tHTS_K  tTAR_K
0202-10-31_22:36:19.227000      6814.41        4.98696400e-02       -5.14424000e-10  20.0512  19.2746
0202-10-31_22:36:19.430000      6814.61        5.71656300e-02        8.53444600e-09  20.0121  19.3386
0202-10-31_22:36:19.625000      6814.81        1.16931100e-01        6.36346600e-09  20.0121  19.3386
0202-10-31_22:36:19.816000      6815.00        1.70396500e-01        3.82061600e-09  20.0121  19.3386
0202-10-31_22:36:20.023000      6815.21        2.35478000e-01        1.95895600e-09  20.0121  19.3386
0202-10-31_22:36:20.254000      6815.44        2.96113200e-01        8.96252600e-09  20.0121  19.3386
0202-10-31_22:36:20.453000      6815.64        3.54626000e-01        5.36777600e-09  20.0227  19.4438
0202-10-31_22:36:20.645000      6815.83        4.13971500e-01        9.83022600e-09  20.0227  19.4438
0202-10-31_22:36:20.850000      6816.04        4.68112100e-01        1.83500600e-09  20.0227  19.4438
0202-10-31_22:36:21.043000      6816.23        5.32584300e-01        4.06622600e-09  20.0227  19.4438
0202-10-31_22:36:21.246000      6816.43        5.92551600e-01       -4.67273400e-09  20.0227  19.4438
0202-10-31_22:36:21.438000      6816.62        6.49158800e-01       -1.20194400e-09  20.0227  19.2173
0202-10-31_22:36:21.637000      6816.82        7.08737300e-01        1.33917600e-09  20.0227  19.2173
0202-10-31_22:36:21.830000      6817.01        7.70620600e-01        1.46025660e-08  20.0227  19.2173
0202-10-31_22:36:22.035000      6817.22        8.30221300e-01        1.87551160e-08  20.0227  19.2173
0202-10-31_22:36:22.266000      6817.45        8.89353000e-01        1.50364160e-08  20.0227  19.2173
0202-10-31_22:36:22.457000      6817.64        9.49060600e-01        7.41306600e-09  20.0557  19.4786
0202-10-31_22:36:22.668000      6817.85        1.00633000e+00        3.01259600e-09  20.0557  19.4786
0202-10-31_22:36:22.863000      6818.04        1.06683300e+00        2.82665600e-09  20.0557  19.4786
0202-10-31_22:36:23.055000      6818.24        1.12704100e+00        5.36777600e-09  20.0557  19.4786
0202-10-31_22:36:23.266000      6818.45        1.18487300e+00        2.33082600e-09  20.0470  19.2736
0202-10-31_22:36:23.460000      6818.64        1.24473000e+00        5.11985600e-09  20.0470  19.2736
0202-10-31_22:36:23.652000      6818.84        1.30583600e+00       -1.01600400e-09  20.0470  19.2736
0202-10-31_22:36:23.860000      6819.04        1.36326700e+00        4.37611600e-09  20.0470  19.2736
0202-10-31_22:36:24.050000      6819.23        1.42282700e+00        5.73964600e-09  20.0470  19.2736
0202-10-31_22:36:24.242000      6819.43        1.48420900e+00        4.00424600e-09  20.0470  19.2736
0202-10-31_22:36:24.450000      6819.63        1.54368200e+00        2.70269600e-09  20.0132  19.3332
0202-10-31_22:36:24.640000      6819.82        1.60037200e+00        3.76260000e-11  20.0132  19.3332
0202-10-31_22:36:24.836000      6820.02        1.66332000e+00        2.76467600e-09  20.0132  19.3332
0202-10-31_22:36:25.040000      6820.22        1.72292300e+00       -1.75974400e-09  20.0132  19.3332
0202-10-31_22:36:25.260000      6820.44        1.77908800e+00       -4.98262400e-09  20.0132  19.3332
0202-10-31_22:36:25.465000      6820.65        1.84249100e+00       -1.26062340e-08  20.0318  19.4482
0202-10-31_22:36:25.668000      6820.85        1.89926500e+00       -1.52100840e-08  20.0318  19.4482
0202-10-31_22:36:25.870000      6821.05        1.95805400e+00       -8.51741400e-09  20.0318  19.4482
0202-10-31_22:36:26.062000      6821.25        2.02038900e+00       -5.29504400e-09  20.0318  19.4482
0202-10-31_22:36:26.273000      6821.46        2.07811500e+00        2.21036000e-10  20.0318  19.4482
0202-10-31_22:36:26.465000      6821.65        2.13879000e+00       -6.46664000e-10  20.0489  19.2186
0202-10-31_22:36:26.660000      6821.84        2.19905900e+00       -1.26644400e-09  20.0489  19.2186
0202-10-31_22:36:26.863000      6822.05        2.25691500e+00       -1.32842400e-09  20.0489  19.2186
0202-10-31_22:36:27.060000      6822.24        2.31574100e+00        2.32830600e-09  20.0489  19.2186
0202-10-31_22:36:27.250000      6822.43        2.37800000e+00        5.73711600e-09  20.0052  19.4748
0202-10-31_22:36:27.453000      6822.64        2.43504500e+00        9.64175600e-09  20.0052  19.4748
0202-10-31_22:36:27.650000      6822.83        2.49541900e+00        4.93139600e-09  20.0052  19.4748
0202-10-31_22:36:27.844000      6823.02        2.55624500e+00        1.33664600e-09  20.0052  19.4748
0202-10-31_22:36:28.047000      6823.23        2.61639900e+00       -2.12814000e-10  20.0052  19.4748
0202-10-31_22:36:28.242000      6823.43        2.67311700e+00       -1.50834000e-10  20.0052  19.4748
0202-10-31_22:36:28.453000      6823.63        2.73515700e+00        5.55118600e-09  20.0495  19.2738
0202-10-31_22:36:28.645000      6823.83        2.79483500e+00        5.61316600e-09  20.0495  19.2738
0202-10-31_22:36:28.848000      6824.03        2.84870300e+00        4.62150600e-09  20.0495  19.2738
0202-10-31_22:36:29.050000      6824.23        2.91367900e+00        9.02806000e-10  20.0495  19.2738
0202-10-31_22:36:29.266000      6824.45        2.97457700e+00       -4.05547400e-09  20.0420  19.3335
0202-10-31_22:36:29.460000      6824.64        3.03144500e+00       -2.56799400e-09  20.0420  19.3335
0202-10-31_22:36:29.652000      6824.84        3.09274300e+00       -3.74558400e-09  20.0420  19.3335
0202-10-31_22:36:29.860000      6825.04        3.15000400e+00        3.01006600e-09  20.0420  19.3335
0202-10-31_22:36:30.050000      6825.23        3.20992700e+00        7.47251600e-09  20.0420  19.3335
0202-10-31_22:36:30.270000      6825.45        3.27313300e+00        1.13771560e-08  20.0420  19.3335
0202-10-31_22:36:30.460000      6825.64        3.32527400e+00        9.02197600e-09  20.0391  19.4532
0202-10-31_22:36:30.656000      6825.84        3.39047200e+00        6.72877600e-09  20.0391  19.4532
0202-10-31_22:36:30.848000      6826.03        3.45012300e+00        6.04700600e-09  20.0391  19.4532
0202-10-31_22:36:31.055000      6826.24        3.50748800e+00        6.54283600e-09  20.0391  19.4532
0202-10-31_22:36:31.254000      6826.44        3.56767000e+00        9.08395600e-09  20.0391  19.4532
0202-10-31_22:36:31.445000      6826.63        3.62870700e+00        1.13152760e-08  20.0526  19.2230
0202-10-31_22:36:31.652000      6826.83        3.68644600e+00        4.93190600e-09  20.0526  19.2230
0202-10-31_22:36:31.844000      6827.03        3.74561000e+00        8.77487600e-09  20.0526  19.2230
0202-10-31_22:36:32.035000      6827.22        3.80750100e+00        5.24230600e-09  20.0526  19.2230
0202-10-31_22:36:32.246000      6827.43        3.86557400e+00        1.19979560e-08  20.0526  19.2230
0202-10-31_22:36:32.438000      6827.62        3.92544500e+00        8.89903600e-09  20.0192  19.4736
0202-10-31_22:36:32.633000      6827.82        3.98640400e+00        1.41052260e-08  20.0192  19.4736
0202-10-31_22:36:32.836000      6828.02        4.04598500e+00        1.37333460e-08  20.0192  19.4736
0202-10-31_22:36:33.030000      6828.22        4.10334700e+00        1.03245360e-08  20.0192  19.4736
0202-10-31_22:36:33.230000      6828.41        4.16611000e+00        1.08823460e-08  20.0192  19.4736
0202-10-31_22:36:33.438000      6828.62        4.21944200e+00        1.13781660e-08  20.0119  19.2705
0202-10-31_22:36:33.630000      6828.81        4.28151800e+00        1.71421660e-08  20.0119  19.2705
0202-10-31_22:36:33.836000      6829.02        4.34418000e+00        2.12327460e-08  20.0119  19.2705
0202-10-31_22:36:34.027000      6829.21        4.40380900e+00        3.56737160e-08  20.0119  19.2705
0202-10-31_22:36:34.246000      6829.43        4.45965800e+00        4.32970660e-08  20.0119  19.2705
0202-10-31_22:36:34.440000      6829.62        4.52238600e+00        4.89371060e-08  20.0627  19.3354
0202-10-31_22:36:34.645000      6829.83        4.58276100e+00        6.54233660e-08  20.0627  19.3354
0202-10-31_22:36:34.836000      6830.02        4.64019700e+00        8.63720760e-08  20.0627  19.3354
0202-10-31_22:36:35.030000      6830.22        4.69908200e+00        1.13766546e-07  20.0627  19.3354
0202-10-31_22:36:35.260000      6830.44        4.76324400e+00        1.69671096e-07  20.0627  19.3354
0202-10-31_22:36:35.465000      6830.65        4.81932100e+00        2.20865286e-07  20.0610  19.4529
0202-10-31_22:36:35.668000      6830.85        4.87823900e+00        3.07944986e-07  20.0610  19.4529
0202-10-31_22:36:35.860000      6831.04        4.94008300e+00        3.97875696e-07  20.0610  19.4529
0202-10-31_22:36:36.062000      6831.25        4.99750400e+00        5.20469046e-07  20.0610  19.4529
0202-10-31_22:36:36.266000      6831.45        5.05666500e+00        7.36711806e-07  20.0410  19.2225
0202-10-31_22:36:36.457000      6831.64        5.11875900e+00        9.51219176e-07  20.0410  19.2225
0202-10-31_22:36:36.668000      6831.85        5.17638900e+00        1.21617699e-06  20.0410  19.2225
0202-10-31_22:36:36.863000      6832.04        5.23680200e+00        1.69601404e-06  20.0410  19.2225
0202-10-31_22:36:37.055000      6832.24        5.29767600e+00        3.06455987e-06  20.0410  19.2225
0202-10-31_22:36:37.260000      6832.45        5.35654400e+00        3.30299091e-06  20.0410  19.2225
0202-10-31_22:36:37.457000      6832.64        5.41493500e+00        5.15818109e-06  20.0045  19.4753
0202-10-31_22:36:37.650000      6832.83        5.47644600e+00        6.42811799e-06  20.0045  19.4753
0202-10-31_22:36:37.848000      6833.03        5.53375900e+00        7.77875069e-06  20.0045  19.4753
0202-10-31_22:36:38.040000      6833.22        5.59305300e+00        1.05614557e-05  20.0045  19.4753
0202-10-31_22:36:38.258000      6833.44        5.65649800e+00        1.28187080e-05  20.0045  19.4753
0202-10-31_22:36:38.470000      6833.65        5.71336000e+00        1.63273036e-05  20.0559  19.2748
0202-10-31_22:36:38.664000      6833.84        5.77255000e+00        2.06719874e-05  20.0559  19.2748
