Repository: shortlab/2025-devitre-PhD

# 2025-devitre-PhD
Data repository for Alexis Devitre's PhD thesis

File: chapter 5/cold_vs_warm/20K/ffj23/Ic/0_degradation/step11/Ic_2023-10-31_22-37-02376822_ffj23-step11-20k.txt
# Ic = 4.81 A, n = 25.70 , Tavg = 20.01 K, f23-step11-20k
#datetime                        t_s     iHTS_A                vHTS_V                tHTS_K  tTAR_K
0202-10-31_22:36:42.450000      6837.63        5.00189100e-02        6.12965750e-09  20.0602  19.4805
0202-10-31_22:36:42.640000      6837.82        5.70209800e-02        1.26373875e-08  20.0602  19.4805
0202-10-31_22:36:42.848000      6838.03        1.10726800e-01        1.25754175e-08  20.0602  19.4805
0202-10-31_22:36:43.040000      6838.22        1.75931500e-01        1.08400175e-08  20.0602  19.4805
0202-10-31_22:36:43.260000      6838.45        2.36952500e-01        3.34063750e-09  20.0602  19.4805
0202-10-31_22:36:43.457000      6838.64        2.93201300e-01        5.44962750e-09  20.0478  19.2754
0202-10-31_22:36:43.650000      6838.83        3.54430000e-01        6.69048750e-09  20.0478  19.2754
0202-10-31_22:36:43.850000      6839.04        4.13828900e-01        1.29516075e-08  20.0478  19.2754
0202-10-31_22:36:44.047000      6839.23        4.69930000e-01        1.09063175e-08  20.0478  19.2754
0202-10-31_22:36:44.242000      6839.42        5.32984300e-01        9.17091750e-09  20.0368  19.3355
0202-10-31_22:36:44.445000      6839.63        5.92089300e-01        6.25793750e-09  20.0368  19.3355
0202-10-31_22:36:44.637000      6839.82        6.48389300e-01        7.62145750e-09  20.0368  19.3355
0202-10-31_22:36:44.832000      6840.02        7.11217900e-01        9.23289750e-09  20.0368  19.3355
0202-10-31_22:36:45.023000      6840.21        7.70342100e-01        5.32825750e-09  20.0368  19.3355
0202-10-31_22:36:45.227000      6840.41        8.28672400e-01        9.66674750e-09  20.0368  19.3355
0202-10-31_22:36:45.418000      6840.60        8.86659800e-01        1.17740175e-08  20.0249  19.4491
0202-10-31_22:36:45.613000      6840.79        9.48793900e-01        1.33854575e-08  20.0249  19.4491
0202-10-31_22:36:45.812000      6840.99        1.00844200e+00        8.36519750e-09  20.0249  19.4491
0202-10-31_22:36:46.004000      6841.19        1.06451200e+00        7.68343750e-09  20.0249  19.4491
0202-10-31_22:36:46.230000      6841.42        1.12829200e+00        7.55947750e-09  20.0249  19.4491
0202-10-31_22:36:46.440000      6841.62        1.18539000e+00        4.15066750e-09  20.0048  19.2186
0202-10-31_22:36:46.633000      6841.82        1.24450300e+00        3.69987500e-10  20.0048  19.2186
0202-10-31_22:36:46.824000      6842.01        1.30580900e+00        6.17897500e-10  20.0048  19.2186
0202-10-31_22:36:47.027000      6842.21        1.36544700e+00       -2.85289250e-09  20.0048  19.2186
0202-10-31_22:36:47.246000      6842.43        1.42253600e+00        4.08868750e-09  20.0048  19.2186
0202-10-31_22:36:47.440000      6842.62        1.48429300e+00       -5.59692500e-10  20.0514  19.4770
0202-10-31_22:36:47.637000      6842.82        1.54414000e+00       -1.30343250e-09  20.0514  19.4770
0202-10-31_22:36:47.830000      6843.01        1.59906400e+00       -5.70390250e-09  20.0514  19.4770
0202-10-31_22:36:48.023000      6843.20        1.66304500e+00       -1.00423925e-08  20.0514  19.4770
0202-10-31_22:36:48.234000      6843.42        1.72353200e+00       -4.83620250e-09  20.0514  19.4770
0202-10-31_22:36:48.434000      6843.62        1.78089700e+00       -5.14609250e-09  20.0700  19.2790
0202-10-31_22:36:48.625000      6843.81        1.84166800e+00        4.77045750e-09  20.0700  19.2790
0202-10-31_22:36:48.832000      6844.01        1.89940100e+00        6.50584750e-09  20.0700  19.2790
0202-10-31_22:36:49.023000      6844.21        1.95921700e+00        5.01836750e-09  20.0700  19.2790
0202-10-31_22:36:49.227000      6844.41        2.01756500e+00       -9.31562500e-10  20.0700  19.2790
0202-10-31_22:36:49.426000      6844.61        2.07804300e+00       -7.43782500e-10  20.0337  19.3372
0202-10-31_22:36:49.617000      6844.80        2.13767800e+00        5.70335750e-09  20.0337  19.3372
0202-10-31_22:36:49.810000      6844.99        2.19924000e+00        5.39484750e-09  20.0337  19.3372
0202-10-31_22:36:50.020000      6845.20        2.25886500e+00        2.97768750e-09  20.0337  19.3372
0202-10-31_22:36:50.230000      6845.41        2.31946100e+00        6.13858750e-09  20.0337  19.3372
0202-10-31_22:36:50.420000      6845.61        2.37776500e+00        3.47351750e-09  20.0174  19.4525
0202-10-31_22:36:50.620000      6845.80        2.43228200e+00        1.86207750e-09  20.0174  19.4525
0202-10-31_22:36:50.812000      6845.99        2.49157700e+00       -4.64566250e-09  20.0174  19.4525
0202-10-31_22:36:51.004000      6846.19        2.55642400e+00        5.20890750e-09  20.0174  19.4525
0202-10-31_22:36:51.230000      6846.41        2.61713800e+00       -1.05091250e-09  20.0174  19.4525
0202-10-31_22:36:51.434000      6846.62        2.67333700e+00       -1.79465250e-09  20.0381  19.2229
0202-10-31_22:36:51.637000      6846.82        2.73572200e+00       -6.38106250e-09  20.0381  19.2229
0202-10-31_22:36:51.840000      6847.02        2.79297500e+00       -4.70764250e-09  20.0381  19.2229
0202-10-31_22:36:52.030000      6847.22        2.85231900e+00       -8.30239250e-09  20.0381  19.2229
0202-10-31_22:36:52.234000      6847.42        2.91500400e+00       -5.63732250e-09  20.0381  19.2229
0202-10-31_22:36:52.438000      6847.62        2.97152200e+00       -1.43143125e-08  20.0596  19.4783
0202-10-31_22:36:52.633000      6847.82        3.03185000e+00       -8.98416250e-09  20.0596  19.4783
0202-10-31_22:36:52.824000      6848.01        3.09257100e+00       -1.10294525e-08  20.0596  19.4783
0202-10-31_22:36:53.030000      6848.22        3.15036000e+00       -5.63732250e-09  20.0596  19.4783
0202-10-31_22:36:53.234000      6848.42        3.21150700e+00       -8.79822250e-09  20.0596  19.4783
0202-10-31_22:36:53.450000      6848.63        3.27350000e+00       -1.45622225e-08  20.0111  19.2742
0202-10-31_22:36:53.645000      6848.83        3.32753700e+00       -1.57398125e-08  20.0111  19.2742
0202-10-31_22:36:53.836000      6849.02        3.39061500e+00       -1.09674725e-08  20.0111  19.2742
0202-10-31_22:36:54.040000      6849.22        3.45023200e+00       -7.31074250e-09  20.0111  19.2742
0202-10-31_22:36:54.234000      6849.42        3.50788600e+00       -1.33226525e-08  20.0111  19.2742
0202-10-31_22:36:54.426000      6849.61        3.56928800e+00       -2.20616225e-08  20.0283  19.3343
0202-10-31_22:36:54.620000      6849.80        3.62881500e+00       -1.82809325e-08  20.0283  19.3343
0202-10-31_22:36:54.816000      6850.00        3.68652300e+00       -1.75371925e-08  20.0283  19.3343
0202-10-31_22:36:55.010000      6850.19        3.74610900e+00       -1.18971525e-08  20.0283  19.3343
0202-10-31_22:36:55.234000      6850.42        3.80796900e+00       -1.59877325e-08  20.0283  19.3343
0202-10-31_22:36:55.426000      6850.61        3.86580000e+00       -2.09477725e-08  20.0635  19.4512
0202-10-31_22:36:55.630000      6850.81        3.92365800e+00       -2.50396725e-08  20.0635  19.4512
0202-10-31_22:36:55.832000      6851.02        3.98646600e+00       -2.83258525e-08  20.0635  19.4512
0202-10-31_22:36:56.035000      6851.22        4.04622000e+00       -2.90076225e-08  20.0635  19.4512
0202-10-31_22:36:56.240000      6851.42        4.10283600e+00       -2.96893825e-08  20.0635  19.4512
0202-10-31_22:36:56.434000      6851.62        4.16533300e+00       -2.20040525e-08  20.0631  19.2252
0202-10-31_22:36:56.633000      6851.82        4.22532900e+00       -2.32436225e-08  20.0631  19.2252
0202-10-31_22:36:56.836000      6852.02        4.28108500e+00       -1.79134825e-08  20.0631  19.2252
0202-10-31_22:36:57.030000      6852.22        4.34447400e+00       -1.61161025e-08  20.0631  19.2252
0202-10-31_22:36:57.250000      6852.43        4.40455600e+00        7.42027500e-10  20.0631  19.2252
0202-10-31_22:36:57.445000      6852.63        4.46226300e+00        1.21460575e-08  20.0173  19.4778
0202-10-31_22:36:57.637000      6852.82        4.52295700e+00        2.15667775e-08  20.0173  19.4778
0202-10-31_22:36:57.844000      6853.03        4.58076500e+00        3.89207375e-08  20.0173  19.4778
0202-10-31_22:36:58.035000      6853.22        4.64048600e+00        4.92091575e-08  20.0173  19.4778
0202-10-31_22:36:58.250000      6853.43        4.70243600e+00        8.63962075e-08  20.0173  19.4778
0202-10-31_22:36:58.457000      6853.64        4.75642500e+00        1.37466438e-07  20.0162  19.2737
0202-10-31_22:36:58.652000      6853.83        4.82099000e+00        1.93618887e-07  20.0162  19.2737
0202-10-31_22:36:58.844000      6854.03        4.88057900e+00        2.56279077e-07  20.0162  19.2737
0202-10-31_22:36:59.047000      6854.23        4.93524400e+00        3.45961867e-07  20.0162  19.2737
0202-10-31_22:36:59.254000      6854.44        5.00051200e+00        5.08283368e-07  20.0162  19.2737
0202-10-31_22:36:59.450000      6854.63        5.05952900e+00        6.77732378e-07  20.0381  19.3355
0202-10-31_22:36:59.652000      6854.83        5.11363900e+00        9.61407638e-07  20.0381  19.3355
0202-10-31_22:36:59.844000      6855.03        5.17855500e+00        1.24650841e-06  20.0381  19.3355
0202-10-31_22:37:00.040000      6855.22        5.23828200e+00        1.59389749e-06  20.0381  19.3355
0202-10-31_22:37:00.250000      6855.43        5.29439200e+00        3.12191361e-06  20.0381  19.3355
0202-10-31_22:37:00.440000      6855.62        5.35748800e+00        3.27109568e-06  20.0200  19.4472
0202-10-31_22:37:00.637000      6855.82        5.41737800e+00        4.46634962e-06  20.0200  19.4472
0202-10-31_22:37:00.836000      6856.02        5.47224300e+00        5.91732653e-06  20.0200  19.4472
0202-10-31_22:37:01.027000      6856.21        5.53637000e+00        7.69759483e-06  20.0200  19.4472
0202-10-31_22:37:01.227000      6856.41        5.59596900e+00        1.01161857e-05  20.0200  19.4472
0202-10-31_22:37:01.418000      6856.60        5.65083200e+00        1.30496258e-05  20.0133  19.2191
0202-10-31_22:37:01.610000      6856.79        5.71484200e+00        1.64063786e-05  20.0133  19.2191
0202-10-31_22:37:01.812000      6857.00        5.77471000e+00        1.94160521e-05  20.0133  19.2191
0202-10-31_22:37:02.004000      6857.19        5.83120500e+00        2.48001199e-05  20.0133  19.2191

File: chapter 5/cold_vs_warm/20K/ffj23/Ic/0_degradation/step11/Ic_2023-10-31_22-41-07427663_ffj23-step11-30k.txt
# Ic = 3.31 A, n = 22.65 , Tavg = 29.94 K, f23-step11-30k
#datetime                        t_s     iHTS_A                vHTS_V                tHTS_K  tTAR_K
0202-10-31_22:40:53.246000      7088.43        5.04136500e-02       -3.29731150e-09  29.9771  29.4909
0202-10-31_22:40:53.440000      7088.62        5.75225900e-02       -1.36441500e-10  29.9417  29.4725
0202-10-31_22:40:53.633000      7088.82        1.16939300e-01        5.19366850e-09  29.9417  29.4725
0202-10-31_22:40:53.840000      7089.02        1.74364300e-01        2.90046850e-09  29.9417  29.4725
0202-10-31_22:40:54.035000      7089.22        2.34480100e-01        2.03276850e-09  29.9417  29.4725
0202-10-31_22:40:54.230000      7089.41        2.95603500e-01       -3.17343150e-09  29.9417  29.4725
0202-10-31_22:40:54.440000      7089.62        3.55149400e-01       -3.23540150e-09  29.9510  29.4704
0202-10-31_22:40:54.637000      7089.82        4.12167700e-01        1.53693850e-09  29.9510  29.4704
0202-10-31_22:40:54.830000      7090.01        4.73877400e-01        1.78484850e-09  29.9510  29.4704
0202-10-31_22:40:55.035000      7090.22        5.33245200e-01        6.69238500e-10  29.9510  29.4704
0202-10-31_22:40:55.240000      7090.42        5.89214300e-01       -6.52027150e-09  29.9510  29.4704
0202-10-31_22:40:55.440000      7090.63        6.51753600e-01       -3.73123150e-09  29.9642  29.4955
0202-10-31_22:40:55.637000      7090.82        7.11180700e-01       -8.81347150e-09  29.9642  29.4955
0202-10-31_22:40:55.840000      7091.02        7.65204200e-01       -1.06728315e-08  29.9642  29.4955
0202-10-31_22:40:56.030000      7091.22        8.30187900e-01       -1.01150215e-08  29.9642  29.4955
0202-10-31_22:40:56.230000      7091.41        8.89600500e-01       -8.99941150e-09  29.9642  29.4955
0202-10-31_22:40:56.434000      7091.62        9.44958200e-01       -5.28070150e-09  29.9179  29.4610
0202-10-31_22:40:56.625000      7091.81        1.00853800e+00       -1.13545915e-08  29.9179  29.4610
0202-10-31_22:40:56.820000      7092.00        1.06798100e+00       -9.24732150e-09  29.9179  29.4610
0202-10-31_22:40:57.010000      7092.19        1.12531900e+00       -4.35102150e-09  29.9179  29.4610
0202-10-31_22:40:57.227000      7092.41        1.18436900e+00        5.13168850e-09  29.9179  29.4610
0202-10-31_22:40:57.430000      7092.61        1.24682200e+00        2.28067850e-09  29.9636  29.4930
0202-10-31_22:40:57.633000      7092.82        1.30453200e+00        4.94585000e-11  29.9636  29.4930
0202-10-31_22:40:57.824000      7093.01        1.36333000e+00        4.94585000e-11  29.9636  29.4930
0202-10-31_22:40:58.030000      7093.22        1.42495500e+00        5.87543850e-09  29.9636  29.4930
0202-10-31_22:40:58.234000      7093.42        1.48258100e+00        6.06136850e-09  29.9636  29.4930
0202-10-31_22:40:58.426000      7093.61        1.54151600e+00        3.52024850e-09  29.9613  29.4859
0202-10-31_22:40:58.620000      7093.81        1.60338300e+00        2.52859850e-09  29.9613  29.4859
0202-10-31_22:40:58.816000      7094.00        1.66090100e+00        2.52859850e-09  29.9613  29.4859
0202-10-31_22:40:59.008000      7094.19        1.71937500e+00        4.44992850e-09  29.9613  29.4859
0202-10-31_22:40:59.223000      7094.40        1.78272900e+00        3.39594850e-09  29.9613  29.4859
0202-10-31_22:40:59.420000      7094.60        1.84026900e+00        6.18471850e-09  29.9548  29.4761
0202-10-31_22:40:59.625000      7094.81        1.89831600e+00        1.28815850e-09  29.9548  29.4761
0202-10-31_22:40:59.820000      7095.00        1.96119300e+00        2.96498500e-10  29.9548  29.4761
0202-10-31_22:41:00.010000      7095.19        2.02048700e+00       -2.55451150e-09  29.9548  29.4761
0202-10-31_22:41:00.230000      7095.41        2.07506100e+00       -7.57131500e-10  29.9548  29.4761
0202-10-31_22:41:00.420000      7095.61        2.13972100e+00       -1.99670150e-09  29.9955  29.4994
0202-10-31_22:41:00.613000      7095.80        2.19932200e+00       -6.70707150e-09  29.9955  29.4994
0202-10-31_22:41:00.820000      7096.00        2.25680000e+00       -2.86440150e-09  29.9955  29.4994
0202-10-31_22:41:01.010000      7096.19        2.31632500e+00       -4.47241500e-10  29.9955  29.4994
0202-10-31_22:41:01.234000      7096.42        2.37840700e+00        8.54308500e-10  29.9955  29.4994
0202-10-31_22:41:01.438000      7096.62        2.43533400e+00       -7.14092150e-09  29.9435  29.4674
0202-10-31_22:41:01.640000      7096.82        2.49716400e+00       -8.38049150e-09  29.9435  29.4674
0202-10-31_22:41:01.832000      7097.02        2.55649100e+00       -6.76905150e-09  29.9435  29.4674
0202-10-31_22:41:02.027000      7097.21        2.61121800e+00       -5.40552150e-09  29.9435  29.4674
0202-10-31_22:41:02.234000      7097.42        2.67023000e+00       -1.27809615e-08  29.9435  29.4674
0202-10-31_22:41:02.430000      7097.61        2.73523100e+00       -1.76772615e-08  29.9628  29.4924
0202-10-31_22:41:02.620000      7097.80        2.78855000e+00       -2.06522315e-08  29.9628  29.4924
0202-10-31_22:41:02.824000      7098.01        2.85340900e+00       -1.46403115e-08  29.9628  29.4924
0202-10-31_22:41:03.020000      7098.20        2.91402800e+00       -1.27189815e-08  29.9628  29.4924
0202-10-31_22:41:03.250000      7098.43        2.97475200e+00       -7.53715000e-11  29.9628  29.4924
0202-10-31_22:41:03.453000      7098.64        3.03363600e+00        4.63498850e-09  30.0188  29.4863
0202-10-31_22:41:03.656000      7098.84        3.09286300e+00        2.43441485e-08  30.0188  29.4863
0202-10-31_22:41:03.850000      7099.03        3.14994100e+00        4.21319785e-08  30.0188  29.4863
0202-10-31_22:41:04.060000      7099.24        3.21205400e+00        7.16957085e-08  30.0188  29.4863
0202-10-31_22:41:04.254000      7099.44        3.27173200e+00        1.35905419e-07  30.0188  29.4863
0202-10-31_22:41:04.450000      7099.63        3.32694600e+00        2.04887469e-07  29.9828  29.4766
0202-10-31_22:41:04.656000      7099.84        3.39028000e+00        3.06408229e-07  29.9828  29.4766
0202-10-31_22:41:04.850000      7100.04        3.45039700e+00        5.03003969e-07  29.9828  29.4766
0202-10-31_22:41:05.047000      7100.23        3.49151900e+00        6.80510239e-07  29.9828  29.4766
0202-10-31_22:41:05.258000      7100.44        3.56893300e+00        1.06930078e-06  29.9828  29.4766
0202-10-31_22:41:05.460000      7100.64        3.62831200e+00        1.46236790e-06  29.9360  29.4961
0202-10-31_22:41:05.660000      7100.84        3.68645300e+00        2.81579138e-06  29.9360  29.4961
0202-10-31_22:41:05.860000      7101.04        3.74852100e+00        4.40429935e-06  29.9360  29.4961
0202-10-31_22:41:06.062000      7101.24        3.80814200e+00        5.76162765e-06  29.9360  29.4961
0202-10-31_22:41:06.260000      7101.45        3.86468000e+00        7.86951511e-06  29.9360  29.4961
0202-10-31_22:41:06.457000      7101.64        3.92720900e+00        1.01218124e-05  29.9419  29.4689
0202-10-31_22:41:06.660000      7101.84        3.98654000e+00        1.29919109e-05  29.9419  29.4689
0202-10-31_22:41:06.855000      7102.04        4.04347600e+00        1.69611353e-05  29.9419  29.4689
0202-10-31_22:41:07.060000      7102.24        4.10580200e+00        2.11192700e-05  29.9419  29.4689

File: chapter 5/cold_vs_warm/20K/ffj23/Ic/0_degradation/step11/Ic_2023-10-31_22-41-25388881_ffj23-step11-30k.txt
# Ic = 3.30 A, n = 22.32 , Tavg = 29.98 K, f23-step11-30k
#datetime                        t_s     iHTS_A                vHTS_V                tHTS_K  tTAR_K
0202-10-31_22:41:10.938000      7106.12        4.92996200e-02        8.43862450e-09  29.9646  29.4974
0202-10-31_22:41:11.160000      7106.34        5.82651900e-02        1.62138450e-09  29.9646  29.4974
0202-10-31_22:41:11.395000      7106.58        1.18381000e-01        3.60535450e-09  29.9868  29.4796
0202-10-31_22:41:11.586000      7106.77        1.74899200e-01        7.01416450e-09  29.9868  29.4796
0202-10-31_22:41:11.777000      7106.96        2.33109400e-01        1.32739945e-08  29.9868  29.4796
0202-10-31_22:41:11.984000      7107.17        2.95783300e-01        1.47614745e-08  29.9868  29.4796
0202-10-31_22:41:12.207000      7107.39        3.54886900e-01        1.33979545e-08  29.9868  29.4796
0202-10-31_22:41:12.406000      7107.59        4.14886900e-01        1.25302545e-08  29.9879  29.5016
0202-10-31_22:41:12.600000      7107.78        4.74023100e-01        7.44801450e-09  29.9879  29.5016
0202-10-31_22:41:12.810000      7107.99        5.27608700e-01        7.26208450e-09  29.9879  29.5016
0202-10-31_22:41:13.004000      7108.19        5.92889200e-01       -1.84875550e-09  29.9879  29.5016
0202-10-31_22:41:13.250000      7108.43        6.57007900e-01       -1.47688550e-09  29.9879  29.5016
0202-10-31_22:41:13.453000      7108.63        7.11785300e-01        6.30384500e-10  29.9358  29.4799
0202-10-31_22:41:13.645000      7108.83        7.70761200e-01        7.26208450e-09  29.9358  29.4799
0202-10-31_22:41:13.836000      7109.02        8.24648100e-01        1.06423450e-09  29.9358  29.4799
0202-10-31_22:41:14.043000      7109.22        8.89628800e-01        5.71261450e-09  29.9358  29.4799
0202-10-31_22:41:14.240000      7109.42        9.49734200e-01        2.79962450e-09  29.9358  29.4799
0202-10-31_22:41:14.430000      7109.61        1.00398300e+00        8.87352450e-09  29.9760  29.4766
0202-10-31_22:41:14.650000      7109.83        1.06856500e+00        6.39438450e-09  29.9760  29.4766
0202-10-31_22:41:14.863000      7110.05        1.12782900e+00        1.26542145e-08  29.9760  29.4766
0202-10-31_22:41:15.062000      7110.25        1.18725900e+00        1.02370445e-08  29.9760  29.4766
0202-10-31_22:41:15.280000      7110.46        1.24778500e+00        9.92715450e-09  29.9760  29.4766
0202-10-31_22:41:15.473000      7110.66        1.30397200e+00        7.13812450e-09  29.9749  29.4968
0202-10-31_22:41:15.668000      7110.85        1.36575400e+00        8.37769450e-09  29.9749  29.4968
0202-10-31_22:41:15.875000      7111.06        1.42507200e+00        4.53502450e-09  29.9749  29.4968
0202-10-31_22:41:16.070000      7111.25        1.48179800e+00        3.66732450e-09  29.9749  29.4968
0202-10-31_22:41:16.260000      7111.45        1.54460000e+00        8.78294500e-10  29.9749  29.4968
0202-10-31_22:41:16.470000      7111.65        1.60412200e+00       -1.60084550e-09  30.0185  29.4778
0202-10-31_22:41:16.660000      7111.84        1.66144000e+00       -2.59249550e-09  30.0185  29.4778
0202-10-31_22:41:16.855000      7112.04        1.71949900e+00       -6.68306550e-09  30.0185  29.4778
0202-10-31_22:41:17.060000      7112.24        1.78250400e+00       -4.01796550e-09  30.0185  29.4778
0202-10-31_22:41:17.258000      7112.44        1.84233200e+00       -4.20385550e-09  30.0185  29.4778
0202-10-31_22:41:17.450000      7112.63        1.89808500e+00        1.74610450e-09  29.9553  29.4923
0202-10-31_22:41:17.652000      7112.84        1.96093400e+00        1.96644500e-10  29.9553  29.4923
0202-10-31_22:41:17.855000      7113.04        2.02098200e+00        1.07045000e-11  29.9553  29.4923
0202-10-31_22:41:18.055000      7113.24        2.07687300e+00       -6.12516550e-09  29.9553  29.4923
0202-10-31_22:41:18.260000      7113.44        2.14015700e+00       -5.62933550e-09  29.9332  29.4819
0202-10-31_22:41:18.473000      7113.65        2.20116600e+00       -8.54232550e-09  29.9332  29.4819
0202-10-31_22:41:18.670000      7113.86        2.25578100e+00       -2.22051550e-09  29.9332  29.4819
0202-10-31_22:41:18.867000      7114.05        2.31856500e+00        1.34664500e-10  29.9332  29.4819
0202-10-31_22:41:19.060000      7114.24        2.37783900e+00        6.30494500e-10  29.9332  29.4819
0202-10-31_22:41:19.254000      7114.44        2.43249100e+00       -1.60073550e-09  29.9533  29.4786
0202-10-31_22:41:19.450000      7114.63        2.49696100e+00       -2.71634550e-09  29.9533  29.4786
0202-10-31_22:41:19.676000      7114.86        2.55895800e+00       -6.71055500e-10  29.9533  29.4786
0202-10-31_22:41:19.880000      7115.06        2.61666800e+00        2.58624500e-10  29.9533  29.4786
0202-10-31_22:41:20.082000      7115.27        2.67602600e+00       -2.65436550e-09  29.9533  29.4786
0202-10-31_22:41:20.290000      7115.47        2.73352900e+00       -3.70800550e-09  29.9859  29.5016
0202-10-31_22:41:20.504000      7115.69        2.79589200e+00       -1.43063255e-08  29.9859  29.5016
0202-10-31_22:41:20.695000      7115.88        2.85286800e+00       -5.69131550e-09  29.9859  29.5016
0202-10-31_22:41:20.902000      7116.08        2.91120400e+00        2.30391450e-09  29.9859  29.5016
0202-10-31_22:41:21.094000      7116.28        2.97357100e+00        1.04850745e-08  29.9859  29.5016
0202-10-31_22:41:21.290000      7116.47        3.03336900e+00        1.27782745e-08  29.9235  29.4655
0202-10-31_22:41:21.492000      7116.68        3.08708600e+00        2.50500245e-08  29.9235  29.4655
0202-10-31_22:41:21.710000      7116.89        3.15238000e+00        4.66805145e-08  29.9235  29.4655
0202-10-31_22:41:21.930000      7117.11        3.21190800e+00        9.30404345e-08  29.9235  29.4655
0202-10-31_22:41:22.137000      7117.32        3.27179200e+00        1.50804405e-07  29.9235  29.4655
0202-10-31_22:41:22.370000      7117.56        3.33319000e+00        2.50899675e-07  29.9130  29.4873
0202-10-31_22:41:22.570000      7117.75        3.39186500e+00        3.46718445e-07  29.9130  29.4873
0202-10-31_22:41:22.766000      7117.95        3.45045400e+00        4.89888785e-07  29.9130  29.4873
0202-10-31_22:41:22.965000      7118.15        3.50474900e+00        7.51871865e-07  29.9130  29.4873
0202-10-31_22:41:23.230000      7118.41        3.56952300e+00        1.03759271e-06  29.9130  29.4873
0202-10-31_22:41:23.434000      7118.62        3.62900000e+00        1.50850532e-06  30.0078  29.4858
0202-10-31_22:41:23.630000      7118.81        3.68907100e+00        2.88678318e-06  30.0078  29.4858
0202-10-31_22:41:23.820000      7119.00        3.74640400e+00        4.25378094e-06  30.0078  29.4858
0202-10-31_22:41:24.020000      7119.20        3.80438000e+00        4.42539940e-06  30.0078  29.4858
0202-10-31_22:41:24.223000      7119.41        3.86841400e+00        7.92228822e-06  30.0078  29.4858
0202-10-31_22:41:24.426000      7119.61        3.92710600e+00        1.01002126e-05  29.9850  29.4807
0202-10-31_22:41:24.630000      7119.81        3.98401800e+00        1.35939404e-05  29.9850  29.4807
0202-10-31_22:41:24.820000      7120.00        4.04614600e+00        1.68273585e-05  29.9850  29.4807
0202-10-31_22:41:25.016000      7120.20        4.10588700e+00        2.24884741e-05  29.9850  29.4807

File: chapter 5/cold_vs_warm/20K/ffj23/Ic/0_degradation/step11/Ic_2023-10-31_22-42-01295846_ffj23-step11-30k.txt
# Ic = 3.29 A, n = 22.12 , Tavg = 29.91 K, f23-step11-30k
#datetime                        t_s     iHTS_A                vHTS_V                tHTS_K  tTAR_K
0202-10-31_22:41:47.035000      7142.22        4.98897800e-02        3.51133650e-09  29.9766  29.4730
0202-10-31_22:41:47.250000      7142.43        5.58514900e-02        1.64496500e-10  29.9766  29.4730
0202-10-31_22:41:47.450000      7142.63        1.16875400e-01       -3.05838350e-09  29.9260  29.4882
0202-10-31_22:41:47.640000      7142.82        1.76229800e-01       -1.19902350e-09  29.9260  29.4882
0202-10-31_22:41:47.832000      7143.02        2.30823000e-01       -7.03203500e-10  29.9260  29.4882
0202-10-31_22:41:48.027000      7143.21        2.95413400e-01       -1.44694350e-09  29.9260  29.4882
0202-10-31_22:41:48.240000      7143.42        3.54859800e-01       -4.97971350e-09  29.9260  29.4882
0202-10-31_22:41:48.440000      7143.62        4.08291000e-01       -9.50414350e-09  29.9794  29.4844
0202-10-31_22:41:48.633000      7143.82        4.73231600e-01       -1.02478835e-08  29.9794  29.4844
0202-10-31_22:41:48.836000      7144.02        5.32775900e-01       -1.34707635e-08  29.9794  29.4844
0202-10-31_22:41:49.040000      7144.22        5.88652900e-01       -1.14874535e-08  29.9794  29.4844
0202-10-31_22:41:49.246000      7144.43        6.51978700e-01       -4.73180350e-09  29.9794  29.4844
0202-10-31_22:41:49.445000      7144.63        7.10873000e-01       -1.01309350e-09  29.9947  29.4782
0202-10-31_22:41:49.640000      7144.82        7.67065400e-01        8.46266500e-10  29.9947  29.4782
0202-10-31_22:41:49.844000      7145.02        8.29858400e-01        2.26476500e-10  29.9947  29.4782
0202-10-31_22:41:50.043000      7145.23        8.89428000e-01       -7.03203500e-10  29.9947  29.4782
0202-10-31_22:41:50.240000      7145.42        9.45627100e-01       -2.14335000e-11  29.9947  29.4782
0202-10-31_22:41:50.445000      7145.63        1.00840800e+00        1.71396650e-09  29.8973  29.4837
0202-10-31_22:41:50.637000      7145.82        1.06801200e+00       -2.43859350e-09  29.8973  29.4837
0202-10-31_22:41:50.832000      7146.02        1.11930600e+00        1.40406650e-09  29.8973  29.4837
0202-10-31_22:41:51.035000      7146.22        1.18664500e+00       -3.86410350e-09  29.8973  29.4837
0202-10-31_22:41:51.230000      7146.41        1.24647800e+00       -5.90939350e-09  29.8973  29.4837
0202-10-31_22:41:51.426000      7146.61        1.30102300e+00       -5.90939350e-09  29.9289  29.4635
0202-10-31_22:41:51.630000      7146.81        1.36512300e+00       -3.49223350e-09  29.9289  29.4635
0202-10-31_22:41:51.824000      7147.01        1.42495900e+00       -8.27153500e-10  29.9289  29.4635
0202-10-31_22:41:52.016000      7147.20        1.47884000e+00       -8.89253500e-10  29.9289  29.4635
0202-10-31_22:41:52.227000      7147.41        1.54521700e+00       -7.65793500e-10  29.9289  29.4635
0202-10-31_22:41:52.420000      7147.60        1.60199700e+00       -2.31561350e-09  29.9630  29.4944
0202-10-31_22:41:52.613000      7147.80        1.66063300e+00       -4.11323350e-09  29.9630  29.4944
0202-10-31_22:41:52.820000      7148.00        1.72266900e+00       -6.77830350e-09  29.9630  29.4944
0202-10-31_22:41:53.010000      7148.19        1.78246000e+00       -3.98928350e-09  29.9630  29.4944
0202-10-31_22:41:53.230000      7148.41        1.84024000e+00       -1.38618350e-09  29.9630  29.4944
0202-10-31_22:41:53.426000      7148.61        1.90134500e+00        4.06791650e-09  29.9662  29.4738
0202-10-31_22:41:53.617000      7148.80        1.96129800e+00        3.51010650e-09  29.9662  29.4738
0202-10-31_22:41:53.810000      7148.99        2.01837500e+00        1.03097650e-09  29.9662  29.4738
0202-10-31_22:41:54.016000      7149.20        2.07676200e+00        4.73166500e-10  29.9662  29.4738
0202-10-31_22:41:54.227000      7149.41        2.14114200e+00        2.87236500e-10  29.9662  29.4738
0202-10-31_22:41:54.434000      7149.62        2.19749800e+00        2.70438650e-09  29.9764  29.4778
0202-10-31_22:41:54.625000      7149.81        2.25698300e+00        2.95230650e-09  29.9764  29.4778
0202-10-31_22:41:54.824000      7150.01        2.31880400e+00        1.34086650e-09  29.9764  29.4778
0202-10-31_22:41:55.020000      7150.20        2.37616600e+00       -1.20025350e-09  29.9764  29.4778
0202-10-31_22:41:55.246000      7150.43        2.43663800e+00       -4.05125350e-09  29.9764  29.4778
0202-10-31_22:41:55.438000      7150.62        2.49781800e+00       -1.01431350e-09  29.9719  29.4912
0202-10-31_22:41:55.640000      7150.82        2.55464900e+00        4.62572650e-09  29.9719  29.4912
0202-10-31_22:41:55.832000      7151.02        2.61412200e+00        9.76993650e-09  29.9719  29.4912
0202-10-31_22:41:56.027000      7151.21        2.67572700e+00        1.29928065e-08  29.9719  29.4912
0202-10-31_22:41:56.227000      7151.41        2.73616800e+00        9.15014650e-09  29.9719  29.4912
0202-10-31_22:41:56.418000      7151.60        2.79157700e+00        7.35277650e-09  29.9343  29.4689
0202-10-31_22:41:56.613000      7151.79        2.85440000e+00        3.07626650e-09  29.9343  29.4689
0202-10-31_22:41:56.805000      7151.99        2.91403800e+00        7.66266650e-09  29.9343  29.4689
0202-10-31_22:41:57.010000      7152.19        2.96858800e+00        1.10094965e-08  29.9343  29.4689
0202-10-31_22:41:57.246000      7152.43        3.03642600e+00        2.74957665e-08  29.9343  29.4689
0202-10-31_22:41:57.440000      7152.62        3.08853000e+00        4.50356565e-08  29.9631  29.4906
0202-10-31_22:41:57.633000      7152.82        3.15259600e+00        7.04468165e-08  29.9631  29.4906
0202-10-31_22:41:57.840000      7153.02        3.21205400e+00        1.08811456e-07  29.9631  29.4906
0202-10-31_22:41:58.035000      7153.22        3.26390600e+00        1.55233496e-07  29.9631  29.4906
0202-10-31_22:41:58.266000      7153.45        3.33172400e+00        2.52106196e-07  29.9631  29.4906
0202-10-31_22:41:58.477000      7153.66        3.38523000e+00        3.44702296e-07  29.9558  29.4732
0202-10-31_22:41:58.670000      7153.85        3.45039600e+00        5.41545967e-07  29.9558  29.4732
0202-10-31_22:41:58.863000      7154.05        3.51000400e+00        7.37831727e-07  29.9558  29.4732
0202-10-31_22:41:59.066000      7154.25        3.56461700e+00        1.01183847e-06  29.9558  29.4732
0202-10-31_22:41:59.270000      7154.45        3.62978000e+00        2.42860392e-06  29.9558  29.4732
0202-10-31_22:41:59.465000      7154.65        3.68899400e+00        2.54004118e-06  29.9674  29.4716
0202-10-31_22:41:59.668000      7154.85        3.74298000e+00        4.02814381e-06  29.9674  29.4716
0202-10-31_22:41:59.863000      7155.04        3.80788200e+00        5.42575790e-06  29.9674  29.4716
0202-10-31_22:42:00.066000      7155.25        3.86763600e+00        7.57529455e-06  29.9674  29.4716
0202-10-31_22:42:00.260000      7155.44        3.92506800e+00        1.02416075e-05  29.9674  29.4716
0202-10-31_22:42:00.465000      7155.65        3.98678600e+00        1.34056073e-05  29.9126  29.4848
0202-10-31_22:42:00.660000      7155.84        4.04626300e+00        1.56969506e-05  29.9126  29.4848
0202-10-31_22:42:00.863000      7156.05        4.10073300e+00        2.22208020e-05  29.9126  29.4848

File: chapter 5/cold_vs_warm/20K/ffj23/Ic/0_degradation/step11/Ic_2023-10-31_22-42-26415019_ffj23-step11-30k.txt
# Ic = 3.30 A, n = 22.50 , Tavg = 29.97 K, f23-step11-30k
#datetime                        t_s     iHTS_A                vHTS_V                tHTS_K  tTAR_K
0202-10-31_22:42:12.223000      7167.41        5.11315300e-02        3.03384700e-09  29.9472  29.4596
0202-10-31_22:42:12.434000      7167.62        5.60647400e-02        4.95518700e-09  29.9747  29.4856
0202-10-31_22:42:12.630000      7167.81        1.16984900e-01        7.80619700e-09  29.9747  29.4856
0202-10-31_22:42:12.824000      7168.01        1.74678600e-01        1.04092970e-08  29.9747  29.4856
0202-10-31_22:42:13.030000      7168.22        2.33331000e-01        6.25673700e-09  29.9747  29.4856
0202-10-31_22:42:13.230000      7168.41        2.95821900e-01        4.92727000e-10  29.9747  29.4856
0202-10-31_22:42:13.420000      7168.60        3.55124400e-01       -2.66817300e-09  30.0029  29.4707
0202-10-31_22:42:13.630000      7168.81        4.08871800e-01       -6.50730000e-11  30.0029  29.4707
0202-10-31_22:42:13.820000      7169.00        4.73825800e-01        3.59165700e-09  30.0029  29.4707
0202-10-31_22:42:14.010000      7169.20        5.32828500e-01       -2.66817300e-09  30.0029  29.4707
0202-10-31_22:42:14.223000      7169.41        5.88015500e-01       -3.10202300e-09  30.0029  29.4707
0202-10-31_22:42:14.418000      7169.60        6.51914200e-01       -7.00667300e-09  30.0014  29.4787
0202-10-31_22:42:14.610000      7169.79        7.11319100e-01       -5.51919300e-09  30.0014  29.4787
0202-10-31_22:42:14.812000      7170.00        7.68441300e-01       -2.29630300e-09  30.0014  29.4787
0202-10-31_22:42:15.008000      7170.19        8.27990200e-01       -5.33325300e-09  30.0014  29.4787
0202-10-31_22:42:15.227000      7170.41        8.90658600e-01        1.36042700e-09  30.0014  29.4787
0202-10-31_22:42:15.420000      7170.60        9.44394200e-01       -7.25459300e-09  29.9551  29.4895
0202-10-31_22:42:15.613000      7170.80        1.00872800e+00       -5.70503300e-09  29.9551  29.4895
0202-10-31_22:42:15.805000      7170.99        1.06837000e+00       -1.29563730e-08  29.9551  29.4895
0202-10-31_22:42:16.010000      7171.19        1.12554700e+00       -6.94426300e-09  29.9551  29.4895
0202-10-31_22:42:16.234000      7171.42        1.18741300e+00       -1.32660230e-08  29.9551  29.4895
0202-10-31_22:42:16.440000      7171.62        1.24752600e+00       -8.30774300e-09  29.9438  29.4624
0202-10-31_22:42:16.640000      7171.82        1.30276500e+00       -8.49368300e-09  29.9438  29.4624
0202-10-31_22:42:16.844000      7172.03        1.36552700e+00        6.17167000e-10  29.9438  29.4624
0202-10-31_22:42:17.035000      7172.22        1.42537700e+00       -3.12513000e-10  29.9438  29.4624
0202-10-31_22:42:17.242000      7172.42        1.47974900e+00       -8.08333000e-10  29.9270  29.4909
0202-10-31_22:42:17.440000      7172.62        1.54438100e+00       -4.40309300e-09  29.9270  29.4909
0202-10-31_22:42:17.633000      7172.82        1.60360800e+00       -6.26245300e-09  29.9270  29.4909
0202-10-31_22:42:17.844000      7173.03        1.65884800e+00       -9.11346300e-09  29.9270  29.4909
0202-10-31_22:42:18.043000      7173.22        1.72306500e+00       -8.86555300e-09  29.9270  29.4909
0202-10-31_22:42:18.240000      7173.42        1.78347800e+00       -1.30181130e-08  29.9270  29.4909
0202-10-31_22:42:18.434000      7173.62        1.83730100e+00       -1.92159730e-08  30.0007  29.4717
0202-10-31_22:42:18.625000      7173.81        1.90112900e+00       -1.72946330e-08  30.0007  29.4717
0202-10-31_22:42:18.820000      7174.00        1.96129500e+00       -1.30181130e-08  30.0007  29.4717
0202-10-31_22:42:19.023000      7174.21        2.01428000e+00       -1.15926030e-08  30.0007  29.4717
0202-10-31_22:42:19.227000      7174.41        2.08152800e+00       -1.42576830e-08  30.0007  29.4717
0202-10-31_22:42:19.420000      7174.60        2.13955300e+00       -1.40097730e-08  29.9706  29.4702
0202-10-31_22:42:19.617000      7174.80        2.19370000e+00       -8.92753300e-09  29.9706  29.4702
0202-10-31_22:42:19.810000      7174.99        2.25885300e+00       -9.98116300e-09  29.9706  29.4702
0202-10-31_22:42:20.004000      7175.19        2.31869200e+00       -1.07249030e-08  29.9706  29.4702
0202-10-31_22:42:20.227000      7175.41        2.37694300e+00       -1.46295530e-08  29.9706  29.4702
0202-10-31_22:42:20.434000      7175.62        2.43805900e+00       -1.53113230e-08  29.9333  29.4837
0202-10-31_22:42:20.633000      7175.82        2.49720800e+00       -1.97737730e-08  29.9333  29.4837
0202-10-31_22:42:20.836000      7176.02        2.55358200e+00       -2.50419530e-08  29.9333  29.4837
0202-10-31_22:42:21.040000      7176.22        2.61676700e+00       -3.13637630e-08  29.9333  29.4837
0202-10-31_22:42:21.246000      7176.43        2.67701900e+00       -3.18595930e-08  29.9333  29.4837
0202-10-31_22:42:21.445000      7176.63        2.73340800e+00       -2.99382630e-08  29.8908  29.4544
0202-10-31_22:42:21.640000      7176.82        2.79512900e+00       -2.16334930e-08  29.8908  29.4544
0202-10-31_22:42:21.832000      7177.02        2.85472100e+00       -2.10140630e-08  29.8908  29.4544
0202-10-31_22:42:22.040000      7177.22        2.91259100e+00       -1.25234830e-08  29.8908  29.4544
0202-10-31_22:42:22.250000      7177.43        2.97406300e+00       -9.48653300e-09  29.8908  29.4544
0202-10-31_22:42:22.457000      7177.64        3.03375600e+00       -3.59857300e-09  29.9752  29.4918
0202-10-31_22:42:22.650000      7177.83        3.08775600e+00        1.63585070e-08  29.9752  29.4918
0202-10-31_22:42:22.840000      7178.02        3.15258100e+00        3.59437270e-08  29.9752  29.4918
0202-10-31_22:42:23.035000      7178.22        3.21246400e+00        7.15193970e-08  29.9752  29.4918
0202-10-31_22:42:23.246000      7178.43        3.27138800e+00        1.29159417e-07  29.9752  29.4918
0202-10-31_22:42:23.438000      7178.62        3.33073900e+00        2.04525297e-07  30.0290  29.4705
0202-10-31_22:42:23.640000      7178.82        3.39106400e+00        3.05054457e-07  30.0290  29.4705
0202-10-31_22:42:23.836000      7179.02        3.44875500e+00        5.00038887e-07  30.0290  29.4705
0202-10-31_22:42:24.027000      7179.21        3.50774400e+00        7.03018547e-07  30.0290  29.4705
0202-10-31_22:42:24.230000      7179.41        3.56991700e+00        8.73087607e-07  30.0290  29.4705
0202-10-31_22:42:24.430000      7179.61        3.62977800e+00        2.33993326e-06  29.9376  29.4733
0202-10-31_22:42:24.637000      7179.82        3.68493200e+00        2.43333489e-06  29.9376  29.4733
0202-10-31_22:42:24.836000      7180.02        3.74853300e+00        3.93141771e-06  29.9376  29.4733
0202-10-31_22:42:25.043000      7180.22        3.80833500e+00        5.77757188e-06  29.9376  29.4733
0202-10-31_22:42:25.258000      7180.44        3.86781600e+00        7.00474656e-06  29.9376  29.4733
0202-10-31_22:42:25.460000      7180.64        3.92793900e+00        1.05235770e-05  29.9652  29.4857
0202-10-31_22:42:25.652000      7180.83        3.98498100e+00        1.27975688e-05  29.9652  29.4857
0202-10-31_22:42:25.850000      7181.04        4.04307600e+00        1.74379004e-05  29.9652  29.4857
0202-10-31_22:42:26.047000      7181.23        4.10577000e+00        2.21866942e-05  29.9652  29.4857
