Repository: shortlab/2025-devitre-PhD

# 2025-devitre-PhD
Data repository for Alexis Devitre's PhD thesis

File: chapter 5/cold_vs_warm/20K/ffj23/Ic/0_degradation/step11/Ic_2023-10-31_22-42-45816860_ffj23-step11-30k.txt
# Ic = 3.30 A, n = 22.30 , Tavg = 29.96 K, f23-step11-30k
#datetime                        t_s     iHTS_A                vHTS_V                tHTS_K  tTAR_K
0202-10-31_22:42:31.727000      7186.91        4.96143700e-02        8.67705000e-11  29.9303  29.4540
0202-10-31_22:42:31.930000      7187.11        5.49913400e-02        2.75184050e-09  29.9303  29.4540
0202-10-31_22:42:32.125000      7187.31        1.16895500e-01        6.03670050e-09  29.9303  29.4540
0202-10-31_22:42:32.336000      7187.52        1.77313300e-01        2.25602050e-09  29.9765  29.4898
0202-10-31_22:42:32.530000      7187.72        2.33855300e-01        1.38832050e-09  29.9765  29.4898
0202-10-31_22:42:32.727000      7187.91        2.95024900e-01       -3.50797950e-09  29.9765  29.4898
0202-10-31_22:42:32.930000      7188.11        3.54569300e-01       -6.91679950e-09  29.9765  29.4898
0202-10-31_22:42:33.125000      7188.31        4.11467600e-01       -9.33395950e-09  29.9765  29.4898
0202-10-31_22:42:33.320000      7188.50        4.73460800e-01       -8.34243950e-09  29.9607  29.4629
0202-10-31_22:42:33.523000      7188.71        5.32677200e-01       -4.37622950e-09  29.9607  29.4629
0202-10-31_22:42:33.727000      7188.91        5.89670500e-01       -2.95126950e-09  29.9607  29.4629
0202-10-31_22:42:33.918000      7189.10        6.51626800e-01       -1.83592950e-09  29.9607  29.4629
0202-10-31_22:42:34.120000      7189.30        7.10899600e-01       -9.68229500e-10  29.9607  29.4629
0202-10-31_22:42:34.324000      7189.51        7.68869400e-01       -1.21613950e-09  29.9460  29.4758
0202-10-31_22:42:34.516000      7189.70        8.28149700e-01       -3.81923950e-09  29.9460  29.4758
0202-10-31_22:42:34.720000      7189.90        8.89495800e-01       -5.92650950e-09  29.9460  29.4758
0202-10-31_22:42:34.920000      7190.10        9.46849700e-01       -5.30671950e-09  29.9460  29.4758
0202-10-31_22:42:35.113000      7190.30        1.00608000e+00        3.18432050e-09  29.9460  29.4758
0202-10-31_22:42:35.324000      7190.51        1.06778800e+00       -2.82757950e-09  29.9853  29.4866
0202-10-31_22:42:35.516000      7190.70        1.12529300e+00       -9.68229500e-10  29.9853  29.4866
0202-10-31_22:42:35.710000      7190.89        1.18401500e+00       -6.23639950e-09  29.9853  29.4866
0202-10-31_22:42:35.918000      7191.10        1.24609300e+00       -4.31506950e-09  29.9853  29.4866
0202-10-31_22:42:36.113000      7191.29        1.30612900e+00       -7.22804950e-09  29.9853  29.4866
0202-10-31_22:42:36.305000      7191.49        1.36057100e+00       -5.18275950e-09  29.9888  29.4616
0202-10-31_22:42:36.510000      7191.69        1.42490200e+00       -9.39729950e-09  29.9888  29.4616
0202-10-31_22:42:36.703000      7191.89        1.48446800e+00       -9.64520950e-09  29.9888  29.4616
0202-10-31_22:42:36.900000      7192.08        1.53806400e+00       -1.08227995e-08  29.9888  29.4616
0202-10-31_22:42:37.098000      7192.28        1.60334600e+00       -3.44736950e-09  29.9888  29.4616
0202-10-31_22:42:37.300000      7192.48        1.66374700e+00       -3.26142950e-09  29.9888  29.4616
0202-10-31_22:42:37.496000      7192.68        1.71982900e+00        1.13904050e-09  29.9437  29.4867
0202-10-31_22:42:37.695000      7192.88        1.78199400e+00        2.09360500e-10  29.9437  29.4867
0202-10-31_22:42:37.900000      7193.08        1.84208000e+00        2.34205000e-11  29.9437  29.4867
0202-10-31_22:42:38.090000      7193.27        1.89818000e+00       -6.42232950e-09  29.9437  29.4867
0202-10-31_22:42:38.300000      7193.48        1.96137600e+00       -8.77750950e-09  29.9471  29.4659
0202-10-31_22:42:38.492000      7193.68        2.02100500e+00       -8.34366950e-09  29.9471  29.4659
0202-10-31_22:42:38.688000      7193.87        2.07540800e+00       -3.88121950e-09  29.9471  29.4659
0202-10-31_22:42:38.890000      7194.07        2.13929900e+00       -1.04509295e-08  29.9471  29.4659
0202-10-31_22:42:39.086000      7194.27        2.19950400e+00       -1.01410395e-08  29.9471  29.4659
0202-10-31_22:42:39.280000      7194.46        2.25352300e+00       -1.21863295e-08  29.9900  29.4738
0202-10-31_22:42:39.490000      7194.67        2.31833100e+00       -7.84813950e-09  29.9900  29.4738
0202-10-31_22:42:39.684000      7194.87        2.37805500e+00        2.06801050e-09  29.9900  29.4738
0202-10-31_22:42:39.880000      7195.06        2.43294300e+00        5.80220500e-10  29.9900  29.4738
0202-10-31_22:42:40.086000      7195.27        2.49693000e+00       -4.31606950e-09  29.9900  29.4738
0202-10-31_22:42:40.277000      7195.46        2.55701800e+00       -1.31170095e-08  29.9570  29.4794
0202-10-31_22:42:40.473000      7195.65        2.61119600e+00       -6.73322950e-09  29.9570  29.4794
0202-10-31_22:42:40.676000      7195.86        2.67575100e+00       -2.25499500e-10  29.9570  29.4794
0202-10-31_22:42:40.870000      7196.05        2.73523500e+00        5.22860050e-09  29.9570  29.4794
0202-10-31_22:42:41.062000      7196.25        2.78924800e+00        1.69583050e-09  29.9570  29.4794
0202-10-31_22:42:41.270000      7196.45        2.85015200e+00        2.31562050e-09  29.9570  29.4794
0202-10-31_22:42:41.460000      7196.65        2.91421700e+00        6.40619050e-09  29.9065  29.4507
0202-10-31_22:42:41.656000      7196.84        2.96884000e+00        9.62907050e-09  29.9065  29.4507
0202-10-31_22:42:41.855000      7197.04        3.03334500e+00        2.46278505e-08  29.9065  29.4507
0202-10-31_22:42:42.047000      7197.23        3.09302600e+00        3.11975605e-08  29.9065  29.4507
0202-10-31_22:42:42.270000      7197.45        3.15345400e+00        5.65467305e-08  29.9065  29.4507
0202-10-31_22:42:42.477000      7197.66        3.21210200e+00        9.52212605e-08  29.9821  29.4908
0202-10-31_22:42:42.668000      7197.85        3.27211700e+00        1.43936290e-07  29.9821  29.4908
0202-10-31_22:42:42.863000      7198.04        3.32646000e+00        2.04985020e-07  29.9821  29.4908
0202-10-31_22:42:43.066000      7198.25        3.39085700e+00        3.49022850e-07  29.9821  29.4908
0202-10-31_22:42:43.260000      7198.44        3.45079000e+00        4.99382480e-07  29.9821  29.4908
0202-10-31_22:42:43.453000      7198.64        3.50476000e+00        6.96721740e-07  29.9989  29.4675
0202-10-31_22:42:43.660000      7198.84        3.56917400e+00        1.08823936e-06  29.9989  29.4675
0202-10-31_22:42:43.850000      7199.03        3.62929900e+00        2.38619125e-06  29.9989  29.4675
0202-10-31_22:42:44.043000      7199.23        3.68374100e+00        2.46769286e-06  29.9989  29.4675
0202-10-31_22:42:44.254000      7199.43        3.74931700e+00        3.73434564e-06  29.9989  29.4675
0202-10-31_22:42:44.445000      7199.63        3.80621100e+00        5.05374204e-06  29.9990  29.4813
0202-10-31_22:42:44.637000      7199.82        3.86458400e+00        7.21864789e-06  29.9990  29.4813
0202-10-31_22:42:44.836000      7200.02        3.92711300e+00        9.63016583e-06  29.9990  29.4813
0202-10-31_22:42:45.027000      7200.21        3.98677800e+00        1.34040930e-05  29.9990  29.4813
0202-10-31_22:42:45.242000      7200.43        4.04245400e+00        1.57747671e-05  29.9990  29.4813
0202-10-31_22:42:45.453000      7200.64        4.10676300e+00        2.19478180e-05  29.9595  29.4808

File: chapter 5/cold_vs_warm/20K/ffj23/Ic/0_degradation/step11/Ic_2023-10-31_22-47-05451173_ffj23-step11-25k.txt
# Ic = 4.01 A, n = 23.79 , Tavg = 25.00 K, f23-step11-25k
#datetime                        t_s     iHTS_A                vHTS_V                tHTS_K  tTAR_K
0202-10-31_22:46:48.434000      7443.62        4.92975800e-02       -5.26817000e-10  24.9743  24.3798
0202-10-31_22:46:48.637000      7443.82        5.55368200e-02        1.27056300e-09  24.9743  24.3798
0202-10-31_22:46:48.840000      7444.02        1.14883900e-01        3.43980300e-09  24.9743  24.3798
0202-10-31_22:46:49.043000      7444.23        1.76345800e-01        3.62528300e-09  24.9743  24.3798
0202-10-31_22:46:49.250000      7444.43        2.34515300e-01        1.02172300e-09  24.9743  24.3798
0202-10-31_22:46:49.445000      7444.63        2.94629600e-01        2.07475300e-09  24.9640  24.4680
0202-10-31_22:46:49.637000      7444.82        3.54751400e-01        2.50860300e-09  24.9640  24.4680
0202-10-31_22:46:49.832000      7445.02        4.12323400e-01        3.68619300e-09  24.9640  24.4680
0202-10-31_22:46:50.035000      7445.22        4.71431500e-01        6.04137300e-09  24.9640  24.4680
0202-10-31_22:46:50.234000      7445.42        5.33068500e-01        4.42993300e-09  24.9640  24.4680
0202-10-31_22:46:50.426000      7445.61        5.92463000e-01        7.15698300e-09  25.0103  24.3931
0202-10-31_22:46:50.633000      7445.82        6.44298900e-01        1.04418430e-08  25.0103  24.3931
0202-10-31_22:46:50.830000      7446.01        7.11028700e-01        1.25491130e-08  25.0103  24.3931
0202-10-31_22:46:51.020000      7446.20        7.70731900e-01        9.26425300e-09  25.0103  24.3931
0202-10-31_22:46:51.234000      7446.42        8.25522700e-01        7.96270300e-09  25.0103  24.3931
0202-10-31_22:46:51.430000      7446.61        8.89938000e-01        7.90073300e-09  24.9763  24.4438
0202-10-31_22:46:51.640000      7446.82        9.48979300e-01        8.64447300e-09  24.9763  24.4438
0202-10-31_22:46:51.832000      7447.02        1.00666100e+00        3.81014300e-09  24.9763  24.4438
0202-10-31_22:46:52.035000      7447.22        1.06776800e+00        3.56223300e-09  24.9763  24.4438
0202-10-31_22:46:52.246000      7447.43        1.12968300e+00        5.87263000e-10  24.9763  24.4438
0202-10-31_22:46:52.453000      7447.64        1.18432400e+00        6.97105300e-09  24.9288  24.4401
0202-10-31_22:46:52.650000      7447.83        1.24657900e+00        1.14507300e-09  24.9288  24.4401
0202-10-31_22:46:52.840000      7448.02        1.30376100e+00        6.41324300e-09  24.9288  24.4401
0202-10-31_22:46:53.047000      7448.23        1.36267400e+00        8.27260300e-09  24.9288  24.4401
0202-10-31_22:46:53.242000      7448.43        1.42559500e+00        1.06277830e-08  24.9288  24.4401
0202-10-31_22:46:53.434000      7448.62        1.48463000e+00        1.21152630e-08  24.9358  24.3839
0202-10-31_22:46:53.640000      7448.82        1.53864500e+00        2.88047300e-09  24.9358  24.3839
0202-10-31_22:46:53.832000      7449.02        1.60362000e+00       -4.04387000e-10  24.9358  24.3839
0202-10-31_22:46:54.027000      7449.21        1.66309700e+00       -4.43299700e-09  24.9358  24.3839
0202-10-31_22:46:54.240000      7449.42        1.71837500e+00       -4.18507700e-09  24.9358  24.3839
0202-10-31_22:46:54.434000      7449.61        1.78270600e+00       -2.44967700e-09  24.9851  24.4814
0202-10-31_22:46:54.625000      7449.81        1.84193100e+00       -3.13144700e-09  24.9851  24.4814
0202-10-31_22:46:54.830000      7450.01        1.89625100e+00       -3.87518700e-09  24.9851  24.4814
0202-10-31_22:46:55.027000      7450.21        1.96097800e+00       -3.37944700e-09  24.9851  24.4814
0202-10-31_22:46:55.230000      7450.41        2.02157600e+00       -2.82172700e-09  24.9851  24.4814
0202-10-31_22:46:55.420000      7450.60        2.07722900e+00        7.72903000e-10  24.9688  24.3906
0202-10-31_22:46:55.613000      7450.80        2.13972700e+00       -2.94580700e-09  24.9688  24.3906
0202-10-31_22:46:55.810000      7450.99        2.19917300e+00       -7.76557000e-10  24.9688  24.3906
0202-10-31_22:46:56.010000      7451.19        2.25677300e+00       -3.25569700e-09  24.9688  24.3906
0202-10-31_22:46:56.220000      7451.40        2.31626600e+00       -7.14577000e-10  24.9688  24.3906
0202-10-31_22:46:56.420000      7451.61        2.37827800e+00       -2.51195700e-09  24.9604  24.4484
0202-10-31_22:46:56.617000      7451.80        2.43575900e+00       -6.97440700e-09  24.9604  24.4484
0202-10-31_22:46:56.810000      7451.99        2.49418800e+00       -6.85045700e-09  24.9604  24.4484
0202-10-31_22:46:57             7452.18        2.55637400e+00       -8.52386700e-09  24.9604  24.4484
0202-10-31_22:46:57.227000      7452.41        2.61749500e+00       -6.52607000e-10  24.9604  24.4484
0202-10-31_22:46:57.430000      7452.61        2.67574300e+00       -7.14577000e-10  24.9446  24.4427
0202-10-31_22:46:57.625000      7452.81        2.73579700e+00        1.51664300e-09  24.9446  24.4427
0202-10-31_22:46:57.830000      7453.01        2.78993400e+00        2.91630000e-11  24.9446  24.4427
0202-10-31_22:46:58.027000      7453.21        2.85435400e+00        1.53123000e-10  24.9446  24.4427
0202-10-31_22:46:58.230000      7453.41        2.91522200e+00       -1.95414700e-09  24.9446  24.4427
0202-10-31_22:46:58.438000      7453.62        2.97009500e+00        4.18172300e-09  24.9566  24.3971
0202-10-31_22:46:58.630000      7453.81        3.03310100e+00       -6.52607000e-10  24.9566  24.3971
0202-10-31_22:46:58.824000      7454.01        3.09303600e+00        5.17337300e-09  24.9566  24.3971
0202-10-31_22:46:59.023000      7454.20        3.15021000e+00        1.14477300e-09  24.9566  24.3971
0202-10-31_22:46:59.220000      7454.40        3.21021600e+00        1.26873300e-09  24.9566  24.3971
0202-10-31_22:46:59.414000      7454.60        3.27094100e+00        2.91630000e-11  24.9937  24.4872
0202-10-31_22:46:59.617000      7454.80        3.33110600e+00       -9.47970000e-11  24.9937  24.4872
0202-10-31_22:46:59.812000      7454.99        3.38844500e+00        2.75621300e-09  24.9937  24.4872
0202-10-31_22:47:00.004000      7455.19        3.45046600e+00        1.76456300e-09  24.9937  24.4872
0202-10-31_22:47:00.227000      7455.41        3.51038000e+00        2.81819300e-09  24.9937  24.4872
0202-10-31_22:47:00.434000      7455.62        3.56922100e+00        3.62391300e-09  25.0101  24.4024
0202-10-31_22:47:00.633000      7455.82        3.62928500e+00        8.58219300e-09  25.0101  24.4024
0202-10-31_22:47:00.824000      7456.01        3.68482500e+00        1.58336830e-08  25.0101  24.4024
0202-10-31_22:47:01.027000      7456.21        3.74817000e+00        2.73621330e-08  25.0101  24.4024
0202-10-31_22:47:01.242000      7456.43        3.80802600e+00        5.22161130e-08  25.0101  24.4024
0202-10-31_22:47:01.445000      7456.63        3.86541300e+00        7.65741130e-08  24.9487  24.4167
0202-10-31_22:47:01.640000      7456.82        3.92718200e+00        1.21446573e-07  24.9487  24.4167
0202-10-31_22:47:01.832000      7457.02        3.98663800e+00        1.68116403e-07  24.9487  24.4167
0202-10-31_22:47:02.023000      7457.21        4.04447300e+00        2.28979313e-07  24.9487  24.4167
0202-10-31_22:47:02.230000      7457.41        4.10479100e+00        3.50519203e-07  24.9487  24.4167
0202-10-31_22:47:02.420000      7457.61        4.16547800e+00        4.74662193e-07  25.0033  24.4607
0202-10-31_22:47:02.613000      7457.80        4.22528200e+00        6.45227093e-07  25.0033  24.4607
0202-10-31_22:47:02.820000      7458.00        4.28263700e+00        9.51153093e-07  25.0033  24.4607
0202-10-31_22:47:03.010000      7458.20        4.34189200e+00        1.25069531e-06  25.0033  24.4607
0202-10-31_22:47:03.234000      7458.42        4.40421300e+00        1.63756526e-06  25.0033  24.4607
0202-10-31_22:47:03.426000      7458.61        4.46067200e+00        3.19316427e-06  25.0189  24.4323
0202-10-31_22:47:03.633000      7458.82        4.52299100e+00        4.47735931e-06  25.0189  24.4323
0202-10-31_22:47:03.830000      7459.01        4.58284100e+00        4.62833899e-06  25.0189  24.4323
0202-10-31_22:47:04.035000      7459.22        4.63644000e+00        7.37857402e-06  25.0189  24.4323
0202-10-31_22:47:04.258000      7459.44        4.70394200e+00        9.41642792e-06  25.0189  24.4323
0202-10-31_22:47:04.460000      7459.65        4.75962000e+00        1.18156165e-05  25.0042  24.4946
0202-10-31_22:47:04.670000      7459.86        4.81835900e+00        1.53719441e-05  25.0042  24.4946
0202-10-31_22:47:04.863000      7460.05        4.88056200e+00        1.89338497e-05  25.0042  24.4946
0202-10-31_22:47:05.070000      7460.25        4.93794600e+00        2.40458380e-05  25.0042  24.4946

File: chapter 5/cold_vs_warm/20K/ffj23/Ic/0_degradation/step11/Ic_2023-10-31_22-47-29656884_ffj23-step11-25k.txt
# Ic =  nan A, n =  nan , Tavg = 25.07 K, f23-step11-25k
#datetime                        t_s     iHTS_A                vHTS_V                tHTS_K  tTAR_K
0202-10-31_22:47:12.710000      7467.89        4.90916300e-02        7.57378050e-09  24.9919  24.4750
0202-10-31_22:47:12.902000      7468.08        5.82026100e-02        3.48321050e-09  24.9919  24.4750
0202-10-31_22:47:13.105000      7468.29        1.11870300e-01        3.17334050e-09  24.9919  24.4750
0202-10-31_22:47:13.305000      7468.49        1.76643000e-01        8.06964050e-09  25.0070  24.4151
0202-10-31_22:47:13.496000      7468.68        2.35914100e-01        1.03008605e-08  25.0070  24.4151
0202-10-31_22:47:13.700000      7468.88        2.87050800e-01        7.63579050e-09  25.0070  24.4151
0202-10-31_22:47:13.895000      7469.08        3.54275300e-01        5.52852050e-09  25.0070  24.4151
0202-10-31_22:47:14.086000      7469.27        4.14346400e-01        8.31755050e-09  25.0070  24.4151
0202-10-31_22:47:14.293000      7469.47        4.68372700e-01        6.39622050e-09  24.9709  24.5020
0202-10-31_22:47:14.484000      7469.67        5.32793700e-01        4.10301050e-09  24.9709  24.5020
0202-10-31_22:47:14.676000      7469.86        5.92554200e-01        2.49157050e-09  24.9709  24.5020
0202-10-31_22:47:14.883000      7470.07        6.49596200e-01        6.27226050e-09  24.9709  24.5020
0202-10-31_22:47:15.074000      7470.26        7.09609400e-01        6.83007050e-09  24.9709  24.5020
0202-10-31_22:47:15.277000      7470.46        7.70563500e-01        3.17334050e-09  25.0026  24.4131
0202-10-31_22:47:15.473000      7470.65        8.28359500e-01        3.04938050e-09  25.0026  24.4131
0202-10-31_22:47:15.664000      7470.85        8.87216600e-01        1.93377050e-09  25.0026  24.4131
0202-10-31_22:47:15.855000      7471.04        9.49018100e-01        1.31398050e-09  25.0026  24.4131
0202-10-31_22:47:16.055000      7471.24        1.00846600e+00        1.24305000e-11  25.0026  24.4131
0202-10-31_22:47:16.250000      7471.43        1.06469000e+00       -6.69329500e-10  25.0026  24.4131
0202-10-31_22:47:16.440000      7471.62        1.12741500e+00       -3.33440950e-09  25.0331  24.3959
0202-10-31_22:47:16.650000      7471.83        1.18695200e+00       -3.45835950e-09  25.0331  24.3959
0202-10-31_22:47:16.840000      7472.02        1.24353800e+00       -5.75156950e-09  25.0331  24.3959
0202-10-31_22:47:17.035000      7472.22        1.30580900e+00       -5.13177950e-09  25.0331  24.3959
0202-10-31_22:47:17.242000      7472.43        1.36655700e+00       -5.99947950e-09  25.0331  24.3959
0202-10-31_22:47:17.438000      7472.62        1.42336600e+00       -4.82188950e-09  24.9767  24.4549
0202-10-31_22:47:17.630000      7472.81        1.48462300e+00       -5.45369500e-10  24.9767  24.4549
0202-10-31_22:47:17.836000      7473.02        1.54488500e+00       -4.07814950e-09  24.9767  24.4549
0202-10-31_22:47:18.030000      7473.21        1.59843300e+00       -1.16515950e-09  24.9767  24.4549
0202-10-31_22:47:18.246000      7473.43        1.66426900e+00       -9.47027950e-09  24.9767  24.4549
0202-10-31_22:47:18.438000      7473.62        1.72062000e+00       -8.85048950e-09  24.9931  24.4204
0202-10-31_22:47:18.633000      7473.82        1.77922400e+00       -1.23838395e-08  24.9931  24.4204
0202-10-31_22:47:18.830000      7474.01        1.84188000e+00       -7.48839950e-09  24.9931  24.4204
0202-10-31_22:47:19.035000      7474.22        1.90164100e+00       -6.49788950e-09  24.9931  24.4204
0202-10-31_22:47:19.230000      7474.41        1.95954800e+00       -8.17158950e-09  24.9931  24.4204
0202-10-31_22:47:19.420000      7474.60        2.02096800e+00       -8.79137950e-09  24.9935  24.4885
0202-10-31_22:47:19.620000      7474.80        2.08007700e+00       -8.41950950e-09  24.9935  24.4885
0202-10-31_22:47:19.812000      7474.99        2.13523400e+00       -7.48982950e-09  24.9935  24.4885
0202-10-31_22:47:20.004000      7475.19        2.19897600e+00       -8.35752950e-09  24.9935  24.4885
0202-10-31_22:47:20.240000      7475.42        2.26046600e+00       -1.39975695e-08  24.9935  24.4885
0202-10-31_22:47:20.440000      7475.62        2.31742300e+00       -1.33158095e-08  25.0401  24.4591
0202-10-31_22:47:20.645000      7475.83        2.37831200e+00       -1.84600195e-08  25.0401  24.4591
0202-10-31_22:47:20.848000      7476.03        2.43587400e+00       -1.42454795e-08  25.0401  24.4591
0202-10-31_22:47:21.047000      7476.23        2.49441100e+00       -1.46793295e-08  25.0401  24.4591
0202-10-31_22:47:21.266000      7476.45        2.55752300e+00       -6.68410950e-09  25.0401  24.4591
0202-10-31_22:47:21.460000      7476.64        2.61130600e+00       -8.54345950e-09  24.9903  24.4829
0202-10-31_22:47:21.670000      7476.85        2.67528300e+00       -1.36876795e-08  24.9903  24.4829
0202-10-31_22:47:21.863000      7477.05        2.73540500e+00       -1.57329695e-08  24.9903  24.4829
0202-10-31_22:47:22.070000      7477.25        2.78995800e+00       -1.56709895e-08  24.9903  24.4829
0202-10-31_22:47:22.273000      7477.46        2.85595100e+00       -1.10225995e-08  24.9903  24.4829
0202-10-31_22:47:22.465000      7477.65        2.91478400e+00       -9.96896950e-09  25.0088  24.4562
0202-10-31_22:47:22.668000      7477.85        2.97147600e+00       -1.31918495e-08  25.0088  24.4562
0202-10-31_22:47:22.863000      7478.05        3.03130400e+00       -1.03408395e-08  25.0088  24.4562
0202-10-31_22:47:23.060000      7478.24        3.09296900e+00       -1.19522795e-08  25.0088  24.4562
0202-10-31_22:47:23.260000      7478.45        3.15039300e+00       -5.01068950e-09  24.9965  24.4382
0202-10-31_22:47:23.457000      7478.64        3.20983800e+00       -6.93202950e-09  24.9965  24.4382
0202-10-31_22:47:23.652000      7478.83        3.27146000e+00       -7.05597950e-09  24.9965  24.4382
0202-10-31_22:47:23.855000      7479.04        3.32908700e+00       -6.80806950e-09  24.9965  24.4382
0202-10-31_22:47:24.047000      7479.23        3.38875600e+00       -5.81640950e-09  24.9965  24.4382
0202-10-31_22:47:24.242000      7479.43        3.45049200e+00       -1.47791950e-09  24.9965  24.4382
0202-10-31_22:47:24.450000      7479.63        3.51020100e+00       -8.58139500e-10  25.0174  24.4590
0202-10-31_22:47:24.640000      7479.82        3.56695500e+00        4.41006050e-09  25.0174  24.4590
0202-10-31_22:47:24.836000      7480.02        3.62893400e+00        3.72832050e-09  25.0174  24.4590
0202-10-31_22:47:25.040000      7480.22        3.68871300e+00        1.12897305e-08  25.0174  24.4590
0202-10-31_22:47:25.242000      7480.42        3.74574000e+00        1.96568205e-08  25.0174  24.4590
0202-10-31_22:47:25.434000      7480.62        3.80783100e+00        4.42622605e-08  25.0508  24.4227
0202-10-31_22:47:25.630000      7480.81        3.86733400e+00        7.83504105e-08  25.0508  24.4227
0202-10-31_22:47:25.820000      7481.00        3.92507500e+00        1.13740110e-07  25.0508  24.4227
0202-10-31_22:47:26.010000      7481.20        3.98394700e+00        1.57744810e-07  25.0508  24.4227
0202-10-31_22:47:26.246000      7481.43        4.04625800e+00        2.53005690e-07  25.0508  24.4227
0202-10-31_22:47:26.450000      7481.63        4.10418900e+00        3.43742140e-07  24.9883  24.4050
0202-10-31_22:47:26.650000      7481.83        4.16307000e+00        5.05505901e-07  24.9883  24.4050
0202-10-31_22:47:26.840000      7482.02        4.22521200e+00        6.63984800e-07  24.9883  24.4050
0202-10-31_22:47:27.050000      7482.23        4.28261900e+00        8.82210930e-07  24.9883  24.4050
0202-10-31_22:47:27.250000      7482.43        4.34406400e+00        1.15646558e-06  25.0088  24.5328
0202-10-31_22:47:27.453000      7482.64        4.40378200e+00        2.44617517e-06  25.0088  24.5328
0202-10-31_22:47:27.645000      7482.83        4.46129900e+00        2.61971483e-06  25.0088  24.5328
0202-10-31_22:47:27.836000      7483.02        4.51912800e+00        4.09790088e-06  25.0088  24.5328
0202-10-31_22:47:28.035000      7483.22        4.58257900e+00        5.42820634e-06  25.0088  24.5328
0202-10-31_22:47:28.254000      7483.44        4.64391600e+00        6.78144378e-06  25.0088  24.5328
0202-10-31_22:47:28.453000      7483.64        4.70106500e+00        9.66604478e-06  25.0674  24.4111
0202-10-31_22:47:28.650000      7483.83        4.76136600e+00        1.18259938e-05  25.0674  24.4111
0202-10-31_22:47:28.844000      7484.03        4.81893100e+00        1.54765244e-05  25.0674  24.4111
0202-10-31_22:47:29.040000      7484.22        4.87766300e+00        1.88357562e-05  25.0674  24.4111
0202-10-31_22:47:29.270000      7484.45        4.94021500e+00        2.44720760e-05  25.0674  24.4111

File: chapter 5/cold_vs_warm/20K/ffj23/Ic/0_degradation/step11/Ic_2023-10-31_22-47-55632499_ffj23-step11-25k.txt
# Ic = 4.01 A, n = 23.73 , Tavg = 25.03 K, f23-step11-25k
#datetime                        t_s     iHTS_A                vHTS_V                tHTS_K  tTAR_K
0202-10-31_22:47:38.550000      7493.73        4.87315400e-02        2.56901500e-09  25.0043  24.4098
0202-10-31_22:47:38.754000      7493.93        5.22964000e-02        7.15542500e-09  25.0043  24.4098
0202-10-31_22:47:38.945000      7494.13        1.16658300e-01        8.14707500e-09  25.0043  24.4098
0202-10-31_22:47:39.203000      7494.39        1.76144800e-01        8.27103500e-09  25.0043  24.4098
0202-10-31_22:47:39.426000      7494.61        2.38801500e-01        7.27937500e-09  25.0037  24.5136
0202-10-31_22:47:39.633000      7494.82        2.93359300e-01        5.85387500e-09  25.0037  24.5136
0202-10-31_22:47:39.824000      7495.01        3.53598500e-01        5.17210500e-09  25.0037  24.5136
0202-10-31_22:47:40.020000      7495.20        4.13913100e-01        3.25077500e-09  25.0037  24.5136
0202-10-31_22:47:40.230000      7495.41        4.71476300e-01        3.87055500e-09  25.0037  24.5136
0202-10-31_22:47:40.430000      7495.61        5.32605700e-01        3.25077500e-09  25.0441  24.4579
0202-10-31_22:47:40.625000      7495.81        5.92187300e-01        5.23408500e-09  25.0441  24.4579
0202-10-31_22:47:40.824000      7496.01        6.49538200e-01        7.71322500e-09  25.0441  24.4579
0202-10-31_22:47:41.016000      7496.20        7.08966800e-01        5.04815500e-09  25.0441  24.4579
0202-10-31_22:47:41.234000      7496.42        7.72071700e-01        4.80023500e-09  25.0441  24.4579
0202-10-31_22:47:41.453000      7496.63        8.30142500e-01        4.18045500e-09  25.0524  24.5064
0202-10-31_22:47:41.652000      7496.84        8.89082900e-01        5.54397500e-09  25.0524  24.5064
0202-10-31_22:47:41.848000      7497.03        9.48817200e-01        4.18045500e-09  25.0524  24.5064
0202-10-31_22:47:42.055000      7497.24        1.00312300e+00        2.25911500e-09  25.0524  24.5064
0202-10-31_22:47:42.266000      7497.45        1.06944800e+00       -2.07878500e-09  25.0524  24.5064
0202-10-31_22:47:42.457000      7497.64        1.12774300e+00       -2.75996500e-09  25.0397  24.4986
0202-10-31_22:47:42.660000      7497.84        1.18184500e+00        3.74857500e-09  25.0397  24.4986
0202-10-31_22:47:42.860000      7498.04        1.24598300e+00        2.32306500e-09  25.0397  24.4986
0202-10-31_22:47:43.050000      7498.23        1.30605400e+00        1.95119500e-09  25.0397  24.4986
0202-10-31_22:47:43.260000      7498.44        1.36119100e+00       -4.49457500e-09  25.0397  24.4986
0202-10-31_22:47:43.453000      7498.64        1.42456300e+00       -4.80446500e-09  25.0315  24.4495
0202-10-31_22:47:43.650000      7498.83        1.48442500e+00       -5.48623500e-09  25.0315  24.4495
0202-10-31_22:47:43.850000      7499.03        1.53825400e+00       -8.77109500e-09  25.0315  24.4495
0202-10-31_22:47:44.047000      7499.23        1.60340400e+00       -5.98205500e-09  25.0315  24.4495
0202-10-31_22:47:44.266000      7499.45        1.66572500e+00       -5.48623500e-09  25.0315  24.4495
0202-10-31_22:47:44.457000      7499.64        1.72185300e+00       -2.82115500e-09  25.0219  24.4744
0202-10-31_22:47:44.652000      7499.83        1.78236300e+00       -5.85810500e-09  25.0219  24.4744
0202-10-31_22:47:44.855000      7500.04        1.84182200e+00       -1.51960500e-09  25.0219  24.4744
0202-10-31_22:47:45.047000      7500.23        1.89812800e+00       -8.39922500e-09  25.0219  24.4744
0202-10-31_22:47:45.246000      7500.43        1.96129300e+00       -1.04445150e-08  25.0219  24.4744
0202-10-31_22:47:45.450000      7500.63        2.02055900e+00       -1.37913550e-08  25.0231  24.4986
0202-10-31_22:47:45.645000      7500.83        2.07692700e+00       -8.02735500e-09  25.0231  24.4986
0202-10-31_22:47:45.836000      7501.02        2.13924200e+00       -9.20494500e-09  25.0231  24.4986
0202-10-31_22:47:46.027000      7501.21        2.19879000e+00       -1.21179350e-08  25.0231  24.4986
0202-10-31_22:47:46.234000      7501.42        2.25709300e+00       -1.62085250e-08  25.0231  24.4986
0202-10-31_22:47:46.430000      7501.61        2.31667300e+00       -1.16221050e-08  25.0489  24.4256
0202-10-31_22:47:46.625000      7501.81        2.37760200e+00       -5.67216500e-09  25.0489  24.4256
0202-10-31_22:47:46.832000      7502.01        2.43532400e+00       -5.48623500e-09  25.0489  24.4256
0202-10-31_22:47:47.027000      7502.21        2.49561400e+00       -7.03569500e-09  25.0489  24.4256
0202-10-31_22:47:47.242000      7502.43        2.55719400e+00       -1.50309250e-08  25.0489  24.4256
0202-10-31_22:47:47.440000      7502.62        2.61358300e+00       -1.45350950e-08  25.0130  24.5375
0202-10-31_22:47:47.633000      7502.82        2.67591800e+00       -9.70077500e-09  25.0130  24.5375
0202-10-31_22:47:47.836000      7503.02        2.73520600e+00       -8.83307500e-09  25.0130  24.5375
0202-10-31_22:47:48.030000      7503.22        2.79292800e+00       -8.89505500e-09  25.0130  24.5375
0202-10-31_22:47:48.227000      7503.41        2.85248500e+00       -1.43497850e-08  25.0130  24.5375
0202-10-31_22:47:48.426000      7503.61        2.91478100e+00       -1.23054250e-08  25.0217  24.4081
0202-10-31_22:47:48.617000      7503.80        2.97356400e+00       -1.42280050e-08  25.0217  24.4081
0202-10-31_22:47:48.812000      7503.99        3.02851000e+00       -1.09434550e-08  25.0217  24.4081
0202-10-31_22:47:49.004000      7504.19        3.09266100e+00       -1.17491750e-08  25.0217  24.4081
0202-10-31_22:47:49.227000      7504.41        3.15296500e+00       -9.95179500e-09  25.0217  24.4081
0202-10-31_22:47:49.420000      7504.60        3.21190500e+00       -1.03856450e-08  25.0458  24.5227
0202-10-31_22:47:49.625000      7504.81        3.27176100e+00       -1.12533450e-08  25.0458  24.5227
0202-10-31_22:47:49.820000      7505.00        3.32921400e+00       -1.81949450e-08  25.0458  24.5227
0202-10-31_22:47:50.010000      7505.19        3.38816700e+00       -1.88767050e-08  25.0458  24.5227
0202-10-31_22:47:50.246000      7505.43        3.45314900e+00       -1.59017350e-08  25.0458  24.5227
0202-10-31_22:47:50.453000      7505.63        3.50479500e+00       -9.51795500e-09  25.0075  24.4659
0202-10-31_22:47:50.645000      7505.83        3.56950700e+00       -5.86121500e-09  25.0075  24.4659
0202-10-31_22:47:50.848000      7506.03        3.62903800e+00       -7.10078500e-09  25.0075  24.4659
0202-10-31_22:47:51.040000      7506.22        3.68574200e+00        5.79073500e-09  25.0075  24.4659
0202-10-31_22:47:51.242000      7506.42        3.74798700e+00        2.05416250e-08  25.0075  24.4659
0202-10-31_22:47:51.445000      7506.63        3.80765800e+00        4.12424450e-08  25.0184  24.4621
0202-10-31_22:47:51.637000      7506.82        3.86373400e+00        6.96905750e-08  25.0184  24.4621
0202-10-31_22:47:51.836000      7507.02        3.92690200e+00        1.02105335e-07  25.0184  24.4621
0202-10-31_22:47:52.027000      7507.21        3.98673700e+00        1.47101725e-07  25.0184  24.4621
0202-10-31_22:47:52.227000      7507.41        4.04256600e+00        2.29595105e-07  25.0184  24.4621
0202-10-31_22:47:52.420000      7507.61        4.09706300e+00        3.11840575e-07  25.0262  24.5059
0202-10-31_22:47:52.617000      7507.80        4.16532400e+00        4.33628335e-07  25.0262  24.5059
0202-10-31_22:47:52.816000      7508.00        4.22008700e+00        6.59973825e-07  25.0262  24.5059
0202-10-31_22:47:53.008000      7508.19        4.28424700e+00        9.01504045e-07  25.0262  24.5059
0202-10-31_22:47:53.227000      7508.41        4.34432300e+00        1.21183040e-06  25.0262  24.5059
0202-10-31_22:47:53.420000      7508.60        4.40292200e+00        1.73306959e-06  25.0450  24.4537
0202-10-31_22:47:53.630000      7508.81        4.46362400e+00        3.27980506e-06  25.0450  24.4537
0202-10-31_22:47:53.824000      7509.01        4.51750200e+00        3.47466546e-06  25.0450  24.4537
0202-10-31_22:47:54.023000      7509.21        4.58237100e+00        4.77776343e-06  25.0450  24.4537
0202-10-31_22:47:54.260000      7509.45        4.64531800e+00        7.21617787e-06  25.0450  24.4537
0202-10-31_22:47:54.465000      7509.65        4.70248800e+00        9.72556208e-06  25.0263  24.4846
0202-10-31_22:47:54.660000      7509.84        4.76164300e+00        1.19109228e-05  25.0263  24.4846
0202-10-31_22:47:54.863000      7510.05        4.81528400e+00        1.54089874e-05  25.0263  24.4846
0202-10-31_22:47:55.060000      7510.24        4.88042200e+00        1.93625936e-05  25.0263  24.4846
0202-10-31_22:47:55.266000      7510.45        4.94026100e+00        2.43766513e-05  25.0263  24.4846

File: chapter 5/cold_vs_warm/20K/ffj23/Ic/0_degradation/step11/Ic_2023-10-31_22-48-25627348_ffj23-step11-25k.txt
# Ic = 4.00 A, n = 23.58 , Tavg = 25.01 K, f23-step11-25k
#datetime                        t_s     iHTS_A                vHTS_V                tHTS_K  tTAR_K
0202-10-31_22:48:08.580000      7523.76        1.64634700e-02        1.25568450e-08  25.0354  24.4138
0202-10-31_22:48:08.780000      7523.96        5.75216500e-02        8.34230500e-09  25.0354  24.4138
0202-10-31_22:48:08.973000      7524.16        1.14066600e-01        2.51632500e-09  25.0354  24.4138
0202-10-31_22:48:09.200000      7524.38        1.76200800e-01       -1.76018500e-09  25.0354  24.4138
0202-10-31_22:48:09.426000      7524.61        2.34258100e-01        3.32204500e-09  25.0115  24.5294
0202-10-31_22:48:09.620000      7524.80        2.95135100e-01        2.23125000e-10  25.0115  24.5294
0202-10-31_22:48:09.812000      7524.99        3.54388600e-01        6.42097500e-09  25.0115  24.5294
0202-10-31_22:48:10.020000      7525.20        4.11781100e-01        6.11107500e-09  25.0115  24.5294
0202-10-31_22:48:10.254000      7525.44        4.75117400e-01        1.11933150e-08  25.0340  24.4592
0202-10-31_22:48:10.453000      7525.64        5.30920300e-01        1.80729250e-08  25.0340  24.4592
0202-10-31_22:48:10.656000      7525.84        5.90074400e-01        7.04075500e-09  25.0340  24.4592
0202-10-31_22:48:10.860000      7526.04        6.51668300e-01        3.63193500e-09  25.0340  24.4592
0202-10-31_22:48:11.050000      7526.23        7.10807600e-01       -1.88414500e-09  25.0340  24.4592
0202-10-31_22:48:11.266000      7526.45        7.66977100e-01        1.06974850e-08  25.0340  24.4592
0202-10-31_22:48:11.457000      7526.64        8.29995800e-01        9.70583500e-09  25.0391  24.4797
0202-10-31_22:48:11.650000      7526.83        8.89301300e-01        1.54080350e-08  25.0391  24.4797
0202-10-31_22:48:11.850000      7527.04        9.43489500e-01        1.00784150e-08  25.0391  24.4797
0202-10-31_22:48:12.055000      7527.24        1.00846100e+00        1.40457650e-08  25.0391  24.4797
0202-10-31_22:48:12.250000      7527.43        1.06808700e+00        1.03274050e-08  25.0332  24.5027
0202-10-31_22:48:12.453000      7527.64        1.12267900e+00        1.02034550e-08  25.0332  24.5027
0202-10-31_22:48:12.656000      7527.84        1.18686300e+00        1.20008250e-08  25.0332  24.5027
0202-10-31_22:48:12.848000      7528.03        1.24643700e+00        8.83992500e-09  25.0332  24.5027
0202-10-31_22:48:13.055000      7528.24        1.30389700e+00        1.13190650e-08  25.0332  24.5027
0202-10-31_22:48:13.258000      7528.44        1.36443800e+00        4.31549500e-09  25.0332  24.5027
0202-10-31_22:48:13.450000      7528.63        1.42484200e+00        4.43944500e-09  25.0339  24.4503
0202-10-31_22:48:13.652000      7528.84        1.48221100e+00        6.48474500e-09  25.0339  24.4503
0202-10-31_22:48:13.848000      7529.03        1.54186300e+00        1.45419450e-08  25.0339  24.4503
0202-10-31_22:48:14.040000      7529.22        1.60353900e+00        1.52237150e-08  25.0339  24.4503
0202-10-31_22:48:14.254000      7529.44        1.66301300e+00        1.39841450e-08  25.0704  24.4955
0202-10-31_22:48:14.460000      7529.64        1.72155500e+00        6.48474500e-09  25.0704  24.4955
0202-10-31_22:48:14.660000      7529.84        1.78226900e+00        9.89355500e-09  25.0704  24.4955
0202-10-31_22:48:14.863000      7530.05        1.84017000e+00        8.59201500e-09  25.0704  24.4955
0202-10-31_22:48:15.066000      7530.25        1.89872600e+00        1.10091750e-08  25.0704  24.4955
0202-10-31_22:48:15.270000      7530.45        1.96185100e+00        1.17529150e-08  25.0704  24.4955
0202-10-31_22:48:15.473000      7530.66        2.01861700e+00        1.73929650e-08  25.0534  24.4968
0202-10-31_22:48:15.668000      7530.85        2.07839600e+00        1.57815150e-08  25.0534  24.4968
0202-10-31_22:48:15.860000      7531.04        2.13962800e+00        1.17529150e-08  25.0534  24.4968
0202-10-31_22:48:16.066000      7531.25        2.19955300e+00        7.72431500e-09  25.0534  24.4968
0202-10-31_22:48:16.260000      7531.44        2.25608100e+00        8.22013500e-09  25.0534  24.4968
0202-10-31_22:48:16.457000      7531.64        2.31833400e+00        6.85661500e-09  25.0205  24.4334
0202-10-31_22:48:16.660000      7531.84        2.37798000e+00        5.36912500e-09  25.0205  24.4334
0202-10-31_22:48:16.850000      7532.04        2.43420000e+00        1.16289550e-08  25.0205  24.4334
0202-10-31_22:48:17.047000      7532.23        2.49689800e+00        1.20008250e-08  25.0205  24.4334
0202-10-31_22:48:17.258000      7532.44        2.55637200e+00        8.34409500e-09  25.0205  24.4334
0202-10-31_22:48:17.450000      7532.63        2.61160400e+00        6.36078500e-09  25.0564  24.5438
0202-10-31_22:48:17.640000      7532.82        2.67565400e+00        7.41449500e-09  25.0564  24.5438
0202-10-31_22:48:17.844000      7533.03        2.73562600e+00        1.10094850e-08  25.0564  24.5438
0202-10-31_22:48:18.047000      7533.23        2.79324800e+00        8.84053500e-09  25.0564  24.5438
0202-10-31_22:48:18.242000      7533.43        2.85271700e+00        9.89432500e-09  25.0564  24.5438
0202-10-31_22:48:18.453000      7533.64        2.91390500e+00        9.64641500e-09  25.0582  24.4171
0202-10-31_22:48:18.650000      7533.83        2.96812200e+00        9.95630500e-09  25.0582  24.4171
0202-10-31_22:48:18.844000      7534.03        3.03310200e+00        1.47286550e-08  25.0582  24.4171
0202-10-31_22:48:19.047000      7534.23        3.09304700e+00        1.02042150e-08  25.0582  24.4171
0202-10-31_22:48:19.246000      7534.43        3.14963500e+00        1.34271050e-08  25.0582  24.4171
0202-10-31_22:48:19.450000      7534.63        3.21334400e+00        5.12197500e-09  25.0068  24.5273
0202-10-31_22:48:19.650000      7534.83        3.27151700e+00       -3.12116500e-09  25.0068  24.5273
0202-10-31_22:48:19.840000      7535.02        3.32687800e+00       -9.51915000e-10  25.0068  24.5273
0202-10-31_22:48:20.035000      7535.22        3.39024300e+00        8.45465000e-10  25.0068  24.5273
0202-10-31_22:48:20.242000      7535.43        3.45068600e+00        5.12197500e-09  25.0068  24.5273
0202-10-31_22:48:20.434000      7535.62        3.50757000e+00        6.98133500e-09  24.9971  24.4577
0202-10-31_22:48:20.637000      7535.82        3.56956200e+00        1.31172150e-08  24.9971  24.4577
0202-10-31_22:48:20.832000      7536.02        3.62894000e+00        1.80135150e-08  24.9971  24.4577
0202-10-31_22:48:21.027000      7536.21        3.68398000e+00        2.90456950e-08  24.9971  24.4577
0202-10-31_22:48:21.246000      7536.43        3.75000800e+00        4.57798950e-08  24.9971  24.4577
0202-10-31_22:48:21.450000      7536.63        3.80595200e+00        6.27000350e-08  25.0393  24.4833
0202-10-31_22:48:21.652000      7536.83        3.86458000e+00        9.39992050e-08  25.0393  24.4833
0202-10-31_22:48:21.844000      7537.03        3.92655100e+00        1.24492645e-07  25.0393  24.4833
0202-10-31_22:48:22.047000      7537.23        3.98441200e+00        1.73641625e-07  25.0393  24.4833
0202-10-31_22:48:22.250000      7537.43        4.04483900e+00        2.63014665e-07  25.0393  24.4833
0202-10-31_22:48:22.445000      7537.63        4.10579000e+00        3.57779855e-07  25.0391  24.5072
0202-10-31_22:48:22.650000      7537.83        4.16262200e+00        4.81860885e-07  25.0391  24.5072
0202-10-31_22:48:22.850000      7538.03        4.22266000e+00        7.12359055e-07  25.0391  24.5072
0202-10-31_22:48:23.043000      7538.23        4.28425900e+00        9.45522315e-07  25.0391  24.5072
0202-10-31_22:48:23.260000      7538.45        4.34192600e+00        1.36567480e-06  25.0391  24.5072
0202-10-31_22:48:23.457000      7538.64        4.40382700e+00        1.78557938e-06  25.0993  24.4582
0202-10-31_22:48:23.652000      7538.83        4.46301600e+00        3.29624177e-06  25.0993  24.4582
0202-10-31_22:48:23.855000      7539.04        4.51770600e+00        4.53023397e-06  25.0993  24.4582
0202-10-31_22:48:24.050000      7539.23        4.58220700e+00        5.89995910e-06  25.0993  24.4582
0202-10-31_22:48:24.242000      7539.43        4.64206600e+00        7.35831352e-06  25.0115  24.4952
0202-10-31_22:48:24.445000      7539.63        4.69610000e+00        8.89414103e-06  25.0115  24.4952
0202-10-31_22:48:24.640000      7539.82        4.76121600e+00        1.23568804e-05  25.0115  24.4952
0202-10-31_22:48:24.848000      7540.03        4.82056300e+00        1.47467718e-05  25.0115  24.4952
0202-10-31_22:48:25.043000      7540.23        4.87449100e+00        1.84183787e-05  25.0115  24.4952
0202-10-31_22:48:25.246000      7540.43        4.93966600e+00        2.48089826e-05  25.0115  24.4952
