Repository: shortlab/2025-devitre-PhD

# 2025-devitre-PhD
Data repository for Alexis Devitre's PhD thesis

File: chapter 5/cold_vs_warm/20K/ffj23/Ic/0_degradation/step11/Ic_2023-10-31_22-48-48800887_ffj23-step11-25k.txt
# Ic = 3.99 A, n = 23.25 , Tavg = 25.06 K, f23-step11-25k
#datetime                        t_s     iHTS_A                vHTS_V                tHTS_K  tTAR_K
0202-10-31_22:48:31.740000      7546.92        4.88321800e-02       -1.45653000e-10  25.0684  24.4853
0202-10-31_22:48:31.940000      7547.12        5.51352400e-02        4.56471700e-09  25.0684  24.4853
0202-10-31_22:48:32.164000      7547.35        1.14002800e-01        7.04385700e-09  25.0684  24.4853
0202-10-31_22:48:32.383000      7547.56        1.76547700e-01        6.79593700e-09  25.0828  24.5119
0202-10-31_22:48:32.586000      7547.77        2.34317000e-01        1.89963700e-09  25.0828  24.5119
0202-10-31_22:48:32.777000      7547.96        2.94930000e-01        3.44909700e-09  25.0828  24.5119
0202-10-31_22:48:32.973000      7548.15        3.52231900e-01        7.84957700e-09  25.0828  24.5119
0202-10-31_22:48:33.200000      7548.38        4.10695800e-01        7.84957700e-09  25.0828  24.5119
0202-10-31_22:48:33.434000      7548.62        4.75554800e-01        5.12251700e-09  25.0032  24.4577
0202-10-31_22:48:33.625000      7548.81        5.32128000e-01       -3.49249300e-09  25.0032  24.4577
0202-10-31_22:48:33.830000      7549.01        5.91643900e-01       -3.67842300e-09  25.0032  24.4577
0202-10-31_22:48:34.027000      7549.21        6.49739800e-01        2.45744700e-09  25.0032  24.4577
0202-10-31_22:48:34.260000      7549.44        7.12371200e-01        4.68866700e-09  25.0032  24.4577
0202-10-31_22:48:34.457000      7549.64        7.70106400e-01        9.07987000e-10  25.0435  24.5027
0202-10-31_22:48:34.664000      7549.85        8.25305300e-01        2.95327700e-09  25.0435  24.5027
0202-10-31_22:48:34.863000      7550.04        8.89126900e-01        1.16302670e-08  25.0435  24.5027
0202-10-31_22:48:35.060000      7550.24        9.48920600e-01        1.11964170e-08  25.0435  24.5027
0202-10-31_22:48:35.266000      7550.45        1.00423700e+00        8.34540700e-09  25.0435  24.5027
0202-10-31_22:48:35.465000      7550.65        1.06804300e+00        4.44099700e-09  25.0918  24.4992
0202-10-31_22:48:35.660000      7550.84        1.12758300e+00        1.11350370e-08  25.0918  24.4992
0202-10-31_22:48:35.867000      7551.05        1.18142400e+00        1.24989170e-08  25.0918  24.4992
0202-10-31_22:48:36.062000      7551.25        1.24601400e+00        1.14455270e-08  25.0918  24.4992
0202-10-31_22:48:36.258000      7551.44        1.30652700e+00        1.05158470e-08  25.0361  24.4524
0202-10-31_22:48:36.460000      7551.64        1.35971700e+00        1.15075070e-08  25.0361  24.4524
0202-10-31_22:48:36.664000      7551.85        1.42462300e+00        1.26850970e-08  25.0361  24.4524
0202-10-31_22:48:36.860000      7552.04        1.48444800e+00        7.60285700e-09  25.0361  24.4524
0202-10-31_22:48:37.062000      7552.25        1.53978400e+00        3.45029700e-09  25.0361  24.4524
0202-10-31_22:48:37.258000      7552.44        1.60325700e+00        2.02478700e-09  25.0158  24.5513
0202-10-31_22:48:37.450000      7552.63        1.66310600e+00        1.65437000e-10  25.0158  24.5513
0202-10-31_22:48:37.656000      7552.84        1.71740500e+00       -3.86316300e-09  25.0158  24.5513
0202-10-31_22:48:37.848000      7553.03        1.78240000e+00       -1.69392300e-09  25.0158  24.5513
0202-10-31_22:48:38.040000      7553.22        1.84156400e+00        3.01644700e-09  25.0158  24.5513
0202-10-31_22:48:38.242000      7553.42        1.89907200e+00        2.64457700e-09  25.0158  24.5513
0202-10-31_22:48:38.438000      7553.62        1.95844700e+00        1.46698700e-09  25.0351  24.4233
0202-10-31_22:48:38.640000      7553.82        2.02045200e+00       -4.91680300e-09  25.0351  24.4233
0202-10-31_22:48:38.836000      7554.02        2.07808000e+00       -2.12777300e-09  25.0351  24.4233
0202-10-31_22:48:39.030000      7554.22        2.13739800e+00        1.65437000e-10  25.0351  24.4233
0202-10-31_22:48:39.240000      7554.42        2.19929000e+00        4.31799700e-09  25.0351  24.4233
0202-10-31_22:48:39.438000      7554.62        2.25908100e+00        4.75327000e-10  25.0981  24.5478
0202-10-31_22:48:39.633000      7554.82        2.31405100e+00       -2.06579300e-09  25.0981  24.5478
0202-10-31_22:48:39.836000      7555.02        2.37781200e+00       -6.40428300e-09  25.0981  24.5478
0202-10-31_22:48:40.035000      7555.22        2.43746000e+00       -5.59856300e-09  25.0981  24.5478
0202-10-31_22:48:40.234000      7555.42        2.49329400e+00       -4.04910300e-09  25.0981  24.5478
0202-10-31_22:48:40.430000      7555.61        2.55626800e+00        6.61267000e-10  25.0739  24.4616
0202-10-31_22:48:40.625000      7555.81        2.61614100e+00        7.29296700e-09  25.0739  24.4616
0202-10-31_22:48:40.816000      7556.00        2.67363000e+00        4.19403700e-09  25.0739  24.4616
0202-10-31_22:48:41.020000      7556.20        2.73250200e+00       -8.26223000e-10  25.0739  24.4616
0202-10-31_22:48:41.227000      7556.41        2.79635600e+00       -5.10273300e-09  25.0739  24.4616
0202-10-31_22:48:41.430000      7556.61        2.85442200e+00       -7.70590300e-09  25.0269  24.4926
0202-10-31_22:48:41.620000      7556.80        2.91071200e+00       -3.86349300e-09  25.0269  24.4926
0202-10-31_22:48:41.812000      7557.00        2.97320200e+00       -7.70636300e-09  25.0269  24.4926
0202-10-31_22:48:42.004000      7557.19        3.03283400e+00       -4.42163300e-09  25.0269  24.4926
0202-10-31_22:48:42.227000      7557.41        3.09186300e+00       -6.59087300e-09  25.0269  24.4926
0202-10-31_22:48:42.420000      7557.60        3.15209500e+00       -3.98778300e-09  25.0633  24.5125
0202-10-31_22:48:42.625000      7557.81        3.21171200e+00       -5.90911300e-09  25.0633  24.5125
0202-10-31_22:48:42.816000      7558.00        3.26937200e+00       -5.78515300e-09  25.0633  24.5125
0202-10-31_22:48:43.008000      7558.19        3.32792900e+00       -6.90077300e-09  25.0633  24.5125
0202-10-31_22:48:43.254000      7558.44        3.39302400e+00       -5.22735300e-09  25.0633  24.5125
0202-10-31_22:48:43.445000      7558.63        3.44756200e+00       -1.26072300e-09  25.0515  24.4638
0202-10-31_22:48:43.645000      7558.83        3.50935500e+00       -1.01281300e-09  25.0515  24.4638
0202-10-31_22:48:43.836000      7559.02        3.56938900e+00        2.45798700e-09  25.0515  24.4638
0202-10-31_22:48:44.027000      7559.21        3.62658600e+00        7.66417700e-09  25.0515  24.4638
0202-10-31_22:48:44.234000      7559.42        3.68680800e+00        2.05557070e-08  25.0515  24.4638
0202-10-31_22:48:44.426000      7559.61        3.74762200e+00        3.27654770e-08  25.0254  24.5024
0202-10-31_22:48:44.633000      7559.82        3.80712000e+00        6.07797570e-08  25.0254  24.5024
0202-10-31_22:48:44.830000      7560.01        3.86499200e+00        8.68727070e-08  25.0254  24.5024
0202-10-31_22:48:45.020000      7560.20        3.92637400e+00        1.24741567e-07  25.0254  24.5024
0202-10-31_22:48:45.246000      7560.43        3.98900800e+00        1.92236157e-07  25.0254  24.5024
0202-10-31_22:48:45.445000      7560.63        4.04398700e+00        2.59854697e-07  25.0139  24.4979
0202-10-31_22:48:45.650000      7560.83        4.10509300e+00        3.53628167e-07  25.0139  24.4979
0202-10-31_22:48:45.840000      7561.02        4.16300000e+00        5.20908147e-07  25.0139  24.4979
0202-10-31_22:48:46.035000      7561.22        4.22202400e+00        6.96493237e-07  25.0139  24.4979
0202-10-31_22:48:46.234000      7561.42        4.28469100e+00        9.32135497e-07  25.0139  24.4979
0202-10-31_22:48:46.426000      7561.61        4.34377500e+00        1.35724604e-06  25.0087  24.4567
0202-10-31_22:48:46.620000      7561.80        4.39789200e+00        1.76208960e-06  25.0087  24.4567
0202-10-31_22:48:46.812000      7561.99        4.46261000e+00        3.34111585e-06  25.0087  24.4567
0202-10-31_22:48:47.016000      7562.20        4.52267000e+00        4.65506005e-06  25.0087  24.4567
0202-10-31_22:48:47.220000      7562.40        4.57657000e+00        4.81719580e-06  25.0087  24.4567
0202-10-31_22:48:47.414000      7562.60        4.64213200e+00        7.25566973e-06  25.0761  24.5518
0202-10-31_22:48:47.605000      7562.79        4.70139600e+00        9.15797433e-06  25.0761  24.5518
0202-10-31_22:48:47.800000      7562.98        4.75446800e+00        1.17999297e-05  25.0761  24.5518
0202-10-31_22:48:48             7563.18        4.81952900e+00        1.47810932e-05  25.0761  24.5518
0202-10-31_22:48:48.234000      7563.42        4.88126500e+00        1.95422776e-05  25.0761  24.5518
0202-10-31_22:48:48.430000      7563.61        4.94004400e+00        2.43425084e-05  25.0644  24.4294

File: chapter 5/cold_vs_warm/20K/ffj28/Ic/0_degradation/step00/Ic_2024-03-07_20-28-51019379_ffj28-step00-77k.txt
# Ic =  nan A, n =  nan , Tavg = 77.25 K, f28-0e0pm2-77k
#datetime                        t_s     iHTS_A                vHTS_V                tHTS_K  tTAR_K
0202-03-07_20:28:26.620000      7925.26        1.51980500e-02        6.21779360e-07  77.2948  76.2650
0202-03-07_20:28:26.836000      7925.48        5.22940800e-02        2.41438846e-06  77.2948  76.2650
0202-03-07_20:28:27.040000      7925.68        3.65939100e-03        2.45417876e-06  77.3141  76.3100
0202-03-07_20:28:27.242000      7925.88        3.69204200e-03        8.64611760e-07  77.3141  76.3100
0202-03-07_20:28:27.438000      7926.08        3.72172400e-03        7.16110760e-07  77.3141  76.3100
0202-03-07_20:28:27.630000      7926.27        3.79296300e-03        3.67170560e-07  77.3141  76.3100
0202-03-07_20:28:27.850000      7926.49        3.82413000e-03       -3.99056400e-08  77.2683  76.2752
0202-03-07_20:28:28.070000      7926.71        3.96067100e-03       -3.01083840e-07  77.2683  76.2752
0202-03-07_20:28:28.260000      7926.90        3.96957600e-03       -4.69727840e-07  77.2683  76.2752
0202-03-07_20:28:28.460000      7927.10        3.94145000e-03       -2.04268454e-06  77.2683  76.2752
0202-03-07_20:28:28.664000      7927.30        3.93551400e-03       -1.99136624e-06  77.2683  76.2752
0202-03-07_20:28:28.883000      7927.52        4.40747000e-03       -2.10856794e-06  77.2972  76.3004
0202-03-07_20:28:29.074000      7927.72        3.88802100e-03       -2.27739784e-06  77.2972  76.3004
0202-03-07_20:28:29.270000      7927.91        4.07502300e-03       -2.42019664e-06  77.2972  76.3004
0202-03-07_20:28:29.470000      7928.11        4.10619000e-03       -2.43023724e-06  77.2972  76.3004
0202-03-07_20:28:29.660000      7928.30        4.10025300e-03       -2.70864544e-06  77.2972  76.3004
0202-03-07_20:28:29.887000      7928.53        3.92067200e-03       -2.75339404e-06  77.2439  76.2779
0202-03-07_20:28:30.100000      7928.74        3.97499100e-03       -2.98618594e-06  77.2439  76.2779
0202-03-07_20:28:30.293000      7928.93        3.99428500e-03       -3.24531874e-06  77.2439  76.2779
0202-03-07_20:28:30.500000      7929.14        4.12340500e-03       -3.49503084e-06  77.2439  76.2779
0202-03-07_20:28:30.690000      7929.33        3.90968900e-03       -3.51269474e-06  77.2439  76.2779
0202-03-07_20:28:30.900000      7929.54        3.98538000e-03       -5.04449764e-06  77.3284  76.3044
0202-03-07_20:28:31.100000      7929.74        3.98834800e-03       -4.72543144e-06  77.3284  76.3044
0202-03-07_20:28:31.293000      7929.93        4.09223800e-03       -4.55238694e-06  77.3284  76.3044
0202-03-07_20:28:31.496000      7930.14        4.05365000e-03       -4.45340704e-06  77.3284  76.3044
0202-03-07_20:28:31.688000      7930.33        3.84817100e-03       -4.54346204e-06  77.3284  76.3044
0202-03-07_20:28:31.906000      7930.55        3.91792500e-03       -4.53261574e-06  77.2603  76.2656
0202-03-07_20:28:32.098000      7930.74        4.05298100e-03       -4.47652504e-06  77.2603  76.2656
0202-03-07_20:28:32.300000      7930.94        3.84223400e-03       -4.40215064e-06  77.2603  76.2656
0202-03-07_20:28:32.504000      7931.14        4.06188600e-03       -4.48780524e-06  77.2603  76.2656
0202-03-07_20:28:32.695000      7931.34        3.95651300e-03       -4.54693284e-06  77.2603  76.2656
0202-03-07_20:28:32.920000      7931.56        3.79771000e-03       -5.69192684e-06  77.3092  76.2723
0202-03-07_20:28:33.125000      7931.77        3.63000300e-03       -5.59474434e-06  77.3092  76.2723
0202-03-07_20:28:33.330000      7931.97        3.94567800e-03       -5.36089754e-06  77.3092  76.2723
0202-03-07_20:28:33.520000      7932.16        3.99020200e-03       -5.31379184e-06  77.3092  76.2723
0202-03-07_20:28:33.727000      7932.37        4.08518700e-03       -5.26749134e-06  77.3092  76.2723
0202-03-07_20:28:33.950000      7932.59        3.84178800e-03       -5.33362194e-06  77.2584  76.2818
0202-03-07_20:28:34.152000      7932.79        3.80616900e-03       -5.38971264e-06  77.2584  76.2818
0202-03-07_20:28:34.355000      7932.99        4.04066300e-03       -5.48274264e-06  77.2584  76.2818
0202-03-07_20:28:34.555000      7933.19        3.94567800e-03       -5.50988924e-06  77.2584  76.2818
0202-03-07_20:28:34.812000      7933.45        3.94716200e-03       -5.53176774e-06  77.2584  76.2818
0202-03-07_20:28:35.020000      7933.66        3.88735100e-03       -5.68417324e-06  77.3302  76.3326
0202-03-07_20:28:35.210000      7933.85        3.96601000e-03       -5.68646644e-06  77.3302  76.3326
0202-03-07_20:28:35.406000      7934.05        3.96749500e-03       -5.55457584e-06  77.3302  76.3326
0202-03-07_20:28:35.610000      7934.25        3.94671700e-03       -5.32996524e-06  77.3302  76.3326
0202-03-07_20:28:35.820000      7934.46        3.97639900e-03       -5.37483774e-06  77.3302  76.3326
0202-03-07_20:28:36.030000      7934.67        4.03428100e-03       -5.46098814e-06  77.2616  76.3259
0202-03-07_20:28:36.240000      7934.88        4.00163000e-03       -5.51181064e-06  77.2616  76.3259
0202-03-07_20:28:36.438000      7935.08        3.83013800e-03       -5.57329344e-06  77.2616  76.3259
0202-03-07_20:28:36.637000      7935.28        4.17742600e-03       -5.56474034e-06  77.2616  76.3259
0202-03-07_20:28:36.848000      7935.49        3.92660700e-03       -5.54081664e-06  77.3103  76.3139
0202-03-07_20:28:37.047000      7935.69        3.91325000e-03       -5.21040834e-06  77.3103  76.3139
0202-03-07_20:28:37.242000      7935.88        3.79897100e-03       -5.10554054e-06  77.3103  76.3139
0202-03-07_20:28:37.434000      7936.07        4.15219600e-03       -5.09866084e-06  77.3103  76.3139
0202-03-07_20:28:37.630000      7936.27        3.83904300e-03       -5.28360514e-06  77.3103  76.3139
0202-03-07_20:28:37.870000      7936.51        4.10173500e-03       -5.31626794e-06  77.3103  76.3139
0202-03-07_20:28:38.066000      7936.71        3.56937600e-03       -5.40632294e-06  77.2667  76.3124
0202-03-07_20:28:38.260000      7936.90        3.79199600e-03       -5.46817764e-06  77.2667  76.3124
0202-03-07_20:28:38.457000      7937.10        3.97751400e-03       -5.28583644e-06  77.2667  76.3124
0202-03-07_20:28:38.650000      7937.29        3.71779000e-03       -4.15875454e-06  77.2667  76.3124
0202-03-07_20:28:38.855000      7937.50        3.87362400e-03       -5.21208184e-06  77.3089  76.3096
0202-03-07_20:28:39.050000      7937.69        3.56195500e-03       -5.15146664e-06  77.3089  76.3096
0202-03-07_20:28:39.242000      7937.88        3.51001000e-03       -5.12927984e-06  77.3089  76.3096
0202-03-07_20:28:39.438000      7938.08        3.92601400e-03       -4.90591104e-06  77.3089  76.3096
0202-03-07_20:28:39.640000      7938.28        3.82509300e-03       -5.72601674e-06  77.3089  76.3096
0202-03-07_20:28:39.855000      7938.50        3.86219700e-03       -5.45176114e-06  77.3089  76.3096
0202-03-07_20:28:40.060000      7938.70        3.95421300e-03       -5.20651144e-06  77.2421  76.3145
0202-03-07_20:28:40.260000      7938.90        3.67222700e-03       -5.11689034e-06  77.2421  76.3145
0202-03-07_20:28:40.460000      7939.10        3.86961700e-03       -5.03923104e-06  77.2421  76.3145
0202-03-07_20:28:40.652000      7939.29        3.86516500e-03       -4.97322374e-06  77.2421  76.3145
0202-03-07_20:28:40.875000      7939.51        3.84141900e-03       -5.17310494e-06  77.2421  76.3145
0202-03-07_20:28:41.082000      7939.72        3.42059200e-03       -5.25559864e-06  77.2894  76.3266
0202-03-07_20:28:41.280000      7939.92        3.99198400e-03       -6.23982004e-06  77.2894  76.3266
0202-03-07_20:28:41.477000      7940.12        3.65360100e-03       -6.07080414e-06  77.2894  76.3266
0202-03-07_20:28:41.684000      7940.32        3.72632400e-03       -5.92639384e-06  77.2894  76.3266
0202-03-07_20:28:41.895000      7940.54        3.55713200e-03       -5.68356134e-06  77.3167  76.3358
0202-03-07_20:28:42.090000      7940.73        3.81092000e-03       -5.52117724e-06  77.3167  76.3358
0202-03-07_20:28:42.280000      7940.92        3.96823800e-03       -5.34459994e-06  77.3167  76.3358
0202-03-07_20:28:42.484000      7941.13        3.78865800e-03       -5.21965094e-06  77.3167  76.3358
0202-03-07_20:28:42.680000      7941.32        3.74747300e-03       -5.00439904e-06  77.3167  76.3358
0202-03-07_20:28:42.870000      7941.51        3.69107600e-03       -4.93814384e-06  77.3534  76.3124
0202-03-07_20:28:43.086000      7941.73        3.34378700e-03       -4.91930234e-06  77.3534  76.3124
0202-03-07_20:28:43.277000      7941.92        3.75044100e-03       -5.16188684e-06  77.3534  76.3124
0202-03-07_20:28:43.490000      7942.13        3.75044100e-03       -5.21834944e-06  77.3534  76.3124
0202-03-07_20:28:43.680000      7942.32        3.85433100e-03       -5.35129364e-06  77.3534  76.3124
0202-03-07_20:28:43.875000      7942.51        3.69998000e-03       -5.38122934e-06  77.2602  76.2560
0202-03-07_20:28:44.082000      7942.72        3.68662300e-03       -5.37304824e-06  77.2602  76.2560
0202-03-07_20:28:44.273000      7942.91        3.82576100e-03       -5.24115754e-06  77.2602  76.2560
0202-03-07_20:28:44.470000      7943.11        3.61501300e-03       -5.12618714e-06  77.2602  76.2560
0202-03-07_20:28:44.670000      7943.31        3.77381600e-03       -4.97093054e-06  77.2602  76.2560
0202-03-07_20:28:44.880000      7943.52        3.78865700e-03       -4.94750264e-06  77.2884  76.3168
0202-03-07_20:28:45.090000      7943.73        3.94152300e-03       -4.90293994e-06  77.2884  76.3168
0202-03-07_20:28:45.280000      7943.92        3.99198400e-03       -4.78927234e-06  77.2884  76.3168
0202-03-07_20:28:45.477000      7944.11        3.92074500e-03       -4.84691344e-06  77.2884  76.3168
0202-03-07_20:28:45.680000      7944.32        3.52448100e-03       -4.93455224e-06  77.2884  76.3168
0202-03-07_20:28:45.883000      7944.52        3.69946100e-03       -5.21420014e-06  77.2786  76.2894
0202-03-07_20:28:46.090000      7944.73        3.67719900e-03       -5.31510144e-06  77.2786  76.2894
0202-03-07_20:28:46.285000      7944.93        4.19961500e-03       -5.39561174e-06  77.2786  76.2894
0202-03-07_20:28:46.492000      7945.13        3.81225500e-03       -5.26204764e-06  77.2786  76.2894
0202-03-07_20:28:46.688000      7945.33        3.86568400e-03       -5.17007134e-06  77.2786  76.2894
0202-03-07_20:28:46.900000      7945.54        3.83006500e-03       -5.10840254e-06  77.3009  76.2953
0202-03-07_20:28:47.098000      7945.74        3.85677900e-03       -6.01899334e-06  77.3009  76.2953
0202-03-07_20:28:47.293000      7945.93        3.63267400e-03       -5.86602994e-06  77.3009  76.2953
0202-03-07_20:28:47.492000      7946.13        3.91651600e-03       -5.75335274e-06  77.3009  76.2953
0202-03-07_20:28:47.688000      7946.33        4.07086600e-03       -5.75967454e-06  77.3009  76.2953
0202-03-07_20:28:47.902000      7946.54        3.79630100e-03       -5.84161034e-06  77.2475  76.2844
0202-03-07_20:28:48.100000      7946.74        3.93729400e-03       -5.89404434e-06  77.2475  76.2844
0202-03-07_20:28:48.305000      7946.94        3.80223700e-03       -5.85251864e-06  77.2475  76.2844
0202-03-07_20:28:48.496000      7947.14        3.80223700e-03       -5.93129354e-06  77.2475  76.2844
0202-03-07_20:28:48.688000      7947.33        4.23263700e-03       -5.87780594e-06  77.2475  76.2844
0202-03-07_20:28:48.902000      7947.54        4.03227800e-03       -6.03547974e-06  77.2964  76.3604
0202-03-07_20:28:49.117000      7947.76        3.92430800e-03       -5.89745314e-06  77.2964  76.3604
0202-03-07_20:28:49.320000      7947.96        4.20332600e-03       -5.82679744e-06  77.2964  76.3604
0202-03-07_20:28:49.510000      7948.15        4.07272200e-03       -5.57776714e-06  77.2964  76.3604
0202-03-07_20:28:49.723000      7948.36        3.97476900e-03       -4.65323104e-06  77.2964  76.3604
0202-03-07_20:28:49.920000      7948.56        3.98961000e-03       -4.80638034e-06  77.2509  76.2946
0202-03-07_20:28:50.130000      7948.77        3.98664200e-03       -5.67327624e-06  77.2509  76.2946
0202-03-07_20:28:50.332000      7948.97        3.99554700e-03       -5.41618864e-06  77.2509  76.2946
0202-03-07_20:28:50.530000      7949.17        4.18996900e-03       -5.14069344e-06  77.2509  76.2946

File: chapter 5/cold_vs_warm/20K/ffj28/Ic/0_degradation/step00/Ic_2024-03-08_02-54-39874940_ffj28-step00-77k.txt
# Ic = 2.86 A, n = 33.36 , Tavg = 77.30 K, f28-0e0pm2-77k
#datetime                        t_s     iHTS_A                vHTS_V                tHTS_K  tTAR_K
0202-03-08_02:54:26.040000      13210.78        1.74310900e-02        5.07809850e-09  77.2312  76.2753
0202-03-08_02:54:26.234000      13210.98        5.05480100e-02        9.35463850e-09  77.2312  76.2753
0202-03-08_02:54:26.440000      13211.19        9.86709800e-02        1.25155585e-08  77.2308  76.2686
0202-03-08_02:54:26.637000      13211.38        1.48263300e-01        1.08421285e-08  77.2308  76.2686
0202-03-08_02:54:26.830000      13211.57        1.99149700e-01        1.70400085e-08  77.2308  76.2686
0202-03-08_02:54:27.030000      13211.78        2.48643400e-01        1.78457285e-08  77.2308  76.2686
0202-03-08_02:54:27.234000      13211.98        2.95954600e-01        1.58004285e-08  77.2308  76.2686
0202-03-08_02:54:27.438000      13212.18        3.48196000e-01        1.10900485e-08  77.2361  76.2479
0202-03-08_02:54:27.630000      13212.37        3.97475100e-01        9.10671850e-09  77.2361  76.2479
0202-03-08_02:54:27.836000      13212.58        4.45083100e-01        1.24535785e-08  77.2361  76.2479
0202-03-08_02:54:28.027000      13212.77        4.94745100e-01        1.41270085e-08  77.2361  76.2479
0202-03-08_02:54:28.260000      13213.00        5.45686400e-01        8.92078850e-09  77.2361  76.2479
0202-03-08_02:54:28.473000      13213.22        5.93862500e-01        5.14007850e-09  77.2125  76.2693
0202-03-08_02:54:28.668000      13213.41        6.44699900e-01        1.07801485e-08  77.2125  76.2693
0202-03-08_02:54:28.875000      13213.62        6.92554300e-01        1.46228385e-08  77.2125  76.2693
0202-03-08_02:54:29.070000      13213.81        7.42565000e-01        1.60483485e-08  77.2125  76.2693
0202-03-08_02:54:29.273000      13214.02        7.93062600e-01        1.41270085e-08  77.2125  76.2693
0202-03-08_02:54:29.473000      13214.22        8.37981300e-01        1.39410685e-08  77.2186  76.2542
0202-03-08_02:54:29.668000      13214.41        8.91945800e-01        1.95811385e-08  77.2186  76.2542
0202-03-08_02:54:29.860000      13214.60        9.41981800e-01        1.78457285e-08  77.2186  76.2542
0202-03-08_02:54:30.062000      13214.81        9.89632400e-01        2.15644585e-08  77.2186  76.2542
0202-03-08_02:54:30.260000      13215.00        1.03876200e+00        1.93332185e-08  77.2186  76.2542
0202-03-08_02:54:30.457000      13215.20        1.09087100e+00        2.01389485e-08  77.2313  76.2718
0202-03-08_02:54:30.650000      13215.39        1.14015000e+00        1.79077085e-08  77.2313  76.2718
0202-03-08_02:54:30.844000      13215.59        1.18595200e+00        1.49957085e-08  77.2313  76.2718
0202-03-08_02:54:31.035000      13215.78        1.23922800e+00        1.86534385e-08  77.2313  76.2718
0202-03-08_02:54:31.242000      13215.99        1.28879200e+00        1.90886185e-08  77.2313  76.2718
0202-03-08_02:54:31.440000      13216.19        1.33691900e+00        2.38609785e-08  77.2730  76.2750
0202-03-08_02:54:31.645000      13216.39        1.38790400e+00        1.72292585e-08  77.2730  76.2750
0202-03-08_02:54:31.840000      13216.58        1.43575700e+00        2.02662185e-08  77.2730  76.2750
0202-03-08_02:54:32.030000      13216.77        1.48462100e+00        1.76011285e-08  77.2730  76.2750
0202-03-08_02:54:32.240000      13216.98        1.53702400e+00        1.94604885e-08  77.2730  76.2750
0202-03-08_02:54:32.445000      13217.19        1.58726500e+00        1.59896785e-08  77.2849  76.2793
0202-03-08_02:54:32.650000      13217.39        1.63308700e+00        2.17537085e-08  77.2849  76.2793
0202-03-08_02:54:32.840000      13217.59        1.68589900e+00        2.32411885e-08  77.2849  76.2793
0202-03-08_02:54:33.035000      13217.78        1.73518500e+00        2.56583685e-08  77.2849  76.2793
0202-03-08_02:54:33.266000      13218.01        1.78318600e+00        2.67119985e-08  77.2849  76.2793
0202-03-08_02:54:33.470000      13218.21        1.83506600e+00        2.98109385e-08  77.2665  76.2906
0202-03-08_02:54:33.664000      13218.41        1.88428500e+00        2.85093885e-08  77.2665  76.2906
0202-03-08_02:54:33.867000      13218.61        1.92936200e+00        2.11339185e-08  77.2665  76.2906
0202-03-08_02:54:34.062000      13218.80        1.98320700e+00        1.71672785e-08  77.2665  76.2906
0202-03-08_02:54:34.254000      13219.00        2.03315400e+00        1.90266385e-08  77.2665  76.2906
0202-03-08_02:54:34.460000      13219.21        2.07978300e+00        2.81375085e-08  77.2797  76.2970
0202-03-08_02:54:34.656000      13219.40        2.13198500e+00        3.12364485e-08  77.2797  76.2970
0202-03-08_02:54:34.848000      13219.59        2.18193400e+00        3.45213185e-08  77.2797  76.2970
0202-03-08_02:54:35.050000      13219.79        2.22682400e+00        3.73723385e-08  77.2797  76.2970
0202-03-08_02:54:35.250000      13219.99        2.28074300e+00        3.95415985e-08  77.2797  76.2970
0202-03-08_02:54:35.445000      13220.19        2.33085400e+00        3.79301485e-08  77.2602  76.2708
0202-03-08_02:54:35.640000      13220.38        2.37630200e+00        3.07406185e-08  77.2602  76.2708
0202-03-08_02:54:35.832000      13220.57        2.42944200e+00        3.29098785e-08  77.2602  76.2708
0202-03-08_02:54:36.023000      13220.77        2.47969500e+00        3.29098785e-08  77.2602  76.2708
0202-03-08_02:54:36.242000      13220.99        2.52728600e+00        3.83639985e-08  77.2602  76.2708
0202-03-08_02:54:36.470000      13221.21        2.57962300e+00        3.76202585e-08  77.2134  76.2692
0202-03-08_02:54:36.660000      13221.40        2.62828900e+00        4.34462785e-08  77.2134  76.2692
0202-03-08_02:54:36.860000      13221.60        2.67624400e+00        5.26191985e-08  77.2134  76.2692
0202-03-08_02:54:37.062000      13221.81        2.72552400e+00        8.12534585e-08  77.2134  76.2692
0202-03-08_02:54:37.273000      13222.02        2.77737600e+00        1.11994948e-07  77.2134  76.2692
0202-03-08_02:54:37.473000      13222.22        2.82401200e+00        1.64490928e-07  77.2833  76.2982
0202-03-08_02:54:37.668000      13222.41        2.87637800e+00        2.44877338e-07  77.2833  76.2982
0202-03-08_02:54:37.860000      13222.60        2.92603700e+00        3.80300848e-07  77.2833  76.2982
0202-03-08_02:54:38.055000      13222.80        2.97395800e+00        7.00978768e-07  77.2833  76.2982
0202-03-08_02:54:38.273000      13223.02        3.02334100e+00        1.99286331e-06  77.2833  76.2982
0202-03-08_02:54:38.480000      13223.22        3.07525300e+00        3.40721780e-06  77.2326  76.2904
0202-03-08_02:54:38.670000      13223.42        3.12328000e+00        3.60524066e-06  77.2326  76.2904
0202-03-08_02:54:38.875000      13223.62        3.17182400e+00        6.97702670e-06  77.2326  76.2904
0202-03-08_02:54:39.070000      13223.81        3.22411600e+00        1.15996137e-05  77.2326  76.2904
0202-03-08_02:54:39.273000      13224.02        3.27350700e+00        1.59765774e-05  77.2326  76.2904
0202-03-08_02:54:39.496000      13224.24        3.32352400e+00        2.48984679e-05  77.2977  76.3006

File: chapter 5/cold_vs_warm/20K/ffj28/Ic/0_degradation/step00/Ic_2024-03-08_02-54-55505502_ffj28-step00-77k.txt
# Ic = 2.86 A, n = 33.42 , Tavg = 77.30 K, f28-0e0pm2-77k
#datetime                        t_s     iHTS_A                vHTS_V                tHTS_K  tTAR_K
0202-03-08_02:54:41.580000      13226.32        2.08049000e-02        1.38708380e-08  77.2649  76.2759
0202-03-08_02:54:41.780000      13226.52        4.86754200e-02        1.39328180e-08  77.2649  76.2759
0202-03-08_02:54:41.973000      13226.72        9.91819400e-02        1.61640480e-08  77.2649  76.2759
0202-03-08_02:54:42.180000      13226.92        1.47309400e-01        1.87051780e-08  77.2649  76.2759
0202-03-08_02:54:42.383000      13227.13        1.97803200e-01        2.06884980e-08  77.2656  76.2933
0202-03-08_02:54:42.580000      13227.32        2.48468500e-01        2.13082780e-08  77.2656  76.2933
0202-03-08_02:54:42.780000      13227.52        2.96406000e-01        1.93868980e-08  77.2656  76.2933
0202-03-08_02:54:42.973000      13227.72        3.45953700e-01        1.88290680e-08  77.2656  76.2933
0202-03-08_02:54:43.164000      13227.91        3.96852100e-01        1.54202180e-08  77.2656  76.2933
0202-03-08_02:54:43.387000      13228.13        4.45589500e-01        1.90769680e-08  77.2502  76.2906
0202-03-08_02:54:43.590000      13228.33        4.95953500e-01        2.14941380e-08  77.2502  76.2906
0202-03-08_02:54:43.793000      13228.54        5.45128800e-01        2.42831780e-08  77.2502  76.2906
0202-03-08_02:54:43.984000      13228.73        5.91208300e-01        1.83951980e-08  77.2502  76.2906
0202-03-08_02:54:44.190000      13228.94        6.44024100e-01        2.01306080e-08  77.2502  76.2906
0202-03-08_02:54:44.390000      13229.13        6.93698000e-01        2.27337080e-08  77.2764  76.2961
0202-03-08_02:54:44.586000      13229.33        7.40253800e-01        2.45930780e-08  77.2764  76.2961
0202-03-08_02:54:44.793000      13229.53        7.92867700e-01        2.54607780e-08  77.2764  76.2961
0202-03-08_02:54:44.984000      13229.73        8.42246300e-01        2.59566080e-08  77.2764  76.2961
0202-03-08_02:54:45.176000      13229.92        8.87049300e-01        2.11842480e-08  77.2764  76.2961
0202-03-08_02:54:45.380000      13230.12        9.41224600e-01        1.92009280e-08  77.2970  76.2842
0202-03-08_02:54:45.590000      13230.33        9.91367800e-01        1.51723080e-08  77.2970  76.2842
0202-03-08_02:54:45.780000      13230.53        1.03770400e+00        2.38493280e-08  77.2970  76.2842
0202-03-08_02:54:45.977000      13230.72        1.09055400e+00        2.17420480e-08  77.2970  76.2842
0202-03-08_02:54:46.180000      13230.92        1.14005400e+00        2.39732880e-08  77.2970  76.2842
0202-03-08_02:54:46.383000      13231.13        1.18733100e+00        2.58946280e-08  77.2132  76.2622
0202-03-08_02:54:46.590000      13231.33        1.23928000e+00        2.98612680e-08  77.2132  76.2622
0202-03-08_02:54:46.780000      13231.53        1.28866300e+00        2.80018980e-08  77.2132  76.2622
0202-03-08_02:54:46.973000      13231.72        1.33378500e+00        2.91794980e-08  77.2132  76.2622
0202-03-08_02:54:47.180000      13231.92        1.38761900e+00        2.99852180e-08  77.2132  76.2622
0202-03-08_02:54:47.380000      13232.12        1.43754900e+00        3.07909480e-08  77.2983  76.2841
0202-03-08_02:54:47.586000      13232.33        1.48471000e+00        2.92414780e-08  77.2983  76.2841
0202-03-08_02:54:47.780000      13232.52        1.53661900e+00        3.02331380e-08  77.2983  76.2841
0202-03-08_02:54:47.973000      13232.72        1.58635500e+00        2.82498180e-08  77.2983  76.2841
0202-03-08_02:54:48.164000      13232.91        1.63399300e+00        3.12867780e-08  77.2983  76.2841
0202-03-08_02:54:48.375000      13233.12        1.68329900e+00        2.67623280e-08  77.2563  76.2750
0202-03-08_02:54:48.582000      13233.33        1.73572300e+00        2.95519980e-08  77.2563  76.2750
0202-03-08_02:54:48.785000      13233.53        1.78332500e+00        2.22397580e-08  77.2563  76.2750
0202-03-08_02:54:48.990000      13233.73        1.83168600e+00        2.54016080e-08  77.2563  76.2750
0202-03-08_02:54:49.188000      13233.93        1.88387700e+00        2.39144380e-08  77.2563  76.2750
0202-03-08_02:54:49.387000      13234.13        1.93249400e+00        2.80670080e-08  77.2445  76.2747
0202-03-08_02:54:49.594000      13234.34        1.98159400e+00        2.92445980e-08  77.2445  76.2747
0202-03-08_02:54:49.790000      13234.53        2.03316600e+00        3.08560480e-08  77.2445  76.2747
0202-03-08_02:54:49.980000      13234.72        2.08260200e+00        2.72612880e-08  77.2445  76.2747
0202-03-08_02:54:50.184000      13234.93        2.13029900e+00        2.05675880e-08  77.2445  76.2747
0202-03-08_02:54:50.387000      13235.13        2.18043100e+00        1.86462480e-08  77.2544  76.2594
0202-03-08_02:54:50.590000      13235.33        2.23172000e+00        2.41623480e-08  77.2544  76.2594
0202-03-08_02:54:50.785000      13235.53        2.27919400e+00        2.78810680e-08  77.2544  76.2594
0202-03-08_02:54:50.977000      13235.72        2.32819300e+00        2.90586680e-08  77.2544  76.2594
0202-03-08_02:54:51.176000      13235.92        2.38012000e+00        2.85008580e-08  77.2544  76.2594
0202-03-08_02:54:51.380000      13236.12        2.42971100e+00        2.27988180e-08  77.2616  76.2929
0202-03-08_02:54:51.582000      13236.33        2.47705200e+00        2.50920280e-08  77.2616  76.2929
0202-03-08_02:54:51.780000      13236.53        2.52914300e+00        2.40383880e-08  77.2616  76.2929
0202-03-08_02:54:51.984000      13236.73        2.57883800e+00        2.26128780e-08  77.2616  76.2929
0202-03-08_02:54:52.188000      13236.93        2.62578400e+00        2.88727280e-08  77.2616  76.2929
0202-03-08_02:54:52.395000      13237.14        2.67846400e+00        3.39549780e-08  77.3014  76.2862
0202-03-08_02:54:52.598000      13237.34        2.72776000e+00        6.28990180e-08  77.3014  76.2862
0202-03-08_02:54:52.793000      13237.54        2.77513800e+00        8.41577080e-08  77.3014  76.2862
0202-03-08_02:54:52.984000      13237.73        2.82701400e+00        1.35909898e-07  77.3014  76.2862
0202-03-08_02:54:53.188000      13237.93        2.87648800e+00        2.54227178e-07  77.3014  76.2862
0202-03-08_02:54:53.395000      13238.14        2.92475200e+00        4.08740008e-07  77.2440  76.2716
0202-03-08_02:54:53.598000      13238.34        2.97614900e+00        6.38804838e-07  77.2440  76.2716
0202-03-08_02:54:53.790000      13238.53        3.02584400e+00        2.10565405e-06  77.2440  76.2716
0202-03-08_02:54:53.980000      13238.73        3.07101200e+00        2.25341121e-06  77.2440  76.2716
0202-03-08_02:54:54.184000      13238.93        3.12524100e+00        3.58923818e-06  77.2440  76.2716
0202-03-08_02:54:54.387000      13239.13        3.17480000e+00        7.87651404e-06  77.2998  76.3105
0202-03-08_02:54:54.594000      13239.34        3.22190500e+00        1.19039170e-05  77.2998  76.3105
0202-03-08_02:54:54.785000      13239.53        3.27405300e+00        1.71981698e-05  77.2998  76.3105
0202-03-08_02:54:54.992000      13239.74        3.32394700e+00        2.50050541e-05  77.2998  76.3105

File: chapter 5/cold_vs_warm/20K/ffj28/Ic/0_degradation/step00/Ic_2024-03-08_02-55-10972342_ffj28-step00-77k.txt
# Ic = 2.86 A, n = 33.79 , Tavg = 77.28 K, f28-0e0pm2-77k
#datetime                        t_s     iHTS_A                vHTS_V                tHTS_K  tTAR_K
0202-03-08_02:54:57.074000      13241.82        1.75680100e-02        2.98179575e-08  77.2654  76.2964
0202-03-08_02:54:57.330000      13242.07        5.19672300e-02        2.02112575e-08  77.2654  76.2964
0202-03-08_02:54:57.543000      13242.29        1.00741800e-01        2.02112575e-08  77.2924  76.2949
0202-03-08_02:54:57.742000      13242.49        1.49633500e-01        1.77940875e-08  77.2924  76.2949
0202-03-08_02:54:57.938000      13242.68        1.96431200e-01        2.32482175e-08  77.2924  76.2949
0202-03-08_02:54:58.145000      13242.89        2.49134400e-01        2.33721675e-08  77.2924  76.2949
0202-03-08_02:54:58.360000      13243.10        2.98933000e-01        2.79585975e-08  77.2924  76.2949
0202-03-08_02:54:58.574000      13243.32        3.47710500e-01        2.55414275e-08  77.2723  76.2841
0202-03-08_02:54:58.766000      13243.51        3.97304300e-01        2.31242575e-08  77.2723  76.2841
0202-03-08_02:54:58.973000      13243.72        4.42681700e-01        2.07690675e-08  77.2723  76.2841
0202-03-08_02:54:59.164000      13243.91        4.96189100e-01        1.97154275e-08  77.2723  76.2841
0202-03-08_02:54:59.363000      13244.11        5.46222200e-01        2.61612075e-08  77.2255  76.2674
0202-03-08_02:54:59.562000      13244.31        5.92537600e-01        2.93841075e-08  77.2255  76.2674
0202-03-08_02:54:59.754000      13244.50        6.44562700e-01        3.00658675e-08  77.2255  76.2674
0202-03-08_02:54:59.945000      13244.69        6.94116500e-01        2.77726575e-08  77.2255  76.2674
0202-03-08_02:55:00.145000      13244.89        7.41834300e-01        2.43638275e-08  77.2255  76.2674
0202-03-08_02:55:00.340000      13245.08        7.91337600e-01        2.43636475e-08  77.2610  76.2859
0202-03-08_02:55:00.535000      13245.28        8.43044800e-01        2.44873475e-08  77.2610  76.2859
0202-03-08_02:55:00.730000      13245.47        8.92502000e-01        2.69661375e-08  77.2610  76.2859
0202-03-08_02:55:00.920000      13245.67        9.37408900e-01        2.90733275e-08  77.2610  76.2859
0202-03-08_02:55:01.117000      13245.86        9.91318500e-01        2.92592575e-08  77.2610  76.2859
0202-03-08_02:55:01.340000      13246.08        1.04110400e+00        2.40530475e-08  77.2610  76.2859
0202-03-08_02:55:01.535000      13246.28        1.08902100e+00        2.34332575e-08  77.2770  76.3082
0202-03-08_02:55:01.742000      13246.49        1.14033900e+00        2.12640075e-08  77.2770  76.3082
0202-03-08_02:55:01.945000      13246.69        1.18966300e+00        2.77097875e-08  77.2770  76.3082
0202-03-08_02:55:02.145000      13246.89        1.23666600e+00        2.76478175e-08  77.2770  76.3082
0202-03-08_02:55:02.344000      13247.09        1.28871100e+00        2.75238575e-08  77.2555  76.2760
0202-03-08_02:55:02.550000      13247.29        1.33865500e+00        2.47967875e-08  77.2555  76.2760
0202-03-08_02:55:02.742000      13247.49        1.38570700e+00        3.19243475e-08  77.2555  76.2760
0202-03-08_02:55:02.945000      13247.69        1.43724600e+00        3.31639175e-08  77.2555  76.2760
0202-03-08_02:55:03.140000      13247.88        1.48699000e+00        3.55810875e-08  77.2555  76.2760
0202-03-08_02:55:03.360000      13248.10        1.53428800e+00        3.50852575e-08  77.3269  76.3003
0202-03-08_02:55:03.562000      13248.30        1.58659100e+00        3.81841975e-08  77.3269  76.3003
0202-03-08_02:55:03.770000      13248.51        1.63617900e+00        3.74404475e-08  77.3269  76.3003
0202-03-08_02:55:03.965000      13248.71        1.68347100e+00        3.27920475e-08  77.3269  76.3003
0202-03-08_02:55:04.156000      13248.90        1.73546500e+00        2.52306475e-08  77.3269  76.3003
0202-03-08_02:55:04.363000      13249.11        1.78515200e+00        2.18218175e-08  77.2366  76.3075
0202-03-08_02:55:04.560000      13249.30        1.83034000e+00        2.52306475e-08  77.2366  76.3075
0202-03-08_02:55:04.754000      13249.50        1.88382200e+00        3.04988375e-08  77.2366  76.3075
0202-03-08_02:55:04.957000      13249.70        1.93385500e+00        2.91352975e-08  77.2366  76.3075
0202-03-08_02:55:05.150000      13249.89        1.98158000e+00        2.56644975e-08  77.2366  76.3075
0202-03-08_02:55:05.355000      13250.10        2.03116400e+00        2.07681775e-08  77.2786  76.2943
0202-03-08_02:55:05.555000      13250.30        2.08257300e+00        2.28134675e-08  77.2786  76.2943
0202-03-08_02:55:05.746000      13250.49        2.13211000e+00        2.20077475e-08  77.2786  76.2943
0202-03-08_02:55:05.938000      13250.68        2.17736600e+00        2.46108575e-08  77.2786  76.2943
0202-03-08_02:55:06.140000      13250.89        2.23143500e+00        2.41150275e-08  77.2786  76.2943
0202-03-08_02:55:06.350000      13251.09        2.28175000e+00        2.14500275e-08  77.2826  76.3010
0202-03-08_02:55:06.560000      13251.30        2.32891600e+00        2.50448675e-08  77.2826  76.3010
0202-03-08_02:55:06.750000      13251.49        2.38036500e+00        2.68423675e-08  77.2826  76.3010
0202-03-08_02:55:06.940000      13251.69        2.42833700e+00        3.61391675e-08  77.2826  76.3010
0202-03-08_02:55:07.145000      13251.89        2.47751600e+00        3.88042575e-08  77.2826  76.3010
0202-03-08_02:55:07.367000      13252.11        2.53052400e+00        4.01058075e-08  77.2468  76.2975
0202-03-08_02:55:07.570000      13252.31        2.57835700e+00        3.45277275e-08  77.2468  76.2975
0202-03-08_02:55:07.760000      13252.50        2.62621000e+00        2.81439175e-08  77.2468  76.2975
0202-03-08_02:55:07.953000      13252.70        2.67815400e+00        3.44657475e-08  77.2468  76.2975
0202-03-08_02:55:08.150000      13252.89        2.72768800e+00        5.31833175e-08  77.2468  76.2975
0202-03-08_02:55:08.360000      13253.10        2.77369500e+00        7.99581275e-08  77.2690  76.2884
0202-03-08_02:55:08.574000      13253.32        2.82773900e+00        1.52039367e-07  77.2690  76.2884
0202-03-08_02:55:08.777000      13253.52        2.87504200e+00        2.36826257e-07  77.2690  76.2884
0202-03-08_02:55:08.973000      13253.71        2.92434200e+00        3.90409517e-07  77.2690  76.2884
0202-03-08_02:55:09.164000      13253.91        2.97561800e+00        6.42414987e-07  77.2690  76.2884
0202-03-08_02:55:09.380000      13254.12        3.02389400e+00        1.98357246e-06  77.2614  76.2899
0202-03-08_02:55:09.590000      13254.33        3.07538400e+00        3.36755721e-06  77.2614  76.2899
0202-03-08_02:55:09.793000      13254.54        3.12477500e+00        5.38559515e-06  77.2614  76.2899
0202-03-08_02:55:09.996000      13254.74        3.17130100e+00        7.41541036e-06  77.2614  76.2899
0202-03-08_02:55:10.195000      13254.94        3.22378300e+00        1.23786958e-05  77.2614  76.2899
0202-03-08_02:55:10.406000      13255.15        3.27404700e+00        1.67878881e-05  77.2777  76.2819
0202-03-08_02:55:10.598000      13255.34        3.32167900e+00        2.41051391e-05  77.2777  76.2819
