Repository: shortlab/2025-devitre-PhD

# 2025-devitre-PhD
Data repository for Alexis Devitre's PhD thesis

File: chapter 5/cold_vs_warm/20K/ffj28/Ic/0_degradation/step00/Ic_2024-03-08_02-55-26550449_ffj28-step00-77k.txt
# Ic = 2.85 A, n = 33.47 , Tavg = 77.31 K, f28-0e0pm2-77k
#datetime                        t_s     iHTS_A                vHTS_V                tHTS_K  tTAR_K
0202-03-08_02:55:12.640000      13257.38        1.75988700e-02       -2.22803845e-08  77.2576  76.2976
0202-03-08_02:55:12.844000      13257.59        4.61862300e-02       -1.52148145e-08  77.2576  76.2976
0202-03-08_02:55:13.040000      13257.78        9.94829000e-02       -1.50908545e-08  77.2576  76.2976
0202-03-08_02:55:13.242000      13257.99        1.49263700e-01        2.06708555e-08  77.2576  76.2976
0202-03-08_02:55:13.473000      13258.22        1.99501500e-01        2.01750255e-08  77.2893  76.2979
0202-03-08_02:55:13.676000      13258.42        2.48286500e-01        1.60844255e-08  77.2893  76.2979
0202-03-08_02:55:13.867000      13258.61        2.96159700e-01        1.16219655e-08  77.2893  76.2979
0202-03-08_02:55:14.074000      13258.82        3.44935700e-01        8.21313550e-09  77.2893  76.2979
0202-03-08_02:55:14.330000      13259.07        3.97459200e-01        1.10641555e-08  77.2893  76.2979
0202-03-08_02:55:14.523000      13259.27        4.44405300e-01        1.52787055e-08  77.2889  76.3201
0202-03-08_02:55:14.723000      13259.47        4.95744400e-01        1.51547455e-08  77.2889  76.3201
0202-03-08_02:55:14.914000      13259.66        5.43502300e-01        1.41011055e-08  77.2889  76.3201
0202-03-08_02:55:15.117000      13259.86        5.92248600e-01        1.32334055e-08  77.2889  76.3201
0202-03-08_02:55:15.330000      13260.07        6.44395400e-01        1.83776355e-08  77.2986  76.2766
0202-03-08_02:55:15.540000      13260.28        6.92533200e-01        1.52787055e-08  77.2986  76.2766
0202-03-08_02:55:15.730000      13260.47        7.42223500e-01        1.49068355e-08  77.2986  76.2766
0202-03-08_02:55:15.920000      13260.67        7.92983800e-01        1.11261355e-08  77.2986  76.2766
0202-03-08_02:55:16.125000      13260.87        8.40464100e-01        9.57666550e-09  77.2986  76.2766
0202-03-08_02:55:16.350000      13261.09        8.91650300e-01        8.33709550e-09  77.2793  76.2790
0202-03-08_02:55:16.550000      13261.29        9.42050000e-01        1.17459155e-08  77.2793  76.2790
0202-03-08_02:55:16.754000      13261.50        9.87507500e-01        1.07542555e-08  77.2793  76.2790
0202-03-08_02:55:16.957000      13261.70        1.04062400e+00        1.31714255e-08  77.2793  76.2790
0202-03-08_02:55:17.150000      13261.89        1.09029800e+00        1.11881155e-08  77.2793  76.2790
0202-03-08_02:55:17.360000      13262.10        1.13529500e+00        1.45969355e-08  77.2731  76.2946
0202-03-08_02:55:17.555000      13262.30        1.18938600e+00        1.08162355e-08  77.2731  76.2946
0202-03-08_02:55:17.746000      13262.49        1.23892500e+00        1.65182755e-08  77.2731  76.2946
0202-03-08_02:55:17.953000      13262.69        1.28699300e+00        1.90594055e-08  77.2731  76.2946
0202-03-08_02:55:18.145000      13262.89        1.33632500e+00        1.80059455e-08  77.2731  76.2946
0202-03-08_02:55:18.355000      13263.10        1.38862000e+00        7.46973550e-09  77.2626  76.2641
0202-03-08_02:55:18.555000      13263.30        1.43653300e+00        4.18510550e-09  77.2626  76.2641
0202-03-08_02:55:18.758000      13263.50        1.48505400e+00        6.47831550e-09  77.2626  76.2641
0202-03-08_02:55:18.960000      13263.70        1.53670200e+00        1.27381655e-08  77.2626  76.2641
0202-03-08_02:55:19.152000      13263.90        1.58631500e+00        1.04449455e-08  77.2626  76.2641
0202-03-08_02:55:19.370000      13264.11        1.63131500e+00        5.23873550e-09  77.2854  76.3079
0202-03-08_02:55:19.566000      13264.31        1.68604700e+00        5.05280550e-09  77.2854  76.3079
0202-03-08_02:55:19.773000      13264.52        1.73505900e+00        8.21371550e-09  77.2854  76.3079
0202-03-08_02:55:19.965000      13264.71        1.78269500e+00        1.12506755e-08  77.2854  76.3079
0202-03-08_02:55:20.156000      13264.90        1.83412400e+00        1.36058655e-08  77.2854  76.3079
0202-03-08_02:55:20.367000      13265.11        1.88433700e+00        1.26761855e-08  77.2518  76.2837
0202-03-08_02:55:20.560000      13265.30        1.92958400e+00        1.80063455e-08  77.2518  76.2837
0202-03-08_02:55:20.760000      13265.51        1.98314700e+00        1.50313755e-08  77.2518  76.2837
0202-03-08_02:55:20.953000      13265.70        2.03303900e+00        1.47214755e-08  77.2518  76.2837
0202-03-08_02:55:21.150000      13265.89        2.07812700e+00        1.15605655e-08  77.2518  76.2837
0202-03-08_02:55:21.360000      13266.10        2.13226400e+00        1.32339955e-08  77.2829  76.2936
0202-03-08_02:55:21.560000      13266.30        2.18096900e+00        1.49693955e-08  77.2829  76.2936
0202-03-08_02:55:21.760000      13266.51        2.22958300e+00        1.62089655e-08  77.2829  76.2936
0202-03-08_02:55:21.960000      13266.71        2.28072700e+00        1.96797755e-08  77.2829  76.2936
0202-03-08_02:55:22.156000      13266.90        2.33036500e+00        1.94318555e-08  77.2829  76.2936
0202-03-08_02:55:22.370000      13267.12        2.37603700e+00        2.25307955e-08  77.2829  76.2936
0202-03-08_02:55:22.580000      13267.32        2.43061600e+00        1.78204155e-08  77.2559  76.2947
0202-03-08_02:55:22.780000      13267.52        2.47962100e+00        1.85641555e-08  77.2559  76.2947
0202-03-08_02:55:22.984000      13267.73        2.52581900e+00        1.52792855e-08  77.2559  76.2947
0202-03-08_02:55:23.184000      13267.93        2.57882500e+00        1.58370955e-08  77.2559  76.2947
0202-03-08_02:55:23.387000      13268.13        2.62893000e+00        1.85021755e-08  77.3029  76.2738
0202-03-08_02:55:23.594000      13268.34        2.67600500e+00        2.79229355e-08  77.3029  76.2738
0202-03-08_02:55:23.785000      13268.53        2.72759600e+00        4.39134455e-08  77.3029  76.2738
0202-03-08_02:55:23.977000      13268.72        2.77716800e+00        6.66597455e-08  77.3029  76.2738
0202-03-08_02:55:24.184000      13268.93        2.82205200e+00        1.10045215e-07  77.3029  76.2738
0202-03-08_02:55:24.390000      13269.13        2.87659500e+00        2.40200935e-07  77.2862  76.2939
0202-03-08_02:55:24.582000      13269.33        2.92632700e+00        3.99362405e-07  77.2862  76.2939
0202-03-08_02:55:24.777000      13269.52        2.97076700e+00        7.24936335e-07  77.2862  76.2939
0202-03-08_02:55:24.970000      13269.71        3.02539400e+00        1.88220197e-06  77.2862  76.2939
0202-03-08_02:55:25.160000      13269.91        3.07516900e+00        3.28967546e-06  77.2862  76.2939
0202-03-08_02:55:25.370000      13270.12        3.12325000e+00        5.56430447e-06  77.3090  76.2839
0202-03-08_02:55:25.586000      13270.33        3.17470800e+00        7.97838799e-06  77.3090  76.2839
0202-03-08_02:55:25.790000      13270.53        3.22411300e+00        1.25741336e-05  77.3090  76.2839
0202-03-08_02:55:25.980000      13270.72        3.27098400e+00        1.61013604e-05  77.3090  76.2839
0202-03-08_02:55:26.170000      13270.92        3.32311400e+00        2.57570741e-05  77.3090  76.2839

File: chapter 5/cold_vs_warm/20K/ffj28/Ic/0_degradation/step00/Ic_2024-03-08_03-33-46562525_ffj28-step00-20k.txt
# Ic = 33.31 A, n = 43.75 , Tavg = 20.07 K, f28-0e0pm2-20k
#datetime                        t_s     iHTS_A                vHTS_V                tHTS_K  tTAR_K
0202-03-08_03:32:55.125000      15519.87       -4.45472600e-01       -9.53857300e-09  20.0993  19.7686
0202-03-08_03:32:55.550000      15520.30       -4.46786800e-01        6.08014700e-09  20.0959  19.8538
0202-03-08_03:32:55.945000      15520.69       -4.47595600e-01        1.12181700e-09  20.0959  19.8538
0202-03-08_03:32:56.355000      15521.10       -4.49735800e-01        1.05983700e-09  20.0959  19.8538
0202-03-08_03:32:56.766000      15521.51       -4.53591600e-01       -4.08442300e-09  20.1199  19.8538
0202-03-08_03:32:57.164000      15521.91       -1.94160700e-01        3.47702700e-09  20.1199  19.8538
0202-03-08_03:32:57.566000      15522.31        4.16651200e-03        9.67535700e-09  20.0902  19.7583
0202-03-08_03:32:57.970000      15522.71        3.98591200e-01        1.47580570e-08  20.0902  19.7583
0202-03-08_03:32:58.395000      15523.14        6.01022500e-01       -4.57941300e-09  20.0932  19.9093
0202-03-08_03:32:58.805000      15523.55        9.87903900e-01       -3.21587300e-09  20.0932  19.9093
0202-03-08_03:32:59.203000      15523.95        1.19352200e+00       -6.50076300e-09  20.0932  19.9093
0202-03-08_03:32:59.610000      15524.35        1.58538000e+00       -3.64833000e-10  20.1080  19.7361
0202-03-08_03:33:00.010000      15524.76        1.97598200e+00        4.90338700e-09  20.1080  19.7361
0202-03-08_03:33:00.414000      15525.16        2.17947600e+00       -1.42481430e-08  20.0854  19.8497
0202-03-08_03:33:00.820000      15525.56        2.56659200e+00       -9.16586300e-09  20.0854  19.8497
0202-03-08_03:33:01.227000      15525.97        2.77290700e+00       -1.53017830e-08  20.0854  19.8497
0202-03-08_03:33:01.640000      15526.38        3.16015900e+00       -2.86892630e-08  20.1124  19.8520
0202-03-08_03:33:02.043000      15526.79        3.36448200e+00       -3.94736230e-08  20.1124  19.8520
0202-03-08_03:33:02.445000      15527.19        3.76054700e+00       -1.86486530e-08  20.0815  19.7524
0202-03-08_03:33:02.844000      15527.59        3.94261800e+00       -2.86892630e-08  20.0815  19.7524
0202-03-08_03:33:03.240000      15527.98        4.35282600e+00       -2.72636230e-08  20.0815  19.7524
0202-03-08_03:33:03.652000      15528.40        4.54006700e+00       -4.04647330e-08  20.0840  19.8985
0202-03-08_03:33:04.050000      15528.80        4.95044000e+00       -4.30058130e-08  20.0840  19.8985
0202-03-08_03:33:04.453000      15529.20        5.33600100e+00       -4.59188330e-08  20.1017  19.7570
0202-03-08_03:33:04.850000      15529.60        5.53989400e+00       -4.84599730e-08  20.1017  19.7570
0202-03-08_03:33:05.312000      15530.05        5.92984600e+00       -5.82526630e-08  20.1017  19.7570
0202-03-08_03:33:05.727000      15530.47        6.11539500e+00       -5.75089230e-08  20.0617  19.8317
0202-03-08_03:33:06.133000      15530.88        6.53151000e+00       -7.00906730e-08  20.0617  19.8317
0202-03-08_03:33:06.535000      15531.28        6.71333800e+00       -7.57307630e-08  20.0805  19.8213
0202-03-08_03:33:06.934000      15531.68        7.11855800e+00       -7.17021230e-08  20.0805  19.8213
0202-03-08_03:33:07.344000      15532.09        7.30287100e+00       -7.59167030e-08  20.0805  19.8213
0202-03-08_03:33:07.758000      15532.50        7.69596100e+00       -8.16807530e-08  20.0598  19.7252
0202-03-08_03:33:08.160000      15532.90        7.89971300e+00       -8.42219030e-08  20.0598  19.7252
0202-03-08_03:33:08.570000      15533.31        8.29007100e+00       -8.64531430e-08  20.0549  19.8990
0202-03-08_03:33:08.977000      15533.72        8.49492100e+00       -8.94901230e-08  20.0549  19.8990
0202-03-08_03:33:09.370000      15534.11        8.88661300e+00       -9.21559430e-08  20.0693  19.7264
0202-03-08_03:33:09.780000      15534.52        9.29615500e+00       -8.21158230e-08  20.0693  19.7264
0202-03-08_03:33:10.170000      15534.92        9.47978300e+00       -8.87475830e-08  20.0693  19.7264
0202-03-08_03:33:10.566000      15535.31        9.86916800e+00       -8.10621830e-08  20.0392  19.8313
0202-03-08_03:33:10.960000      15535.71        1.00729200e+01       -9.88501730e-08  20.0392  19.8313
0202-03-08_03:33:11.370000      15536.11        1.04654500e+01       -9.14746630e-08  20.0567  19.8170
0202-03-08_03:33:11.773000      15536.52        1.06703800e+01       -8.81277930e-08  20.0567  19.8170
0202-03-08_03:33:12.168000      15536.91        1.10605300e+01       -9.16605930e-08  20.0567  19.8170
0202-03-08_03:33:12.574000      15537.32        1.12663300e+01       -1.09324633e-07  20.0290  19.7102
0202-03-08_03:33:12.977000      15537.72        1.16547000e+01       -9.30241330e-08  20.0290  19.7102
0202-03-08_03:33:13.390000      15538.13        1.18582200e+01       -1.13787123e-07  20.0304  19.8852
0202-03-08_03:33:13.785000      15538.53        1.22478300e+01       -1.09386603e-07  20.0304  19.8852
0202-03-08_03:33:14.176000      15538.92        1.26416600e+01       -1.02382973e-07  20.0304  19.8852
0202-03-08_03:33:14.570000      15539.31        1.28485500e+01       -1.03188703e-07  20.0453  19.7104
0202-03-08_03:33:14.970000      15539.71        1.32365800e+01       -1.19179293e-07  20.0453  19.7104
0202-03-08_03:33:15.383000      15540.12        1.34421600e+01       -1.22464183e-07  20.0163  19.8233
0202-03-08_03:33:15.790000      15540.53        1.38325800e+01       -1.20542833e-07  20.0163  19.8233
0202-03-08_03:33:16.188000      15540.93        1.40363500e+01       -1.35479783e-07  20.0163  19.8233
0202-03-08_03:33:16.590000      15541.33        1.44238600e+01       -1.17629813e-07  20.0503  19.8297
0202-03-08_03:33:16.992000      15541.74        1.46310700e+01       -1.29653753e-07  20.0503  19.8297
0202-03-08_03:33:17.400000      15542.14        1.50182200e+01       -1.26678753e-07  20.0203  19.6989
0202-03-08_03:33:17.800000      15542.54        1.52262100e+01       -1.31389163e-07  20.0203  19.6989
0202-03-08_03:33:18.203000      15542.95        1.56177600e+01       -1.21472513e-07  20.0203  19.6989
0202-03-08_03:33:18.605000      15543.35        1.58208500e+01       -1.18621483e-07  20.0018  19.8540
0202-03-08_03:33:19             15543.74        1.62080800e+01       -1.07093373e-07  20.0018  19.8540
0202-03-08_03:33:19.402000      15544.15        1.66005100e+01       -1.24323553e-07  20.0284  19.6758
0202-03-08_03:33:19.800000      15544.55        1.68112300e+01       -1.33558433e-07  20.0284  19.6758
0202-03-08_03:33:20.207000      15544.95        1.71986500e+01       -1.33434473e-07  20.0284  19.6758
0202-03-08_03:33:20.610000      15545.35        1.74026200e+01       -1.32442803e-07  19.9995  19.7843
0202-03-08_03:33:21.010000      15545.75        1.77926700e+01       -1.33807783e-07  19.9995  19.7843
0202-03-08_03:33:21.414000      15546.16        1.80000200e+01       -1.32259753e-07  20.0242  19.7689
0202-03-08_03:33:21.816000      15546.56        1.83936300e+01       -1.28788933e-07  20.0242  19.7689
0202-03-08_03:33:22.210000      15546.95        1.85732300e+01       -1.36846203e-07  20.0242  19.7689
0202-03-08_03:33:22.605000      15547.35        1.89864000e+01       -1.32755583e-07  20.0164  19.6879
0202-03-08_03:33:23.004000      15547.75        1.91658800e+01       -1.29408723e-07  20.0164  19.6879
0202-03-08_03:33:23.406000      15548.15        1.95769500e+01       -1.32817563e-07  20.0185  19.8569
0202-03-08_03:33:23.816000      15548.56        1.99677700e+01       -1.27797263e-07  20.0185  19.8569
0202-03-08_03:33:24.215000      15548.96        2.01724000e+01       -1.38147763e-07  20.0185  19.8569
0202-03-08_03:33:24.610000      15549.35        2.05624900e+01       -1.36226413e-07  20.0217  19.6697
0202-03-08_03:33:25             15549.74        2.07473400e+01       -1.43106083e-07  20.0217  19.6697
0202-03-08_03:33:25.400000      15550.14        2.11600200e+01       -1.18066563e-07  19.9858  19.7912
0202-03-08_03:33:25.797000      15550.54        2.13422700e+01       -1.45089413e-07  19.9858  19.7912
0202-03-08_03:33:26.195000      15550.94        2.17525600e+01       -1.30958193e-07  19.9858  19.7912
0202-03-08_03:33:26.594000      15551.34        2.19387100e+01       -1.38891513e-07  20.0271  19.7853
0202-03-08_03:33:27             15551.74        2.23499100e+01       -1.40007503e-07  20.0271  19.7853
0202-03-08_03:33:27.410000      15552.15        2.25333800e+01       -1.35731193e-07  19.9956  19.6601
0202-03-08_03:33:27.812000      15552.56        2.29214400e+01       -1.43416593e-07  19.9956  19.6601
0202-03-08_03:33:28.215000      15552.96        2.31303600e+01       -1.33685883e-07  19.9956  19.6601
0202-03-08_03:33:28.617000      15553.36        2.35184000e+01       -1.44408253e-07  20.0110  19.8597
0202-03-08_03:33:29.010000      15553.76        2.39298800e+01       -1.61328523e-07  20.0110  19.8597
0202-03-08_03:33:29.410000      15554.16        2.41120500e+01       -1.61514463e-07  20.0276  19.6740
0202-03-08_03:33:29.805000      15554.55        2.45250900e+01       -1.67402463e-07  20.0276  19.6740
0202-03-08_03:33:30.210000      15554.95        2.47105700e+01       -1.56122293e-07  20.0276  19.6740
0202-03-08_03:33:30.610000      15555.35        2.50954700e+01       -1.55006663e-07  20.0100  19.7846
0202-03-08_03:33:31.008000      15555.75        2.53037200e+01       -1.64055603e-07  20.0100  19.7846
0202-03-08_03:33:31.414000      15556.16        2.56926700e+01       -1.67960283e-07  20.0306  19.7954
0202-03-08_03:33:31.816000      15556.56        2.59027500e+01       -1.70129543e-07  20.0306  19.7954
0202-03-08_03:33:32.210000      15556.95        2.62909500e+01       -1.64675393e-07  20.0306  19.7954
0202-03-08_03:33:32.610000      15557.35        2.64943400e+01       -1.63435433e-07  20.0219  19.6959
0202-03-08_03:33:33.008000      15557.75        2.68857500e+01       -1.54447163e-07  20.0219  19.6959
0202-03-08_03:33:33.414000      15558.16        2.72797200e+01       -1.53331353e-07  20.0175  19.8435
0202-03-08_03:33:33.820000      15558.56        2.74857100e+01       -1.56740193e-07  20.0175  19.8435
0202-03-08_03:33:34.223000      15558.97        2.78710800e+01       -1.40811583e-07  20.0175  19.8435
0202-03-08_03:33:34.617000      15559.36        2.80756400e+01       -1.56988113e-07  20.0392  19.6784
0202-03-08_03:33:35.010000      15559.75        2.84670100e+01       -1.59405293e-07  20.0392  19.6784
0202-03-08_03:33:35.406000      15560.15        2.86735700e+01       -1.66966733e-07  20.0118  19.7836
0202-03-08_03:33:35.812000      15560.55        2.90676000e+01       -1.60087063e-07  20.0118  19.7836
0202-03-08_03:33:36.215000      15560.96        2.92727400e+01       -1.75024013e-07  20.0118  19.7836
0202-03-08_03:33:36.617000      15561.36        2.96597800e+01       -1.61636543e-07  20.0420  19.7920
0202-03-08_03:33:37.020000      15561.76        2.98641200e+01       -1.70623503e-07  20.0420  19.7920
0202-03-08_03:33:37.430000      15562.17        3.02537000e+01       -1.58227693e-07  20.0286  19.6878
0202-03-08_03:33:37.830000      15562.57        3.04589600e+01       -1.59839143e-07  20.0286  19.6878
0202-03-08_03:33:38.220000      15562.96        3.08495100e+01       -1.56802173e-07  20.0286  19.6878
0202-03-08_03:33:38.613000      15563.36        3.12393200e+01       -1.61325963e-07  20.0396  19.8793
0202-03-08_03:33:39.020000      15563.76        3.14428900e+01       -1.61386913e-07  20.0396  19.8793
0202-03-08_03:33:39.418000      15564.16        3.18388100e+01       -1.47999443e-07  20.0648  19.7059
0202-03-08_03:33:39.816000      15564.56        3.20445000e+01       -1.21286463e-07  20.0648  19.7059
0202-03-08_03:33:40.220000      15564.96        3.24353800e+01       -1.05915663e-07  20.0648  19.7059
0202-03-08_03:33:40.625000      15565.37        3.26372500e+01       -7.80250830e-08  20.0280  19.8202
0202-03-08_03:33:41.020000      15565.76        3.30294600e+01       -2.47850730e-08  20.0280  19.8202
0202-03-08_03:33:41.418000      15566.16        3.32134500e+01        1.98987700e-09  20.0598  19.8214
0202-03-08_03:33:41.810000      15566.55        3.36276200e+01        1.35244847e-07  20.0598  19.8214
0202-03-08_03:33:42.203000      15566.95        3.38118400e+01        2.61062327e-07  20.0598  19.8214
0202-03-08_03:33:42.605000      15567.35        3.42206500e+01        4.35781287e-07  20.0523  19.7128
0202-03-08_03:33:43.008000      15567.75        3.46147300e+01        8.14783217e-07  20.0523  19.7128
0202-03-08_03:33:43.406000      15568.15        3.48190900e+01        1.18870286e-06  20.0683  19.8870
0202-03-08_03:33:43.800000      15568.54        3.52033900e+01        1.85739489e-06  20.0683  19.8870
0202-03-08_03:33:44.195000      15568.94        3.53928400e+01        2.57628995e-06  20.0683  19.8870
0202-03-08_03:33:44.605000      15569.35        3.58030300e+01        4.32626894e-06  20.0755  19.7276
0202-03-08_03:33:45.008000      15569.75        3.59861100e+01        5.64958383e-06  20.0755  19.7276
0202-03-08_03:33:45.406000      15570.15        3.63980200e+01        9.41983173e-06  20.0670  19.8362
0202-03-08_03:33:45.812000      15570.55        3.65851000e+01        1.17904067e-05  20.0670  19.8362
0202-03-08_03:33:46.203000      15570.95        3.69941800e+01        2.20537041e-05  20.0670  19.8362

File: chapter 5/cold_vs_warm/20K/ffj28/Ic/0_degradation/step00/Ic_2024-03-08_03-36-26479072_ffj28-step00-20k.txt
# Ic = 33.36 A, n = 44.08 , Tavg = 20.03 K, f28-0e0pm2-20k
#datetime                        t_s     iHTS_A                vHTS_V                tHTS_K  tTAR_K
0202-03-08_03:35:35.074000      15679.82       -4.47552100e-01       -1.72612100e-09  20.0673  19.7037
0202-03-08_03:35:35.477000      15680.22       -4.48256500e-01       -8.79173100e-09  20.0490  19.8081
0202-03-08_03:35:35.880000      15680.62       -4.49795600e-01       -5.87872100e-09  20.0490  19.8081
0202-03-08_03:35:36.316000      15681.06       -4.53342800e-01       -6.43551100e-09  20.0490  19.8081
0202-03-08_03:35:36.715000      15681.46       -4.23189700e-01        4.65977900e-09  20.0630  19.8168
0202-03-08_03:35:37.117000      15681.86       -5.91187400e-02        1.25930990e-08  20.0630  19.8168
0202-03-08_03:35:37.520000      15682.26        1.43989400e-01        1.37087290e-08  20.0583  19.6961
0202-03-08_03:35:37.920000      15682.67        5.35836100e-01        1.91628890e-08  20.0583  19.6961
0202-03-08_03:35:38.336000      15683.08        7.40495100e-01        7.13893900e-09  20.0472  19.8731
0202-03-08_03:35:38.742000      15683.49        1.13244800e+00       -3.21157100e-09  20.0472  19.8731
0202-03-08_03:35:39.145000      15683.89        1.33504900e+00        2.98633900e-09  20.0472  19.8731
0202-03-08_03:35:39.547000      15684.29        1.72099000e+00        4.16393900e-09  20.0727  19.7120
0202-03-08_03:35:39.940000      15684.68        2.11293200e+00        7.38685900e-09  20.0727  19.7120
0202-03-08_03:35:40.355000      15685.10        2.32066600e+00        2.24258900e-09  20.0397  19.7911
0202-03-08_03:35:40.754000      15685.50        2.70833200e+00       -6.93032100e-09  20.0397  19.7911
0202-03-08_03:35:41.145000      15685.89        2.91477200e+00       -7.36417100e-09  20.0397  19.7911
0202-03-08_03:35:41.547000      15686.29        3.30450200e+00        5.89935900e-09  20.0526  19.8046
0202-03-08_03:35:41.953000      15686.70        3.50975100e+00       -1.45537510e-08  20.0526  19.8046
0202-03-08_03:35:42.360000      15687.10        3.89923900e+00       -5.00983100e-09  20.0440  19.6910
0202-03-08_03:35:42.766000      15687.51        4.08289400e+00       -1.54846710e-08  20.0440  19.6910
0202-03-08_03:35:43.160000      15687.90        4.49418300e+00       -1.94513310e-08  20.0440  19.6910
0202-03-08_03:35:43.555000      15688.30        4.67966700e+00       -2.91200710e-08  20.0255  19.8359
0202-03-08_03:35:43.950000      15688.69        5.08786900e+00       -3.05455910e-08  20.0255  19.8359
0202-03-08_03:35:44.367000      15689.11        5.48156100e+00       -3.14132910e-08  20.0543  19.7099
0202-03-08_03:35:44.760000      15689.51        5.68097700e+00       -2.74466310e-08  20.0543  19.7099
0202-03-08_03:35:45.164000      15689.91        6.07051700e+00       -2.25502810e-08  20.0543  19.7099
0202-03-08_03:35:45.570000      15690.31        6.25422200e+00       -4.29414110e-08  20.0123  19.7650
0202-03-08_03:35:45.973000      15690.72        6.66162700e+00       -3.97804710e-08  20.0123  19.7650
0202-03-08_03:35:46.375000      15691.12        6.84755300e+00       -4.46148410e-08  20.0461  19.8181
0202-03-08_03:35:46.773000      15691.52        7.25934700e+00       -4.07101610e-08  20.0461  19.8181
0202-03-08_03:35:47.164000      15691.91        7.44038500e+00       -4.44289110e-08  20.0461  19.8181
0202-03-08_03:35:47.574000      15692.32        7.83254600e+00       -4.31893210e-08  20.0192  19.6577
0202-03-08_03:35:47.977000      15692.72        8.03816600e+00       -4.59796110e-08  20.0192  19.6577
0202-03-08_03:35:48.387000      15693.13        8.42888800e+00       -4.36272910e-08  20.0239  19.8580
0202-03-08_03:35:48.797000      15693.54        8.63265300e+00       -5.96178810e-08  20.0239  19.8580
0202-03-08_03:35:49.195000      15693.94        9.02872100e+00       -5.10027910e-08  20.0239  19.8580
0202-03-08_03:35:49.600000      15694.34        9.43347800e+00       -4.59824910e-08  20.0300  19.6883
0202-03-08_03:35:50.004000      15694.75        9.61701800e+00       -4.30075010e-08  20.0300  19.6883
0202-03-08_03:35:50.410000      15695.15        1.00083500e+01       -2.53434710e-08  19.9973  19.7390
0202-03-08_03:35:50.812000      15695.56        1.02172300e+01       -4.25736410e-08  19.9973  19.7390
0202-03-08_03:35:51.220000      15695.96        1.06028300e+01       -3.95986510e-08  19.9973  19.7390
0202-03-08_03:35:51.620000      15696.37        1.08083900e+01       -4.55486410e-08  20.0167  19.7784
0202-03-08_03:35:52.016000      15696.76        1.11991300e+01       -4.07142710e-08  20.0167  19.7784
0202-03-08_03:35:52.410000      15697.16        1.14026300e+01       -6.25928810e-08  19.9987  19.6547
0202-03-08_03:35:52.805000      15697.55        1.17930900e+01       -5.16225810e-08  19.9987  19.6547
0202-03-08_03:35:53.207000      15697.95        1.19993100e+01       -6.56298510e-08  19.9987  19.6547
0202-03-08_03:35:53.610000      15698.35        1.23862700e+01       -5.58991410e-08  19.9723  19.8152
0202-03-08_03:35:54.004000      15698.75        1.27763100e+01       -5.47228610e-08  19.9723  19.8152
0202-03-08_03:35:54.402000      15699.14        1.29812500e+01       -6.22236510e-08  20.0030  19.6578
0202-03-08_03:35:54.797000      15699.54        1.33684700e+01       -5.64596010e-08  20.0030  19.6578
0202-03-08_03:35:55.200000      15699.94        1.35765700e+01       -6.14179210e-08  20.0030  19.6578
0202-03-08_03:35:55.605000      15700.35        1.39674100e+01       -5.81950110e-08  19.9744  19.7201
0202-03-08_03:35:56.008000      15700.75        1.41708300e+01       -6.48267610e-08  19.9744  19.7201
0202-03-08_03:35:56.402000      15701.15        1.45645900e+01       -5.57158510e-08  19.9957  19.7639
0202-03-08_03:35:56.793000      15701.54        1.47698800e+01       -6.29054110e-08  19.9957  19.7639
0202-03-08_03:35:57.188000      15701.93        1.51610200e+01       -5.87528210e-08  19.9957  19.7639
0202-03-08_03:35:57.586000      15702.33        1.53615400e+01       -6.99090410e-08  19.9884  19.6517
0202-03-08_03:35:57.984000      15702.73        1.57496800e+01       -7.20163310e-08  19.9884  19.6517
0202-03-08_03:35:58.400000      15703.14        1.59568100e+01       -7.79663110e-08  19.9732  19.8193
0202-03-08_03:35:58.800000      15703.54        1.63451400e+01       -6.35871810e-08  19.9732  19.8193
0202-03-08_03:35:59.200000      15703.94        1.67351800e+01       -7.38757010e-08  19.9732  19.8193
0202-03-08_03:35:59.610000      15704.35        1.69392700e+01       -7.09007110e-08  19.9969  19.6487
0202-03-08_03:36:00.010000      15704.75        1.73314500e+01       -5.81972510e-08  19.9969  19.6487
0202-03-08_03:36:00.426000      15705.17        1.75331100e+01       -6.50158910e-08  19.9664  19.7293
0202-03-08_03:36:00.816000      15705.56        1.79248900e+01       -6.27846510e-08  19.9664  19.7293
0202-03-08_03:36:01.207000      15705.95        1.81295600e+01       -6.31565210e-08  19.9664  19.7293
0202-03-08_03:36:01.605000      15706.35        1.85203500e+01       -5.93758010e-08  19.9845  19.7738
0202-03-08_03:36:02.008000      15706.75        1.87045600e+01       -7.31971110e-08  19.9845  19.7738
0202-03-08_03:36:02.414000      15707.16        1.91149200e+01       -5.85081010e-08  19.9681  19.6274
0202-03-08_03:36:02.812000      15707.56        1.93010900e+01       -6.04914210e-08  19.9681  19.6274
0202-03-08_03:36:03.203000      15707.95        1.97129300e+01       -5.98716410e-08  19.9681  19.6274
0202-03-08_03:36:03.598000      15708.34        2.00982400e+01       -6.03674710e-08  19.9499  19.7933
0202-03-08_03:36:03.990000      15708.73        2.03032700e+01       -6.42721410e-08  19.9499  19.7933
0202-03-08_03:36:04.400000      15709.14        2.06945300e+01       -6.43961010e-08  19.9801  19.6404
0202-03-08_03:36:04.797000      15709.54        2.08798800e+01       -6.51398510e-08  19.9801  19.6404
0202-03-08_03:36:05.203000      15709.94        2.12893400e+01       -6.53877610e-08  19.9801  19.6404
0202-03-08_03:36:05.610000      15710.35        2.14761100e+01       -6.88582010e-08  19.9536  19.7061
0202-03-08_03:36:06.010000      15710.75        2.18861400e+01       -6.21011510e-08  19.9536  19.7061
0202-03-08_03:36:06.414000      15711.16        2.20707000e+01       -7.97649710e-08  19.9722  19.7466
0202-03-08_03:36:06.810000      15711.55        2.24798300e+01       -7.47446710e-08  19.9722  19.7466
0202-03-08_03:36:07.200000      15711.94        2.26683300e+01       -7.64181010e-08  19.9722  19.7466
0202-03-08_03:36:07.605000      15712.35        2.30556900e+01       -7.66660210e-08  19.9715  19.6238
0202-03-08_03:36:08.008000      15712.75        2.32637300e+01       -8.15623610e-08  19.9715  19.6238
0202-03-08_03:36:08.410000      15713.15        2.36537800e+01       -7.02821810e-08  19.9680  19.8085
0202-03-08_03:36:08.812000      15713.56        2.40608700e+01       -7.77196610e-08  19.9680  19.8085
0202-03-08_03:36:09.215000      15713.96        2.42471700e+01       -7.40629010e-08  19.9680  19.8085
0202-03-08_03:36:09.610000      15714.35        2.46575500e+01       -7.17077010e-08  19.9932  19.6422
0202-03-08_03:36:10             15714.74        2.48419500e+01       -6.93525010e-08  19.9932  19.6422
0202-03-08_03:36:10.402000      15715.14        2.52341200e+01       -6.31546010e-08  19.9642  19.7090
0202-03-08_03:36:10.810000      15715.55        2.54351700e+01       -7.49306110e-08  19.9642  19.7090
0202-03-08_03:36:11.210000      15715.95        2.58237400e+01       -7.71618510e-08  19.9642  19.7090
0202-03-08_03:36:11.610000      15716.35        2.60326700e+01       -8.68304410e-08  19.9988  19.7918
0202-03-08_03:36:12.016000      15716.76        2.64254100e+01       -6.67491110e-08  19.9988  19.7918
0202-03-08_03:36:12.418000      15717.16        2.66317600e+01       -5.97454810e-08  19.9752  19.6129
0202-03-08_03:36:12.812000      15717.55        2.70225000e+01       -5.77001710e-08  19.9752  19.6129
0202-03-08_03:36:13.203000      15717.95        2.74117000e+01       -5.70803810e-08  19.9752  19.6129
0202-03-08_03:36:13.600000      15718.35        2.76148700e+01       -6.34642210e-08  19.9727  19.7964
0202-03-08_03:36:13.996000      15718.74        2.80067600e+01       -6.14808910e-08  19.9727  19.7964
0202-03-08_03:36:14.400000      15719.14        2.82120600e+01       -6.22246410e-08  20.0067  19.6579
0202-03-08_03:36:14.805000      15719.55        2.86019700e+01       -6.20387010e-08  20.0067  19.6579
0202-03-08_03:36:15.195000      15719.94        2.88050700e+01       -5.48491410e-08  20.0067  19.6579
0202-03-08_03:36:15.590000      15720.33        2.91968000e+01       -5.49111210e-08  19.9826  19.7198
0202-03-08_03:36:15.990000      15720.73        2.94034700e+01       -5.30517510e-08  19.9826  19.7198
0202-03-08_03:36:16.395000      15721.14        2.97924800e+01       -5.21220610e-08  19.9992  19.7714
0202-03-08_03:36:16.800000      15721.55        2.99959000e+01       -4.46845910e-08  19.9992  19.7714
0202-03-08_03:36:17.207000      15721.95        3.03857000e+01       -4.36309410e-08  19.9992  19.7714
0202-03-08_03:36:17.610000      15722.35        3.05906900e+01       -6.37104710e-08  19.9968  19.6406
0202-03-08_03:36:18.010000      15722.76        3.09795900e+01       -4.41239810e-08  19.9968  19.6406
0202-03-08_03:36:18.410000      15723.15        3.13719500e+01       -3.53229610e-08  19.9823  19.7846
0202-03-08_03:36:18.805000      15723.55        3.15755500e+01       -3.38354610e-08  19.9823  19.7846
0202-03-08_03:36:19.200000      15723.94        3.19622300e+01       -2.09438310e-08  19.9823  19.7846
0202-03-08_03:36:19.600000      15724.35        3.21713300e+01       -1.11053100e-09  20.0196  19.6679
0202-03-08_03:36:20.004000      15724.75        3.25616600e+01        1.38883890e-08  20.0196  19.6679
0202-03-08_03:36:20.406000      15725.15        3.27652000e+01        2.95690890e-08  20.0023  19.7393
0202-03-08_03:36:20.812000      15725.56        3.31563900e+01        8.70236490e-08  20.0023  19.7393
0202-03-08_03:36:21.215000      15725.96        3.33422100e+01        1.56750059e-07  20.0023  19.7393
0202-03-08_03:36:21.620000      15726.36        3.37483900e+01        2.81141979e-07  20.0210  19.7992
0202-03-08_03:36:22.010000      15726.76        3.39381600e+01        3.97352659e-07  20.0210  19.7992
0202-03-08_03:36:22.406000      15727.15        3.43469000e+01        6.50475029e-07  20.0059  19.6518
0202-03-08_03:36:22.800000      15727.55        3.47385800e+01        1.07441161e-06  20.0059  19.6518
0202-03-08_03:36:23.203000      15727.95        3.49406800e+01        1.44957130e-06  20.0059  19.6518
0202-03-08_03:36:23.610000      15728.35        3.53325000e+01        2.11925946e-06  20.0170  19.8193
0202-03-08_03:36:24.004000      15728.75        3.55188700e+01        2.91736545e-06  20.0170  19.8193
0202-03-08_03:36:24.400000      15729.14        3.59296200e+01        4.89809330e-06  20.0435  19.6889
0202-03-08_03:36:24.800000      15729.55        3.61156100e+01        6.29324265e-06  20.0435  19.6889
0202-03-08_03:36:25.207000      15729.95        3.65259500e+01        1.09194240e-05  20.0435  19.6889
0202-03-08_03:36:25.600000      15730.34        3.67095300e+01        1.38561792e-05  20.0312  19.7707
0202-03-08_03:36:25.992000      15730.74        3.71216300e+01        2.63952305e-05  20.0312  19.7707

File: chapter 5/cold_vs_warm/20K/ffj28/Ic/0_degradation/step00/Ic_2024-03-08_08-48-17476264_ffj28-step00-40k.txt
# Ic = 20.09 A, n = 28.71 , Tavg = 40.03 K, f28-0e0pm2-40k
#datetime                        t_s     iHTS_A                vHTS_V                tHTS_K  tTAR_K
0202-03-08_08:47:43.027000      34407.77       -4.39329800e-01       -2.25872000e-10  40.0404  39.5939
0202-03-08_08:47:43.434000      34408.18       -4.39768300e-01        4.29859800e-09  40.0236  39.5916
0202-03-08_08:47:43.836000      34408.58       -4.40182400e-01        2.37724800e-09  40.0236  39.5916
0202-03-08_08:47:44.227000      34408.97       -4.41224200e-01       -8.28314200e-09  40.0236  39.5916
0202-03-08_08:47:44.633000      34409.37       -4.44385400e-01       -1.18779220e-08  40.0204  39.5933
0202-03-08_08:47:45.023000      34409.77       -2.44883500e-01       -4.37846200e-09  40.0204  39.5933
0202-03-08_08:47:45.438000      34410.18       -4.08534600e-02       -7.21702000e-10  40.0143  39.5715
0202-03-08_08:47:45.844000      34410.59        3.47236700e-01       -2.25872000e-10  40.0143  39.5715
0202-03-08_08:47:46.300000      34411.04        5.50609200e-01       -5.24617200e-09  40.0143  39.5715
0202-03-08_08:47:46.715000      34411.46        9.43480800e-01        5.04233800e-09  40.0105  39.5823
0202-03-08_08:47:47.113000      34411.86        1.14907700e+00        4.23661800e-09  40.0105  39.5823
0202-03-08_08:47:47.527000      34412.27        1.53565700e+00        3.92671800e-09  40.0209  39.5711
0202-03-08_08:47:47.934000      34412.68        1.92958100e+00        8.82305800e-09  40.0209  39.5711
0202-03-08_08:47:48.348000      34413.09        2.13055400e+00        9.62952800e-09  40.0117  39.5778
0202-03-08_08:47:48.758000      34413.50        2.52082200e+00        1.12417180e-08  40.0117  39.5778
0202-03-08_08:47:49.156000      34413.90        2.72197500e+00        7.27505800e-09  40.0117  39.5778
0202-03-08_08:47:49.562000      34414.31        3.11541000e+00       -1.34003200e-09  40.0273  39.5989
0202-03-08_08:47:49.965000      34414.71        3.31666000e+00        4.48599800e-09  40.0273  39.5989
0202-03-08_08:47:50.367000      34415.11        3.70774000e+00        1.21713980e-08  40.0244  39.6010
0202-03-08_08:47:50.773000      34415.52        3.89304100e+00        2.99849800e-09  40.0244  39.6010
0202-03-08_08:47:51.176000      34415.92        4.30141700e+00        7.02713800e-09  40.0244  39.6010
0202-03-08_08:47:51.570000      34416.31        4.48749800e+00        1.26308800e-09  40.0232  39.5931
0202-03-08_08:47:51.965000      34416.71        4.89274100e+00        6.59328800e-09  40.0232  39.5931
0202-03-08_08:47:52.380000      34417.12        5.28838300e+00        1.88651380e-08  40.0214  39.5912
0202-03-08_08:47:52.785000      34417.53        5.49081500e+00        9.75421800e-09  40.0214  39.5912
0202-03-08_08:47:53.188000      34417.93        5.87701500e+00        1.40307680e-08  40.0214  39.5912
0202-03-08_08:47:53.586000      34418.33        6.06379600e+00        1.43406680e-08  40.0093  39.5677
0202-03-08_08:47:53.977000      34418.72        6.47177300e+00        5.16805800e-09  40.0093  39.5677
0202-03-08_08:47:54.390000      34419.13        6.65876300e+00        4.92212800e-09  40.0188  39.5973
0202-03-08_08:47:54.785000      34419.53        7.06799600e+00        1.29799780e-08  40.0188  39.5973
0202-03-08_08:47:55.180000      34419.92        7.25250100e+00        9.81904800e-09  40.0188  39.5973
0202-03-08_08:47:55.580000      34420.32        7.64218800e+00        1.75664380e-08  40.0251  39.5917
0202-03-08_08:47:55.980000      34420.72        7.84725400e+00        1.50252980e-08  40.0251  39.5917
0202-03-08_08:47:56.387000      34421.13        8.23424100e+00        2.56856980e-08  40.0389  39.6069
0202-03-08_08:47:56.793000      34421.54        8.44214200e+00        1.86200780e-08  40.0389  39.6069
0202-03-08_08:47:57.195000      34421.94        8.83056900e+00        1.62648780e-08  40.0389  39.6069
0202-03-08_08:47:57.598000      34422.34        9.24154600e+00        1.08107180e-08  40.0387  39.6044
0202-03-08_08:47:58             34422.74        9.42371300e+00        1.49633180e-08  40.0387  39.6044
0202-03-08_08:47:58.402000      34423.15        9.81577200e+00        1.27320680e-08  40.0039  39.5908
0202-03-08_08:47:58.800000      34423.54        1.00186800e+01        1.27320680e-08  40.0039  39.5908
0202-03-08_08:47:59.195000      34423.94        1.04054800e+01        3.12018380e-08  40.0039  39.5908
0202-03-08_08:47:59.598000      34424.34        1.06108200e+01        2.22148680e-08  40.0311  39.6030
                                34424.74        1.09995500e+01        4.21724980e-08  40.0311  39.6030
0202-03-08_08:48:00.395000      34425.14        1.12048700e+01        2.13483280e-08  40.0250  39.5836
0202-03-08_08:48:00.793000      34425.54        1.15988300e+01        3.08931080e-08  40.0250  39.5836
0202-03-08_08:48:01.188000      34425.93        1.17989300e+01        1.52123880e-08  40.0250  39.5836
0202-03-08_08:48:01.594000      34426.34        1.21911600e+01        1.89931180e-08  40.0294  39.5967
0202-03-08_08:48:01.996000      34426.74        1.25826300e+01        1.52123880e-08  40.0294  39.5967
0202-03-08_08:48:02.406000      34427.15        1.27879800e+01        2.16582180e-08  40.0304  39.5941
0202-03-08_08:48:02.810000      34427.55        1.31747800e+01        1.83113480e-08  40.0304  39.5941
0202-03-08_08:48:03.210000      34427.95        1.33815600e+01        1.92410280e-08  40.0304  39.5941
0202-03-08_08:48:03.617000      34428.36        1.37705900e+01        2.95915480e-08  40.0302  39.6029
0202-03-08_08:48:04.010000      34428.75        1.39749100e+01        2.23399880e-08  40.0302  39.6029
0202-03-08_08:48:04.406000      34429.15        1.43639100e+01        2.52530080e-08  40.0409  39.6044
0202-03-08_08:48:04.805000      34429.55        1.45706000e+01        2.23399880e-08  40.0409  39.6044
0202-03-08_08:48:05.207000      34429.95        1.49565200e+01        2.16582180e-08  40.0409  39.6044
0202-03-08_08:48:05.617000      34430.36        1.51636200e+01        9.57228800e-09  40.0253  39.5827
0202-03-08_08:48:06.010000      34430.75        1.55521900e+01        2.05415780e-08  40.0253  39.5827
0202-03-08_08:48:06.418000      34431.16        1.57582200e+01        1.64499280e-08  40.0292  39.5992
0202-03-08_08:48:06.816000      34431.56        1.61465400e+01        2.99613780e-08  40.0292  39.5992
0202-03-08_08:48:07.220000      34431.96        1.65371700e+01        1.99827380e-08  40.0292  39.5992
0202-03-08_08:48:07.630000      34432.37        1.67436600e+01        1.19874380e-08  40.0410  39.6140
0202-03-08_08:48:08.030000      34432.77        1.71304200e+01        1.43426380e-08  40.0410  39.6140
0202-03-08_08:48:08.438000      34433.18        1.73355800e+01        1.68837880e-08  40.0377  39.5904
0202-03-08_08:48:08.836000      34433.58        1.77254600e+01        2.46311680e-08  40.0377  39.5904
0202-03-08_08:48:09.258000      34434.00        1.79327500e+01        1.15535880e-08  40.0377  39.5904
0202-03-08_08:48:09.668000      34434.41        1.83233800e+01        2.69863780e-08  40.0296  39.6006
0202-03-08_08:48:10.066000      34434.81        1.85056600e+01        2.89077280e-08  40.0296  39.6006
0202-03-08_08:48:10.470000      34435.21        1.89162100e+01        3.38660580e-08  40.0215  39.5951
0202-03-08_08:48:10.875000      34435.62        1.91036000e+01        5.02905180e-08  40.0215  39.5951
0202-03-08_08:48:11.305000      34436.05        1.95102300e+01        9.67128580e-08  40.0215  39.5951
0202-03-08_08:48:11.710000      34436.45        1.99000300e+01        1.73504838e-07  40.0328  39.6020
0202-03-08_08:48:12.105000      34436.85        2.01056400e+01        2.42920978e-07  40.0328  39.6020
0202-03-08_08:48:12.516000      34437.26        2.04985700e+01        3.67622818e-07  40.0370  39.6036
0202-03-08_08:48:12.918000      34437.66        2.06820700e+01        5.29016348e-07  40.0370  39.6036
0202-03-08_08:48:13.320000      34438.06        2.10923100e+01        7.95216498e-07  40.0370  39.6036
0202-03-08_08:48:13.742000      34438.48        2.12763000e+01        1.13659728e-06  40.0369  39.6179
0202-03-08_08:48:14.145000      34438.89        2.16846500e+01        1.70066889e-06  40.0369  39.6179
0202-03-08_08:48:14.547000      34439.29        2.18704200e+01        2.41268456e-06  40.0354  39.5996
0202-03-08_08:48:14.950000      34439.69        2.22877800e+01        4.23567523e-06  40.0354  39.5996
0202-03-08_08:48:15.363000      34440.11        2.24708000e+01        5.37509863e-06  40.0240  39.6081
0202-03-08_08:48:15.770000      34440.51        2.28581900e+01        8.43996403e-06  40.0240  39.6081
0202-03-08_08:48:16.164000      34440.91        2.30641300e+01        1.03565431e-05  40.0240  39.6081
0202-03-08_08:48:16.560000      34441.30        2.34515200e+01        1.66533694e-05  40.0328  39.6089
0202-03-08_08:48:16.965000      34441.71        2.38634400e+01        2.73953346e-05  40.0328  39.6089
