Repository: shortlab/2025-devitre-PhD

# 2025-devitre-PhD
Data repository for Alexis Devitre's PhD thesis

File: chapter 5/cold_vs_warm/20K/ffj28/Ic/0_degradation/step00/Ic_2024-03-08_08-48-53478721_ffj28-step00-40k.txt
# Ic = 20.07 A, n = 28.53 , Tavg = 40.03 K, f28-0e0pm2-40k
#datetime                        t_s     iHTS_A                vHTS_V                tHTS_K  tTAR_K
0202-03-08_08:48:19.246000      34443.99       -4.38573900e-01        6.05217450e-09  40.0462  39.6238
0202-03-08_08:48:19.660000      34444.40       -4.39109600e-01        4.25478450e-09  40.0480  39.6260
0202-03-08_08:48:20.055000      34444.80       -4.39734500e-01        9.52300450e-09  40.0480  39.6260
0202-03-08_08:48:20.465000      34445.21       -4.40912300e-01        1.13823745e-08  40.0537  39.6169
0202-03-08_08:48:20.863000      34445.61       -4.43601500e-01        8.34540450e-09  40.0537  39.6169
0202-03-08_08:48:21.266000      34446.01       -2.35450100e-01        2.95322450e-09  40.0537  39.6169
0202-03-08_08:48:21.684000      34446.43       -3.15461600e-02        4.06884450e-09  40.0454  39.6103
0202-03-08_08:48:22.086000      34446.83        3.55909600e-01        8.22144450e-09  40.0454  39.6103
0202-03-08_08:48:22.492000      34447.23        5.58452400e-01        1.33657045e-08  40.0311  39.5987
0202-03-08_08:48:22.895000      34447.64        9.49550400e-01        2.09891245e-08  40.0311  39.5987
0202-03-08_08:48:23.310000      34448.05        1.15310700e+00        1.29938345e-08  40.0311  39.5987
0202-03-08_08:48:23.707000      34448.45        1.54474900e+00        6.67100450e-09  40.0438  39.6050
0202-03-08_08:48:24.098000      34448.84        1.93069800e+00        8.21984450e-09  40.0438  39.6050
0202-03-08_08:48:24.500000      34449.24        2.13812400e+00        5.34444500e-10  40.0302  39.5906
0202-03-08_08:48:24.890000      34449.63        2.52889500e+00        1.21621450e-09  40.0302  39.5906
0202-03-08_08:48:25.297000      34450.04        2.73968900e+00       -8.01865550e-09  40.0302  39.5906
0202-03-08_08:48:25.710000      34450.45        3.12640100e+00        6.29849450e-09  40.0506  39.5987
0202-03-08_08:48:26.100000      34450.85        3.32965400e+00        1.34017450e-09  40.0506  39.5987
0202-03-08_08:48:26.508000      34451.25        3.72301800e+00        1.58808450e-09  40.0398  39.6146
0202-03-08_08:48:26.914000      34451.66        3.90267100e+00       -3.33265500e-10  40.0398  39.6146
0202-03-08_08:48:27.332000      34452.07        4.31401100e+00        6.58404500e-10  40.0398  39.6146
0202-03-08_08:48:27.734000      34452.48        4.49923100e+00       -5.04366550e-09  40.0299  39.5939
0202-03-08_08:48:28.137000      34452.88        4.90653900e+00       -3.61814550e-09  40.0299  39.5939
0202-03-08_08:48:28.543000      34453.29        5.29787300e+00        3.01360450e-09  40.0382  39.5981
0202-03-08_08:48:28.934000      34453.68        5.50331000e+00       -8.51449550e-09  40.0382  39.5981
0202-03-08_08:48:29.340000      34454.08        5.89150600e+00       -2.14677955e-08  40.0382  39.5981
0202-03-08_08:48:29.734000      34454.48        6.07616500e+00       -1.46490255e-08  40.0474  39.6109
0202-03-08_08:48:30.140000      34454.88        6.48687300e+00       -8.32701550e-09  40.0474  39.6109
0202-03-08_08:48:30.550000      34455.29        6.66935000e+00       -1.88634555e-08  40.0263  39.5969
0202-03-08_08:48:30.950000      34455.69        7.08090900e+00       -1.31613855e-08  40.0263  39.5969
0202-03-08_08:48:31.344000      34456.09        7.26669900e+00       -1.34092955e-08  40.0377  39.6083
0202-03-08_08:48:31.754000      34456.50        7.65607000e+00       -8.38899550e-09  40.0377  39.6083
0202-03-08_08:48:32.156000      34456.90        7.86165400e+00       -1.47728355e-08  40.0377  39.6083
0202-03-08_08:48:32.562000      34457.31        8.24961900e+00       -1.14259655e-08  40.0535  39.6030
0202-03-08_08:48:32.965000      34457.71        8.45583700e+00       -1.04343055e-08  40.0535  39.6030
0202-03-08_08:48:33.370000      34458.11        8.84682600e+00       -8.63690550e-09  40.0466  39.6070
0202-03-08_08:48:33.770000      34458.51        9.25254100e+00        8.77920450e-09  40.0466  39.6070
0202-03-08_08:48:34.160000      34458.91        9.43910400e+00       -7.83118550e-09  40.0466  39.6070
0202-03-08_08:48:34.566000      34459.31        9.83303500e+00       -1.68801255e-08  40.0306  39.5902
0202-03-08_08:48:34.965000      34459.71        1.00354500e+01       -1.73139755e-08  40.0306  39.5902
0202-03-08_08:48:35.370000      34460.12        1.04258700e+01       -7.27391550e-09  40.0386  39.6005
0202-03-08_08:48:35.777000      34460.52        1.06296700e+01       -5.22915550e-09  40.0386  39.6005
0202-03-08_08:48:36.180000      34460.92        1.10188300e+01        8.84008450e-09  40.0386  39.6005
0202-03-08_08:48:36.574000      34461.32        1.12228900e+01        5.05935450e-09  40.0408  39.6114
0202-03-08_08:48:36.965000      34461.71        1.16154900e+01        5.24529450e-09  40.0408  39.6114
0202-03-08_08:48:37.370000      34462.12        1.18177300e+01        5.74112450e-09  40.0366  39.6002
0202-03-08_08:48:37.773000      34462.52        1.22058500e+01        7.66247450e-09  40.0366  39.6002
0202-03-08_08:48:38.176000      34462.92        1.25963500e+01        3.13800450e-09  40.0366  39.6002
0202-03-08_08:48:38.580000      34463.32        1.28028500e+01        3.07603450e-09  40.0294  39.6130
0202-03-08_08:48:38.980000      34463.73        1.31893900e+01       -5.60103550e-09  40.0294  39.6130
0202-03-08_08:48:39.395000      34464.14        1.33978700e+01       -1.84306955e-08  40.0363  39.6056
0202-03-08_08:48:39.797000      34464.54        1.37871000e+01       -1.38645550e-09  40.0363  39.6056
0202-03-08_08:48:40.200000      34464.94        1.39895800e+01       -8.82394550e-09  40.0363  39.6056
0202-03-08_08:48:40.605000      34465.35        1.43820700e+01       -7.08852550e-09  40.0415  39.6083
0202-03-08_08:48:40.996000      34465.74        1.45870700e+01       -1.00015455e-08  40.0415  39.6083
0202-03-08_08:48:41.395000      34466.14        1.49780400e+01        1.58715450e-09  40.0501  39.6049
0202-03-08_08:48:41.793000      34466.54        1.51857200e+01       -9.19777550e-09  40.0501  39.6049
0202-03-08_08:48:42.195000      34466.94        1.55726300e+01       -1.06232955e-08  40.0501  39.6049
0202-03-08_08:48:42.598000      34467.34        1.57775000e+01       -1.83086855e-08  40.0623  39.6176
0202-03-08_08:48:43             34467.74        1.61706600e+01       -4.42539550e-09  40.0623  39.6176
0202-03-08_08:48:43.400000      34468.14        1.65608600e+01       -1.81227455e-08  40.0453  39.5948
0202-03-08_08:48:43.805000      34468.55        1.67657200e+01       -1.13050655e-08  40.0453  39.5948
0202-03-08_08:48:44.207000      34468.95        1.71523800e+01       -7.15246550e-09  40.0453  39.5948
0202-03-08_08:48:44.600000      34469.35        1.73587900e+01       -1.39701555e-08  40.0315  39.6073
0202-03-08_08:48:44.996000      34469.74        1.77479500e+01       -6.90455550e-09  40.0315  39.6073
0202-03-08_08:48:45.400000      34470.14        1.79522200e+01       -2.15935755e-08  40.0430  39.6064
0202-03-08_08:48:45.805000      34470.55        1.83419400e+01       -2.79154255e-08  40.0430  39.6064
0202-03-08_08:48:46.207000      34470.95        1.85263800e+01       -2.99607355e-08  40.0430  39.6064
0202-03-08_08:48:46.605000      34471.35        1.89375400e+01        4.43759450e-09  40.0424  39.6135
0202-03-08_08:48:46.996000      34471.74        1.91226500e+01        2.37754245e-08  40.0424  39.6135
0202-03-08_08:48:47.402000      34472.15        1.95309100e+01        6.80297645e-08  40.0395  39.6068
0202-03-08_08:48:47.812000      34472.56        1.99217200e+01        1.33355844e-07  40.0395  39.6068
0202-03-08_08:48:48.210000      34472.96        2.01280300e+01        2.06924954e-07  40.0395  39.6068
0202-03-08_08:48:48.617000      34473.36        2.05184100e+01        3.55302734e-07  40.0615  39.6051
0202-03-08_08:48:49.020000      34473.76        2.07016500e+01        5.04052384e-07  40.0615  39.6051
0202-03-08_08:48:49.434000      34474.18        2.11131600e+01        8.06138154e-07  40.0500  39.6227
0202-03-08_08:48:49.830000      34474.57        2.12973300e+01        1.14882017e-06  40.0500  39.6227
0202-03-08_08:48:50.230000      34474.98        2.17090300e+01        1.73346829e-06  40.0500  39.6227
0202-03-08_08:48:50.645000      34475.39        2.18948000e+01        2.51483784e-06  40.0511  39.6126
0202-03-08_08:48:51.047000      34475.79        2.23054400e+01        4.20488183e-06  40.0511  39.6126
0202-03-08_08:48:51.457000      34476.20        2.24904500e+01        5.48121583e-06  40.0396  39.6084
0202-03-08_08:48:51.855000      34476.60        2.28823500e+01        8.19806624e-06  40.0396  39.6084
0202-03-08_08:48:52.258000      34477.00        2.30846500e+01        1.09392124e-05  40.0396  39.6084
0202-03-08_08:48:52.668000      34477.41        2.34754600e+01        1.72722286e-05  40.0342  39.5913
0202-03-08_08:48:53.074000      34477.82        2.38855300e+01        2.84249635e-05  40.0342  39.5913

File: chapter 5/cold_vs_warm/20K/ffj28/Ic/0_degradation/step01/Ic_2024-03-08_12-09-20501533_ffj28-step01-20k.txt
# Ic =  nan A, n =  nan , Tavg = 20.08 K, f28-5e19pm2-20k
#datetime                        t_s     iHTS_A                vHTS_V                tHTS_K  tTAR_K
0202-03-08_12:08:53.360000      46478.10       -4.32610300e-01        5.57189800e-09  20.1653  19.7680
0202-03-08_12:08:53.773000      46478.52       -4.33772400e-01       -1.55634720e-08  20.1546  19.8518
0202-03-08_12:08:54.176000      46478.92       -4.34294800e-01       -6.70248200e-09  20.1546  19.8518
0202-03-08_12:08:54.586000      46479.33       -4.35177700e-01       -3.78976200e-09  20.1723  19.8733
0202-03-08_12:08:54.992000      46479.73       -4.39042300e-01       -1.17850320e-08  20.1723  19.8733
0202-03-08_12:08:55.395000      46480.14       -2.12369400e-01       -9.30588200e-09  20.1671  19.7162
0202-03-08_12:08:55.797000      46480.54       -1.22574500e-02       -1.30865920e-08  20.1671  19.7162
0202-03-08_12:08:56.210000      46480.96        3.76826600e-01       -1.55852200e-09  20.1671  19.7162
0202-03-08_12:08:56.605000      46481.35        5.87135000e-01       -1.65574020e-08  20.1611  19.9129
0202-03-08_12:08:57.008000      46481.75        9.72761000e-01       -1.78589620e-08  20.1611  19.9129
0202-03-08_12:08:57.426000      46482.17        1.17828400e+00       -1.77969820e-08  20.1828  19.7667
0202-03-08_12:08:57.820000      46482.56        1.57045400e+00       -1.74251120e-08  20.1828  19.7667
0202-03-08_12:08:58.246000      46482.99        1.96031000e+00       -1.19709720e-08  20.1828  19.7667
0202-03-08_12:08:58.652000      46483.40        2.16426600e+00       -1.51938720e-08  20.1424  19.8625
0202-03-08_12:08:59.066000      46483.81        2.55037200e+00       -2.12678020e-08  20.1424  19.8625
0202-03-08_12:08:59.470000      46484.21        2.75414600e+00       -3.01307820e-08  20.1611  19.8612
0202-03-08_12:08:59.883000      46484.63        3.14741600e+00       -3.03799720e-08  20.1611  19.8612
0202-03-08_12:09:00.332000      46485.08        3.35438400e+00       -4.17853520e-08  20.1611  19.8612
0202-03-08_12:09:00.766000      46485.51        3.74399800e+00       -2.70963620e-08  20.1218  19.8653
0202-03-08_12:09:01.184000      46485.93        3.92862700e+00       -3.83145320e-08  20.1218  19.8653
0202-03-08_12:09:01.586000      46486.33        4.33983000e+00       -2.44932520e-08  20.1437  19.9143
0202-03-08_12:09:02.035000      46486.78        4.52251900e+00       -4.56280420e-08  20.1437  19.9143
0202-03-08_12:09:02.430000      46487.17        4.93228300e+00       -4.58759520e-08  20.1556  19.7700
0202-03-08_12:09:02.887000      46487.63        5.32301900e+00       -3.69510020e-08  20.1556  19.7700
0202-03-08_12:09:03.336000      46488.08        5.52895200e+00       -5.46769520e-08  20.1556  19.7700
0202-03-08_12:09:03.740000      46488.48        5.91939100e+00       -5.38092420e-08  20.1208  19.8452
0202-03-08_12:09:04.176000      46488.92        6.10520500e+00       -4.86030220e-08  20.1208  19.8452
0202-03-08_12:09:04.586000      46489.33        6.51558700e+00       -3.69510020e-08  20.1486  19.8829
0202-03-08_12:09:04.992000      46489.73        6.69987200e+00       -5.59165220e-08  20.1486  19.8829
0202-03-08_12:09:05.402000      46490.15        7.10930700e+00       -6.57091820e-08  20.1439  19.7569
0202-03-08_12:09:05.816000      46490.56        7.29440700e+00       -7.71773320e-08  20.1439  19.7569
0202-03-08_12:09:06.210000      46490.95        7.68435300e+00       -4.96596320e-08  20.1439  19.7569
0202-03-08_12:09:06.613000      46491.36        7.89039700e+00       -5.97621820e-08  20.1210  19.8838
0202-03-08_12:09:07.030000      46491.78        8.28100400e+00       -7.09183620e-08  20.1210  19.8838
0202-03-08_12:09:07.460000      46492.20        8.48396400e+00       -6.93688920e-08  20.1304  19.7368
0202-03-08_12:09:07.860000      46492.60        8.87381000e+00       -6.42246520e-08  20.1304  19.7368
0202-03-08_12:09:08.340000      46493.08        9.28337900e+00       -7.77980120e-08  20.1304  19.7368
0202-03-08_12:09:08.766000      46493.51        9.46720700e+00       -9.83129920e-08  20.1033  19.8057
0202-03-08_12:09:09.176000      46493.92        9.85826100e+00       -7.75500920e-08  20.1033  19.8057
0202-03-08_12:09:09.586000      46494.33        1.00621800e+01       -8.25703820e-08  20.1207  19.8288
0202-03-08_12:09:10             46494.74        1.04555000e+01       -8.36240220e-08  20.1207  19.8288
0202-03-08_12:09:10.400000      46495.14        1.06599100e+01       -8.91401320e-08  20.1007  19.7008
0202-03-08_12:09:10.812000      46495.56        1.10508400e+01       -8.23224620e-08  20.1007  19.7008
0202-03-08_12:09:11.215000      46495.96        1.12512800e+01       -8.41818320e-08  20.1007  19.7008
0202-03-08_12:09:11.625000      46496.37        1.16422900e+01       -8.82711420e-08  20.1271  19.8289
0202-03-08_12:09:12.074000      46496.82        1.18474700e+01       -8.76500620e-08  20.1271  19.8289
0202-03-08_12:09:12.504000      46497.25        1.22392100e+01       -8.94474520e-08  20.1151  19.7040
0202-03-08_12:09:12.920000      46497.66        1.26241600e+01       -8.10183220e-08  20.1151  19.7040
0202-03-08_12:09:13.340000      46498.08        1.28347500e+01       -1.00975512e-07  20.1151  19.7040
0202-03-08_12:09:13.773000      46498.52        1.32212900e+01       -7.66178320e-08  20.0748  19.7947
0202-03-08_12:09:14.190000      46498.94        1.34293400e+01       -8.95094220e-08  20.0748  19.7947
0202-03-08_12:09:14.600000      46499.35        1.38177300e+01       -9.66369920e-08  20.0959  19.8286
0202-03-08_12:09:15.016000      46499.76        1.40227900e+01       -1.09280672e-07  20.0959  19.8286
0202-03-08_12:09:15.420000      46500.16        1.44149700e+01       -1.03702582e-07  20.0836  19.6934
0202-03-08_12:09:15.870000      46500.62        1.46187700e+01       -1.02277062e-07  20.0836  19.6934
0202-03-08_12:09:16.363000      46501.11        1.50077800e+01       -9.31661820e-08  20.0836  19.6934
0202-03-08_12:09:16.773000      46501.52        1.52174000e+01       -1.12627532e-07  20.0792  19.8618
0202-03-08_12:09:17.210000      46501.96        1.56036800e+01       -1.00603642e-07  20.0792  19.8618
0202-03-08_12:09:17.617000      46502.36        1.58123700e+01       -1.06366252e-07  20.0958  19.6869
0202-03-08_12:09:18.030000      46502.77        1.62014200e+01       -1.01531302e-07  20.0958  19.6869
0202-03-08_12:09:18.465000      46503.21        1.65872600e+01       -1.02770882e-07  20.0687  19.7734
0202-03-08_12:09:18.880000      46503.62        1.67968300e+01       -1.11695832e-07  20.0687  19.7734
0202-03-08_12:09:19.305000      46504.05        1.71864100e+01       -1.03700562e-07  20.0687  19.7734
0202-03-08_12:09:19.734000      46504.48        1.73906700e+01       -1.21364532e-07  20.0837  19.8189
0202-03-08_12:09:20.130000      46504.87        1.77805900e+01       -1.25393162e-07  20.0837  19.8189

File: chapter 5/cold_vs_warm/20K/ffj28/Ic/0_degradation/step01/Ic_2024-03-08_12-12-27974677_ffj28-step01-20k.txt
# Ic =  nan A, n =  nan , Tavg = 20.01 K, f28-5e19pm2-20k
#datetime                        t_s     iHTS_A                vHTS_V                tHTS_K  tTAR_K
0202-03-08_12:12:14.695000       43.82        5.08120700e-02       -9.53545200e-09  20.0234  19.7208
0202-03-08_12:12:14.890000       44.02        6.59064300e-03       -5.56880200e-09  20.0234  19.7208
0202-03-08_12:12:15.094000       44.22        7.34161800e-03       -9.72138200e-09  20.0234  19.7208
0202-03-08_12:12:15.340000       44.47        8.16383100e-03       -1.60215200e-09  20.0234  19.7208
0202-03-08_12:12:15.543000       44.67        9.05134700e-03       -8.48181200e-09  19.9871  19.6567
0202-03-08_12:12:15.734000       44.86        1.01006300e-02       -6.80838200e-09  19.9871  19.6567
0202-03-08_12:12:15.930000       45.05        1.12256100e-02       -7.05629200e-09  19.9871  19.6567
0202-03-08_12:12:16.120000       45.25        1.19105400e-02       -5.25891200e-09  19.9871  19.6567
0202-03-08_12:12:16.344000       45.47        1.33115700e-02       -7.24223200e-09  20.0023  19.8073
0202-03-08_12:12:16.547000       45.67        1.42732900e-02       -1.39359520e-08  20.0023  19.8073
0202-03-08_12:12:16.750000       45.88        1.51949400e-02       -1.61052120e-08  20.0023  19.8073
0202-03-08_12:12:16.945000       46.07        1.62501700e-02       -1.69109320e-08  20.0023  19.8073
0202-03-08_12:12:17.150000       46.28        1.70174700e-02       -1.07750220e-08  20.0023  19.8073
0202-03-08_12:12:17.348000       46.47        1.80637900e-02       -3.33706200e-09  20.0066  19.6162
0202-03-08_12:12:17.543000       46.67        1.94885600e-02        1.62200800e-09  20.0066  19.6162
0202-03-08_12:12:17.742000       46.87        1.99160700e-02       -1.97176200e-09  20.0066  19.6162
0202-03-08_12:12:17.934000       47.06        2.10558900e-02       -6.31003200e-09  20.0066  19.6162
0202-03-08_12:12:18.125000       47.25        2.20369000e-02       -4.57462200e-09  20.0066  19.6162
0202-03-08_12:12:18.344000       47.47        2.32553800e-02        2.42898800e-09  19.9898  19.7638
0202-03-08_12:12:18.543000       47.67        2.40330700e-02        1.93315800e-09  19.9898  19.7638
0202-03-08_12:12:18.746000       47.87        2.52322600e-02       -4.22042000e-10  19.9898  19.7638
0202-03-08_12:12:18.938000       48.07        2.60930600e-02       -1.05246020e-08  19.9898  19.7638
0202-03-08_12:12:19.133000       48.26        2.73115400e-02       -1.28797920e-08  19.9898  19.7638
0202-03-08_12:12:19.367000       48.50        2.81560100e-02       -1.73422720e-08  20.0194  19.7115
0202-03-08_12:12:19.566000       48.69        2.88401900e-02       -9.09908200e-09  20.0194  19.7115
0202-03-08_12:12:19.760000       48.89        3.00601600e-02       -1.25699020e-08  20.0194  19.7115
0202-03-08_12:12:19.965000       49.09        3.08868200e-02       -1.03386620e-08  20.0194  19.7115
0202-03-08_12:12:20.156000       49.28        3.19954800e-02       -8.04544200e-09  20.0194  19.7115
0202-03-08_12:12:20.367000       49.49        3.29186100e-02       -8.85117200e-09  19.9942  19.6737
0202-03-08_12:12:20.570000       49.70        3.40139100e-02       -1.08344920e-08  19.9942  19.6737
0202-03-08_12:12:20.760000       49.89        3.49424500e-02       -9.47095200e-09  19.9942  19.6737
0202-03-08_12:12:20.957000       50.08        3.60985900e-02       -7.54961200e-09  19.9942  19.6737
0202-03-08_12:12:21.150000       50.27        3.69935300e-02       -1.53766200e-09  19.9942  19.6737
0202-03-08_12:12:21.348000       50.48        3.79537700e-02        7.55558000e-10  20.0079  19.8023
0202-03-08_12:12:21.543000       50.67        3.91707600e-02       -2.59130200e-09  20.0079  19.8023
0202-03-08_12:12:21.734000       50.86        4.01814600e-02       -4.57462200e-09  20.0079  19.8023
0202-03-08_12:12:21.940000       51.07        4.08626800e-02       -7.67357200e-09  20.0079  19.8023
0202-03-08_12:12:22.133000       51.26        4.20633500e-02       -8.35533200e-09  20.0079  19.8023
0202-03-08_12:12:22.367000       51.49        4.27499800e-02       -9.65689200e-09  20.0135  19.6359
0202-03-08_12:12:22.570000       51.70        4.39031500e-02       -1.18881320e-08  20.0135  19.6359
0202-03-08_12:12:22.773000       51.90        4.48040300e-02       -1.57928020e-08  20.0135  19.6359
0202-03-08_12:12:22.970000       52.09        4.57865300e-02       -1.65365520e-08  20.0135  19.6359
0202-03-08_12:12:23.168000       52.30        4.67259900e-02       -1.59787420e-08  20.0135  19.6359
0202-03-08_12:12:23.375000       52.50        4.78969700e-02       -1.70323220e-08  19.9896  19.7545
0202-03-08_12:12:23.566000       52.69        4.90382700e-02       -1.43671620e-08  19.9896  19.7545
0202-03-08_12:12:23.777000       52.90        5.01179700e-02       -1.80238520e-08  19.9896  19.7545
0202-03-08_12:12:23.970000       53.10        5.08867600e-02       -1.15160420e-08  19.9896  19.7545
0202-03-08_12:12:24.164000       53.29        5.21378900e-02       -1.36233220e-08  19.9896  19.7545
0202-03-08_12:12:24.390000       53.52        5.29126100e-02       -1.62884220e-08  20.0172  19.7061
0202-03-08_12:12:24.598000       53.72        5.38535500e-02       -1.77139320e-08  20.0172  19.7061
0202-03-08_12:12:24.797000       53.92        5.47826200e-02       -1.73420620e-08  20.0172  19.7061
0202-03-08_12:12:24.992000       54.12        5.60144600e-02       -1.61644620e-08  20.0172  19.7061
0202-03-08_12:12:25.195000       54.32        5.67609800e-02       -1.62884220e-08  20.0172  19.7061
0202-03-08_12:12:25.402000       54.53        5.76969500e-02       -2.08128820e-08  19.9960  19.6756
0202-03-08_12:12:25.594000       54.72        5.89525400e-02       -1.88915320e-08  19.9960  19.6756
0202-03-08_12:12:25.797000       54.92        5.95936800e-02       -2.03790220e-08  19.9960  19.6756
0202-03-08_12:12:25.990000       55.11        6.06103200e-02       -1.60405020e-08  19.9960  19.6756
0202-03-08_12:12:26.190000       55.32        6.17872400e-02       -1.28795820e-08  19.9960  19.6756
0202-03-08_12:12:26.395000       55.52        6.28558200e-02       -1.07103220e-08  20.0066  19.8006
0202-03-08_12:12:26.590000       55.72        6.37730200e-02       -8.04522200e-09  20.0066  19.8006
0202-03-08_12:12:26.797000       55.92        6.46590500e-02       -1.59165420e-08  20.0066  19.8006
0202-03-08_12:12:26.990000       56.11        6.56940200e-02       -1.49868620e-08  20.0066  19.8006
0202-03-08_12:12:27.180000       56.31        6.63129100e-02       -1.78998720e-08  20.0066  19.8006
0202-03-08_12:12:27.395000       56.52        6.76619900e-02       -8.47908200e-09  20.0148  19.6335
0202-03-08_12:12:27.605000       56.73        6.84871700e-02       -1.10202120e-08  20.0148  19.6335

File: chapter 5/cold_vs_warm/20K/ffj28/Ic/0_degradation/step01/Ic_2024-03-08_12-13-26614304_ffj28-step01-20k.txt
# Ic = 32.90 A, n = 45.08 , Tavg = 20.14 K, f28-5e19pm2-20k
#datetime                        t_s     iHTS_A                vHTS_V                tHTS_K  tTAR_K
0202-03-08_12:12:35.350000       64.48       -4.36070700e-01       -2.51769260e-08  19.9996  19.6448
0202-03-08_12:12:35.770000       64.90       -4.36187900e-01       -3.27390860e-08  19.9996  19.6448
0202-03-08_12:12:36.170000       65.30       -4.36323200e-01       -3.99286260e-08  19.9996  19.6448
0202-03-08_12:12:36.580000       65.70       -4.37302700e-01       -3.41645960e-08  20.0086  19.7919
0202-03-08_12:12:36.980000       66.11       -4.40566400e-01       -3.35448160e-08  20.0086  19.7919
0202-03-08_12:12:37.375000       66.50       -2.19779100e-01       -3.15614860e-08  20.0230  19.6329
0202-03-08_12:12:37.770000       66.90       -8.37732500e-03       -2.99500360e-08  20.0230  19.6329
0202-03-08_12:12:38.164000       67.29        3.73341200e-01       -2.13969660e-08  20.0230  19.6329
0202-03-08_12:12:38.570000       67.70        5.79823000e-01       -3.30489760e-08  20.0040  19.7754
0202-03-08_12:12:38.973000       68.10        9.68644300e-01       -3.55901160e-08  20.0040  19.7754
0202-03-08_12:12:39.380000       68.51        1.17478800e+00       -2.55495460e-08  20.0292  19.7238
0202-03-08_12:12:39.773000       68.90        1.56291000e+00       -2.36901760e-08  20.0292  19.7238
0202-03-08_12:12:40.168000       69.29        1.95181600e+00       -2.31943460e-08  20.0292  19.7238
0202-03-08_12:12:40.566000       69.69        2.16244300e+00       -3.46604260e-08  20.0036  19.6595
0202-03-08_12:12:40.970000       70.10        2.54985100e+00       -3.91850760e-08  20.0036  19.6595
0202-03-08_12:12:41.383000       70.51        2.75566600e+00       -3.31746360e-08  20.0088  19.7927
0202-03-08_12:12:41.797000       70.92        3.14552900e+00       -2.24524960e-08  20.0088  19.7927
0202-03-08_12:12:42.195000       71.32        3.34747400e+00       -2.70389260e-08  20.0088  19.7927
0202-03-08_12:12:42.598000       71.72        3.74332700e+00       -2.87743360e-08  20.0312  19.6509
0202-03-08_12:12:42.990000       72.12        3.92752300e+00       -2.80305860e-08  20.0312  19.6509
0202-03-08_12:12:43.402000       72.53        4.33904300e+00       -1.66264860e-08  20.0007  19.7666
0202-03-08_12:12:43.810000       72.93        4.52233800e+00       -3.00139060e-08  20.0007  19.7666
0202-03-08_12:12:44.210000       73.34        4.93268100e+00       -2.69769460e-08  20.0007  19.7666
0202-03-08_12:12:44.620000       73.75        5.31939200e+00       -1.52009760e-08  20.0407  19.7413
0202-03-08_12:12:45.010000       74.14        5.52495600e+00       -1.76801260e-08  20.0407  19.7413
0202-03-08_12:12:45.410000       74.54        5.91571200e+00       -9.43694600e-09  20.0025  19.6590
0202-03-08_12:12:45.810000       74.93        6.09885200e+00       -3.05097360e-08  20.0025  19.6590
0202-03-08_12:12:46.210000       75.34        6.50833500e+00       -2.80305860e-08  20.0025  19.6590
0202-03-08_12:12:46.617000       75.74        6.69436100e+00       -2.56753960e-08  20.0165  19.8222
0202-03-08_12:12:47.020000       76.15        7.10550100e+00       -2.31355660e-08  20.0165  19.8222
0202-03-08_12:12:47.418000       76.54        7.29059200e+00       -3.56572460e-08  20.0220  19.6282
0202-03-08_12:12:47.812000       76.94        7.67838800e+00       -1.44605160e-08  20.0220  19.6282
0202-03-08_12:12:48.207000       77.33        7.88324600e+00       -2.61744960e-08  20.0220  19.6282
0202-03-08_12:12:48.613000       77.74        8.27431100e+00       -2.22078560e-08  20.0050  19.7799
0202-03-08_12:12:49.016000       78.14        8.47854400e+00       -3.15666460e-08  20.0050  19.7799
0202-03-08_12:12:49.410000       78.54        8.87233600e+00       -3.04510260e-08  20.0320  19.7263
0202-03-08_12:12:49.805000       78.93        9.28268000e+00       -3.93759760e-08  20.0320  19.7263
0202-03-08_12:12:50.200000       79.32        9.46540300e+00       -3.83223360e-08  20.0320  19.7263
0202-03-08_12:12:50.594000       79.72        9.85428200e+00       -2.78479260e-08  20.0091  19.6452
0202-03-08_12:12:51              80.13        1.00599100e+01       -3.55332860e-08  20.0091  19.6452
0202-03-08_12:12:51.418000       80.54        1.04497900e+01       -1.71875760e-08  20.0221  19.8094
0202-03-08_12:12:51.824000       80.95        1.06540300e+01       -1.66297660e-08  20.0221  19.8094
0202-03-08_12:12:52.280000       81.41        1.10432100e+01       -1.43365560e-08  20.0221  19.8094
0202-03-08_12:12:52.710000       81.84        1.12464400e+01       -2.71038160e-08  20.0332  19.6333
0202-03-08_12:12:53.105000       82.23        1.16362400e+01       -2.02215960e-08  20.0332  19.6333
0202-03-08_12:12:53.504000       82.63        1.18432200e+01       -2.55510360e-08  20.0102  19.7920
0202-03-08_12:12:53.906000       83.03        1.22318200e+01       -1.81135860e-08  20.0102  19.7920
0202-03-08_12:12:54.320000       83.45        1.26206400e+01       -3.42460600e-09  20.0102  19.7920
0202-03-08_12:12:54.742000       83.87        1.28230700e+01       -2.43734360e-08  20.0432  19.7311
0202-03-08_12:12:55.145000       84.27        1.32140500e+01       -1.74318160e-08  20.0432  19.7311
0202-03-08_12:12:55.540000       84.67        1.34217100e+01       -2.96416360e-08  20.0151  19.6657
0202-03-08_12:12:55.950000       85.08        1.38099800e+01       -3.14390260e-08  20.0151  19.6657
0202-03-08_12:12:56.367000       85.49        1.40160000e+01       -3.16249560e-08  20.0285  19.8129
0202-03-08_12:12:56.760000       85.89        1.44090100e+01       -1.97870060e-08  20.0285  19.8129
0202-03-08_12:12:57.164000       86.29        1.46077800e+01       -3.28025560e-08  20.0285  19.8129
0202-03-08_12:12:57.580000       86.70        1.49998600e+01       -1.85474360e-08  20.0326  19.6366
0202-03-08_12:12:57.970000       87.10        1.52094200e+01       -1.72458760e-08  20.0326  19.6366
0202-03-08_12:12:58.387000       87.51        1.55952900e+01       -2.78442560e-08  20.0244  19.8136
0202-03-08_12:12:58.780000       87.91        1.57986000e+01       -4.27188260e-08  20.0244  19.8136
0202-03-08_12:12:59.188000       88.32        1.61894000e+01       -4.14167660e-08  20.0244  19.8136
0202-03-08_12:12:59.586000       88.71        1.65771900e+01       -4.54453860e-08  20.0631  19.7591
0202-03-08_12:12:59.984000       89.11        1.67849100e+01       -4.04251060e-08  20.0631  19.7591
0202-03-08_12:13:00.406000       89.53        1.71732100e+01       -4.20985260e-08  20.0347  19.6643
0202-03-08_12:13:00.812000       89.94        1.73766400e+01       -3.79459460e-08  20.0347  19.6643
0202-03-08_12:13:01.210000       90.34        1.77674100e+01       -4.43917460e-08  20.0347  19.6643
0202-03-08_12:13:01.617000       90.74        1.79731300e+01       -5.93286360e-08  20.0445  19.8211
0202-03-08_12:13:02.016000       91.14        1.83626000e+01       -4.44537260e-08  20.0445  19.8211
0202-03-08_12:13:02.426000       91.55        1.85470500e+01       -4.18506160e-08  20.0596  19.6726
0202-03-08_12:13:02.830000       91.95        1.89601100e+01       -4.29042560e-08  20.0596  19.6726
0202-03-08_12:13:03.240000       92.36        1.91459400e+01       -4.25323860e-08  20.0596  19.6726
0202-03-08_12:13:03.664000       92.79        1.95553500e+01       -4.22224860e-08  20.0331  19.7944
0202-03-08_12:13:04.066000       93.19        1.99449200e+01       -4.73667260e-08  20.0331  19.7944
0202-03-08_12:13:04.473000       93.60        2.01494600e+01       -7.01129560e-08  20.0675  19.7403
0202-03-08_12:13:04.875000       94.00        2.05414100e+01       -6.37283960e-08  20.0675  19.7403
0202-03-08_12:13:05.316000       94.44        2.07264500e+01       -6.49676560e-08  20.0675  19.7403
0202-03-08_12:13:05.715000       94.84        2.11348700e+01       -6.62692060e-08  20.0331  19.6883
0202-03-08_12:13:06.113000       95.24        2.13198300e+01       -7.27769860e-08  20.0331  19.6883
0202-03-08_12:13:06.527000       95.65        2.17275800e+01       -6.87483660e-08  20.0562  19.8474
0202-03-08_12:13:06.938000       96.06        2.19165800e+01       -7.97186160e-08  20.0562  19.8474
0202-03-08_12:13:07.344000       96.47        2.23252400e+01       -7.09176160e-08  20.0681  19.6552
0202-03-08_12:13:07.742000       96.87        2.25107100e+01       -7.40785360e-08  20.0681  19.6552
0202-03-08_12:13:08.145000       97.27        2.29006100e+01       -8.20738060e-08  20.0681  19.6552
0202-03-08_12:13:08.543000       97.67        2.31048700e+01       -8.31274460e-08  20.0540  19.8097
0202-03-08_12:13:08.950000       98.07        2.34974100e+01       -9.03789660e-08  20.0540  19.8097
0202-03-08_12:13:09.360000       98.49        2.39093500e+01       -9.44075960e-08  20.0858  19.7660
0202-03-08_12:13:09.754000       98.88        2.40905700e+01       -9.93658960e-08  20.0858  19.7660
0202-03-08_12:13:10.150000       99.27        2.45008800e+01       -7.25290660e-08  20.0858  19.7660
0202-03-08_12:13:10.540000       99.67        2.46832100e+01       -7.79806160e-08  20.0625  19.7043
0202-03-08_12:13:10.945000      100.07        2.50724400e+01       -9.32235160e-08  20.0625  19.7043
0202-03-08_12:13:11.360000      100.48        2.52767100e+01       -1.05805236e-07  20.0717  19.8414
0202-03-08_12:13:11.758000      100.88        2.56686700e+01       -9.64464160e-08  20.0717  19.8414
0202-03-08_12:13:12.164000      101.29        2.58754800e+01       -9.97932760e-08  20.0717  19.8414
0202-03-08_12:13:12.560000      101.69        2.62634800e+01       -9.83677660e-08  20.0933  19.6813
0202-03-08_12:13:12.953000      102.08        2.64683600e+01       -1.07478666e-07  20.0933  19.6813
0202-03-08_12:13:13.375000      102.50        2.68594100e+01       -1.04813576e-07  20.0673  19.8226
0202-03-08_12:13:13.770000      102.90        2.72499700e+01       -1.09338036e-07  20.0673  19.8226
0202-03-08_12:13:14.176000      103.30        2.74563300e+01       -1.15535926e-07  20.0673  19.8226
0202-03-08_12:13:14.586000      103.71        2.78474900e+01       -1.20680166e-07  20.1029  19.7609
0202-03-08_12:13:14.996000      104.12        2.80513800e+01       -1.26010356e-07  20.1029  19.7609
0202-03-08_12:13:15.402000      104.53        2.84405600e+01       -1.17457266e-07  20.0861  19.7345
0202-03-08_12:13:15.812000      104.94        2.86467800e+01       -1.24584836e-07  20.0861  19.7345
0202-03-08_12:13:16.203000      105.33        2.90347200e+01       -1.05929196e-07  20.0861  19.7345
0202-03-08_12:13:16.600000      105.73        2.92418400e+01       -1.04068856e-07  20.0959  19.8741
0202-03-08_12:13:16.996000      106.12        2.96303200e+01       -9.97918960e-08  20.0959  19.8741
0202-03-08_12:13:17.402000      106.53        2.98397500e+01       -1.04750206e-07  20.1079  19.7027
0202-03-08_12:13:17.805000      106.93        3.02270800e+01       -9.92960660e-08  20.1079  19.7027
0202-03-08_12:13:18.207000      107.33        3.04347700e+01       -1.15224646e-07  20.1079  19.7027
0202-03-08_12:13:18.600000      107.73        3.08252800e+01       -9.84903360e-08  20.0925  19.8400
0202-03-08_12:13:18.996000      108.12        3.12148300e+01       -8.55987260e-08  20.0925  19.8400
0202-03-08_12:13:19.402000      108.53        3.14200100e+01       -7.22112760e-08  20.1334  19.7910
0202-03-08_12:13:19.810000      108.93        3.18115500e+01       -7.23352360e-08  20.1334  19.7910
0202-03-08_12:13:20.207000      109.33        3.20163300e+01       -4.41968060e-08  20.1334  19.7910
0202-03-08_12:13:20.605000      109.73        3.24036300e+01       -3.72457600e-09  20.1011  19.7403
0202-03-08_12:13:20.996000      110.12        3.26078900e+01        2.73888440e-08  20.1011  19.7403
0202-03-08_12:13:21.395000      110.52        3.29977400e+01        1.37029544e-07  20.1237  19.8837
0202-03-08_12:13:21.790000      110.92        3.31832800e+01        2.43075474e-07  20.1237  19.8837
0202-03-08_12:13:22.184000      111.31        3.35954700e+01        4.32297154e-07  20.1237  19.8837
0202-03-08_12:13:22.586000      111.71        3.37799300e+01        6.58768304e-07  20.1348  19.7188
0202-03-08_12:13:22.990000      112.12        3.41901500e+01        9.97669064e-07  20.1348  19.7188
0202-03-08_12:13:23.402000      112.53        3.45794800e+01        1.68656474e-06  20.1202  19.8507
0202-03-08_12:13:23.810000      112.94        3.47833800e+01        2.41989931e-06  20.1202  19.8507
0202-03-08_12:13:24.210000      113.34        3.51779300e+01        4.08477701e-06  20.1202  19.8507
0202-03-08_12:13:24.613000      113.74        3.53626700e+01        4.77094561e-06  20.1547  19.8242
0202-03-08_12:13:25.016000      114.14        3.57730300e+01        8.27734093e-06  20.1547  19.8242
0202-03-08_12:13:25.420000      114.55        3.59577600e+01        1.06309902e-05  20.1377  19.7604
0202-03-08_12:13:25.824000      114.95        3.63701300e+01        1.84366148e-05  20.1377  19.7604
0202-03-08_12:13:26.240000      115.36        3.65547600e+01        2.45953354e-05  20.1377  19.7604
