Repository: shortlab/2025-devitre-PhD

# 2025-devitre-PhD
Data repository for Alexis Devitre's PhD thesis

File: chapter 5/cold_vs_warm/20K/ffj28/Ic/0_degradation/step01/Ic_2024-03-08_12-17-53961551_ffj28-step01-20k.txt
# Ic = 33.00 A, n = 45.72 , Tavg = 20.00 K, f28-5e19pm2-20k
#datetime                        t_s     iHTS_A                vHTS_V                tHTS_K  tTAR_K
0202-03-08_12:17:36.367000      365.49       -4.36344700e-01        1.03008900e-08  20.0436  19.8111
0202-03-08_12:17:36.780000      365.91       -4.38842500e-01        7.88371000e-09  20.0436  19.8111
0202-03-08_12:17:37.203000      366.33        9.60876000e-02        2.61055000e-08  20.0385  19.7201
0202-03-08_12:17:37.613000      366.74        1.07791400e+00        3.22414100e-08  20.0385  19.7201
0202-03-08_12:17:38.010000      367.14        2.05941400e+00        2.87705900e-08  20.0486  19.6856
0202-03-08_12:17:38.414000      367.54        2.85526100e+00        1.87919900e-08  20.0486  19.6856
0202-03-08_12:17:38.840000      367.97        3.83847500e+00        1.09826500e-08  20.0486  19.6856
0202-03-08_12:17:39.250000      368.38        4.61906800e+00        1.42686700e-08  20.0264  19.8284
0202-03-08_12:17:39.664000      368.79        5.62660300e+00        7.51468000e-09  20.0264  19.8284
0202-03-08_12:17:40.062000      369.19        6.60527600e+00        2.35052400e-08  20.0626  19.6439
0202-03-08_12:17:40.460000      369.59        7.38304300e+00        1.22870600e-08  20.0626  19.6439
0202-03-08_12:17:40.890000      370.02        8.36684600e+00        8.38239000e-09  20.0030  19.7717
0202-03-08_12:17:41.290000      370.42        9.37403200e+00        2.52406500e-08  20.0030  19.7717
0202-03-08_12:17:41.684000      370.81        1.01525600e+01        8.56833000e-09  20.0030  19.7717
0202-03-08_12:17:42.086000      371.21        1.11340400e+01        1.12954000e-08  20.0561  19.7307
0202-03-08_12:17:42.490000      371.62        1.19317800e+01        5.90323000e-09  20.0561  19.7307
0202-03-08_12:17:42.906000      372.03        1.29224600e+01        3.48606000e-09  19.9892  19.6389
0202-03-08_12:17:43.312000      372.44        1.39021600e+01        7.01885000e-09  19.9892  19.6389
0202-03-08_12:17:43.707000      372.83        1.47047500e+01       -9.83941000e-09  19.9892  19.6389
0202-03-08_12:17:44.125000      373.25        1.56843300e+01       -2.75034000e-08  20.0381  19.8347
0202-03-08_12:17:44.530000      373.66        1.66700800e+01       -1.31242900e-08  20.0381  19.8347
0202-03-08_12:17:44.938000      374.06        1.74722700e+01       -1.34830000e-09  20.0053  19.6296
0202-03-08_12:17:45.348000      374.48        1.84556600e+01        3.36049000e-09  20.0053  19.6296
0202-03-08_12:17:45.800000      374.93        1.92327600e+01        5.40510000e-09  20.0053  19.6296
0202-03-08_12:17:46.230000      375.36        2.02361000e+01        2.24492900e-08  20.0288  19.7717
0202-03-08_12:17:46.625000      375.75        2.12296600e+01        2.18220000e-09  20.0288  19.7717
0202-03-08_12:17:47.030000      376.16        2.20010500e+01       -7.54848000e-09  20.0183  19.7079
0202-03-08_12:17:47.440000      376.57        2.29849800e+01        1.73670300e-08  20.0183  19.7079
0202-03-08_12:17:47.848000      376.98        2.39917300e+01        1.81107700e-08  20.0327  19.6748
0202-03-08_12:17:48.258000      377.38        2.47688400e+01        6.58270000e-09  20.0327  19.6748
0202-03-08_12:17:48.664000      377.79        2.57617700e+01        2.02180500e-08  20.0327  19.6748
0202-03-08_12:17:49.074000      378.20        2.65607100e+01        1.16029900e-08  20.0147  19.7973
0202-03-08_12:17:49.484000      378.61        2.75446700e+01        1.87925400e-08  20.0147  19.7973
0202-03-08_12:17:49.895000      379.02        2.85283400e+01        4.53740000e-09  20.0580  19.6488
0202-03-08_12:17:50.305000      379.43        2.93290200e+01        1.62514100e-08  20.0580  19.6488
0202-03-08_12:17:50.703000      379.83        3.03103500e+01        2.28831500e-08  20.0580  19.6488
0202-03-08_12:17:51.110000      380.24        3.12942700e+01        2.72847100e-08  20.0003  19.7721
0202-03-08_12:17:51.510000      380.64        3.20927700e+01        7.88522100e-08  20.0003  19.7721
0202-03-08_12:17:51.918000      381.04        3.30784000e+01        2.59582690e-07  20.0687  19.7390
0202-03-08_12:17:52.312000      381.44        3.38589800e+01        6.15775430e-07  20.0687  19.7390
0202-03-08_12:17:52.707000      381.83        3.48626900e+01        2.39475581e-06  20.0687  19.7390
0202-03-08_12:17:53.113000      382.24        3.58467000e+01        8.59363738e-06  20.0033  19.6518
0202-03-08_12:17:53.523000      382.65        3.66268000e+01        2.50666364e-05  20.0033  19.6518

File: chapter 5/cold_vs_warm/20K/ffj28/Ic/0_degradation/step01/Ic_2024-03-08_12-18-17976088_ffj28-step01-20k.txt
# Ic = 33.14 A, n = 48.19 , Tavg = 20.05 K, f28-5e19pm2-20k
#datetime                        t_s     iHTS_A                vHTS_V                tHTS_K  tTAR_K
0202-03-08_12:17:59.810000      388.94       -4.36225100e-01       -1.06601001e-05  20.0373  19.8104
0202-03-08_12:18:00.230000      389.36       -4.38141100e-01       -1.06570011e-05  20.0881  19.6926
0202-03-08_12:18:00.650000      389.78        9.34341800e-02       -1.06472705e-05  20.0881  19.6926
0202-03-08_12:18:01.050000      390.18        1.07444400e+00       -1.06365481e-05  20.0087  19.7646
0202-03-08_12:18:01.460000      390.59        2.05571600e+00       -1.06370439e-05  20.0087  19.7646
0202-03-08_12:18:01.887000      391.01        2.85998400e+00       -1.06463408e-05  20.0828  19.7646
0202-03-08_12:18:02.285000      391.41        3.83847800e+00       -1.06379116e-05  20.0828  19.7646
0202-03-08_12:18:02.680000      391.81        4.62038700e+00       -1.06418814e-05  20.0828  19.7646
0202-03-08_12:18:03.090000      392.22        5.62494700e+00       -1.06548381e-05  20.0144  19.6785
0202-03-08_12:18:03.492000      392.62        6.60834300e+00       -1.06578751e-05  20.0144  19.6785
0202-03-08_12:18:03.900000      393.02        7.38685600e+00       -1.06455413e-05  20.0661  19.8338
0202-03-08_12:18:04.312000      393.44        8.36970100e+00       -1.06157915e-05  20.0661  19.8338
0202-03-08_12:18:04.707000      393.83        9.37265500e+00       -1.06300466e-05  20.0661  19.8338
0202-03-08_12:18:05.117000      394.24        1.01534200e+01       -1.06436200e-05  20.0332  19.6479
0202-03-08_12:18:05.516000      394.64        1.11373300e+01       -1.06444877e-05  20.0332  19.6479
0202-03-08_12:18:05.920000      395.05        1.19366300e+01       -1.06433101e-05  20.0496  19.8030
0202-03-08_12:18:06.324000      395.45        1.29190900e+01       -1.06381038e-05  20.0496  19.8030
0202-03-08_12:18:06.730000      395.86        1.39017200e+01       -1.06368023e-05  20.0496  19.8030
0202-03-08_12:18:07.130000      396.26        1.47054400e+01       -1.06330216e-05  20.0371  19.7002
0202-03-08_12:18:07.543000      396.67        1.56902500e+01       -1.06326497e-05  20.0371  19.7002
0202-03-08_12:18:07.950000      397.08        1.66738200e+01       -1.06327737e-05  20.0559  19.6891
0202-03-08_12:18:08.363000      397.49        1.74742700e+01       -1.06505615e-05  20.0559  19.6891
0202-03-08_12:18:08.790000      397.92        1.84587600e+01       -1.06364914e-05  20.0559  19.6891
0202-03-08_12:18:09.203000      398.33        1.92379900e+01       -1.06442386e-05  20.0118  19.8009
0202-03-08_12:18:09.605000      398.73        2.02452900e+01       -1.06327105e-05  20.0118  19.8009
0202-03-08_12:18:10.004000      399.13        2.12306300e+01       -1.06459120e-05  20.0619  19.6524
0202-03-08_12:18:10.414000      399.54        2.20094900e+01       -1.06742983e-05  20.0619  19.6524
0202-03-08_12:18:10.836000      399.96        2.29947900e+01       -1.06620885e-05  20.0619  19.6524
0202-03-08_12:18:11.242000      400.37        2.39997100e+01       -1.06620265e-05  20.0021  19.7622
0202-03-08_12:18:11.668000      400.80        2.47788400e+01       -1.06631421e-05  20.0021  19.7622
0202-03-08_12:18:12.086000      401.21        2.57632000e+01       -1.06625224e-05  20.0720  19.7510
0202-03-08_12:18:12.490000      401.61        2.65658300e+01       -1.06785749e-05  20.0720  19.7510
0202-03-08_12:18:12.910000      402.04        2.75474400e+01       -1.06350038e-05  20.0077  19.6663
0202-03-08_12:18:13.316000      402.44        2.85308600e+01       -1.06477714e-05  20.0077  19.6663
0202-03-08_12:18:13.740000      402.86        2.93291300e+01       -1.06629562e-05  20.0077  19.6663
0202-03-08_12:18:14.137000      403.26        3.03121100e+01       -1.06348178e-05  20.0590  19.8364
0202-03-08_12:18:14.550000      403.68        3.13000600e+01       -1.06270705e-05  20.0590  19.8364
0202-03-08_12:18:14.950000      404.08        3.20962500e+01       -1.05813301e-05  20.0348  19.6332
0202-03-08_12:18:15.363000      404.49        3.30811600e+01       -1.04136774e-05  20.0348  19.6332
0202-03-08_12:18:15.777000      404.91        3.38635500e+01       -1.00323837e-05  20.0348  19.6332
0202-03-08_12:18:16.190000      405.32        3.48693800e+01       -7.93322307e-06  20.0494  19.8096
0202-03-08_12:18:16.598000      405.73        3.58536500e+01       -2.05868475e-06  20.0494  19.8096
0202-03-08_12:18:17             406.13        3.66338000e+01        1.41483416e-05  20.0456  19.7220
0202-03-08_12:18:17.414000      406.54        3.76201400e+01        4.57581578e-02  20.0456  19.7220

File: chapter 5/cold_vs_warm/20K/ffj28/Ic/0_degradation/step02/Ic_2024-03-08_13-22-51497284_ffj28-step02-20k.txt
# Ic = 32.48 A, n = 44.64 , Tavg = 20.03 K, f28-1e20pm2-20k
#datetime                        t_s     iHTS_A                vHTS_V                tHTS_K  tTAR_K
0202-03-08_13:22:34.168000      4263.29       -4.35239900e-01        2.08961300e-08  20.0412  19.7618
0202-03-08_13:22:34.574000      4263.70       -4.36464400e-01        1.56279400e-08  20.0412  19.7618
0202-03-08_13:22:34.980000      4264.11       -4.18958600e-02        1.74873000e-08  19.9863  19.6874
0202-03-08_13:22:35.375000      4264.50        9.41235300e-01        3.94286600e-08  19.9863  19.6874
0202-03-08_13:22:35.824000      4264.95        1.92330900e+00        3.65187600e-08  19.9863  19.6874
0202-03-08_13:22:36.246000      4265.37        2.72112400e+00        1.16657100e-08  20.0294  19.8331
0202-03-08_13:22:36.645000      4265.77        3.70239900e+00        3.51556700e-08  20.0294  19.8331
0202-03-08_13:22:37.060000      4266.18        4.48276600e+00        2.80900900e-08  20.0066  19.6487
0202-03-08_13:22:37.460000      4266.59        5.48645900e+00        3.44739100e-08  20.0066  19.6487
0202-03-08_13:22:37.867000      4266.99        6.47251900e+00        3.11890300e-08  20.0056  19.7136
0202-03-08_13:22:38.277000      4267.40        7.25141600e+00        2.03427400e-08  20.0056  19.7136
0202-03-08_13:22:38.680000      4267.81        8.23613200e+00        4.16634500e-08  20.0056  19.7136
0202-03-08_13:22:39.086000      4268.21        9.23766600e+00        4.09816800e-08  20.0063  19.7544
0202-03-08_13:22:39.477000      4268.60        1.00181000e+01        3.81926300e-08  20.0063  19.7544
0202-03-08_13:22:39.875000      4269.00        1.10026300e+01        4.63118600e-08  20.0342  19.6681
0202-03-08_13:22:40.277000      4269.40        1.18019400e+01        4.51342600e-08  20.0342  19.6681
0202-03-08_13:22:40.680000      4269.81        1.27844800e+01        3.13129900e-08  20.0342  19.6681
0202-03-08_13:22:41.086000      4270.21        1.37697300e+01        3.08171600e-08  19.9829  19.7651
0202-03-08_13:22:41.477000      4270.60        1.45730000e+01        3.27993300e-08  19.9829  19.7651
0202-03-08_13:22:41.890000      4271.02        1.55542100e+01        2.67242500e-08  20.0461  19.6747
0202-03-08_13:22:42.285000      4271.41        1.65391600e+01        3.94299000e-08  20.0461  19.6747
0202-03-08_13:22:42.690000      4271.82        1.73401400e+01        3.91200100e-08  20.0461  19.6747
0202-03-08_13:22:43.090000      4272.22        1.83275100e+01        3.14346400e-08  19.9787  19.7189
0202-03-08_13:22:43.492000      4272.62        1.91044600e+01        3.28601500e-08  19.9787  19.7189
0202-03-08_13:22:43.902000      4273.03        2.01092300e+01        4.11653100e-08  20.0476  19.7838
0202-03-08_13:22:44.305000      4273.43        2.10936100e+01        3.30460900e-08  20.0476  19.7838
0202-03-08_13:22:44.695000      4273.82        2.18692700e+01        4.76111000e-08  20.0476  19.7838
0202-03-08_13:22:45.100000      4274.23        2.28553300e+01        4.07314600e-08  20.0017  19.6294
0202-03-08_13:22:45.504000      4274.63        2.38611600e+01        4.39543500e-08  20.0017  19.6294
0202-03-08_13:22:45.906000      4275.03        2.46366600e+01        4.97803600e-08  20.0454  19.8416
0202-03-08_13:22:46.300000      4275.43        2.56203100e+01        6.29818300e-08  20.0454  19.8416
0202-03-08_13:22:46.690000      4275.82        2.64196200e+01        4.08554100e-08  20.0454  19.8416
0202-03-08_13:22:47.105000      4276.23        2.74066200e+01        3.92440100e-08  20.0164  19.6514
0202-03-08_13:22:47.508000      4276.63        2.83941000e+01        5.69702700e-08  20.0164  19.6514
0202-03-08_13:22:47.910000      4277.04        2.91879100e+01        5.61646400e-08  20.0425  19.7743
0202-03-08_13:22:48.320000      4277.45        3.01738600e+01        6.62671800e-08  20.0425  19.7743
0202-03-08_13:22:48.730000      4277.86        3.11579000e+01        9.21743100e-08  20.0425  19.7743
0202-03-08_13:22:49.137000      4278.26        3.19562700e+01        1.88613280e-07  20.0161  19.7537
0202-03-08_13:22:49.543000      4278.67        3.29418800e+01        4.61071980e-07  20.0161  19.7537
0202-03-08_13:22:49.938000      4279.07        3.37230900e+01        1.00741489e-06  20.0599  19.6763
0202-03-08_13:22:50.344000      4279.47        3.47284300e+01        4.40719863e-06  20.0599  19.6763
0202-03-08_13:22:50.740000      4279.86        3.57121700e+01        1.37108323e-05  20.0599  19.6763
0202-03-08_13:22:51.137000      4280.26        3.64914400e+01        6.34704219e-05  20.0253  19.8274

File: chapter 5/cold_vs_warm/20K/ffj28/Ic/0_degradation/step02/Ic_2024-03-08_13-23-49744796_ffj28-step02-20k.txt
# Ic = 32.51 A, n = 44.97 , Tavg = 20.04 K, f28-1e20pm2-20k
#datetime                        t_s     iHTS_A                vHTS_V                tHTS_K  tTAR_K
0202-03-08_13:23:32.312000      4321.44       -4.36005500e-01        2.78904900e-09  20.0773  19.6955
0202-03-08_13:23:32.715000      4321.84       -4.37294000e-01        2.72706900e-09  20.0773  19.6955
0202-03-08_13:23:33.113000      4322.24       -2.02848900e-02        1.12801490e-08  19.9965  19.7531
0202-03-08_13:23:33.520000      4322.64        9.58809600e-01        1.67962690e-08  19.9965  19.7531
0202-03-08_13:23:33.938000      4323.07        1.94200700e+00        3.24144790e-08  20.0659  19.8055
0202-03-08_13:23:34.344000      4323.47        2.74190900e+00        2.12575790e-08  20.0659  19.8055
0202-03-08_13:23:34.773000      4323.90        3.72812500e+00        2.66497390e-08  20.0659  19.8055
0202-03-08_13:23:35.188000      4324.31        4.50532800e+00        2.30549690e-08  20.0016  19.6428
0202-03-08_13:23:35.586000      4324.71        5.50869200e+00        3.11741990e-08  20.0016  19.6428
0202-03-08_13:23:35.980000      4325.11        6.49356300e+00        2.85091090e-08  20.0527  19.8605
0202-03-08_13:23:36.383000      4325.51        7.27375500e+00        1.49357390e-08  20.0527  19.8605
0202-03-08_13:23:36.830000      4325.96        8.25767600e+00        2.75174390e-08  20.0527  19.8605
0202-03-08_13:23:37.240000      4326.36        9.26236700e+00        3.14221090e-08  20.0264  19.6376
0202-03-08_13:23:37.650000      4326.77        1.00427400e+01        2.72589900e-09  20.0264  19.6376
0202-03-08_13:23:38.050000      4327.18        1.10271200e+01        3.06783690e-08  20.0255  19.7620
0202-03-08_13:23:38.453000      4327.58        1.18274900e+01        3.19179390e-08  20.0255  19.7620
0202-03-08_13:23:38.855000      4327.98        1.28098000e+01        2.79512990e-08  20.0231  19.7575
0202-03-08_13:23:39.250000      4328.38        1.37943500e+01        2.94387890e-08  20.0231  19.7575
0202-03-08_13:23:39.660000      4328.79        1.45949200e+01        1.35719690e-08  20.0231  19.7575
0202-03-08_13:23:40.060000      4329.19        1.55816100e+01        1.17109290e-08  20.0456  19.6778
0202-03-08_13:23:40.457000      4329.58        1.65651200e+01        1.44375290e-08  20.0456  19.6778
0202-03-08_13:23:40.867000      4329.99        1.73664600e+01        8.98338900e-09  19.9953  19.7940
0202-03-08_13:23:41.277000      4330.40        1.83510000e+01        3.45806490e-08  19.9953  19.7940
0202-03-08_13:23:41.680000      4330.81        1.91298300e+01        1.98296890e-08  19.9953  19.7940
0202-03-08_13:23:42.094000      4331.22        2.01348400e+01        5.12529490e-08  20.0584  19.6820
0202-03-08_13:23:42.492000      4331.62        2.11202200e+01        2.66473590e-08  20.0584  19.6820
0202-03-08_13:23:42.910000      4332.04        2.18961300e+01        2.26187290e-08  19.9924  19.7570
0202-03-08_13:23:43.305000      4332.43        2.28786400e+01        3.38988790e-08  19.9924  19.7570
0202-03-08_13:23:43.707000      4332.83        2.38893500e+01        2.16270690e-08  19.9924  19.7570
0202-03-08_13:23:44.110000      4333.24        2.46700500e+01        1.56151290e-08  20.0509  19.7667
0202-03-08_13:23:44.510000      4333.64        2.56502200e+01        3.59441790e-08  20.0509  19.7667
0202-03-08_13:23:44.910000      4334.04        2.64483800e+01        3.48285590e-08  20.0012  19.6314
0202-03-08_13:23:45.310000      4334.44        2.74316000e+01        4.46831990e-08  20.0012  19.6314
0202-03-08_13:23:45.707000      4334.83        2.84171000e+01        4.46225090e-08  20.0012  19.6314
0202-03-08_13:23:46.110000      4335.24        2.92188600e+01        3.26005690e-08  20.0581  19.8588
0202-03-08_13:23:46.516000      4335.64        3.02036800e+01        5.12562090e-08  20.0581  19.8588
0202-03-08_13:23:46.926000      4336.05        3.11891300e+01        8.46628190e-08  20.0256  19.6531
0202-03-08_13:23:47.330000      4336.46        3.19891200e+01        1.56310379e-07  20.0256  19.6531
0202-03-08_13:23:47.734000      4336.86        3.29731100e+01        4.35339219e-07  20.0256  19.6531
0202-03-08_13:23:48.150000      4337.27        3.37538200e+01        1.04787631e-06  20.0351  19.7661
0202-03-08_13:23:48.550000      4337.68        3.47583800e+01        4.20439774e-06  20.0351  19.7661
0202-03-08_13:23:48.953000      4338.08        3.57448400e+01        1.42318334e-05  20.0399  19.7679
0202-03-08_13:23:49.350000      4338.48        3.65237300e+01        8.00210798e-05  20.0399  19.7679

File: chapter 5/cold_vs_warm/20K/ffj28/Ic/0_degradation/step03/Ic_2024-03-08_13-38-58608317_ffj28-step03-20k.txt
# Ic = 31.69 A, n = 43.11 , Tavg = 20.05 K, f28-3e19pm2-20k
#datetime                        t_s     iHTS_A                vHTS_V                tHTS_K  tTAR_K
0202-03-08_13:38:41.280000      5230.41       -4.36966300e-01        9.46026000e-10  20.0646  19.7647
0202-03-08_13:38:41.695000      5230.82       -4.38137300e-01       -1.03961040e-08  20.0646  19.7647
0202-03-08_13:38:42.098000      5231.22       -8.26869900e-03        2.49549600e-09  20.0434  19.7127
0202-03-08_13:38:42.504000      5231.63        9.69408600e-01        1.53251160e-08  20.0434  19.7127
0202-03-08_13:38:42.910000      5232.03        1.95262000e+00       -2.02895400e-09  20.0354  19.8200
0202-03-08_13:38:43.332000      5232.46        2.75065600e+00        3.42518600e-09  20.0354  19.8200
0202-03-08_13:38:43.754000      5232.88        3.73409800e+00        4.29288600e-09  20.0354  19.8200
0202-03-08_13:38:44.168000      5233.30        4.51254700e+00       -1.05200540e-08  20.0393  19.6550
0202-03-08_13:38:44.570000      5233.70        5.51631900e+00       -5.93362400e-09  20.0393  19.6550
0202-03-08_13:38:44.980000      5234.11        6.49998800e+00       -6.11834400e-09  20.0289  19.8299
0202-03-08_13:38:45.390000      5234.52        7.28070600e+00        1.87813600e-09  20.0289  19.8299
0202-03-08_13:38:45.830000      5234.96        8.26206500e+00        1.09270560e-08  20.0289  19.8299
0202-03-08_13:38:46.254000      5235.38        9.26970600e+00        3.24167600e-09  20.0482  19.7450
0202-03-08_13:38:46.668000      5235.79        1.00471300e+01        5.59686600e-09  20.0482  19.7450
0202-03-08_13:38:47.070000      5236.20        1.10331000e+01       -1.03487400e-09  20.0234  19.6961
0202-03-08_13:38:47.484000      5236.61        1.18325400e+01        4.91509600e-09  20.0234  19.6961
0202-03-08_13:38:47.887000      5237.01        1.28161800e+01        3.30364600e-09  20.0333  19.8257
0202-03-08_13:38:48.305000      5237.43        1.38053800e+01       -1.57858440e-08  20.0333  19.8257
0202-03-08_13:38:48.703000      5237.83        1.46015200e+01       -1.34306440e-08  20.0333  19.8257
0202-03-08_13:38:49.113000      5238.24        1.55852900e+01       -1.10754440e-08  20.0405  19.6622
0202-03-08_13:38:49.555000      5238.68        1.65680000e+01       -1.14473240e-08  20.0405  19.6622
0202-03-08_13:38:49.953000      5239.08        1.73698500e+01       -8.78223400e-09  20.0198  19.8175
0202-03-08_13:38:50.380000      5239.50        1.83551200e+01        1.74968160e-08  20.0198  19.8175
0202-03-08_13:38:50.812000      5239.94        1.91338200e+01       -1.34427400e-09  20.0198  19.8175
0202-03-08_13:38:51.234000      5240.36        2.01371300e+01       -8.78125400e-09  20.0469  19.7186
0202-03-08_13:38:51.660000      5240.79        2.11232500e+01        7.76710600e-09  20.0469  19.7186
0202-03-08_13:38:52.060000      5241.18        2.19040400e+01       -8.34740400e-09  20.0069  19.6710
0202-03-08_13:38:52.465000      5241.59        2.28833100e+01        6.58950600e-09  20.0069  19.6710
0202-03-08_13:38:52.870000      5242.00        2.38909500e+01       -2.33545400e-09  20.0292  19.8208
0202-03-08_13:38:53.270000      5242.40        2.46704900e+01       -7.78959400e-09  20.0292  19.8208
0202-03-08_13:38:53.688000      5242.81        2.56549000e+01        6.03169600e-09  20.0292  19.8208
0202-03-08_13:38:54.082000      5243.21        2.64525200e+01        6.58950600e-09  20.0344  19.6451
0202-03-08_13:38:54.480000      5243.61        2.74399700e+01        3.05671600e-09  20.0344  19.6451
0202-03-08_13:38:54.900000      5244.03        2.84222100e+01        1.01842860e-08  20.0238  19.8149
0202-03-08_13:38:55.300000      5244.43        2.92244300e+01        2.14024660e-08  20.0238  19.8149
0202-03-08_13:38:55.703000      5244.83        3.02062600e+01        5.44372060e-08  20.0238  19.8149
0202-03-08_13:38:56.117000      5245.24        3.11927100e+01        1.38914426e-07  20.0582  19.7342
0202-03-08_13:38:56.560000      5245.68        3.19929700e+01        3.32164496e-07  20.0582  19.7342
0202-03-08_13:38:56.960000      5246.09        3.29754800e+01        9.58274786e-07  20.0357  19.7176
0202-03-08_13:38:57.383000      5246.51        3.37557000e+01        3.34092878e-06  20.0357  19.7176
0202-03-08_13:38:57.812000      5246.94        3.47622200e+01        1.08093216e-05  20.0357  19.7176
0202-03-08_13:38:58.246000      5247.37        3.57472900e+01        8.97829154e-05  20.0481  19.8159

File: chapter 5/cold_vs_warm/20K/ffj28/Ic/0_degradation/step03/Ic_2024-03-08_13-39-44066692_ffj28-step03-20k.txt
# Ic = 31.59 A, n = 41.92 , Tavg = 20.04 K, f28-3e19pm2-20k
#datetime                        t_s     iHTS_A                vHTS_V                tHTS_K  tTAR_K
0202-03-08_13:39:26.770000      5275.90       -4.35825900e-01        2.50591100e-09  20.0266  19.7010
0202-03-08_13:39:27.188000      5276.31       -4.38353400e-01       -7.47266900e-09  20.0076  19.6944
0202-03-08_13:39:27.605000      5276.73        8.27662700e-03        2.93976100e-09  20.0076  19.6944
0202-03-08_13:39:28.020000      5277.14        9.89831900e-01        4.60611000e-10  20.0056  19.8048
0202-03-08_13:39:28.418000      5277.54        1.97270100e+00        2.33307810e-08  20.0056  19.8048
0202-03-08_13:39:28.840000      5277.96        2.77112700e+00        2.24011010e-08  20.0056  19.8048
0202-03-08_13:39:29.250000      5278.38        3.75377100e+00        3.13260410e-08  20.0178  19.6564
0202-03-08_13:39:29.656000      5278.78        4.53336800e+00        1.58933310e-08  20.0178  19.6564
0202-03-08_13:39:30.074000      5279.20        5.53755500e+00        3.18838510e-08  19.9943  19.8008
0202-03-08_13:39:30.477000      5279.60        6.52339200e+00        1.90542410e-08  19.9943  19.8008
0202-03-08_13:39:30.880000      5280.01        7.30142100e+00        1.43438610e-08  20.0189  19.6923
0202-03-08_13:39:31.290000      5280.42        8.28379600e+00        2.82891410e-08  20.0189  19.6923
0202-03-08_13:39:31.695000      5280.82        9.28816500e+00        3.16361910e-08  20.0189  19.6923
0202-03-08_13:39:32.100000      5281.23        1.00669900e+01        3.16981910e-08  19.9945  19.6715
0202-03-08_13:39:32.496000      5281.62        1.10538700e+01        3.43632810e-08  19.9945  19.6715
0202-03-08_13:39:32.902000      5282.03        1.18517400e+01        1.93644210e-08  20.0074  19.8047
0202-03-08_13:39:33.336000      5282.46        1.28375500e+01        1.80008910e-08  20.0074  19.8047
0202-03-08_13:39:33.760000      5282.89        1.38172600e+01        2.95289410e-08  20.0074  19.8047
0202-03-08_13:39:34.168000      5283.29        1.46214800e+01        1.77529710e-08  20.0086  19.6128
0202-03-08_13:39:34.580000      5283.71        1.56026900e+01        2.97768510e-08  20.0086  19.6128
0202-03-08_13:39:34.992000      5284.12        1.65896700e+01        3.11403810e-08  19.9878  19.7663
0202-03-08_13:39:35.395000      5284.52        1.73870300e+01        1.71951610e-08  19.9878  19.7663
0202-03-08_13:39:35.832000      5284.96        1.83705500e+01        4.14288610e-08  19.9878  19.7663
0202-03-08_13:39:36.260000      5285.39        1.91533700e+01        2.97768510e-08  20.0251  19.7009
0202-03-08_13:39:36.668000      5285.80        2.01544000e+01        4.50236310e-08  20.0251  19.7009
0202-03-08_13:39:37.086000      5286.21        2.11395000e+01        4.70691310e-08  19.9990  19.6826
0202-03-08_13:39:37.496000      5286.62        2.19202100e+01        4.32898210e-08  19.9990  19.6826
0202-03-08_13:39:37.900000      5287.02        2.29031800e+01        4.60172810e-08  20.0201  19.8207
0202-03-08_13:39:38.310000      5287.44        2.39079900e+01        3.63485910e-08  20.0201  19.8207
0202-03-08_13:39:38.720000      5287.85        2.46865400e+01        3.41793310e-08  20.0201  19.8207
0202-03-08_13:39:39.130000      5288.26        2.56728500e+01        5.15953810e-08  20.0260  19.6437
0202-03-08_13:39:39.527000      5288.65        2.64725200e+01        4.59553110e-08  20.0260  19.6437
0202-03-08_13:39:39.920000      5289.05        2.74563000e+01        4.57693710e-08  20.0008  19.7569
0202-03-08_13:39:40.332000      5289.46        2.84416400e+01        5.97765810e-08  20.0008  19.7569
0202-03-08_13:39:40.812000      5289.94        2.92432900e+01        7.87420910e-08  20.0008  19.7569
0202-03-08_13:39:41.215000      5290.34        3.02251900e+01        1.10289291e-07  20.0322  19.7080
0202-03-08_13:39:41.617000      5290.74        3.12116100e+01        1.75924831e-07  20.0322  19.7080
0202-03-08_13:39:42.016000      5291.14        3.20120000e+01        3.89565731e-07  20.0095  19.6731
0202-03-08_13:39:42.477000      5291.60        3.29953100e+01        1.45832803e-06  20.0095  19.6731
0202-03-08_13:39:42.900000      5292.03        3.37726800e+01        3.26779887e-06  20.0355  19.8150
0202-03-08_13:39:43.300000      5292.43        3.47789500e+01        1.09820639e-05  20.0355  19.8150
0202-03-08_13:39:43.707000      5292.83        3.57629100e+01        3.98377146e-02  20.0355  19.8150

File: chapter 5/cold_vs_warm/20K/ffj28/Ic/0_degradation/step04/Ic_2024-03-08_14-08-40062596_f28-6e19pm2-1200keV-0nA-20k.txt
# Ic = 29.53 A, n = 42.31 , Tavg = 20.04 K, f28-6e19pm2-1200keV-0nA-20k
#datetime                        t_s     iHTS_A                vHTS_V                tHTS_K  tTAR_K
0202-03-08_14:08:24.277000      7013.40       -4.35860900e-01       -9.11801735e-08  20.0469  19.7461
0202-03-08_14:08:24.670000      7013.80       -4.37299000e-01       -9.00025735e-08  20.0469  19.7461
0202-03-08_14:08:25.070000      7014.20       -1.17508600e-02       -7.81026335e-08  20.0670  19.8105
0202-03-08_14:08:25.473000      7014.60        9.70459400e-01       -8.21932435e-08  20.0670  19.8105
0202-03-08_14:08:25.887000      7015.02        1.95224200e+00       -5.91380335e-08  20.0458  19.6836
0202-03-08_14:08:26.280000      7015.41        2.75670900e+00       -7.58124935e-08  20.0458  19.6836
0202-03-08_14:08:26.676000      7015.80        3.73669600e+00       -7.17838635e-08  20.0458  19.6836
0202-03-08_14:08:27.074000      7016.20        4.51382800e+00       -8.00890235e-08  20.0565  19.8576
0202-03-08_14:08:27.484000      7016.61        5.51821000e+00       -7.72999835e-08  20.0565  19.8576
0202-03-08_14:08:27.900000      7017.02        6.50269300e+00       -7.22797035e-08  20.0654  19.7095
0202-03-08_14:08:28.293000      7017.42        7.28138000e+00       -6.97385635e-08  20.0654  19.7095
0202-03-08_14:08:28.695000      7017.82        8.26834400e+00       -9.13691735e-08  20.0654  19.7095
0202-03-08_14:08:29.094000      7018.22        9.27288500e+00       -8.07088135e-08  20.0487  19.8494
0202-03-08_14:08:29.496000      7018.62        1.00504000e+01       -8.59770135e-08  20.0487  19.8494
0202-03-08_14:08:29.902000      7019.03        1.10336800e+01       -9.34764535e-08  20.0536  19.8191
0202-03-08_14:08:30.312000      7019.44        1.18332000e+01       -8.06468335e-08  20.0536  19.8191
0202-03-08_14:08:30.715000      7019.84        1.28180700e+01       -7.12880335e-08  20.0536  19.8191
0202-03-08_14:08:31.125000      7020.25        1.38007600e+01       -7.99030935e-08  20.0498  19.7800
0202-03-08_14:08:31.523000      7020.65        1.46013200e+01       -8.96337635e-08  20.0498  19.7800
0202-03-08_14:08:31.930000      7021.06        1.55856200e+01       -1.02958113e-07  20.0298  19.8107
0202-03-08_14:08:32.332000      7021.46        1.65745300e+01       -7.19059935e-08  20.0298  19.8107
0202-03-08_14:08:32.770000      7021.90        1.73704000e+01       -8.31861335e-08  20.0298  19.8107
0202-03-08_14:08:33.188000      7022.31        1.83535500e+01       -7.79799135e-08  20.0534  19.6785
0202-03-08_14:08:33.582000      7022.71        1.91360800e+01       -8.07069835e-08  20.0534  19.6785
0202-03-08_14:08:33.992000      7023.12        2.01420000e+01       -9.08095335e-08  20.0263  19.7499
0202-03-08_14:08:34.387000      7023.51        2.11244100e+01       -7.77320035e-08  20.0263  19.7499
0202-03-08_14:08:34.836000      7023.96        2.19039800e+01       -9.08095335e-08  20.0263  19.7499
0202-03-08_14:08:35.246000      7024.37        2.28867000e+01       -7.62445135e-08  20.0522  19.8183
0202-03-08_14:08:35.650000      7024.78        2.38938400e+01       -8.36199935e-08  20.0522  19.8183
0202-03-08_14:08:36.043000      7025.17        2.46726500e+01       -8.88881935e-08  20.0385  19.6524
0202-03-08_14:08:36.438000      7025.56        2.56614700e+01       -7.63064835e-08  20.0385  19.6524
0202-03-08_14:08:36.855000      7025.98        2.64617700e+01       -8.72767435e-08  20.0271  19.8312
0202-03-08_14:08:37.260000      7026.39        2.74462000e+01       -6.13695935e-08  20.0271  19.8312
0202-03-08_14:08:37.656000      7026.78        2.84273900e+01       -2.72825135e-08  20.0271  19.8312
0202-03-08_14:08:38.062000      7027.19        2.92318400e+01        6.37004265e-08  20.0548  19.7041
0202-03-08_14:08:38.477000      7027.60        3.02138700e+01        4.44312167e-07  20.0548  19.7041
0202-03-08_14:08:38.902000      7028.03        3.12010600e+01        2.01181770e-06  20.0372  19.7392
0202-03-08_14:08:39.305000      7028.43        3.19973200e+01        5.81248088e-06  20.0372  19.7392
0202-03-08_14:08:39.703000      7028.83        3.29838500e+01        2.13646933e-05  20.0372  19.7392

File: chapter 5/cold_vs_warm/20K/ffj28/Ic/0_degradation/step05/Ic_2024-03-08_14-53-03424409_f28-10e19pm2-1200keV-0nA-20k.txt
# Ic = 26.35 A, n = 38.15 , Tavg = 20.00 K, f28-10e19pm2-1200keV-0nA-20k
#datetime                        t_s     iHTS_A                vHTS_V                tHTS_K  tTAR_K
0202-03-08_14:52:48.870000      9678.00       -4.36901400e-01       -1.97596165e-08  20.0026  19.7344
0202-03-08_14:52:49.280000      9678.41       -4.37984800e-01       -2.26106465e-08  20.0026  19.7344
0202-03-08_14:52:49.676000      9678.80       -2.17791100e-02       -7.85968650e-09  20.0026  19.7344
0202-03-08_14:52:50.074000      9679.20        9.59437900e-01        8.79333500e-10  19.9899  19.6312
0202-03-08_14:52:50.477000      9679.60        1.94218800e+00       -1.46153765e-08  19.9899  19.6312
0202-03-08_14:52:50.887000      9680.01        2.74159700e+00       -1.43674565e-08  19.9790  19.8052
0202-03-08_14:52:51.280000      9680.41        3.72905300e+00        1.41428035e-08  19.9790  19.8052
0202-03-08_14:52:51.684000      9680.81        4.50521800e+00       -4.51282650e-09  19.9790  19.8052
0202-03-08_14:52:52.094000      9681.22        5.50950100e+00        1.48245635e-08  20.0074  19.6636
0202-03-08_14:52:52.496000      9681.62        6.49135500e+00       -2.83939650e-09  20.0074  19.6636
0202-03-08_14:52:52.910000      9682.04        7.26995800e+00       -3.52116650e-09  19.9796  19.7223
0202-03-08_14:52:53.312000      9682.44        8.25915700e+00        4.28816350e-09  19.9796  19.7223
0202-03-08_14:52:53.707000      9682.83        9.25791800e+00       -1.29422165e-08  19.9796  19.7223
0202-03-08_14:52:54.117000      9683.24        1.00375900e+01       -5.25877650e-09  20.0167  19.7767
0202-03-08_14:52:54.508000      9683.63        1.10198100e+01       -1.35025065e-08  20.0167  19.7767
0202-03-08_14:52:54.906000      9684.03        1.18194200e+01       -2.95550165e-08  19.9906  19.6168
0202-03-08_14:52:55.300000      9684.43        1.28032600e+01       -2.82534565e-08  19.9906  19.6168
0202-03-08_14:52:55.703000      9684.83        1.37901300e+01       -2.97409565e-08  19.9906  19.6168
0202-03-08_14:52:56.105000      9685.23        1.45906600e+01       -2.63940965e-08  19.9956  19.8036
0202-03-08_14:52:56.508000      9685.63        1.55769100e+01       -2.37909865e-08  19.9956  19.8036
0202-03-08_14:52:56.918000      9686.04        1.65614900e+01       -1.85847665e-08  20.0127  19.6526
0202-03-08_14:52:57.320000      9686.45        1.73567500e+01       -1.87707065e-08  20.0127  19.6526
0202-03-08_14:52:57.723000      9686.85        1.83452200e+01       -7.34876500e-10  20.0127  19.6526
0202-03-08_14:52:58.120000      9687.25        1.91256200e+01       -2.45347365e-08  19.9798  19.7374
0202-03-08_14:52:58.510000      9687.64        2.01264400e+01       -1.79030065e-08  19.9798  19.7374
0202-03-08_14:52:58.918000      9688.05        2.11105400e+01       -1.39983365e-08  20.0045  19.7560
0202-03-08_14:52:59.336000      9688.46        2.18894500e+01       -2.11878765e-08  20.0045  19.7560
0202-03-08_14:52:59.760000      9688.89        2.28740700e+01       -1.34397765e-08  20.0045  19.7560
0202-03-08_14:53:00.200000      9689.33        2.38775400e+01       -2.81895965e-08  20.0027  19.6524
0202-03-08_14:53:00.600000      9689.73        2.46559200e+01       -7.92252650e-09  20.0027  19.6524
0202-03-08_14:53:01.020000      9690.15        2.56407400e+01        5.28167035e-08  19.9895  19.8241
0202-03-08_14:53:01.418000      9690.55        2.64397900e+01        2.31563594e-07  19.9895  19.8241
0202-03-08_14:53:01.836000      9690.96        2.74253500e+01        8.20920104e-07  19.9895  19.8241
0202-03-08_14:53:02.242000      9691.37        2.84103000e+01        3.49363232e-06  20.0167  19.6812
0202-03-08_14:53:02.637000      9691.76        2.92145200e+01        1.07059203e-05  20.0167  19.6812
0202-03-08_14:53:03.043000      9692.17        3.01941200e+01        3.31015813e-02  19.9979  19.7391

File: chapter 5/cold_vs_warm/20K/ffj28/Ic/0_degradation/step05/Ic_2024-03-08_14-53-33673811_f28-10e19pm2-1200keV-0nA-20k.txt
# Ic = 26.35 A, n = 38.15 , Tavg = 20.01 K, f28-10e19pm2-1200keV-0nA-20k
#datetime                        t_s     iHTS_A                vHTS_V                tHTS_K  tTAR_K
0202-03-08_14:53:19.120000      9708.25       -4.36157000e-01        2.65052645e-08  20.0152  19.7995
0202-03-08_14:53:19.510000      9708.64       -4.37428900e-01        2.09891445e-08  20.0152  19.7995
0202-03-08_14:53:19.918000      9709.04       -1.04053100e-02        3.20833645e-08  20.0176  19.6195
0202-03-08_14:53:20.320000      9709.45        9.65877300e-01        4.73301645e-08  20.0176  19.6195
0202-03-08_14:53:20.715000      9709.84        1.94897200e+00        5.80525045e-08  20.0176  19.6195
0202-03-08_14:53:21.110000      9710.24        2.74665000e+00        4.29296645e-08  19.9941  19.7963
0202-03-08_14:53:21.508000      9710.63        3.73643300e+00        3.76614645e-08  19.9941  19.7963
0202-03-08_14:53:21.914000      9711.04        4.50974300e+00        1.88198845e-08  20.0090  19.6498
0202-03-08_14:53:22.324000      9711.45        5.51644800e+00        4.08223845e-08  20.0090  19.6498
0202-03-08_14:53:22.777000      9711.90        6.50088600e+00        3.92729145e-08  20.0090  19.6498
0202-03-08_14:53:23.203000      9712.33        7.27998700e+00        3.35685945e-08  19.9920  19.7263
0202-03-08_14:53:23.600000      9712.73        8.26658600e+00        3.29482445e-08  19.9920  19.7263
0202-03-08_14:53:24.008000      9713.13        9.27049000e+00        1.23712745e-08  20.0214  19.8063
0202-03-08_14:53:24.410000      9713.54        1.00456400e+01        1.94988345e-08  20.0214  19.8063
0202-03-08_14:53:24.830000      9713.96        1.10321900e+01        3.17706445e-08  20.0214  19.8063
0202-03-08_14:53:25.240000      9714.37        1.18289600e+01        3.39399045e-08  20.0085  19.6386
0202-03-08_14:53:25.633000      9714.76        1.28123700e+01        2.07384145e-08  20.0085  19.6386
0202-03-08_14:53:26.047000      9715.17        1.37972100e+01        9.08639450e-09  19.9972  19.7880
0202-03-08_14:53:26.450000      9715.57        1.45986300e+01       -9.54175500e-10  19.9972  19.7880
0202-03-08_14:53:26.863000      9715.99        1.55825800e+01        1.21233545e-08  20.0165  19.6862
0202-03-08_14:53:27.273000      9716.40        1.65670200e+01        6.85515450e-09  20.0165  19.6862
0202-03-08_14:53:27.668000      9716.79        1.73668900e+01        1.01400345e-08  20.0165  19.6862
0202-03-08_14:53:28.074000      9717.20        1.83496900e+01        1.98707145e-08  19.9859  19.7069
0202-03-08_14:53:28.477000      9717.60        1.91307800e+01        3.12748145e-08  19.9859  19.7069
0202-03-08_14:53:28.883000      9718.01        2.01349500e+01        3.26381745e-08  20.0084  19.7921
0202-03-08_14:53:29.277000      9718.40        2.11204000e+01        1.17510345e-08  20.0084  19.7921
0202-03-08_14:53:29.670000      9718.80        2.18979900e+01        6.54481450e-09  20.0084  19.7921
0202-03-08_14:53:30.062000      9719.19        2.28848900e+01        4.87138450e-09  20.0079  19.6321
0202-03-08_14:53:30.470000      9719.59        2.38873300e+01        1.11312545e-08  20.0079  19.6321
0202-03-08_14:53:30.875000      9720.00        2.46666800e+01        3.11504145e-08  19.9975  19.8030
0202-03-08_14:53:31.290000      9720.41        2.56566600e+01        9.59802745e-08  19.9975  19.8030
0202-03-08_14:53:31.695000      9720.82        2.64508600e+01        2.67909555e-07  19.9975  19.8030
0202-03-08_14:53:32.094000      9721.22        2.74354300e+01        8.64641754e-07  20.0193  19.6804
0202-03-08_14:53:32.500000      9721.63        2.84167400e+01        3.49855616e-06  20.0193  19.6804
0202-03-08_14:53:32.906000      9722.03        2.92204500e+01        1.09117821e-05  20.0065  19.7359
0202-03-08_14:53:33.312000      9722.44        3.02037200e+01        3.31138446e-02  20.0065  19.7359
