Repository: shortlab/2025-devitre-PhD

# 2025-devitre-PhD
Data repository for Alexis Devitre's PhD thesis

File: chapter 5/cold_vs_warm/20K/ffj28/Ic/0_degradation/step07/Ic_2024-03-08_18-00-27982908_f28-30e19pm2-1200keV-0nA-20k.txt
# Ic = 13.52 A, n = 28.46 , Tavg = 20.02 K, f28-30e19pm2-1200keV-0nA-20k
#datetime                        t_s     iHTS_A                vHTS_V                tHTS_K  tTAR_K
0202-03-08_18:00:03.340000      20912.47       -4.37267400e-01        2.52470925e-08  20.0353  19.6322
0202-03-08_18:00:03.805000      20912.93       -4.38013900e-01       -3.00991875e-08  20.0353  19.6322
0202-03-08_18:00:04.210000      20913.34       -4.37822000e-01       -7.51569875e-08  20.0543  19.7909
0202-03-08_18:00:04.617000      20913.74       -4.38648700e-01       -5.05513575e-08  20.0543  19.7909
0202-03-08_18:00:05.023000      20914.15       -4.38423200e-01       -4.49112775e-08  20.0496  19.7906
0202-03-08_18:00:05.426000      20914.55       -4.43623600e-01       -1.00791375e-08  20.0496  19.7906
0202-03-08_18:00:05.867000      20914.99       -3.08425000e-01       -4.93488750e-09  20.0496  19.7906
0202-03-08_18:00:06.277000      20915.41        7.63929600e-02        1.34108625e-08  20.0601  19.6841
0202-03-08_18:00:06.684000      20915.81        2.80942100e-01        1.14275425e-08  20.0601  19.6841
0202-03-08_18:00:07.086000      20916.21        6.69140800e-01        6.79523025e-08  20.0243  19.8108
0202-03-08_18:00:07.490000      20916.62        8.74850600e-01       -1.28681875e-08  20.0243  19.8108
0202-03-08_18:00:07.895000      20917.02        1.26258200e+00       -1.40668678e-07  20.0748  19.6695
0202-03-08_18:00:08.293000      20917.42        1.65739400e+00       -1.48911877e-07  20.0748  19.6695
0202-03-08_18:00:08.684000      20917.81        1.86098400e+00       -1.30566118e-07  20.0748  19.6695
0202-03-08_18:00:09.098000      20918.22        2.24602000e+00       -1.67381587e-07  20.0004  19.7445
0202-03-08_18:00:09.504000      20918.63        2.45107600e+00       -1.58891097e-07  20.0004  19.7445
0202-03-08_18:00:09.914000      20919.04        2.84160100e+00       -1.32612988e-07  20.0787  19.7802
0202-03-08_18:00:10.324000      20919.45        3.04503900e+00       -8.16043675e-08  20.0787  19.7802
0202-03-08_18:00:10.727000      20919.85        3.43383900e+00       -6.12133175e-08  20.0787  19.7802
0202-03-08_18:00:11.137000      20920.26        3.61959000e+00       -1.01561568e-07  20.0198  19.6419
0202-03-08_18:00:11.540000      20920.66        4.02955600e+00       -7.63981475e-08  20.0198  19.6419
0202-03-08_18:00:11.938000      20921.07        4.21419500e+00       -1.22138558e-07  20.0600  19.8273
0202-03-08_18:00:12.344000      20921.47        4.62384100e+00       -1.52446227e-07  20.0600  19.8273
0202-03-08_18:00:12.800000      20921.93        5.01417500e+00       -1.46930107e-07  20.0600  19.8273
0202-03-08_18:00:13.220000      20922.34        5.21835500e+00       -1.20775018e-07  20.0300  19.6380
0202-03-08_18:00:13.617000      20922.75        5.61040800e+00       -5.43336675e-08  20.0300  19.6380
0202-03-08_18:00:14.035000      20923.16        5.79283600e+00       -8.90418375e-08  20.0480  19.7699
0202-03-08_18:00:14.434000      20923.56        6.19872800e+00       -1.12965677e-07  20.0480  19.7699
0202-03-08_18:00:14.844000      20923.97        6.38492700e+00       -1.28956237e-07  20.0480  19.7699
0202-03-08_18:00:15.250000      20924.38        6.79681400e+00       -1.69614027e-07  20.0329  19.7361
0202-03-08_18:00:15.652000      20924.78        6.97753100e+00       -1.40420697e-07  20.0329  19.7361
0202-03-08_18:00:16.055000      20925.18        7.36847600e+00       -1.08935228e-07  20.0532  19.6792
0202-03-08_18:00:16.465000      20925.59        7.57489200e+00       -5.40219175e-08  20.0532  19.6792
0202-03-08_18:00:16.880000      20926.00        7.96283200e+00       -6.79051975e-08  20.0243  19.8095
0202-03-08_18:00:17.290000      20926.42        8.16592800e+00       -5.55713875e-08  20.0243  19.8095
0202-03-08_18:00:17.690000      20926.82        8.55805200e+00       -1.62767675e-08  20.0243  19.8095
0202-03-08_18:00:18.094000      20927.22        8.96937000e+00       -5.09229775e-08  20.0751  19.6722
0202-03-08_18:00:18.496000      20927.62        9.15328000e+00       -5.42698375e-08  20.0751  19.6722
0202-03-08_18:00:18.914000      20928.04        9.54514700e+00       -4.16881175e-08  20.0088  19.7635
0202-03-08_18:00:19.310000      20928.43        9.74861100e+00       -4.07584375e-08  20.0088  19.7635
0202-03-08_18:00:19.700000      20928.83        1.01390900e+01       -5.67489875e-08  20.0088  19.7635
0202-03-08_18:00:20.098000      20929.22        1.03439200e+01       -1.09555017e-07  20.0740  19.7660
0202-03-08_18:00:20.492000      20929.62        1.07319400e+01       -1.13335728e-07  20.0740  19.7660
0202-03-08_18:00:20.902000      20930.03        1.09386000e+01       -9.83368375e-08  20.0103  19.6254
0202-03-08_18:00:21.300000      20930.43        1.13232800e+01       -7.72019575e-08  20.0103  19.6254
0202-03-08_18:00:21.707000      20930.83        1.15328300e+01       -5.44556375e-08  20.0103  19.6254
0202-03-08_18:00:22.110000      20931.24        1.19203900e+01       -5.06129375e-08  20.0658  19.8411
0202-03-08_18:00:22.516000      20931.64        1.23127700e+01       -1.94375475e-08  20.0658  19.8411
0202-03-08_18:00:22.920000      20932.05        1.25170500e+01       -3.77213275e-08  20.0203  19.6196
0202-03-08_18:00:23.330000      20932.46        1.29089100e+01        5.13423625e-08  20.0203  19.6196
0202-03-08_18:00:23.740000      20932.86        1.31155200e+01        5.51230725e-08  20.0203  19.6196
0202-03-08_18:00:24.152000      20933.28        1.35042200e+01        1.61230962e-07  20.0382  19.7880
0202-03-08_18:00:24.547000      20933.67        1.37091400e+01        2.50914443e-07  20.0382  19.7880
0202-03-08_18:00:24.945000      20934.07        1.40981100e+01        4.91640513e-07  20.0305  19.7192
0202-03-08_18:00:25.344000      20934.47        1.43008700e+01        8.01720983e-07  20.0305  19.7192
0202-03-08_18:00:25.770000      20934.90        1.46900300e+01        2.17436781e-06  20.0305  19.7192
0202-03-08_18:00:26.195000      20935.32        1.48969600e+01        3.19664788e-06  20.0502  19.6563
0202-03-08_18:00:26.594000      20935.72        1.52882000e+01        6.37752925e-06  20.0502  19.6563
0202-03-08_18:00:27             20936.13        1.54901400e+01        9.70963995e-06  20.0247  19.8183
0202-03-08_18:00:27.402000      20936.53        1.58827200e+01        2.11578937e-05  20.0247  19.8183

File: chapter 5/cold_vs_warm/20K/ffj28/Ic/0_degradation/step07/Ic_2024-03-08_18-12-55973048_f28-30e19pm2-1200keV-0nA-20k.txt
# Ic = 13.53 A, n = 30.26 , Tavg = 20.05 K, f28-30e19pm2-1200keV-0nA-20k
#datetime                        t_s     iHTS_A                vHTS_V                tHTS_K  tTAR_K
0202-03-08_18:12:31.508000      21660.63       -4.36151000e-01       -7.67049935e-08  20.0175  19.7779
0202-03-08_18:12:31.920000      21661.05       -4.36746200e-01       -5.95368635e-08  20.0451  19.7366
0202-03-08_18:12:32.330000      21661.46       -4.36566500e-01       -5.81733235e-08  20.0451  19.7366
0202-03-08_18:12:32.723000      21661.85       -4.37399100e-01       -3.94557235e-08  20.0451  19.7366
0202-03-08_18:12:33.130000      21662.26       -4.37823600e-01       -5.37728335e-08  20.0248  19.6745
0202-03-08_18:12:33.523000      21662.65       -4.42310000e-01       -5.61900035e-08  20.0248  19.6745
0202-03-08_18:12:33.920000      21663.05       -3.22956100e-01       -4.29294735e-08  20.0250  19.7622
0202-03-08_18:12:34.316000      21663.44        6.15278800e-02       -3.65469035e-08  20.0250  19.7622
0202-03-08_18:12:34.720000      21663.85        2.65245300e-01       -4.20010335e-08  20.0250  19.7622
0202-03-08_18:12:35.125000      21664.25        6.55918000e-01       -5.39629335e-08  20.0415  19.6205
0202-03-08_18:12:35.527000      21664.65        8.58577600e-01       -4.87567235e-08  20.0415  19.6205
0202-03-08_18:12:35.930000      21665.06        1.24984800e+00       -1.68996335e-08  20.0134  19.7597
0202-03-08_18:12:36.336000      21665.46        1.63967100e+00        3.36741650e-09  20.0134  19.7597
0202-03-08_18:12:36.790000      21665.92        1.84352600e+00       -9.02833350e-09  20.0134  19.7597
0202-03-08_18:12:37.195000      21666.32        2.23310500e+00       -5.01822335e-08  20.0496  19.7228
0202-03-08_18:12:37.590000      21666.72        2.43979600e+00       -4.91285935e-08  20.0496  19.7228
0202-03-08_18:12:38             21667.12        2.82937000e+00       -5.20415935e-08  20.0199  19.6484
0202-03-08_18:12:38.395000      21667.52        3.03229100e+00       -8.32169135e-08  20.0199  19.6484
0202-03-08_18:12:38.844000      21667.97        3.42804700e+00       -1.10549543e-07  20.0199  19.6484
0202-03-08_18:12:39.250000      21668.38        3.60600100e+00       -8.70595935e-08  20.0325  19.8067
0202-03-08_18:12:39.668000      21668.80        4.01539200e+00       -9.87117935e-08  20.0325  19.8067
0202-03-08_18:12:40.074000      21669.20        4.20154100e+00       -1.70669323e-07  20.0423  19.6364
0202-03-08_18:12:40.490000      21669.61        4.60771300e+00       -1.84304643e-07  20.0423  19.6364
0202-03-08_18:12:40.906000      21670.03        4.99848200e+00       -1.70359423e-07  20.0143  19.7749
0202-03-08_18:12:41.300000      21670.43        5.20182400e+00       -1.40361713e-07  20.0143  19.7749
0202-03-08_18:12:41.703000      21670.83        5.59266800e+00       -9.99515635e-08  20.0143  19.7749
0202-03-08_18:12:42.110000      21671.24        5.77796500e+00       -1.14826463e-07  20.0409  19.7189
0202-03-08_18:12:42.510000      21671.64        6.18763600e+00       -1.19412893e-07  20.0409  19.7189
0202-03-08_18:12:42.910000      21672.04        6.37136200e+00       -1.33729983e-07  20.0160  19.6549
0202-03-08_18:12:43.305000      21672.43        6.77995600e+00       -1.45939793e-07  20.0160  19.6549
0202-03-08_18:12:43.695000      21672.82        6.96681300e+00       -1.78974473e-07  20.0160  19.6549
0202-03-08_18:12:44.098000      21673.22        7.35492800e+00       -1.26788363e-07  20.0361  19.8134
0202-03-08_18:12:44.492000      21673.62        7.56053400e+00       -1.46621563e-07  20.0361  19.8134
0202-03-08_18:12:44.902000      21674.03        7.94836300e+00       -1.15818123e-07  20.0358  19.6237
0202-03-08_18:12:45.312000      21674.44        8.15394200e+00       -6.12763635e-08  20.0358  19.6237
0202-03-08_18:12:45.720000      21674.85        8.54549700e+00       -5.65008035e-08  20.0358  19.6237
0202-03-08_18:12:46.113000      21675.24        8.95255500e+00       -9.10840635e-08  20.0189  19.7795
0202-03-08_18:12:46.516000      21675.64        9.14020300e+00       -5.79873635e-08  20.0189  19.7795
0202-03-08_18:12:46.930000      21676.06        9.52949600e+00       -1.93125735e-08  20.0531  19.7358
0202-03-08_18:12:47.332000      21676.46        9.73500800e+00       -3.41874935e-08  20.0531  19.7358
0202-03-08_18:12:47.740000      21676.86        1.01229100e+01       -4.24926635e-08  20.0531  19.7358
0202-03-08_18:12:48.140000      21677.27        1.03268000e+01       -4.26166135e-08  20.0251  19.6446
0202-03-08_18:12:48.547000      21677.67        1.07175600e+01       -2.11099635e-08  20.0251  19.6446
0202-03-08_18:12:48.960000      21678.09        1.09231900e+01       -4.24306835e-08  20.0299  19.8041
0202-03-08_18:12:49.360000      21678.49        1.13101800e+01       -7.12508335e-08  20.0299  19.8041
0202-03-08_18:12:49.793000      21678.92        1.15160800e+01       -8.27169135e-08  20.0299  19.8041
0202-03-08_18:12:50.190000      21679.32        1.19084400e+01       -5.91029835e-08  20.0424  19.6518
0202-03-08_18:12:50.600000      21679.73        1.22989900e+01        7.71018650e-09  20.0424  19.6518
0202-03-08_18:12:51.016000      21680.14        1.25016000e+01        2.00813650e-09  20.0189  19.7771
0202-03-08_18:12:51.406000      21680.53        1.28947100e+01        7.58563650e-09  20.0189  19.7771
0202-03-08_18:12:51.836000      21680.96        1.30962900e+01        3.52275965e-08  20.0189  19.7771
0202-03-08_18:12:52.240000      21681.36        1.34854600e+01        9.72683765e-08  20.0476  19.7207
0202-03-08_18:12:52.645000      21681.77        1.36893100e+01        2.52649257e-07  20.0476  19.7207
0202-03-08_18:12:53.050000      21682.18        1.40799100e+01        5.46986617e-07  20.0310  19.6662
0202-03-08_18:12:53.445000      21682.57        1.42853600e+01        9.07765267e-07  20.0310  19.6662
0202-03-08_18:12:53.870000      21683.00        1.46763700e+01        2.37604325e-06  20.0310  19.6662
0202-03-08_18:12:54.273000      21683.40        1.48821000e+01        3.66830141e-06  20.0363  19.8080
0202-03-08_18:12:54.676000      21683.80        1.52715000e+01        7.60562907e-06  20.0363  19.8080
0202-03-08_18:12:55.070000      21684.20        1.54730100e+01        1.15512000e-05  20.0507  19.6313
0202-03-08_18:12:55.480000      21684.61        1.58647100e+01        2.49478565e-05  20.0507  19.6313

File: chapter 5/cold_vs_warm/20K/ffj28/Ic/0_degradation/step08/Ic_2024-03-08_19-57-48171737_f28-40e19pm2-1200keV-0nA-20k.txt
# Ic = 9.22 A, n = 28.11 , Tavg = 20.04 K, f28-30e19pm2-1200keV-0nA-20k
#datetime                        t_s     iHTS_A                vHTS_V                tHTS_K  tTAR_K
0202-03-08_19:57:29.953000      27959.08       -4.39990900e-01       -1.41498004e-07  20.0525  19.7703
0202-03-08_19:57:30.350000      27959.48       -4.40666300e-01       -1.76702064e-07  20.0525  19.7703
0202-03-08_19:57:30.812000      27959.94       -4.40139400e-01       -1.97464955e-07  20.0525  19.7703
0202-03-08_19:57:31.227000      27960.35       -4.40738600e-01       -2.34403844e-07  20.0318  19.6471
0202-03-08_19:57:31.630000      27960.75       -4.40757800e-01       -2.41035595e-07  20.0318  19.6471
0202-03-08_19:57:32.040000      27961.17       -4.42878700e-01       -2.09798184e-07  20.0262  19.8337
0202-03-08_19:57:32.445000      27961.57       -4.45933800e-01       -2.00377375e-07  20.0262  19.8337
0202-03-08_19:57:32.867000      27961.99       -1.49970100e-01       -1.59099374e-07  20.0262  19.8337
0202-03-08_19:57:33.270000      27962.40        5.69779900e-02       -1.54884794e-07  20.0464  19.6561
0202-03-08_19:57:33.668000      27962.79        4.37820100e-01       -1.89283135e-07  20.0464  19.6561
0202-03-08_19:57:34.066000      27963.19        6.43328600e-01       -1.88849284e-07  20.0177  19.7361
0202-03-08_19:57:34.465000      27963.59        1.03068800e+00       -1.92320105e-07  20.0177  19.7361
0202-03-08_19:57:34.875000      27964.00        1.42258900e+00       -1.63809775e-07  20.0437  19.7643
0202-03-08_19:57:35.280000      27964.41        1.62619800e+00       -2.13145045e-07  20.0437  19.7643
0202-03-08_19:57:35.688000      27964.81        2.01730100e+00       -1.97836235e-07  20.0437  19.7643
0202-03-08_19:57:36.094000      27965.22        2.22041100e+00       -1.95357074e-07  20.0256  19.6388
0202-03-08_19:57:36.496000      27965.62        2.61061900e+00       -1.95047185e-07  20.0256  19.6388
0202-03-08_19:57:36.902000      27966.03        2.81347400e+00       -1.72486635e-07  20.0282  19.8266
0202-03-08_19:57:37.297000      27966.42        3.20309400e+00       -1.54202695e-07  20.0282  19.8266
0202-03-08_19:57:37.690000      27966.82        3.38768500e+00       -1.32138174e-07  20.0282  19.8266
0202-03-08_19:57:38.100000      27967.23        3.79761100e+00       -1.30464745e-07  20.0639  19.6703
0202-03-08_19:57:38.504000      27967.63        3.98194700e+00       -1.44595954e-07  20.0639  19.6703
0202-03-08_19:57:38.914000      27968.04        4.39151900e+00       -1.56000084e-07  20.0220  19.7647
0202-03-08_19:57:39.316000      27968.44        4.78103900e+00       -1.66164644e-07  20.0220  19.7647
0202-03-08_19:57:39.715000      27968.84        4.98443700e+00       -1.81101584e-07  20.0220  19.7647
0202-03-08_19:57:40.125000      27969.25        5.37513400e+00       -1.90522385e-07  20.0514  19.7675
0202-03-08_19:57:40.527000      27969.65        5.56009100e+00       -1.60524554e-07  20.0514  19.7675
0202-03-08_19:57:40.934000      27970.06        5.96934800e+00       -1.39823575e-07  20.0333  19.6519
0202-03-08_19:57:41.330000      27970.45        6.15099700e+00       -1.18378834e-07  20.0333  19.6519
0202-03-08_19:57:41.723000      27970.85        6.56310500e+00       -1.41187104e-07  20.0333  19.6519
0202-03-08_19:57:42.120000      27971.25        6.74885400e+00       -1.50359994e-07  20.0277  19.8079
0202-03-08_19:57:42.510000      27971.64        7.13934000e+00       -1.42984384e-07  20.0277  19.8079
0202-03-08_19:57:42.920000      27972.05        7.34400300e+00       -1.33748685e-07  20.0484  19.6625
0202-03-08_19:57:43.316000      27972.44        7.73164400e+00       -1.06725604e-07  20.0484  19.6625
0202-03-08_19:57:43.707000      27972.83        7.93844900e+00       -7.97647345e-08  20.0484  19.6625
0202-03-08_19:57:44.110000      27973.23        8.32777300e+00       -1.02634984e-07  20.0266  19.8202
0202-03-08_19:57:44.510000      27973.64        8.73464700e+00       -7.94548445e-08  20.0266  19.8202
0202-03-08_19:57:44.918000      27974.04        8.92240600e+00       -5.48491745e-08  20.0503  19.7459
0202-03-08_19:57:45.320000      27974.45        9.30922400e+00        8.98098355e-08  20.0503  19.7459
0202-03-08_19:57:45.734000      27974.86        9.51432000e+00        3.31899846e-07  20.0503  19.7459
0202-03-08_19:57:46.164000      27975.29        9.90655600e+00        1.60699402e-06  20.0250  19.6330
0202-03-08_19:57:46.566000      27975.69        1.01117500e+01        2.83547996e-06  20.0250  19.6330
0202-03-08_19:57:46.960000      27976.09        1.04996200e+01        7.76274917e-06  20.0366  19.8123
0202-03-08_19:57:47.355000      27976.48        1.07068900e+01        1.29775389e-05  20.0366  19.8123
0202-03-08_19:57:47.785000      27976.91        1.10972400e+01        3.53183043e-05  20.0366  19.8123

File: chapter 5/cold_vs_warm/20K/ffj28/Ic/0_degradation/step09/Ic_2024-03-08_21-30-31151173_f28-50e19pm2-1200keV-0nA-20k.txt
# Ic = 6.19 A, n = 26.51 , Tavg = 20.04 K, f28-30e19pm2-1200keV-0nA-20k
#datetime                        t_s     iHTS_A                vHTS_V                tHTS_K  tTAR_K
0202-03-08_21:30:17.390000      33526.52       -4.40877500e-01       -9.76782060e-08  20.0105  19.6226
0202-03-08_21:30:17.824000      33526.95       -4.41402800e-01       -1.01644866e-07  20.0105  19.6226
0202-03-08_21:30:18.223000      33527.35       -4.41221800e-01       -1.03938086e-07  20.0328  19.8166
0202-03-08_21:30:18.617000      33527.74       -4.41560100e-01       -1.17139626e-07  20.0328  19.8166
0202-03-08_21:30:19.020000      33528.15       -4.42146400e-01       -1.16705776e-07  20.0344  19.6604
0202-03-08_21:30:19.420000      33528.55       -4.43327700e-01       -1.00901116e-07  20.0344  19.6604
0202-03-08_21:30:19.844000      33528.97       -4.47012900e-01       -1.10941726e-07  20.0344  19.6604
0202-03-08_21:30:20.258000      33529.38       -1.81689900e-01       -1.05487566e-07  20.0393  19.7497
0202-03-08_21:30:20.652000      33529.78        2.63498400e-02       -9.07365460e-08  20.0393  19.7497
0202-03-08_21:30:21.055000      33530.18        4.11703400e-01       -1.04867776e-07  20.0232  19.7714
0202-03-08_21:30:21.457000      33530.59        6.15838500e-01       -1.23523466e-07  20.0232  19.7714
0202-03-08_21:30:21.867000      33530.99        1.00494600e+00       -1.11003696e-07  20.0575  19.6532
0202-03-08_21:30:22.260000      33531.39        1.39847200e+00       -1.04805796e-07  20.0575  19.6532
0202-03-08_21:30:22.656000      33531.78        1.60824900e+00       -1.20300056e-07  20.0575  19.6532
0202-03-08_21:30:23.050000      33532.18        1.99025700e+00       -1.16828046e-07  20.0062  19.7828
0202-03-08_21:30:23.457000      33532.58        2.19598300e+00       -1.34678026e-07  20.0062  19.7828
0202-03-08_21:30:23.870000      33533.00        2.58390800e+00       -1.25753036e-07  20.0062  19.7828
0202-03-08_21:30:24.280000      33533.41        2.78986600e+00       -1.21290546e-07  20.0741  19.7005
0202-03-08_21:30:24.684000      33533.81        3.17980900e+00       -1.05609836e-07  20.0741  19.7005
0202-03-08_21:30:25.090000      33534.22        3.36231500e+00       -1.20918666e-07  19.9964  19.7095
0202-03-08_21:30:25.484000      33534.61        3.77504100e+00       -1.09204616e-07  19.9964  19.7095
0202-03-08_21:30:25.895000      33535.02        3.95799600e+00       -1.52589976e-07  20.0639  19.7970
0202-03-08_21:30:26.310000      33535.43        4.36963900e+00       -1.20422836e-07  20.0639  19.7970
0202-03-08_21:30:26.700000      33535.83        4.75843000e+00       -1.32570736e-07  20.0639  19.7970
0202-03-08_21:30:27.094000      33536.22        4.96043700e+00       -1.37157186e-07  20.0189  19.6180
0202-03-08_21:30:27.484000      33536.61        5.35172300e+00       -1.07221286e-07  20.0189  19.6180
0202-03-08_21:30:27.900000      33537.03        5.53651500e+00       -9.37098460e-08  20.0542  19.8436
0202-03-08_21:30:28.300000      33537.43        5.94810200e+00       -5.23697960e-08  20.0542  19.8436
0202-03-08_21:30:28.703000      33537.83        6.13163500e+00        4.89648540e-08  20.0542  19.8436
0202-03-08_21:30:29.113000      33538.24        6.54006800e+00        6.58155844e-07  20.0287  19.6494
0202-03-08_21:30:29.520000      33538.64        6.72510600e+00        1.95339408e-06  20.0287  19.6494
0202-03-08_21:30:29.930000      33539.06        7.11392700e+00        7.92123299e-06  20.0447  19.7362
0202-03-08_21:30:30.330000      33539.46        7.32405500e+00        1.65102897e-05  20.0447  19.7362
0202-03-08_21:30:30.760000      33539.89        7.71229100e+00        5.78169043e-05  20.0447  19.7362

File: chapter 5/cold_vs_warm/20K/ffj28/Ic/0_degradation/step09/Ic_2024-03-08_21-34-15979773_f28-50e19pm2-1200keV-0nA-20k.txt
# Ic = 6.20 A, n = 27.05 , Tavg = 20.01 K, f28-50e19pm2-1200keV-0nA-20k
#datetime                        t_s     iHTS_A                vHTS_V                tHTS_K  tTAR_K
0202-03-08_21:34:01.945000      33751.07       -4.39494500e-01       -7.57817240e-08  20.0424  19.6694
0202-03-08_21:34:02.355000      33751.48       -4.39663800e-01       -5.45229240e-08  20.0424  19.6694
0202-03-08_21:34:02.820000      33751.95       -4.39349200e-01       -4.26849340e-08  20.0424  19.6694
0202-03-08_21:34:03.230000      33752.36       -4.40064600e-01       -5.36552240e-08  20.0176  19.8007
0202-03-08_21:34:03.633000      33752.76       -4.40411500e-01       -7.20629840e-08  20.0176  19.8007
0202-03-08_21:34:04.040000      33753.17       -4.41989200e-01       -5.68786740e-08  20.0478  19.7289
0202-03-08_21:34:04.445000      33753.57       -4.45300300e-01       -6.43785040e-08  20.0478  19.7289
0202-03-08_21:34:04.860000      33753.99       -1.70234100e-01       -5.83665440e-08  20.0271  19.6483
0202-03-08_21:34:05.273000      33754.40        3.18794900e-02       -3.14676540e-08  20.0271  19.6483
0202-03-08_21:34:05.670000      33754.80        4.19601400e-01       -4.78920940e-08  20.0271  19.6483
0202-03-08_21:34:06.082000      33755.21        6.26348500e-01       -7.20638940e-08  20.0683  19.7205
0202-03-08_21:34:06.484000      33755.61        1.01571500e+00       -4.94415640e-08  20.0683  19.7205
0202-03-08_21:34:06.887000      33756.01        1.40492300e+00       -8.29721940e-08  20.0378  19.6440
0202-03-08_21:34:07.293000      33756.42        1.60943700e+00       -1.02061724e-07  20.0378  19.6440
0202-03-08_21:34:07.695000      33756.82        1.99882700e+00       -6.80352640e-08  20.0378  19.6440
0202-03-08_21:34:08.094000      33757.22        2.20453100e+00       -6.03498640e-08  20.0592  19.8272
0202-03-08_21:34:08.490000      33757.62        2.59081300e+00       -8.78685340e-08  20.0592  19.8272
0202-03-08_21:34:08.890000      33758.02        2.79713300e+00       -8.73727040e-08  20.0473  19.7093
0202-03-08_21:34:09.305000      33758.43        3.18729900e+00       -9.22070640e-08  20.0473  19.7093
0202-03-08_21:34:09.707000      33758.83        3.37112600e+00       -8.58842940e-08  20.0473  19.7093
0202-03-08_21:34:10.100000      33759.23        3.78473600e+00       -8.60060940e-08  20.0465  19.8149
0202-03-08_21:34:10.504000      33759.63        3.96922300e+00       -7.98081940e-08  20.0465  19.8149
0202-03-08_21:34:10.918000      33760.04        4.37662900e+00       -8.81133840e-08  20.0460  19.8172
0202-03-08_21:34:11.320000      33760.45        4.76946300e+00       -1.00199294e-07  20.0460  19.8172
0202-03-08_21:34:11.727000      33760.85        4.97087700e+00       -1.01996684e-07  20.0460  19.8172
0202-03-08_21:34:12.137000      33761.26        5.35921900e+00       -7.72670540e-08  20.0400  19.6091
0202-03-08_21:34:12.543000      33761.67        5.54364100e+00       -8.23493340e-08  20.0400  19.6091
0202-03-08_21:34:12.945000      33762.07        5.95306600e+00       -7.70191440e-08  20.0273  19.7932
0202-03-08_21:34:13.350000      33762.48        6.13901700e+00        2.69816760e-08  20.0273  19.7932
0202-03-08_21:34:13.832000      33762.96        6.54725100e+00        6.68216736e-07  20.0273  19.7932
0202-03-08_21:34:14.240000      33763.36        6.73148200e+00        2.06906680e-06  20.0622  19.6620
0202-03-08_21:34:14.640000      33763.77        7.12324900e+00        8.79757227e-06  20.0622  19.6620
0202-03-08_21:34:15.047000      33764.17        7.32910800e+00        1.72193446e-05  20.0115  19.7861
0202-03-08_21:34:15.453000      33764.58        7.71494500e+00        5.81552546e-05  20.0115  19.7861

File: chapter 5/cold_vs_warm/300K/ffj26/Ic/0_degradation/step00/Ic_2023-11-10_07-50-51518948_ffj26-step00-40k.txt
# Ic =  nan A, n =  nan , Tavg = 40.48 K, f26-pristine-40K
#datetime                        t_s     iHTS_A                vHTS_V                tHTS_K  tTAR_K
0202-11-10_07:50:25.080000      33398.63        1.60980300e+00        7.31811590e-08  40.4902  39.9874
0202-11-10_07:50:25.480000      33399.04        2.02247400e+00        9.26424190e-08  40.4902  39.9874
0202-11-10_07:50:25.902000      33399.46        2.21079000e+00        8.40274090e-08  40.4902  39.9874
0202-11-10_07:50:26.305000      33399.86        2.59878900e+00        8.97914090e-08  40.5002  40.0074
0202-11-10_07:50:26.710000      33400.27        2.80606400e+00        9.05357190e-08  40.5002  40.0074
0202-11-10_07:50:27.105000      33400.66        3.19793100e+00        7.49184390e-08  40.4581  39.9845
0202-11-10_07:50:27.500000      33401.06        3.60907800e+00        7.29971090e-08  40.4581  39.9845
0202-11-10_07:50:27.895000      33401.45        3.79691300e+00        7.44226190e-08  40.4759  40.0048
0202-11-10_07:50:28.300000      33401.85        4.20677600e+00        7.34309590e-08  40.4759  40.0048
0202-11-10_07:50:28.703000      33402.26        4.39147100e+00        6.29565790e-08  40.4759  40.0048
0202-11-10_07:50:29.113000      33402.67        4.78146000e+00        8.05584890e-08  40.4654  39.9870
0202-11-10_07:50:29.516000      33403.07        4.98686000e+00        5.76883990e-08  40.4654  39.9870
0202-11-10_07:50:29.918000      33403.47        5.37505800e+00        6.27706490e-08  40.5241  40.0067
0202-11-10_07:50:30.316000      33403.87        5.58179500e+00        5.79982990e-08  40.5241  40.0067
0202-11-10_07:50:30.720000      33404.28        5.97097800e+00        7.05799490e-08  40.5241  40.0067
0202-11-10_07:50:31.133000      33404.69        6.17655300e+00        5.94857790e-08  40.4514  39.9879
0202-11-10_07:50:31.523000      33405.08        6.56773100e+00        6.83487190e-08  40.4514  39.9879
0202-11-10_07:50:31.926000      33405.48        6.77544800e+00        6.95263090e-08  40.4514  39.9879
0202-11-10_07:50:32.316000      33405.87        7.16326400e+00        6.44440690e-08  40.4978  40.0063
0202-11-10_07:50:32.723000      33406.28        7.36908000e+00        5.98565190e-08  40.4978  40.0063
0202-11-10_07:50:33.130000      33406.68        7.75758300e+00        6.69829090e-08  40.4473  39.9885
0202-11-10_07:50:33.530000      33407.09        7.96532400e+00        7.18172390e-08  40.4473  39.9885
0202-11-10_07:50:33.926000      33407.48        8.35597300e+00        8.17957790e-08  40.4473  39.9885
0202-11-10_07:50:34.316000      33407.87        8.56227800e+00        7.75812390e-08  40.4932  40.0071
0202-11-10_07:50:34.720000      33408.27        8.94979800e+00        6.51235490e-08  40.4932  40.0071
0202-11-10_07:50:35.125000      33408.68        9.13498600e+00        6.02892290e-08  40.4691  39.9841
0202-11-10_07:50:35.523000      33409.08        9.54521000e+00        5.96694390e-08  40.4691  39.9841
0202-11-10_07:50:35.920000      33409.48        9.72995900e+00        7.33666990e-08  40.4955  40.0080
0202-11-10_07:50:36.330000      33409.88        1.01432700e+01        6.29543090e-08  40.4955  40.0080
0202-11-10_07:50:36.730000      33410.29        1.03278500e+01        5.65705190e-08  40.4955  40.0080
0202-11-10_07:50:37.130000      33410.68        1.07179000e+01        6.61771890e-08  40.4761  39.9880
0202-11-10_07:50:37.523000      33411.08        1.09232200e+01        6.38839790e-08  40.4761  39.9880
0202-11-10_07:50:37.920000      33411.48        1.13140600e+01        6.58053190e-08  40.4915  40.0061
0202-11-10_07:50:38.332000      33411.89        1.15187400e+01        6.84084190e-08  40.4915  40.0061
0202-11-10_07:50:38.734000      33412.29        1.19068900e+01        8.14890990e-08  40.4915  40.0061
0202-11-10_07:50:39.150000      33412.70        1.23146000e+01        7.34952390e-08  40.4613  39.9897
0202-11-10_07:50:39.540000      33413.10        1.25031600e+01        5.97359890e-08  40.4613  39.9897
0202-11-10_07:50:39.938000      33413.49        1.28912400e+01        5.48396790e-08  40.5053  40.0048
0202-11-10_07:50:40.330000      33413.88        1.30966700e+01        6.61817590e-08  40.5053  40.0048
0202-11-10_07:50:40.740000      33414.29        1.34864500e+01        7.57264690e-08  40.5053  40.0048
0202-11-10_07:50:41.133000      33414.69        1.36925000e+01        7.26895190e-08  40.4782  39.9910
0202-11-10_07:50:41.535000      33415.09        1.40829700e+01        6.84749690e-08  40.4782  39.9910
0202-11-10_07:50:41.940000      33415.50        1.42879600e+01        5.97359890e-08  40.4782  39.9910
0202-11-10_07:50:42.344000      33415.90        1.46781100e+01        6.95286090e-08  40.4725  40.0054
0202-11-10_07:50:42.740000      33416.29        1.48835800e+01        6.95905890e-08  40.4725  40.0054
0202-11-10_07:50:43.133000      33416.69        1.52739800e+01        8.27300490e-08  40.4916  39.9876
0202-11-10_07:50:43.530000      33417.09        1.54794100e+01        9.32664090e-08  40.4916  39.9876
0202-11-10_07:50:43.950000      33417.51        1.58674800e+01        9.76049090e-08  40.4916  39.9876
0202-11-10_07:50:44.355000      33417.91        1.60758000e+01        9.85957490e-08  40.4721  40.0092
0202-11-10_07:50:44.754000      33418.31        1.64635900e+01        1.39065839e-07  40.4721  40.0092
0202-11-10_07:50:45.164000      33418.72        1.66711800e+01        1.63795279e-07  40.5030  40.0006
0202-11-10_07:50:45.566000      33419.12        1.70585600e+01        2.06932359e-07  40.5030  40.0006
0202-11-10_07:50:45.960000      33419.52        1.72450000e+01        2.70088509e-07  40.4732  40.0115
0202-11-10_07:50:46.355000      33419.91        1.76549400e+01        4.12081389e-07  40.4732  40.0115
0202-11-10_07:50:46.754000      33420.31        1.78398600e+01        5.42422289e-07  40.4732  40.0115
0202-11-10_07:50:47.150000      33420.70        1.82503700e+01        7.61764409e-07  40.4942  39.9993
0202-11-10_07:50:47.555000      33421.11        1.84387000e+01        1.07097543e-06  40.4942  39.9993
0202-11-10_07:50:47.957000      33421.51        1.88434000e+01        1.55186706e-06  40.5110  40.0090
0202-11-10_07:50:48.360000      33421.91        1.90316500e+01        2.03536178e-06  40.5110  40.0090
0202-11-10_07:50:48.760000      33422.32        1.94254000e+01        3.37546214e-06  40.5110  40.0090
0202-11-10_07:50:49.168000      33422.72        1.96256100e+01        3.92099739e-06  40.5088  39.9990
0202-11-10_07:50:49.560000      33423.11        2.00147700e+01        6.50172250e-06  40.5088  39.9990
0202-11-10_07:50:49.953000      33423.51        2.02232000e+01        7.92034970e-06  40.4933  40.0051
0202-11-10_07:50:50.344000      33423.90        2.06152900e+01        1.24599198e-05  40.4933  40.0051
0202-11-10_07:50:50.750000      33424.30        2.08201700e+01        1.55237079e-05  40.4933  40.0051
0202-11-10_07:50:51.152000      33424.71        2.12081900e+01        2.44968452e-05  40.4818  39.9919

File: chapter 5/cold_vs_warm/300K/ffj26/Ic/0_degradation/step00/Ic_2023-11-10_07-51-41100035_ffj26-step00-40k.txt
# Ic = 17.27 A, n = 23.45 , Tavg = 40.49 K, f26-pristine-40K
#datetime                        t_s     iHTS_A                vHTS_V                tHTS_K  tTAR_K
0202-11-10_07:51:14.633000      33448.19        1.66067900e+00        3.71104720e-08  40.5576  40.0152
0202-11-10_07:51:15.050000      33448.60        2.07322800e+00        5.08697120e-08  40.4797  39.9915
0202-11-10_07:51:15.450000      33449.00        2.25708300e+00        4.44239420e-08  40.4797  39.9915
0202-11-10_07:51:15.875000      33449.43        2.64642000e+00        4.76468220e-08  40.4797  39.9915
0202-11-10_07:51:16.270000      33449.83        2.85282300e+00        3.17803120e-08  40.5324  40.0176
0202-11-10_07:51:16.664000      33450.22        3.23954300e+00        3.37636220e-08  40.5324  40.0176
0202-11-10_07:51:17.080000      33450.63        3.64643800e+00        3.58089220e-08  40.4574  39.9961
0202-11-10_07:51:17.480000      33451.04        3.83188900e+00        2.54584920e-08  40.4574  39.9961
0202-11-10_07:51:17.895000      33451.45        4.24351800e+00        3.31438420e-08  40.4574  39.9961
0202-11-10_07:51:18.297000      33451.85        4.42959800e+00        2.18017620e-08  40.5176  40.0154
0202-11-10_07:51:18.700000      33452.26        4.81694200e+00        1.92606420e-08  40.5176  40.0154
0202-11-10_07:51:19.113000      33452.67        5.02209100e+00        2.61402620e-08  40.4716  39.9982
0202-11-10_07:51:19.504000      33453.06        5.41579500e+00        2.41573320e-08  40.4716  39.9982
0202-11-10_07:51:19.900000      33453.46        5.61697300e+00        2.71945320e-08  40.5005  40.0130
0202-11-10_07:51:20.293000      33453.85        6.00781300e+00        3.17189720e-08  40.5005  40.0130
0202-11-10_07:51:20.695000      33454.25        6.21390400e+00        2.50872620e-08  40.5005  40.0130
0202-11-10_07:51:21.098000      33454.65        6.60677000e+00        3.53137320e-08  40.4784  39.9973
0202-11-10_07:51:21.492000      33455.05        6.80536400e+00        2.49633020e-08  40.4784  39.9973
0202-11-10_07:51:21.890000      33455.44        7.19920300e+00        1.73399420e-08  40.4784  39.9973
0202-11-10_07:51:22.280000      33455.84        7.40164600e+00        1.46748620e-08  40.5434  40.0136
0202-11-10_07:51:22.676000      33456.23        7.79260300e+00        2.23602020e-08  40.5434  40.0136
0202-11-10_07:51:23.082000      33456.64        7.99922400e+00        2.15544820e-08  40.4719  39.9924
0202-11-10_07:51:23.484000      33457.04        8.38523900e+00        3.38882220e-08  40.4719  39.9924
0202-11-10_07:51:23.887000      33457.44        8.59133300e+00        3.36403020e-08  40.4719  39.9924
0202-11-10_07:51:24.280000      33457.84        8.98092000e+00        4.36188620e-08  40.4834  40.0097
0202-11-10_07:51:24.676000      33458.23        9.16603100e+00        2.60789220e-08  40.4834  40.0097
0202-11-10_07:51:25.082000      33458.64        9.57598400e+00        3.50038320e-08  40.4436  39.9943
0202-11-10_07:51:25.484000      33459.04        9.76111000e+00        1.69020020e-08  40.4436  39.9943
0202-11-10_07:51:25.900000      33459.45        1.01698800e+01        2.62590120e-08  40.4436  39.9943
0202-11-10_07:51:26.300000      33459.86        1.03558300e+01        2.84282620e-08  40.5083  40.0176
0202-11-10_07:51:26.710000      33460.27        1.07462100e+01        3.50599620e-08  40.5083  40.0176
0202-11-10_07:51:27.100000      33460.66        1.09491800e+01        4.36130020e-08  40.4862  39.9906
0202-11-10_07:51:27.500000      33461.06        1.13378100e+01        5.37774720e-08  40.4862  39.9906
0202-11-10_07:51:27.895000      33461.45        1.15426500e+01        4.65259920e-08  40.5119  40.0148
0202-11-10_07:51:28.285000      33461.84        1.19360800e+01        3.65474520e-08  40.5119  40.0148
0202-11-10_07:51:28.688000      33462.24        1.23426300e+01        4.11338620e-08  40.5119  40.0148
0202-11-10_07:51:29.094000      33462.65        1.25266400e+01        3.82208720e-08  40.4746  39.9916
0202-11-10_07:51:29.490000      33463.04        1.29174400e+01        3.64854720e-08  40.4746  39.9916
0202-11-10_07:51:29.895000      33463.45        1.31214300e+01        4.57822420e-08  40.4746  39.9916
0202-11-10_07:51:30.290000      33463.84        1.35171900e+01        4.34890420e-08  40.4951  40.0116
0202-11-10_07:51:30.690000      33464.25        1.37177200e+01        4.25593620e-08  40.4951  40.0116
0202-11-10_07:51:31.105000      33464.66        1.41090000e+01        5.25390920e-08  40.4706  39.9935
0202-11-10_07:51:31.504000      33465.06        1.43136300e+01        6.56193220e-08  40.4706  39.9935
0202-11-10_07:51:31.910000      33465.47        1.46989300e+01        6.66109720e-08  40.4706  39.9935
0202-11-10_07:51:32.316000      33465.87        1.49103500e+01        6.78505520e-08  40.4949  40.0062
0202-11-10_07:51:32.723000      33466.28        1.52973100e+01        6.22724820e-08  40.4949  40.0062
0202-11-10_07:51:33.133000      33466.69        1.55043800e+01        7.97504320e-08  40.5115  39.9914
0202-11-10_07:51:33.535000      33467.09        1.58929500e+01        8.03702220e-08  40.5115  39.9914
0202-11-10_07:51:33.940000      33467.50        1.60981500e+01        8.83654520e-08  40.5115  39.9914
0202-11-10_07:51:34.340000      33467.90        1.64902700e+01        1.41914932e-07  40.5149  40.0141
0202-11-10_07:51:34.742000      33468.30        1.66944300e+01        1.63545452e-07  40.5149  40.0141
0202-11-10_07:51:35.150000      33468.70        1.70856400e+01        2.14553812e-07  40.4695  39.9910
0202-11-10_07:51:35.550000      33469.11        1.72670300e+01        2.78887562e-07  40.4695  39.9910
0202-11-10_07:51:35.945000      33469.50        1.76835300e+01        4.07307152e-07  40.4892  40.0157
0202-11-10_07:51:36.340000      33469.89        1.78683200e+01        5.52398972e-07  40.4892  40.0157
0202-11-10_07:51:36.740000      33470.29        1.82766700e+01        8.23927062e-07  40.4892  40.0157
0202-11-10_07:51:37.145000      33470.70        1.84621800e+01        1.07295426e-06  40.4955  39.9917
0202-11-10_07:51:37.547000      33471.10        1.88700300e+01        1.54262485e-06  40.4955  39.9917
0202-11-10_07:51:37.950000      33471.51        1.90535200e+01        2.11375687e-06  40.5057  40.0150
0202-11-10_07:51:38.344000      33471.90        1.94513400e+01        3.56944625e-06  40.5057  40.0150
0202-11-10_07:51:38.740000      33472.29        1.96507200e+01        4.13245908e-06  40.5057  40.0150
0202-11-10_07:51:39.133000      33472.69        2.00414600e+01        6.52501569e-06  40.5004  39.9926
0202-11-10_07:51:39.530000      33473.09        2.02466600e+01        8.51495979e-06  40.5004  39.9926
0202-11-10_07:51:39.930000      33473.48        2.06347800e+01        1.31025474e-05  40.5004  39.9926
0202-11-10_07:51:40.320000      33473.88        2.08412600e+01        1.66166050e-05  40.4942  40.0090
0202-11-10_07:51:40.727000      33474.28        2.12326900e+01        2.59606711e-05  40.4942  40.0090
