Repository: shortlab/2025-devitre-PhD

# 2025-devitre-PhD
Data repository for Alexis Devitre's PhD thesis

File: chapter 5/cold_vs_warm/300K/ffj26/Ic/0_degradation/step00/Ic_2023-11-10_08-36-22937173_ffj26-step00-77k.txt
# Ic = 2.30 A, n = 26.50 , Tavg = 77.19 K, f26-pristine-77K
#datetime                        t_s     iHTS_A                vHTS_V                tHTS_K  tTAR_K
0202-11-10_08:36:11.285000      36144.84        1.50369300e-02        2.77951900e-09  77.3275  76.4722
0202-11-10_08:36:11.477000      36145.03        4.78391300e-02        5.50656900e-09  77.3275  76.4722
0202-11-10_08:36:11.684000      36145.24        9.25766800e-02        6.25030900e-09  77.3275  76.4722
0202-11-10_08:36:11.895000      36145.45        1.46679100e-01        1.97379900e-09  77.3275  76.4722
0202-11-10_08:36:12.098000      36145.65        1.96538400e-01        1.29203900e-09  77.1366  76.4719
0202-11-10_08:36:12.290000      36145.85        2.43440300e-01        6.72249000e-10  77.1366  76.4719
0202-11-10_08:36:12.484000      36146.04        2.95524300e-01        2.46962900e-09  77.1366  76.4719
0202-11-10_08:36:12.676000      36146.23        3.44792900e-01        1.60192900e-09  77.1366  76.4719
0202-11-10_08:36:12.875000      36146.43        3.90406100e-01        1.72587900e-09  77.1366  76.4719
0202-11-10_08:36:13.070000      36146.62        4.44041000e-01        7.61383900e-09  77.3240  76.4785
0202-11-10_08:36:13.270000      36146.83        4.93395600e-01        2.90347900e-09  77.3240  76.4785
0202-11-10_08:36:13.477000      36147.03        5.39923100e-01       -4.10009100e-09  77.3240  76.4785
0202-11-10_08:36:13.670000      36147.23        5.92440400e-01       -7.07506100e-09  77.3240  76.4785
0202-11-10_08:36:13.887000      36147.44        6.42594100e-01        6.10269000e-10  77.3240  76.4785
0202-11-10_08:36:14.080000      36147.64        6.88907800e-01        5.50656900e-09  77.1649  76.4454
0202-11-10_08:36:14.277000      36147.83        7.41031800e-01       -4.43361000e-10  77.1649  76.4454
0202-11-10_08:36:14.480000      36148.03        7.90619500e-01       -2.61261100e-09  77.1649  76.4454
0202-11-10_08:36:14.676000      36148.23        8.37871200e-01       -9.61617100e-09  77.1649  76.4454
0202-11-10_08:36:14.875000      36148.43        8.89916500e-01       -6.14538100e-09  77.1649  76.4454
0202-11-10_08:36:15.080000      36148.63        9.39146500e-01       -8.06671100e-09  77.2412  76.4645
0202-11-10_08:36:15.270000      36148.83        9.84011700e-01       -7.50891100e-09  77.2412  76.4645
0202-11-10_08:36:15.465000      36149.02        1.03804400e+00       -7.69484100e-09  77.2412  76.4645
0202-11-10_08:36:15.668000      36149.22        1.08795100e+00       -7.19901100e-09  77.2412  76.4645
0202-11-10_08:36:15.863000      36149.42        1.13512700e+00       -1.68293100e-09  77.2412  76.4645
0202-11-10_08:36:16.060000      36149.61        1.18763400e+00        9.82099000e-10  77.1974  76.4608
0202-11-10_08:36:16.260000      36149.82        1.23698700e+00        3.27510900e-09  77.1974  76.4608
0202-11-10_08:36:16.457000      36150.01        1.28368800e+00        1.84945900e-09  77.1974  76.4608
0202-11-10_08:36:16.650000      36150.20        1.33598600e+00       -9.98100000e-12  77.1974  76.4608
0202-11-10_08:36:16.883000      36150.44        1.38865600e+00        1.10562900e-09  77.1974  76.4608
0202-11-10_08:36:17.086000      36150.64        1.43552200e+00        2.22123900e-09  77.2519  76.4561
0202-11-10_08:36:17.280000      36150.84        1.48464700e+00        9.72062900e-09  77.2519  76.4561
0202-11-10_08:36:17.477000      36151.03        1.52996900e+00        7.11753900e-09  77.2519  76.4561
0202-11-10_08:36:17.680000      36151.24        1.58377500e+00        4.32850900e-09  77.2519  76.4561
0202-11-10_08:36:17.875000      36151.43        1.63376600e+00        2.46914900e-09  77.2519  76.4561
0202-11-10_08:36:18.070000      36151.62        1.67906900e+00        7.33759000e-10  77.1854  76.4589
0202-11-10_08:36:18.273000      36151.83        1.73271500e+00        1.97332900e-09  77.1854  76.4589
0202-11-10_08:36:18.470000      36152.02        1.78259800e+00        1.22957900e-09  77.1854  76.4589
0202-11-10_08:36:18.660000      36152.21        1.82683800e+00        1.22957900e-09  77.1854  76.4589
0202-11-10_08:36:18.860000      36152.42        1.88167600e+00        5.47819000e-10  77.1736  76.4608
0202-11-10_08:36:19.050000      36152.61        1.93116000e+00        2.71706900e-09  77.1736  76.4608
0202-11-10_08:36:19.254000      36152.81        1.97899500e+00        6.99357900e-09  77.1736  76.4608
0202-11-10_08:36:19.457000      36153.01        2.02835100e+00        1.12081190e-08  77.1736  76.4608
0202-11-10_08:36:19.650000      36153.20        2.07965400e+00        1.97611390e-08  77.1736  76.4608
0202-11-10_08:36:19.855000      36153.41        2.12751700e+00        3.48838890e-08  77.1736  76.4608
0202-11-10_08:36:20.050000      36153.61        2.17847200e+00        5.33534690e-08  77.1834  76.4535
0202-11-10_08:36:20.242000      36153.80        2.22834500e+00        8.47765490e-08  77.1834  76.4535
0202-11-10_08:36:20.445000      36154.00        2.27648900e+00        1.61877749e-07  77.1834  76.4535
0202-11-10_08:36:20.640000      36154.19        2.32627400e+00        2.66683319e-07  77.1834  76.4535
0202-11-10_08:36:20.844000      36154.40        2.37778100e+00        4.29438749e-07  77.1834  76.4535
0202-11-10_08:36:21.047000      36154.60        2.42376700e+00        7.68770809e-07  77.2575  76.4536
0202-11-10_08:36:21.240000      36154.79        2.47658500e+00        2.20828246e-06  77.2575  76.4536
0202-11-10_08:36:21.430000      36154.99        2.52651100e+00        2.36570774e-06  77.2575  76.4536
0202-11-10_08:36:21.633000      36155.19        2.57449500e+00        4.82532281e-06  77.2575  76.4536
0202-11-10_08:36:21.867000      36155.42        2.62401200e+00        7.82501816e-06  77.2575  76.4536
0202-11-10_08:36:22.060000      36155.62        2.67383800e+00        1.18006985e-05  77.1947  76.4303
0202-11-10_08:36:22.266000      36155.82        2.72286400e+00        1.59166904e-05  77.1947  76.4303
0202-11-10_08:36:22.457000      36156.01        2.77473700e+00        2.60421167e-05  77.1947  76.4303

File: chapter 5/cold_vs_warm/300K/ffj26/Ic/0_degradation/step00/Ic_2023-11-10_08-37-57447254_ffj26-step00-77k.txt
# Ic = 2.29 A, n = 25.93 , Tavg = 77.28 K, f26-pristine-77K
#datetime                        t_s     iHTS_A                vHTS_V                tHTS_K  tTAR_K
0202-11-10_08:37:45.895000      36239.45        4.72678400e-02        4.74137500e-10  77.5975  76.4768
0202-11-10_08:37:46.090000      36239.65        4.74785800e-02        5.12252750e-09  77.2311  76.4592
0202-11-10_08:37:46.293000      36239.85        9.67301100e-02        1.00808075e-08  77.2311  76.4592
0202-11-10_08:37:46.492000      36240.05        1.45262600e-01        1.74562575e-08  77.2311  76.4592
0202-11-10_08:37:46.688000      36240.24        1.94218100e-01        1.26839075e-08  77.2311  76.4592
0202-11-10_08:37:46.890000      36240.45        2.46176000e-01        1.38614975e-08  77.2697  76.4763
0202-11-10_08:37:47.094000      36240.65        2.93941200e-01        7.47770750e-09  77.2697  76.4763
0202-11-10_08:37:47.285000      36240.84        3.43488900e-01        7.97353750e-09  77.2697  76.4763
0202-11-10_08:37:47.492000      36241.05        3.94302500e-01        8.71727750e-09  77.2697  76.4763
0202-11-10_08:37:47.684000      36241.24        4.42569400e-01        8.96519750e-09  77.2697  76.4763
0202-11-10_08:37:47.883000      36241.44        4.90859200e-01        7.22979750e-09  77.2697  76.4763
0202-11-10_08:37:48.086000      36241.64        5.42898700e-01        2.33348750e-09  77.2194  76.4651
0202-11-10_08:37:48.277000      36241.83        5.92464200e-01        2.33348750e-09  77.2194  76.4651
0202-11-10_08:37:48.480000      36242.03        6.37230000e-01        3.69701750e-09  77.2194  76.4651
0202-11-10_08:37:48.684000      36242.24        6.91400700e-01        1.08865275e-08  77.2194  76.4651
0202-11-10_08:37:48.875000      36242.43        7.40771700e-01        1.47911775e-08  77.2194  76.4651
0202-11-10_08:37:49.070000      36242.63        7.86569000e-01        1.73322975e-08  77.2088  76.4700
0202-11-10_08:37:49.280000      36242.84        8.40989100e-01        1.47913675e-08  77.2088  76.4700
0202-11-10_08:37:49.477000      36243.03        8.89654800e-01        1.74565875e-08  77.2088  76.4700
0202-11-10_08:37:49.668000      36243.22        9.34816900e-01        1.72707975e-08  77.2088  76.4700
0202-11-10_08:37:49.875000      36243.43        9.88687800e-01        1.96879675e-08  77.2088  76.4700
0202-11-10_08:37:50.070000      36243.62        1.03853500e+00        1.52255075e-08  77.1839  76.4593
0202-11-10_08:37:50.260000      36243.82        1.08313500e+00        1.42338575e-08  77.1839  76.4593
0202-11-10_08:37:50.470000      36244.02        1.13715100e+00        1.32421975e-08  77.1839  76.4593
0202-11-10_08:37:50.660000      36244.22        1.18697200e+00        1.39239575e-08  77.1839  76.4593
0202-11-10_08:37:50.855000      36244.41        1.23289100e+00        1.33661575e-08  77.1839  76.4593
0202-11-10_08:37:51.062000      36244.62        1.28612100e+00        1.21265875e-08  77.2624  76.4635
0202-11-10_08:37:51.254000      36244.81        1.33586100e+00        1.73327775e-08  77.2624  76.4635
0202-11-10_08:37:51.450000      36245.00        1.38088700e+00        1.63411275e-08  77.2624  76.4635
0202-11-10_08:37:51.652000      36245.21        1.43490900e+00        1.32421975e-08  77.2624  76.4635
0202-11-10_08:37:51.883000      36245.44        1.48474000e+00        7.35423750e-09  77.2624  76.4635
0202-11-10_08:37:52.080000      36245.63        1.53471500e+00        8.46984750e-09  77.1898  76.4523
0202-11-10_08:37:52.285000      36245.84        1.58408200e+00        1.61551875e-08  77.1898  76.4523
0202-11-10_08:37:52.484000      36246.04        1.63194900e+00        1.63411275e-08  77.1898  76.4523
0202-11-10_08:37:52.684000      36246.24        1.68304100e+00        1.38000075e-08  77.1898  76.4523
0202-11-10_08:37:52.875000      36246.43        1.73266700e+00        1.07010775e-08  77.1898  76.4523
0202-11-10_08:37:53.070000      36246.62        1.77829200e+00        1.81384975e-08  77.3260  76.4568
0202-11-10_08:37:53.260000      36246.82        1.83190000e+00        2.03077475e-08  77.3260  76.4568
0202-11-10_08:37:53.457000      36247.01        1.88170300e+00        2.16712775e-08  77.3260  76.4568
0202-11-10_08:37:53.652000      36247.21        1.92729900e+00        1.99358775e-08  77.3260  76.4568
0202-11-10_08:37:53.875000      36247.43        1.98112700e+00        1.64030975e-08  77.3260  76.4568
0202-11-10_08:37:54.070000      36247.62        2.02905500e+00        1.41098975e-08  77.2134  76.4490
0202-11-10_08:37:54.260000      36247.82        2.07766100e+00        1.36760475e-08  77.2134  76.4490
0202-11-10_08:37:54.465000      36248.02        2.12956400e+00        2.27868875e-08  77.2134  76.4490
0202-11-10_08:37:54.660000      36248.21        2.17948700e+00        5.52016675e-08  77.2134  76.4490
0202-11-10_08:37:54.875000      36248.43        2.22569100e+00        1.00941827e-07  77.2134  76.4490
0202-11-10_08:37:55.082000      36248.64        2.27865900e+00        1.81761787e-07  77.3079  76.4544
0202-11-10_08:37:55.290000      36248.84        2.32813600e+00        3.28960567e-07  77.3079  76.4544
0202-11-10_08:37:55.484000      36249.04        2.37626300e+00        4.94443077e-07  77.3079  76.4544
0202-11-10_08:37:55.684000      36249.24        2.42743700e+00        7.55744447e-07  77.3079  76.4544
0202-11-10_08:37:55.887000      36249.44        2.47788400e+00        2.10501710e-06  77.3079  76.4544
0202-11-10_08:37:56.082000      36249.64        2.52366500e+00        3.34012528e-06  77.1253  76.4505
0202-11-10_08:37:56.285000      36249.84        2.57628600e+00        4.98007723e-06  77.1253  76.4505
0202-11-10_08:37:56.490000      36250.04        2.62637400e+00        8.19366403e-06  77.1253  76.4505
0202-11-10_08:37:56.690000      36250.25        2.67269200e+00        1.13074654e-05  77.1253  76.4505
0202-11-10_08:37:56.890000      36250.45        2.72621400e+00        1.86426242e-05  77.1253  76.4505
0202-11-10_08:37:57.086000      36250.64        2.77525900e+00        2.50140167e-05  77.2845  76.4413

File: chapter 5/cold_vs_warm/300K/ffj26/Ic/0_degradation/step00/Ic_2023-11-10_09-40-24996846_ffj26-step00-77k.txt
# Ic = 2.31 A, n = 27.37 , Tavg = 77.06 K, f26-pristine-77K
#datetime                        t_s     iHTS_A                vHTS_V                tHTS_K  tTAR_K
0202-11-10_09:40:13.170000      39986.73        4.72041500e-02        2.67003715e-08  77.1494  76.3909
0202-11-10_09:40:13.380000      39986.93        4.47449500e-02        2.13082315e-08  77.1494  76.3909
0202-11-10_09:40:13.574000      39987.13        9.66850000e-02        2.57706915e-08  77.1494  76.3909
0202-11-10_09:40:13.766000      39987.32        1.46283100e-01        2.87456615e-08  77.1494  76.3909
0202-11-10_09:40:13.990000      39987.54        1.92941100e-01        3.48815415e-08  77.0717  76.3449
0202-11-10_09:40:14.207000      39987.76        2.46164900e-01        3.40138415e-08  77.0717  76.3449
0202-11-10_09:40:14.420000      39987.98        2.91524400e-01        3.27122915e-08  77.0717  76.3449
0202-11-10_09:40:14.620000      39988.17        3.44920700e-01        3.75466215e-08  77.0717  76.3449
0202-11-10_09:40:14.836000      39988.39        3.93920600e-01        3.45096715e-08  77.0717  76.3449
0202-11-10_09:40:15.040000      39988.59        4.43086800e-01        3.91580615e-08  77.1918  76.3778
0202-11-10_09:40:15.234000      39988.79        4.93621400e-01        3.33320715e-08  77.1918  76.3778
0202-11-10_09:40:15.445000      39989.00        5.41055600e-01        3.52534115e-08  77.1918  76.3778
0202-11-10_09:40:15.637000      39989.19        5.91142000e-01        3.30841615e-08  77.1918  76.3778
0202-11-10_09:40:15.836000      39989.39        6.41695900e-01        3.30841615e-08  77.1918  76.3778
0202-11-10_09:40:16.043000      39989.60        6.89434300e-01        2.11842715e-08  77.0788  76.3429
0202-11-10_09:40:16.240000      39989.79        7.39506900e-01        2.36634215e-08  77.0788  76.3429
0202-11-10_09:40:16.453000      39990.01        7.91159100e-01        2.66383915e-08  77.0788  76.3429
0202-11-10_09:40:16.645000      39990.20        8.36520000e-01        3.11628215e-08  77.0788  76.3429
0202-11-10_09:40:16.863000      39990.42        8.90258800e-01        2.78779615e-08  77.0788  76.3429
0202-11-10_09:40:17.062000      39990.62        9.37605400e-01        2.71961915e-08  77.1825  76.3942
0202-11-10_09:40:17.270000      39990.83        9.86280400e-01        3.02331415e-08  77.1825  76.3942
0202-11-10_09:40:17.484000      39991.04        1.03802700e+00        2.99849215e-08  77.1825  76.3942
0202-11-10_09:40:17.703000      39991.26        1.08624100e+00        2.52122615e-08  77.1825  76.3942
0202-11-10_09:40:17.902000      39991.46        1.13811800e+00        2.18650015e-08  77.1346  76.3403
0202-11-10_09:40:18.117000      39991.67        1.18592800e+00        2.60175615e-08  77.1346  76.3403
0202-11-10_09:40:18.312000      39991.87        1.23563600e+00        2.75670315e-08  77.1346  76.3403
0202-11-10_09:40:18.510000      39992.07        1.28589600e+00        2.79389015e-08  77.1346  76.3403
0202-11-10_09:40:18.715000      39992.27        1.33373500e+00        3.20294815e-08  77.1346  76.3403
0202-11-10_09:40:18.926000      39992.48        1.38353500e+00        3.28971815e-08  77.2000  76.3735
0202-11-10_09:40:19.133000      39992.69        1.43542300e+00        3.28971815e-08  77.2000  76.3735
0202-11-10_09:40:19.330000      39992.88        1.48233800e+00        2.62035015e-08  77.2000  76.3735
0202-11-10_09:40:19.523000      39993.08        1.53453300e+00        2.30425915e-08  77.2000  76.3735
0202-11-10_09:40:19.740000      39993.29        1.58392800e+00        2.94883615e-08  77.2000  76.3735
0202-11-10_09:40:19.945000      39993.50        1.63173500e+00        2.74430715e-08  77.1345  76.3322
0202-11-10_09:40:20.145000      39993.70        1.68347600e+00        2.76290115e-08  77.1345  76.3322
0202-11-10_09:40:20.336000      39993.89        1.73081200e+00        2.97982615e-08  77.1345  76.3322
0202-11-10_09:40:20.543000      39994.10        1.77948700e+00        3.58101815e-08  77.1345  76.3322
0202-11-10_09:40:20.740000      39994.29        1.83200900e+00        4.49210215e-08  77.1345  76.3322
0202-11-10_09:40:20.934000      39994.49        1.88161600e+00        4.03965915e-08  77.1700  76.3668
0202-11-10_09:40:21.140000      39994.70        1.92713700e+00        3.77934915e-08  77.1700  76.3668
0202-11-10_09:40:21.336000      39994.89        1.98102800e+00        3.69877715e-08  77.1700  76.3668
0202-11-10_09:40:21.550000      39995.10        2.03131200e+00        4.25658415e-08  77.1700  76.3668
0202-11-10_09:40:21.746000      39995.30        2.07936100e+00        5.48995715e-08  77.1700  76.3668
0202-11-10_09:40:21.957000      39995.51        2.12951000e+00        6.21510615e-08  77.0632  76.3328
0202-11-10_09:40:22.160000      39995.72        2.17459600e+00        8.12404515e-08  77.0632  76.3328
0202-11-10_09:40:22.363000      39995.92        2.22867200e+00        1.13903152e-07  77.0632  76.3328
0202-11-10_09:40:22.566000      39996.12        2.27842400e+00        1.91624261e-07  77.0632  76.3328
0202-11-10_09:40:22.758000      39996.31        2.32545400e+00        2.76844771e-07  77.0632  76.3328
0202-11-10_09:40:22.970000      39996.52        2.37791800e+00        4.20635012e-07  77.2339  76.3702
0202-11-10_09:40:23.164000      39996.72        2.42551100e+00        7.33192851e-07  77.2339  76.3702
0202-11-10_09:40:23.355000      39996.91        2.47449300e+00        1.10382408e-06  77.2339  76.3702
0202-11-10_09:40:23.566000      39997.12        2.52725400e+00        3.31756808e-06  77.2339  76.3702
0202-11-10_09:40:23.760000      39997.32        2.57617100e+00        4.92838922e-06  77.2339  76.3702
0202-11-10_09:40:23.953000      39997.51        2.62135200e+00        6.36195184e-06  77.0595  76.3316
0202-11-10_09:40:24.156000      39997.71        2.67513000e+00        1.13952255e-05  77.0595  76.3316
0202-11-10_09:40:24.350000      39997.91        2.72527700e+00        1.63008233e-05  77.0595  76.3316
0202-11-10_09:40:24.555000      39998.11        2.77074300e+00        2.40010312e-05  77.0595  76.3316

File: chapter 5/cold_vs_warm/300K/ffj26/Ic/0_degradation/step00/Ic_2023-11-10_18-06-13983660_ffj26-step00-77k.txt
# Ic = 2.52 A, n = 23.21 , Tavg = 77.27 K, f26-pristine-77K
#datetime                        t_s     iHTS_A                vHTS_V                tHTS_K  tTAR_K
0202-11-10_18:05:52.850000      9360.71        1.56390300e-02        3.98672500e-08  77.3430  76.6132
0202-11-10_18:05:53.060000      9360.92        2.90585900e-02        4.24703500e-08  77.3430  76.6132
0202-11-10_18:05:53.254000      9361.11        5.62657600e-02        4.21604500e-08  77.3430  76.6132
0202-11-10_18:05:53.445000      9361.31        8.83572300e-02        3.19960500e-08  77.2815  76.6429
0202-11-10_18:05:53.656000      9361.51        1.18258100e-01        3.00127500e-08  77.2815  76.6429
0202-11-10_18:05:53.848000      9361.71        1.46955400e-01        3.44132500e-08  77.2815  76.6429
0202-11-10_18:05:54.040000      9361.90        1.77677100e-01        3.81318500e-08  77.2815  76.6429
0202-11-10_18:05:54.246000      9362.11        2.07732400e-01        3.94953500e-08  77.2815  76.6429
0202-11-10_18:05:54.438000      9362.30        2.34806000e-01        4.52593500e-08  77.2641  76.6232
0202-11-10_18:05:54.633000      9362.49        2.66970100e-01        4.35859500e-08  77.2641  76.6232
0202-11-10_18:05:54.836000      9362.69        2.96859200e-01        4.07349500e-08  77.2641  76.6232
0202-11-10_18:05:55.027000      9362.89        3.25560900e-01        4.13547500e-08  77.2641  76.6232
0202-11-10_18:05:55.220000      9363.08        3.54716700e-01        4.06729500e-08  77.2641  76.6232
0202-11-10_18:05:55.426000      9363.28        3.86365900e-01        4.51353500e-08  77.3272  76.6489
0202-11-10_18:05:55.617000      9363.48        4.15881500e-01        4.48254500e-08  77.3272  76.6489
0202-11-10_18:05:55.812000      9363.67        4.42944800e-01        4.86070500e-08  77.3272  76.6489
0202-11-10_18:05:56.016000      9363.88        4.75494800e-01        4.94785500e-08  77.3272  76.6489
0202-11-10_18:05:56.210000      9364.07        5.05066200e-01        4.78079500e-08  77.3272  76.6489
0202-11-10_18:05:56.402000      9364.26        5.32289700e-01        5.23341500e-08  77.3635  76.5991
0202-11-10_18:05:56.605000      9364.47        5.64436100e-01        5.45653500e-08  77.3635  76.5991
0202-11-10_18:05:56.800000      9364.66        5.94034200e-01        5.73543500e-08  77.3635  76.5991
0202-11-10_18:05:56.992000      9364.85        6.21659900e-01        5.04748500e-08  77.3635  76.5991
0202-11-10_18:05:57.195000      9365.06        6.53707300e-01        5.38216500e-08  77.3635  76.5991
0202-11-10_18:05:57.390000      9365.25        6.83663100e-01        5.59908500e-08  77.2815  76.6361
0202-11-10_18:05:57.582000      9365.44        7.10773800e-01        5.69825500e-08  77.2815  76.6361
0202-11-10_18:05:57.790000      9365.65        7.42659000e-01        5.69205500e-08  77.2815  76.6361
0202-11-10_18:05:57.980000      9365.84        7.72668200e-01        5.02889500e-08  77.2815  76.6361
0202-11-10_18:05:58.176000      9366.03        8.01510900e-01        5.07847500e-08  77.2815  76.6361
0202-11-10_18:05:58.380000      9366.24        8.31416300e-01        5.07227500e-08  77.2815  76.6361
0202-11-10_18:05:58.574000      9366.44        8.62287800e-01        5.12185500e-08  77.2128  76.5843
0202-11-10_18:05:58.780000      9366.64        8.91945400e-01        6.12589500e-08  77.2128  76.5843
0202-11-10_18:05:58.984000      9366.84        9.20520900e-01        5.86559500e-08  77.2128  76.5843
0202-11-10_18:05:59.184000      9367.04        9.51480000e-01        5.75403500e-08  77.2128  76.5843
0202-11-10_18:05:59.390000      9367.25        9.82125900e-01        4.73139500e-08  77.2128  76.5843
0202-11-10_18:05:59.582000      9367.44        1.01014600e+00        5.23961500e-08  77.3473  76.6282
0202-11-10_18:05:59.777000      9367.64        1.04070900e+00        4.91113500e-08  77.3473  76.6282
0202-11-10_18:05:59.970000      9367.83        1.07032400e+00        5.22721500e-08  77.3473  76.6282
0202-11-10_18:06:00.176000      9368.04        1.09752600e+00        4.76858500e-08  77.3473  76.6282
0202-11-10_18:06:00.402000      9368.26        1.13131100e+00        4.99170500e-08  77.3473  76.6282
0202-11-10_18:06:00.600000      9368.46        1.15863800e+00        4.94212500e-08  77.2406  76.5813
0202-11-10_18:06:00.797000      9368.65        1.18824000e+00        4.97311500e-08  77.2406  76.5813
0202-11-10_18:06:01             9368.86        1.21926200e+00        4.85535500e-08  77.2406  76.5813
0202-11-10_18:06:01.195000      9369.05        1.24815700e+00        5.02269500e-08  77.2406  76.5813
0202-11-10_18:06:01.390000      9369.25        1.27779800e+00        5.04128500e-08  77.2406  76.5813
0202-11-10_18:06:01.586000      9369.45        1.30873500e+00        4.81196500e-08  77.2163  76.6171
0202-11-10_18:06:01.777000      9369.64        1.33887300e+00        4.91689500e-08  77.2163  76.6171
0202-11-10_18:06:01.973000      9369.83        1.36539400e+00        4.73650500e-08  77.2163  76.6171
0202-11-10_18:06:02.176000      9370.04        1.39776500e+00        4.90917500e-08  77.2163  76.6171
0202-11-10_18:06:02.383000      9370.24        1.42828800e+00        4.46271500e-08  77.2163  76.6171
0202-11-10_18:06:02.590000      9370.45        1.45619700e+00        4.50610500e-08  77.3163  76.5752
0202-11-10_18:06:02.793000      9370.65        1.48714100e+00        4.43792500e-08  77.3163  76.5752
0202-11-10_18:06:02.992000      9370.85        1.51748700e+00        5.25603500e-08  77.3163  76.5752
0202-11-10_18:06:03.184000      9371.04        1.54519000e+00        5.01432500e-08  77.3163  76.5752
0202-11-10_18:06:03.395000      9371.25        1.57703100e+00        4.66724500e-08  77.3163  76.5752
0202-11-10_18:06:03.590000      9371.45        1.60551900e+00        3.89872500e-08  77.2814  76.6111
0202-11-10_18:06:03.780000      9371.64        1.63474700e+00        3.79335500e-08  77.2814  76.6111
0202-11-10_18:06:03.984000      9371.84        1.66598100e+00        3.48346500e-08  77.2814  76.6111
0202-11-10_18:06:04.176000      9372.04        1.69598300e+00        3.74377500e-08  77.2814  76.6111
0202-11-10_18:06:04.383000      9372.24        1.72300300e+00        3.65700500e-08  77.2814  76.6111
0202-11-10_18:06:04.574000      9372.43        1.75551900e+00        3.66320500e-08  77.2622  76.5634
0202-11-10_18:06:04.770000      9372.63        1.78538500e+00        3.56404500e-08  77.2622  76.5634
0202-11-10_18:06:04.973000      9372.83        1.81236400e+00        4.05366500e-08  77.2622  76.5634
0202-11-10_18:06:05.164000      9373.02        1.84470700e+00        3.99788500e-08  77.2622  76.5634
0202-11-10_18:06:05.380000      9373.24        1.87514100e+00        4.33256500e-08  77.2622  76.5634
0202-11-10_18:06:05.580000      9373.44        1.90269200e+00        4.19001500e-08  77.3466  76.5891
0202-11-10_18:06:05.780000      9373.64        1.93399100e+00        4.00408500e-08  77.3466  76.5891
0202-11-10_18:06:05.980000      9373.84        1.96433900e+00        2.90707500e-08  77.3466  76.5891
0202-11-10_18:06:06.176000      9374.04        1.99222400e+00        3.07441500e-08  77.3466  76.5891
0202-11-10_18:06:06.387000      9374.24        2.02377300e+00        3.71898500e-08  77.3466  76.5891
0202-11-10_18:06:06.580000      9374.44        2.05033900e+00        3.86153500e-08  77.2817  76.5555
0202-11-10_18:06:06.770000      9374.63        2.08013600e+00        3.32232500e-08  77.2817  76.5555
0202-11-10_18:06:06.977000      9374.84        2.11294200e+00        3.31612500e-08  77.2817  76.5555
0202-11-10_18:06:07.170000      9375.03        2.14277900e+00        3.30993500e-08  77.2817  76.5555
0202-11-10_18:06:07.383000      9375.24        2.17235200e+00        3.62601500e-08  77.2817  76.5555
0202-11-10_18:06:07.580000      9375.44        2.20192900e+00        3.30373500e-08  77.2769  76.5721
0202-11-10_18:06:07.770000      9375.63        2.23195300e+00        3.02502500e-08  77.2769  76.5721
0202-11-10_18:06:07.973000      9375.83        2.26100000e+00        3.02521500e-08  77.2769  76.5721
0202-11-10_18:06:08.164000      9376.02        2.29000900e+00        3.44072500e-08  77.2769  76.5721
0202-11-10_18:06:08.370000      9376.23        2.32181800e+00        4.01712500e-08  77.2769  76.5721
0202-11-10_18:06:08.574000      9376.43        2.35122300e+00        5.03975500e-08  77.2636  76.5487
0202-11-10_18:06:08.766000      9376.63        2.37991600e+00        6.05619500e-08  77.2636  76.5487
0202-11-10_18:06:08.973000      9376.83        2.41083500e+00        9.08691500e-08  77.2636  76.5487
0202-11-10_18:06:09.164000      9377.02        2.43979800e+00        1.11073950e-07  77.2636  76.5487
0202-11-10_18:06:09.375000      9377.23        2.46915700e+00        1.45285650e-07  77.2636  76.5487
0202-11-10_18:06:09.566000      9377.43        2.50045000e+00        1.92884650e-07  77.3448  76.5847
0202-11-10_18:06:09.760000      9377.62        2.53004700e+00        2.49532450e-07  77.3448  76.5847
0202-11-10_18:06:09.965000      9377.82        2.55694700e+00        3.14857150e-07  77.3448  76.5847
0202-11-10_18:06:10.156000      9378.02        2.58968500e+00        4.27346950e-07  77.3448  76.5847
0202-11-10_18:06:10.370000      9378.23        2.61971000e+00        5.37605550e-07  77.3448  76.5847
0202-11-10_18:06:10.562000      9378.42        2.64781500e+00        6.77055750e-07  77.2417  76.5288
0202-11-10_18:06:10.770000      9378.63        2.67924000e+00        9.21000650e-07  77.2417  76.5288
0202-11-10_18:06:10.960000      9378.82        2.70909900e+00        1.13457635e-06  77.2417  76.5288
0202-11-10_18:06:11.156000      9379.01        2.73584800e+00        1.38509095e-06  77.2417  76.5288
0202-11-10_18:06:11.363000      9379.22        2.76801600e+00        1.81794435e-06  77.2417  76.5288
0202-11-10_18:06:11.570000      9379.43        2.79744500e+00        2.19978995e-06  77.3625  76.5756
0202-11-10_18:06:11.777000      9379.64        2.82680400e+00        3.66723985e-06  77.3625  76.5756
0202-11-10_18:06:11.980000      9379.84        2.85769000e+00        3.79367465e-06  77.3625  76.5756
0202-11-10_18:06:12.176000      9380.04        2.88739700e+00        5.38334495e-06  77.3625  76.5756
0202-11-10_18:06:12.414000      9380.27        2.91731200e+00        6.54047165e-06  77.3625  76.5756
0202-11-10_18:06:12.605000      9380.47        2.94728500e+00        8.17365045e-06  77.3049  76.5429
0202-11-10_18:06:12.800000      9380.66        2.97586900e+00        9.55767815e-06  77.3049  76.5429
0202-11-10_18:06:13.010000      9380.87        3.00555300e+00        1.23577760e-05  77.3049  76.5429
0202-11-10_18:06:13.210000      9381.07        3.03646500e+00        1.53977904e-05  77.3049  76.5429
0202-11-10_18:06:13.420000      9381.28        3.06545000e+00        1.81524586e-05  77.2714  76.5585
0202-11-10_18:06:13.613000      9381.47        3.09557300e+00        2.13113469e-05  77.2714  76.5585

File: chapter 5/cold_vs_warm/300K/ffj26/Ic/0_degradation/step00/Ic_2023-11-10_18-09-41006189_ffj26-step00-77k.txt
# Ic = 2.50 A, n = 22.26 , Tavg = 77.21 K, f26-pristine-77K
#datetime                        t_s     iHTS_A                vHTS_V                tHTS_K  tTAR_K
0202-11-10_18:09:09.320000      9557.18        1.47021800e-02       -1.04494650e-08  77.3173  76.6234
0202-11-10_18:09:09.527000      9557.39        2.03359700e-02       -2.00560650e-08  77.2399  76.6305
0202-11-10_18:09:09.742000      9557.60        4.03094800e-02       -2.06757650e-08  77.2399  76.6305
0202-11-10_18:09:09.938000      9557.80        6.01598200e-02       -2.43324650e-08  77.2399  76.6305
0202-11-10_18:09:10.133000      9557.99        7.86239700e-02       -1.68951650e-08  77.2399  76.6305
0202-11-10_18:09:10.395000      9558.25        1.00958100e-01       -1.85065650e-08  77.2399  76.6305
0202-11-10_18:09:10.590000      9558.45        1.19092700e-01       -1.89404650e-08  77.2846  76.6274
0202-11-10_18:09:10.793000      9558.65        1.39674700e-01       -2.52621650e-08  77.2846  76.6274
0202-11-10_18:09:10.996000      9558.85        1.58561800e-01       -2.60678650e-08  77.2846  76.6274
0202-11-10_18:09:11.195000      9559.06        1.78907900e-01       -2.47663650e-08  77.2846  76.6274
0202-11-10_18:09:11.406000      9559.27        1.99488400e-01       -2.52621650e-08  77.2846  76.6274
0202-11-10_18:09:11.605000      9559.46        2.17725500e-01       -2.06138650e-08  77.2510  76.6219
0202-11-10_18:09:11.800000      9559.66        2.39000400e-01       -2.17294650e-08  77.2510  76.6219
0202-11-10_18:09:11.992000      9559.85        2.58579200e-01       -2.14195650e-08  77.2510  76.6219
0202-11-10_18:09:12.188000      9560.05        2.76896400e-01       -2.37754650e-08  77.2510  76.6219
0202-11-10_18:09:12.390000      9560.25        2.98404500e-01       -2.24770650e-08  77.3079  76.6151
0202-11-10_18:09:12.582000      9560.44        3.18217700e-01       -2.37809650e-08  77.3079  76.6151
0202-11-10_18:09:12.780000      9560.64        3.36267700e-01       -2.38444650e-08  77.3079  76.6151
0202-11-10_18:09:12.984000      9560.84        3.57940600e-01       -2.12414650e-08  77.3079  76.6151
0202-11-10_18:09:13.180000      9561.04        3.77844300e-01       -1.37421650e-08  77.3079  76.6151
0202-11-10_18:09:13.380000      9561.24        3.96505600e-01       -1.26264650e-08  77.2126  76.6151
0202-11-10_18:09:13.574000      9561.43        4.17648600e-01       -1.46097650e-08  77.2126  76.6151
0202-11-10_18:09:13.766000      9561.63        4.37418800e-01       -2.11794650e-08  77.2126  76.6151
0202-11-10_18:09:13.960000      9561.82        4.55543100e-01       -2.35965650e-08  77.2126  76.6151
0202-11-10_18:09:14.156000      9562.01        4.77018500e-01       -2.95464650e-08  77.2126  76.6151
0202-11-10_18:09:14.360000      9562.22        4.97471400e-01       -2.71913650e-08  77.2126  76.6151
0202-11-10_18:09:14.562000      9562.42        5.16069100e-01       -2.65095650e-08  77.2961  76.5935
0202-11-10_18:09:14.754000      9562.61        5.35929700e-01       -2.48361650e-08  77.2961  76.5935
0202-11-10_18:09:14.957000      9562.82        5.56395500e-01       -2.78730650e-08  77.2961  76.5935
0202-11-10_18:09:15.156000      9563.02        5.75481400e-01       -2.78730650e-08  77.2961  76.5935
0202-11-10_18:09:15.370000      9563.23        5.95664200e-01       -2.78730650e-08  77.2961  76.5935
0202-11-10_18:09:15.566000      9563.42        6.15746000e-01       -2.38444650e-08  77.2221  76.6073
0202-11-10_18:09:15.758000      9563.62        6.33819800e-01       -2.62616650e-08  77.2221  76.6073
0202-11-10_18:09:15.965000      9563.82        6.55210600e-01       -2.70673650e-08  77.2221  76.6073
0202-11-10_18:09:16.156000      9564.02        6.75503200e-01       -3.11578650e-08  77.2221  76.6073
0202-11-10_18:09:16.363000      9564.22        6.94025200e-01       -2.94844650e-08  77.2221  76.6073
0202-11-10_18:09:16.555000      9564.42        7.14955300e-01       -2.94844650e-08  77.3019  76.5912
0202-11-10_18:09:16.750000      9564.61        7.34942200e-01       -3.23354650e-08  77.3019  76.5912
0202-11-10_18:09:16.940000      9564.80        7.52866100e-01       -3.07240650e-08  77.3019  76.5912
0202-11-10_18:09:17.137000      9564.99        7.74774900e-01       -2.97943650e-08  77.3019  76.5912
0202-11-10_18:09:17.383000      9565.24        7.94855200e-01       -2.10554650e-08  77.3019  76.5912
0202-11-10_18:09:17.574000      9565.43        8.14193500e-01       -2.35965650e-08  77.3060  76.5952
0202-11-10_18:09:17.793000      9565.65        8.34496500e-01       -2.24809650e-08  77.3060  76.5952
0202-11-10_18:09:17.992000      9565.85        8.53571000e-01       -3.06620650e-08  77.3060  76.5952
0202-11-10_18:09:18.203000      9566.06        8.73954100e-01       -2.91778650e-08  77.3060  76.5952
0202-11-10_18:09:18.410000      9566.27        8.94165100e-01       -2.86886650e-08  77.3060  76.5952
0202-11-10_18:09:18.613000      9566.47        9.13147100e-01       -2.62160650e-08  77.2897  76.5876
0202-11-10_18:09:18.812000      9566.67        9.33542100e-01       -2.67119650e-08  77.2897  76.5876
0202-11-10_18:09:19.023000      9566.88        9.53347900e-01       -3.00587650e-08  77.2897  76.5876
0202-11-10_18:09:19.220000      9567.08        9.72301800e-01       -2.77655650e-08  77.2897  76.5876
0202-11-10_18:09:19.426000      9567.28        9.93179100e-01       -3.19180650e-08  77.2897  76.5876
0202-11-10_18:09:19.625000      9567.49        1.01307300e+00       -3.91074650e-08  77.2851  76.5863
0202-11-10_18:09:19.830000      9567.69        1.03231300e+00       -4.01611650e-08  77.2851  76.5863
0202-11-10_18:09:20.030000      9567.89        1.05321300e+00       -4.04090650e-08  77.2851  76.5863
0202-11-10_18:09:20.230000      9568.09        1.07216900e+00       -3.68762650e-08  77.2851  76.5863
0202-11-10_18:09:20.445000      9568.31        1.09113500e+00       -3.72481650e-08  77.2851  76.5863
0202-11-10_18:09:20.650000      9568.51        1.11218900e+00       -4.18345650e-08  77.2698  76.5655
0202-11-10_18:09:20.844000      9568.70        1.13208400e+00       -4.69167650e-08  77.2698  76.5655
0202-11-10_18:09:21.035000      9568.89        1.15013800e+00       -5.12551650e-08  77.2698  76.5655
0202-11-10_18:09:21.242000      9569.10        1.17192000e+00       -4.69167650e-08  77.2698  76.5655
0202-11-10_18:09:21.440000      9569.30        1.19161900e+00       -4.53052650e-08  77.2906  76.5776
0202-11-10_18:09:21.652000      9569.51        1.21066500e+00       -4.49953650e-08  77.2906  76.5776
0202-11-10_18:09:21.848000      9569.71        1.23117100e+00       -4.50573650e-08  77.2906  76.5776
0202-11-10_18:09:22.040000      9569.90        1.25111800e+00       -4.71646650e-08  77.2906  76.5776
0202-11-10_18:09:22.250000      9570.11        1.26931200e+00       -4.98296650e-08  77.2906  76.5776
0202-11-10_18:09:22.457000      9570.32        1.29084800e+00       -5.16270650e-08  77.2167  76.5772
0202-11-10_18:09:22.656000      9570.51        1.31078100e+00       -5.62134650e-08  77.2167  76.5772
0202-11-10_18:09:22.848000      9570.71        1.32911000e+00       -5.62753650e-08  77.2167  76.5772
0202-11-10_18:09:23.047000      9570.91        1.35031000e+00       -5.71430650e-08  77.2167  76.5772
0202-11-10_18:09:23.250000      9571.11        1.37028900e+00       -5.61514650e-08  77.2167  76.5772
0202-11-10_18:09:23.457000      9571.31        1.38910000e+00       -4.98916650e-08  77.3747  76.5681
0202-11-10_18:09:23.652000      9571.51        1.40993500e+00       -4.95817650e-08  77.3747  76.5681
0202-11-10_18:09:23.848000      9571.71        1.42970500e+00       -5.11931650e-08  77.3747  76.5681
0202-11-10_18:09:24.040000      9571.90        1.44802200e+00       -5.50363650e-08  77.3747  76.5681
0202-11-10_18:09:24.242000      9572.10        1.46918900e+00       -5.60302650e-08  77.3747  76.5681
0202-11-10_18:09:24.440000      9572.30        1.48925100e+00       -5.41725650e-08  77.2248  76.5640
0202-11-10_18:09:24.633000      9572.49        1.50077100e+00       -5.78303650e-08  77.2248  76.5640
0202-11-10_18:09:24.840000      9572.70        1.52908800e+00       -6.45239650e-08  77.2248  76.5640
0202-11-10_18:09:25.035000      9572.89        1.54914200e+00       -6.76848650e-08  77.2248  76.5640
0202-11-10_18:09:25.234000      9573.09        1.56782000e+00       -6.87384650e-08  77.2248  76.5640
0202-11-10_18:09:25.426000      9573.29        1.58855000e+00       -6.84285650e-08  77.2886  76.5547
0202-11-10_18:09:25.625000      9573.48        1.60889200e+00       -6.79327650e-08  77.2886  76.5547
0202-11-10_18:09:25.832000      9573.69        1.62765700e+00       -6.63212650e-08  77.2886  76.5547
0202-11-10_18:09:26.023000      9573.88        1.64832300e+00       -6.66931650e-08  77.2886  76.5547
0202-11-10_18:09:26.234000      9574.09        1.66850200e+00       -6.91722650e-08  77.2886  76.5547
0202-11-10_18:09:26.434000      9574.29        1.68621000e+00       -6.74368650e-08  77.3007  76.5654
0202-11-10_18:09:26.633000      9574.49        1.70824700e+00       -6.97300650e-08  77.3007  76.5654
0202-11-10_18:09:26.830000      9574.69        1.72757300e+00       -6.86144650e-08  77.3007  76.5654
0202-11-10_18:09:27.027000      9574.89        1.74587800e+00       -7.34487650e-08  77.3007  76.5654
0202-11-10_18:09:27.234000      9575.09        1.76760600e+00       -7.40685650e-08  77.3007  76.5654
0202-11-10_18:09:27.426000      9575.29        1.78752300e+00       -7.41924650e-08  77.2385  76.5560
0202-11-10_18:09:27.630000      9575.49        1.80584600e+00       -7.19612650e-08  77.2385  76.5560
0202-11-10_18:09:27.832000      9575.69        1.82748100e+00       -6.88623650e-08  77.2385  76.5560
0202-11-10_18:09:28.030000      9575.89        1.84697800e+00       -6.58254650e-08  77.2385  76.5560
0202-11-10_18:09:28.240000      9576.10        1.86594700e+00       -6.81186650e-08  77.2385  76.5560
0202-11-10_18:09:28.434000      9576.29        1.88666900e+00       -7.08456650e-08  77.2917  76.5463
0202-11-10_18:09:28.645000      9576.50        1.90697500e+00       -7.28289650e-08  77.2917  76.5463
0202-11-10_18:09:28.836000      9576.69        1.92586000e+00       -7.28289650e-08  77.2917  76.5463
0202-11-10_18:09:29.027000      9576.89        1.94573900e+00       -7.30768650e-08  77.2917  76.5463
0202-11-10_18:09:29.234000      9577.09        1.96626200e+00       -7.33248650e-08  77.2917  76.5463
0202-11-10_18:09:29.430000      9577.29        1.98491600e+00       -7.40685650e-08  77.2008  76.5592
0202-11-10_18:09:29.640000      9577.50        2.00628600e+00       -7.70434650e-08  77.2008  76.5592
0202-11-10_18:09:29.836000      9577.69        2.02528300e+00       -8.02043650e-08  77.2008  76.5592
0202-11-10_18:09:30.035000      9577.89        2.04511800e+00       -7.84118650e-08  77.2008  76.5592
0202-11-10_18:09:30.242000      9578.10        2.06502500e+00       -7.38971650e-08  77.2008  76.5592
0202-11-10_18:09:30.445000      9578.30        2.08496400e+00       -7.40284650e-08  77.1475  76.5493
0202-11-10_18:09:30.645000      9578.50        2.10388700e+00       -8.05385650e-08  77.1475  76.5493
0202-11-10_18:09:30.836000      9578.70        2.12438000e+00       -8.45670650e-08  77.1475  76.5493
0202-11-10_18:09:31.047000      9578.90        2.14505500e+00       -8.14062650e-08  77.1475  76.5493
0202-11-10_18:09:31.240000      9579.10        2.16363700e+00       -7.79974650e-08  77.1475  76.5493
0202-11-10_18:09:31.434000      9579.29        2.18443300e+00       -7.53943650e-08  77.2360  76.5565
0202-11-10_18:09:31.640000      9579.50        2.20421300e+00       -7.33490650e-08  77.2360  76.5565
0202-11-10_18:09:31.832000      9579.69        2.22284600e+00       -7.51464650e-08  77.2360  76.5565
0202-11-10_18:09:32.023000      9579.88        2.24405600e+00       -7.39068650e-08  77.2360  76.5565
0202-11-10_18:09:32.230000      9580.09        2.26406700e+00       -7.42787650e-08  77.2360  76.5565
0202-11-10_18:09:32.426000      9580.28        2.28289800e+00       -6.65314650e-08  77.2657  76.5489
0202-11-10_18:09:32.633000      9580.49        2.30382300e+00       -6.57877650e-08  77.2657  76.5489
0202-11-10_18:09:32.824000      9580.69        2.32337000e+00       -6.30607650e-08  77.2657  76.5489
0202-11-10_18:09:33.030000      9580.89        2.34167900e+00       -6.00857650e-08  77.2657  76.5489
0202-11-10_18:09:33.234000      9581.09        2.36292900e+00       -5.56233650e-08  77.2657  76.5489
0202-11-10_18:09:33.438000      9581.30        2.38292100e+00       -4.45912650e-08  77.2317  76.5597
0202-11-10_18:09:33.637000      9581.50        2.40180400e+00       -2.88488650e-08  77.2317  76.5597
0202-11-10_18:09:33.832000      9581.69        2.42264600e+00       -7.03256500e-09  77.2317  76.5597
0202-11-10_18:09:34.035000      9581.90        2.44277000e+00        2.06096350e-08  77.2317  76.5597
0202-11-10_18:09:34.230000      9582.09        2.46172800e+00        4.05665350e-08  77.2317  76.5597
0202-11-10_18:09:34.434000      9582.29        2.48244400e+00        5.87880350e-08  77.2939  76.5438
0202-11-10_18:09:34.633000      9582.49        2.50187700e+00        9.97555350e-08  77.2939  76.5438
0202-11-10_18:09:34.824000      9582.68        2.52013300e+00        1.36198635e-07  77.2939  76.5438
0202-11-10_18:09:35.023000      9582.88        2.54195800e+00        1.80141035e-07  77.2939  76.5438
0202-11-10_18:09:35.220000      9583.08        2.56153600e+00        2.46643435e-07  77.2939  76.5438
0202-11-10_18:09:35.418000      9583.28        2.57962000e+00        3.05832435e-07  77.2605  76.5430
0202-11-10_18:09:35.625000      9583.49        2.60148400e+00        3.73202535e-07  77.2605  76.5430
0202-11-10_18:09:35.832000      9583.69        2.61726800e+00        4.59537935e-07  77.2605  76.5430
0202-11-10_18:09:36.043000      9583.90        2.64047000e+00        5.83375035e-07  77.2605  76.5430
0202-11-10_18:09:36.234000      9584.10        2.66111600e+00        6.87254035e-07  77.2605  76.5430
0202-11-10_18:09:36.434000      9584.29        2.68103300e+00        8.31542635e-07  77.2257  76.5573
0202-11-10_18:09:36.637000      9584.50        2.69945000e+00        1.02131913e-06  77.2257  76.5573
0202-11-10_18:09:36.836000      9584.69        2.72049900e+00        1.18779203e-06  77.2257  76.5573
0202-11-10_18:09:37.043000      9584.90        2.74068700e+00        1.36926353e-06  77.2257  76.5573
0202-11-10_18:09:37.240000      9585.10        2.75959000e+00        1.65442423e-06  77.2257  76.5573
0202-11-10_18:09:37.434000      9585.29        2.77989600e+00        1.89570453e-06  77.2174  76.5331
0202-11-10_18:09:37.640000      9585.50        2.80023500e+00        2.26422553e-06  77.2174  76.5331
0202-11-10_18:09:37.844000      9585.70        2.81929100e+00        2.57597483e-06  77.2174  76.5331
0202-11-10_18:09:38.047000      9585.91        2.83987700e+00        3.05618023e-06  77.2174  76.5331
0202-11-10_18:09:38.240000      9586.10        2.85949400e+00        3.45897503e-06  77.2174  76.5331
0202-11-10_18:09:38.450000      9586.31        2.87798200e+00        4.92010593e-06  77.1830  76.5430
0202-11-10_18:09:38.652000      9586.51        2.89936900e+00        4.99354984e-06  77.1830  76.5430
0202-11-10_18:09:38.850000      9586.71        2.91926000e+00        6.46769613e-06  77.1830  76.5430
0202-11-10_18:09:39.055000      9586.91        2.93786400e+00        6.58371883e-06  77.1830  76.5430
0202-11-10_18:09:39.250000      9587.11        2.95883300e+00        8.27038763e-06  77.1830  76.5430
0202-11-10_18:09:39.450000      9587.31        2.97878800e+00        9.68683233e-06  77.1908  76.5452
0202-11-10_18:09:39.652000      9587.51        2.99743600e+00        1.12021939e-05  77.1908  76.5452
0202-11-10_18:09:39.848000      9587.71        3.01850200e+00        1.28204390e-05  77.1908  76.5452
0202-11-10_18:09:40.040000      9587.90        3.03836500e+00        1.44448818e-05  77.1908  76.5452
0202-11-10_18:09:40.246000      9588.10        3.05773600e+00        1.62824049e-05  77.1908  76.5452
0202-11-10_18:09:40.438000      9588.30        3.07724900e+00        1.90752566e-05  77.2105  76.5327
0202-11-10_18:09:40.645000      9588.50        3.09827000e+00        2.11527585e-05  77.2105  76.5327
