Repository: shortlab/2025-devitre-PhD

# 2025-devitre-PhD
Data repository for Alexis Devitre's PhD thesis

File: chapter 5/cold_vs_warm/300K/ffj26/Ic/0_degradation/step00/Ic_2023-11-10_18-10-14611870_ffj26-step00-77k.txt
# Ic = 2.51 A, n = 21.63 , Tavg = 77.23 K, f26-pristine-77K
#datetime                        t_s     iHTS_A                vHTS_V                tHTS_K  tTAR_K
0202-11-10_18:09:42.703000      9590.56        1.53243900e-02       -4.49556500e-08  77.1860  76.5287
0202-11-10_18:09:42.900000      9590.76        2.14034000e-02       -4.84883500e-08  77.1860  76.5287
0202-11-10_18:09:43.100000      9590.96        4.00500600e-02       -4.49556500e-08  77.1860  76.5287
0202-11-10_18:09:43.310000      9591.17        5.99760500e-02       -4.99138500e-08  77.1860  76.5287
0202-11-10_18:09:43.516000      9591.38        8.04045000e-02       -4.60712500e-08  77.2787  76.5332
0202-11-10_18:09:43.715000      9591.58        9.81161700e-02       -4.92321500e-08  77.2787  76.5332
0202-11-10_18:09:43.926000      9591.79        1.20011600e-01       -5.55538500e-08  77.2787  76.5332
0202-11-10_18:09:44.130000      9591.99        1.40232900e-01       -5.34466500e-08  77.2787  76.5332
0202-11-10_18:09:44.380000      9592.24        1.59977900e-01       -5.65455500e-08  77.2787  76.5332
0202-11-10_18:09:44.590000      9592.45        1.79308700e-01       -5.92725500e-08  77.1771  76.5255
0202-11-10_18:09:44.793000      9592.65        1.98056300e-01       -5.98303500e-08  77.1771  76.5255
0202-11-10_18:09:44.992000      9592.85        2.18939300e-01       -5.84048500e-08  77.1771  76.5255
0202-11-10_18:09:45.195000      9593.05        2.38860800e-01       -5.79090500e-08  77.1771  76.5255
0202-11-10_18:09:45.400000      9593.26        2.57917100e-01       -5.83428500e-08  77.1771  76.5255
0202-11-10_18:09:45.600000      9593.46        2.79162500e-01       -6.13178500e-08  77.2036  76.5202
0202-11-10_18:09:45.797000      9593.66        2.98304900e-01       -6.00782500e-08  77.2036  76.5202
0202-11-10_18:09:45.992000      9593.85        3.16657700e-01       -6.29292500e-08  77.2036  76.5202
0202-11-10_18:09:46.188000      9594.05        3.38424000e-01       -6.16896500e-08  77.2036  76.5202
0202-11-10_18:09:46.390000      9594.25        3.57992300e-01       -6.24953500e-08  77.2036  76.5202
0202-11-10_18:09:46.582000      9594.44        3.77112600e-01       -5.98303500e-08  77.1783  76.5165
0202-11-10_18:09:46.777000      9594.63        3.97604000e-01       -5.95204500e-08  77.1783  76.5165
0202-11-10_18:09:46.973000      9594.83        4.17423200e-01       -5.66694500e-08  77.1783  76.5165
0202-11-10_18:09:47.164000      9595.02        4.35719600e-01       -6.08839500e-08  77.1783  76.5165
0202-11-10_18:09:47.383000      9595.24        4.57821300e-01       -6.62760500e-08  77.1783  76.5165
0202-11-10_18:09:47.594000      9595.45        4.76652000e-01       -7.24118500e-08  77.2764  76.5248
0202-11-10_18:09:47.793000      9595.65        4.96241100e-01       -7.34021500e-08  77.2764  76.5248
0202-11-10_18:09:47.996000      9595.86        5.16766700e-01       -7.96592500e-08  77.2764  76.5248
0202-11-10_18:09:48.200000      9596.06        5.35786700e-01       -8.44914500e-08  77.2764  76.5248
0202-11-10_18:09:48.406000      9596.27        5.55524200e-01       -8.80855500e-08  77.2764  76.5248
0202-11-10_18:09:48.620000      9596.48        5.75977100e-01       -8.81474500e-08  77.2939  76.5325
0202-11-10_18:09:48.816000      9596.68        5.94030100e-01       -9.39114500e-08  77.2939  76.5325
0202-11-10_18:09:49.027000      9596.89        6.15935900e-01       -9.95514500e-08  77.2939  76.5325
0202-11-10_18:09:49.230000      9597.09        6.35559100e-01       -1.01286850e-07  77.2939  76.5325
0202-11-10_18:09:49.434000      9597.29        6.54602100e-01       -1.03332050e-07  77.2692  76.5288
0202-11-10_18:09:49.630000      9597.49        6.75264200e-01       -1.01782650e-07  77.2692  76.5288
0202-11-10_18:09:49.840000      9597.70        6.95020300e-01       -9.96753500e-08  77.2692  76.5288
0202-11-10_18:09:50.043000      9597.90        7.14674700e-01       -9.89936500e-08  77.2692  76.5288
0202-11-10_18:09:50.246000      9598.10        7.34588800e-01       -1.02278450e-07  77.2692  76.5288
0202-11-10_18:09:50.440000      9598.30        7.53793500e-01       -1.06616950e-07  77.2017  76.5198
0202-11-10_18:09:50.637000      9598.49        7.73903600e-01       -1.08848150e-07  77.2017  76.5198
0202-11-10_18:09:50.840000      9598.70        7.94693300e-01       -1.11451150e-07  77.2017  76.5198
0202-11-10_18:09:51.035000      9598.89        8.14107300e-01       -1.12256950e-07  77.2017  76.5198
0202-11-10_18:09:51.227000      9599.09        8.32241900e-01       -1.14302150e-07  77.2017  76.5198
0202-11-10_18:09:51.434000      9599.29        8.53875900e-01       -1.15045950e-07  77.2032  76.5225
0202-11-10_18:09:51.625000      9599.49        8.73711300e-01       -1.12132950e-07  77.2032  76.5225
0202-11-10_18:09:51.824000      9599.68        8.92022600e-01       -1.10397550e-07  77.2032  76.5225
0202-11-10_18:09:52.016000      9599.88        9.13974400e-01       -1.10459550e-07  77.2032  76.5225
0202-11-10_18:09:52.210000      9600.07        9.33170200e-01       -1.14798050e-07  77.2032  76.5225
0202-11-10_18:09:52.402000      9600.26        9.51456300e-01       -1.16285450e-07  77.2361  76.5215
0202-11-10_18:09:52.605000      9600.47        9.73081600e-01       -1.16657350e-07  77.2361  76.5215
0202-11-10_18:09:52.805000      9600.66        9.92970500e-01       -1.19818250e-07  77.2361  76.5215
0202-11-10_18:09:53.016000      9600.88        1.01145200e+00       -1.22359350e-07  77.2361  76.5215
0202-11-10_18:09:53.207000      9601.07        1.03244800e+00       -1.25148350e-07  77.2361  76.5215
0202-11-10_18:09:53.402000      9601.26        1.05263400e+00       -1.25706150e-07  77.2191  76.5227
0202-11-10_18:09:53.594000      9601.45        1.07163400e+00       -1.18888550e-07  77.2191  76.5227
0202-11-10_18:09:53.793000      9601.65        1.09097400e+00       -1.26748350e-07  77.2191  76.5227
0202-11-10_18:09:53.992000      9601.85        1.11226500e+00       -1.25810250e-07  77.2191  76.5227
0202-11-10_18:09:54.190000      9602.05        1.13193300e+00       -1.31069850e-07  77.2191  76.5227
0202-11-10_18:09:54.390000      9602.25        1.15055100e+00       -1.29768250e-07  77.2191  76.5227
0202-11-10_18:09:54.590000      9602.45        1.17181100e+00       -1.27041250e-07  77.2118  76.5151
0202-11-10_18:09:54.790000      9602.65        1.19177000e+00       -1.30821950e-07  77.2118  76.5151
0202-11-10_18:09:54.992000      9602.85        1.21036900e+00       -1.29644350e-07  77.2118  76.5151
0202-11-10_18:09:55.195000      9603.05        1.23099500e+00       -1.33672850e-07  77.2118  76.5151
0202-11-10_18:09:55.400000      9603.26        1.25116600e+00       -1.29334450e-07  77.2118  76.5151
0202-11-10_18:09:55.610000      9603.47        1.26966300e+00       -1.35408250e-07  77.2480  76.5195
0202-11-10_18:09:55.812000      9603.67        1.29053600e+00       -1.34416650e-07  77.2480  76.5195
0202-11-10_18:09:56.027000      9603.89        1.31010900e+00       -1.37267550e-07  77.2480  76.5195
0202-11-10_18:09:56.230000      9604.09        1.33098400e+00       -1.35284350e-07  77.2480  76.5195
0202-11-10_18:09:56.420000      9604.28        1.35047600e+00       -1.40490450e-07  77.2267  76.4922
0202-11-10_18:09:56.617000      9604.48        1.36857400e+00       -1.36647850e-07  77.2267  76.4922
0202-11-10_18:09:56.824000      9604.68        1.38995900e+00       -1.41668050e-07  77.2267  76.4922
0202-11-10_18:09:57.020000      9604.88        1.40980600e+00       -1.40056650e-07  77.2267  76.4922
0202-11-10_18:09:57.215000      9605.08        1.42781000e+00       -1.41791950e-07  77.2267  76.4922
0202-11-10_18:09:57.426000      9605.28        1.44974100e+00       -1.37639450e-07  77.2267  76.4922
0202-11-10_18:09:57.617000      9605.48        1.46895200e+00       -1.40242550e-07  77.2460  76.5245
0202-11-10_18:09:57.810000      9605.67        1.48725700e+00       -1.45572650e-07  77.2460  76.5245
0202-11-10_18:09:58.016000      9605.88        1.50932700e+00       -1.50592850e-07  77.2460  76.5245
0202-11-10_18:09:58.215000      9606.08        1.52894000e+00       -1.51398550e-07  77.2460  76.5245
0202-11-10_18:09:58.410000      9606.27        1.54735400e+00       -1.48051750e-07  77.2495  76.5178
0202-11-10_18:09:58.610000      9606.47        1.56847900e+00       -1.44890850e-07  77.2495  76.5178
0202-11-10_18:09:58.824000      9606.68        1.58874000e+00       -1.44023150e-07  77.2495  76.5178
0202-11-10_18:09:59.023000      9606.88        1.60771400e+00       -1.43093550e-07  77.2495  76.5178
0202-11-10_18:09:59.220000      9607.08        1.62816500e+00       -1.41977950e-07  77.2495  76.5178
0202-11-10_18:09:59.426000      9607.29        1.64747100e+00       -1.43589350e-07  77.1826  76.5066
0202-11-10_18:09:59.630000      9607.49        1.66748000e+00       -1.46752350e-07  77.1826  76.5066
0202-11-10_18:09:59.840000      9607.70        1.68838200e+00       -1.48614950e-07  77.1826  76.5066
0202-11-10_18:10:00.035000      9607.89        1.70623900e+00       -1.48495350e-07  77.1826  76.5066
0202-11-10_18:10:00.246000      9608.10        1.72742700e+00       -1.50851550e-07  77.1826  76.5066
0202-11-10_18:10:00.445000      9608.31        1.74762600e+00       -1.50789650e-07  77.2724  76.5107
0202-11-10_18:10:00.650000      9608.51        1.76619900e+00       -1.53950450e-07  77.2724  76.5107
0202-11-10_18:10:00.848000      9608.71        1.78666300e+00       -1.61945650e-07  77.2724  76.5107
0202-11-10_18:10:01.043000      9608.90        1.80676400e+00       -1.61821650e-07  77.2724  76.5107
0202-11-10_18:10:01.246000      9609.11        1.82512200e+00       -1.57111350e-07  77.2724  76.5107
0202-11-10_18:10:01.445000      9609.30        1.84646500e+00       -1.57111350e-07  77.2357  76.5070
0202-11-10_18:10:01.637000      9609.49        1.86639400e+00       -1.61821650e-07  77.2357  76.5070
0202-11-10_18:10:01.844000      9609.70        1.88478700e+00       -1.70684450e-07  77.2357  76.5070
0202-11-10_18:10:02.035000      9609.89        1.90551900e+00       -1.74651050e-07  77.2357  76.5070
0202-11-10_18:10:02.242000      9610.10        1.92583500e+00       -1.71056350e-07  77.2357  76.5070
0202-11-10_18:10:02.440000      9610.30        1.94476100e+00       -1.78679650e-07  77.2697  76.5115
0202-11-10_18:10:02.645000      9610.50        1.96514400e+00       -1.73163650e-07  77.2697  76.5115
0202-11-10_18:10:02.844000      9610.70        1.98528100e+00       -1.76076550e-07  77.2697  76.5115
0202-11-10_18:10:03.047000      9610.91        2.00413200e+00       -1.69259050e-07  77.2697  76.5115
0202-11-10_18:10:03.246000      9611.11        2.02506300e+00       -1.68453250e-07  77.2697  76.5115
0202-11-10_18:10:03.445000      9611.31        2.04519600e+00       -1.69011050e-07  77.2125  76.5074
0202-11-10_18:10:03.650000      9611.51        2.06334700e+00       -1.69259050e-07  77.2125  76.5074
0202-11-10_18:10:03.844000      9611.70        2.08470000e+00       -1.67151750e-07  77.2125  76.5074
0202-11-10_18:10:04.035000      9611.90        2.10405500e+00       -1.66593950e-07  77.2125  76.5074
0202-11-10_18:10:04.242000      9612.10        2.12355900e+00       -1.68515250e-07  77.2125  76.5074
0202-11-10_18:10:04.450000      9612.31        2.14363800e+00       -1.71862050e-07  77.2652  76.5007
0202-11-10_18:10:04.652000      9612.51        2.16429100e+00       -1.69754850e-07  77.2652  76.5007
0202-11-10_18:10:04.844000      9612.70        2.18256700e+00       -1.69135050e-07  77.2652  76.5007
0202-11-10_18:10:05.035000      9612.90        2.20375400e+00       -1.65602350e-07  77.2652  76.5007
0202-11-10_18:10:05.240000      9613.10        2.22342800e+00       -1.66903850e-07  77.2652  76.5007
0202-11-10_18:10:05.434000      9613.29        2.24309900e+00       -1.68205350e-07  77.2120  76.5092
0202-11-10_18:10:05.633000      9613.49        2.26298000e+00       -1.72607950e-07  77.2120  76.5092
0202-11-10_18:10:05.844000      9613.70        2.28358800e+00       -1.69449950e-07  77.2120  76.5092
0202-11-10_18:10:06.040000      9613.90        2.30273800e+00       -1.65175650e-07  77.2120  76.5092
0202-11-10_18:10:06.246000      9614.10        2.32228700e+00       -1.56746650e-07  77.2120  76.5092
0202-11-10_18:10:06.438000      9614.30        2.34291200e+00       -1.50858750e-07  77.2578  76.5025
0202-11-10_18:10:06.633000      9614.49        2.36278100e+00       -1.45652550e-07  77.2578  76.5025
0202-11-10_18:10:06.840000      9614.70        2.38206000e+00       -1.38215250e-07  77.2578  76.5025
0202-11-10_18:10:07.030000      9614.89        2.40209200e+00       -1.32947150e-07  77.2578  76.5025
0202-11-10_18:10:07.227000      9615.08        2.42272300e+00       -1.20303650e-07  77.2578  76.5025
0202-11-10_18:10:07.430000      9615.29        2.44202800e+00       -9.45828500e-08  77.2790  76.4984
0202-11-10_18:10:07.630000      9615.49        2.46176700e+00       -7.21468500e-08  77.2790  76.4984
0202-11-10_18:10:07.824000      9615.68        2.48233500e+00       -5.29956500e-08  77.2790  76.4984
0202-11-10_18:10:08.020000      9615.88        2.50115000e+00       -1.69864500e-08  77.2790  76.4984
0202-11-10_18:10:08.210000      9616.07        2.52067200e+00        3.96205000e-09  77.2790  76.4984
0202-11-10_18:10:08.402000      9616.26        2.54119300e+00        5.76968500e-08  77.2744  76.4898
0202-11-10_18:10:08.594000      9616.45        2.56118300e+00        1.03622450e-07  77.2744  76.4898
0202-11-10_18:10:08.785000      9616.65        2.58069300e+00        1.61137950e-07  77.2744  76.4898
0202-11-10_18:10:08.992000      9616.85        2.60009800e+00        2.47225250e-07  77.2744  76.4898
0202-11-10_18:10:09.184000      9617.04        2.62114000e+00        3.21598650e-07  77.2744  76.4898
0202-11-10_18:10:09.375000      9617.24        2.64111900e+00        4.07438050e-07  77.2744  76.4898
0202-11-10_18:10:09.590000      9617.45        2.65940700e+00        5.36228050e-07  77.1242  76.4944
0202-11-10_18:10:09.790000      9617.65        2.68049800e+00        6.52622550e-07  77.1242  76.4944
0202-11-10_18:10:09.996000      9617.85        2.70038500e+00        8.24797050e-07  77.1242  76.4944
0202-11-10_18:10:10.188000      9618.05        2.71908700e+00        9.63689550e-07  77.1242  76.4944
0202-11-10_18:10:10.395000      9618.25        2.74024800e+00        1.18321515e-06  77.1242  76.4944
0202-11-10_18:10:10.590000      9618.45        2.76008000e+00        1.36983055e-06  77.2256  76.4775
0202-11-10_18:10:10.785000      9618.64        2.77923100e+00        1.58371625e-06  77.2256  76.4775
0202-11-10_18:10:10.990000      9618.85        2.79914900e+00        1.92019415e-06  77.2256  76.4775
0202-11-10_18:10:11.184000      9619.04        2.81938800e+00        2.21130425e-06  77.2256  76.4775
0202-11-10_18:10:11.380000      9619.24        2.83962400e+00        2.54648065e-06  77.2094  76.4876
0202-11-10_18:10:11.582000      9619.44        2.85749600e+00        3.01856645e-06  77.2094  76.4876
0202-11-10_18:10:11.780000      9619.64        2.87894700e+00        3.42786855e-06  77.2094  76.4876
0202-11-10_18:10:11.992000      9619.85        2.89916000e+00        3.89096755e-06  77.2094  76.4876
0202-11-10_18:10:12.195000      9620.06        2.91821400e+00        5.04561535e-06  77.2094  76.4876
0202-11-10_18:10:12.402000      9620.26        2.93878400e+00        6.36462855e-06  77.2094  76.4876
0202-11-10_18:10:12.594000      9620.45        2.95800800e+00        6.54238115e-06  77.1541  76.4949
0202-11-10_18:10:12.793000      9620.65        2.96687600e+00        7.61218125e-06  77.1541  76.4949
0202-11-10_18:10:12.996000      9620.86        2.99811200e+00        9.19614995e-06  77.1541  76.4949
0202-11-10_18:10:13.190000      9621.05        3.01824600e+00        1.07892913e-05  77.1541  76.4949
0202-11-10_18:10:13.410000      9621.27        3.03675600e+00        1.24561863e-05  77.1541  76.4949
0202-11-10_18:10:13.617000      9621.48        3.05806800e+00        1.40092280e-05  77.2297  76.4943
0202-11-10_18:10:13.816000      9621.68        3.07719400e+00        1.63803776e-05  77.2297  76.4943
0202-11-10_18:10:14.027000      9621.89        3.09692600e+00        1.74499299e-05  77.2297  76.4943
0202-11-10_18:10:14.242000      9622.10        3.11793200e+00        2.21433300e-05  77.2297  76.4943

File: chapter 5/cold_vs_warm/300K/ffj26/Ic/0_degradation/step00/Ic_2023-11-10_18-10-48216214_ffj26-step00-77k.txt
# Ic = 2.52 A, n = 21.96 , Tavg = 77.13 K, f26-pristine-77K
#datetime                        t_s     iHTS_A                vHTS_V                tHTS_K  tTAR_K
0202-11-10_18:10:16.330000      9624.19        1.27819200e-02        4.43145000e-10  77.1721  76.4798
0202-11-10_18:10:16.566000      9624.43        2.10470700e-02        2.57245000e-10  77.2174  76.4909
0202-11-10_18:10:16.760000      9624.62        4.06577000e-02        3.35614500e-09  77.2174  76.4909
0202-11-10_18:10:16.953000      9624.81        6.03210200e-02       -2.65575500e-09  77.2174  76.4909
0202-11-10_18:10:17.156000      9625.02        7.96192300e-02       -6.68435500e-09  77.2174  76.4909
0202-11-10_18:10:17.383000      9625.24        1.00236800e-01       -1.30754550e-08  77.2174  76.4909
0202-11-10_18:10:17.586000      9625.44        1.19854200e-01       -8.74695500e-09  77.1701  76.4930
0202-11-10_18:10:17.790000      9625.65        1.38540900e-01       -4.47795500e-09  77.1701  76.4930
0202-11-10_18:10:17.992000      9625.85        1.59419700e-01       -5.77955500e-09  77.1701  76.4930
0202-11-10_18:10:18.190000      9626.05        1.79409500e-01       -8.94035500e-09  77.1701  76.4930
0202-11-10_18:10:18.414000      9626.27        1.98246200e-01       -5.03575500e-09  77.1701  76.4930
0202-11-10_18:10:18.625000      9626.49        2.19203600e-01        3.33124500e-09  77.1713  76.4985
0202-11-10_18:10:18.832000      9626.69        2.39129700e-01        6.86394500e-09  77.1713  76.4985
0202-11-10_18:10:19.030000      9626.89        2.58429400e-01        2.64944500e-09  77.1713  76.4985
0202-11-10_18:10:19.230000      9627.09        2.78929700e-01       -1.44105500e-09  77.1713  76.4985
0202-11-10_18:10:19.420000      9627.28        2.97638700e-01       -2.80455500e-09  77.1640  76.4938
0202-11-10_18:10:19.617000      9627.47        3.17172900e-01        4.07494500e-09  77.1640  76.4938
0202-11-10_18:10:19.816000      9627.68        3.37876600e-01       -8.83255000e-10  77.1640  76.4938
0202-11-10_18:10:20.027000      9627.89        3.58115700e-01       -1.19315500e-09  77.1640  76.4938
0202-11-10_18:10:20.230000      9628.09        3.77828000e-01       -9.31225500e-09  77.1640  76.4938
0202-11-10_18:10:20.438000      9628.30        3.97755500e-01       -6.33735500e-09  77.1866  76.4963
0202-11-10_18:10:20.633000      9628.49        4.17635500e-01       -5.65555500e-09  77.1866  76.4963
0202-11-10_18:10:20.836000      9628.69        4.36491400e-01       -9.80805500e-09  77.1866  76.4963
0202-11-10_18:10:21.040000      9628.90        4.57508300e-01       -1.12955550e-08  77.1866  76.4963
0202-11-10_18:10:21.230000      9629.09        4.76895500e-01       -8.56855500e-09  77.1866  76.4963
0202-11-10_18:10:21.430000      9629.29        4.95070300e-01       -7.01905500e-09  77.1866  76.4963
0202-11-10_18:10:21.630000      9629.49        5.16826400e-01       -5.77955500e-09  77.1699  76.4957
0202-11-10_18:10:21.824000      9629.68        5.36396200e-01       -9.56015500e-09  77.1699  76.4957
0202-11-10_18:10:22.016000      9629.87        5.54538300e-01       -7.70085500e-09  77.1699  76.4957
0202-11-10_18:10:22.210000      9630.07        5.75877200e-01       -1.02419550e-08  77.1699  76.4957
0202-11-10_18:10:22.406000      9630.26        5.95957600e-01       -1.26590550e-08  77.0809  76.4921
0202-11-10_18:10:22.598000      9630.46        6.14547800e-01       -1.25351550e-08  77.0809  76.4921
0202-11-10_18:10:22.800000      9630.66        6.35462300e-01       -1.42085550e-08  77.0809  76.4921
0202-11-10_18:10:22.992000      9630.85        6.55355600e-01       -1.23491550e-08  77.0809  76.4921
0202-11-10_18:10:23.188000      9631.05        6.73194700e-01       -1.50160550e-08  77.0809  76.4921
0202-11-10_18:10:23.400000      9631.26        6.95177700e-01       -1.08088550e-08  77.0809  76.4921
0202-11-10_18:10:23.594000      9631.45        7.14934500e-01       -1.26116550e-08  77.1692  76.4908
0202-11-10_18:10:23.793000      9631.65        7.32839100e-01       -1.09418550e-08  77.1692  76.4908
0202-11-10_18:10:23.992000      9631.85        7.54783600e-01       -1.48464550e-08  77.1692  76.4908
0202-11-10_18:10:24.190000      9632.05        7.74522600e-01       -1.32970550e-08  77.1692  76.4908
0202-11-10_18:10:24.402000      9632.26        7.93040100e-01       -1.99906550e-08  77.1692  76.4908
0202-11-10_18:10:24.594000      9632.45        8.13804700e-01       -1.93088550e-08  77.1637  76.4912
0202-11-10_18:10:24.797000      9632.66        8.34035400e-01       -1.99906550e-08  77.1637  76.4912
0202-11-10_18:10:24.992000      9632.85        8.52771100e-01       -1.58381550e-08  77.1637  76.4912
0202-11-10_18:10:25.190000      9633.05        8.73752300e-01       -1.31110550e-08  77.1637  76.4912
0202-11-10_18:10:25.390000      9633.25        8.93912800e-01       -1.34829550e-08  77.1637  76.4912
0202-11-10_18:10:25.590000      9633.45        9.12029600e-01       -1.19335550e-08  77.1785  76.4993
0202-11-10_18:10:25.793000      9633.65        9.32993000e-01       -1.78214550e-08  77.1785  76.4993
0202-11-10_18:10:25.992000      9633.85        9.53028900e-01       -1.81313550e-08  77.1785  76.4993
0202-11-10_18:10:26.195000      9634.05        9.71745300e-01       -2.27796550e-08  77.1785  76.4993
0202-11-10_18:10:26.387000      9634.25        9.92767100e-01       -2.28416550e-08  77.1785  76.4993
0202-11-10_18:10:26.594000      9634.45        1.01270500e+00       -1.80693550e-08  77.1575  76.4930
0202-11-10_18:10:26.793000      9634.65        1.03162800e+00       -2.09203550e-08  77.1575  76.4930
0202-11-10_18:10:26.992000      9634.85        1.05225000e+00       -2.33994550e-08  77.1575  76.4930
0202-11-10_18:10:27.195000      9635.05        1.07214200e+00       -2.68082550e-08  77.1575  76.4930
0202-11-10_18:10:27.402000      9635.26        1.09121900e+00       -2.68702550e-08  77.1575  76.4930
0202-11-10_18:10:27.605000      9635.46        1.11186000e+00       -2.25317550e-08  77.0856  76.4982
0202-11-10_18:10:27.810000      9635.67        1.13186300e+00       -2.68702550e-08  77.0856  76.4982
0202-11-10_18:10:28.008000      9635.87        1.15088400e+00       -2.94732550e-08  77.0856  76.4982
0202-11-10_18:10:28.210000      9636.07        1.17126900e+00       -3.67247550e-08  77.0856  76.4982
0202-11-10_18:10:28.410000      9636.27        1.19137000e+00       -3.01550550e-08  77.0856  76.4982
0202-11-10_18:10:28.610000      9636.47        1.20938600e+00       -2.78618550e-08  77.1754  76.4879
0202-11-10_18:10:28.824000      9636.68        1.23100500e+00       -2.71800550e-08  77.1754  76.4879
0202-11-10_18:10:29.020000      9636.88        1.25040600e+00       -3.43695550e-08  77.1754  76.4879
0202-11-10_18:10:29.227000      9637.09        1.26996800e+00       -3.83981550e-08  77.1754  76.4879
0202-11-10_18:10:29.426000      9637.29        1.29068400e+00       -3.46175550e-08  77.0930  76.4736
0202-11-10_18:10:29.640000      9637.50        1.31038000e+00       -3.46795550e-08  77.0930  76.4736
0202-11-10_18:10:29.836000      9637.69        1.33044100e+00       -3.83362550e-08  77.0930  76.4736
0202-11-10_18:10:30.043000      9637.90        1.35056000e+00       -4.04434550e-08  77.0930  76.4736
0202-11-10_18:10:30.242000      9638.10        1.36953400e+00       -3.41837550e-08  77.0930  76.4736
0202-11-10_18:10:30.445000      9638.31        1.38917700e+00       -2.96593550e-08  77.1508  76.4923
0202-11-10_18:10:30.650000      9638.51        1.40983800e+00       -2.87296550e-08  77.1508  76.4923
0202-11-10_18:10:30.840000      9638.70        1.42881800e+00       -3.55472550e-08  77.1508  76.4923
0202-11-10_18:10:31.047000      9638.91        1.44854500e+00       -3.64149550e-08  77.1508  76.4923
0202-11-10_18:10:31.240000      9639.10        1.46962000e+00       -3.48654550e-08  77.1508  76.4923
0202-11-10_18:10:31.434000      9639.29        1.48913200e+00       -3.25722550e-08  77.1170  76.5021
0202-11-10_18:10:31.637000      9639.50        1.50474400e+00       -4.21168550e-08  77.1170  76.5021
0202-11-10_18:10:31.844000      9639.70        1.52971400e+00       -4.45960550e-08  77.1170  76.5021
0202-11-10_18:10:32.047000      9639.91        1.54862400e+00       -4.52777550e-08  77.1170  76.5021
0202-11-10_18:10:32.246000      9640.11        1.56721100e+00       -4.26127550e-08  77.1170  76.5021
0202-11-10_18:10:32.457000      9640.31        1.58893900e+00       -4.25507550e-08  77.1170  76.5021
0202-11-10_18:10:32.650000      9640.51        1.60882000e+00       -4.39142550e-08  77.1758  76.4824
0202-11-10_18:10:32.850000      9640.71        1.62724100e+00       -3.87700550e-08  77.1758  76.4824
0202-11-10_18:10:33.043000      9640.90        1.64700100e+00       -3.57331550e-08  77.1758  76.4824
0202-11-10_18:10:33.234000      9641.10        1.66528300e+00       -3.90799550e-08  77.1758  76.4824
0202-11-10_18:10:33.440000      9641.30        1.68794600e+00       -4.12491550e-08  77.1889  76.4916
0202-11-10_18:10:33.637000      9641.49        1.70638900e+00       -3.98856550e-08  77.1889  76.4916
0202-11-10_18:10:33.836000      9641.69        1.72786300e+00       -3.66008550e-08  77.1889  76.4916
0202-11-10_18:10:34.030000      9641.89        1.74765800e+00       -3.72206550e-08  77.1889  76.4916
0202-11-10_18:10:34.230000      9642.09        1.76624700e+00       -3.74065550e-08  77.1889  76.4916
0202-11-10_18:10:34.434000      9642.29        1.78692000e+00       -3.77164550e-08  77.1133  76.4894
0202-11-10_18:10:34.625000      9642.48        1.80704800e+00       -3.44935550e-08  77.1133  76.4894
0202-11-10_18:10:34.816000      9642.68        1.82527900e+00       -4.31085550e-08  77.1133  76.4894
0202-11-10_18:10:35.027000      9642.89        1.84695800e+00       -4.22408550e-08  77.1133  76.4894
0202-11-10_18:10:35.230000      9643.09        1.86739600e+00       -4.77569550e-08  77.1133  76.4894
0202-11-10_18:10:35.440000      9643.30        1.88579200e+00       -4.05055550e-08  77.1133  76.4894
0202-11-10_18:10:35.637000      9643.50        1.90642600e+00       -4.05056550e-08  77.1018  76.4793
0202-11-10_18:10:35.848000      9643.71        1.92667100e+00       -4.03196550e-08  77.1018  76.4793
0202-11-10_18:10:36.040000      9643.90        1.94512700e+00       -4.24889550e-08  77.1018  76.4793
0202-11-10_18:10:36.234000      9644.09        1.96627300e+00       -4.04436550e-08  77.1018  76.4793
0202-11-10_18:10:36.445000      9644.30        1.98600500e+00       -4.24889550e-08  77.1018  76.4793
0202-11-10_18:10:36.650000      9644.51        2.00485800e+00       -4.37904550e-08  77.1522  76.4865
0202-11-10_18:10:36.848000      9644.71        2.02536400e+00       -3.95759550e-08  77.1522  76.4865
0202-11-10_18:10:37.043000      9644.90        2.04453600e+00       -3.90801550e-08  77.1522  76.4865
0202-11-10_18:10:37.250000      9645.11        2.06445600e+00       -4.02576550e-08  77.1522  76.4865
0202-11-10_18:10:37.445000      9645.30        2.08494000e+00       -4.56497550e-08  77.0766  76.4925
0202-11-10_18:10:37.645000      9645.51        2.10486300e+00       -4.67034550e-08  77.0766  76.4925
0202-11-10_18:10:37.840000      9645.70        2.12371200e+00       -4.54638550e-08  77.0766  76.4925
0202-11-10_18:10:38.035000      9645.89        2.14497700e+00       -4.65174550e-08  77.0766  76.4925
0202-11-10_18:10:38.246000      9646.10        2.16497200e+00       -4.80049550e-08  77.0766  76.4925
0202-11-10_18:10:38.450000      9646.31        2.18361200e+00       -4.40383550e-08  77.0766  76.4925
0202-11-10_18:10:38.652000      9646.51        2.20424000e+00       -4.27987550e-08  77.1077  76.4725
0202-11-10_18:10:38.844000      9646.70        2.22334500e+00       -3.94519550e-08  77.1077  76.4725
0202-11-10_18:10:39.047000      9646.90        2.24280900e+00       -4.49060550e-08  77.1077  76.4725
0202-11-10_18:10:39.246000      9647.10        2.26396400e+00       -4.29227550e-08  77.1077  76.4725
0202-11-10_18:10:39.440000      9647.30        2.28398500e+00       -4.33565550e-08  77.0918  76.4928
0202-11-10_18:10:39.650000      9647.51        2.30158500e+00       -3.73447550e-08  77.0918  76.4928
0202-11-10_18:10:39.844000      9647.70        2.32301400e+00       -3.00313550e-08  77.0918  76.4928
0202-11-10_18:10:40.035000      9647.90        2.34313900e+00       -2.61886550e-08  77.0918  76.4928
0202-11-10_18:10:40.246000      9648.10        2.36164600e+00       -1.99908550e-08  77.0918  76.4928
0202-11-10_18:10:40.438000      9648.30        2.38287200e+00       -1.81315550e-08  77.1393  76.4866
0202-11-10_18:10:40.630000      9648.49        2.40261400e+00       -8.33905500e-09  77.1393  76.4866
0202-11-10_18:10:40.836000      9648.70        2.42170400e+00        8.76684500e-09  77.1393  76.4866
0202-11-10_18:10:41.030000      9648.89        2.44285500e+00        2.28407450e-08  77.1393  76.4866
0202-11-10_18:10:41.230000      9649.09        2.46257900e+00        4.15010450e-08  77.1393  76.4866
0202-11-10_18:10:41.426000      9649.29        2.48101500e+00        6.57409450e-08  77.1393  76.4866
0202-11-10_18:10:41.625000      9649.48        2.50253500e+00        9.70397450e-08  77.2432  76.4922
0202-11-10_18:10:41.816000      9649.68        2.52220500e+00        1.27656845e-07  77.2432  76.4922
0202-11-10_18:10:42.020000      9649.88        2.54007600e+00        1.74264345e-07  77.2432  76.4922
0202-11-10_18:10:42.215000      9650.07        2.56136700e+00        2.18516545e-07  77.2432  76.4922
0202-11-10_18:10:42.426000      9650.29        2.58152300e+00        2.83469445e-07  77.2432  76.4922
0202-11-10_18:10:42.625000      9650.48        2.60117900e+00        3.45013545e-07  77.1039  76.4926
0202-11-10_18:10:42.830000      9650.69        2.62158800e+00        4.27196345e-07  77.1039  76.4926
0202-11-10_18:10:43.027000      9650.89        2.64096300e+00        5.09627045e-07  77.1039  76.4926
0202-11-10_18:10:43.242000      9651.10        2.66068300e+00        5.95962345e-07  77.1039  76.4926
0202-11-10_18:10:43.434000      9651.29        2.68097700e+00        7.38139745e-07  77.1686  76.4911
0202-11-10_18:10:43.637000      9651.50        2.69912600e+00        8.14372645e-07  77.1686  76.4911
0202-11-10_18:10:43.836000      9651.69        2.72047300e+00        1.00439705e-06  77.1686  76.4911
0202-11-10_18:10:44.043000      9651.90        2.74060700e+00        1.16448605e-06  77.1686  76.4911
0202-11-10_18:10:44.242000      9652.10        2.75958900e+00        1.40774955e-06  77.1686  76.4911
0202-11-10_18:10:44.438000      9652.30        2.78029700e+00        1.60471545e-06  77.2195  76.4842
0202-11-10_18:10:44.645000      9652.50        2.80005500e+00        1.84357855e-06  77.2195  76.4842
0202-11-10_18:10:44.836000      9652.70        2.81924100e+00        2.18984935e-06  77.2195  76.4842
0202-11-10_18:10:45.035000      9652.89        2.84008000e+00        2.49781775e-06  77.2195  76.4842
0202-11-10_18:10:45.242000      9653.10        2.85984200e+00        2.95316985e-06  77.2195  76.4842
0202-11-10_18:10:45.438000      9653.30        2.87875900e+00        3.34945685e-06  77.1419  76.4866
0202-11-10_18:10:45.630000      9653.49        2.89933000e+00        3.78268274e-06  77.1419  76.4866
0202-11-10_18:10:45.840000      9653.70        2.91943400e+00        5.31136895e-06  77.1419  76.4866
0202-11-10_18:10:46.035000      9653.89        2.93748800e+00        5.44716265e-06  77.1419  76.4866
0202-11-10_18:10:46.246000      9654.10        2.95891300e+00        6.95254515e-06  77.1419  76.4866
0202-11-10_18:10:46.438000      9654.30        2.97874700e+00        8.14128235e-06  77.1307  76.4779
0202-11-10_18:10:46.630000      9654.49        2.99705800e+00        8.27645625e-06  77.1307  76.4779
0202-11-10_18:10:46.844000      9654.70        3.01878500e+00        1.07301088e-05  77.1307  76.4779
0202-11-10_18:10:47.047000      9654.90        3.03824300e+00        1.20502383e-05  77.1307  76.4779
0202-11-10_18:10:47.242000      9655.10        3.05730400e+00        1.32828551e-05  77.1307  76.4779
0202-11-10_18:10:47.445000      9655.31        3.07815900e+00        1.57199506e-05  77.1307  76.4779
0202-11-10_18:10:47.637000      9655.50        3.09786300e+00        1.75105545e-05  77.1296  76.4835
0202-11-10_18:10:47.832000      9655.69        3.11625600e+00        2.01464132e-05  77.1296  76.4835
