Repository: shortlab/2025-devitre-PhD

# 2025-devitre-PhD
Data repository for Alexis Devitre's PhD thesis

File: chapter 5/cold_vs_warm/300K/ffj26/Ic/0_degradation/step00/Ic_2023-11-10_18-11-21816698_ffj26-step00-77k.txt
# Ic = 2.53 A, n = 22.28 , Tavg = 77.18 K, f26-pristine-77K
#datetime                        t_s     iHTS_A                vHTS_V                tHTS_K  tTAR_K
0202-11-10_18:10:49.977000      9657.84        1.95466700e-02        2.17547000e-09  77.1937  76.4927
0202-11-10_18:10:50.190000      9658.05        2.13306000e-02        4.53057000e-09  77.1937  76.4927
0202-11-10_18:10:50.390000      9658.25        4.05846500e-02        2.73327000e-09  77.1937  76.4927
0202-11-10_18:10:50.586000      9658.44        5.94658100e-02        3.22907000e-09  77.1214  76.4793
0202-11-10_18:10:50.777000      9658.64        8.03995300e-02        6.25970000e-10  77.1214  76.4793
0202-11-10_18:10:50.992000      9658.85        1.00143000e-01       -1.17143000e-09  77.1214  76.4793
0202-11-10_18:10:51.190000      9659.05        1.18743600e-01       -7.37530000e-10  77.1214  76.4793
0202-11-10_18:10:51.400000      9659.26        1.40162700e-01        3.84887000e-09  77.0924  76.4781
0202-11-10_18:10:51.600000      9659.46        1.59698300e-01        8.37317000e-09  77.0924  76.4781
0202-11-10_18:10:51.793000      9659.65        1.77936800e-01        3.29107000e-09  77.0924  76.4781
0202-11-10_18:10:52             9659.86        1.99223300e-01        2.98117000e-09  77.0924  76.4781
0202-11-10_18:10:52.190000      9660.05        2.19168600e-01        2.54727000e-09  77.0924  76.4781
0202-11-10_18:10:52.395000      9660.25        2.37018300e-01        6.63787000e-09  77.0924  76.4781
0202-11-10_18:10:52.586000      9660.45        2.58726700e-01        5.89407000e-09  77.2603  76.4840
0202-11-10_18:10:52.793000      9660.65        2.78648200e-01        4.40897000e-09  77.2603  76.4840
0202-11-10_18:10:52.996000      9660.86        2.96698300e-01        4.10267000e-09  77.2603  76.4840
0202-11-10_18:10:53.195000      9661.05        3.18182600e-01       -1.47063000e-09  77.2603  76.4840
0202-11-10_18:10:53.414000      9661.27        3.38515300e-01        4.97617000e-09  77.2603  76.4840
0202-11-10_18:10:53.610000      9661.47        3.57528500e-01        1.07157000e-09  77.1168  76.4831
0202-11-10_18:10:53.820000      9661.68        3.77833000e-01        5.16217000e-09  77.1168  76.4831
0202-11-10_18:10:54.020000      9661.88        3.95988400e-01        6.95947000e-09  77.1168  76.4831
0202-11-10_18:10:54.227000      9662.09        4.17456400e-01        9.99637000e-09  77.1168  76.4831
0202-11-10_18:10:54.434000      9662.29        4.37619900e-01        5.90587000e-09  77.1608  76.4831
0202-11-10_18:10:54.640000      9662.50        4.56682100e-01        7.61670000e-10  77.1608  76.4831
0202-11-10_18:10:54.836000      9662.69        4.77034000e-01        3.17887000e-09  77.1608  76.4831
0202-11-10_18:10:55.027000      9662.89        4.96669100e-01        6.33967000e-09  77.1608  76.4831
0202-11-10_18:10:55.240000      9663.10        5.15097700e-01        7.82717000e-09  77.1608  76.4831
0202-11-10_18:10:55.430000      9663.29        5.36417300e-01        8.50897000e-09  77.1608  76.4831
0202-11-10_18:10:55.625000      9663.49        5.56295800e-01        6.33967000e-09  77.1625  76.4836
0202-11-10_18:10:55.840000      9663.70        5.75954600e-01        9.37667000e-09  77.1625  76.4836
0202-11-10_18:10:56.043000      9663.90        5.95699600e-01        9.87247000e-09  77.1625  76.4836
0202-11-10_18:10:56.234000      9664.09        6.15771000e-01        9.31467000e-09  77.1625  76.4836
0202-11-10_18:10:56.440000      9664.30        6.33862600e-01        1.25374700e-08  77.1203  76.4824
0202-11-10_18:10:56.633000      9664.49        6.55421100e-01        1.22895700e-08  77.1203  76.4824
0202-11-10_18:10:56.824000      9664.69        6.75224200e-01        1.89831700e-08  77.1203  76.4824
0202-11-10_18:10:57.030000      9664.89        6.95185800e-01        1.84873700e-08  77.1203  76.4824
0202-11-10_18:10:57.227000      9665.08        7.14387600e-01        1.76196700e-08  77.1203  76.4824
0202-11-10_18:10:57.418000      9665.28        7.34834500e-01        1.19176700e-08  77.1299  76.4754
0202-11-10_18:10:57.617000      9665.48        7.53978300e-01        1.09260700e-08  77.1299  76.4754
0202-11-10_18:10:57.810000      9665.67        7.73595600e-01        1.14838700e-08  77.1299  76.4754
0202-11-10_18:10:58.008000      9665.87        7.94196900e-01        1.52025700e-08  77.1299  76.4754
0202-11-10_18:10:58.203000      9666.06        8.14168900e-01        1.24135700e-08  77.1299  76.4754
0202-11-10_18:10:58.400000      9666.26        8.32102000e-01        1.03062700e-08  77.0974  76.4829
0202-11-10_18:10:58.590000      9666.45        8.53996000e-01        2.86897000e-09  77.0974  76.4829
0202-11-10_18:10:58.790000      9666.65        8.73637000e-01        8.63427000e-09  77.0974  76.4829
0202-11-10_18:10:58.984000      9666.84        8.92737800e-01        6.40407000e-09  77.0974  76.4829
0202-11-10_18:10:59.184000      9667.04        9.12531700e-01        9.31807000e-09  77.0974  76.4829
0202-11-10_18:10:59.383000      9667.24        9.33383800e-01        8.76027000e-09  77.1668  76.4823
0202-11-10_18:10:59.582000      9667.44        9.53207400e-01        1.50820700e-08  77.1668  76.4823
0202-11-10_18:10:59.773000      9667.63        9.71428200e-01        1.47721700e-08  77.1668  76.4823
0202-11-10_18:10:59.980000      9667.84        9.93085300e-01        1.13633700e-08  77.1668  76.4823
0202-11-10_18:11:00.180000      9668.04        1.01261800e+00        5.10357000e-09  77.1668  76.4823
0202-11-10_18:11:00.387000      9668.25        1.03137900e+00        1.26028700e-08  77.1668  76.4823
0202-11-10_18:11:00.590000      9668.45        1.05240200e+00        1.50820700e-08  77.1559  76.4875
0202-11-10_18:11:00.793000      9668.65        1.07225500e+00        2.34490700e-08  77.1559  76.4875
0202-11-10_18:11:00.992000      9668.85        1.09137100e+00        1.52059700e-08  77.1559  76.4875
0202-11-10_18:11:01.195000      9669.06        1.11189500e+00        2.01641700e-08  77.1559  76.4875
0202-11-10_18:11:01.406000      9669.26        1.13199000e+00        1.35325700e-08  77.2026  76.4773
0202-11-10_18:11:01.605000      9669.47        1.15082200e+00        1.56398700e-08  77.2026  76.4773
0202-11-10_18:11:01.816000      9669.68        1.17145600e+00        1.35325700e-08  77.2026  76.4773
0202-11-10_18:11:02.010000      9669.87        1.19130800e+00        8.94617000e-09  77.2026  76.4773
0202-11-10_18:11:02.207000      9670.07        1.20965300e+00        1.16732700e-08  77.2026  76.4773
0202-11-10_18:11:02.406000      9670.26        1.23099600e+00        1.03716700e-08  77.1660  76.4641
0202-11-10_18:11:02.598000      9670.46        1.25114800e+00        1.44622700e-08  77.1660  76.4641
0202-11-10_18:11:02.793000      9670.65        1.26866400e+00        1.11154700e-08  77.1660  76.4641
0202-11-10_18:11:02.996000      9670.86        1.29066300e+00        1.29747700e-08  77.1660  76.4641
0202-11-10_18:11:03.195000      9671.05        1.31015900e+00        1.32226700e-08  77.1660  76.4641
0202-11-10_18:11:03.402000      9671.26        1.32920200e+00        1.03716700e-08  77.1660  76.4641
0202-11-10_18:11:03.594000      9671.45        1.35020100e+00        1.71892700e-08  77.1864  76.4864
0202-11-10_18:11:03.790000      9671.65        1.37003200e+00        1.40283700e-08  77.1864  76.4864
0202-11-10_18:11:03.990000      9671.85        1.38816100e+00        1.73751700e-08  77.1864  76.4864
0202-11-10_18:11:04.184000      9672.04        1.40970100e+00        6.96297000e-09  77.1864  76.4864
0202-11-10_18:11:04.383000      9672.24        1.42975000e+00        1.10534700e-08  77.1864  76.4864
0202-11-10_18:11:04.582000      9672.44        1.44802300e+00        1.01861700e-08  77.1579  76.4699
0202-11-10_18:11:04.780000      9672.64        1.46934900e+00        1.34728700e-08  77.1579  76.4699
0202-11-10_18:11:04.984000      9672.84        1.48906400e+00        1.68829700e-08  77.1579  76.4699
0202-11-10_18:11:05.188000      9673.05        1.50831800e+00        1.71937700e-08  77.1579  76.4699
0202-11-10_18:11:05.383000      9673.24        1.52926000e+00        1.09339700e-08  77.1579  76.4699
0202-11-10_18:11:05.590000      9673.45        1.54938500e+00        3.06277000e-09  77.0989  76.4741
0202-11-10_18:11:05.780000      9673.64        1.56788200e+00       -3.61300000e-11  77.0989  76.4741
0202-11-10_18:11:05.980000      9673.84        1.58858400e+00        4.67417000e-09  77.0989  76.4741
0202-11-10_18:11:06.184000      9674.04        1.60838700e+00        3.49657000e-09  77.0989  76.4741
0202-11-10_18:11:06.380000      9674.24        1.62735200e+00        9.01267000e-09  77.0989  76.4741
0202-11-10_18:11:06.574000      9674.43        1.64796700e+00        5.41797000e-09  77.1540  76.4905
0202-11-10_18:11:06.770000      9674.63        1.66826700e+00        9.81837000e-09  77.1540  76.4905
0202-11-10_18:11:06.960000      9674.82        1.68583600e+00        6.59547000e-09  77.1540  76.4905
0202-11-10_18:11:07.152000      9675.01        1.70764100e+00        7.02937000e-09  77.1540  76.4905
0202-11-10_18:11:07.348000      9675.21        1.72745600e+00        3.55857000e-09  77.1540  76.4905
0202-11-10_18:11:07.543000      9675.40        1.74638900e+00        2.73770000e-10  77.1513  76.4786
0202-11-10_18:11:07.750000      9675.61        1.76636200e+00        2.44297000e-09  77.1513  76.4786
0202-11-10_18:11:07.940000      9675.80        1.78714600e+00        7.02937000e-09  77.1513  76.4786
0202-11-10_18:11:08.133000      9675.99        1.80707200e+00        1.22354700e-08  77.1513  76.4786
0202-11-10_18:11:08.367000      9676.23        1.82627300e+00        7.64917000e-09  77.1513  76.4786
0202-11-10_18:11:08.586000      9676.44        1.84664800e+00        8.57877000e-09  77.0864  76.4795
0202-11-10_18:11:08.793000      9676.65        1.86483800e+00        1.17396700e-08  77.0864  76.4795
0202-11-10_18:11:08.996000      9676.85        1.88623600e+00        9.69437000e-09  77.0864  76.4795
0202-11-10_18:11:09.195000      9677.05        1.90607300e+00        5.78977000e-09  77.0864  76.4795
0202-11-10_18:11:09.414000      9677.27        1.92485200e+00       -9.81300000e-11  77.0864  76.4795
0202-11-10_18:11:09.610000      9677.47        1.94606900e+00        1.01747000e-09  77.1073  76.4880
0202-11-10_18:11:09.816000      9677.68        1.96574200e+00        5.23197000e-09  77.1073  76.4880
0202-11-10_18:11:10.016000      9677.88        1.98469300e+00        6.65747000e-09  77.1073  76.4880
0202-11-10_18:11:10.215000      9678.07        2.00528600e+00        1.05620700e-08  77.1073  76.4880
0202-11-10_18:11:10.406000      9678.26        2.02551100e+00        1.01282700e-08  77.1054  76.4846
0202-11-10_18:11:10.600000      9678.46        2.04440400e+00        1.42184700e-08  77.1054  76.4846
0202-11-10_18:11:10.793000      9678.65        2.06392600e+00        1.39702700e-08  77.1054  76.4846
0202-11-10_18:11:10.996000      9678.86        2.08484100e+00        1.18006700e-08  77.1054  76.4846
0202-11-10_18:11:11.190000      9679.05        2.10483700e+00        1.22964700e-08  77.1054  76.4846
0202-11-10_18:11:11.395000      9679.25        2.12354200e+00        1.22344700e-08  77.1054  76.4846
0202-11-10_18:11:11.590000      9679.45        2.14443300e+00        1.63870700e-08  77.1259  76.4670
0202-11-10_18:11:11.793000      9679.65        2.16439700e+00        1.73786700e-08  77.1259  76.4670
0202-11-10_18:11:11.996000      9679.86        2.18294400e+00        2.00436700e-08  77.1259  76.4670
0202-11-10_18:11:12.195000      9680.05        2.20394700e+00        2.22748700e-08  77.1259  76.4670
0202-11-10_18:11:12.402000      9680.26        2.22408900e+00        2.15931700e-08  77.1259  76.4670
0202-11-10_18:11:12.594000      9680.45        2.24305800e+00        2.56836700e-08  77.0791  76.4966
0202-11-10_18:11:12.793000      9680.65        2.26363100e+00        2.55597700e-08  77.0791  76.4966
0202-11-10_18:11:12.996000      9680.85        2.28373500e+00        2.20269700e-08  77.0791  76.4966
0202-11-10_18:11:13.195000      9681.05        2.30244600e+00        2.10973700e-08  77.0791  76.4966
0202-11-10_18:11:13.402000      9681.26        2.32398600e+00        2.86586700e-08  77.0791  76.4966
0202-11-10_18:11:13.610000      9681.47        2.34314800e+00        3.20054700e-08  77.1349  76.4827
0202-11-10_18:11:13.812000      9681.67        2.36206600e+00        3.60339700e-08  77.1349  76.4827
0202-11-10_18:11:14.010000      9681.87        2.38281000e+00        3.90089700e-08  77.1349  76.4827
0202-11-10_18:11:14.215000      9682.07        2.39894900e+00        5.60528700e-08  77.1349  76.4827
0202-11-10_18:11:14.406000      9682.27        2.42167000e+00        7.33446700e-08  77.1796  76.4704
0202-11-10_18:11:14.617000      9682.47        2.44230800e+00        9.02646700e-08  77.1796  76.4704
0202-11-10_18:11:14.816000      9682.67        2.46242000e+00        1.15055770e-07  77.1796  76.4704
0202-11-10_18:11:15.023000      9682.88        2.48086500e+00        1.37863670e-07  77.1796  76.4704
0202-11-10_18:11:15.220000      9683.08        2.50204300e+00        1.51374770e-07  77.1796  76.4704
0202-11-10_18:11:15.434000      9683.29        2.52191900e+00        1.81496070e-07  77.1347  76.4922
0202-11-10_18:11:15.630000      9683.49        2.54108400e+00        2.23578970e-07  77.1347  76.4922
0202-11-10_18:11:15.832000      9683.69        2.56189700e+00        2.70000470e-07  77.1347  76.4922
0202-11-10_18:11:16.030000      9683.89        2.58109800e+00        3.32722070e-07  77.1347  76.4922
0202-11-10_18:11:16.230000      9684.09        2.60087600e+00        3.86828670e-07  77.1347  76.4922
0202-11-10_18:11:16.434000      9684.29        2.62121400e+00        4.53455470e-07  77.1541  76.4888
0202-11-10_18:11:16.630000      9684.49        2.64070000e+00        5.53676070e-07  77.1541  76.4888
0202-11-10_18:11:16.824000      9684.68        2.65987500e+00        6.47698270e-07  77.1541  76.4888
0202-11-10_18:11:17.027000      9684.89        2.68056100e+00        7.41347970e-07  77.1541  76.4888
0202-11-10_18:11:17.223000      9685.08        2.70100900e+00        9.00631070e-07  77.1541  76.4888
0202-11-10_18:11:17.438000      9685.30        2.71908700e+00        1.07224767e-06  77.1591  76.4820
0202-11-10_18:11:17.630000      9685.49        2.74024000e+00        1.22409347e-06  77.1591  76.4820
0202-11-10_18:11:17.844000      9685.70        2.76061100e+00        1.38728107e-06  77.1591  76.4820
0202-11-10_18:11:18.035000      9685.90        2.77883500e+00        1.63711377e-06  77.1591  76.4820
0202-11-10_18:11:18.246000      9686.10        2.79998700e+00        1.85880857e-06  77.1591  76.4820
0202-11-10_18:11:18.450000      9686.31        2.81988800e+00        2.19435657e-06  77.1591  76.4820
0202-11-10_18:11:18.652000      9686.51        2.83876000e+00        2.48689197e-06  77.0997  76.4910
0202-11-10_18:11:18.850000      9686.71        2.85948500e+00        2.93443407e-06  77.0997  76.4910
0202-11-10_18:11:19.047000      9686.91        2.87937500e+00        3.17968037e-06  77.0997  76.4910
0202-11-10_18:11:19.240000      9687.10        2.89731300e+00        3.76673447e-06  77.0997  76.4910
0202-11-10_18:11:19.434000      9687.29        2.91892600e+00        5.29919867e-06  77.1940  76.4882
0202-11-10_18:11:19.625000      9687.49        2.93863100e+00        5.41305197e-06  77.1940  76.4882
0202-11-10_18:11:19.830000      9687.69        2.95897000e+00        6.74080337e-06  77.1940  76.4882
0202-11-10_18:11:20.027000      9687.89        2.97847000e+00        7.92210107e-06  77.1940  76.4882
0202-11-10_18:11:20.242000      9688.10        2.99904400e+00        9.16165797e-06  77.1940  76.4882
0202-11-10_18:11:20.453000      9688.31        3.01717300e+00        1.05016189e-05  77.1554  76.4810
0202-11-10_18:11:20.645000      9688.50        3.03829500e+00        1.18552151e-05  77.1554  76.4810
0202-11-10_18:11:20.848000      9688.71        3.05800600e+00        1.30712203e-05  77.1554  76.4810
0202-11-10_18:11:21.040000      9688.90        3.07712200e+00        1.45667457e-05  77.1554  76.4810
0202-11-10_18:11:21.242000      9689.10        3.09692900e+00        1.73582278e-05  77.1554  76.4810
0202-11-10_18:11:21.445000      9689.30        3.11756300e+00        2.04193135e-05  77.1812  76.4822

File: chapter 5/cold_vs_warm/300K/ffj26/Ic/0_degradation/step00/Ic_2023-11-10_18-11-55606570_ffj26-step00-77k.txt
# Ic = 2.53 A, n = 22.03 , Tavg = 77.17 K, f26-pristine-77K
#datetime                        t_s     iHTS_A                vHTS_V                tHTS_K  tTAR_K
0202-11-10_18:11:23.530000      9691.39        1.84902800e-02        6.26745400e-08  77.1014  76.4648
0202-11-10_18:11:23.730000      9691.59        2.13101400e-02        6.20547400e-08  77.1014  76.4648
0202-11-10_18:11:23.938000      9691.80        4.07725000e-02        5.74064400e-08  77.1014  76.4648
0202-11-10_18:11:24.130000      9691.99        5.94533200e-02        5.86459400e-08  77.1014  76.4648
0202-11-10_18:11:24.348000      9692.21        8.00353200e-02        6.01334400e-08  77.1014  76.4648
0202-11-10_18:11:24.550000      9692.41        9.91361500e-02        6.72608400e-08  77.1320  76.4711
0202-11-10_18:11:24.758000      9692.62        1.18922600e-01        7.24050400e-08  77.1320  76.4711
0202-11-10_18:11:24.950000      9692.81        1.39522500e-01        7.06696400e-08  77.1320  76.4711
0202-11-10_18:11:25.156000      9693.01        1.59326800e-01        6.57114400e-08  77.1320  76.4711
0202-11-10_18:11:25.360000      9693.22        1.79086500e-01        6.22406400e-08  77.1320  76.4711
0202-11-10_18:11:25.566000      9693.43        1.99192600e-01        6.73228400e-08  77.1301  76.4730
0202-11-10_18:11:25.760000      9693.62        2.18906400e-01        6.73228400e-08  77.1301  76.4730
0202-11-10_18:11:25.960000      9693.82        2.36959400e-01        6.72608400e-08  77.1301  76.4730
0202-11-10_18:11:26.164000      9694.02        2.58915700e-01        6.29844400e-08  77.1301  76.4730
0202-11-10_18:11:26.363000      9694.22        2.78809100e-01        6.49677400e-08  77.1301  76.4730
0202-11-10_18:11:26.566000      9694.43        2.97259900e-01        6.21167400e-08  77.0509  76.4857
0202-11-10_18:11:26.760000      9694.62        3.18226200e-01        6.47197400e-08  77.0509  76.4857
0202-11-10_18:11:26.953000      9694.81        3.38449100e-01        6.31703400e-08  77.0509  76.4857
0202-11-10_18:11:27.156000      9695.02        3.56171100e-01        6.98639400e-08  77.0509  76.4857
0202-11-10_18:11:27.363000      9695.22        3.77671800e-01        6.96160400e-08  77.0509  76.4857
0202-11-10_18:11:27.566000      9695.43        3.97560600e-01        6.80046400e-08  77.1836  76.4824
0202-11-10_18:11:27.758000      9695.62        4.16355700e-01        6.64551400e-08  77.1836  76.4824
0202-11-10_18:11:27.950000      9695.81        4.37121800e-01        6.57114400e-08  77.1836  76.4824
0202-11-10_18:11:28.156000      9696.02        4.57120500e-01        6.27984400e-08  77.1836  76.4824
0202-11-10_18:11:28.355000      9696.21        4.76258400e-01        5.78379400e-08  77.1836  76.4824
0202-11-10_18:11:28.547000      9696.41        4.96690500e-01        5.09566400e-08  77.1194  76.4805
0202-11-10_18:11:28.750000      9696.61        5.16636600e-01        5.01491400e-08  77.1194  76.4805
0202-11-10_18:11:28.945000      9696.80        5.35410900e-01        5.16366400e-08  77.1194  76.4805
0202-11-10_18:11:29.137000      9697.00        5.55722800e-01        5.33720400e-08  77.1194  76.4805
0202-11-10_18:11:29.355000      9697.22        5.76401200e-01        5.57271400e-08  77.1194  76.4805
0202-11-10_18:11:29.560000      9697.42        5.95267500e-01        6.16770400e-08  77.2122  76.5222
0202-11-10_18:11:29.760000      9697.62        6.15523000e-01        6.35983400e-08  77.2122  76.5222
0202-11-10_18:11:29.953000      9697.81        6.34269100e-01        6.71931400e-08  77.2122  76.5222
0202-11-10_18:11:30.164000      9698.02        6.55162800e-01        6.50238400e-08  77.2122  76.5222
0202-11-10_18:11:30.375000      9698.23        6.76052400e-01        6.81227400e-08  77.2122  76.5222
0202-11-10_18:11:30.566000      9698.43        6.93989700e-01        6.63873400e-08  77.0834  76.4861
0202-11-10_18:11:30.770000      9698.63        7.14875900e-01        6.78748400e-08  77.0834  76.4861
0202-11-10_18:11:30.960000      9698.82        7.34126700e-01        6.83087400e-08  77.0834  76.4861
0202-11-10_18:11:31.164000      9699.02        7.53632700e-01        6.66972400e-08  77.0834  76.4861
0202-11-10_18:11:31.387000      9699.25        7.74656900e-01        6.73790400e-08  77.0834  76.4861
0202-11-10_18:11:31.582000      9699.44        7.93545500e-01        5.91979400e-08  77.1396  76.4790
0202-11-10_18:11:31.777000      9699.64        8.13504200e-01        6.11192400e-08  77.1396  76.4790
0202-11-10_18:11:31.992000      9699.85        8.34091000e-01        5.46115400e-08  77.1396  76.4790
0202-11-10_18:11:32.190000      9700.05        8.53263000e-01        6.04375400e-08  77.1396  76.4790
0202-11-10_18:11:32.402000      9700.26        8.73276600e-01        6.47139400e-08  77.1396  76.4790
0202-11-10_18:11:32.594000      9700.45        8.93679000e-01        6.75649400e-08  77.1120  76.4786
0202-11-10_18:11:32.800000      9700.66        9.13321500e-01        6.38462400e-08  77.1120  76.4786
0202-11-10_18:11:32.992000      9700.85        9.32437200e-01        6.31025400e-08  77.1120  76.4786
0202-11-10_18:11:33.190000      9701.05        9.52869300e-01        6.16150400e-08  77.1120  76.4786
0202-11-10_18:11:33.400000      9701.26        9.73207900e-01        5.89500400e-08  77.1120  76.4786
0202-11-10_18:11:33.590000      9701.45        9.91923500e-01        6.04375400e-08  77.1767  76.4851
0202-11-10_18:11:33.785000      9701.64        1.01277600e+00        6.44660400e-08  77.1767  76.4851
0202-11-10_18:11:33.984000      9701.84        1.03270000e+00        6.83706400e-08  77.1767  76.4851
0202-11-10_18:11:34.176000      9702.04        1.05129900e+00        6.47159400e-08  77.1767  76.4851
0202-11-10_18:11:34.395000      9702.25        1.07234300e+00        5.95746400e-08  77.1767  76.4851
0202-11-10_18:11:34.586000      9702.44        1.09226400e+00        6.16238400e-08  77.1829  76.4791
0202-11-10_18:11:34.785000      9702.64        1.11006800e+00        5.99514400e-08  77.1829  76.4791
0202-11-10_18:11:34.990000      9702.85        1.13186700e+00        5.80301400e-08  77.1829  76.4791
0202-11-10_18:11:35.190000      9703.05        1.15141700e+00        6.01993400e-08  77.1829  76.4791
0202-11-10_18:11:35.390000      9703.25        1.17040800e+00        6.01993400e-08  77.1163  76.4863
0202-11-10_18:11:35.586000      9703.45        1.19120800e+00        6.55294400e-08  77.1163  76.4863
0202-11-10_18:11:35.793000      9703.65        1.21106000e+00        6.44138400e-08  77.1163  76.4863
0202-11-10_18:11:35.984000      9703.84        1.22956200e+00        6.83184400e-08  77.1163  76.4863
0202-11-10_18:11:36.176000      9704.04        1.25087600e+00        6.42898400e-08  77.1163  76.4863
0202-11-10_18:11:36.383000      9704.24        1.27065100e+00        7.01158400e-08  77.1163  76.4863
0202-11-10_18:11:36.594000      9704.45        1.28883600e+00        7.16652400e-08  77.1210  76.4836
0202-11-10_18:11:36.797000      9704.65        1.31029000e+00        7.04876400e-08  77.1210  76.4836
0202-11-10_18:11:36.996000      9704.86        1.33033900e+00        6.41659400e-08  77.1210  76.4836
0202-11-10_18:11:37.195000      9705.06        1.34932100e+00        6.30503400e-08  77.1210  76.4836
0202-11-10_18:11:37.390000      9705.25        1.36993700e+00        7.09835400e-08  77.1210  76.4836
0202-11-10_18:11:37.600000      9705.46        1.38992500e+00        6.60872400e-08  77.1500  76.4804
0202-11-10_18:11:37.797000      9705.66        1.40890800e+00        6.45997400e-08  77.1500  76.4804
0202-11-10_18:11:37.992000      9705.85        1.42930000e+00        6.10050400e-08  77.1500  76.4804
0202-11-10_18:11:38.195000      9706.05        1.44900100e+00        6.18727400e-08  77.1500  76.4804
0202-11-10_18:11:38.400000      9706.26        1.46876400e+00        6.29883400e-08  77.1500  76.4804
0202-11-10_18:11:38.590000      9706.45        1.48893900e+00        6.01373400e-08  77.1070  76.4909
0202-11-10_18:11:38.790000      9706.65        1.50897200e+00        6.14389400e-08  77.1070  76.4909
0202-11-10_18:11:38.992000      9706.85        1.52746300e+00        6.44758400e-08  77.1070  76.4909
0202-11-10_18:11:39.195000      9707.06        1.54866600e+00        6.88142400e-08  77.1070  76.4909
0202-11-10_18:11:39.395000      9707.26        1.56870200e+00        7.17272400e-08  77.1070  76.4909
0202-11-10_18:11:39.598000      9707.46        1.58653100e+00        6.78226400e-08  77.1198  76.4823
0202-11-10_18:11:39.800000      9707.66        1.60825600e+00        7.07355400e-08  77.1198  76.4823
0202-11-10_18:11:39.992000      9707.85        1.62795900e+00        7.14793400e-08  77.1198  76.4823
0202-11-10_18:11:40.200000      9708.06        1.64620500e+00        7.48251400e-08  77.1198  76.4823
0202-11-10_18:11:40.402000      9708.26        1.66770400e+00        7.10438400e-08  77.1198  76.4823
0202-11-10_18:11:40.594000      9708.45        1.68749000e+00        7.09811400e-08  77.1659  76.4830
0202-11-10_18:11:40.793000      9708.65        1.70573600e+00        7.05472400e-08  77.1659  76.4830
0202-11-10_18:11:40.992000      9708.85        1.72739800e+00        7.42659400e-08  77.1659  76.4830
0202-11-10_18:11:41.195000      9709.06        1.74714000e+00        7.37081400e-08  77.1659  76.4830
0202-11-10_18:11:41.395000      9709.25        1.76591500e+00        7.64351400e-08  77.1659  76.4830
0202-11-10_18:11:41.598000      9709.46        1.78717500e+00        7.02374400e-08  77.1598  76.4919
0202-11-10_18:11:41.800000      9709.66        1.80681800e+00        7.04233400e-08  77.1598  76.4919
0202-11-10_18:11:42             9709.86        1.82605100e+00        7.09191400e-08  77.1598  76.4919
0202-11-10_18:11:42.203000      9710.06        1.84671300e+00        7.71169400e-08  77.1598  76.4919
0202-11-10_18:11:42.406000      9710.27        1.86621300e+00        7.74888400e-08  77.1598  76.4919
0202-11-10_18:11:42.610000      9710.47        1.88531700e+00        7.85424400e-08  77.0876  76.4741
0202-11-10_18:11:42.824000      9710.68        1.90648900e+00        8.13934400e-08  77.0876  76.4741
0202-11-10_18:11:43.023000      9710.88        1.92639300e+00        8.20132400e-08  77.0876  76.4741
0202-11-10_18:11:43.227000      9711.09        1.94487300e+00        8.51740400e-08  77.0876  76.4741
0202-11-10_18:11:43.426000      9711.29        1.96595600e+00        8.25710400e-08  77.0876  76.4741
0202-11-10_18:11:43.620000      9711.48        1.98597400e+00        8.65375400e-08  77.0936  76.4682
0202-11-10_18:11:43.832000      9711.69        2.00385100e+00        9.25494400e-08  77.0936  76.4682
0202-11-10_18:11:44.030000      9711.89        2.02599100e+00        9.54623400e-08  77.0936  76.4682
0202-11-10_18:11:44.242000      9712.10        2.04572800e+00        8.90167400e-08  77.0936  76.4682
0202-11-10_18:11:44.438000      9712.30        2.06448600e+00        8.03397400e-08  77.0936  76.4682
0202-11-10_18:11:44.640000      9712.50        2.08496300e+00        7.97200400e-08  77.2366  76.4867
0202-11-10_18:11:44.836000      9712.69        2.10473200e+00        8.63516400e-08  77.2366  76.4867
0202-11-10_18:11:45.035000      9712.89        2.12321300e+00        9.13098400e-08  77.2366  76.4867
0202-11-10_18:11:45.230000      9713.09        2.14436800e+00        9.65160400e-08  77.2366  76.4867
0202-11-10_18:11:45.426000      9713.28        2.16419100e+00        9.67019400e-08  77.2366  76.4867
0202-11-10_18:11:45.633000      9713.49        2.18335600e+00        9.88092400e-08  77.1066  76.4751
0202-11-10_18:11:45.836000      9713.69        2.20416500e+00        9.91190400e-08  77.1066  76.4751
0202-11-10_18:11:46.047000      9713.91        2.22443700e+00        1.00114040e-07  77.1066  76.4751
0202-11-10_18:11:46.240000      9714.10        2.23836200e+00        1.02906340e-07  77.1066  76.4751
0202-11-10_18:11:46.450000      9714.31        2.26379800e+00        1.06132440e-07  77.1475  76.4817
0202-11-10_18:11:46.640000      9714.50        2.28284200e+00        1.12641240e-07  77.1475  76.4817
0202-11-10_18:11:46.836000      9714.69        2.30222400e+00        1.14128740e-07  77.1475  76.4817
0202-11-10_18:11:47.047000      9714.90        2.32330600e+00        1.20264540e-07  77.1475  76.4817
0202-11-10_18:11:47.240000      9715.10        2.34281200e+00        1.27268040e-07  77.1475  76.4817
0202-11-10_18:11:47.430000      9715.29        2.36116300e+00        1.37618340e-07  77.0821  76.4831
0202-11-10_18:11:47.637000      9715.50        2.38310100e+00        1.51935240e-07  77.0821  76.4831
0202-11-10_18:11:47.836000      9715.69        2.40273400e+00        1.58009040e-07  77.0821  76.4831
0202-11-10_18:11:48.043000      9715.90        2.42129100e+00        1.68359340e-07  77.0821  76.4831
0202-11-10_18:11:48.240000      9716.10        2.44220400e+00        1.85155340e-07  77.0821  76.4831
0202-11-10_18:11:48.434000      9716.29        2.46255500e+00        2.04554440e-07  77.0821  76.4831
0202-11-10_18:11:48.637000      9716.49        2.48149700e+00        2.23209740e-07  77.1559  76.4787
0202-11-10_18:11:48.848000      9716.71        2.50128500e+00        2.54384540e-07  77.1559  76.4787
0202-11-10_18:11:49.040000      9716.90        2.52188000e+00        2.85683440e-07  77.1559  76.4787
0202-11-10_18:11:49.234000      9717.09        2.54134000e+00        3.17354040e-07  77.1559  76.4787
0202-11-10_18:11:49.440000      9717.30        2.56074500e+00        3.64271340e-07  77.0321  76.4920
0202-11-10_18:11:49.633000      9717.49        2.58170600e+00        4.04866840e-07  77.0321  76.4920
0202-11-10_18:11:49.830000      9717.69        2.60163300e+00        4.59779140e-07  77.0321  76.4920
0202-11-10_18:11:50.035000      9717.90        2.62116000e+00        5.49894940e-07  77.0321  76.4920
0202-11-10_18:11:50.234000      9718.09        2.64098900e+00        6.26499540e-07  77.0321  76.4920
0202-11-10_18:11:50.434000      9718.29        2.66084700e+00        7.10169640e-07  77.0824  76.4873
0202-11-10_18:11:50.633000      9718.49        2.68041200e+00        8.49062040e-07  77.0824  76.4873
0202-11-10_18:11:50.832000      9718.69        2.70045000e+00        9.64464740e-07  77.0824  76.4873
0202-11-10_18:11:51.040000      9718.90        2.72122900e+00        1.14289894e-06  77.0824  76.4873
0202-11-10_18:11:51.234000      9719.09        2.74064700e+00        1.29090204e-06  77.0824  76.4873
0202-11-10_18:11:51.438000      9719.30        2.75973800e+00        1.52133574e-06  77.1056  76.4849
0202-11-10_18:11:51.633000      9719.49        2.77944900e+00        1.70689734e-06  77.1056  76.4849
0202-11-10_18:11:51.832000      9719.69        2.80036000e+00        1.92983174e-06  77.1056  76.4849
0202-11-10_18:11:52.030000      9719.89        2.81957700e+00        2.26984154e-06  77.1056  76.4849
0202-11-10_18:11:52.230000      9720.09        2.83936200e+00        2.56417394e-06  77.1056  76.4849
0202-11-10_18:11:52.440000      9720.30        2.85969700e+00        2.88751194e-06  77.1056  76.4849
0202-11-10_18:11:52.633000      9720.49        2.87772500e+00        3.37217874e-06  77.1502  76.4979
0202-11-10_18:11:52.844000      9720.70        2.89967900e+00        3.95334504e-06  77.1502  76.4979
0202-11-10_18:11:53.035000      9720.90        2.91849900e+00        4.41514204e-06  77.1502  76.4979
0202-11-10_18:11:53.246000      9721.11        2.93849000e+00        5.57852824e-06  77.1502  76.4979
0202-11-10_18:11:53.440000      9721.30        2.95929300e+00        6.99063164e-06  77.1502  76.4979
0202-11-10_18:11:53.633000      9721.49        2.97882300e+00        7.11365764e-06  77.2155  76.5059
0202-11-10_18:11:53.836000      9721.69        2.99847200e+00        8.67828844e-06  77.2155  76.5059
0202-11-10_18:11:54.043000      9721.90        3.01804600e+00        1.02085216e-05  77.2155  76.5059
0202-11-10_18:11:54.246000      9722.11        3.03834300e+00        1.19885255e-05  77.2155  76.5059
0202-11-10_18:11:54.438000      9722.30        3.05783800e+00        1.32268430e-05  77.2155  76.5059
0202-11-10_18:11:54.637000      9722.50        3.07761700e+00        1.47023497e-05  77.1681  76.4879
0202-11-10_18:11:54.836000      9722.69        3.09820500e+00        1.72684186e-05  77.1681  76.4879
0202-11-10_18:11:55.040000      9722.90        3.11815100e+00        1.96280394e-05  77.1681  76.4879
0202-11-10_18:11:55.230000      9723.09        3.13667100e+00        2.24900541e-05  77.1681  76.4879

File: chapter 5/cold_vs_warm/300K/ffj26/Ic/0_degradation/step00/Ic_2023-11-10_18-45-02624397_ffj26-step00-20k.txt
# Ic =  nan A, n =  nan , Tavg = 20.15 K, f26-pristine-20K
#datetime                        t_s     iHTS_A                vHTS_V                tHTS_K  tTAR_K
0202-11-10_18:44:19.875000      11667.73        1.65546300e+00        2.84263234e-07  20.0818  19.4873
0202-11-10_18:44:20.266000      11668.13        2.06757100e+00        2.47511804e-07  20.0818  19.4873
0202-11-10_18:44:20.660000      11668.52        2.25311000e+00        2.56065294e-07  20.0804  19.1964
0202-11-10_18:44:21.066000      11668.93        2.64399300e+00        2.56375184e-07  20.0804  19.1964
0202-11-10_18:44:21.470000      11669.33        2.85228200e+00        2.37285884e-07  20.0738  19.3628
0202-11-10_18:44:21.870000      11669.73        3.24225400e+00        2.87860124e-07  20.0738  19.3628
0202-11-10_18:44:22.277000      11670.14        3.65294500e+00        1.85534054e-07  20.0738  19.3628
0202-11-10_18:44:22.690000      11670.55        3.83704000e+00        2.85628914e-07  20.1107  19.3976
0202-11-10_18:44:23.100000      11670.96        4.24937600e+00        2.50115384e-07  20.1107  19.3976
0202-11-10_18:44:23.508000      11671.37        4.43410700e+00        2.56747054e-07  20.0708  19.1660
0202-11-10_18:44:23.906000      11671.77        4.82399000e+00        2.25262104e-07  20.0708  19.1660
0202-11-10_18:44:24.320000      11672.18        5.03389600e+00        2.02516094e-07  20.0708  19.1660
0202-11-10_18:44:24.730000      11672.59        5.42354800e+00        2.97776644e-07  20.0477  19.4939
0202-11-10_18:44:25.133000      11672.99        5.62483900e+00        2.30778174e-07  20.0477  19.4939
0202-11-10_18:44:25.540000      11673.40        6.01446700e+00        3.18725294e-07  20.0688  19.1682
0202-11-10_18:44:25.945000      11673.81        6.21886100e+00        2.57490584e-07  20.0688  19.1682
0202-11-10_18:44:26.370000      11674.23        6.60867300e+00        2.80050334e-07  20.0688  19.1682
0202-11-10_18:44:26.780000      11674.64        6.81723400e+00        2.35116124e-07  20.0977  19.3726
0202-11-10_18:44:27.188000      11675.05        7.20578900e+00        2.31645344e-07  20.0977  19.3726
0202-11-10_18:44:27.598000      11675.46        7.40976500e+00        2.79058684e-07  20.0503  19.3931
0202-11-10_18:44:28.004000      11675.86        7.79980200e+00        2.39392624e-07  20.0503  19.3931
0202-11-10_18:44:28.414000      11676.27        8.00525700e+00        2.83211224e-07  20.0503  19.3931
0202-11-10_18:44:28.816000      11676.68        8.39609400e+00        2.06730094e-07  20.0704  19.1755
0202-11-10_18:44:29.220000      11677.08        8.60299200e+00        2.42987354e-07  20.0704  19.1755
0202-11-10_18:44:29.630000      11677.49        8.99091900e+00        2.23092344e-07  20.0982  19.4952
0202-11-10_18:44:30.035000      11677.89        9.17539600e+00        2.52903874e-07  20.0982  19.4952
0202-11-10_18:44:30.450000      11678.31        9.58673500e+00        2.82467494e-07  20.0727  19.1725
0202-11-10_18:44:30.850000      11678.71        9.77336400e+00        2.33814584e-07  20.0727  19.1725
0202-11-10_18:44:31.250000      11679.11        1.01824500e+01        2.99945354e-07  20.0727  19.1725
0202-11-10_18:44:31.640000      11679.50        1.03679600e+01        2.38091074e-07  20.0585  19.4828
0202-11-10_18:44:32.035000      11679.89        1.07593300e+01        2.94863104e-07  20.0585  19.4828
0202-11-10_18:44:32.438000      11680.30        1.09630500e+01        2.69328074e-07  20.1006  19.3908
0202-11-10_18:44:32.836000      11680.69        1.13526300e+01        2.73790504e-07  20.1006  19.3908
0202-11-10_18:44:33.234000      11681.09        1.15567900e+01        2.98395864e-07  20.1006  19.3908
0202-11-10_18:44:33.640000      11681.50        1.19498100e+01        2.32513004e-07  20.0543  19.4169
0202-11-10_18:44:34.043000      11681.90        1.23596800e+01        2.85876254e-07  20.0543  19.4169
0202-11-10_18:44:34.445000      11682.31        1.25421800e+01        2.57180344e-07  20.0889  19.5003
0202-11-10_18:44:34.850000      11682.71        1.29331400e+01        2.94801124e-07  20.0889  19.5003
0202-11-10_18:44:35.254000      11683.11        1.31378800e+01        2.77633154e-07  20.0889  19.5003
0202-11-10_18:44:35.664000      11683.52        1.35293400e+01        2.63440144e-07  20.0675  19.1924
0202-11-10_18:44:36.070000      11683.93        1.37352300e+01        3.17423174e-07  20.0675  19.1924
0202-11-10_18:44:36.484000      11684.34        1.41257800e+01        2.34000484e-07  20.1049  19.3945
0202-11-10_18:44:36.895000      11684.75        1.43293300e+01        3.23063194e-07  20.1049  19.3945
0202-11-10_18:44:37.310000      11685.17        1.47198000e+01        2.07101934e-07  20.1049  19.3945
0202-11-10_18:44:37.734000      11685.59        1.49263600e+01        2.74596374e-07  20.1045  19.3866
0202-11-10_18:44:38.133000      11685.99        1.53189900e+01        2.70010134e-07  20.1045  19.3866
0202-11-10_18:44:38.540000      11686.40        1.55247400e+01        2.81414124e-07  20.1378  19.1898
0202-11-10_18:44:38.950000      11686.81        1.59084400e+01        3.04408054e-07  20.1378  19.1898
0202-11-10_18:44:39.355000      11687.22        1.61159400e+01        2.15841154e-07  20.1378  19.1898
0202-11-10_18:44:39.758000      11687.62        1.65040600e+01        3.15130284e-07  20.0957  19.5053
0202-11-10_18:44:40.164000      11688.02        1.67107400e+01        2.32699234e-07  20.0957  19.5053
0202-11-10_18:44:40.562000      11688.42        1.70998600e+01        2.84327104e-07  20.1051  19.1721
0202-11-10_18:44:40.965000      11688.82        1.72825100e+01        2.75216304e-07  20.1051  19.1721
0202-11-10_18:44:41.380000      11689.24        1.76972500e+01        2.61209224e-07  20.1051  19.1721
0202-11-10_18:44:41.785000      11689.64        1.78802900e+01        2.82901604e-07  20.1102  19.4088
0202-11-10_18:44:42.188000      11690.05        1.82887200e+01        2.32327364e-07  20.1102  19.4088
0202-11-10_18:44:42.594000      11690.45        1.84756800e+01        3.20398434e-07  20.0828  19.3879
0202-11-10_18:44:42.996000      11690.86        1.88843000e+01        2.22100954e-07  20.0828  19.3879
0202-11-10_18:44:43.390000      11691.25        1.90684900e+01        2.74906164e-07  20.1142  19.2005
0202-11-10_18:44:43.790000      11691.65        1.94593800e+01        2.41250274e-07  20.1142  19.2005
0202-11-10_18:44:44.195000      11692.05        1.96705400e+01        2.64367644e-07  20.1142  19.2005
0202-11-10_18:44:44.600000      11692.46        2.00563300e+01        2.75647674e-07  20.0752  19.5138
0202-11-10_18:44:45.004000      11692.86        2.02623600e+01        2.12739814e-07  20.0752  19.5138
0202-11-10_18:44:45.410000      11693.27        2.06514500e+01        2.89034964e-07  20.0752  19.5138
0202-11-10_18:44:45.824000      11693.68        2.08551200e+01        2.08277384e-07  20.1242  19.1780
0202-11-10_18:44:46.220000      11694.08        2.12454800e+01        2.60834884e-07  20.1242  19.1780
0202-11-10_18:44:46.625000      11694.48        2.16362200e+01        2.29659854e-07  20.1110  19.4228
0202-11-10_18:44:47.027000      11694.89        2.18442200e+01        1.98608784e-07  20.1110  19.4228
0202-11-10_18:44:47.445000      11695.31        2.22304900e+01        2.34184264e-07  20.1417  19.3903
0202-11-10_18:44:47.848000      11695.71        2.24366800e+01        1.95633834e-07  20.1417  19.3903
0202-11-10_18:44:48.254000      11696.11        2.28311700e+01        2.92071894e-07  20.1417  19.3903
0202-11-10_18:44:48.645000      11696.50        2.30359200e+01        2.00468134e-07  20.1088  19.4854
0202-11-10_18:44:49.040000      11696.90        2.34230900e+01        2.38646694e-07  20.1088  19.4854
0202-11-10_18:44:49.440000      11697.30        2.36280300e+01        1.99476484e-07  20.1359  19.5216
0202-11-10_18:44:49.844000      11697.70        2.40184200e+01        1.77660174e-07  20.1359  19.5216
0202-11-10_18:44:50.246000      11698.11        2.42232000e+01        2.11934114e-07  20.1359  19.5216
0202-11-10_18:44:50.652000      11698.51        2.46137700e+01        1.46299214e-07  20.1251  19.2625
0202-11-10_18:44:51.043000      11698.90        2.48192000e+01        2.07223774e-07  20.1251  19.2625
0202-11-10_18:44:51.438000      11699.30        2.52108000e+01        1.70966534e-07  20.1346  19.4343
0202-11-10_18:44:51.840000      11699.70        2.54153700e+01        2.21292824e-07  20.1346  19.4343
0202-11-10_18:44:52.246000      11700.11        2.58042300e+01        1.71958184e-07  20.1346  19.4343
0202-11-10_18:44:52.650000      11700.51        2.59906200e+01        1.67433774e-07  20.1567  19.3884
0202-11-10_18:44:53.050000      11700.91        2.64028600e+01        1.79023694e-07  20.1567  19.3884
0202-11-10_18:44:53.453000      11701.31        2.65864300e+01        9.67786440e-08  20.1484  19.2250
0202-11-10_18:44:53.855000      11701.72        2.69986900e+01        2.06603994e-07  20.1484  19.2250
0202-11-10_18:44:54.250000      11702.11        2.71869100e+01        1.19772554e-07  20.1484  19.2250
0202-11-10_18:44:54.640000      11702.50        2.75924100e+01        1.66875974e-07  20.1498  19.3536
0202-11-10_18:44:55.040000      11702.90        2.77759800e+01        1.14566384e-07  20.1498  19.3536
0202-11-10_18:44:55.450000      11703.31        2.81693700e+01        1.58136514e-07  20.1498  19.3536
0202-11-10_18:44:55.850000      11703.71        2.83735300e+01        2.16147574e-07  20.1570  19.1906
0202-11-10_18:44:56.254000      11704.11        2.87638100e+01        1.73196704e-07  20.1570  19.1906
0202-11-10_18:44:56.650000      11704.51        2.89740200e+01        2.43294014e-07  20.1424  19.5434
0202-11-10_18:44:57.043000      11704.90        2.93603600e+01        2.24018804e-07  20.1424  19.5434
0202-11-10_18:44:57.445000      11705.30        2.95639900e+01        3.73634104e-07  20.1617  19.3972
0202-11-10_18:44:57.850000      11705.71        2.99551800e+01        4.25695764e-07  20.1617  19.3972
0202-11-10_18:44:58.250000      11706.11        3.03457700e+01        6.79496364e-07  20.1617  19.3972
0202-11-10_18:44:58.652000      11706.51        3.05493300e+01        8.74045844e-07  20.1451  19.2392
0202-11-10_18:44:59.043000      11706.90        3.09404700e+01        1.12474753e-06  20.1451  19.2392
0202-11-10_18:44:59.450000      11707.31        3.11483900e+01        1.58450159e-06  20.1538  19.5383
0202-11-10_18:44:59.844000      11707.70        3.15375100e+01        2.18333467e-06  20.1538  19.5383
0202-11-10_18:45:00.234000      11708.10        3.17438400e+01        3.42345585e-06  20.1538  19.5383
0202-11-10_18:45:00.630000      11708.49        3.21340500e+01        4.81406002e-06  20.1750  19.2097
0202-11-10_18:45:01.050000      11708.91        3.23374400e+01        6.28814900e-06  20.1750  19.2097
0202-11-10_18:45:01.440000      11709.30        3.27304900e+01        9.27333012e-06  20.1479  19.4698
0202-11-10_18:45:01.840000      11709.70        3.29355900e+01        1.22040304e-05  20.1479  19.4698
0202-11-10_18:45:02.242000      11710.10        3.33251200e+01        2.11770453e-05  20.1479  19.4698
