Repository: shortlab/2025-devitre-PhD

# 2025-devitre-PhD
Data repository for Alexis Devitre's PhD thesis

File: chapter 5/cold_vs_warm/300K/ffj26/Ic/0_degradation/step00/Ic_2023-11-10_18-47-50163167_ffj26-step00-20k.txt
# Ic =  nan A, n =  nan , Tavg = 20.13 K, f26-pristine-20K
#datetime                        t_s     iHTS_A                vHTS_V                tHTS_K  tTAR_K
0202-11-10_18:47:07.640000      11835.50        1.73500500e+00        1.05517899e-07  20.0584  19.2019
0202-11-10_18:47:08.040000      11835.90        2.14467700e+00        7.21116485e-08  20.0584  19.2019
0202-11-10_18:47:08.450000      11836.31        2.32713600e+00        1.19648939e-07  20.0292  19.2507
0202-11-10_18:47:08.850000      11836.71        2.71335300e+00        8.88459685e-08  20.0292  19.2507
0202-11-10_18:47:09.246000      11837.10        2.92586600e+00        1.29938009e-07  20.0292  19.2507
0202-11-10_18:47:09.637000      11837.50        3.31076600e+00        9.84530685e-08  20.0526  19.4166
0202-11-10_18:47:10.040000      11837.90        3.71977100e+00        1.38181109e-07  20.0526  19.4166
0202-11-10_18:47:10.440000      11838.30        3.90465400e+00        1.31487469e-07  20.0843  19.1113
0202-11-10_18:47:10.844000      11838.70        4.31355600e+00        9.77713085e-08  20.0843  19.1113
0202-11-10_18:47:11.246000      11839.11        4.49780100e+00        1.33594729e-07  20.0843  19.1113
0202-11-10_18:47:11.640000      11839.50        4.88738200e+00        8.85365585e-08  20.0392  19.4464
0202-11-10_18:47:12.030000      11839.89        5.08847000e+00        1.45680479e-07  20.0392  19.4464
0202-11-10_18:47:12.426000      11840.29        5.48308000e+00        1.02109789e-07  20.0469  19.1923
0202-11-10_18:47:12.832000      11840.69        5.68541800e+00        1.50328849e-07  20.0469  19.1923
0202-11-10_18:47:13.230000      11841.09        6.07219500e+00        1.05890459e-07  20.0469  19.1923
0202-11-10_18:47:13.633000      11841.49        6.27933100e+00        1.33718679e-07  20.0705  19.2491
0202-11-10_18:47:14.035000      11841.89        6.66792800e+00        1.29690099e-07  20.0705  19.2491
0202-11-10_18:47:14.445000      11842.31        6.87235500e+00        1.02915499e-07  20.0316  19.4124
0202-11-10_18:47:14.850000      11842.71        7.26402300e+00        1.31796829e-07  20.0316  19.4124
0202-11-10_18:47:15.254000      11843.11        7.46922200e+00        7.58919485e-08  20.0316  19.4124
0202-11-10_18:47:15.656000      11843.51        7.86188200e+00        1.49831949e-07  20.0779  19.2877
0202-11-10_18:47:16.047000      11843.91        8.06642200e+00        8.55605485e-08  20.0779  19.2877
0202-11-10_18:47:16.440000      11844.30        8.45622100e+00        1.17231419e-07  20.0231  19.4439
0202-11-10_18:47:16.844000      11844.70        8.65914200e+00        9.83900385e-08  20.0231  19.4439
0202-11-10_18:47:17.246000      11845.11        9.04781700e+00        1.36320699e-07  20.0231  19.4439
0202-11-10_18:47:17.650000      11845.51        9.23444500e+00        1.42332589e-07  20.0315  19.1951
0202-11-10_18:47:18.047000      11845.91        9.64134500e+00        1.06199299e-07  20.0315  19.1951
0202-11-10_18:47:18.450000      11846.31        9.82602200e+00        1.35886849e-07  20.0633  19.2529
0202-11-10_18:47:18.850000      11846.71        1.02350100e+01        8.10981185e-08  20.0633  19.2529
0202-11-10_18:47:19.246000      11847.11        1.04191300e+01        1.44129959e-07  20.0633  19.2529
0202-11-10_18:47:19.640000      11847.50        1.08083500e+01        1.21321979e-07  20.0279  19.4142
0202-11-10_18:47:20.040000      11847.90        1.10140300e+01        1.59624509e-07  20.0279  19.4142
0202-11-10_18:47:20.450000      11848.31        1.14017100e+01        1.49646019e-07  20.0615  19.1100
0202-11-10_18:47:20.850000      11848.71        1.16071300e+01        1.23553039e-07  20.0615  19.1100
0202-11-10_18:47:21.254000      11849.11        1.19969900e+01        1.20330109e-07  20.0615  19.1100
0202-11-10_18:47:21.652000      11849.51        1.24071600e+01        1.02108519e-07  20.0562  19.3643
0202-11-10_18:47:22.043000      11849.90        1.25915000e+01        1.79953129e-07  20.0562  19.3643
0202-11-10_18:47:22.438000      11850.30        1.29820900e+01        1.18904609e-07  20.0658  19.1898
0202-11-10_18:47:22.844000      11850.70        1.31887200e+01        1.51443159e-07  20.0658  19.1898
0202-11-10_18:47:23.250000      11851.11        1.35757900e+01        1.29564859e-07  20.0658  19.1898
0202-11-10_18:47:23.650000      11851.51        1.37796600e+01        1.41774559e-07  20.0632  19.2495
0202-11-10_18:47:24.050000      11851.91        1.41737500e+01        1.31238269e-07  20.0632  19.2495
0202-11-10_18:47:24.453000      11852.31        1.43749800e+01        1.30246619e-07  20.0375  19.4070
0202-11-10_18:47:24.848000      11852.71        1.47667800e+01        1.71090249e-07  20.0375  19.4070
0202-11-10_18:47:25.242000      11853.10        1.49725200e+01        1.43014129e-07  20.0375  19.4070
0202-11-10_18:47:25.637000      11853.50        1.53634000e+01        1.60925829e-07  20.0553  19.1092
0202-11-10_18:47:26.043000      11853.90        1.55644900e+01        1.26589909e-07  20.0553  19.1092
0202-11-10_18:47:26.450000      11854.31        1.59556200e+01        1.86646689e-07  20.0410  19.4491
0202-11-10_18:47:26.855000      11854.71        1.61590600e+01        1.39914809e-07  20.0410  19.4491
0202-11-10_18:47:27.246000      11855.11        1.65497600e+01        1.65387799e-07  20.0410  19.4491
0202-11-10_18:47:27.650000      11855.51        1.67558500e+01        1.51938539e-07  20.0619  19.1919
0202-11-10_18:47:28.040000      11855.90        1.71469200e+01        1.68300779e-07  20.0619  19.1919
0202-11-10_18:47:28.445000      11856.30        1.73323000e+01        1.70284079e-07  20.0371  19.2585
0202-11-10_18:47:28.848000      11856.71        1.77414000e+01        1.21569219e-07  20.0371  19.2585
0202-11-10_18:47:29.250000      11857.11        1.79290000e+01        1.71027819e-07  20.0371  19.2585
0202-11-10_18:47:29.660000      11857.52        1.83383900e+01        1.08243909e-07  20.0600  19.4087
0202-11-10_18:47:30.062000      11857.92        1.85201900e+01        1.55905139e-07  20.0600  19.4087
0202-11-10_18:47:30.453000      11858.31        1.89307300e+01        1.21693179e-07  20.0335  19.1139
0202-11-10_18:47:30.848000      11858.71        1.91120800e+01        1.08677759e-07  20.0335  19.1139
0202-11-10_18:47:31.250000      11859.11        1.95024600e+01        1.29316499e-07  20.0335  19.1139
0202-11-10_18:47:31.656000      11859.51        1.97118000e+01        1.16239099e-07  20.0448  19.4506
0202-11-10_18:47:32.060000      11859.92        2.01030600e+01        1.77287619e-07  20.0448  19.4506
0202-11-10_18:47:32.460000      11860.32        2.03044200e+01        1.04028849e-07  20.0882  19.1928
0202-11-10_18:47:32.850000      11860.71        2.06938700e+01        1.46978899e-07  20.0882  19.1928
0202-11-10_18:47:33.246000      11861.11        2.08991700e+01        8.50627085e-08  20.0882  19.1928
0202-11-10_18:47:33.645000      11861.50        2.12879400e+01        1.46792959e-07  20.0617  19.2659
0202-11-10_18:47:34.047000      11861.91        2.16804500e+01        1.14564319e-07  20.0617  19.2659
0202-11-10_18:47:34.450000      11862.31        2.18850100e+01        9.07027285e-08  20.0517  19.4144
0202-11-10_18:47:34.844000      11862.70        2.22758100e+01        1.23241259e-07  20.0517  19.4144
0202-11-10_18:47:35.234000      11863.09        2.24801600e+01        8.51866685e-08  20.0517  19.4144
0202-11-10_18:47:35.637000      11863.49        2.28689700e+01        1.35698869e-07  20.0463  19.1185
0202-11-10_18:47:36.035000      11863.90        2.30718900e+01        8.19637985e-08  20.0463  19.1185
0202-11-10_18:47:36.450000      11864.31        2.34624100e+01        1.23737089e-07  20.0463  19.1185
0202-11-10_18:47:36.844000      11864.70        2.36704800e+01        7.61998285e-08  20.0243  19.4599
0202-11-10_18:47:37.246000      11865.11        2.40593700e+01        8.85334885e-08  20.0243  19.4599
0202-11-10_18:47:37.652000      11865.51        2.42648800e+01        1.33467659e-07  20.0769  19.1969
0202-11-10_18:47:38.055000      11865.92        2.46561000e+01        1.01796819e-07  20.0769  19.1969
0202-11-10_18:47:38.450000      11866.31        2.48622900e+01        1.42949849e-07  20.0648  19.2719
0202-11-10_18:47:38.840000      11866.70        2.52528800e+01        8.69832685e-08  20.0648  19.2719
0202-11-10_18:47:39.240000      11867.10        2.54556700e+01        1.38982939e-07  20.0648  19.2719
0202-11-10_18:47:39.645000      11867.50        2.58510900e+01        1.08365729e-07  20.0486  19.4166
0202-11-10_18:47:40.047000      11867.91        2.60325400e+01        1.26897199e-07  20.0486  19.4166
0202-11-10_18:47:40.440000      11868.30        2.64425300e+01        7.41537885e-08  20.1109  19.1261
0202-11-10_18:47:40.836000      11868.69        2.66293000e+01        4.47761485e-08  20.1109  19.1261
0202-11-10_18:47:41.240000      11869.10        2.70423500e+01        1.00432529e-07  20.1109  19.1261
0202-11-10_18:47:41.630000      11869.49        2.72250000e+01        6.64065285e-08  20.0608  19.4634
0202-11-10_18:47:42.040000      11869.90        2.76334400e+01        1.54973299e-07  20.0608  19.4634
0202-11-10_18:47:42.450000      11870.31        2.78179400e+01        1.01300219e-07  20.0720  19.1990
0202-11-10_18:47:42.855000      11870.71        2.82079300e+01        1.31049729e-07  20.0720  19.1990
0202-11-10_18:47:43.258000      11871.12        2.84125000e+01        1.14191679e-07  20.0720  19.1990
0202-11-10_18:47:43.660000      11871.52        2.88033600e+01        1.53671759e-07  20.0769  19.2832
0202-11-10_18:47:44.055000      11871.91        2.90065600e+01        2.14906369e-07  20.0769  19.2832
0202-11-10_18:47:44.445000      11872.31        2.93994400e+01        2.11375089e-07  20.0874  19.4201
0202-11-10_18:47:44.848000      11872.71        2.96044000e+01        3.58759629e-07  20.0874  19.4201
0202-11-10_18:47:45.250000      11873.11        2.99965000e+01        4.02888099e-07  20.0874  19.4201
0202-11-10_18:47:45.660000      11873.52        3.03845400e+01        6.75963989e-07  20.0908  19.3267
0202-11-10_18:47:46.066000      11873.92        3.05895700e+01        8.12192049e-07  20.0908  19.3267
0202-11-10_18:47:46.470000      11874.33        3.09794200e+01        1.17271916e-06  20.0631  19.4739
0202-11-10_18:47:46.875000      11874.73        3.11868500e+01        1.59813744e-06  20.0631  19.4739
0202-11-10_18:47:47.310000      11875.17        3.15746500e+01        2.19864410e-06  20.0631  19.4739
0202-11-10_18:47:47.750000      11875.61        3.17809700e+01        3.12298678e-06  20.1273  19.2048
0202-11-10_18:47:48.152000      11876.01        3.21702500e+01        4.73441963e-06  20.1273  19.2048
0202-11-10_18:47:48.560000      11876.42        3.23773200e+01        6.36035536e-06  20.0973  19.3012
0202-11-10_18:47:48.953000      11876.81        3.27641900e+01        9.86237076e-06  20.0973  19.3012
0202-11-10_18:47:49.380000      11877.24        3.29700500e+01        1.25710034e-05  20.0973  19.3012
0202-11-10_18:47:49.797000      11877.65        3.33630800e+01        2.19509055e-05  20.1324  19.4242

File: chapter 5/cold_vs_warm/300K/ffj26/Ic/0_degradation/step00/Ic_2023-11-10_18-50-15523647_ffj26-step00-20k.txt
# Ic = 29.69 A, n = 39.53 , Tavg = 20.10 K, f26-pristine-20K
#datetime                        t_s     iHTS_A                vHTS_V                tHTS_K  tTAR_K
0202-11-10_18:49:32.777000      11980.64        1.76487100e+00        2.16020410e-08  20.0691  19.1035
0202-11-10_18:49:33.195000      11981.05        2.17146000e+00        4.80047410e-08  20.0691  19.1035
0202-11-10_18:49:33.590000      11981.45        2.35418400e+00        1.83101100e-09  20.0443  19.3904
0202-11-10_18:49:33.996000      11981.85        2.74128600e+00        5.46364010e-08  20.0443  19.3904
0202-11-10_18:49:34.402000      11982.26        2.94735500e+00       -2.97158790e-08  20.0443  19.3904
0202-11-10_18:49:34.810000      11982.67        3.33557400e+00        3.86460010e-08  20.0425  19.2784
0202-11-10_18:49:35.210000      11983.07        3.74702000e+00        2.88461100e-09  20.0425  19.2784
0202-11-10_18:49:35.625000      11983.49        3.93109300e+00        1.58380410e-08  20.0627  19.1578
0202-11-10_18:49:36.047000      11983.91        4.34131600e+00        2.42670710e-08  20.0627  19.1578
0202-11-10_18:49:36.450000      11984.31        4.52477600e+00        1.96187110e-08  20.0240  19.4470
0202-11-10_18:49:36.848000      11984.71        4.91482700e+00        5.48223010e-08  20.0240  19.4470
0202-11-10_18:49:37.250000      11985.11        5.11769000e+00       -4.05694900e-09  20.0240  19.4470
0202-11-10_18:49:37.652000      11985.51        5.50873900e+00        6.99449710e-08  20.0628  19.0989
0202-11-10_18:49:38.055000      11985.91        5.71148400e+00        2.95971910e-08  20.0628  19.0989
0202-11-10_18:49:38.465000      11986.32        6.09947500e+00        4.54636010e-08  19.9951  19.3953
0202-11-10_18:49:38.870000      11986.73        6.30649800e+00        3.54851210e-08  19.9951  19.3953
0202-11-10_18:49:39.273000      11987.13        6.69445700e+00        4.13110610e-08  19.9951  19.3953
0202-11-10_18:49:39.695000      11987.55        6.89697100e+00        8.48197210e-08  20.0209  19.2752
0202-11-10_18:49:40.100000      11987.96        7.29062700e+00        3.12706510e-08  20.0209  19.2752
0202-11-10_18:49:40.508000      11988.37        7.49662200e+00        5.92851110e-08  20.0474  19.1649
0202-11-10_18:49:40.900000      11988.76        7.88252700e+00        1.93712710e-08  20.0474  19.1649
0202-11-10_18:49:41.332000      11989.19        8.08885000e+00        8.60597710e-08  20.0474  19.1649
0202-11-10_18:49:41.742000      11989.60        8.48233900e+00        7.66390910e-08  20.0310  19.4494
0202-11-10_18:49:42.140000      11990.00        8.68207000e+00        6.62887310e-08  20.0310  19.4494
0202-11-10_18:49:42.540000      11990.40        9.07377400e+00        7.83125010e-08  20.0901  19.1063
0202-11-10_18:49:42.934000      11990.79        9.25637000e+00        2.69326010e-08  20.0901  19.1063
0202-11-10_18:49:43.355000      11991.22        9.66711400e+00        1.07380251e-07  20.0901  19.1063
0202-11-10_18:49:43.754000      11991.61        9.85135600e+00        2.55071010e-08  20.0268  19.4011
0202-11-10_18:49:44.150000      11992.01        1.02604000e+01        9.18237410e-08  20.0268  19.4011
0202-11-10_18:49:44.560000      11992.42        1.04459600e+01        6.68465410e-08  20.0596  19.2683
0202-11-10_18:49:44.960000      11992.82        1.08337600e+01        8.75472410e-08  20.0596  19.2683
0202-11-10_18:49:45.367000      11993.23        1.10431900e+01        1.24176341e-07  20.0596  19.2683
0202-11-10_18:49:45.773000      11993.63        1.14359600e+01        4.01959310e-08  20.0223  19.1687
0202-11-10_18:49:46.195000      11994.05        1.16397400e+01        9.73392110e-08  20.0223  19.1687
0202-11-10_18:49:46.600000      11994.46        1.20245900e+01        5.72384810e-08  20.0570  19.4423
0202-11-10_18:49:47.004000      11994.86        1.24356300e+01        1.14382321e-07  20.0570  19.4423
0202-11-10_18:49:47.410000      11995.27        1.26206000e+01        5.58129810e-08  20.0570  19.4423
0202-11-10_18:49:47.820000      11995.68        1.30138600e+01        8.97770010e-08  20.0517  19.1030
0202-11-10_18:49:48.230000      11996.09        1.32160400e+01        9.70904210e-08  20.0517  19.1030
0202-11-10_18:49:48.640000      11996.50        1.36042700e+01        6.49237710e-08  20.0461  19.4039
0202-11-10_18:49:49.043000      11996.90        1.38097000e+01        1.00189331e-07  20.0461  19.4039
0202-11-10_18:49:49.450000      11997.31        1.41968300e+01        8.63682010e-08  20.0415  19.2571
0202-11-10_18:49:49.840000      11997.70        1.44022100e+01        1.28637291e-07  20.0415  19.2571
0202-11-10_18:49:50.240000      11998.10        1.47911100e+01        7.75053310e-08  20.0415  19.2571
0202-11-10_18:49:50.633000      11998.49        1.49965300e+01        1.00189331e-07  20.0568  19.1759
0202-11-10_18:49:51.050000      11998.91        1.53861200e+01        9.69664610e-08  20.0568  19.1759
0202-11-10_18:49:51.450000      11999.31        1.55922100e+01        9.21321710e-08  20.0560  19.4427
0202-11-10_18:49:51.855000      11999.71        1.59811600e+01        1.29628941e-07  20.0560  19.4427
0202-11-10_18:49:52.258000      12000.12        1.61897500e+01        9.08934210e-08  20.0560  19.4427
0202-11-10_18:49:52.660000      12000.52        1.65765700e+01        1.52871911e-07  20.0561  19.1041
0202-11-10_18:49:53.055000      12000.91        1.67810200e+01        1.10230941e-07  20.0561  19.1041
0202-11-10_18:49:53.450000      12001.31        1.71718400e+01        1.46736081e-07  20.0297  19.4067
0202-11-10_18:49:53.844000      12001.70        1.73553000e+01        1.23308331e-07  20.0297  19.4067
0202-11-10_18:49:54.250000      12002.11        1.77638700e+01        8.96542010e-08  20.0297  19.4067
0202-11-10_18:49:54.652000      12002.51        1.79467700e+01        1.51818291e-07  20.0618  19.2582
0202-11-10_18:49:55.050000      12002.91        1.83567600e+01        7.39117510e-08  20.0618  19.2582
0202-11-10_18:49:55.460000      12003.32        1.85442000e+01        1.16304801e-07  20.0233  19.1856
0202-11-10_18:49:55.863000      12003.72        1.89539700e+01        1.30187911e-07  20.0233  19.1856
0202-11-10_18:49:56.258000      12004.12        1.91382900e+01        1.25229661e-07  20.0233  19.1856
0202-11-10_18:49:56.650000      12004.51        1.95274300e+01        1.05396651e-07  20.0449  19.4461
0202-11-10_18:49:57.050000      12004.91        1.97323300e+01        5.30870910e-08  20.0449  19.4461
0202-11-10_18:49:57.453000      12005.31        2.01210200e+01        9.88889410e-08  20.0563  19.1071
0202-11-10_18:49:57.855000      12005.72        2.03284800e+01        5.63719810e-08  20.0563  19.1071
0202-11-10_18:49:58.258000      12006.12        2.07168800e+01        1.19465931e-07  20.0563  19.1071
0202-11-10_18:49:58.652000      12006.51        2.09236300e+01        8.79810510e-08  20.0556  19.4221
0202-11-10_18:49:59.047000      12006.91        2.13111200e+01        1.41778091e-07  20.0556  19.4221
0202-11-10_18:49:59.445000      12007.31        2.17021100e+01        1.07318231e-07  20.0329  19.2588
0202-11-10_18:49:59.848000      12007.71        2.19064000e+01        9.21335810e-08  20.0329  19.2588
0202-11-10_18:50:00.254000      12008.11        2.22970300e+01        1.23990361e-07  20.0329  19.2588
0202-11-10_18:50:00.656000      12008.51        2.25015600e+01        8.76091810e-08  20.0713  19.1907
0202-11-10_18:50:01.060000      12008.92        2.28925500e+01        1.45868651e-07  20.0713  19.1907
0202-11-10_18:50:01.460000      12009.32        2.30975400e+01        7.53375010e-08  20.0505  19.4474
0202-11-10_18:50:01.855000      12009.71        2.34874800e+01        1.22069031e-07  20.0505  19.4474
0202-11-10_18:50:02.250000      12010.11        2.36933300e+01        7.99238810e-08  20.0505  19.4474
0202-11-10_18:50:02.652000      12010.51        2.40826400e+01        8.38285110e-08  20.0787  19.1164
0202-11-10_18:50:03.055000      12010.91        2.42875700e+01        1.07442191e-07  20.0787  19.1164
0202-11-10_18:50:03.460000      12011.32        2.46779800e+01        7.13709010e-08  20.0668  19.4260
0202-11-10_18:50:03.863000      12011.72        2.48810800e+01        1.18784481e-07  20.0668  19.4260
0202-11-10_18:50:04.258000      12012.12        2.52745700e+01        9.10806810e-08  20.0668  19.4260
0202-11-10_18:50:04.656000      12012.52        2.54788800e+01        1.24362961e-07  20.0668  19.2560
0202-11-10_18:50:05.050000      12012.91        2.58689700e+01        7.73835110e-08  20.0668  19.2560
0202-11-10_18:50:05.440000      12013.30        2.60541800e+01        6.93263410e-08  20.0903  19.2028
0202-11-10_18:50:05.836000      12013.70        2.64641500e+01        7.63918610e-08  20.0903  19.2028
0202-11-10_18:50:06.234000      12014.10        2.66471700e+01        5.33979510e-08  20.0903  19.2028
0202-11-10_18:50:06.633000      12014.49        2.70585700e+01        1.02856541e-07  20.0901  19.4552
0202-11-10_18:50:07.030000      12014.89        2.72434000e+01        6.31285310e-08  20.0901  19.4552
0202-11-10_18:50:07.434000      12015.29        2.76531600e+01        1.37564311e-07  20.0908  19.1223
0202-11-10_18:50:07.836000      12015.70        2.78371600e+01        6.57935910e-08  20.0908  19.1223
0202-11-10_18:50:08.240000      12016.10        2.82285300e+01        1.34403431e-07  20.0908  19.1223
0202-11-10_18:50:08.650000      12016.51        2.84328200e+01        1.44815761e-07  20.0886  19.4377
0202-11-10_18:50:09.055000      12016.91        2.88254900e+01        1.59442611e-07  20.0886  19.4377
0202-11-10_18:50:09.453000      12017.31        2.90282900e+01        1.91857201e-07  20.1282  19.2620
0202-11-10_18:50:09.860000      12017.72        2.94181700e+01        2.10079481e-07  20.1282  19.2620
0202-11-10_18:50:10.260000      12018.12        2.96254000e+01        3.41349751e-07  20.1282  19.2620
0202-11-10_18:50:10.656000      12018.52        3.00160700e+01        3.82317341e-07  20.0810  19.2180
0202-11-10_18:50:11.050000      12018.91        3.04040900e+01        6.91402611e-07  20.0810  19.2180
0202-11-10_18:50:11.453000      12019.31        3.06087000e+01        8.64755621e-07  20.0851  19.4602
0202-11-10_18:50:11.860000      12019.72        3.10003700e+01        1.20681329e-06  20.0851  19.4602
0202-11-10_18:50:12.260000      12020.12        3.12066100e+01        1.64090858e-06  20.0851  19.4602
0202-11-10_18:50:12.660000      12020.52        3.15996700e+01        2.33679976e-06  20.1147  19.1323
0202-11-10_18:50:13.066000      12020.93        3.18011700e+01        3.10849028e-06  20.1147  19.1323
0202-11-10_18:50:13.473000      12021.33        3.21888000e+01        4.99516853e-06  20.1067  19.4444
0202-11-10_18:50:13.890000      12021.75        3.23970200e+01        6.52262114e-06  20.1067  19.4444
0202-11-10_18:50:14.340000      12022.20        3.27844800e+01        9.79804476e-06  20.1067  19.4444
0202-11-10_18:50:14.746000      12022.61        3.29939700e+01        1.27749194e-05  20.1009  19.2657
0202-11-10_18:50:15.152000      12023.01        3.33839000e+01        2.25956118e-05  20.1009  19.2657

File: chapter 5/cold_vs_warm/300K/ffj26/Ic/0_degradation/step00/Ic_2023-11-10_18-51-59936948_ffj26-step00-20k.txt
# Ic =  nan A, n =  nan , Tavg = 20.15 K, f26-pristine-20K
#datetime                        t_s     iHTS_A                vHTS_V                tHTS_K  tTAR_K
0202-11-10_18:51:17.470000      12085.33        1.78248200e+00        7.17491170e-08  20.0580  19.4512
0202-11-10_18:51:17.883000      12085.74        2.19184600e+00        7.18730770e-08  20.0590  19.1067
0202-11-10_18:51:18.285000      12086.15        2.37831100e+00        9.66023970e-08  20.0590  19.1067
0202-11-10_18:51:18.690000      12086.55        2.76315200e+00        1.05279357e-07  20.0590  19.1067
0202-11-10_18:51:19.094000      12086.95        2.96938800e+00        5.17921270e-08  20.0981  19.4427
0202-11-10_18:51:19.490000      12087.35        3.36031200e+00        1.38871247e-07  20.0981  19.4427
0202-11-10_18:51:19.883000      12087.74        3.77048000e+00        5.25972170e-08  20.0981  19.4427
0202-11-10_18:51:20.285000      12088.15        3.95451100e+00        9.36887870e-08  20.0693  19.0985
0202-11-10_18:51:20.695000      12088.56        4.36039700e+00        6.62944070e-08  20.0693  19.0985
0202-11-10_18:51:21.105000      12088.96        4.54651500e+00        6.91454070e-08  20.0170  19.4551
0202-11-10_18:51:21.504000      12089.36        4.93444000e+00        7.69546570e-08  20.0170  19.4551
0202-11-10_18:51:21.914000      12089.77        5.13826500e+00        2.55127270e-08  20.0170  19.4551
0202-11-10_18:51:22.312000      12090.17        5.52689300e+00        1.10174997e-07  20.0813  19.1876
0202-11-10_18:51:22.710000      12090.57        5.73099900e+00        4.20609170e-08  20.0813  19.1876
0202-11-10_18:51:23.120000      12090.98        6.12149700e+00        8.47639170e-08  20.0858  19.2536
0202-11-10_18:51:23.530000      12091.39        6.32408500e+00        3.91479370e-08  20.0858  19.2536
0202-11-10_18:51:23.950000      12091.81        6.71409200e+00        1.12158297e-07  20.0858  19.2536
0202-11-10_18:51:24.350000      12092.21        6.91856000e+00        9.58580170e-08  20.0168  19.4053
0202-11-10_18:51:24.746000      12092.61        7.30756400e+00        8.62513970e-08  20.0168  19.4053
0202-11-10_18:51:25.152000      12093.01        7.51241500e+00        1.01683897e-07  20.0455  19.1272
0202-11-10_18:51:25.555000      12093.41        7.90119100e+00        5.32163470e-08  20.0455  19.1272
0202-11-10_18:51:25.950000      12093.81        8.10532200e+00        1.17549567e-07  20.0214  19.4293
0202-11-10_18:51:26.344000      12094.20        8.49703400e+00        6.31326870e-08  20.0214  19.4293
0202-11-10_18:51:26.740000      12094.60        8.69943500e+00        1.12901197e-07  20.0214  19.4293
0202-11-10_18:51:27.145000      12095.00        9.09000400e+00        1.04534137e-07  20.0522  19.2111
0202-11-10_18:51:27.547000      12095.41        9.27986000e+00        5.95379570e-08  20.0522  19.2111
0202-11-10_18:51:27.950000      12095.81        9.69045300e+00        1.21950017e-07  20.0599  19.2284
0202-11-10_18:51:28.350000      12096.21        9.87075300e+00        7.23054670e-08  20.0599  19.2284
0202-11-10_18:51:28.754000      12096.61        1.02813300e+01        1.27156187e-07  20.0599  19.2284
0202-11-10_18:51:29.160000      12097.02        1.04661800e+01        7.86272470e-08  20.0637  19.4328
0202-11-10_18:51:29.550000      12097.41        1.08524700e+01        1.33106097e-07  20.0637  19.4328
0202-11-10_18:51:29.950000      12097.81        1.10620800e+01        6.97643570e-08  20.0948  19.0985
0202-11-10_18:51:30.344000      12098.20        1.14486900e+01        1.17735497e-07  20.0948  19.0985
0202-11-10_18:51:30.740000      12098.60        1.16559300e+01        1.28271797e-07  20.0948  19.0985
0202-11-10_18:51:31.133000      12098.99        1.20454200e+01        1.09988507e-07  20.0494  19.4570
0202-11-10_18:51:31.540000      12099.40        1.24551900e+01        1.59695707e-07  20.0494  19.4570
0202-11-10_18:51:31.940000      12099.80        1.26377400e+01        9.69737370e-08  20.0797  19.1754
0202-11-10_18:51:32.336000      12100.20        1.30299900e+01        1.61431097e-07  20.0797  19.1754
0202-11-10_18:51:32.750000      12100.61        1.32334000e+01        9.74695570e-08  20.0797  19.1754
0202-11-10_18:51:33.150000      12101.01        1.36259700e+01        1.55109317e-07  20.0466  19.2588
0202-11-10_18:51:33.547000      12101.41        1.38323800e+01        1.32921117e-07  20.0466  19.2588
0202-11-10_18:51:33.953000      12101.81        1.42181600e+01        1.02613757e-07  20.0466  19.2588
0202-11-10_18:51:34.350000      12102.21        1.44207500e+01        1.23004597e-07  20.0352  19.3995
0202-11-10_18:51:34.750000      12102.61        1.48111400e+01        8.12932470e-08  20.0352  19.3995
0202-11-10_18:51:35.156000      12103.01        1.50157100e+01        1.48229737e-07  20.0611  19.1264
0202-11-10_18:51:35.560000      12103.42        1.54059800e+01        8.47020470e-08  20.0611  19.1264
0202-11-10_18:51:35.957000      12103.82        1.56079400e+01        1.46246437e-07  20.0416  19.4325
0202-11-10_18:51:36.350000      12104.21        1.59980000e+01        1.33788807e-07  20.0416  19.4325
0202-11-10_18:51:36.746000      12104.61        1.62020600e+01        1.52072387e-07  20.0416  19.4325
0202-11-10_18:51:37.152000      12105.01        1.65937900e+01        1.48600497e-07  20.1099  19.2074
0202-11-10_18:51:37.560000      12105.42        1.67996800e+01        1.06950017e-07  20.1099  19.2074
0202-11-10_18:51:37.960000      12105.82        1.71885100e+01        1.47917597e-07  20.0233  19.2360
0202-11-10_18:51:38.355000      12106.21        1.73739500e+01        8.60013870e-08  20.0233  19.2360
0202-11-10_18:51:38.750000      12106.61        1.77876900e+01        1.84670667e-07  20.0233  19.2360
0202-11-10_18:51:39.152000      12107.01        1.79671700e+01        1.22010717e-07  20.0624  19.4357
0202-11-10_18:51:39.555000      12107.42        1.83815100e+01        1.68928207e-07  20.0624  19.4357
0202-11-10_18:51:39.957000      12107.82        1.85678100e+01        1.03541217e-07  20.0914  19.1009
0202-11-10_18:51:40.355000      12108.21        1.89778700e+01        1.57462237e-07  20.0914  19.1009
0202-11-10_18:51:40.758000      12108.62        1.91620500e+01        1.74878107e-07  20.0914  19.1009
0202-11-10_18:51:41.160000      12109.02        1.95523000e+01        1.64279837e-07  20.0443  19.4628
0202-11-10_18:51:41.555000      12109.41        1.97563900e+01        1.86653967e-07  20.0443  19.4628
0202-11-10_18:51:41.950000      12109.81        2.01452800e+01        1.29572057e-07  20.0392  19.1743
0202-11-10_18:51:42.344000      12110.20        2.03474900e+01        1.87955507e-07  20.0392  19.1743
0202-11-10_18:51:42.750000      12110.61        2.07393800e+01        1.67936547e-07  20.0392  19.1743
0202-11-10_18:51:43.160000      12111.02        2.09464700e+01        2.04752417e-07  20.0847  19.2690
0202-11-10_18:51:43.560000      12111.42        2.13371900e+01        1.15132117e-07  20.0847  19.2690
0202-11-10_18:51:43.965000      12111.83        2.17245800e+01        1.71842177e-07  20.0652  19.4045
0202-11-10_18:51:44.370000      12112.23        2.19319400e+01        1.58454887e-07  20.0652  19.4045
0202-11-10_18:51:44.760000      12112.62        2.23207300e+01        1.55232017e-07  20.0652  19.4045
0202-11-10_18:51:45.156000      12113.02        2.25261000e+01        1.43270227e-07  20.0881  19.1390
0202-11-10_18:51:45.550000      12113.41        2.29163500e+01        1.03108347e-07  20.0881  19.1390
0202-11-10_18:51:45.945000      12113.80        2.31221700e+01        1.40233297e-07  20.0777  19.4401
0202-11-10_18:51:46.348000      12114.21        2.35097500e+01        8.74898370e-08  20.0777  19.4401
0202-11-10_18:51:46.750000      12114.61        2.37161700e+01        1.61181927e-07  20.0777  19.4401
0202-11-10_18:51:47.145000      12115.00        2.41048900e+01        7.78212370e-08  20.0869  19.2166
0202-11-10_18:51:47.535000      12115.40        2.43096200e+01        1.61987647e-07  20.0869  19.2166
0202-11-10_18:51:47.934000      12115.79        2.47002800e+01        1.47174857e-07  20.0753  19.2417
0202-11-10_18:51:48.344000      12116.20        2.49060200e+01        1.55232017e-07  20.0753  19.2417
0202-11-10_18:51:48.746000      12116.61        2.52966000e+01        1.66636077e-07  20.0753  19.2417
0202-11-10_18:51:49.152000      12117.01        2.55033200e+01        1.52505307e-07  20.0636  19.4404
0202-11-10_18:51:49.543000      12117.40        2.58914100e+01        1.34159787e-07  20.0636  19.4404
0202-11-10_18:51:49.940000      12117.80        2.60760500e+01        9.80264870e-08  20.0446  19.1111
0202-11-10_18:51:50.336000      12118.20        2.64868400e+01        1.54612597e-07  20.0446  19.1111
0202-11-10_18:51:50.750000      12118.61        2.66720900e+01        9.92660470e-08  20.0446  19.1111
0202-11-10_18:51:51.150000      12119.01        2.70812100e+01        1.97935367e-07  20.0661  19.4730
0202-11-10_18:51:51.543000      12119.40        2.72658100e+01        1.20214687e-07  20.0661  19.4730
0202-11-10_18:51:51.953000      12119.81        2.76758000e+01        1.59632837e-07  20.0961  19.1915
0202-11-10_18:51:52.355000      12120.21        2.78622300e+01        1.05401897e-07  20.0961  19.1915
0202-11-10_18:51:52.758000      12120.62        2.82505700e+01        1.89010507e-07  20.0961  19.1915
0202-11-10_18:51:53.160000      12121.02        2.84557600e+01        1.70231107e-07  20.0543  19.2811
0202-11-10_18:51:53.562000      12121.42        2.88444500e+01        1.73639907e-07  20.0543  19.2811
0202-11-10_18:51:53.957000      12121.82        2.90527100e+01        2.47208057e-07  20.0744  19.4204
0202-11-10_18:51:54.350000      12122.21        2.94381000e+01        3.26416217e-07  20.0744  19.4204
0202-11-10_18:51:54.754000      12122.61        2.96464500e+01        4.07916917e-07  20.0744  19.4204
0202-11-10_18:51:55.156000      12123.02        3.00357000e+01        4.57250897e-07  20.1054  19.1497
0202-11-10_18:51:55.560000      12123.42        3.04274600e+01        7.43652107e-07  20.1054  19.1497
0202-11-10_18:51:55.957000      12123.82        3.06329600e+01        8.93639327e-07  20.0488  19.4491
0202-11-10_18:51:56.348000      12124.21        3.10232500e+01        1.36014917e-06  20.0488  19.4491
0202-11-10_18:51:56.746000      12124.61        3.12292000e+01        1.73449744e-06  20.0488  19.4491
0202-11-10_18:51:57.150000      12125.01        3.16218800e+01        2.96005416e-06  20.1202  19.2335
0202-11-10_18:51:57.550000      12125.41        3.18245600e+01        3.32008546e-06  20.1202  19.2335
0202-11-10_18:51:57.950000      12125.81        3.22174500e+01        5.23056313e-06  20.0881  19.2593
0202-11-10_18:51:58.355000      12126.21        3.24227000e+01        6.69442597e-06  20.0881  19.2593
0202-11-10_18:51:58.758000      12126.62        3.28113400e+01        1.03051513e-05  20.0881  19.2593
0202-11-10_18:51:59.156000      12127.02        3.30178400e+01        1.32740304e-05  20.1465  19.4642
0202-11-10_18:51:59.562000      12127.42        3.34072200e+01        2.39922278e-05  20.1465  19.4642

File: chapter 5/cold_vs_warm/300K/ffj26/Ic/0_degradation/step00/Ic_2023-11-10_18-53-44628077_ffj26-step00-20k.txt
# Ic = 29.64 A, n = 39.01 , Tavg = 20.11 K, f26-pristine-20K
#datetime                        t_s     iHTS_A                vHTS_V                tHTS_K  tTAR_K
0202-11-10_18:53:02.080000      12189.94        1.79496600e+00        1.22154485e-08  20.0494  19.1780
0202-11-10_18:53:02.492000      12190.35        2.20601900e+00        3.09328685e-08  20.0830  19.2093
0202-11-10_18:53:02.895000      12190.75        2.38934000e+00       -2.62730315e-08  20.0830  19.2093
0202-11-10_18:53:03.320000      12191.18        2.77902200e+00        5.39887585e-08  20.0830  19.2093
0202-11-10_18:53:03.715000      12191.57        2.98017400e+00       -1.33815615e-08  20.0884  19.2416
0202-11-10_18:53:04.110000      12191.97        3.36826100e+00        5.34309585e-08  20.0884  19.2416
0202-11-10_18:53:04.510000      12192.37        3.77893100e+00        1.01694985e-08  20.0687  19.1695
0202-11-10_18:53:04.914000      12192.77        3.96280600e+00        1.17804485e-08  20.0687  19.1695
0202-11-10_18:53:05.367000      12193.23        4.37325000e+00        4.27695485e-08  20.0687  19.1695
0202-11-10_18:53:05.766000      12193.62        4.55840700e+00       -2.72038315e-08  20.0623  19.2711
0202-11-10_18:53:06.156000      12194.02        4.94816500e+00        2.61593885e-08  20.0623  19.2711
0202-11-10_18:53:06.562000      12194.42        5.15226100e+00       -2.36710715e-08  20.0725  19.3983
0202-11-10_18:53:06.965000      12194.82        5.53813600e+00        3.69435985e-08  20.0725  19.3983
0202-11-10_18:53:07.375000      12195.24        5.74293000e+00       -1.10275215e-08  20.0725  19.3983
0202-11-10_18:53:07.785000      12195.65        6.13284900e+00        5.46693585e-08  20.0721  19.1085
0202-11-10_18:53:08.184000      12196.04        6.33658900e+00        2.11185850e-09  20.0721  19.1085
0202-11-10_18:53:08.590000      12196.45        6.72415000e+00        1.24622085e-08  20.0346  19.4506
0202-11-10_18:53:08.992000      12196.85        6.92921100e+00        5.04548385e-08  20.0346  19.4506
0202-11-10_18:53:09.400000      12197.26        7.32052700e+00       -8.85828150e-09  20.0346  19.4506
0202-11-10_18:53:09.790000      12197.65        7.52547800e+00        9.55749585e-08  20.0912  19.1631
0202-11-10_18:53:10.184000      12198.04        7.90980000e+00        2.90107085e-08  20.0912  19.1631
0202-11-10_18:53:10.582000      12198.44        8.11627700e+00        7.61149085e-08  20.0228  19.2769
0202-11-10_18:53:10.984000      12198.84        8.50631400e+00        2.32474885e-08  20.0228  19.2769
0202-11-10_18:53:11.395000      12199.25        8.71151200e+00        4.40101885e-08  20.0228  19.2769
0202-11-10_18:53:11.797000      12199.66        9.10157400e+00        8.28705285e-08  20.0684  19.3946
0202-11-10_18:53:12.200000      12200.06        9.28670200e+00        4.49398685e-08  20.0684  19.3946
0202-11-10_18:53:12.605000      12200.46        9.69736700e+00        9.50802385e-08  20.0673  19.1179
0202-11-10_18:53:12.996000      12200.86        9.88035200e+00        2.15740785e-08  20.0673  19.1179
0202-11-10_18:53:13.406000      12201.27        1.02891500e+01        1.02517629e-07  20.0673  19.1179
0202-11-10_18:53:13.812000      12201.67        1.04728600e+01        7.18384085e-08  20.0432  19.4502
0202-11-10_18:53:14.207000      12202.07        1.08659100e+01        1.20553289e-07  20.0432  19.4502
0202-11-10_18:53:14.600000      12202.46        1.10711700e+01        7.36357785e-08  20.0410  19.1624
0202-11-10_18:53:15             12202.86        1.14600500e+01        6.58265285e-08  20.0410  19.1624
0202-11-10_18:53:15.402000      12203.26        1.16691000e+01        1.10512819e-07  20.0679  19.2826
0202-11-10_18:53:15.805000      12203.66        1.20533100e+01        4.85345985e-08  20.0679  19.2826
0202-11-10_18:53:16.200000      12204.06        1.24640400e+01        1.15099359e-07  20.0679  19.2826
0202-11-10_18:53:16.594000      12204.45        1.26488000e+01        7.12189285e-08  20.0730  19.3907
0202-11-10_18:53:16.992000      12204.85        1.30378800e+01        1.31833629e-07  20.0730  19.3907
0202-11-10_18:53:17.400000      12205.26        1.32413900e+01        1.04625189e-07  20.1003  19.1155
0202-11-10_18:53:17.800000      12205.66        1.36328400e+01        7.65490585e-08  20.1003  19.1155
0202-11-10_18:53:18.203000      12206.06        1.38378700e+01        1.30718018e-07  20.1003  19.1155
0202-11-10_18:53:18.598000      12206.46        1.42267200e+01        5.41129385e-08  20.0435  19.4486
0202-11-10_18:53:18.990000      12206.85        1.44320100e+01        1.24706129e-07  20.0435  19.4486
0202-11-10_18:53:19.383000      12207.24        1.48209600e+01        9.03701985e-08  20.0744  19.1522
0202-11-10_18:53:19.785000      12207.64        1.50291900e+01        1.34188799e-07  20.0744  19.1522
0202-11-10_18:53:20.188000      12208.05        1.54182400e+01        1.06174649e-07  20.0744  19.1522
0202-11-10_18:53:20.605000      12208.46        1.56218300e+01        1.07786079e-07  20.0419  19.2810
0202-11-10_18:53:21.008000      12208.87        1.60107600e+01        1.20057769e-07  20.0419  19.2810
0202-11-10_18:53:21.414000      12209.27        1.62178900e+01        1.21979088e-07  20.0419  19.2810
0202-11-10_18:53:21.820000      12209.68        1.66042700e+01        1.52658309e-07  20.0469  19.3867
0202-11-10_18:53:22.223000      12210.08        1.68092500e+01        5.95048785e-08  20.0469  19.3867
0202-11-10_18:53:22.637000      12210.49        1.72007600e+01        1.62636559e-07  20.0376  19.1173
0202-11-10_18:53:23.027000      12210.89        1.73858200e+01        1.02145818e-07  20.0376  19.1173
0202-11-10_18:53:23.420000      12211.28        1.77959200e+01        1.14913339e-07  20.0376  19.1173
0202-11-10_18:53:23.816000      12211.68        1.79823500e+01        9.76833885e-08  20.0456  19.4541
0202-11-10_18:53:24.207000      12212.07        1.83908900e+01        1.00162519e-07  20.0456  19.4541
0202-11-10_18:53:24.613000      12212.47        1.85729100e+01        1.65239649e-07  20.0481  19.1564
0202-11-10_18:53:25.016000      12212.87        1.89875900e+01        8.29325785e-08  20.0481  19.1564
0202-11-10_18:53:25.420000      12213.28        1.91696700e+01        1.64805799e-07  20.0476  19.2955
0202-11-10_18:53:25.816000      12213.68        1.95579100e+01        1.22164789e-07  20.0476  19.2955
0202-11-10_18:53:26.210000      12214.07        1.97638900e+01        1.83213329e-07  20.0476  19.2955
0202-11-10_18:53:26.630000      12214.49        2.01556900e+01        1.63752169e-07  20.0454  19.3926
0202-11-10_18:53:27.035000      12214.89        2.03630000e+01        9.22912885e-08  20.0454  19.3926
0202-11-10_18:53:27.438000      12215.30        2.07528900e+01        1.52720049e-07  20.0814  19.1232
0202-11-10_18:53:27.840000      12215.70        2.09595500e+01        1.11318619e-07  20.0814  19.1232
0202-11-10_18:53:28.242000      12216.10        2.13471600e+01        1.38465169e-07  20.0814  19.1232
0202-11-10_18:53:28.637000      12216.50        2.17342600e+01        1.08467719e-07  20.0641  19.4631
0202-11-10_18:53:29.027000      12216.89        2.19413000e+01        1.89845118e-07  20.0641  19.4631
0202-11-10_18:53:29.426000      12217.28        2.23317600e+01        1.50798839e-07  20.0641  19.4631
0202-11-10_18:53:29.830000      12217.69        2.25351600e+01        1.28486689e-07  20.0799  19.1569
0202-11-10_18:53:30.230000      12218.09        2.29250900e+01        1.68338679e-07  20.0799  19.1569
0202-11-10_18:53:30.633000      12218.49        2.31291300e+01        1.34808459e-07  20.0287  19.3043
0202-11-10_18:53:31.035000      12218.89        2.35241400e+01        1.61645029e-07  20.0287  19.3043
0202-11-10_18:53:31.440000      12219.30        2.37244500e+01        8.19410385e-08  20.0287  19.3043
0202-11-10_18:53:31.836000      12219.70        2.41149300e+01        1.69640219e-07  20.0636  19.3876
0202-11-10_18:53:32.227000      12220.09        2.43174600e+01        1.29354379e-07  20.0636  19.3876
0202-11-10_18:53:32.625000      12220.49        2.47099400e+01        1.44353109e-07  20.0946  19.1288
0202-11-10_18:53:33.030000      12220.89        2.49166600e+01        1.61645029e-07  20.0946  19.1288
0202-11-10_18:53:33.434000      12221.29        2.53027700e+01        9.57002085e-08  20.0946  19.1288
0202-11-10_18:53:33.840000      12221.70        2.55111900e+01        1.15967478e-07  20.0964  19.4618
0202-11-10_18:53:34.230000      12222.09        2.59040800e+01        6.58276885e-08  20.0964  19.4618
0202-11-10_18:53:34.625000      12222.49        2.60881300e+01        1.49436339e-07  20.0634  19.1597
0202-11-10_18:53:35.027000      12222.89        2.64988900e+01        9.61970285e-08  20.0634  19.1597
0202-11-10_18:53:35.434000      12223.29        2.66835100e+01        1.55262289e-07  20.0634  19.1597
0202-11-10_18:53:35.844000      12223.70        2.70960500e+01        8.75200685e-08  20.0978  19.3153
0202-11-10_18:53:36.234000      12224.10        2.72799800e+01        1.08344758e-07  20.0978  19.3153
0202-11-10_18:53:36.645000      12224.50        2.76916500e+01        1.77388519e-07  20.0857  19.3937
0202-11-10_18:53:37.043000      12224.90        2.78728200e+01        1.21112279e-07  20.0857  19.3937
0202-11-10_18:53:37.465000      12225.32        2.82644000e+01        1.72616199e-07  20.0858  19.1415
0202-11-10_18:53:37.867000      12225.73        2.84697800e+01        1.31152748e-07  20.0858  19.1415
0202-11-10_18:53:38.266000      12226.13        2.88587400e+01        2.28458589e-07  20.0858  19.1415
0202-11-10_18:53:38.670000      12226.53        2.90625500e+01        2.25111769e-07  20.0706  19.4737
0202-11-10_18:53:39.074000      12226.93        2.94551000e+01        3.20372319e-07  20.0706  19.4737
0202-11-10_18:53:39.470000      12227.33        2.96525400e+01        4.23132249e-07  20.1340  19.1642
0202-11-10_18:53:39.863000      12227.72        3.00463900e+01        4.71784139e-07  20.1340  19.1642
0202-11-10_18:53:40.266000      12228.13        3.04376000e+01        7.25522529e-07  20.1340  19.1642
0202-11-10_18:53:40.670000      12228.53        3.06439500e+01        8.85922139e-07  20.0900  19.3314
0202-11-10_18:53:41.074000      12228.93        3.10312400e+01        1.34784575e-06  20.0900  19.3314
0202-11-10_18:53:41.477000      12229.34        3.12392800e+01        1.73688298e-06  20.0960  19.4003
0202-11-10_18:53:41.870000      12229.73        3.16289200e+01        3.02844691e-06  20.0960  19.4003
0202-11-10_18:53:42.266000      12230.12        3.18347100e+01        3.29972554e-06  20.0960  19.4003
0202-11-10_18:53:42.660000      12230.52        3.22265700e+01        5.18621831e-06  20.1004  19.1470
0202-11-10_18:53:43.066000      12230.93        3.24313500e+01        6.65541177e-06  20.1004  19.1470
0202-11-10_18:53:43.457000      12231.32        3.28196600e+01        1.08458205e-05  20.1058  19.4802
0202-11-10_18:53:43.855000      12231.72        3.30269600e+01        1.34349602e-05  20.1058  19.4802
0202-11-10_18:53:44.258000      12232.12        3.34163400e+01        2.39078515e-05  20.1058  19.4802
