Repository: shortlab/2025-devitre-PhD

# 2025-devitre-PhD
Data repository for Alexis Devitre's PhD thesis

File: chapter 5/cold_vs_warm/300K/ffj26/Ic/0_degradation/step00/Ic_2023-11-10_18-55-29103453_ffj26-step00-20k.txt
# Ic =  nan A, n =  nan , Tavg = 20.11 K, f26-pristine-20K
#datetime                        t_s     iHTS_A                vHTS_V                tHTS_K  tTAR_K
0202-11-10_18:54:46.668000      12294.53        1.80353900e+00        1.90161584e-07  20.0578  19.2810
0202-11-10_18:54:47.086000      12294.94        2.21361700e+00        1.79625284e-07  20.0684  19.1281
0202-11-10_18:54:47.490000      12295.35        2.39660900e+00        2.49226834e-07  20.0684  19.1281
0202-11-10_18:54:47.906000      12295.77        2.78176700e+00        1.72807684e-07  20.0684  19.1281
0202-11-10_18:54:48.305000      12296.16        2.98875600e+00        2.25117304e-07  20.0352  19.3144
0202-11-10_18:54:48.707000      12296.56        3.37861700e+00        1.37294164e-07  20.0352  19.3144
0202-11-10_18:54:49.110000      12296.97        3.78788600e+00        2.15262764e-07  20.0769  19.3504
0202-11-10_18:54:49.500000      12297.36        3.97325500e+00        1.76030424e-07  20.0769  19.3504
0202-11-10_18:54:49.906000      12297.77        4.37857700e+00        1.82166144e-07  20.0769  19.3504
0202-11-10_18:54:50.300000      12298.16        4.56543300e+00        1.97846624e-07  20.0005  19.1061
0202-11-10_18:54:50.703000      12298.56        4.95666900e+00        1.53718134e-07  20.0005  19.1061
0202-11-10_18:54:51.110000      12298.97        5.15765200e+00        2.65031014e-07  20.0783  19.4587
0202-11-10_18:54:51.516000      12299.37        5.54627100e+00        1.69770494e-07  20.0783  19.4587
0202-11-10_18:54:51.920000      12299.78        5.75031600e+00        1.95863324e-07  20.0783  19.4587
0202-11-10_18:54:52.324000      12300.18        6.14062100e+00        2.01379384e-07  20.0447  19.0937
0202-11-10_18:54:52.727000      12300.59        6.34548000e+00        2.37512684e-07  20.0447  19.0937
0202-11-10_18:54:53.117000      12300.98        6.73559200e+00        2.00945544e-07  20.0653  19.3471
0202-11-10_18:54:53.516000      12301.37        6.93940200e+00        1.88178024e-07  20.0653  19.3471
0202-11-10_18:54:53.914000      12301.77        7.32870300e+00        2.39310054e-07  20.0653  19.3471
0202-11-10_18:54:54.316000      12302.17        7.53302100e+00        1.63324764e-07  20.0082  19.3141
0202-11-10_18:54:54.720000      12302.58        7.92238600e+00        2.65402884e-07  20.0082  19.3141
0202-11-10_18:54:55.113000      12302.97        8.12828500e+00        2.08878754e-07  20.0457  19.1424
0202-11-10_18:54:55.508000      12303.37        8.51658200e+00        2.71909884e-07  20.0457  19.1424
0202-11-10_18:54:55.910000      12303.77        8.72285200e+00        2.27037384e-07  20.0408  19.4278
0202-11-10_18:54:56.312000      12304.17        9.11154800e+00        1.99766974e-07  20.0408  19.4278
0202-11-10_18:54:56.715000      12304.58        9.30065200e+00        2.65215944e-07  20.0408  19.4278
0202-11-10_18:54:57.120000      12304.98        9.71083200e+00        1.77516804e-07  20.0674  19.1212
0202-11-10_18:54:57.510000      12305.37        9.89509500e+00        2.75876194e-07  20.0674  19.1212
0202-11-10_18:54:57.918000      12305.78        1.03034800e+01        2.52510414e-07  20.0674  19.1212
0202-11-10_18:54:58.310000      12306.17        1.04875100e+01        2.70608044e-07  20.0598  19.3191
0202-11-10_18:54:58.715000      12306.57        1.08733900e+01        2.58336364e-07  20.0598  19.3191
0202-11-10_18:54:59.113000      12306.97        1.10822200e+01        2.75814214e-07  20.0512  19.3378
0202-11-10_18:54:59.516000      12307.37        1.14735600e+01        2.96514934e-07  20.0512  19.3378
0202-11-10_18:54:59.920000      12307.78        1.16770700e+01        2.15199544e-07  20.0392  19.1053
0202-11-10_18:55:00.324000      12308.18        1.20636900e+01        3.23165554e-07  20.0392  19.1053
0202-11-10_18:55:00.715000      12308.58        1.24752500e+01        2.55051524e-07  20.0392  19.1053
0202-11-10_18:55:01.113000      12308.97        1.26572900e+01        3.00295164e-07  20.0501  19.4582
0202-11-10_18:55:01.516000      12309.37        1.30486200e+01        2.67259274e-07  20.0501  19.4582
0202-11-10_18:55:01.926000      12309.78        1.32532500e+01        2.75130274e-07  20.0805  19.0853
0202-11-10_18:55:02.330000      12310.19        1.36438600e+01        3.43678094e-07  20.0805  19.0853
0202-11-10_18:55:02.730000      12310.59        1.38468500e+01        2.87216014e-07  20.0805  19.0853
0202-11-10_18:55:03.120000      12310.98        1.42370800e+01        3.34071484e-07  20.0301  19.3589
0202-11-10_18:55:03.520000      12311.38        1.44431800e+01        2.32489314e-07  20.0301  19.3589
0202-11-10_18:55:03.926000      12311.78        1.48325200e+01        2.92546134e-07  20.0301  19.3589
0202-11-10_18:55:04.330000      12312.19        1.50394400e+01        2.79530724e-07  20.0466  19.3062
0202-11-10_18:55:04.730000      12312.59        1.54296600e+01        2.88889414e-07  20.0466  19.3062
0202-11-10_18:55:05.133000      12312.99        1.56332100e+01        2.84736884e-07  20.0647  19.1438
0202-11-10_18:55:05.535000      12313.39        1.60233300e+01        2.67630914e-07  20.0647  19.1438
0202-11-10_18:55:05.938000      12313.80        1.62258400e+01        3.40145344e-07  20.0261  19.4310
0202-11-10_18:55:06.332000      12314.19        1.66167500e+01        2.68250694e-07  20.0261  19.4310
0202-11-10_18:55:06.723000      12314.58        1.68232100e+01        3.77828044e-07  20.0261  19.4310
0202-11-10_18:55:07.125000      12314.99        1.72126200e+01        3.22357894e-07  20.0451  19.1205
0202-11-10_18:55:07.530000      12315.39        1.73953600e+01        3.94129034e-07  20.0451  19.1205
0202-11-10_18:55:07.934000      12315.79        1.78071900e+01        3.57685874e-07  20.0427  19.3348
0202-11-10_18:55:08.336000      12316.20        1.79927500e+01        2.92546834e-07  20.0427  19.3348
0202-11-10_18:55:08.730000      12316.59        1.84001600e+01        3.42253314e-07  20.0427  19.3348
0202-11-10_18:55:09.125000      12316.98        1.85852800e+01        3.01099824e-07  20.0627  19.3346
0202-11-10_18:55:09.523000      12317.38        1.89950700e+01        3.78324604e-07  20.0627  19.3346
0202-11-10_18:55:09.930000      12317.79        1.91784400e+01        2.97195194e-07  20.0700  19.1135
0202-11-10_18:55:10.330000      12318.19        1.95706700e+01        3.61342594e-07  20.0700  19.1135
0202-11-10_18:55:10.730000      12318.59        1.97790800e+01        2.71412284e-07  20.0700  19.1135
0202-11-10_18:55:11.133000      12318.99        2.01625000e+01        2.89200014e-07  20.0545  19.4586
0202-11-10_18:55:11.535000      12319.39        2.03699700e+01        3.31221204e-07  20.0545  19.4586
0202-11-10_18:55:11.926000      12319.79        2.07598900e+01        3.03950814e-07  20.0488  19.0872
0202-11-10_18:55:12.320000      12320.18        2.09641900e+01        3.88860894e-07  20.0488  19.0872
0202-11-10_18:55:12.720000      12320.58        2.13557400e+01        3.10954344e-07  20.0488  19.0872
0202-11-10_18:55:13.120000      12320.98        2.17459500e+01        3.85080074e-07  20.0256  19.3649
0202-11-10_18:55:13.523000      12321.38        2.19488300e+01        3.30787074e-07  20.0256  19.3649
0202-11-10_18:55:13.934000      12321.79        2.23408700e+01        4.35654104e-07  20.0256  19.3649
0202-11-10_18:55:14.330000      12322.19        2.25479900e+01        3.53471084e-07  20.0403  19.3049
0202-11-10_18:55:14.720000      12322.58        2.29349900e+01        3.30353234e-07  20.0403  19.3049
0202-11-10_18:55:15.117000      12322.98        2.31442200e+01        3.41695234e-07  20.0926  19.1527
0202-11-10_18:55:15.520000      12323.38        2.35336500e+01        2.79903014e-07  20.0926  19.1527
0202-11-10_18:55:15.920000      12323.78        2.37345800e+01        3.77518604e-07  20.0350  19.4392
0202-11-10_18:55:16.324000      12324.18        2.41237300e+01        2.98372504e-07  20.0350  19.4392
0202-11-10_18:55:16.727000      12324.59        2.43277600e+01        3.85699714e-07  20.0350  19.4392
0202-11-10_18:55:17.130000      12324.99        2.47197700e+01        2.87712264e-07  20.0622  19.1237
0202-11-10_18:55:17.523000      12325.38        2.49229000e+01        3.16965954e-07  20.0622  19.1237
0202-11-10_18:55:17.914000      12325.77        2.53126500e+01        3.26138714e-07  20.0598  19.3466
0202-11-10_18:55:18.316000      12326.18        2.55204100e+01        3.62395934e-07  20.0598  19.3466
0202-11-10_18:55:18.707000      12326.57        2.59142900e+01        4.19725724e-07  20.0598  19.3466
0202-11-10_18:55:19.100000      12326.96        2.60944700e+01        3.41818674e-07  20.0435  19.3395
0202-11-10_18:55:19.496000      12327.35        2.65042400e+01        4.17183864e-07  20.0435  19.3395
0202-11-10_18:55:19.910000      12327.77        2.66910900e+01        3.18824564e-07  20.0435  19.3395
0202-11-10_18:55:20.310000      12328.17        2.70983500e+01        4.00511744e-07  20.0551  19.1263
0202-11-10_18:55:20.707000      12328.57        2.72844400e+01        2.89632864e-07  20.0551  19.1263
0202-11-10_18:55:21.117000      12328.97        2.76959700e+01        3.67539384e-07  20.0565  19.4744
0202-11-10_18:55:21.520000      12329.38        2.78801000e+01        3.62829044e-07  20.0565  19.4744
0202-11-10_18:55:21.918000      12329.78        2.82697000e+01        4.09808464e-07  20.0565  19.4744
0202-11-10_18:55:22.330000      12330.19        2.84748000e+01        4.33608074e-07  20.0936  19.1035
0202-11-10_18:55:22.730000      12330.59        2.88648800e+01        3.83901604e-07  20.0936  19.1035
0202-11-10_18:55:23.125000      12330.98        2.90706500e+01        4.69989234e-07  20.0868  19.3877
0202-11-10_18:55:23.520000      12331.38        2.94652300e+01        5.15543164e-07  20.0868  19.3877
0202-11-10_18:55:23.918000      12331.78        2.96648700e+01        6.94597984e-07  20.0890  19.3178
0202-11-10_18:55:24.320000      12332.18        3.00564600e+01        7.54035014e-07  20.0890  19.3178
0202-11-10_18:55:24.723000      12332.58        3.04473400e+01        1.00262954e-06  20.0890  19.3178
0202-11-10_18:55:25.130000      12332.99        3.06585400e+01        1.16197617e-06  20.0911  19.1714
0202-11-10_18:55:25.523000      12333.38        3.10463500e+01        1.51308254e-06  20.0911  19.1714
0202-11-10_18:55:25.914000      12333.77        3.12521100e+01        2.06320064e-06  20.0785  19.4501
0202-11-10_18:55:26.312000      12334.17        3.16403900e+01        2.75741794e-06  20.0785  19.4501
0202-11-10_18:55:26.715000      12334.58        3.18463300e+01        3.87190910e-06  20.0785  19.4501
0202-11-10_18:55:27.125000      12334.98        3.22367500e+01        5.59911627e-06  20.1240  19.1437
0202-11-10_18:55:27.516000      12335.38        3.24426700e+01        7.08783150e-06  20.1240  19.1437
0202-11-10_18:55:27.926000      12335.78        3.28306000e+01        1.07667307e-05  20.1240  19.1437
0202-11-10_18:55:28.324000      12336.18        3.30358800e+01        1.38097959e-05  20.1054  19.3648
0202-11-10_18:55:28.734000      12336.59        3.34278900e+01        2.45072244e-05  20.1054  19.3648

File: chapter 5/cold_vs_warm/300K/ffj26/Ic/0_degradation/step00/Ic_2023-11-10_18-57-13435550_ffj26-step00-20k.txt
# Ic =  nan A, n =  nan , Tavg = 20.13 K, f26-pristine-20K
#datetime                        t_s     iHTS_A                vHTS_V                tHTS_K  tTAR_K
0202-11-10_18:56:31.043000      12398.90        1.80848000e+00        1.23754981e-07  20.0588  19.4114
0202-11-10_18:56:31.453000      12399.31        2.21628900e+00        1.36832381e-07  20.0559  19.2685
0202-11-10_18:56:31.850000      12399.71        2.40079600e+00        6.20246905e-08  20.0559  19.2685
0202-11-10_18:56:32.254000      12400.11        2.79136200e+00        1.36088641e-07  20.0559  19.2685
0202-11-10_18:56:32.656000      12400.52        2.99802800e+00        4.28734205e-08  20.0361  19.1877
0202-11-10_18:56:33.060000      12400.92        3.38380000e+00        1.20160241e-07  20.0361  19.1877
0202-11-10_18:56:33.457000      12401.32        3.79049300e+00        1.61127831e-07  20.0736  19.4469
0202-11-10_18:56:33.850000      12401.71        3.97759900e+00        1.12165051e-07  20.0736  19.4469
0202-11-10_18:56:34.242000      12402.10        4.38667800e+00        1.54558151e-07  20.0736  19.4469
0202-11-10_18:56:34.637000      12402.50        4.57319200e+00        8.62584705e-08  20.0685  19.1028
0202-11-10_18:56:35.027000      12402.89        4.96193600e+00        1.90444171e-07  20.0685  19.1028
0202-11-10_18:56:35.430000      12403.29        5.16691700e+00        1.37886641e-07  20.0685  19.1028
0202-11-10_18:56:35.820000      12403.68        5.55465800e+00        1.66954421e-07  20.0768  19.4165
0202-11-10_18:56:36.223000      12404.08        5.75867700e+00        1.58277471e-07  20.0768  19.4165
0202-11-10_18:56:36.625000      12404.48        6.14892600e+00        1.20594711e-07  20.0711  19.2568
0202-11-10_18:56:37.027000      12404.89        6.35394400e+00        2.00484641e-07  20.0711  19.2568
0202-11-10_18:56:37.426000      12405.29        6.74110300e+00        1.15760411e-07  20.0711  19.2568
0202-11-10_18:56:37.830000      12405.69        6.94775800e+00        1.35531461e-07  20.0896  19.1880
0202-11-10_18:56:38.230000      12406.09        7.33738900e+00        1.15264591e-07  20.0896  19.1880
0202-11-10_18:56:38.633000      12406.49        7.54290100e+00        1.36337181e-07  20.0429  19.4385
0202-11-10_18:56:39.027000      12406.89        7.93023200e+00        2.07984001e-07  20.0429  19.4385
0202-11-10_18:56:39.420000      12407.28        8.13689000e+00        1.51335911e-07  20.0429  19.4385
0202-11-10_18:56:39.812000      12407.67        8.52565800e+00        2.27631101e-07  20.0730  19.0963
0202-11-10_18:56:40.220000      12408.08        8.73099000e+00        1.60446711e-07  20.0730  19.0963
0202-11-10_18:56:40.625000      12408.48        9.12034700e+00        1.88398091e-07  20.0316  19.4206
0202-11-10_18:56:41.027000      12408.89        9.30613300e+00        1.76621901e-07  20.0316  19.4206
0202-11-10_18:56:41.430000      12409.29        9.71364200e+00        1.16565031e-07  20.0316  19.4206
0202-11-10_18:56:41.824000      12409.68        9.89882800e+00        1.70052211e-07  20.0725  19.2451
0202-11-10_18:56:42.215000      12410.08        1.03078100e+01        9.45008005e-08  20.0725  19.2451
0202-11-10_18:56:42.617000      12410.48        1.04919100e+01        1.61065371e-07  20.0608  19.1977
0202-11-10_18:56:43.020000      12410.88        1.08806800e+01        1.12970301e-07  20.0608  19.1977
0202-11-10_18:56:43.420000      12411.28        1.10848700e+01        1.66209561e-07  20.0608  19.1977
0202-11-10_18:56:43.830000      12411.69        1.14763000e+01        1.75134421e-07  20.0373  19.4339
0202-11-10_18:56:44.230000      12412.09        1.16795200e+01        1.15697341e-07  20.0373  19.4339
0202-11-10_18:56:44.625000      12412.48        1.20683700e+01        1.95153381e-07  20.0372  19.1025
0202-11-10_18:56:45.020000      12412.88        1.24817800e+01        1.57594601e-07  20.0372  19.1025
0202-11-10_18:56:45.420000      12413.28        1.26649800e+01        2.13994751e-07  20.0433  19.4253
0202-11-10_18:56:45.840000      12413.70        1.30559700e+01        1.65031981e-07  20.0433  19.4253
0202-11-10_18:56:46.242000      12414.10        1.32584200e+01        1.53069831e-07  20.0433  19.4253
0202-11-10_18:56:46.640000      12414.50        1.36514400e+01        1.69307301e-07  20.0734  19.2425
0202-11-10_18:56:47.047000      12414.91        1.38554500e+01        1.27038191e-07  20.0734  19.2425
0202-11-10_18:56:47.453000      12415.31        1.42437000e+01        2.23042371e-07  20.0734  19.2425
0202-11-10_18:56:47.844000      12415.70        1.44479400e+01        1.48296701e-07  20.0583  19.2061
0202-11-10_18:56:48.240000      12416.10        1.48377900e+01        2.55952771e-07  20.0583  19.2061
0202-11-10_18:56:48.637000      12416.50        1.50412400e+01        1.95895931e-07  20.0400  19.4327
0202-11-10_18:56:49.035000      12416.90        1.54333900e+01        2.04139031e-07  20.0400  19.4327
0202-11-10_18:56:49.453000      12417.31        1.56394300e+01        2.18579941e-07  20.0876  19.1022
0202-11-10_18:56:49.848000      12417.71        1.60279600e+01        1.75009291e-07  20.0876  19.1022
0202-11-10_18:56:50.250000      12418.11        1.62332700e+01        2.44982641e-07  20.0876  19.1022
0202-11-10_18:56:50.656000      12418.51        1.66241100e+01        1.92549111e-07  20.0826  19.4333
0202-11-10_18:56:51.060000      12418.92        1.68333400e+01        2.79504481e-07  20.0826  19.4333
0202-11-10_18:56:51.453000      12419.31        1.72201700e+01        1.93478781e-07  20.0674  19.2304
0202-11-10_18:56:51.844000      12419.70        1.74033400e+01        1.64287071e-07  20.0674  19.2304
0202-11-10_18:56:52.242000      12420.10        1.78123400e+01        2.28682741e-07  20.0674  19.2304
0202-11-10_18:56:52.650000      12420.51        1.79992600e+01        1.55734801e-07  20.0800  19.2057
0202-11-10_18:56:53.050000      12420.91        1.84103500e+01        2.81798421e-07  20.0800  19.2057
0202-11-10_18:56:53.450000      12421.31        1.85920900e+01        1.88645221e-07  20.0623  19.4275
0202-11-10_18:56:53.840000      12421.70        1.90040100e+01        2.52172851e-07  20.0623  19.4275
0202-11-10_18:56:54.240000      12422.10        1.91871300e+01        2.14428141e-07  20.0623  19.4275
0202-11-10_18:56:54.640000      12422.50        1.95778300e+01        2.39653261e-07  20.0779  19.1008
0202-11-10_18:56:55.050000      12422.91        1.97834300e+01        2.43124041e-07  20.0779  19.1008
0202-11-10_18:56:55.450000      12423.31        2.01756000e+01        2.01784591e-07  20.0779  19.1008
0202-11-10_18:56:55.850000      12423.71        2.03795700e+01        2.92148781e-07  20.0546  19.4320
0202-11-10_18:56:56.254000      12424.11        2.07687600e+01        1.79286511e-07  20.0546  19.4320
0202-11-10_18:56:56.660000      12424.52        2.09711200e+01        2.29178951e-07  20.0873  19.2299
0202-11-10_18:56:57.050000      12424.91        2.13606100e+01        2.15481771e-07  20.0873  19.2299
0202-11-10_18:56:57.445000      12425.31        2.17492600e+01        2.34695011e-07  20.0549  19.2194
0202-11-10_18:56:57.840000      12425.70        2.19555600e+01        2.41512611e-07  20.0549  19.2194
0202-11-10_18:56:58.246000      12426.11        2.23416900e+01        1.79472281e-07  20.0549  19.2194
0202-11-10_18:56:58.652000      12426.51        2.25499100e+01        2.79690891e-07  20.0726  19.4344
0202-11-10_18:56:59.043000      12426.90        2.29378700e+01        2.61779191e-07  20.0726  19.4344
0202-11-10_18:56:59.440000      12427.30        2.31452000e+01        2.94565651e-07  20.0384  19.1116
0202-11-10_18:56:59.836000      12427.70        2.35378100e+01        2.48082021e-07  20.0384  19.1116
0202-11-10_18:57:00.250000      12428.11        2.37395900e+01        2.39652991e-07  20.0384  19.1116
0202-11-10_18:57:00.650000      12428.51        2.41312900e+01        2.92272461e-07  20.0641  19.4433
0202-11-10_18:57:01.043000      12428.90        2.43349300e+01        2.53102251e-07  20.0641  19.4433
0202-11-10_18:57:01.453000      12429.31        2.47246000e+01        2.52110601e-07  20.1009  19.2315
0202-11-10_18:57:01.850000      12429.71        2.49338200e+01        1.96082331e-07  20.1009  19.2315
0202-11-10_18:57:02.250000      12430.11        2.53228800e+01        2.42380031e-07  20.1009  19.2315
0202-11-10_18:57:02.656000      12430.51        2.55284600e+01        1.89140771e-07  20.0773  19.2377
0202-11-10_18:57:03.060000      12430.92        2.59175700e+01        2.23476681e-07  20.0773  19.2377
0202-11-10_18:57:03.453000      12431.31        2.61023000e+01        2.52668401e-07  20.0588  19.4396
0202-11-10_18:57:03.848000      12431.71        2.65120000e+01        2.17278841e-07  20.0588  19.4396
0202-11-10_18:57:04.246000      12432.11        2.66941000e+01        2.61531161e-07  20.0588  19.4396
0202-11-10_18:57:04.652000      12432.51        2.71059600e+01        1.97569671e-07  20.0903  19.1161
0202-11-10_18:57:05.055000      12432.92        2.72911400e+01        2.69216441e-07  20.0903  19.1161
0202-11-10_18:57:05.460000      12433.32        2.77019200e+01        1.68873781e-07  20.0779  19.4504
0202-11-10_18:57:05.850000      12433.71        2.78868900e+01        2.42008021e-07  20.0779  19.4504
0202-11-10_18:57:06.250000      12434.11        2.82764300e+01        2.68844571e-07  20.0779  19.4504
0202-11-10_18:57:06.645000      12434.50        2.84823700e+01        2.76777771e-07  20.1105  19.2325
0202-11-10_18:57:07.047000      12434.91        2.88728700e+01        3.32620111e-07  20.1105  19.2325
0202-11-10_18:57:07.457000      12435.32        2.90789700e+01        3.05225751e-07  20.0936  19.2437
0202-11-10_18:57:07.860000      12435.72        2.94694400e+01        4.34574201e-07  20.0936  19.2437
0202-11-10_18:57:08.254000      12436.11        2.96716600e+01        4.14679211e-07  20.0936  19.2437
0202-11-10_18:57:08.650000      12436.51        3.00632300e+01        6.65380911e-07  20.0955  19.4411
0202-11-10_18:57:09.043000      12436.90        3.04542600e+01        8.45613441e-07  20.0955  19.4411
0202-11-10_18:57:09.453000      12437.31        3.06595500e+01        1.06545001e-06  20.1255  19.1263
0202-11-10_18:57:09.855000      12437.71        3.10552500e+01        1.49099130e-06  20.1255  19.1263
0202-11-10_18:57:10.246000      12438.11        3.12559600e+01        1.84717774e-06  20.1255  19.1263
0202-11-10_18:57:10.640000      12438.50        3.16433700e+01        3.02141538e-06  20.0741  19.4652
0202-11-10_18:57:11.040000      12438.90        3.18496100e+01        3.44478798e-06  20.0741  19.4652
0202-11-10_18:57:11.450000      12439.31        3.22405300e+01        5.47543939e-06  20.0741  19.4652
0202-11-10_18:57:11.855000      12439.72        3.24459600e+01        6.99415145e-06  20.1014  19.2413
0202-11-10_18:57:12.250000      12440.11        3.28372600e+01        1.09909969e-05  20.1014  19.2413
0202-11-10_18:57:12.656000      12440.51        3.30405000e+01        1.41430185e-05  20.1344  19.2594
0202-11-10_18:57:13.047000      12440.91        3.34311000e+01        2.54405149e-05  20.1344  19.2594

File: chapter 5/cold_vs_warm/300K/ffj26/Ic/0_degradation/step01/Ic_2023-11-11_00-58-48416546_ffj26-step01-77k.txt
# Ic = 0.23 A, n = 10.63 , Tavg = 77.08 K, f26_afterirr_77K
#datetime                        t_s     iHTS_A                vHTS_V                tHTS_K  tTAR_K
0202-11-11_00:57:36.690000      3275.82        4.71803600e-02        6.00347800e-08  77.1635  76.1185
0202-11-11_00:57:36.890000      3276.02        3.83480700e-03        6.22039800e-08  77.1582  76.1185
0202-11-11_00:57:37.086000      3276.22        4.61397600e-03        5.81754800e-08  77.1582  76.1185
0202-11-11_00:57:37.277000      3276.41        5.53562200e-03        6.48070800e-08  77.1582  76.1185
0202-11-11_00:57:37.480000      3276.61        6.51366500e-03        6.85876800e-08  77.1582  76.1185
0202-11-11_00:57:37.690000      3276.82        7.68768800e-03        7.45995800e-08  77.1582  76.1185
0202-11-11_00:57:37.895000      3277.02        8.38077700e-03        7.41037800e-08  77.1519  76.1111
0202-11-11_00:57:38.086000      3277.22        9.25493100e-03        7.16245800e-08  77.1519  76.1111
0202-11-11_00:57:38.277000      3277.41        1.02403900e-02        6.43112800e-08  77.1519  76.1111
0202-11-11_00:57:38.480000      3277.61        1.16532900e-02        6.61085800e-08  77.1519  76.1111
0202-11-11_00:57:38.690000      3277.82        1.21549200e-02        8.38962800e-08  77.1519  76.1111
0202-11-11_00:57:38.895000      3278.02        1.30008800e-02        9.03418800e-08  77.1480  76.1124
0202-11-11_00:57:39.086000      3278.22        1.44731400e-02        9.51142800e-08  77.1480  76.1124
0202-11-11_00:57:39.280000      3278.41        1.53544200e-02        8.92884800e-08  77.1480  76.1124
0202-11-11_00:57:39.484000      3278.61        1.63235600e-02        9.40609800e-08  77.1480  76.1124
0202-11-11_00:57:39.680000      3278.81        1.69854800e-02        8.84210800e-08  77.1459  76.1050
0202-11-11_00:57:39.870000      3279.00        1.80585100e-02        9.00324800e-08  77.1459  76.1050
0202-11-11_00:57:40.070000      3279.20        1.92591700e-02        9.07141800e-08  77.1459  76.1050
0202-11-11_00:57:40.260000      3279.39        2.02698600e-02        9.20777800e-08  77.1459  76.1050
0202-11-11_00:57:40.457000      3279.59        2.10356800e-02        9.57343800e-08  77.1459  76.1050
0202-11-11_00:57:40.660000      3279.79        2.28270200e-02        1.01994180e-07  77.1459  76.1050
0202-11-11_00:57:40.855000      3279.99        2.35636000e-02        1.08935680e-07  77.1829  76.1095
0202-11-11_00:57:41.047000      3280.18        2.42388800e-02        1.03791580e-07  77.1829  76.1095
0202-11-11_00:57:41.250000      3280.38        2.53490100e-02        1.05960780e-07  77.1829  76.1095
0202-11-11_00:57:41.445000      3280.58        2.63686100e-02        1.03791580e-07  77.1829  76.1095
0202-11-11_00:57:41.650000      3280.78        2.72576000e-02        1.10856980e-07  77.1829  76.1095
0202-11-11_00:57:41.840000      3280.97        2.81866700e-02        1.13150180e-07  77.1283  76.1131
0202-11-11_00:57:42.030000      3281.16        2.92359500e-02        1.12282480e-07  77.1283  76.1131
0202-11-11_00:57:42.227000      3281.36        3.02036100e-02        1.16868880e-07  77.1283  76.1131
0202-11-11_00:57:42.418000      3281.55        3.15011100e-02        1.11724680e-07  77.1283  76.1131
0202-11-11_00:57:42.633000      3281.76        3.23455800e-02        1.12530380e-07  77.1283  76.1131
0202-11-11_00:57:42.836000      3281.97        3.32123100e-02        1.08377880e-07  77.1594  76.1111
0202-11-11_00:57:43.043000      3282.17        3.44560200e-02        1.17984480e-07  77.1594  76.1111
0202-11-11_00:57:43.234000      3282.37        3.48715700e-02        1.12964280e-07  77.1594  76.1111
0202-11-11_00:57:43.430000      3282.56        3.64017100e-02        1.17178780e-07  77.1594  76.1111
0202-11-11_00:57:43.650000      3282.78        3.72936800e-02        1.22756780e-07  77.1594  76.1111
0202-11-11_00:57:43.844000      3282.97        3.83815400e-02        1.30318080e-07  77.1801  76.1117
0202-11-11_00:57:44.047000      3283.18        3.92707700e-02        1.37259580e-07  77.1801  76.1117
0202-11-11_00:57:44.240000      3283.37        4.00618200e-02        1.34098680e-07  77.1801  76.1117
0202-11-11_00:57:44.430000      3283.56        4.14880700e-02        1.36453880e-07  77.1801  76.1117
0202-11-11_00:57:44.650000      3283.78        4.24438500e-02        1.28768580e-07  77.1801  76.1117
0202-11-11_00:57:44.850000      3283.98        4.31295200e-02        1.29698280e-07  77.1002  76.1126
0202-11-11_00:57:45.055000      3284.19        4.41817700e-02        1.29077680e-07  77.1002  76.1126
0202-11-11_00:57:45.250000      3284.38        4.52280800e-02        1.31989780e-07  77.1002  76.1126
0202-11-11_00:57:45.457000      3284.59        4.62358100e-02        1.35893480e-07  77.1002  76.1126
0202-11-11_00:57:45.670000      3284.80        4.71198200e-02        1.45375780e-07  77.1002  76.1126
0202-11-11_00:57:45.880000      3285.01        4.82388500e-02        1.53990780e-07  77.1251  76.1051
0202-11-11_00:57:46.070000      3285.20        4.91337800e-02        1.60932280e-07  77.1251  76.1051
0202-11-11_00:57:46.266000      3285.39        5.01904900e-02        1.59754680e-07  77.1251  76.1051
0202-11-11_00:57:46.465000      3285.60        5.10705800e-02        1.57275580e-07  77.1251  76.1051
0202-11-11_00:57:46.670000      3285.80        5.20174500e-02        1.56965680e-07  77.1553  76.1041
0202-11-11_00:57:46.875000      3286.01        5.29405800e-02        1.64836880e-07  77.1553  76.1041
0202-11-11_00:57:47.066000      3286.20        5.41234400e-02        1.67253980e-07  77.1553  76.1041
0202-11-11_00:57:47.260000      3286.39        5.49701200e-02        1.74009580e-07  77.1553  76.1041
0202-11-11_00:57:47.465000      3286.60        5.62049200e-02        1.73637680e-07  77.1553  76.1041
0202-11-11_00:57:47.680000      3286.81        5.69380800e-02        1.75868880e-07  77.1553  76.1041
0202-11-11_00:57:47.870000      3287.00        5.79888400e-02        1.76798580e-07  77.1158  76.1072
0202-11-11_00:57:48.066000      3287.20        5.87739500e-02        1.83492180e-07  77.1158  76.1072
0202-11-11_00:57:48.266000      3287.40        6.00028100e-02        1.80827180e-07  77.1158  76.1072
0202-11-11_00:57:48.460000      3287.59        6.08695400e-02        1.88822280e-07  77.1158  76.1072
0202-11-11_00:57:48.680000      3287.81        6.19128900e-02        1.89999880e-07  77.1158  76.1072
0202-11-11_00:57:48.880000      3288.01        6.29940500e-02        1.93780480e-07  77.1859  76.1075
0202-11-11_00:57:49.070000      3288.20        6.38058700e-02        1.97994980e-07  77.1859  76.1075
0202-11-11_00:57:49.277000      3288.41        6.48328900e-02        1.99978280e-07  77.1859  76.1075
0202-11-11_00:57:49.470000      3288.60        6.57931200e-02        2.02457380e-07  77.1859  76.1075
0202-11-11_00:57:49.670000      3288.80        6.67771000e-02        1.96755380e-07  77.1859  76.1075
0202-11-11_00:57:49.867000      3289.00        6.83413700e-02        1.94710180e-07  77.1684  76.1082
0202-11-11_00:57:50.060000      3289.19        6.91116400e-02        2.02271480e-07  77.1684  76.1082
0202-11-11_00:57:50.250000      3289.38        6.98002700e-02        2.10142680e-07  77.1684  76.1082
0202-11-11_00:57:50.450000      3289.58        7.12983400e-02        2.18261680e-07  77.1684  76.1082
0202-11-11_00:57:50.650000      3289.78        7.20597000e-02        2.17889880e-07  77.1684  76.1082
0202-11-11_00:57:50.840000      3289.97        7.29264300e-02        2.20183080e-07  77.1165  76.1064
0202-11-11_00:57:51.040000      3290.17        7.42844100e-02        2.18814380e-07  77.1165  76.1064
0202-11-11_00:57:51.230000      3290.36        7.49418800e-02        2.15587680e-07  77.1165  76.1064
0202-11-11_00:57:51.426000      3290.56        7.60045200e-02        2.13972380e-07  77.1165  76.1064
0202-11-11_00:57:51.630000      3290.76        7.66412100e-02        2.21037780e-07  77.1165  76.1064
0202-11-11_00:57:51.824000      3290.96        7.81505700e-02        2.23330980e-07  77.1612  76.1055
0202-11-11_00:57:52.020000      3291.15        7.92175300e-02        2.23145080e-07  77.1612  76.1055
0202-11-11_00:57:52.223000      3291.35        7.98705500e-02        2.12112980e-07  77.1612  76.1055
0202-11-11_00:57:52.414000      3291.55        8.09153800e-02        2.05357380e-07  77.1612  76.1055
0202-11-11_00:57:52.650000      3291.78        8.19438800e-02        2.02072580e-07  77.1612  76.1055
0202-11-11_00:57:52.850000      3291.98        8.31222800e-02        2.12298980e-07  77.1371  76.1032
0202-11-11_00:57:53.055000      3292.18        8.39415200e-02        2.19054480e-07  77.1371  76.1032
0202-11-11_00:57:53.246000      3292.38        8.49225300e-02        2.22029480e-07  77.1371  76.1032
0202-11-11_00:57:53.453000      3292.59        8.62358400e-02        2.15459780e-07  77.1371  76.1032
0202-11-11_00:57:53.652000      3292.78        8.70996000e-02        2.24322680e-07  77.1371  76.1032
0202-11-11_00:57:53.848000      3292.98        8.76383400e-02        2.28351180e-07  77.1463  76.1041
0202-11-11_00:57:54.043000      3293.17        8.87202700e-02        2.33185480e-07  77.1463  76.1041
0202-11-11_00:57:54.240000      3293.37        8.97977500e-02        2.29156880e-07  77.1463  76.1041
0202-11-11_00:57:54.430000      3293.56        9.11616700e-02        2.26057980e-07  77.1463  76.1041
0202-11-11_00:57:54.650000      3293.78        9.15609000e-02        2.22091480e-07  77.1463  76.1041
0202-11-11_00:57:54.844000      3293.97        9.27897600e-02        2.26119980e-07  77.1560  76.1017
0202-11-11_00:57:55.043000      3294.18        9.35960700e-02        2.34982880e-07  77.1560  76.1017
0202-11-11_00:57:55.240000      3294.37        9.45652100e-02        2.46014880e-07  77.1560  76.1017
0202-11-11_00:57:55.430000      3294.56        9.56263600e-02        2.45271180e-07  77.1560  76.1017
0202-11-11_00:57:55.670000      3294.80        9.67572700e-02        2.47502380e-07  77.1560  76.1017
0202-11-11_00:57:55.867000      3295.00        9.74696500e-02        2.46200780e-07  77.1335  76.1075
0202-11-11_00:57:56.060000      3295.19        9.84284000e-02        2.53824080e-07  77.1335  76.1075
0202-11-11_00:57:56.250000      3295.38        9.95014300e-02        2.48803880e-07  77.1335  76.1075
0202-11-11_00:57:56.445000      3295.58        1.00783700e-01        2.54257980e-07  77.1335  76.1075
0202-11-11_00:57:56.650000      3295.78        1.01647000e-01        2.57728680e-07  77.1335  76.1075
0202-11-11_00:57:56.850000      3295.98        1.02544800e-01        2.68451180e-07  77.1377  76.1040
0202-11-11_00:57:57.047000      3296.18        1.04000800e-01        2.70869680e-07  77.1377  76.1040
0202-11-11_00:57:57.240000      3296.37        1.04422300e-01        2.68081680e-07  77.1377  76.1040
0202-11-11_00:57:57.438000      3296.57        1.05668900e-01        2.72234880e-07  77.1377  76.1040
0202-11-11_00:57:57.688000      3296.82        1.06710800e-01        2.73846280e-07  77.1377  76.1040
0202-11-11_00:57:57.883000      3297.01        1.07648800e-01        2.77688880e-07  77.1578  76.0996
0202-11-11_00:57:58.086000      3297.22        1.08843500e-01        2.81655480e-07  77.1578  76.0996
0202-11-11_00:57:58.290000      3297.42        1.09603400e-01        2.85312180e-07  77.1578  76.0996
0202-11-11_00:57:58.490000      3297.62        1.10789200e-01        2.88163180e-07  77.1578  76.0996
0202-11-11_00:57:58.690000      3297.82        1.11986900e-01        2.88534980e-07  77.1578  76.0996
0202-11-11_00:57:58.887000      3298.02        1.12819500e-01        2.86427780e-07  77.1126  76.1009
0202-11-11_00:57:59.094000      3298.23        1.13757500e-01        2.83018980e-07  77.1126  76.1009
0202-11-11_00:57:59.290000      3298.42        1.14753300e-01        2.82213280e-07  77.1126  76.1009
0202-11-11_00:57:59.484000      3298.61        1.15636400e-01        2.90642280e-07  77.1126  76.1009
0202-11-11_00:57:59.700000      3298.83        1.16605500e-01        2.94856780e-07  77.1126  76.1009
0202-11-11_00:57:59.900000      3299.03        1.17326400e-01        2.90270380e-07  77.0999  76.0971
0202-11-11_00:58:00.100000      3299.23        1.18694700e-01        2.91819780e-07  77.0999  76.0971
0202-11-11_00:58:00.300000      3299.43        1.19518400e-01        2.84010580e-07  77.0999  76.0971
0202-11-11_00:58:00.504000      3299.63        1.20652300e-01        2.93617180e-07  77.0999  76.0971
0202-11-11_00:58:00.700000      3299.83        1.21694200e-01        2.89526680e-07  77.0999  76.0971
0202-11-11_00:58:00.906000      3300.04        1.22630600e-01        2.92625580e-07  77.1486  76.1006
0202-11-11_00:58:01.098000      3300.23        1.23693300e-01        2.88225080e-07  77.1486  76.1006
0202-11-11_00:58:01.290000      3300.42        1.24466500e-01        2.81903380e-07  77.1486  76.1006
0202-11-11_00:58:01.492000      3300.62        1.25576200e-01        2.80477880e-07  77.1486  76.1006
0202-11-11_00:58:01.688000      3300.82        1.26534900e-01        2.86117880e-07  77.1486  76.1006
0202-11-11_00:58:01.887000      3301.02        1.27694000e-01        2.87605380e-07  77.1273  76.1008
0202-11-11_00:58:02.080000      3301.21        1.28571200e-01        2.87853280e-07  77.1273  76.1008
0202-11-11_00:58:02.270000      3301.40        1.29713900e-01        2.83328880e-07  77.1273  76.1008
0202-11-11_00:58:02.465000      3301.59        1.30610400e-01        2.88658980e-07  77.1273  76.1008
0202-11-11_00:58:02.676000      3301.81        1.31582500e-01        2.94918680e-07  77.1273  76.1008
0202-11-11_00:58:02.867000      3302.00        1.32367600e-01        3.03221980e-07  77.1668  76.1011
0202-11-11_00:58:03.062000      3302.19        1.33375600e-01        3.04025880e-07  77.1668  76.1011
0202-11-11_00:58:03.254000      3302.39        1.34454600e-01        2.97081880e-07  77.1668  76.1011
0202-11-11_00:58:03.450000      3302.58        1.35358400e-01        2.97763680e-07  77.1668  76.1011
0202-11-11_00:58:03.650000      3302.78        1.36493800e-01        2.93921080e-07  77.1668  76.1011
0202-11-11_00:58:03.844000      3302.97        1.37581700e-01        3.00924580e-07  77.1482  76.0970
0202-11-11_00:58:04.035000      3303.17        1.38359400e-01        2.93921080e-07  77.1482  76.0970
0202-11-11_00:58:04.230000      3303.36        1.39408600e-01        3.02102080e-07  77.1482  76.0970
0202-11-11_00:58:04.426000      3303.56        1.40637500e-01        2.99313080e-07  77.1482  76.0970
0202-11-11_00:58:04.650000      3303.78        1.41486300e-01        3.06192680e-07  77.1482  76.0970
0202-11-11_00:58:04.848000      3303.98        1.42387200e-01        3.04023380e-07  77.1149  76.1027
0202-11-11_00:58:05.043000      3304.17        1.43438000e-01        3.12762280e-07  77.1149  76.1027
0202-11-11_00:58:05.246000      3304.38        1.44386300e-01        3.19269980e-07  77.1149  76.1027
0202-11-11_00:58:05.440000      3304.57        1.45413400e-01        3.17410680e-07  77.1149  76.1027
0202-11-11_00:58:05.670000      3304.80        1.46165800e-01        3.25529780e-07  77.1149  76.1027
0202-11-11_00:58:05.870000      3305.00        1.47164600e-01        3.26335480e-07  77.1296  76.0934
0202-11-11_00:58:06.062000      3305.19        1.48365300e-01        3.25839580e-07  77.1296  76.0934
0202-11-11_00:58:06.254000      3305.39        1.48997300e-01        3.25033880e-07  77.1296  76.0934
0202-11-11_00:58:06.460000      3305.59        1.50386500e-01        3.29806180e-07  77.1296  76.0934
0202-11-11_00:58:06.660000      3305.79        1.51532200e-01        3.38235180e-07  77.1296  76.0934
0202-11-11_00:58:06.850000      3305.98        1.52347000e-01        3.43379380e-07  77.1151  76.0940
0202-11-11_00:58:07.047000      3306.18        1.53078700e-01        3.38545080e-07  77.1151  76.0940
0202-11-11_00:58:07.242000      3306.37        1.54102700e-01        3.42573680e-07  77.1151  76.0940
0202-11-11_00:58:07.434000      3306.57        1.55350900e-01        3.42697580e-07  77.1151  76.0940
0202-11-11_00:58:07.664000      3306.80        1.56042500e-01        3.42077780e-07  77.1151  76.0940
0202-11-11_00:58:07.867000      3307.00        1.57236400e-01        3.36933680e-07  77.1243  76.0951
0202-11-11_00:58:08.070000      3307.20        1.58744300e-01        3.33710780e-07  77.1243  76.0951
0202-11-11_00:58:08.273000      3307.40        1.59394300e-01        3.36933680e-07  77.1243  76.0951
0202-11-11_00:58:08.473000      3307.60        1.60655900e-01        3.51436480e-07  77.1243  76.0951
0202-11-11_00:58:08.670000      3307.80        1.61408300e-01        3.57508780e-07  77.1243  76.0951
0202-11-11_00:58:08.880000      3308.01        1.62233500e-01        3.60601480e-07  77.1476  76.0987
0202-11-11_00:58:09.070000      3308.20        1.63324300e-01        3.61340580e-07  77.1476  76.0987
0202-11-11_00:58:09.266000      3308.39        1.64289000e-01        3.56999080e-07  77.1476  76.0987
0202-11-11_00:58:09.470000      3308.60        1.65414100e-01        3.59540180e-07  77.1476  76.0987
0202-11-11_00:58:09.670000      3308.80        1.66884900e-01        3.62453080e-07  77.1476  76.0987
0202-11-11_00:58:09.875000      3309.01        1.67399900e-01        3.67225380e-07  77.1250  76.0944
0202-11-11_00:58:10.070000      3309.20        1.68315600e-01        3.73856980e-07  77.1250  76.0944
0202-11-11_00:58:10.260000      3309.39        1.69321800e-01        3.72927380e-07  77.1250  76.0944
0202-11-11_00:58:10.465000      3309.59        1.70173700e-01        3.70448280e-07  77.1250  76.0944
0202-11-11_00:58:10.668000      3309.80        1.71129500e-01        3.75468480e-07  77.1250  76.0944
0202-11-11_00:58:10.875000      3310.01        1.72431100e-01        3.86500480e-07  77.1499  76.0987
0202-11-11_00:58:11.070000      3310.20        1.73180000e-01        3.93875880e-07  77.1499  76.0987
0202-11-11_00:58:11.260000      3310.39        1.74541000e-01        3.80612580e-07  77.1499  76.0987
0202-11-11_00:58:11.457000      3310.59        1.75177700e-01        3.75406480e-07  77.1499  76.0987
0202-11-11_00:58:11.668000      3310.80        1.76195800e-01        3.66853480e-07  77.1499  76.0987
0202-11-11_00:58:11.860000      3310.99        1.77458800e-01        3.71997680e-07  77.1222  76.0888
0202-11-11_00:58:12.050000      3311.18        1.78193400e-01        3.75344480e-07  77.1222  76.0888
0202-11-11_00:58:12.246000      3311.38        1.79379300e-01        3.80426680e-07  77.1222  76.0888
0202-11-11_00:58:12.450000      3311.58        1.80373600e-01        3.87863980e-07  77.1222  76.0888
0202-11-11_00:58:12.668000      3311.80        1.81547100e-01        3.90467080e-07  77.1222  76.0888
0202-11-11_00:58:12.867000      3312.00        1.82678100e-01        3.90033280e-07  77.1391  76.0946
0202-11-11_00:58:13.060000      3312.19        1.83458700e-01        3.92512380e-07  77.1391  76.0946
0202-11-11_00:58:13.266000      3312.40        1.84399700e-01        3.86810380e-07  77.1391  76.0946
0202-11-11_00:58:13.457000      3312.59        1.85698300e-01        3.86190580e-07  77.1391  76.0946
0202-11-11_00:58:13.676000      3312.81        1.86566500e-01        3.83215680e-07  77.1391  76.0946
0202-11-11_00:58:13.875000      3313.00        1.87345700e-01        3.87554180e-07  77.1243  76.0934
0202-11-11_00:58:14.080000      3313.21        1.87977900e-01        3.91520680e-07  77.1243  76.0934
0202-11-11_00:58:14.280000      3313.41        1.89080600e-01        3.87802080e-07  77.1243  76.0934
0202-11-11_00:58:14.480000      3313.61        1.90343600e-01        3.98958080e-07  77.1243  76.0934
0202-11-11_00:58:14.690000      3313.82        1.91205900e-01        4.03857080e-07  77.1243  76.0934
0202-11-11_00:58:14.883000      3314.01        1.92139400e-01        4.06276880e-07  77.1601  76.0925
0202-11-11_00:58:15.086000      3314.22        1.93414300e-01        4.04421280e-07  77.1601  76.0925
0202-11-11_00:58:15.280000      3314.41        1.94180100e-01        4.04173280e-07  77.1601  76.0925
0202-11-11_00:58:15.473000      3314.60        1.94928100e-01        4.06280580e-07  77.1601  76.0925
0202-11-11_00:58:15.684000      3314.81        1.96100600e-01        4.11548680e-07  77.1047  76.0960
0202-11-11_00:58:15.875000      3315.01        1.96951100e-01        4.15515280e-07  77.1047  76.0960
0202-11-11_00:58:16.066000      3315.20        1.97847600e-01        4.23820280e-07  77.1047  76.0960
0202-11-11_00:58:16.270000      3315.40        1.99198100e-01        4.30885780e-07  77.1047  76.0960
0202-11-11_00:58:16.465000      3315.60        1.99919400e-01        4.32373280e-07  77.1047  76.0960
0202-11-11_00:58:16.668000      3315.80        2.01047400e-01        4.33984680e-07  77.1047  76.0960
0202-11-11_00:58:16.863000      3315.99        2.02001700e-01        4.36215880e-07  77.1527  76.0926
0202-11-11_00:58:17.055000      3316.18        2.03094000e-01        4.39562680e-07  77.1527  76.0926
0202-11-11_00:58:17.258000      3316.39        2.04079500e-01        4.44334980e-07  77.1527  76.0926
0202-11-11_00:58:17.450000      3316.58        2.05321900e-01        4.46628180e-07  77.1527  76.0926
0202-11-11_00:58:17.650000      3316.78        2.06113000e-01        4.52577980e-07  77.1527  76.0926
0202-11-11_00:58:17.855000      3316.98        2.07166700e-01        4.55986780e-07  77.1470  76.0913
0202-11-11_00:58:18.055000      3317.19        2.07800400e-01        4.56978480e-07  77.1470  76.0913
0202-11-11_00:58:18.258000      3317.39        2.09073800e-01        4.49417180e-07  77.1470  76.0913
0202-11-11_00:58:18.453000      3317.58        2.09863400e-01        4.53631680e-07  77.1470  76.0913
0202-11-11_00:58:18.664000      3317.79        2.10850300e-01        4.60201280e-07  77.1470  76.0913
0202-11-11_00:58:18.855000      3317.99        2.12082200e-01        4.74270280e-07  77.1643  76.0880
0202-11-11_00:58:19.050000      3318.18        2.13048500e-01        4.75819680e-07  77.1643  76.0880
0202-11-11_00:58:19.254000      3318.38        2.13930100e-01        4.82761280e-07  77.1643  76.0880
0202-11-11_00:58:19.445000      3318.58        2.14727100e-01        4.98999480e-07  77.1643  76.0880
0202-11-11_00:58:19.670000      3318.80        2.15770500e-01        5.12262680e-07  77.1643  76.0880
0202-11-11_00:58:19.867000      3319.00        2.17107700e-01        5.22798980e-07  77.1073  76.0924
0202-11-11_00:58:20.074000      3319.20        2.17744400e-01        5.28500880e-07  77.1073  76.0924
0202-11-11_00:58:20.266000      3319.40        2.18761000e-01        5.22860880e-07  77.1073  76.0924
0202-11-11_00:58:20.460000      3319.59        2.19921600e-01        5.30112280e-07  77.1073  76.0924
0202-11-11_00:58:20.668000      3319.80        2.21075200e-01        5.34699380e-07  77.1073  76.0924
0202-11-11_00:58:20.867000      3320.00        2.21895900e-01        5.42571080e-07  77.1482  76.0898
0202-11-11_00:58:21.060000      3320.19        2.23121800e-01        5.41951880e-07  77.1482  76.0898
0202-11-11_00:58:21.254000      3320.38        2.24018200e-01        5.44802780e-07  77.1482  76.0898
0202-11-11_00:58:21.445000      3320.58        2.25181800e-01        5.57384280e-07  77.1482  76.0898
0202-11-11_00:58:21.664000      3320.79        2.25962500e-01        5.69098180e-07  77.1482  76.0898
0202-11-11_00:58:21.867000      3321.00        2.26922700e-01        5.87257680e-07  77.1182  76.0930
0202-11-11_00:58:22.074000      3321.20        2.28023900e-01        5.89240980e-07  77.1182  76.0930
0202-11-11_00:58:22.270000      3321.40        2.28864100e-01        6.01202680e-07  77.1182  76.0930
0202-11-11_00:58:22.470000      3321.60        2.29732400e-01        6.15085680e-07  77.1182  76.0930
0202-11-11_00:58:22.670000      3321.80        2.31189800e-01        6.23514680e-07  77.1182  76.0930
0202-11-11_00:58:22.867000      3322.00        2.32096600e-01        6.35290480e-07  77.1422  76.0905
0202-11-11_00:58:23.074000      3322.21        2.32849100e-01        6.52024480e-07  77.1422  76.0905
0202-11-11_00:58:23.270000      3322.40        2.33913200e-01        6.64543980e-07  77.1422  76.0905
0202-11-11_00:58:23.473000      3322.60        2.34937200e-01        6.81649880e-07  77.1422  76.0905
0202-11-11_00:58:23.690000      3322.82        2.35919700e-01        6.96710580e-07  77.1422  76.0905
0202-11-11_00:58:23.887000      3323.02        2.36978100e-01        7.08052480e-07  77.1104  76.0905
0202-11-11_00:58:24.080000      3323.21        2.38115000e-01        7.30922280e-07  77.1104  76.0905
0202-11-11_00:58:24.280000      3323.41        2.38762000e-01        7.56705080e-07  77.1104  76.0905
0202-11-11_00:58:24.477000      3323.61        2.39895900e-01        7.77095780e-07  77.1104  76.0905
0202-11-11_00:58:24.668000      3323.80        2.40710700e-01        7.96122980e-07  77.1104  76.0905
0202-11-11_00:58:24.870000      3324.00        2.41978200e-01        8.21967780e-07  77.1426  76.0852
0202-11-11_00:58:25.066000      3324.20        2.42957700e-01        8.39507480e-07  77.1426  76.0852
0202-11-11_00:58:25.258000      3324.39        2.44039600e-01        8.62129380e-07  77.1426  76.0852
0202-11-11_00:58:25.460000      3324.59        2.44859000e-01        8.90329380e-07  77.1426  76.0852
0202-11-11_00:58:25.670000      3324.80        2.46309000e-01        9.21008380e-07  77.1426  76.0852
0202-11-11_00:58:25.875000      3325.00        2.46893700e-01        9.44745880e-07  77.1143  76.0906
0202-11-11_00:58:26.066000      3325.20        2.47951900e-01        9.83234180e-07  77.1143  76.0906
0202-11-11_00:58:26.258000      3325.39        2.48783000e-01        1.00505038e-06  77.1143  76.0906
0202-11-11_00:58:26.460000      3325.59        2.50144000e-01        1.03424228e-06  77.1143  76.0906
0202-11-11_00:58:26.670000      3325.80        2.51211100e-01        1.06839348e-06  77.1143  76.0906
0202-11-11_00:58:26.875000      3326.00        2.51996200e-01        1.09715258e-06  77.1405  76.0947
0202-11-11_00:58:27.066000      3326.20        2.52908400e-01        1.13644688e-06  77.1405  76.0947
0202-11-11_00:58:27.260000      3326.39        2.53831500e-01        1.16687798e-06  77.1405  76.0947
0202-11-11_00:58:27.465000      3326.60        2.54686400e-01        1.21807168e-06  77.1405  76.0947
0202-11-11_00:58:27.660000      3326.79        2.56051800e-01        1.24974238e-06  77.1405  76.0947
0202-11-11_00:58:27.855000      3326.99        2.56934800e-01        1.28736288e-06  77.1108  76.0873
0202-11-11_00:58:28.050000      3327.18        2.57975200e-01        1.34326688e-06  77.1108  76.0873
0202-11-11_00:58:28.246000      3327.38        2.58809300e-01        1.38101138e-06  77.1108  76.0873
0202-11-11_00:58:28.438000      3327.57        2.59689400e-01        1.41540908e-06  77.1108  76.0873
0202-11-11_00:58:28.645000      3327.77        2.60470700e-01        1.47478388e-06  77.1108  76.0873
0202-11-11_00:58:28.836000      3327.97        2.61549600e-01        1.52188708e-06  77.1071  76.0905
0202-11-11_00:58:29.030000      3328.16        2.62453500e-01        1.56465178e-06  77.1071  76.0905
0202-11-11_00:58:29.227000      3328.36        2.63464200e-01        1.60760238e-06  77.1071  76.0905
0202-11-11_00:58:29.418000      3328.55        2.64578800e-01        1.65476758e-06  77.1071  76.0905
0202-11-11_00:58:29.645000      3328.77        2.65124900e-01        1.72932688e-06  77.1071  76.0905
0202-11-11_00:58:29.848000      3328.98        2.66477000e-01        1.78256588e-06  77.1068  76.0845
0202-11-11_00:58:30.047000      3329.18        2.67627200e-01        1.84336608e-06  77.1068  76.0845
0202-11-11_00:58:30.242000      3329.37        2.68260800e-01        1.89530358e-06  77.1068  76.0845
0202-11-11_00:58:30.445000      3329.58        2.69504500e-01        1.97630858e-06  77.1068  76.0845
0202-11-11_00:58:30.650000      3329.78        2.70595300e-01        2.03407198e-06  77.1068  76.0845
0202-11-11_00:58:30.860000      3329.99        2.71229100e-01        2.08817858e-06  77.1325  76.0925
0202-11-11_00:58:31.055000      3330.18        2.72438600e-01        2.16236608e-06  77.1325  76.0925
0202-11-11_00:58:31.246000      3330.38        2.73517600e-01        2.22688498e-06  77.1325  76.0925
0202-11-11_00:58:31.450000      3330.58        2.74543100e-01        2.29462678e-06  77.1325  76.0925
0202-11-11_00:58:31.650000      3330.78        2.75208000e-01        2.37761508e-06  77.1325  76.0925
0202-11-11_00:58:31.840000      3330.97        2.76326900e-01        2.44684438e-06  77.1164  76.0916
0202-11-11_00:58:32.050000      3331.18        2.77374700e-01        2.54284808e-06  77.1164  76.0916
0202-11-11_00:58:32.250000      3331.38        2.78652500e-01        2.62887328e-06  77.1164  76.0916
0202-11-11_00:58:32.453000      3331.59        2.79465800e-01        2.73424018e-06  77.1164  76.0916
0202-11-11_00:58:32.680000      3331.81        2.80518100e-01        2.81295668e-06  77.1164  76.0916
0202-11-11_00:58:32.870000      3332.00        2.81208200e-01        2.91008198e-06  77.1430  76.0879
0202-11-11_00:58:33.062000      3332.19        2.82305000e-01        2.98371158e-06  77.1430  76.0879
0202-11-11_00:58:33.266000      3332.40        2.83427000e-01        3.06626608e-06  77.1430  76.0879
0202-11-11_00:58:33.457000      3332.59        2.84592600e-01        3.18489158e-06  77.1430  76.0879
0202-11-11_00:58:33.668000      3332.80        2.85224800e-01        3.28039938e-06  77.1430  76.0879
0202-11-11_00:58:33.870000      3333.00        2.86057400e-01        3.40125608e-06  77.1094  76.0922
0202-11-11_00:58:34.066000      3333.20        2.87357600e-01        3.49137178e-06  77.1094  76.0922
0202-11-11_00:58:34.270000      3333.40        2.88307400e-01        3.62140118e-06  77.1094  76.0922
0202-11-11_00:58:34.465000      3333.60        2.88933700e-01        3.72701138e-06  77.1094  76.0922
0202-11-11_00:58:34.668000      3333.80        2.89888000e-01        3.82958458e-06  77.1094  76.0922
0202-11-11_00:58:34.860000      3333.99        2.91195500e-01        3.97138988e-06  77.1160  76.0863
0202-11-11_00:58:35.062000      3334.19        2.92285600e-01        4.03559888e-06  77.1160  76.0863
0202-11-11_00:58:35.254000      3334.39        2.93220600e-01        4.19407608e-06  77.1160  76.0863
0202-11-11_00:58:35.450000      3334.58        2.94041300e-01        4.32212218e-06  77.1160  76.0863
0202-11-11_00:58:35.660000      3334.79        2.95365200e-01        4.48741698e-06  77.1160  76.0863
0202-11-11_00:58:35.855000      3334.99        2.96012300e-01        4.60275768e-06  77.1304  76.0895
0202-11-11_00:58:36.062000      3335.19        2.97241100e-01        4.76836238e-06  77.1304  76.0895
0202-11-11_00:58:36.254000      3335.38        2.97983200e-01        4.89194608e-06  77.1304  76.0895
0202-11-11_00:58:36.445000      3335.58        2.99105200e-01        5.02767748e-06  77.1304  76.0895
0202-11-11_00:58:36.664000      3335.79        3.00342000e-01        5.19842628e-06  77.1304  76.0895
0202-11-11_00:58:36.855000      3335.99        3.01188000e-01        5.33744258e-06  77.1418  76.0917
0202-11-11_00:58:37.060000      3336.19        3.02393100e-01        5.46654228e-06  77.1418  76.0917
0202-11-11_00:58:37.254000      3336.38        3.02894700e-01        5.66034688e-06  77.1418  76.0917
0202-11-11_00:58:37.445000      3336.58        3.04482800e-01        5.80394948e-06  77.1418  76.0917
0202-11-11_00:58:37.660000      3336.79        3.04856800e-01        6.00779438e-06  77.1418  76.0917
0202-11-11_00:58:37.863000      3336.99        3.05840700e-01        6.15387608e-06  77.0952  76.0877
0202-11-11_00:58:38.066000      3337.20        3.06735700e-01        6.34786658e-06  77.0952  76.0877
0202-11-11_00:58:38.258000      3337.39        3.07897500e-01        6.49872128e-06  77.0952  76.0877
0202-11-11_00:58:38.470000      3337.60        3.08961600e-01        6.65949368e-06  77.0952  76.0877
0202-11-11_00:58:38.668000      3337.80        3.10034700e-01        6.88813238e-06  77.0952  76.0877
0202-11-11_00:58:38.867000      3338.00        3.11003800e-01        7.05937828e-06  77.1188  76.0907
0202-11-11_00:58:39.060000      3338.19        3.12100600e-01        7.28640288e-06  77.1188  76.0907
0202-11-11_00:58:39.254000      3338.38        3.13365100e-01        7.45863918e-06  77.1188  76.0907
0202-11-11_00:58:39.445000      3338.58        3.14038900e-01        7.63570968e-06  77.1188  76.0907
0202-11-11_00:58:39.668000      3338.80        3.15340500e-01        7.88523218e-06  77.1188  76.0907
0202-11-11_00:58:39.875000      3339.01        3.15938300e-01        8.06583538e-06  77.1091  76.0877
0202-11-11_00:58:40.080000      3339.21        3.17023200e-01        8.30091718e-06  77.1091  76.0877
0202-11-11_00:58:40.270000      3339.40        3.18036900e-01        8.48096258e-06  77.1091  76.0877
0202-11-11_00:58:40.477000      3339.61        3.18955600e-01        8.74994618e-06  77.1091  76.0877
0202-11-11_00:58:40.670000      3339.80        3.19990000e-01        8.93618938e-06  77.1091  76.0877
0202-11-11_00:58:40.863000      3340.00        3.20963600e-01        9.13067568e-06  77.1370  76.0944
0202-11-11_00:58:41.060000      3340.19        3.21790300e-01        9.35144048e-06  77.1370  76.0944
0202-11-11_00:58:41.254000      3340.38        3.23074100e-01        9.58274158e-06  77.1370  76.0944
0202-11-11_00:58:41.460000      3340.59        3.24063600e-01        9.82433088e-06  77.1370  76.0944
0202-11-11_00:58:41.670000      3340.80        3.24931800e-01        1.01254810e-05  77.1370  76.0944
0202-11-11_00:58:41.863000      3340.99        3.26328400e-01        1.03563482e-05  77.1290  76.0946
0202-11-11_00:58:42.060000      3341.19        3.27025900e-01        1.06517343e-05  77.1290  76.0946
0202-11-11_00:58:42.250000      3341.38        3.27805100e-01        1.08788209e-05  77.1290  76.0946
0202-11-11_00:58:42.440000      3341.57        3.29082900e-01        1.11129729e-05  77.1290  76.0946
0202-11-11_00:58:42.660000      3341.79        3.30040200e-01        1.14474050e-05  77.1290  76.0946
0202-11-11_00:58:42.850000      3341.98        3.31033100e-01        1.16983530e-05  77.1413  76.0860
0202-11-11_00:58:43.047000      3342.18        3.31812700e-01        1.19450866e-05  77.1413  76.0860
0202-11-11_00:58:43.240000      3342.37        3.32845700e-01        1.22594998e-05  77.1413  76.0860
0202-11-11_00:58:43.434000      3342.56        3.34040400e-01        1.25170175e-05  77.1413  76.0860
0202-11-11_00:58:43.660000      3342.79        3.34960500e-01        1.27826543e-05  77.1413  76.0860
0202-11-11_00:58:43.863000      3342.99        3.35911900e-01        1.31493148e-05  77.0951  76.0883
0202-11-11_00:58:44.066000      3343.20        3.36980500e-01        1.34873416e-05  77.0951  76.0883
0202-11-11_00:58:44.258000      3343.39        3.37906600e-01        1.37301723e-05  77.0951  76.0883
0202-11-11_00:58:44.453000      3343.58        3.38949900e-01        1.40033729e-05  77.0951  76.0883
0202-11-11_00:58:44.660000      3343.79        3.40220300e-01        1.43847256e-05  77.0951  76.0883
0202-11-11_00:58:44.855000      3343.99        3.40806500e-01        1.46741005e-05  77.1286  76.0883
0202-11-11_00:58:45.047000      3344.18        3.42103700e-01        1.49629787e-05  77.1286  76.0883
0202-11-11_00:58:45.246000      3344.38        3.43049000e-01        1.53463729e-05  77.1286  76.0883
0202-11-11_00:58:45.438000      3344.57        3.43814900e-01        1.56459732e-05  77.1286  76.0883
0202-11-11_00:58:45.637000      3344.77        3.44920500e-01        1.59403674e-05  77.0856  76.0888
0202-11-11_00:58:45.844000      3344.97        3.45745700e-01        1.63512178e-05  77.0856  76.0888
0202-11-11_00:58:46.035000      3345.17        3.46830600e-01        1.66635856e-05  77.0856  76.0888
0202-11-11_00:58:46.227000      3345.36        3.48125600e-01        1.69843203e-05  77.0856  76.0888
0202-11-11_00:58:46.434000      3345.56        3.48995300e-01        1.74091157e-05  77.0856  76.0888
0202-11-11_00:58:46.676000      3345.81        3.49922900e-01        1.77396429e-05  77.0856  76.0888
0202-11-11_00:58:46.870000      3346.00        3.50915800e-01        1.80438916e-05  77.1215  76.0916
0202-11-11_00:58:47.066000      3346.20        3.52088200e-01        1.84776737e-05  77.1215  76.0916
0202-11-11_00:58:47.260000      3346.39        3.52904500e-01        1.88116097e-05  77.1215  76.0916
0202-11-11_00:58:47.453000      3346.59        3.53829100e-01        1.91721342e-05  77.1215  76.0916
0202-11-11_00:58:47.652000      3346.78        3.55270200e-01        1.96424832e-05  77.1215  76.0916
0202-11-11_00:58:47.848000      3346.98        3.55946300e-01        1.99840424e-05  77.0759  76.0841
0202-11-11_00:58:48.043000      3347.17        3.57201900e-01        2.03414680e-05  77.0759  76.0841
