Repository: shortlab/2025-devitre-PhD

# 2025-devitre-PhD
Data repository for Alexis Devitre's PhD thesis

File: chapter 5/cold_vs_warm/300K/ffj26/Ic/0_degradation/step01/Ic_2023-11-11_01-37-12067837_ffj26-step01-20k.txt
# Ic = 16.74 A, n = 31.16 , Tavg = 19.98 K, f26_afterirr_20K
#datetime                        t_s     iHTS_A                vHTS_V                tHTS_K  tTAR_K
0202-11-11_01:36:48.094000      5627.22        1.60968000e+00       -1.33960200e-09  20.0018  19.2023
0202-11-11_01:36:48.492000      5627.62        2.01964100e+00       -6.11191200e-09  20.0018  19.2023
0202-11-11_01:36:48.895000      5628.03        2.20924900e+00       -1.18138920e-08  20.0031  18.8823
0202-11-11_01:36:49.300000      5628.43        2.59890700e+00       -5.86400200e-09  20.0031  18.8823
0202-11-11_01:36:49.707000      5628.84        2.80545700e+00       -5.61608200e-09  20.0031  18.8823
0202-11-11_01:36:50.110000      5629.24        3.19425200e+00       -1.17519120e-08  19.9957  19.2596
0202-11-11_01:36:50.510000      5629.64        3.60766600e+00       -1.84455520e-08  19.9957  19.2596
0202-11-11_01:36:50.906000      5630.04        3.79470900e+00       -2.17923620e-08  20.0044  18.9367
0202-11-11_01:36:51.300000      5630.43        4.19986800e+00       -5.61608200e-09  20.0044  18.9367
0202-11-11_01:36:51.695000      5630.83        4.38868100e+00       -1.81976320e-08  20.0003  19.0803
0202-11-11_01:36:52.100000      5631.23        4.77638700e+00       -1.41690620e-08  20.0003  19.0803
0202-11-11_01:36:52.504000      5631.63        4.98347200e+00       -2.44574220e-08  20.0003  19.0803
0202-11-11_01:36:52.906000      5632.04        5.37297700e+00       -8.34317200e-09  19.9954  18.9055
0202-11-11_01:36:53.297000      5632.43        5.57858600e+00       -2.03050120e-08  19.9954  18.9055
0202-11-11_01:36:53.690000      5632.82        5.97044700e+00       -1.98091920e-08  19.9954  18.9055
0202-11-11_01:36:54.090000      5633.22        6.17600000e+00       -2.18544620e-08  20.0088  18.9071
0202-11-11_01:36:54.492000      5633.62        6.56332800e+00        6.43578000e-10  20.0088  18.9071
0202-11-11_01:36:54.900000      5634.03        6.77107300e+00       -1.00162000e-10  19.9680  19.2216
0202-11-11_01:36:55.293000      5634.42        7.16225800e+00       -4.74852200e-09  19.9680  19.2216
0202-11-11_01:36:55.695000      5634.83        7.36497600e+00       -1.56566620e-08  19.9680  19.2216
0202-11-11_01:36:56.090000      5635.22        7.75769100e+00       -9.70676200e-09  20.0044  18.9515
0202-11-11_01:36:56.484000      5635.62        7.96224500e+00        1.52084280e-08  20.0044  18.9515
0202-11-11_01:36:56.890000      5636.02        8.35570100e+00       -9.33489200e-09  19.9724  19.0496
0202-11-11_01:36:57.293000      5636.42        8.55752000e+00       -4.19071200e-09  19.9724  19.0496
0202-11-11_01:36:57.690000      5636.82        8.95044100e+00        2.31698800e-09  19.9724  19.0496
0202-11-11_01:36:58.086000      5637.22        9.13119400e+00        1.10558880e-08  19.9978  19.1765
0202-11-11_01:36:58.477000      5637.61        9.54168900e+00        1.85552380e-08  19.9978  19.1765
0202-11-11_01:36:58.895000      5638.02        9.72547800e+00        1.75016380e-08  19.9892  18.8735
0202-11-11_01:36:59.297000      5638.43        1.01370200e+01        2.95254080e-08  19.9892  18.8735
0202-11-11_01:36:59.707000      5638.84        1.03242900e+01        1.41548380e-08  19.9892  18.8735
0202-11-11_01:37:00.110000      5639.24        1.07113700e+01        1.68818780e-08  19.9853  19.2464
0202-11-11_01:37:00.510000      5639.64        1.09172300e+01       -8.96298200e-09  19.9853  19.2464
0202-11-11_01:37:00.910000      5640.04        1.13066900e+01       -1.15374200e-09  19.9945  18.9118
0202-11-11_01:37:01.300000      5640.43        1.15114800e+01        3.80449800e-09  19.9945  18.9118
0202-11-11_01:37:01.695000      5640.83        1.19091800e+01        1.32537800e-09  19.9945  18.9118
0202-11-11_01:37:02.090000      5641.22        1.23155200e+01       -1.33968200e-09  19.9784  19.0828
0202-11-11_01:37:02.492000      5641.62        1.25005700e+01       -2.35898120e-08  19.9784  19.0828
0202-11-11_01:37:02.900000      5642.03        1.28882100e+01       -1.77018920e-08  19.9768  19.1330
0202-11-11_01:37:03.290000      5642.42        1.30951400e+01       -7.22759200e-09  19.9768  19.1330
0202-11-11_01:37:03.688000      5642.82        1.34828000e+01        1.17996780e-08  19.9768  19.1330
0202-11-11_01:37:04.082000      5643.21        1.36909400e+01       -5.49221200e-09  19.9849  18.8953
0202-11-11_01:37:04.490000      5643.62        1.40773600e+01       -3.44693200e-09  19.9849  18.8953
0202-11-11_01:37:04.890000      5644.02        1.42820100e+01       -2.23502120e-08  19.9608  19.2121
0202-11-11_01:37:05.293000      5644.43        1.46744600e+01       -1.68341520e-08  19.9608  19.2121
0202-11-11_01:37:05.690000      5644.82        1.48758700e+01       -1.21857920e-08  19.9608  19.2121
0202-11-11_01:37:06.086000      5645.22        1.52672300e+01        1.82454380e-08  19.9815  18.9267
0202-11-11_01:37:06.480000      5645.61        1.54778200e+01        1.20476380e-08  19.9815  18.9267
0202-11-11_01:37:06.887000      5646.02        1.58626900e+01        1.44027980e-08  19.9500  19.0509
0202-11-11_01:37:07.290000      5646.42        1.60692200e+01        3.32441380e-08  19.9500  19.0509
0202-11-11_01:37:07.690000      5646.82        1.64597100e+01        9.83211180e-08  19.9500  19.0509
0202-11-11_01:37:08.098000      5647.23        1.66650800e+01        1.57944028e-07  19.9802  18.8776
0202-11-11_01:37:08.500000      5647.63        1.70537800e+01        3.49952118e-07  19.9802  18.8776
0202-11-11_01:37:08.895000      5648.02        1.72457900e+01        5.52744398e-07  19.9651  19.1150
0202-11-11_01:37:09.285000      5648.42        1.76512900e+01        9.65146528e-07  19.9651  19.1150
0202-11-11_01:37:09.690000      5648.82        1.78435300e+01        1.49778614e-06  19.9651  19.1150
0202-11-11_01:37:10.100000      5649.23        1.82529600e+01        2.95414702e-06  19.9592  19.2360
0202-11-11_01:37:10.496000      5649.63        1.84346000e+01        4.19934896e-06  19.9592  19.2360
0202-11-11_01:37:10.890000      5650.02        1.88405100e+01        8.05184570e-06  19.9807  18.8918
0202-11-11_01:37:11.293000      5650.42        1.90261200e+01        1.05280562e-05  19.9807  18.8918
0202-11-11_01:37:11.707000      5650.84        1.94154100e+01        2.01637891e-05  19.9807  18.8918

File: chapter 5/cold_vs_warm/300K/ffj26/Ic/0_degradation/step01/Ic_2023-11-11_01-38-18880755_ffj26-step01-20k.txt
# Ic = 16.79 A, n = 31.64 , Tavg = 19.89 K, f26_afterirr_20K
#datetime                        t_s     iHTS_A                vHTS_V                tHTS_K  tTAR_K
0202-11-11_01:37:54.350000      5693.48        1.66262600e+00       -1.33684875e-08  19.9296  18.8345
0202-11-11_01:37:54.758000      5693.89        2.07155700e+00       -1.42361775e-08  19.8907  19.1444
0202-11-11_01:37:55.168000      5694.30        2.25701600e+00       -1.35544175e-08  19.8907  19.1444
0202-11-11_01:37:55.664000      5694.79        2.64526100e+00       -2.19834475e-08  19.8907  19.1444
0202-11-11_01:37:56.055000      5695.19        2.84694800e+00       -2.66937875e-08  19.9228  18.8314
0202-11-11_01:37:56.453000      5695.58        3.24005800e+00       -4.15065775e-08  19.9228  18.8314
0202-11-11_01:37:56.860000      5695.99        3.64775200e+00       -3.61765475e-08  19.8960  19.0228
0202-11-11_01:37:57.260000      5696.39        3.83215200e+00       -3.49996275e-08  19.8960  19.0228
0202-11-11_01:37:57.660000      5696.79        4.24434900e+00       -3.61773975e-08  19.8960  19.0228
0202-11-11_01:37:58.055000      5697.18        4.42751800e+00       -5.20438075e-08  19.9205  19.0402
0202-11-11_01:37:58.453000      5697.58        4.81790700e+00       -4.06398275e-08  19.9205  19.0402
0202-11-11_01:37:58.855000      5697.99        5.02426400e+00       -3.71070775e-08  19.8968  18.8000
0202-11-11_01:37:59.258000      5698.39        5.41328500e+00       -3.93382875e-08  19.8968  18.8000
0202-11-11_01:37:59.664000      5698.79        5.62104600e+00       -5.27875475e-08  19.8968  18.8000
0202-11-11_01:38:00.066000      5699.20        6.01146900e+00       -3.69211375e-08  19.8902  19.1677
0202-11-11_01:38:00.473000      5699.60        6.21096000e+00       -5.79937075e-08  19.8902  19.1677
0202-11-11_01:38:00.875000      5700.01        6.60035300e+00       -4.61558875e-08  19.9025  18.7884
0202-11-11_01:38:01.277000      5700.41        6.80432200e+00       -2.89879375e-08  19.9025  18.7884
0202-11-11_01:38:01.676000      5700.81        7.19402000e+00       -2.70919750e-09  19.9025  18.7884
0202-11-11_01:38:02.074000      5701.21        7.39917700e+00       -3.87185075e-08  19.8987  19.1388
0202-11-11_01:38:02.473000      5701.61        7.79039400e+00       -3.08472775e-08  19.8987  19.1388
0202-11-11_01:38:02.870000      5702.00        7.99138100e+00       -2.37817975e-08  19.8834  19.0000
0202-11-11_01:38:03.277000      5702.41        8.38318800e+00       -2.03730375e-08  19.8834  19.0000
0202-11-11_01:38:03.690000      5702.82        8.59060800e+00       -1.38653275e-08  19.9034  18.8221
0202-11-11_01:38:04.094000      5703.23        8.97747800e+00       -1.70881875e-08  19.9034  18.8221
0202-11-11_01:38:04.504000      5703.64        9.16096200e+00       -2.67567775e-08  19.9034  18.8221
0202-11-11_01:38:04.906000      5704.04        9.57090400e+00       -2.79963475e-08  19.8781  19.1276
0202-11-11_01:38:05.300000      5704.43        9.75575600e+00       -2.42776575e-08  19.8781  19.1276
0202-11-11_01:38:05.700000      5704.83        1.01674200e+01       -1.84517075e-08  19.9101  18.8048
0202-11-11_01:38:06.094000      5705.22        1.03497600e+01       -2.69427175e-08  19.9101  18.8048
0202-11-11_01:38:06.492000      5705.62        1.07391200e+01       -3.12192075e-08  19.9101  18.8048
0202-11-11_01:38:06.895000      5706.03        1.09426600e+01       -2.22323775e-08  19.8697  19.0208
0202-11-11_01:38:07.297000      5706.43        1.13335500e+01       -2.18605075e-08  19.8697  19.0208
0202-11-11_01:38:07.707000      5706.84        1.15394300e+01       -3.20249275e-08  19.8847  19.0145
0202-11-11_01:38:08.120000      5707.25        1.19262800e+01       -9.71278750e-09  19.8847  19.0145
0202-11-11_01:38:08.520000      5707.65        1.23367800e+01       -1.47330175e-08  19.8847  19.0145
0202-11-11_01:38:08.926000      5708.06        1.25254800e+01       -7.97803750e-09  19.8771  19.0729
0202-11-11_01:38:09.330000      5708.46        1.29116600e+01       -2.58635750e-09  19.8771  19.0729
0202-11-11_01:38:09.730000      5708.86        1.31155400e+01       -6.42899750e-09  19.8739  19.1501
0202-11-11_01:38:10.120000      5709.25        1.35060600e+01        9.25146250e-09  19.8739  19.1501
0202-11-11_01:38:10.516000      5709.65        1.37103700e+01       -8.10240750e-09  19.8739  19.1501
0202-11-11_01:38:10.920000      5710.05        1.41007000e+01        5.90464250e-09  19.8901  18.7664
0202-11-11_01:38:11.324000      5710.46        1.43056800e+01       -1.03690750e-09  19.8901  18.7664
0202-11-11_01:38:11.723000      5710.86        1.46943200e+01        3.42552250e-09  19.8707  19.0471
0202-11-11_01:38:12.130000      5711.26        1.49000900e+01       -1.87626475e-08  19.8707  19.0471
0202-11-11_01:38:12.535000      5711.66        1.52897100e+01       -1.86386875e-08  19.8707  19.0471
0202-11-11_01:38:12.938000      5712.07        1.54963300e+01       -2.27646750e-09  19.8924  18.7684
0202-11-11_01:38:13.332000      5712.46        1.58852300e+01        1.47055425e-08  19.8924  18.7684
0202-11-11_01:38:13.730000      5712.86        1.60942300e+01        2.38783025e-08  19.8820  18.8194
0202-11-11_01:38:14.125000      5713.25        1.64839400e+01        9.78801825e-08  19.8820  18.8194
0202-11-11_01:38:14.527000      5713.66        1.66921000e+01        1.70704572e-07  19.8820  18.8194
0202-11-11_01:38:14.930000      5714.06        1.70823000e+01        3.20754262e-07  19.8901  18.9385
0202-11-11_01:38:15.324000      5714.45        1.72617400e+01        5.13630412e-07  19.8901  18.9385
0202-11-11_01:38:15.723000      5714.85        1.76732100e+01        9.51072132e-07  19.9002  18.7933
0202-11-11_01:38:16.117000      5715.25        1.78584300e+01        1.48123315e-06  19.9002  18.7933
0202-11-11_01:38:16.523000      5715.66        1.82688600e+01        2.89526444e-06  19.9002  18.7933
0202-11-11_01:38:16.920000      5716.05        1.84511900e+01        4.09708257e-06  19.8777  19.1181
0202-11-11_01:38:17.312000      5716.44        1.88631800e+01        7.96458047e-06  19.8777  19.1181
0202-11-11_01:38:17.723000      5716.85        1.90438200e+01        1.07249629e-05  19.8777  19.1181
0202-11-11_01:38:18.117000      5717.25        1.94367000e+01        1.96364893e-05  19.8889  18.9955
0202-11-11_01:38:18.510000      5717.64        1.96436500e+01        2.86968869e-05  19.8889  18.9955

File: chapter 5/cold_vs_warm/300K/ffj26/Ic/0_degradation/step01/Ic_2023-11-11_01-40-45745243_ffj26-step01-20k.txt
# Ic = 16.86 A, n = 32.15 , Tavg = 19.82 K, f26_afterirr_20K
#datetime                        t_s     iHTS_A                vHTS_V                tHTS_K  tTAR_K
0202-11-11_01:40:21.070000      5840.20        1.67576200e+00       -1.21819180e-08  19.8001  18.6724
0202-11-11_01:40:21.470000      5840.60        2.08651800e+00        6.41151200e-09  19.8001  18.6724
0202-11-11_01:40:21.870000      5841.00        2.26867600e+00       -5.79817800e-09  19.7819  18.9873
0202-11-11_01:40:22.277000      5841.41        2.66032200e+00       -2.57522800e-09  19.7819  18.9873
0202-11-11_01:40:22.684000      5841.81        2.86476800e+00        5.04829200e-09  19.7819  18.9873
0202-11-11_01:40:23.080000      5842.21        3.25410300e+00        1.21757720e-08  19.7950  18.8624
0202-11-11_01:40:23.470000      5842.60        3.66283600e+00       -6.54161800e-09  19.7950  18.8624
0202-11-11_01:40:23.880000      5843.01        3.84906300e+00       -9.88843800e-09  19.7985  18.7443
0202-11-11_01:40:24.277000      5843.41        4.25659200e+00       -1.40409680e-08  19.7985  18.7443
0202-11-11_01:40:24.684000      5843.81        4.43982800e+00       -2.28418680e-08  19.7985  18.7443
0202-11-11_01:40:25.090000      5844.22        4.82921600e+00       -2.50730780e-08  19.7746  19.0307
0202-11-11_01:40:25.492000      5844.62        5.03252600e+00       -1.64534800e-09  19.7746  19.0307
0202-11-11_01:40:25.890000      5845.02        5.42289900e+00       -1.10660180e-08  19.8027  18.7012
0202-11-11_01:40:26.310000      5845.44        5.62501400e+00       -1.96189980e-08  19.8027  18.7012
0202-11-11_01:40:26.715000      5845.85        6.01469000e+00        1.26762200e-09  19.7803  18.9571
0202-11-11_01:40:27.117000      5846.25        6.22116900e+00        1.32294020e-08  19.7803  18.9571
0202-11-11_01:40:27.523000      5846.65        6.61081400e+00        2.69265620e-08  19.7803  18.9571
0202-11-11_01:40:27.938000      5847.07        6.81404500e+00        6.78368200e-09  19.8011  18.6753
0202-11-11_01:40:28.344000      5847.47        7.20396200e+00       -1.33590980e-08  19.8011  18.6753
0202-11-11_01:40:28.758000      5847.89        7.40828200e+00       -1.45922800e-09  19.7941  18.7157
0202-11-11_01:40:29.160000      5848.29        7.80027400e+00        1.52128920e-08  19.7941  18.7157
0202-11-11_01:40:29.613000      5848.74        8.00527800e+00        1.39733220e-08  19.7941  18.7157
0202-11-11_01:40:30.035000      5849.17        8.39642900e+00       -5.54977800e-09  19.7819  19.0616
0202-11-11_01:40:30.438000      5849.57        8.60209700e+00        2.82520000e-11  19.7819  19.0616
0202-11-11_01:40:30.850000      5849.98        8.98942000e+00        5.79221200e-09  19.7996  18.6710
0202-11-11_01:40:31.258000      5850.39        9.17520800e+00       -1.83109800e-09  19.7996  18.6710
0202-11-11_01:40:31.680000      5850.81        9.58948500e+00       -2.27796980e-08  19.7996  18.6710
0202-11-11_01:40:32.080000      5851.21        9.76884100e+00       -1.08179180e-08  19.7745  18.9892
0202-11-11_01:40:32.490000      5851.62        1.01787300e+01       -5.67373800e-09  19.7745  18.9892
0202-11-11_01:40:32.887000      5852.02        1.03634100e+01       -2.20296800e-09  19.7893  18.8630
0202-11-11_01:40:33.290000      5852.42        1.07541100e+01       -1.65199080e-08  19.7893  18.8630
0202-11-11_01:40:33.703000      5852.83        1.09606500e+01       -2.33374980e-08  19.7893  18.8630
0202-11-11_01:40:34.105000      5853.24        1.13510800e+01        2.87965200e-09  19.7920  18.7452
0202-11-11_01:40:34.508000      5853.64        1.15536000e+01       -1.52175580e-08  19.7920  18.7452
0202-11-11_01:40:34.920000      5854.05        1.19446500e+01       -1.49076680e-08  19.7793  19.0327
0202-11-11_01:40:35.312000      5854.44        1.23554100e+01       -3.19379800e-09  19.7793  19.0327
0202-11-11_01:40:35.720000      5854.85        1.25355500e+01       -3.13181800e-09  19.8091  18.7010
0202-11-11_01:40:36.120000      5855.25        1.29218400e+01        2.40765820e-08  19.8091  18.7010
0202-11-11_01:40:36.516000      5855.65        1.31297200e+01        1.93662420e-08  19.8091  18.7010
0202-11-11_01:40:36.934000      5856.06        1.35200200e+01        7.52842200e-09  19.7775  18.9599
0202-11-11_01:40:37.336000      5856.47        1.37245200e+01       -1.54654680e-08  19.7775  18.9599
0202-11-11_01:40:37.740000      5856.87        1.41162300e+01        1.57852200e-09  19.8080  18.8949
0202-11-11_01:40:38.130000      5857.26        1.43201000e+01       -1.40399680e-08  19.8080  18.8949
0202-11-11_01:40:38.523000      5857.66        1.47142200e+01       -1.60852480e-08  19.8080  18.8949
0202-11-11_01:40:38.930000      5858.06        1.49189400e+01       -2.28408680e-08  19.7958  18.7170
0202-11-11_01:40:39.332000      5858.46        1.53094200e+01       -1.05072180e-08  19.7958  18.7170
0202-11-11_01:40:39.727000      5858.86        1.55108300e+01        7.03259200e-09  19.7967  19.0629
0202-11-11_01:40:40.120000      5859.25        1.59023100e+01        3.84556220e-08  19.7967  19.0629
0202-11-11_01:40:40.523000      5859.65        1.61077900e+01        5.68011920e-08  19.7967  19.0629
0202-11-11_01:40:40.926000      5860.06        1.64946100e+01        1.09544592e-07  19.7989  18.6734
0202-11-11_01:40:41.330000      5860.46        1.67013400e+01        1.71522732e-07  19.7989  18.6734
0202-11-11_01:40:41.734000      5860.86        1.70923100e+01        2.91636372e-07  19.7862  18.9888
0202-11-11_01:40:42.125000      5861.26        1.72746300e+01        4.90896092e-07  19.7862  18.9888
0202-11-11_01:40:42.520000      5861.65        1.76860300e+01        8.69148682e-07  19.7862  18.9888
0202-11-11_01:40:42.918000      5862.05        1.78664900e+01        1.43197217e-06  19.7905  18.8662
0202-11-11_01:40:43.324000      5862.46        1.82793100e+01        2.75997777e-06  19.7905  18.8662
0202-11-11_01:40:43.734000      5862.86        1.84633700e+01        4.07162114e-06  19.7905  18.8662
0202-11-11_01:40:44.137000      5863.27        1.88755900e+01        7.21434659e-06  19.8034  18.7496
0202-11-11_01:40:44.540000      5863.67        1.90573900e+01        1.01357482e-05  19.8034  18.7496
0202-11-11_01:40:44.940000      5864.07        1.94473900e+01        1.91728422e-05  19.8184  18.8373
0202-11-11_01:40:45.355000      5864.49        1.96495800e+01        2.75971581e-05  19.8184  18.8373

File: chapter 5/cold_vs_warm/300K/ffj26/Ic/0_degradation/step01/Ic_2023-11-11_01-42-49487331_ffj26-step01-20k.txt
# Ic =  nan A, n =  nan , Tavg = 19.87 K, f26_afterirr_20K
#datetime                        t_s     iHTS_A                vHTS_V                tHTS_K  tTAR_K
0202-11-11_01:42:24.816000      5963.95        1.68269000e+00        8.11613350e-09  19.8321  19.0788
0202-11-11_01:42:25.220000      5964.35        2.09588200e+00        1.80946135e-08  19.8321  19.0788
0202-11-11_01:42:25.656000      5964.79        2.27905200e+00        3.80515735e-08  19.8321  19.0788
0202-11-11_01:42:26.055000      5965.18        2.66427900e+00        9.35569350e-09  19.8310  18.7643
0202-11-11_01:42:26.453000      5965.59        2.86927400e+00       -1.04773065e-08  19.8310  18.7643
0202-11-11_01:42:26.860000      5965.99        3.25818000e+00       -7.44037650e-09  19.8284  18.9532
0202-11-11_01:42:27.260000      5966.39        3.66788800e+00       -4.83729650e-09  19.8284  18.9532
0202-11-11_01:42:27.668000      5966.80        3.85259100e+00       -1.31423665e-08  19.8450  18.9842
0202-11-11_01:42:28.082000      5967.21        4.26115000e+00       -1.20887365e-08  19.8450  18.9842
0202-11-11_01:42:28.484000      5967.61        4.44638000e+00       -1.33283065e-08  19.8450  18.9842
0202-11-11_01:42:28.890000      5968.02        4.83631300e+00       -4.83729650e-09  19.8316  18.7342
0202-11-11_01:42:29.293000      5968.43        5.04083600e+00       -2.93186565e-08  19.8316  18.7342
0202-11-11_01:42:29.715000      5968.84        5.43136000e+00       -2.56619465e-08  19.8316  18.7342
0202-11-11_01:42:30.120000      5969.25        5.63682800e+00       -4.44413265e-08  19.8171  19.1043
0202-11-11_01:42:30.523000      5969.65        6.02407700e+00       -3.42769865e-08  19.8171  19.1043
0202-11-11_01:42:30.926000      5970.06        6.23263800e+00       -3.58884465e-08  19.8288  18.7365
0202-11-11_01:42:31.320000      5970.45        6.61746800e+00       -2.08277665e-08  19.8288  18.7365
0202-11-11_01:42:31.723000      5970.85        6.81955500e+00       -1.98361165e-08  19.8059  18.9772
0202-11-11_01:42:32.117000      5971.25        7.20956600e+00       -2.39886465e-08  19.8059  18.9772
0202-11-11_01:42:32.520000      5971.65        7.41485300e+00       -3.04963565e-08  19.8059  18.9772
0202-11-11_01:42:32.920000      5972.05        7.80435400e+00       -4.07847165e-08  19.8249  18.9605
0202-11-11_01:42:33.320000      5972.45        8.01269200e+00       -4.81601165e-08  19.8249  18.9605
0202-11-11_01:42:33.723000      5972.85        8.40035200e+00       -3.09921765e-08  19.8249  18.9605
0202-11-11_01:42:34.130000      5973.26        8.61079500e+00       -3.31614065e-08  19.8318  18.7676
0202-11-11_01:42:34.523000      5973.65        8.99737200e+00       -1.91543565e-08  19.8318  18.7676
0202-11-11_01:42:34.918000      5974.05        9.17807900e+00       -2.73354665e-08  19.8158  19.0806
0202-11-11_01:42:35.316000      5974.45        9.59098500e+00       -2.17574365e-08  19.8158  19.0806
0202-11-11_01:42:35.723000      5974.85        9.77589600e+00       -1.10971965e-08  19.8418  18.7709
0202-11-11_01:42:36.125000      5975.26        1.01856100e+01       -2.39888865e-08  19.8418  18.7709
0202-11-11_01:42:36.530000      5975.66        1.03690100e+01       -1.76679465e-08  19.8418  18.7709
0202-11-11_01:42:36.930000      5976.06        1.07548200e+01        7.12317350e-09  19.8208  18.9492
0202-11-11_01:42:37.324000      5976.45        1.09618500e+01       -2.01471965e-08  19.8208  18.9492
0202-11-11_01:42:37.727000      5976.86        1.13517700e+01       -2.70267665e-08  19.8529  18.9961
0202-11-11_01:42:38.130000      5977.26        1.15553900e+01       -2.34320365e-08  19.8529  18.9961
0202-11-11_01:42:38.530000      5977.66        1.19473700e+01       -2.54153365e-08  19.8529  18.9961
0202-11-11_01:42:38.938000      5978.07        1.23545300e+01        3.71437350e-09  19.8461  18.7417
0202-11-11_01:42:39.340000      5978.47        1.25389500e+01       -2.33700565e-08  19.8461  18.7417
0202-11-11_01:42:39.750000      5978.88        1.29279400e+01       -1.31436665e-08  19.8295  19.1125
0202-11-11_01:42:40.140000      5979.27        1.31328500e+01       -1.59946565e-08  19.8295  19.1125
0202-11-11_01:42:40.535000      5979.67        1.35227900e+01       -2.65929165e-08  19.8295  19.1125
0202-11-11_01:42:40.938000      5980.07        1.37310400e+01       -2.28742265e-08  19.8513  18.7471
0202-11-11_01:42:41.340000      5980.47        1.41189400e+01       -7.25574650e-09  19.8513  18.7471
0202-11-11_01:42:41.754000      5980.88        1.43210700e+01       -4.48764565e-08  19.8394  18.9847
0202-11-11_01:42:42.156000      5981.29        1.47128900e+01       -2.36806665e-08  19.8394  18.9847
0202-11-11_01:42:42.617000      5981.75        1.49167200e+01       -1.52523665e-08  19.8394  18.9847
0202-11-11_01:42:43.027000      5982.16        1.53062400e+01       -2.05824765e-08  19.8260  18.9698
0202-11-11_01:42:43.430000      5982.56        1.55134200e+01       -2.92594165e-08  19.8260  18.9698
0202-11-11_01:42:43.850000      5982.98        1.59016800e+01       -1.55520650e-09  19.8536  18.7760
0202-11-11_01:42:44.260000      5983.39        1.61080300e+01        2.13766835e-08  19.8536  18.7760
0202-11-11_01:42:44.664000      5983.80        1.64975900e+01        7.28184835e-08  19.8536  18.7760
0202-11-11_01:42:45.060000      5984.19        1.67022300e+01        1.74400563e-07  19.8223  19.0927
0202-11-11_01:42:45.465000      5984.60        1.70904800e+01        3.33808183e-07  19.8223  19.0927
0202-11-11_01:42:45.867000      5985.00        1.72767600e+01        5.28419353e-07  19.8823  18.7809
0202-11-11_01:42:46.266000      5985.40        1.76854200e+01        9.52411403e-07  19.8823  18.7809
0202-11-11_01:42:46.684000      5985.82        1.78704400e+01        1.47798552e-06  19.8403  18.9587
0202-11-11_01:42:47.082000      5986.21        1.82798700e+01        2.95442733e-06  19.8403  18.9587
0202-11-11_01:42:47.496000      5986.63        1.84672100e+01        4.18934056e-06  19.8403  18.9587
0202-11-11_01:42:47.895000      5987.02        1.88762500e+01        7.94069029e-06  19.8471  19.0062
0202-11-11_01:42:48.297000      5987.43        1.90616800e+01        1.02001088e-05  19.8471  19.0062
0202-11-11_01:42:48.703000      5987.83        1.94485200e+01        1.99358804e-05  19.8709  18.7499
0202-11-11_01:42:49.100000      5988.23        1.96555400e+01        2.87161968e-05  19.8709  18.7499

File: chapter 5/cold_vs_warm/300K/ffj26/Ic/0_degradation/step01/Ic_2023-11-11_01-45-34695682_ffj26-step01-20k.txt
# Ic =  nan A, n =  nan , Tavg = 19.91 K, f26_afterirr_20K
#datetime                        t_s     iHTS_A                vHTS_V                tHTS_K  tTAR_K
0202-11-11_01:45:10.600000      6129.73        1.68377100e+00       -1.06269365e-08  19.9145  19.1452
0202-11-11_01:45:11.004000      6130.13        2.08895700e+00       -1.88801650e-09  19.8963  18.7711
0202-11-11_01:45:11.406000      6130.54        2.27314100e+00       -1.96757465e-08  19.8963  18.7711
0202-11-11_01:45:11.812000      6130.94        2.66421900e+00       -2.08533365e-08  19.8657  19.1179
0202-11-11_01:45:12.215000      6131.35        2.86881500e+00       -4.89914165e-08  19.8657  19.1179
0202-11-11_01:45:12.637000      6131.77        3.25655600e+00       -2.84146665e-08  19.8657  19.1179
0202-11-11_01:45:13.055000      6132.19        3.66691700e+00       -3.26906965e-08  19.8995  18.9094
0202-11-11_01:45:13.457000      6132.59        3.85257100e+00       -2.34552465e-08  19.8995  18.9094
0202-11-11_01:45:13.875000      6133.01        4.26368800e+00       -1.39725865e-08  19.8770  18.8817
0202-11-11_01:45:14.277000      6133.41        4.44415200e+00       -2.43229365e-08  19.8770  18.8817
0202-11-11_01:45:14.684000      6133.81        4.83369400e+00       -3.64706565e-08  19.8770  18.8817
0202-11-11_01:45:15.094000      6134.23        5.04179800e+00       -2.82895465e-08  19.8836  19.1134
0202-11-11_01:45:15.496000      6134.63        5.42714200e+00       -5.15933365e-08  19.8836  19.1134
0202-11-11_01:45:15.906000      6135.04        5.63519000e+00       -5.80390665e-08  19.8966  18.7977
0202-11-11_01:45:16.305000      6135.43        6.02312200e+00       -4.42799065e-08  19.8966  18.7977
0202-11-11_01:45:16.723000      6135.85        6.22781900e+00       -5.64896165e-08  19.8966  18.7977
0202-11-11_01:45:17.120000      6136.25        6.61691400e+00       -5.30188365e-08  19.8538  19.0889
0202-11-11_01:45:17.523000      6136.65        6.82304400e+00       -5.87828065e-08  19.8538  19.0889
0202-11-11_01:45:17.930000      6137.06        7.21015900e+00       -6.50425965e-08  19.8815  18.9339
0202-11-11_01:45:18.332000      6137.46        7.41708100e+00       -7.14883265e-08  19.8815  18.9339
0202-11-11_01:45:18.727000      6137.86        7.80976900e+00       -5.90926965e-08  19.8747  18.8530
0202-11-11_01:45:19.120000      6138.25        8.01234300e+00       -6.72736865e-08  19.8747  18.8530
0202-11-11_01:45:19.523000      6138.65        8.40775900e+00       -6.95048465e-08  19.8747  18.8530
0202-11-11_01:45:19.930000      6139.06        8.60680700e+00       -6.77074765e-08  19.8803  19.1380
0202-11-11_01:45:20.332000      6139.46        8.99674600e+00       -4.76265465e-08  19.8803  19.1380
0202-11-11_01:45:20.742000      6139.87        9.17829100e+00       -4.65109365e-08  19.8844  18.7684
0202-11-11_01:45:21.133000      6140.27        9.59005300e+00       -5.76050365e-08  19.8844  18.7684
0202-11-11_01:45:21.540000      6140.67        9.77466100e+00       -5.28327165e-08  19.8844  18.7684
0202-11-11_01:45:21.945000      6141.08        1.01825200e+01       -4.50854365e-08  19.8676  19.1196
0202-11-11_01:45:22.336000      6141.47        1.03695200e+01       -2.74836365e-08  19.8676  19.1196
0202-11-11_01:45:22.734000      6141.87        1.07587100e+01       -2.01082365e-08  19.8780  18.9048
0202-11-11_01:45:23.130000      6142.26        1.09659900e+01       -3.42392565e-08  19.8780  18.9048
0202-11-11_01:45:23.530000      6142.66        1.13504200e+01       -4.01271865e-08  19.8780  18.9048
0202-11-11_01:45:23.938000      6143.07        1.15624900e+01       -4.70067665e-08  19.8747  18.8843
0202-11-11_01:45:24.332000      6143.46        1.19476900e+01       -3.08924365e-08  19.8747  18.8843
0202-11-11_01:45:24.730000      6143.86        1.23583800e+01       -3.80199365e-08  19.8664  19.1085
0202-11-11_01:45:25.130000      6144.26        1.25436300e+01       -3.60366465e-08  19.8664  19.1085
0202-11-11_01:45:25.520000      6144.65        1.29338500e+01       -3.36814765e-08  19.8664  19.1085
0202-11-11_01:45:25.914000      6145.04        1.31395900e+01       -4.55193165e-08  19.8998  18.7980
0202-11-11_01:45:26.305000      6145.44        1.35280400e+01       -5.97723650e-09  19.8998  18.7980
0202-11-11_01:45:26.715000      6145.85        1.37335500e+01        2.51377350e-09  19.8998  18.7980
0202-11-11_01:45:27.117000      6146.25        1.41212500e+01       -3.62206650e-09  19.8777  19.0924
0202-11-11_01:45:27.510000      6146.64        1.43253200e+01       -1.39724165e-08  19.8777  19.0924
0202-11-11_01:45:27.918000      6147.05        1.47157400e+01       -2.59342065e-08  19.8902  18.9372
0202-11-11_01:45:28.320000      6147.45        1.49217200e+01       -4.02511665e-08  19.8902  18.9372
0202-11-11_01:45:28.723000      6147.86        1.53136900e+01       -3.03966365e-08  19.8797  18.8599
0202-11-11_01:45:29.125000      6148.26        1.55172400e+01       -3.14502665e-08  19.8797  18.8599
0202-11-11_01:45:29.530000      6148.66        1.59068900e+01       -5.97723650e-09  19.8797  18.8599
0202-11-11_01:45:29.920000      6149.05        1.61103900e+01        2.96602235e-08  19.8885  19.1438
0202-11-11_01:45:30.316000      6149.45        1.64995200e+01        6.87064735e-08  19.8885  19.1438
0202-11-11_01:45:30.720000      6149.85        1.67073700e+01        1.51385114e-07  19.8868  18.7750
0202-11-11_01:45:31.125000      6150.25        1.70971900e+01        2.93624624e-07  19.8868  18.7750
0202-11-11_01:45:31.527000      6150.66        1.72802700e+01        5.03978534e-07  19.8868  18.7750
0202-11-11_01:45:31.930000      6151.06        1.76920500e+01        9.27785243e-07  19.8762  19.1271
0202-11-11_01:45:32.324000      6151.45        1.78794500e+01        1.46674739e-06  19.8762  19.1271
0202-11-11_01:45:32.727000      6151.86        1.82869700e+01        2.98880724e-06  19.9074  18.9120
0202-11-11_01:45:33.117000      6152.25        1.84693100e+01        4.33807194e-06  19.9074  18.9120
0202-11-11_01:45:33.516000      6152.65        1.88790800e+01        8.25199316e-06  19.9074  18.9120
0202-11-11_01:45:33.910000      6153.04        1.90636800e+01        1.10547698e-05  19.9087  18.8951
0202-11-11_01:45:34.305000      6153.44        1.94539200e+01        2.03009202e-05  19.9087  18.8951
