Repository: shortlab/2025-devitre-PhD

# 2025-devitre-PhD
Data repository for Alexis Devitre's PhD thesis

File: chapter 5/cold_vs_warm/77K/ffj6/Ic/0_degradation/step00/Ic_2023-10-13_10-03-05560297_ffj6-step0-77k.txt
# Ic = 2.87 A, n = 32.09 , Tavg = 77.27 K, f6at77p3K
#datetime                        t_s     iHTS_A                vHTS_V                tHTS_K  tTAR_K
0202-10-13_10:02:42.740000      2813.78        5.03124700e-02        2.96314810e-08  77.2855  76.1977
0202-10-13_10:02:42.930000      2813.97        3.23043200e-02        2.69044410e-08  77.2943  76.2241
0202-10-13_10:02:43.137000      2814.18        6.12874400e-02        2.93215910e-08  77.2943  76.2241
0202-10-13_10:02:43.330000      2814.37        9.25219500e-02        3.22345610e-08  77.2943  76.2241
0202-10-13_10:02:43.520000      2814.56        1.22388300e-01        2.99413710e-08  77.2943  76.2241
0202-10-13_10:02:43.727000      2814.77        1.50948500e-01        3.22345610e-08  77.2943  76.2241
0202-10-13_10:02:43.926000      2814.97        1.79758000e-01        3.09950010e-08  77.2943  76.2241
0202-10-13_10:02:44.120000      2815.17        2.11572800e-01        3.45277510e-08  77.2781  76.2233
0202-10-13_10:02:44.324000      2815.37        2.40368900e-01        3.57053310e-08  77.2781  76.2233
0202-10-13_10:02:44.527000      2815.57        2.69818000e-01        3.27923610e-08  77.2781  76.2233
0202-10-13_10:02:44.734000      2815.77        3.00512300e-01        2.90117010e-08  77.2781  76.2233
0202-10-13_10:02:44.938000      2815.98        3.29326300e-01        2.69044410e-08  77.2781  76.2233
0202-10-13_10:02:45.137000      2816.18        3.59671600e-01        2.74622510e-08  77.2535  76.1945
0202-10-13_10:02:45.332000      2816.37        3.89929600e-01        2.83299410e-08  77.2535  76.1945
0202-10-13_10:02:45.540000      2816.58        4.18482300e-01        1.95910310e-08  77.2535  76.1945
0202-10-13_10:02:45.730000      2816.77        4.48568200e-01        1.98389410e-08  77.2535  76.1945
0202-10-13_10:02:45.926000      2816.97        4.79198600e-01        1.75457510e-08  77.2702  76.1900
0202-10-13_10:02:46.133000      2817.18        5.08693800e-01        2.53549910e-08  77.2702  76.1900
0202-10-13_10:02:46.330000      2817.37        5.37424600e-01        2.40534510e-08  77.2702  76.1900
0202-10-13_10:02:46.523000      2817.57        5.68423100e-01        2.44253210e-08  77.2702  76.1900
0202-10-13_10:02:46.730000      2817.77        5.97904500e-01        2.87018110e-08  77.2702  76.1900
0202-10-13_10:02:46.926000      2817.97        6.26737700e-01        2.82059810e-08  77.2474  76.1927
0202-10-13_10:02:47.125000      2818.17        6.57395000e-01        3.32262110e-08  77.2474  76.1927
0202-10-13_10:02:47.330000      2818.37        6.86970200e-01        2.96934610e-08  77.2474  76.1927
0202-10-13_10:02:47.523000      2818.56        7.14982800e-01        3.36600510e-08  77.2474  76.1927
0202-10-13_10:02:47.723000      2818.76        7.46355300e-01        2.46112710e-08  77.2474  76.1927
0202-10-13_10:02:47.930000      2818.97        7.76654800e-01        2.05207810e-08  77.2270  76.1951
0202-10-13_10:02:48.120000      2819.16        8.04872200e-01        1.74839010e-08  77.2270  76.1951
0202-10-13_10:02:48.320000      2819.36        8.36211300e-01        1.82896510e-08  77.2270  76.1951
0202-10-13_10:02:48.523000      2819.56        8.65831100e-01        1.67402010e-08  77.2270  76.1951
0202-10-13_10:02:48.723000      2819.76        8.93334600e-01        1.53766810e-08  77.2270  76.1951
0202-10-13_10:02:48.920000      2819.96        9.25416500e-01        1.92193210e-08  77.2398  76.2085
0202-10-13_10:02:49.120000      2820.16        9.54936900e-01        2.47973510e-08  77.2398  76.2085
0202-10-13_10:02:49.332000      2820.37        9.83839900e-01        2.42395510e-08  77.2398  76.2085
0202-10-13_10:02:49.530000      2820.58        1.01488700e+00        2.21942710e-08  77.2398  76.2085
0202-10-13_10:02:49.727000      2820.77        1.04457000e+00        2.00250410e-08  77.2398  76.2085
0202-10-13_10:02:49.934000      2820.97        1.07124300e+00        2.43015310e-08  77.2398  76.2085
0202-10-13_10:02:50.133000      2821.17        1.10375700e+00        2.49832910e-08  77.2503  76.2218
0202-10-13_10:02:50.336000      2821.38        1.13358600e+00        2.38676810e-08  77.2503  76.2218
0202-10-13_10:02:50.535000      2821.58        1.16156700e+00        2.18843810e-08  77.2503  76.2218
0202-10-13_10:02:50.734000      2821.78        1.19337600e+00        1.79797610e-08  77.2503  76.2218
0202-10-13_10:02:50.940000      2821.98        1.22331500e+00        1.56865710e-08  77.2405  76.2194
0202-10-13_10:02:51.140000      2822.18        1.25163600e+00        1.66782210e-08  77.2405  76.2194
0202-10-13_10:02:51.336000      2822.38        1.28243300e+00        1.78558110e-08  77.2405  76.2194
0202-10-13_10:02:51.535000      2822.58        1.31223200e+00        1.71740510e-08  77.2405  76.2194
0202-10-13_10:02:51.734000      2822.78        1.34016300e+00        1.94052610e-08  77.2405  76.2194
0202-10-13_10:02:51.938000      2822.98        1.37208600e+00        1.56865710e-08  77.2405  76.2194
0202-10-13_10:02:52.145000      2823.19        1.40152200e+00        1.79177810e-08  77.2464  76.2103
0202-10-13_10:02:52.340000      2823.38        1.42988500e+00        1.02944810e-08  77.2464  76.2103
0202-10-13_10:02:52.535000      2823.58        1.46087600e+00        1.58725110e-08  77.2464  76.2103
0202-10-13_10:02:52.734000      2823.78        1.49081600e+00        1.32074510e-08  77.2464  76.2103
0202-10-13_10:02:52.934000      2823.98        1.51913000e+00        2.03969110e-08  77.2432  76.2049
0202-10-13_10:02:53.145000      2824.19        1.55095900e+00        1.17199810e-08  77.2432  76.2049
0202-10-13_10:02:53.348000      2824.39        1.57948800e+00        1.37032810e-08  77.2432  76.2049
0202-10-13_10:02:53.562000      2824.60        1.60880700e+00        9.86063100e-09  77.2432  76.2049
0202-10-13_10:02:53.758000      2824.80        1.64007900e+00        1.12240610e-08  77.2432  76.2049
0202-10-13_10:02:53.953000      2825.00        1.66779300e+00        1.31452910e-08  77.2440  76.2011
0202-10-13_10:02:54.160000      2825.20        1.69932900e+00        1.68018810e-08  77.2440  76.2011
0202-10-13_10:02:54.355000      2825.40        1.72942600e+00        1.41988010e-08  77.2440  76.2011
0202-10-13_10:02:54.550000      2825.59        1.75569500e+00        1.23394510e-08  77.2440  76.2011
0202-10-13_10:02:54.754000      2825.80        1.78852500e+00        1.09759410e-08  77.2440  76.2011
0202-10-13_10:02:54.953000      2826.00        1.81919700e+00        1.63680310e-08  77.2489  76.2048
0202-10-13_10:02:55.164000      2826.20        1.84635900e+00        1.73596810e-08  77.2489  76.2048
0202-10-13_10:02:55.360000      2826.40        1.87809200e+00        1.87232010e-08  77.2489  76.2048
0202-10-13_10:02:55.574000      2826.62        1.90768100e+00        1.75456110e-08  77.2489  76.2048
0202-10-13_10:02:55.777000      2826.82        1.93709700e+00        1.60581410e-08  77.2489  76.2048
0202-10-13_10:02:55.970000      2827.01        1.96761200e+00        1.40748410e-08  77.2389  76.2017
0202-10-13_10:02:56.176000      2827.22        1.99630100e+00        1.79794610e-08  77.2389  76.2017
0202-10-13_10:02:56.367000      2827.41        2.02568100e+00        1.92190210e-08  77.2389  76.2017
0202-10-13_10:02:56.562000      2827.60        2.05677300e+00        2.70902410e-08  77.2389  76.2017
0202-10-13_10:02:56.754000      2827.80        2.08551000e+00        2.37434210e-08  77.2389  76.2017
0202-10-13_10:02:56.945000      2827.99        2.11488100e+00        2.24418810e-08  77.2792  76.2223
0202-10-13_10:02:57.152000      2828.20        2.14580600e+00        1.85372610e-08  77.2792  76.2223
0202-10-13_10:02:57.350000      2828.39        2.17583000e+00        1.88471510e-08  77.2792  76.2223
0202-10-13_10:02:57.543000      2828.59        2.20350100e+00        1.61201210e-08  77.2792  76.2223
0202-10-13_10:02:57.746000      2828.79        2.23515900e+00        1.48185810e-08  77.2792  76.2223
0202-10-13_10:02:57.945000      2828.99        2.26510200e+00        1.61821010e-08  77.2625  76.2137
0202-10-13_10:02:58.145000      2829.19        2.29308800e+00        1.61201210e-08  77.2625  76.2137
0202-10-13_10:02:58.348000      2829.39        2.32471300e+00        1.67399010e-08  77.2625  76.2137
0202-10-13_10:02:58.555000      2829.60        2.35481900e+00        1.77315510e-08  77.2625  76.2137
0202-10-13_10:02:58.754000      2829.80        2.38334100e+00        1.62440710e-08  77.2625  76.2137
0202-10-13_10:02:58.953000      2829.99        2.41421000e+00        1.82893510e-08  77.2710  76.2026
0202-10-13_10:02:59.160000      2830.20        2.44419200e+00        1.66159410e-08  77.2710  76.2026
0202-10-13_10:02:59.350000      2830.40        2.47258600e+00        2.05825410e-08  77.2710  76.2026
0202-10-13_10:02:59.550000      2830.59        2.50384600e+00        2.00867210e-08  77.2710  76.2026
0202-10-13_10:02:59.750000      2830.79        2.53369600e+00        2.07066110e-08  77.2710  76.2026
0202-10-13_10:02:59.950000      2830.99        2.56107700e+00        1.94051510e-08  77.2710  76.2026
0202-10-13_10:03:00.156000      2831.20        2.59305300e+00        1.91573310e-08  77.2699  76.2062
0202-10-13_10:03:00.348000      2831.39        2.62275900e+00        2.60988710e-08  77.2699  76.2062
0202-10-13_10:03:00.560000      2831.60        2.64970300e+00        2.72144810e-08  77.2699  76.2062
0202-10-13_10:03:00.760000      2831.80        2.68251500e+00        3.46518510e-08  77.2699  76.2062
0202-10-13_10:03:00.973000      2832.02        2.71316800e+00        4.28329510e-08  77.2699  76.2062
0202-10-13_10:03:01.170000      2832.21        2.74089600e+00        5.50426310e-08  77.2533  76.2031
0202-10-13_10:03:01.367000      2832.41        2.77211400e+00        7.21485810e-08  77.2533  76.2031
0202-10-13_10:03:01.566000      2832.61        2.80105100e+00        1.03075651e-07  77.2533  76.2031
0202-10-13_10:03:01.766000      2832.81        2.83116500e+00        1.37907331e-07  77.2533  76.2031
0202-10-13_10:03:01.990000      2833.03        2.86146900e+00        1.96538591e-07  77.2533  76.2031
0202-10-13_10:03:02.180000      2833.22        2.89005700e+00        2.56347441e-07  77.2438  76.1867
0202-10-13_10:03:02.375000      2833.42        2.91887300e+00        3.37228831e-07  77.2438  76.1867
0202-10-13_10:03:02.590000      2833.63        2.95145800e+00        4.59511581e-07  77.2438  76.1867
0202-10-13_10:03:02.780000      2833.82        2.97917100e+00        6.74699473e-07  77.2438  76.1867
0202-10-13_10:03:02.980000      2834.02        3.00871400e+00        8.89329644e-07  77.2438  76.1867
0202-10-13_10:03:03.188000      2834.23        3.03996900e+00        1.26287251e-06  77.2660  76.1983
0202-10-13_10:03:03.380000      2834.42        3.06982200e+00        1.63734577e-06  77.2660  76.1983
0202-10-13_10:03:03.590000      2834.63        3.09752400e+00        3.22213468e-06  77.2660  76.1983
0202-10-13_10:03:03.780000      2834.83        3.12920000e+00        3.36896164e-06  77.2660  76.1983
0202-10-13_10:03:03.992000      2835.04        3.15941800e+00        4.61875713e-06  77.2660  76.1983
0202-10-13_10:03:04.188000      2835.23        3.18617900e+00        5.85033095e-06  77.2798  76.1967
0202-10-13_10:03:04.380000      2835.42        3.21822200e+00        8.83304392e-06  77.2798  76.1967
0202-10-13_10:03:04.594000      2835.64        3.24922400e+00        1.06667384e-05  77.2798  76.1967
0202-10-13_10:03:04.797000      2835.84        3.27711000e+00        1.34870058e-05  77.2798  76.1967
0202-10-13_10:03:04.996000      2836.04        3.30808400e+00        1.78651634e-05  77.2739  76.2066
0202-10-13_10:03:05.188000      2836.23        3.33659600e+00        2.07341458e-05  77.2739  76.2066

File: chapter 5/cold_vs_warm/77K/ffj6/Ic/0_degradation/step00/Ic_2023-10-13_10-06-08011811_ffj6-step0-77k.txt
# Ic = 2.86 A, n = 31.77 , Tavg = 77.25 K, f6at77p3K
#datetime                        t_s     iHTS_A                vHTS_V                tHTS_K  tTAR_K
0202-10-13_10:05:45.137000      2996.18        1.80961400e-02       -1.69200600e-09  77.2271  76.1281
0202-10-13_10:05:45.348000      2996.39        3.35471600e-02        2.46053400e-09  77.2271  76.1281
0202-10-13_10:05:45.543000      2996.59        6.14394500e-02        4.77234000e-10  77.2271  76.1281
0202-10-13_10:05:45.742000      2996.78        9.23014200e-02        1.40690400e-09  77.2271  76.1281
0202-10-13_10:05:45.938000      2996.98        1.22519300e-01        3.32822400e-09  77.2533  76.1520
0202-10-13_10:05:46.130000      2997.17        1.50089500e-01        1.77877400e-09  77.2533  76.1520
0202-10-13_10:05:46.320000      2997.36        1.82040800e-01        2.52250400e-09  77.2533  76.1520
0202-10-13_10:05:46.527000      2997.57        2.11815000e-01        1.96470400e-09  77.2533  76.1520
0202-10-13_10:05:46.730000      2997.77        2.40427400e-01        2.21261400e-09  77.2533  76.1520
0202-10-13_10:05:46.940000      2997.98        2.71661900e-01        3.57613400e-09  77.2533  76.1520
0202-10-13_10:05:47.137000      2998.18        3.00260600e-01        4.93932400e-09  77.2837  76.1481
0202-10-13_10:05:47.330000      2998.37        3.29252600e-01        5.43489400e-09  77.2837  76.1481
0202-10-13_10:05:47.523000      2998.57        3.60347600e-01        6.61223400e-09  77.2837  76.1481
0202-10-13_10:05:47.723000      2998.77        3.90028200e-01        5.74453400e-09  77.2837  76.1481
0202-10-13_10:05:47.926000      2998.97        4.18408800e-01        4.38102400e-09  77.2837  76.1481
0202-10-13_10:05:48.133000      2999.17        4.49748700e-01        5.37267400e-09  77.2740  76.1353
0202-10-13_10:05:48.332000      2999.38        4.79225100e-01        6.05442400e-09  77.2740  76.1353
0202-10-13_10:05:48.535000      2999.58        5.07405400e-01        9.27729400e-09  77.2740  76.1353
0202-10-13_10:05:48.730000      2999.77        5.38803100e-01        1.77794400e-09  77.2740  76.1353
0202-10-13_10:05:48.938000      2999.98        5.68825100e-01        7.86294000e-10  77.2615  76.1345
0202-10-13_10:05:49.133000      3000.17        5.97011300e-01       -3.80008600e-09  77.2615  76.1345
0202-10-13_10:05:49.332000      3000.37        6.28162700e-01        2.33574400e-09  77.2615  76.1345
0202-10-13_10:05:49.530000      3000.57        6.57558400e-01        5.80651400e-09  77.2615  76.1345
0202-10-13_10:05:49.730000      3000.77        6.85701500e-01        1.00210240e-08  77.2615  76.1345
0202-10-13_10:05:49.938000      3000.98        7.17441300e-01        1.00210240e-08  77.2340  76.1318
0202-10-13_10:05:50.140000      3001.18        7.47089300e-01        7.72783400e-09  77.2340  76.1318
0202-10-13_10:05:50.344000      3001.38        7.74911900e-01        4.25706400e-09  77.2340  76.1318
0202-10-13_10:05:50.535000      3001.58        8.06502600e-01        2.95552400e-09  77.2340  76.1318
0202-10-13_10:05:50.742000      3001.79        8.36305000e-01        3.51332400e-09  77.2340  76.1318
0202-10-13_10:05:50.940000      3001.98        8.63841100e-01        4.19508400e-09  77.2340  76.1318
0202-10-13_10:05:51.133000      3002.18        8.95848900e-01        2.02585400e-09  77.2930  76.1370
0202-10-13_10:05:51.336000      3002.38        9.25492500e-01        1.96387400e-09  77.2930  76.1370
0202-10-13_10:05:51.530000      3002.57        9.53522000e-01        5.49662400e-09  77.2930  76.1370
0202-10-13_10:05:51.727000      3002.77        9.84835200e-01        1.12605940e-08  77.2930  76.1370
0202-10-13_10:05:51.930000      3002.97        1.01476500e+00        6.61223400e-09  77.2930  76.1370
0202-10-13_10:05:52.133000      3003.17        1.04282100e+00        5.93047400e-09  77.3219  76.1449
0202-10-13_10:05:52.332000      3003.37        1.07435800e+00       -3.29316000e-10  77.3219  76.1449
0202-10-13_10:05:52.527000      3003.57        1.10386200e+00        3.07948400e-09  77.3219  76.1449
0202-10-13_10:05:52.727000      3003.77        1.13191800e+00        3.45134400e-09  77.3219  76.1449
0202-10-13_10:05:52.930000      3003.97        1.16332200e+00        4.38092400e-09  77.2955  76.1405
0202-10-13_10:05:53.125000      3004.17        1.19310600e+00        1.03374400e-09  77.2955  76.1405
0202-10-13_10:05:53.332000      3004.37        1.22032100e+00        1.34335400e-09  77.2955  76.1405
0202-10-13_10:05:53.540000      3004.58        1.25249500e+00        1.03614000e-10  77.2955  76.1405
0202-10-13_10:05:53.730000      3004.77        1.28209100e+00        9.09324000e-10  77.2955  76.1405
0202-10-13_10:05:53.940000      3004.98        1.30937400e+00        5.37454000e-10  77.3004  76.1407
0202-10-13_10:05:54.133000      3005.18        1.34203700e+00        4.62801400e-09  77.3004  76.1407
0202-10-13_10:05:54.324000      3005.37        1.37151600e+00        6.85923400e-09  77.3004  76.1407
0202-10-13_10:05:54.540000      3005.58        1.39848900e+00        4.38010400e-09  77.3004  76.1407
0202-10-13_10:05:54.730000      3005.77        1.43133700e+00        1.03614000e-10  77.3004  76.1407
0202-10-13_10:05:54.938000      3005.98        1.46145300e+00       -1.75573600e-09  77.3004  76.1407
0202-10-13_10:05:55.133000      3006.18        1.48999800e+00        2.58273400e-09  77.2586  76.1282
0202-10-13_10:05:55.340000      3006.38        1.52038700e+00        9.71304000e-10  77.2586  76.1282
0202-10-13_10:05:55.540000      3006.58        1.55041000e+00        5.37454000e-10  77.2586  76.1282
0202-10-13_10:05:55.734000      3006.78        1.57796700e+00        3.07856400e-09  77.2586  76.1282
0202-10-13_10:05:55.945000      3006.99        1.61011600e+00       -2.06276000e-10  77.2586  76.1282
0202-10-13_10:05:56.145000      3007.19        1.63915800e+00       -2.68540600e-09  77.2743  76.1301
0202-10-13_10:05:56.340000      3007.38        1.66813600e+00        2.45878400e-09  77.2743  76.1301
0202-10-13_10:05:56.535000      3007.58        1.69938400e+00        1.96295400e-09  77.2743  76.1301
0202-10-13_10:05:56.727000      3007.77        1.72937500e+00        4.38010400e-09  77.2743  76.1301
0202-10-13_10:05:56.934000      3007.97        1.75621900e+00       -2.74738600e-09  77.2767  76.1362
0202-10-13_10:05:57.133000      3008.18        1.78847300e+00       -1.25990600e-09  77.2767  76.1362
0202-10-13_10:05:57.336000      3008.38        1.81831700e+00        3.51524000e-10  77.2767  76.1362
0202-10-13_10:05:57.535000      3008.58        1.84654800e+00        5.99434000e-10  77.2767  76.1362
0202-10-13_10:05:57.734000      3008.78        1.87811400e+00        1.28119400e-09  77.2767  76.1362
0202-10-13_10:05:57.940000      3008.99        1.90804700e+00       -2.68256000e-10  77.2767  76.1362
0202-10-13_10:05:58.137000      3009.18        1.93657000e+00       -3.55309600e-09  77.2402  76.1566
0202-10-13_10:05:58.336000      3009.38        1.96738300e+00       -3.61507600e-09  77.2402  76.1566
0202-10-13_10:05:58.543000      3009.58        1.99682700e+00       -1.07397600e-09  77.2402  76.1566
0202-10-13_10:05:58.742000      3009.79        2.02550600e+00        1.34317400e-09  77.2402  76.1566
0202-10-13_10:05:58.950000      3009.99        2.05693100e+00       -4.66895600e-09  77.2402  76.1566
0202-10-13_10:05:59.145000      3010.19        2.08631300e+00       -5.47490600e-09  77.2522  76.1517
0202-10-13_10:05:59.350000      3010.39        2.11413700e+00       -7.33458600e-09  77.2522  76.1517
0202-10-13_10:05:59.547000      3010.59        2.14585500e+00       -4.60754600e-09  77.2522  76.1517
0202-10-13_10:05:59.746000      3010.79        2.17589200e+00       -7.95436600e-09  77.2522  76.1517
0202-10-13_10:05:59.950000      3010.99        2.20363400e+00       -6.77677600e-09  77.2522  76.1517
0202-10-13_10:06:00.140000      3011.18        2.23507200e+00       -9.31788600e-09  77.2586  76.1342
0202-10-13_10:06:00.336000      3011.38        2.26537200e+00       -6.83875600e-09  77.2586  76.1342
0202-10-13_10:06:00.535000      3011.58        2.29232800e+00       -5.35128600e-09  77.2586  76.1342
0202-10-13_10:06:00.740000      3011.78        2.32476700e+00       -7.64447600e-09  77.2586  76.1342
0202-10-13_10:06:00.960000      3012.00        2.35458600e+00       -1.06194260e-08  77.2586  76.1342
0202-10-13_10:06:01.160000      3012.20        2.38437500e+00       -1.26647060e-08  77.2580  76.1282
0202-10-13_10:06:01.355000      3012.40        2.41403000e+00       -4.23567600e-09  77.2580  76.1282
0202-10-13_10:06:01.566000      3012.61        2.44312300e+00       -3.61589600e-09  77.2580  76.1282
0202-10-13_10:06:01.766000      3012.81        2.47390300e+00       -4.85545600e-09  77.2580  76.1282
0202-10-13_10:06:01.977000      3013.02        2.50372100e+00       -2.62423600e-09  77.2302  76.1334
0202-10-13_10:06:02.176000      3013.22        2.53168400e+00       -1.13676600e-09  77.2302  76.1334
0202-10-13_10:06:02.375000      3013.42        2.56379900e+00        4.81314400e-09  77.2302  76.1334
0202-10-13_10:06:02.580000      3013.62        2.59333100e+00        5.18501400e-09  77.2302  76.1334
0202-10-13_10:06:02.790000      3013.83        2.62134000e+00        9.46151400e-09  77.2302  76.1334
0202-10-13_10:06:02.996000      3014.04        2.65244500e+00        1.37380040e-08  77.2302  76.1334
0202-10-13_10:06:03.207000      3014.25        2.68282400e+00        2.21670440e-08  77.2657  76.1233
0202-10-13_10:06:03.400000      3014.44        2.71089700e+00        2.61956240e-08  77.2657  76.1233
0202-10-13_10:06:03.594000      3014.63        2.73616800e+00        3.64840040e-08  77.2657  76.1233
0202-10-13_10:06:03.797000      3014.84        2.77156400e+00        6.22669340e-08  77.2657  76.1233
0202-10-13_10:06:03.990000      3015.03        2.79951000e+00        8.68103040e-08  77.2657  76.1233
0202-10-13_10:06:04.184000      3015.22        2.83095300e+00        1.25546684e-07  77.2265  76.1332
0202-10-13_10:06:04.387000      3015.43        2.86093400e+00        1.87524884e-07  77.2265  76.1332
0202-10-13_10:06:04.582000      3015.62        2.88938200e+00        2.53841564e-07  77.2265  76.1332
0202-10-13_10:06:04.777000      3015.82        2.92110100e+00        3.44143814e-07  77.2265  76.1332
0202-10-13_10:06:04.984000      3016.03        2.95057500e+00        5.15823438e-07  77.2265  76.1332
0202-10-13_10:06:05.180000      3016.22        2.97834900e+00        6.85457783e-07  77.2988  76.1670
0202-10-13_10:06:05.380000      3016.42        3.01055900e+00        8.97485321e-07  77.2988  76.1670
0202-10-13_10:06:05.582000      3016.62        3.04017700e+00        1.27896227e-06  77.2988  76.1670
0202-10-13_10:06:05.777000      3016.82        3.06841400e+00        1.65436601e-06  77.2988  76.1670
0202-10-13_10:06:05.992000      3017.03        3.09942600e+00        3.05371821e-06  77.2875  76.1387
0202-10-13_10:06:06.190000      3017.23        3.12820000e+00        3.28161342e-06  77.2875  76.1387
0202-10-13_10:06:06.402000      3017.44        3.15770900e+00        4.48945188e-06  77.2875  76.1387
0202-10-13_10:06:06.598000      3017.64        3.18866600e+00        7.14244474e-06  77.2875  76.1387
0202-10-13_10:06:06.790000      3017.83        3.21843000e+00        8.85367315e-06  77.2875  76.1387
0202-10-13_10:06:07.004000      3018.04        3.23934500e+00        1.08022795e-05  77.2875  76.1387
0202-10-13_10:06:07.195000      3018.24        3.27806400e+00        1.41906480e-05  77.2494  76.1625
0202-10-13_10:06:07.395000      3018.44        3.30812800e+00        1.68755597e-05  77.2494  76.1625
0202-10-13_10:06:07.598000      3018.64        3.33669900e+00        2.16516283e-05  77.2494  76.1625

File: chapter 5/cold_vs_warm/77K/ffj6/Ic/0_degradation/step00/Ic_2023-10-13_10-11-40561827_ffj6-step0-77k.txt
# Ic = 2.86 A, n = 31.00 , Tavg = 77.26 K, f6at77p3K
#datetime                        t_s     iHTS_A                vHTS_V                tHTS_K  tTAR_K
0202-10-13_10:11:06.430000      3317.47        1.85547800e-02        3.06233850e-08  77.2508  76.1578
0202-10-13_10:11:06.630000      3317.67        2.44214400e-02        3.53337150e-08  77.2508  76.1578
0202-10-13_10:11:06.848000      3317.89        4.34461800e-02        3.78748150e-08  77.2508  76.1578
0202-10-13_10:11:07.050000      3318.09        6.40173400e-02        3.76888850e-08  77.2721  76.1281
0202-10-13_10:11:07.246000      3318.29        8.37010200e-02        3.16770050e-08  77.2721  76.1281
0202-10-13_10:11:07.453000      3318.50        1.02184000e-01        3.35983250e-08  77.2721  76.1281
0202-10-13_10:11:07.652000      3318.70        1.23341400e-01        2.82682150e-08  77.2721  76.1281
0202-10-13_10:11:07.870000      3318.91        1.43364600e-01        3.01275550e-08  77.2721  76.1281
0202-10-13_10:11:08.086000      3319.13        1.63207100e-01        2.42396350e-08  77.2689  76.1369
0202-10-13_10:11:08.290000      3319.33        1.82807600e-01        2.28761150e-08  77.2689  76.1369
0202-10-13_10:11:08.480000      3319.52        2.01856100e-01        2.20704050e-08  77.2689  76.1369
0202-10-13_10:11:08.690000      3319.73        2.22819100e-01        2.58510650e-08  77.2689  76.1369
0202-10-13_10:11:08.934000      3319.98        2.42844100e-01        3.06853550e-08  77.2689  76.1369
0202-10-13_10:11:09.133000      3320.18        2.62431500e-01        3.29785450e-08  77.2624  76.1444
0202-10-13_10:11:09.332000      3320.37        2.82226500e-01        3.07473350e-08  77.2624  76.1444
0202-10-13_10:11:09.535000      3320.58        3.00721500e-01        3.31025050e-08  77.2624  76.1444
0202-10-13_10:11:09.730000      3320.77        3.21812100e-01        3.52097650e-08  77.2624  76.1444
0202-10-13_10:11:09.926000      3320.97        3.42086400e-01        3.44040450e-08  77.2812  76.1672
0202-10-13_10:11:10.125000      3321.17        3.60133100e-01        3.02515150e-08  77.2812  76.1672
0202-10-13_10:11:10.332000      3321.37        3.81560700e-01        3.26686550e-08  77.2812  76.1672
0202-10-13_10:11:10.535000      3321.58        4.01171600e-01        3.20488750e-08  77.2812  76.1672
0202-10-13_10:11:10.730000      3321.77        4.20119900e-01        3.56437450e-08  77.2812  76.1672
0202-10-13_10:11:10.940000      3321.98        4.41050300e-01        3.49001150e-08  77.2812  76.1672
0202-10-13_10:11:11.140000      3322.18        4.60808200e-01        3.18632950e-08  77.2755  76.1428
0202-10-13_10:11:11.344000      3322.39        4.79169500e-01        3.24210950e-08  77.2755  76.1428
0202-10-13_10:11:11.547000      3322.59        5.00372900e-01        2.74008650e-08  77.2755  76.1428
0202-10-13_10:11:11.746000      3322.79        5.20466200e-01        3.43424150e-08  77.2755  76.1428
0202-10-13_10:11:11.953000      3322.99        5.38781600e-01        3.07476850e-08  77.2755  76.1428
0202-10-13_10:11:12.150000      3323.19        5.59891500e-01        3.54580250e-08  77.2683  76.1383
0202-10-13_10:11:12.344000      3323.39        5.79781400e-01        3.31028550e-08  77.2683  76.1383
0202-10-13_10:11:12.547000      3323.59        5.98062700e-01        3.56439550e-08  77.2683  76.1383
0202-10-13_10:11:12.746000      3323.79        6.19283900e-01        3.63876950e-08  77.2683  76.1383
0202-10-13_10:11:12.957000      3324.00        6.39323800e-01        3.95485750e-08  77.2683  76.1383
0202-10-13_10:11:13.150000      3324.19        6.58048700e-01        3.84329650e-08  77.2702  76.1422
0202-10-13_10:11:13.348000      3324.39        6.79200200e-01        4.10980250e-08  77.2702  76.1422
0202-10-13_10:11:13.547000      3324.59        6.98208600e-01        3.79371450e-08  77.2702  76.1422
0202-10-13_10:11:13.754000      3324.80        7.17461900e-01        4.36391250e-08  77.2702  76.1422
0202-10-13_10:11:13.960000      3325.00        7.39025600e-01        4.32672550e-08  77.2702  76.1422
0202-10-13_10:11:14.164000      3325.21        7.56431200e-01        4.04162650e-08  77.2596  76.1676
0202-10-13_10:11:14.363000      3325.41        7.78412300e-01        4.30813250e-08  77.2596  76.1676
0202-10-13_10:11:14.566000      3325.61        7.97861500e-01        4.06022050e-08  77.2596  76.1676
0202-10-13_10:11:14.766000      3325.81        8.16901100e-01        4.59323150e-08  77.2596  76.1676
0202-10-13_10:11:14.970000      3326.01        8.37816600e-01        4.00443950e-08  77.2596  76.1676
0202-10-13_10:11:15.176000      3326.22        8.57503200e-01        4.01063750e-08  77.2814  76.1398
0202-10-13_10:11:15.370000      3326.41        8.76910900e-01        4.22136350e-08  77.2814  76.1398
0202-10-13_10:11:15.582000      3326.62        8.97671000e-01        4.35771450e-08  77.2814  76.1398
0202-10-13_10:11:15.777000      3326.82        9.17086100e-01        4.29573650e-08  77.2814  76.1398
0202-10-13_10:11:15.970000      3327.01        9.35049700e-01        3.91147250e-08  77.2814  76.1398
0202-10-13_10:11:16.184000      3327.22        9.56780000e-01        3.84949450e-08  77.2464  76.1361
0202-10-13_10:11:16.387000      3327.43        9.76860000e-01        4.14079150e-08  77.2464  76.1361
0202-10-13_10:11:16.590000      3327.63        9.95215400e-01        3.88667150e-08  77.2464  76.1361
0202-10-13_10:11:16.780000      3327.82        1.01625000e+00        3.92384950e-08  77.2464  76.1361
0202-10-13_10:11:16.996000      3328.04        1.03610800e+00        4.54981550e-08  77.2753  76.1501
0202-10-13_10:11:17.190000      3328.23        1.05557700e+00        4.56221050e-08  77.2753  76.1501
0202-10-13_10:11:17.383000      3328.42        1.07565400e+00        4.77913350e-08  77.2753  76.1501
0202-10-13_10:11:17.580000      3328.62        1.09539200e+00        4.20893550e-08  77.2753  76.1501
0202-10-13_10:11:17.773000      3328.82        1.11387100e+00        4.15935250e-08  77.2753  76.1501
0202-10-13_10:11:17.970000      3329.01        1.13537300e+00        4.15315550e-08  77.2928  76.1572
0202-10-13_10:11:18.170000      3329.21        1.15522800e+00        4.45684750e-08  77.2928  76.1572
0202-10-13_10:11:18.370000      3329.41        1.17488500e+00        5.06423350e-08  77.2928  76.1572
0202-10-13_10:11:18.582000      3329.63        1.19507500e+00        5.14480450e-08  77.2928  76.1572
0202-10-13_10:11:18.777000      3329.82        1.21472000e+00        4.46924350e-08  77.2928  76.1572
0202-10-13_10:11:18.973000      3330.01        1.23290800e+00        4.23372650e-08  77.2928  76.1572
0202-10-13_10:11:19.170000      3330.22        1.25421500e+00        4.72335350e-08  77.2835  76.1477
0202-10-13_10:11:19.387000      3330.43        1.27451200e+00        5.07662850e-08  77.2835  76.1477
0202-10-13_10:11:19.580000      3330.62        1.29294400e+00        5.15720050e-08  77.2835  76.1477
0202-10-13_10:11:19.773000      3330.82        1.31421100e+00        4.62418850e-08  77.2835  76.1477
0202-10-13_10:11:19.984000      3331.03        1.33354300e+00        4.37627650e-08  77.2586  76.1460
0202-10-13_10:11:20.176000      3331.22        1.35322400e+00        4.04159450e-08  77.2586  76.1460
0202-10-13_10:11:20.375000      3331.42        1.37371500e+00        4.27091350e-08  77.2586  76.1460
0202-10-13_10:11:20.574000      3331.62        1.39298000e+00        4.58080450e-08  77.2586  76.1460
0202-10-13_10:11:20.773000      3331.81        1.41271800e+00        4.52502350e-08  77.2586  76.1460
0202-10-13_10:11:20.977000      3332.02        1.43304500e+00        4.35768250e-08  77.2389  76.1383
0202-10-13_10:11:21.168000      3332.21        1.45291200e+00        4.43205650e-08  77.2389  76.1383
0202-10-13_10:11:21.380000      3332.42        1.47147800e+00        4.60559550e-08  77.2389  76.1383
0202-10-13_10:11:21.582000      3332.62        1.49253600e+00        4.15315550e-08  77.2389  76.1383
0202-10-13_10:11:21.777000      3332.82        1.51268400e+00        4.20893550e-08  77.2389  76.1383
0202-10-13_10:11:21.990000      3333.03        1.53104900e+00        4.50643050e-08  77.2209  76.1604
0202-10-13_10:11:22.180000      3333.22        1.55235900e+00        4.64897950e-08  77.2209  76.1604
0202-10-13_10:11:22.375000      3333.42        1.57204800e+00        4.61799050e-08  77.2209  76.1604
0202-10-13_10:11:22.574000      3333.61        1.59063500e+00        4.85352450e-08  77.2209  76.1604
0202-10-13_10:11:22.773000      3333.82        1.61188400e+00        4.62421750e-08  77.2209  76.1604
0202-10-13_10:11:22.984000      3334.03        1.63167800e+00        4.90932950e-08  77.2475  76.1365
0202-10-13_10:11:23.188000      3334.23        1.65088600e+00        4.58704350e-08  77.2475  76.1365
0202-10-13_10:11:23.387000      3334.43        1.67110400e+00        4.27095550e-08  77.2475  76.1365
0202-10-13_10:11:23.582000      3334.62        1.69087500e+00        3.72554850e-08  77.2475  76.1365
0202-10-13_10:11:23.790000      3334.83        1.70933100e+00        3.66976850e-08  77.2475  76.1365
0202-10-13_10:11:23.984000      3335.03        1.73097400e+00        3.63877950e-08  77.2475  76.1365
0202-10-13_10:11:24.176000      3335.22        1.75041300e+00        3.76273550e-08  77.2631  76.1265
0202-10-13_10:11:24.383000      3335.43        1.76896000e+00        4.07882350e-08  77.2631  76.1265
0202-10-13_10:11:24.580000      3335.62        1.78983500e+00        4.00444950e-08  77.2631  76.1265
0202-10-13_10:11:24.773000      3335.82        1.81050700e+00        3.76893350e-08  77.2631  76.1265
0202-10-13_10:11:24.984000      3336.03        1.82809800e+00        3.28550450e-08  77.2631  76.1265
0202-10-13_10:11:25.188000      3336.23        1.85001000e+00        3.43425150e-08  77.2918  76.1497
0202-10-13_10:11:25.390000      3336.43        1.86995600e+00        3.57680050e-08  77.2918  76.1497
0202-10-13_10:11:25.590000      3336.63        1.88827700e+00        4.03543850e-08  77.2918  76.1497
0202-10-13_10:11:25.793000      3336.83        1.90914500e+00        3.53961450e-08  77.2918  76.1497
0202-10-13_10:11:25.996000      3337.04        1.92952800e+00        3.50242750e-08  77.2810  76.1506
0202-10-13_10:11:26.200000      3337.24        1.94834700e+00        3.29170150e-08  77.2810  76.1506
0202-10-13_10:11:26.390000      3337.43        1.96903500e+00        2.99420750e-08  77.2810  76.1506
0202-10-13_10:11:26.586000      3337.63        1.98890400e+00        3.01899850e-08  77.2810  76.1506
0202-10-13_10:11:26.790000      3337.83        2.00800400e+00        3.15535050e-08  77.2810  76.1506
0202-10-13_10:11:26.984000      3338.02        2.02789200e+00        3.94866950e-08  77.2878  76.1642
0202-10-13_10:11:27.200000      3338.24        2.04871400e+00        3.89908650e-08  77.2878  76.1642
0202-10-13_10:11:27.390000      3338.43        2.06663000e+00        3.90528450e-08  77.2878  76.1642
0202-10-13_10:11:27.582000      3338.63        2.08811700e+00        3.50242750e-08  77.2878  76.1642
0202-10-13_10:11:27.790000      3338.83        2.10840000e+00        3.57060350e-08  77.2878  76.1642
0202-10-13_10:11:27.980000      3339.02        2.12713800e+00        3.60779050e-08  77.2749  76.1513
0202-10-13_10:11:28.170000      3339.21        2.14640100e+00        3.32269050e-08  77.2749  76.1513
0202-10-13_10:11:28.363000      3339.41        2.16792400e+00        3.27311050e-08  77.2749  76.1513
0202-10-13_10:11:28.570000      3339.61        2.18794800e+00        3.39707450e-08  77.2749  76.1513
0202-10-13_10:11:28.766000      3339.81        2.20661300e+00        3.61400350e-08  77.2749  76.1513
0202-10-13_10:11:28.970000      3340.01        2.22710600e+00        4.09123850e-08  77.2749  76.1513
0202-10-13_10:11:29.160000      3340.20        2.24675300e+00        4.10363350e-08  77.2621  76.1397
0202-10-13_10:11:29.360000      3340.40        2.26486900e+00        4.19660150e-08  77.2621  76.1397
0202-10-13_10:11:29.570000      3340.61        2.28658600e+00        3.90530450e-08  77.2621  76.1397
0202-10-13_10:11:29.773000      3340.81        2.30361800e+00        3.50244650e-08  77.2621  76.1397
0202-10-13_10:11:29.984000      3341.03        2.32544800e+00        3.36609450e-08  77.2621  76.1397
0202-10-13_10:11:30.176000      3341.22        2.34610500e+00        3.72556750e-08  77.2214  76.1524
0202-10-13_10:11:30.370000      3341.41        2.36549600e+00        3.49624850e-08  77.2214  76.1524
0202-10-13_10:11:30.580000      3341.62        2.38552900e+00        3.08719350e-08  77.2214  76.1524
0202-10-13_10:11:30.773000      3341.82        2.40584900e+00        2.33725950e-08  77.2214  76.1524
0202-10-13_10:11:30.977000      3342.02        2.42516900e+00        2.07075350e-08  77.2336  76.1606
0202-10-13_10:11:31.170000      3342.21        2.44496300e+00        2.34345650e-08  77.2336  76.1606
0202-10-13_10:11:31.383000      3342.42        2.46583100e+00        2.88266650e-08  77.2336  76.1606
0202-10-13_10:11:31.580000      3342.62        2.48517800e+00        3.24833650e-08  77.2336  76.1606
0202-10-13_10:11:31.790000      3342.83        2.50473200e+00        3.66358950e-08  77.2336  76.1606
0202-10-13_10:11:31.996000      3343.04        2.52511100e+00        3.58301850e-08  77.2417  76.1490
0202-10-13_10:11:32.195000      3343.24        2.54430800e+00        3.63879850e-08  77.2417  76.1490
0202-10-13_10:11:32.390000      3343.43        2.56485600e+00        3.37849050e-08  77.2417  76.1490
0202-10-13_10:11:32.582000      3343.62        2.58488100e+00        3.27312750e-08  77.2417  76.1490
0202-10-13_10:11:32.793000      3343.84        2.60302900e+00        3.74416150e-08  77.2417  76.1490
0202-10-13_10:11:33.004000      3344.04        2.62451000e+00        3.57062250e-08  77.2417  76.1490
0202-10-13_10:11:33.200000      3344.24        2.64420500e+00        4.68622750e-08  77.2692  76.1397
0202-10-13_10:11:33.395000      3344.44        2.66231800e+00        5.21304150e-08  77.2692  76.1397
0202-10-13_10:11:33.594000      3344.64        2.68406100e+00        6.09312950e-08  77.2692  76.1397
0202-10-13_10:11:33.797000      3344.84        2.70400100e+00        6.70051450e-08  77.2692  76.1397
0202-10-13_10:11:33.996000      3345.04        2.72306300e+00        7.35748250e-08  77.2692  76.1397
0202-10-13_10:11:34.200000      3345.24        2.74330800e+00        8.40491150e-08  77.2728  76.1465
0202-10-13_10:11:34.390000      3345.43        2.76350900e+00        9.22920150e-08  77.2728  76.1465
0202-10-13_10:11:34.586000      3345.63        2.78203700e+00        1.07042615e-07  77.2728  76.1465
0202-10-13_10:11:34.790000      3345.83        2.80302900e+00        1.35490315e-07  77.2728  76.1465
0202-10-13_10:11:34.984000      3346.03        2.82325000e+00        1.56934745e-07  77.2728  76.1465
0202-10-13_10:11:35.180000      3346.22        2.84159000e+00        1.85940495e-07  77.2553  76.1621
0202-10-13_10:11:35.387000      3346.43        2.86311900e+00        2.40233315e-07  77.2553  76.1621
0202-10-13_10:11:35.580000      3346.62        2.88282200e+00        2.95269865e-07  77.2553  76.1621
0202-10-13_10:11:35.777000      3346.82        2.90101700e+00        3.51298075e-07  77.2553  76.1621
0202-10-13_10:11:35.977000      3347.02        2.92253700e+00        4.43707425e-07  77.2553  76.1621
0202-10-13_10:11:36.170000      3347.21        2.94248900e+00        5.27935667e-07  77.2766  76.1519
0202-10-13_10:11:36.367000      3347.41        2.96047600e+00        6.34538005e-07  77.2766  76.1519
0202-10-13_10:11:36.566000      3347.61        2.98267800e+00        8.04481964e-07  77.2766  76.1519
0202-10-13_10:11:36.766000      3347.81        3.00195000e+00        9.62092339e-07  77.2766  76.1519
0202-10-13_10:11:36.973000      3348.01        3.02044300e+00        1.14071357e-06  77.2766  76.1519
0202-10-13_10:11:37.184000      3348.23        3.04178600e+00        1.45804282e-06  77.2655  76.1543
0202-10-13_10:11:37.375000      3348.42        3.06090000e+00        1.72696737e-06  77.2655  76.1543
0202-10-13_10:11:37.574000      3348.62        3.08058200e+00        2.04466904e-06  77.2655  76.1543
0202-10-13_10:11:37.770000      3348.81        3.10111300e+00        2.54012498e-06  77.2655  76.1543
0202-10-13_10:11:37.965000      3349.01        3.12120300e+00        3.88226889e-06  77.2741  76.1433
0202-10-13_10:11:38.164000      3349.21        3.14002200e+00        3.95410194e-06  77.2741  76.1433
0202-10-13_10:11:38.367000      3349.41        3.16123700e+00        5.21486810e-06  77.2741  76.1433
0202-10-13_10:11:38.580000      3349.62        3.18082900e+00        6.39983457e-06  77.2741  76.1433
0202-10-13_10:11:38.780000      3349.83        3.20048300e+00        7.65117998e-06  77.2741  76.1433
0202-10-13_10:11:38.980000      3350.02        3.22075900e+00        8.77361016e-06  77.2741  76.1433
0202-10-13_10:11:39.184000      3350.23        3.24032800e+00        1.01798398e-05  77.2479  76.1565
0202-10-13_10:11:39.380000      3350.42        3.25922700e+00        1.21241665e-05  77.2479  76.1565
0202-10-13_10:11:39.590000      3350.63        3.28039300e+00        1.39773229e-05  77.2479  76.1565
0202-10-13_10:11:39.785000      3350.83        3.29912100e+00        1.64031603e-05  77.2479  76.1565
0202-10-13_10:11:39.992000      3351.03        3.31885100e+00        1.86930789e-05  77.2479  76.1565
0202-10-13_10:11:40.184000      3351.23        3.33969400e+00        2.18981629e-05  77.2626  76.1634
