Repository: shortlab/2025-devitre-PhD

# 2025-devitre-PhD
Data repository for Alexis Devitre's PhD thesis

File: chapter 5/cold_vs_warm/77K/ffj6/Ic/0_degradation/step00/Ic_2023-10-13_10-12-16364069_ffj6-step0-77k.txt
# Ic = 2.85 A, n = 30.82 , Tavg = 77.25 K, f6at77p3K
#datetime                        t_s     iHTS_A                vHTS_V                tHTS_K  tTAR_K
0202-10-13_10:11:42.270000      3353.31        1.90846500e-02       -4.40663650e-09  77.2522  76.1277
0202-10-13_10:11:42.470000      3353.51        2.54069500e-02       -6.14202650e-09  77.2522  76.1277
0202-10-13_10:11:42.670000      3353.71        4.37563800e-02       -4.46861650e-09  77.2522  76.1277
0202-10-13_10:11:42.910000      3353.95        6.48321900e-02       -3.35301650e-09  77.2522  76.1277
0202-10-13_10:11:43.125000      3354.17        8.31386600e-02       -2.29938650e-09  77.2610  76.1518
0202-10-13_10:11:43.332000      3354.37        1.03557000e-01       -3.60092650e-09  77.2610  76.1518
0202-10-13_10:11:43.530000      3354.57        1.23445500e-01       -4.84048650e-09  77.2610  76.1518
0202-10-13_10:11:43.730000      3354.77        1.41946400e-01       -4.46861650e-09  77.2610  76.1518
0202-10-13_10:11:43.938000      3354.98        1.63351700e-01       -8.31125650e-09  77.2610  76.1518
0202-10-13_10:11:44.130000      3355.17        1.83000900e-01       -9.97846500e-10  77.2746  76.1714
0202-10-13_10:11:44.324000      3355.37        2.00964500e-01        2.72083350e-09  77.2746  76.1714
0202-10-13_10:11:44.520000      3355.56        2.22965000e-01        6.37754350e-09  77.2746  76.1714
0202-10-13_10:11:44.723000      3355.76        2.42639800e-01        3.58853350e-09  77.2746  76.1714
0202-10-13_10:11:44.930000      3355.97        2.61483500e-01        5.57835000e-11  77.2746  76.1714
0202-10-13_10:11:45.125000      3356.17        2.81921100e-01        6.75563500e-10  77.2923  76.1639
0202-10-13_10:11:45.320000      3356.36        3.02140600e-01       -5.02026500e-10  77.2923  76.1639
0202-10-13_10:11:45.523000      3356.57        3.20393600e-01       -1.05982650e-09  77.2923  76.1639
0202-10-13_10:11:45.720000      3356.76        3.41758300e-01       -2.60927650e-09  77.2923  76.1639
0202-10-13_10:11:45.930000      3356.97        3.61594900e-01       -3.97279650e-09  77.2923  76.1639
0202-10-13_10:11:46.133000      3357.18        3.80578200e-01       -3.41515650e-09  77.2913  76.1555
0202-10-13_10:11:46.324000      3357.37        4.01416500e-01       -7.81584650e-09  77.2913  76.1555
0202-10-13_10:11:46.530000      3357.58        4.20773700e-01       -5.33696650e-09  77.2913  76.1555
0202-10-13_10:11:46.727000      3357.77        4.39958800e-01       -4.09757650e-09  77.2913  76.1555
0202-10-13_10:11:46.920000      3357.96        4.60676900e-01       -6.76263650e-09  77.2655  76.1475
0202-10-13_10:11:47.130000      3358.17        4.80485300e-01       -6.94856650e-09  77.2655  76.1475
0202-10-13_10:11:47.332000      3358.37        4.99388000e-01       -8.31208650e-09  77.2655  76.1475
0202-10-13_10:11:47.530000      3358.57        5.20149100e-01       -3.78886500e-10  77.2655  76.1475
0202-10-13_10:11:47.730000      3358.77        5.39911500e-01       -3.78768650e-09  77.2655  76.1475
0202-10-13_10:11:47.938000      3358.98        5.58694400e-01       -4.77933650e-09  77.2655  76.1475
0202-10-13_10:11:48.140000      3359.18        5.79670800e-01       -1.38281365e-08  77.2094  76.1375
0202-10-13_10:11:48.344000      3359.39        5.99652800e-01       -1.43859365e-08  77.2094  76.1375
0202-10-13_10:11:48.547000      3359.59        6.18152200e-01       -1.17208765e-08  77.2094  76.1375
0202-10-13_10:11:48.754000      3359.80        6.39155300e-01       -8.00219650e-09  77.2094  76.1375
0202-10-13_10:11:48.953000      3359.99        6.59008200e-01       -5.39911650e-09  77.2819  76.1493
0202-10-13_10:11:49.150000      3360.19        6.77043100e-01       -5.77098650e-09  77.2819  76.1493
0202-10-13_10:11:49.355000      3360.40        6.98902500e-01       -1.02953865e-08  77.2819  76.1493
0202-10-13_10:11:49.570000      3360.61        7.18476400e-01       -1.35802265e-08  77.2819  76.1493
0202-10-13_10:11:49.766000      3360.81        7.37582800e-01       -1.82285865e-08  77.2819  76.1493
0202-10-13_10:11:49.970000      3361.01        7.58314300e-01       -1.82905665e-08  77.2819  76.1493
0202-10-13_10:11:50.170000      3361.21        7.77610700e-01       -1.40760465e-08  77.2621  76.1608
0202-10-13_10:11:50.363000      3361.41        7.97048100e-01       -1.77947365e-08  77.2621  76.1608
0202-10-13_10:11:50.562000      3361.61        8.17836300e-01       -1.69270465e-08  77.2621  76.1608
0202-10-13_10:11:50.766000      3361.81        8.37445800e-01       -1.84145165e-08  77.2621  76.1608
0202-10-13_10:11:50.965000      3362.01        8.56424600e-01       -1.40760465e-08  77.2290  76.1633
0202-10-13_10:11:51.156000      3362.20        8.77076000e-01       -1.79186965e-08  77.2290  76.1633
0202-10-13_10:11:51.355000      3362.40        8.97246500e-01       -1.85384765e-08  77.2290  76.1633
0202-10-13_10:11:51.550000      3362.59        9.15633100e-01       -1.69890265e-08  77.2290  76.1633
0202-10-13_10:11:51.766000      3362.81        9.37045800e-01       -1.84764965e-08  77.2290  76.1633
0202-10-13_10:11:51.965000      3363.01        9.56015600e-01       -1.63692365e-08  77.2290  76.1633
0202-10-13_10:11:52.170000      3363.21        9.75714600e-01       -1.97159365e-08  77.2493  76.1460
0202-10-13_10:11:52.375000      3363.42        9.96953700e-01       -1.92819865e-08  77.2493  76.1460
0202-10-13_10:11:52.570000      3363.61        1.01587600e+00       -1.80423365e-08  77.2493  76.1460
0202-10-13_10:11:52.773000      3363.82        1.03596500e+00       -1.79183765e-08  77.2493  76.1460
0202-10-13_10:11:52.965000      3364.01        1.05584600e+00       -1.95917865e-08  77.2671  76.1352
0202-10-13_10:11:53.160000      3364.20        1.07566500e+00       -2.26287165e-08  77.2671  76.1352
0202-10-13_10:11:53.355000      3364.40        1.09480400e+00       -1.94678265e-08  77.2671  76.1352
0202-10-13_10:11:53.547000      3364.59        1.11468200e+00       -2.30005865e-08  77.2671  76.1352
0202-10-13_10:11:53.750000      3364.79        1.13532700e+00       -2.55416865e-08  77.2671  76.1352
0202-10-13_10:11:53.940000      3364.98        1.15520500e+00       -2.78968565e-08  77.2671  76.1352
0202-10-13_10:11:54.137000      3365.18        1.17327200e+00       -2.52317965e-08  77.2620  76.1338
0202-10-13_10:11:54.332000      3365.37        1.19503500e+00       -2.23188265e-08  77.2620  76.1338
0202-10-13_10:11:54.535000      3365.58        1.21452000e+00       -1.51293665e-08  77.2620  76.1338
0202-10-13_10:11:54.730000      3365.77        1.23351200e+00       -1.61829865e-08  77.2620  76.1338
0202-10-13_10:11:54.940000      3365.98        1.25428200e+00       -1.74225565e-08  77.2620  76.1338
0202-10-13_10:11:55.145000      3366.19        1.27421600e+00       -2.06454165e-08  77.2513  76.1369
0202-10-13_10:11:55.344000      3366.39        1.29294600e+00       -1.94058565e-08  77.2513  76.1369
0202-10-13_10:11:55.535000      3366.58        1.31388400e+00       -1.51913365e-08  77.2513  76.1369
0202-10-13_10:11:55.740000      3366.78        1.33392400e+00       -1.72985965e-08  77.2513  76.1369
0202-10-13_10:11:55.938000      3366.98        1.35274400e+00       -1.81043165e-08  77.2506  76.1506
0202-10-13_10:11:56.133000      3367.17        1.37376600e+00       -2.12032165e-08  77.2506  76.1506
0202-10-13_10:11:56.336000      3367.38        1.39309500e+00       -2.20089365e-08  77.2506  76.1506
0202-10-13_10:11:56.530000      3367.57        1.41188100e+00       -2.23188265e-08  77.2506  76.1506
0202-10-13_10:11:56.734000      3367.77        1.43307700e+00       -1.98396965e-08  77.2506  76.1506
0202-10-13_10:11:56.930000      3367.97        1.45288300e+00       -2.20709065e-08  77.2506  76.1506
0202-10-13_10:11:57.125000      3368.17        1.47126300e+00       -1.67407965e-08  77.2873  76.1586
0202-10-13_10:11:57.332000      3368.38        1.49264400e+00       -1.45715565e-08  77.2873  76.1586
0202-10-13_10:11:57.527000      3368.57        1.51266200e+00       -6.20451650e-09  77.2873  76.1586
0202-10-13_10:11:57.734000      3368.78        1.53085100e+00       -3.72539650e-09  77.2873  76.1586
0202-10-13_10:11:57.953000      3369.00        1.55258600e+00       -5.83267650e-09  77.2873  76.1586
0202-10-13_10:11:58.156000      3369.20        1.57123600e+00       -7.75407650e-09  77.2754  76.1594
0202-10-13_10:11:58.360000      3369.40        1.59135000e+00       -1.06671465e-08  77.2754  76.1594
0202-10-13_10:11:58.555000      3369.60        1.61171800e+00       -1.30223665e-08  77.2754  76.1594
0202-10-13_10:11:58.766000      3369.81        1.63139300e+00       -1.38280865e-08  77.2754  76.1594
0202-10-13_10:11:58.957000      3370.00        1.65057300e+00       -1.61212765e-08  77.2675  76.1535
0202-10-13_10:11:59.150000      3370.19        1.67131700e+00       -1.48197365e-08  77.2675  76.1535
0202-10-13_10:11:59.355000      3370.40        1.69102700e+00       -1.49436865e-08  77.2675  76.1535
0202-10-13_10:11:59.550000      3370.59        1.70992600e+00       -1.09151165e-08  77.2675  76.1535
0202-10-13_10:11:59.742000      3370.79        1.73078900e+00       -1.59353365e-08  77.2675  76.1535
0202-10-13_10:11:59.950000      3370.99        1.75124600e+00       -1.57494065e-08  77.2920  76.1634
0202-10-13_10:12:00.145000      3371.19        1.76984600e+00       -2.21951265e-08  77.2920  76.1634
0202-10-13_10:12:00.340000      3371.38        1.79038500e+00       -1.77327065e-08  77.2920  76.1634
0202-10-13_10:12:00.543000      3371.59        1.81021700e+00       -1.72368765e-08  77.2920  76.1634
0202-10-13_10:12:00.740000      3371.78        1.82935500e+00       -1.74847965e-08  77.2920  76.1634
0202-10-13_10:12:00.938000      3371.98        1.84995100e+00       -2.01498565e-08  77.2920  76.1634
0202-10-13_10:12:01.133000      3372.17        1.87018100e+00       -1.49436865e-08  77.3013  76.1629
0202-10-13_10:12:01.336000      3372.38        1.88824800e+00       -1.52535765e-08  77.3013  76.1629
0202-10-13_10:12:01.540000      3372.58        1.90947300e+00       -1.82285265e-08  77.3013  76.1629
0202-10-13_10:12:01.742000      3372.78        1.92953700e+00       -1.87863365e-08  77.3013  76.1629
0202-10-13_10:12:01.950000      3372.99        1.94794100e+00       -9.30368650e-09  77.3013  76.1629
0202-10-13_10:12:02.140000      3373.18        1.96923700e+00       -9.42763650e-09  77.2642  76.1303
0202-10-13_10:12:02.344000      3373.39        1.98883600e+00       -5.52301650e-09  77.2642  76.1303
0202-10-13_10:12:02.547000      3373.59        2.00775100e+00       -1.66170965e-08  77.2642  76.1303
0202-10-13_10:12:02.758000      3373.80        2.02889500e+00       -1.64931465e-08  77.2642  76.1303
0202-10-13_10:12:02.953000      3374.00        2.04799100e+00       -1.71129265e-08  77.2708  76.1578
0202-10-13_10:12:03.164000      3374.21        2.06733600e+00       -1.51916065e-08  77.2708  76.1578
0202-10-13_10:12:03.367000      3374.41        2.08895700e+00       -1.46337965e-08  77.2708  76.1578
0202-10-13_10:12:03.580000      3374.62        2.10797700e+00       -1.74228165e-08  77.2708  76.1578
0202-10-13_10:12:03.793000      3374.83        2.12864300e+00       -2.31867765e-08  77.2708  76.1578
0202-10-13_10:12:03.996000      3375.04        2.14712100e+00       -2.88269965e-08  77.2708  76.1578
0202-10-13_10:12:04.188000      3375.23        2.16671800e+00       -2.57282965e-08  77.2442  76.1353
0202-10-13_10:12:04.380000      3375.42        2.18745400e+00       -2.28775865e-08  77.2442  76.1353
0202-10-13_10:12:04.580000      3375.62        2.20749400e+00       -2.16380165e-08  77.2442  76.1353
0202-10-13_10:12:04.777000      3375.82        2.22649800e+00       -2.17619765e-08  77.2442  76.1353
0202-10-13_10:12:04.980000      3376.02        2.24736000e+00       -2.05843965e-08  77.2442  76.1353
0202-10-13_10:12:05.170000      3376.21        2.26672900e+00       -2.08942865e-08  77.2482  76.1303
0202-10-13_10:12:05.375000      3376.42        2.28602300e+00       -2.27536265e-08  77.2482  76.1303
0202-10-13_10:12:05.574000      3376.62        2.30609800e+00       -1.83531765e-08  77.2482  76.1303
0202-10-13_10:12:05.785000      3376.83        2.32629800e+00       -1.71136165e-08  77.2482  76.1303
0202-10-13_10:12:05.996000      3377.04        2.34490600e+00       -2.11421965e-08  77.2482  76.1303
0202-10-13_10:12:06.200000      3377.24        2.36593600e+00       -2.14520865e-08  77.2392  76.1282
0202-10-13_10:12:06.390000      3377.43        2.38181400e+00       -1.82292265e-08  77.2392  76.1282
0202-10-13_10:12:06.594000      3377.64        2.40363100e+00       -1.38907565e-08  77.2392  76.1282
0202-10-13_10:12:06.790000      3377.83        2.42527300e+00       -1.42626165e-08  77.2392  76.1282
0202-10-13_10:12:07.004000      3378.05        2.44568500e+00       -1.36428365e-08  77.2392  76.1282
0202-10-13_10:12:07.203000      3378.24        2.46486300e+00       -1.81672465e-08  77.2492  76.1426
0202-10-13_10:12:07.395000      3378.44        2.48513400e+00       -1.66797665e-08  77.2492  76.1426
0202-10-13_10:12:07.600000      3378.64        2.50412500e+00       -1.60599865e-08  77.2492  76.1426
0202-10-13_10:12:07.797000      3378.84        2.52426200e+00       -1.39527265e-08  77.2492  76.1426
0202-10-13_10:12:07.996000      3379.04        2.54442100e+00       -1.51922965e-08  77.2540  76.1692
0202-10-13_10:12:08.200000      3379.24        2.56389300e+00       -1.09777765e-08  77.2540  76.1692
0202-10-13_10:12:08.390000      3379.43        2.58384500e+00       -7.25908650e-09  77.2540  76.1692
0202-10-13_10:12:08.586000      3379.63        2.60424900e+00       -7.50700650e-09  77.2540  76.1692
0202-10-13_10:12:08.790000      3379.83        2.62421300e+00       -8.12678650e-09  77.2540  76.1692
0202-10-13_10:12:08.984000      3380.03        2.64340100e+00       -6.20545650e-09  77.2540  76.1692
0202-10-13_10:12:09.176000      3380.22        2.66340200e+00       -7.64650000e-12  77.2624  76.1648
0202-10-13_10:12:09.380000      3380.42        2.68355000e+00        6.99588350e-09  77.2624  76.1648
0202-10-13_10:12:09.580000      3380.62        2.70311400e+00        1.07145735e-08  77.2624  76.1648
0202-10-13_10:12:09.770000      3380.81        2.72237800e+00        1.65405235e-08  77.2624  76.1648
0202-10-13_10:12:09.970000      3381.01        2.74332800e+00        2.71390435e-08  77.2649  76.1631
0202-10-13_10:12:10.164000      3381.21        2.76264600e+00        3.97827735e-08  77.2649  76.1631
0202-10-13_10:12:10.380000      3381.42        2.78272800e+00        5.54014535e-08  77.2649  76.1631
0202-10-13_10:12:10.580000      3381.62        2.80339400e+00        8.47790835e-08  77.2649  76.1631
0202-10-13_10:12:10.790000      3381.83        2.82212500e+00        1.14094733e-07  77.2649  76.1631
0202-10-13_10:12:10.996000      3382.04        2.84273300e+00        1.43224453e-07  77.2649  76.1631
0202-10-13_10:12:11.188000      3382.23        2.86271100e+00        1.92373103e-07  77.2733  76.1562
0202-10-13_10:12:11.380000      3382.42        2.88147500e+00        2.38112953e-07  77.2733  76.1562
0202-10-13_10:12:11.574000      3382.62        2.90127800e+00        2.95318753e-07  77.2733  76.1562
0202-10-13_10:12:11.780000      3382.82        2.92217000e+00        3.95041551e-07  77.2733  76.1562
0202-10-13_10:12:11.977000      3383.02        2.94162600e+00        4.87636862e-07  77.2733  76.1562
0202-10-13_10:12:12.170000      3383.21        2.96014300e+00        5.91822081e-07  77.2476  76.1375
0202-10-13_10:12:12.380000      3383.42        2.98166700e+00        7.62013997e-07  77.2476  76.1375
0202-10-13_10:12:12.586000      3383.63        3.00149400e+00        8.75186100e-07  77.2476  76.1375
0202-10-13_10:12:12.785000      3383.83        3.02100100e+00        1.12991664e-06  77.2476  76.1375
0202-10-13_10:12:12.992000      3384.03        3.04079600e+00        1.35669548e-06  77.2476  76.1375
0202-10-13_10:12:13.190000      3384.23        3.06035800e+00        1.69918847e-06  77.2724  76.1373
0202-10-13_10:12:13.387000      3384.43        3.07992300e+00        1.99854460e-06  77.2724  76.1373
0202-10-13_10:12:13.590000      3384.63        3.10078700e+00        2.50627241e-06  77.2724  76.1373
0202-10-13_10:12:13.780000      3384.82        3.12061400e+00        3.82641430e-06  77.2724  76.1373
0202-10-13_10:12:13.977000      3385.02        3.13978900e+00        3.91337013e-06  77.2563  76.1519
0202-10-13_10:12:14.180000      3385.22        3.15951300e+00        5.15727846e-06  77.2563  76.1519
0202-10-13_10:12:14.380000      3385.42        3.18041000e+00        6.40719871e-06  77.2563  76.1519
0202-10-13_10:12:14.594000      3385.64        3.20032500e+00        7.71618445e-06  77.2563  76.1519
0202-10-13_10:12:14.785000      3385.83        3.21874100e+00        7.82607232e-06  77.2563  76.1519
0202-10-13_10:12:14.990000      3386.03        3.23941200e+00        1.01702228e-05  77.2563  76.1519
0202-10-13_10:12:15.184000      3386.22        3.25889300e+00        1.21147979e-05  77.2607  76.1612
0202-10-13_10:12:15.383000      3386.42        3.27908900e+00        1.37088847e-05  77.2607  76.1612
0202-10-13_10:12:15.574000      3386.62        3.29927900e+00        1.59520101e-05  77.2607  76.1612
0202-10-13_10:12:15.770000      3386.81        3.31909900e+00        1.92082401e-05  77.2607  76.1612
0202-10-13_10:12:15.973000      3387.01        3.33720500e+00        2.10979647e-05  77.2538  76.1478

File: chapter 5/cold_vs_warm/77K/ffj6/Ic/0_degradation/step00/Ic_2023-10-13_10-12-52162787_ffj6-step0-77k.txt
# Ic = 2.86 A, n = 31.30 , Tavg = 77.26 K, f6at77p3K
#datetime                        t_s     iHTS_A                vHTS_V                tHTS_K  tTAR_K
0202-10-13_10:12:18.074000      3389.12        1.41783200e-02       -8.91370913e-08  77.2584  76.1510
0202-10-13_10:12:18.266000      3389.31        2.28766700e-02       -8.38069713e-08  77.2584  76.1510
0202-10-13_10:12:18.473000      3389.51        4.39584000e-02       -8.52324713e-08  77.2584  76.1510
0202-10-13_10:12:18.670000      3389.71        6.37207500e-02       -8.71537913e-08  77.2584  76.1510
0202-10-13_10:12:18.910000      3389.95        8.32293300e-02       -8.80214913e-08  77.2584  76.1510
0202-10-13_10:12:19.117000      3390.16        1.03095600e-01       -8.62241213e-08  77.2931  76.1641
0202-10-13_10:12:19.330000      3390.37        1.21493700e-01       -8.19476313e-08  77.2931  76.1641
0202-10-13_10:12:19.530000      3390.57        1.42814400e-01       -8.04601513e-08  77.2931  76.1641
0202-10-13_10:12:19.730000      3390.77        1.62406100e-01       -7.78570713e-08  77.2931  76.1641
0202-10-13_10:12:19.940000      3390.98        1.81672700e-01       -8.23195013e-08  77.2931  76.1641
0202-10-13_10:12:20.140000      3391.18        2.02497700e-01       -8.27533513e-08  77.2704  76.1667
0202-10-13_10:12:20.344000      3391.39        2.22396600e-01       -8.37450013e-08  77.2704  76.1667
0202-10-13_10:12:20.547000      3391.59        2.41080000e-01       -8.48606013e-08  77.2704  76.1667
0202-10-13_10:12:20.746000      3391.79        2.61526500e-01       -8.92610513e-08  77.2704  76.1667
0202-10-13_10:12:20.957000      3392.00        2.82288800e-01       -9.25458913e-08  77.2785  76.1624
0202-10-13_10:12:21.152000      3392.19        3.00776300e-01       -9.60786413e-08  77.2785  76.1624
0202-10-13_10:12:21.363000      3392.40        3.21423200e-01       -9.56448013e-08  77.2785  76.1624
0202-10-13_10:12:21.555000      3392.60        3.40611200e-01       -9.24219313e-08  77.2785  76.1624
0202-10-13_10:12:21.754000      3392.80        3.60291900e-01       -8.80212013e-08  77.2785  76.1624
0202-10-13_10:12:21.965000      3393.01        3.81088700e-01       -8.53557513e-08  77.2785  76.1624
0202-10-13_10:12:22.164000      3393.21        4.00546800e-01       -8.31242513e-08  77.3133  76.1690
0202-10-13_10:12:22.370000      3393.41        4.20248300e-01       -8.34341413e-08  77.3133  76.1690
0202-10-13_10:12:22.570000      3393.61        4.40584200e-01       -8.31862313e-08  77.3133  76.1690
0202-10-13_10:12:22.760000      3393.81        4.60158100e-01       -8.14508413e-08  77.3133  76.1690
0202-10-13_10:12:22.957000      3394.00        4.78451200e-01       -7.87238113e-08  77.3133  76.1690
0202-10-13_10:12:23.152000      3394.19        4.99976600e-01       -8.08930413e-08  77.2503  76.1394
0202-10-13_10:12:23.344000      3394.39        5.19630700e-01       -8.52934913e-08  77.2503  76.1394
0202-10-13_10:12:23.555000      3394.60        5.37849500e-01       -8.43638113e-08  77.2503  76.1394
0202-10-13_10:12:23.754000      3394.80        5.59193900e-01       -8.25664513e-08  77.2503  76.1394
0202-10-13_10:12:23.945000      3394.99        5.79334700e-01       -8.35581013e-08  77.2503  76.1394
0202-10-13_10:12:24.152000      3395.19        5.97522400e-01       -8.21945813e-08  77.2600  76.1505
0202-10-13_10:12:24.363000      3395.40        6.18535800e-01       -8.25664513e-08  77.2600  76.1505
0202-10-13_10:12:24.555000      3395.60        6.38218000e-01       -7.98394113e-08  77.2600  76.1505
0202-10-13_10:12:24.754000      3395.80        6.57692400e-01       -8.64710713e-08  77.2600  76.1505
0202-10-13_10:12:24.960000      3396.00        6.78480300e-01       -8.43018413e-08  77.2600  76.1505
0202-10-13_10:12:25.152000      3396.20        6.98218900e-01       -8.46737013e-08  77.2427  76.1261
0202-10-13_10:12:25.363000      3396.41        7.16442200e-01       -8.34341413e-08  77.2427  76.1261
0202-10-13_10:12:25.562000      3396.61        7.38295700e-01       -9.15532713e-08  77.2427  76.1261
0202-10-13_10:12:25.773000      3396.82        7.58422700e-01       -9.52719613e-08  77.2427  76.1261
0202-10-13_10:12:25.970000      3397.01        7.77085300e-01       -9.29787713e-08  77.2427  76.1261
0202-10-13_10:12:26.160000      3397.20        7.97502100e-01       -9.39084413e-08  77.2563  76.1503
0202-10-13_10:12:26.363000      3397.41        8.17392100e-01       -9.07475613e-08  77.2563  76.1503
0202-10-13_10:12:26.562000      3397.61        8.36703300e-01       -8.91361313e-08  77.2563  76.1503
0202-10-13_10:12:26.773000      3397.82        8.56384000e-01       -8.69049213e-08  77.2563  76.1503
0202-10-13_10:12:26.970000      3398.01        8.76869100e-01       -8.38060113e-08  77.2563  76.1503
0202-10-13_10:12:27.176000      3398.22        8.95364000e-01       -8.49216213e-08  77.2480  76.1545
0202-10-13_10:12:27.367000      3398.41        9.16986200e-01       -8.12029313e-08  77.2480  76.1545
0202-10-13_10:12:27.562000      3398.61        9.36669900e-01       -8.26903513e-08  77.2480  76.1545
0202-10-13_10:12:27.770000      3398.81        9.54931800e-01       -8.31239913e-08  77.2480  76.1545
0202-10-13_10:12:27.970000      3399.01        9.76213800e-01       -8.28139513e-08  77.2204  76.1313
0202-10-13_10:12:28.160000      3399.20        9.96080100e-01       -8.38674713e-08  77.2204  76.1313
0202-10-13_10:12:28.355000      3399.40        1.01399800e+00       -8.77101113e-08  77.2204  76.1313
0202-10-13_10:12:28.555000      3399.60        1.03552900e+00       -8.83298913e-08  77.2204  76.1313
0202-10-13_10:12:28.746000      3399.79        1.05537400e+00       -9.01892313e-08  77.2204  76.1313
0202-10-13_10:12:28.945000      3399.99        1.07519800e+00       -8.93835213e-08  77.2777  76.1388
0202-10-13_10:12:29.160000      3400.20        1.09423000e+00       -9.02512113e-08  77.2777  76.1388
0202-10-13_10:12:29.360000      3400.40        1.11508500e+00       -9.34120913e-08  77.2777  76.1388
0202-10-13_10:12:29.560000      3400.60        1.13352900e+00       -8.92595613e-08  77.2777  76.1388
0202-10-13_10:12:29.770000      3400.81        1.15455200e+00       -9.16767113e-08  77.2777  76.1388
0202-10-13_10:12:29.960000      3401.00        1.17445900e+00       -9.01272613e-08  77.2312  76.1342
0202-10-13_10:12:30.156000      3401.20        1.19253000e+00       -8.83298913e-08  77.2312  76.1342
0202-10-13_10:12:30.350000      3401.39        1.21426600e+00       -8.69044013e-08  77.2312  76.1342
0202-10-13_10:12:30.547000      3401.59        1.23420800e+00       -8.45492313e-08  77.2312  76.1342
0202-10-13_10:12:30.754000      3401.80        1.25253100e+00       -8.40534113e-08  77.2312  76.1342
0202-10-13_10:12:30.953000      3401.99        1.27383800e+00       -8.38674713e-08  77.2758  76.1603
0202-10-13_10:12:31.150000      3402.19        1.29397900e+00       -8.16982413e-08  77.2758  76.1603
0202-10-13_10:12:31.348000      3402.39        1.31222600e+00       -8.08925313e-08  77.2758  76.1603
0202-10-13_10:12:31.547000      3402.59        1.33344600e+00       -7.97149413e-08  77.2758  76.1603
0202-10-13_10:12:31.758000      3402.80        1.35330600e+00       -8.77101113e-08  77.2758  76.1603
0202-10-13_10:12:31.953000      3403.00        1.37260300e+00       -9.11189013e-08  77.2279  76.1625
0202-10-13_10:12:32.160000      3403.20        1.39335100e+00       -9.10569313e-08  77.2279  76.1625
0202-10-13_10:12:32.360000      3403.40        1.41235900e+00       -9.16147313e-08  77.2279  76.1625
0202-10-13_10:12:32.570000      3403.61        1.43222100e+00       -9.21725313e-08  77.2279  76.1625
0202-10-13_10:12:32.766000      3403.81        1.45310000e+00       -9.76266013e-08  77.2279  76.1625
0202-10-13_10:12:32.973000      3404.02        1.47168900e+00       -1.01841111e-07  77.2523  76.1645
0202-10-13_10:12:33.176000      3404.22        1.49196400e+00       -1.00663521e-07  77.2523  76.1645
0202-10-13_10:12:33.383000      3404.42        1.51255300e+00       -9.91140713e-08  77.2523  76.1645
0202-10-13_10:12:33.586000      3404.63        1.52995000e+00       -9.26062813e-08  77.2523  76.1645
0202-10-13_10:12:33.777000      3404.82        1.55188500e+00       -9.16765213e-08  77.2523  76.1645
0202-10-13_10:12:33.990000      3405.03        1.57161000e+00       -9.31638613e-08  77.2523  76.1645
0202-10-13_10:12:34.180000      3405.22        1.59044400e+00       -9.40315513e-08  77.2463  76.1588
0202-10-13_10:12:34.370000      3405.41        1.61121400e+00       -9.39076013e-08  77.2463  76.1588
0202-10-13_10:12:34.580000      3405.62        1.63157000e+00       -9.49612213e-08  77.2463  76.1588
0202-10-13_10:12:34.777000      3405.82        1.65083500e+00       -1.00663201e-07  77.2463  76.1588
0202-10-13_10:12:34.977000      3406.02        1.67084300e+00       -1.05001671e-07  77.2403  76.1444
0202-10-13_10:12:35.170000      3406.21        1.69112100e+00       -1.01902761e-07  77.2403  76.1444
0202-10-13_10:12:35.363000      3406.41        1.71036300e+00       -9.55190313e-08  77.2403  76.1444
0202-10-13_10:12:35.574000      3406.62        1.73007500e+00       -9.42174913e-08  77.2403  76.1444
0202-10-13_10:12:35.773000      3406.82        1.75102000e+00       -9.70684813e-08  77.2403  76.1444
0202-10-13_10:12:35.977000      3407.02        1.76975700e+00       -9.92996913e-08  77.2387  76.1218
0202-10-13_10:12:36.170000      3407.21        1.78925500e+00       -9.70065013e-08  77.2387  76.1218
0202-10-13_10:12:36.380000      3407.42        1.81045700e+00       -9.54570513e-08  77.2387  76.1218
0202-10-13_10:12:36.580000      3407.62        1.82951300e+00       -9.50232013e-08  77.2387  76.1218
0202-10-13_10:12:36.773000      3407.82        1.84949000e+00       -9.48992513e-08  77.2387  76.1218
0202-10-13_10:12:36.973000      3408.02        1.86991900e+00       -9.90517713e-08  77.2452  76.1352
0202-10-13_10:12:37.170000      3408.21        1.88872100e+00       -1.00725181e-07  77.2452  76.1352
0202-10-13_10:12:37.380000      3408.42        1.90874900e+00       -9.76262813e-08  77.2452  76.1352
0202-10-13_10:12:37.580000      3408.62        1.92976700e+00       -9.76262813e-08  77.2452  76.1352
0202-10-13_10:12:37.790000      3408.83        1.94966500e+00       -1.00973091e-07  77.2452  76.1352
0202-10-13_10:12:37.984000      3409.03        1.96821100e+00       -1.03204301e-07  77.2307  76.1431
0202-10-13_10:12:38.180000      3409.22        1.98888800e+00       -1.01344961e-07  77.2307  76.1431
0202-10-13_10:12:38.375000      3409.42        2.00899900e+00       -9.31638613e-08  77.2307  76.1431
0202-10-13_10:12:38.574000      3409.62        2.02767400e+00       -9.15524313e-08  77.2307  76.1431
0202-10-13_10:12:38.790000      3409.83        2.04897100e+00       -9.17383713e-08  77.2307  76.1431
0202-10-13_10:12:39             3410.04        2.06787700e+00       -9.26680413e-08  77.2307  76.1431
0202-10-13_10:12:39.195000      3410.24        2.08813500e+00       -9.26680413e-08  77.2601  76.1446
0202-10-13_10:12:39.387000      3410.43        2.10850000e+00       -9.04987813e-08  77.2601  76.1446
0202-10-13_10:12:39.594000      3410.64        2.12745100e+00       -9.75022313e-08  77.2601  76.1446
0202-10-13_10:12:39.790000      3410.83        2.14708400e+00       -9.02507213e-08  77.2601  76.1446
0202-10-13_10:12:39.984000      3411.03        2.16762400e+00       -9.44651813e-08  77.2601  76.1446
0202-10-13_10:12:40.190000      3411.23        2.18669900e+00       -8.94449613e-08  77.2519  76.1394
0202-10-13_10:12:40.387000      3411.43        2.20654700e+00       -9.77500213e-08  77.2519  76.1394
0202-10-13_10:12:40.580000      3411.62        2.22747300e+00       -9.67583713e-08  77.2519  76.1394
0202-10-13_10:12:40.790000      3411.83        2.24747200e+00       -9.55807813e-08  77.2519  76.1394
0202-10-13_10:12:40.992000      3412.03        2.26674300e+00       -9.67583713e-08  77.2519  76.1394
0202-10-13_10:12:41.190000      3412.24        2.28679200e+00       -1.00291111e-07  77.2562  76.1531
0202-10-13_10:12:41.387000      3412.43        2.30668900e+00       -9.79359513e-08  77.2562  76.1531
0202-10-13_10:12:41.580000      3412.62        2.32614300e+00       -9.63245213e-08  77.2562  76.1531
0202-10-13_10:12:41.777000      3412.82        2.34562900e+00       -9.22339713e-08  77.2562  76.1531
0202-10-13_10:12:41.973000      3413.02        2.36642600e+00       -9.46511113e-08  77.3070  76.1587
0202-10-13_10:12:42.176000      3413.22        2.38610200e+00       -9.35974913e-08  77.3070  76.1587
0202-10-13_10:12:42.375000      3413.42        2.40464700e+00       -8.77715513e-08  77.3070  76.1587
0202-10-13_10:12:42.582000      3413.63        2.42578500e+00       -8.51065013e-08  77.3070  76.1587
0202-10-13_10:12:42.785000      3413.83        2.44572300e+00       -8.82673813e-08  77.3070  76.1587
0202-10-13_10:12:42.984000      3414.03        2.46459800e+00       -9.57047413e-08  77.3070  76.1587
0202-10-13_10:12:43.190000      3414.23        2.48529600e+00       -9.97333113e-08  77.2709  76.1637
0202-10-13_10:12:43.383000      3414.42        2.50548800e+00       -9.96093613e-08  77.2709  76.1637
0202-10-13_10:12:43.580000      3414.62        2.52380000e+00       -9.57047413e-08  77.2709  76.1637
0202-10-13_10:12:43.785000      3414.83        2.54523500e+00       -9.27297913e-08  77.2709  76.1637
0202-10-13_10:12:43.980000      3415.02        2.56526500e+00       -9.42792513e-08  77.2519  76.1451
0202-10-13_10:12:44.170000      3415.22        2.58337400e+00       -9.53948513e-08  77.2519  76.1451
0202-10-13_10:12:44.380000      3415.42        2.60468700e+00       -9.24818813e-08  77.2519  76.1451
0202-10-13_10:12:44.580000      3415.62        2.62461100e+00       -8.80814413e-08  77.2519  76.1451
0202-10-13_10:12:44.785000      3415.83        2.64332400e+00       -8.96928713e-08  77.2519  76.1451
0202-10-13_10:12:44.984000      3416.03        2.66446900e+00       -8.75236413e-08  77.2519  76.1451
0202-10-13_10:12:45.176000      3416.22        2.68423500e+00       -9.07465013e-08  77.2827  76.1330
0202-10-13_10:12:45.390000      3416.43        2.70276000e+00       -8.24414313e-08  77.2827  76.1330
0202-10-13_10:12:45.582000      3416.63        2.72355400e+00       -7.66154713e-08  77.2827  76.1330
0202-10-13_10:12:45.790000      3416.83        2.74414300e+00       -6.48396213e-08  77.2827  76.1330
0202-10-13_10:12:45.996000      3417.04        2.76270700e+00       -5.32497113e-08  77.2699  76.1617
0202-10-13_10:12:46.190000      3417.23        2.78232700e+00       -3.98004813e-08  77.2699  76.1617
0202-10-13_10:12:46.395000      3417.44        2.80318800e+00       -1.05468513e-08  77.2699  76.1617
0202-10-13_10:12:46.586000      3417.63        2.82261000e+00        1.28808387e-08  77.2699  76.1617
0202-10-13_10:12:46.780000      3417.82        2.84174000e+00        4.49854587e-08  77.2699  76.1617
0202-10-13_10:12:46.984000      3418.03        2.86276400e+00        9.22127087e-08  77.2644  76.1605
0202-10-13_10:12:47.180000      3418.22        2.88260100e+00        1.39316009e-07  77.2644  76.1605
0202-10-13_10:12:47.380000      3418.42        2.90105400e+00        1.95220179e-07  77.2644  76.1605
0202-10-13_10:12:47.580000      3418.62        2.92246700e+00        2.91038209e-07  77.2644  76.1605
0202-10-13_10:12:47.777000      3418.82        2.94264000e+00        3.78985020e-07  77.2644  76.1605
0202-10-13_10:12:47.980000      3419.02        2.96048300e+00        4.77406120e-07  77.2319  76.1413
0202-10-13_10:12:48.170000      3419.21        2.98189500e+00        6.11836452e-07  77.2319  76.1413
0202-10-13_10:12:48.380000      3419.42        2.99768600e+00        7.93927892e-07  77.2319  76.1413
0202-10-13_10:12:48.580000      3419.62        3.02078200e+00        9.84820460e-07  77.2319  76.1413
0202-10-13_10:12:48.790000      3419.83        3.04149400e+00        1.28609684e-06  77.2319  76.1413
0202-10-13_10:12:48.984000      3420.03        3.05916800e+00        1.57187894e-06  77.2319  76.1413
0202-10-13_10:12:49.180000      3420.22        3.08126500e+00        1.88852657e-06  77.2317  76.1365
0202-10-13_10:12:49.387000      3420.43        3.10134700e+00        2.40678992e-06  77.2317  76.1365
0202-10-13_10:12:49.580000      3420.62        3.12007500e+00        3.70269620e-06  77.2317  76.1365
0202-10-13_10:12:49.773000      3420.82        3.14039600e+00        3.80353505e-06  77.2317  76.1365
0202-10-13_10:12:49.980000      3421.02        3.16071200e+00        5.18069500e-06  77.2535  76.1552
0202-10-13_10:12:50.170000      3421.22        3.17946800e+00        5.36923328e-06  77.2535  76.1552
0202-10-13_10:12:50.383000      3421.42        3.20035300e+00        6.58717073e-06  77.2535  76.1552
0202-10-13_10:12:50.582000      3421.62        3.22015600e+00        8.83264797e-06  77.2535  76.1552
0202-10-13_10:12:50.793000      3421.84        3.23946800e+00        1.00145140e-05  77.2535  76.1552
0202-10-13_10:12:50.990000      3422.03        3.25950900e+00        1.19613173e-05  77.2535  76.1552
0202-10-13_10:12:51.195000      3422.24        3.27890800e+00        1.36882213e-05  77.2591  76.1721
0202-10-13_10:12:51.387000      3422.43        3.29882000e+00        1.63314146e-05  77.2591  76.1721
0202-10-13_10:12:51.580000      3422.62        3.31979600e+00        1.86512659e-05  77.2591  76.1721
0202-10-13_10:12:51.780000      3422.82        3.33961000e+00        2.22367160e-05  77.2591  76.1721
