Repository: shortlab/2025-devitre-PhD

# 2025-devitre-PhD
Data repository for Alexis Devitre's PhD thesis

File: chapter 5/cold_vs_warm/77K/ffj6/Ic/0_degradation/step00/Ic_2023-10-13_10-13-28010479_ffj6-step0-77k.txt
# Ic = 2.86 A, n = 31.09 , Tavg = 77.28 K, f6at77p3K
#datetime                        t_s     iHTS_A                vHTS_V                tHTS_K  tTAR_K
0202-10-13_10:12:53.867000      3424.91        1.85162100e-02       -2.57053880e-08  77.2608  76.1414
0202-10-13_10:12:54.086000      3425.13        2.42285300e-02       -2.81845080e-08  77.2502  76.1320
0202-10-13_10:12:54.277000      3425.32        4.35116700e-02       -3.07256080e-08  77.2502  76.1320
0202-10-13_10:12:54.473000      3425.51        6.35292800e-02       -2.66970380e-08  77.2502  76.1320
0202-10-13_10:12:54.680000      3425.72        8.28701500e-02       -2.13049480e-08  77.2502  76.1320
0202-10-13_10:12:54.914000      3425.96        1.02999100e-01       -2.19867080e-08  77.2502  76.1320
0202-10-13_10:12:55.110000      3426.15        1.22391900e-01       -2.60152780e-08  77.2750  76.1471
0202-10-13_10:12:55.310000      3426.35        1.41922700e-01       -2.46517580e-08  77.2750  76.1471
0202-10-13_10:12:55.510000      3426.55        1.62571100e-01       -2.32262680e-08  77.2750  76.1471
0202-10-13_10:12:55.707000      3426.75        1.82765300e-01       -2.50856080e-08  77.2750  76.1471
0202-10-13_10:12:55.918000      3426.96        2.00837500e-01       -2.92381280e-08  77.2750  76.1471
0202-10-13_10:12:56.130000      3427.17        2.22257600e-01       -3.06016480e-08  77.2547  76.1374
0202-10-13_10:12:56.332000      3427.37        2.42020000e-01       -3.48781380e-08  77.2547  76.1374
0202-10-13_10:12:56.530000      3427.57        2.60617300e-01       -3.38864880e-08  77.2547  76.1374
0202-10-13_10:12:56.730000      3427.77        2.81825200e-01       -3.56218680e-08  77.2547  76.1374
0202-10-13_10:12:56.938000      3427.98        3.01715200e-01       -2.93620880e-08  77.2547  76.1374
0202-10-13_10:12:57.133000      3428.18        3.21324600e-01       -3.00438480e-08  77.2394  76.1525
0202-10-13_10:12:57.340000      3428.38        3.41410500e-01       -2.77510480e-08  77.2394  76.1525
0202-10-13_10:12:57.535000      3428.58        3.61166000e-01       -2.60781480e-08  77.2394  76.1525
0202-10-13_10:12:57.730000      3428.77        3.79466500e-01       -2.05624880e-08  77.2394  76.1525
0202-10-13_10:12:57.940000      3428.98        4.01011200e-01       -2.18640280e-08  77.2394  76.1525
0202-10-13_10:12:58.133000      3429.18        4.20420400e-01       -2.50249080e-08  77.2566  76.1605
0202-10-13_10:12:58.332000      3429.37        4.39047400e-01       -2.63884280e-08  77.2566  76.1605
0202-10-13_10:12:58.530000      3429.58        4.60463000e-01       -2.50249080e-08  77.2566  76.1605
0202-10-13_10:12:58.730000      3429.77        4.80308500e-01       -2.32275480e-08  77.2566  76.1605
0202-10-13_10:12:58.940000      3429.98        4.98373100e-01       -2.44051280e-08  77.3140  76.1636
0202-10-13_10:12:59.133000      3430.18        5.19773700e-01       -2.34754580e-08  77.3140  76.1636
0202-10-13_10:12:59.332000      3430.37        5.39392100e-01       -2.44671080e-08  77.3140  76.1636
0202-10-13_10:12:59.540000      3430.58        5.58980800e-01       -2.65123880e-08  77.3140  76.1636
0202-10-13_10:12:59.742000      3430.78        5.79102300e-01       -2.68842580e-08  77.3140  76.1636
0202-10-13_10:12:59.950000      3430.99        5.99617100e-01       -2.52728280e-08  77.3140  76.1636
0202-10-13_10:13:00.152000      3431.19        6.17315000e-01       -2.94253580e-08  77.2991  76.1741
0202-10-13_10:13:00.348000      3431.39        6.38607500e-01       -2.78139280e-08  77.2991  76.1741
0202-10-13_10:13:00.555000      3431.60        6.58605800e-01       -2.90534880e-08  77.2991  76.1741
0202-10-13_10:13:00.758000      3431.80        6.77713600e-01       -2.59545880e-08  77.2991  76.1741
0202-10-13_10:13:00.960000      3432.00        6.98396100e-01       -2.60165580e-08  77.2991  76.1741
0202-10-13_10:13:01.164000      3432.21        7.18106500e-01       -2.50868880e-08  77.2712  76.1578
0202-10-13_10:13:01.360000      3432.40        7.37123800e-01       -2.52728280e-08  77.2712  76.1578
0202-10-13_10:13:01.566000      3432.61        7.57791500e-01       -2.57686480e-08  77.2712  76.1578
0202-10-13_10:13:01.760000      3432.80        7.77988700e-01       -2.65123880e-08  77.2712  76.1578
0202-10-13_10:13:01.957000      3433.00        7.95977500e-01       -2.58926080e-08  77.2926  76.1394
0202-10-13_10:13:02.160000      3433.20        8.17685600e-01       -2.79998580e-08  77.2926  76.1394
0202-10-13_10:13:02.360000      3433.40        8.37278900e-01       -2.44671080e-08  77.2926  76.1394
0202-10-13_10:13:02.555000      3433.60        8.55393900e-01       -2.78139280e-08  77.2926  76.1394
0202-10-13_10:13:02.754000      3433.79        8.76739800e-01       -2.27936980e-08  77.2926  76.1394
0202-10-13_10:13:02.945000      3433.99        8.96891000e-01       -2.52108480e-08  77.2926  76.1394
0202-10-13_10:13:03.164000      3434.20        9.15381500e-01       -2.35994180e-08  77.2687  76.1554
0202-10-13_10:13:03.363000      3434.41        9.36700600e-01       -3.09747980e-08  77.2687  76.1554
0202-10-13_10:13:03.580000      3434.62        9.56626200e-01       -2.63264280e-08  77.2687  76.1554
0202-10-13_10:13:03.773000      3434.81        9.75731100e-01       -2.53347780e-08  77.2687  76.1554
0202-10-13_10:13:03.965000      3435.01        9.96074400e-01       -2.34754280e-08  77.2579  76.1394
0202-10-13_10:13:04.170000      3435.21        1.01595300e+00       -2.96112680e-08  77.2579  76.1394
0202-10-13_10:13:04.370000      3435.41        1.03560800e+00       -2.78138980e-08  77.2579  76.1394
0202-10-13_10:13:04.582000      3435.62        1.05568600e+00       -2.72560980e-08  77.2579  76.1394
0202-10-13_10:13:04.773000      3435.82        1.07349000e+00       -2.21738880e-08  77.2579  76.1394
0202-10-13_10:13:04.970000      3436.01        1.09500300e+00       -2.19259780e-08  77.2709  76.1582
0202-10-13_10:13:05.180000      3436.22        1.11522400e+00       -1.52943280e-08  77.2709  76.1582
0202-10-13_10:13:05.383000      3436.42        1.13420300e+00       -1.83312480e-08  77.2709  76.1582
0202-10-13_10:13:05.582000      3436.63        1.15447600e+00       -2.00046580e-08  77.2709  76.1582
0202-10-13_10:13:05.773000      3436.82        1.17433500e+00       -2.10582880e-08  77.2709  76.1582
0202-10-13_10:13:05.973000      3437.01        1.19252100e+00       -2.13061980e-08  77.2709  76.1582
0202-10-13_10:13:06.168000      3437.21        1.21418600e+00       -1.93848780e-08  77.2374  76.1481
0202-10-13_10:13:06.363000      3437.41        1.23468000e+00       -1.87031180e-08  77.2374  76.1481
0202-10-13_10:13:06.566000      3437.61        1.25284100e+00       -2.14921380e-08  77.2374  76.1481
0202-10-13_10:13:06.760000      3437.80        1.27428300e+00       -2.62644480e-08  77.2374  76.1481
0202-10-13_10:13:06.957000      3438.00        1.29373700e+00       -2.22358680e-08  77.2374  76.1481
0202-10-13_10:13:07.152000      3438.20        1.31169800e+00       -1.52323480e-08  77.2383  76.1668
0202-10-13_10:13:07.348000      3438.39        1.33331000e+00       -1.42406980e-08  77.2383  76.1668
0202-10-13_10:13:07.560000      3438.60        1.35336100e+00       -2.05624580e-08  77.2383  76.1668
0202-10-13_10:13:07.758000      3438.80        1.37261300e+00       -2.29796080e-08  77.2383  76.1668
0202-10-13_10:13:07.960000      3439.00        1.39313800e+00       -2.24218080e-08  77.2383  76.1668
0202-10-13_10:13:08.160000      3439.20        1.41307900e+00       -2.33514780e-08  77.2278  76.1463
0202-10-13_10:13:08.363000      3439.41        1.43117400e+00       -1.87031180e-08  77.2278  76.1463
0202-10-13_10:13:08.566000      3439.61        1.45309800e+00       -1.68437780e-08  77.2278  76.1463
0202-10-13_10:13:08.770000      3439.81        1.47297400e+00       -2.09343280e-08  77.2278  76.1463
0202-10-13_10:13:08.973000      3440.02        1.49137600e+00       -2.96732380e-08  77.2359  76.1313
0202-10-13_10:13:09.176000      3440.22        1.51285700e+00       -3.32680980e-08  77.2359  76.1313
0202-10-13_10:13:09.370000      3440.41        1.53255100e+00       -3.06651480e-08  77.2359  76.1313
0202-10-13_10:13:09.566000      3440.61        1.55035100e+00       -2.67606980e-08  77.2359  76.1313
0202-10-13_10:13:09.766000      3440.81        1.57201000e+00       -2.63888280e-08  77.2359  76.1313
0202-10-13_10:13:09.957000      3441.00        1.59144900e+00       -2.86200480e-08  77.2359  76.1313
0202-10-13_10:13:10.160000      3441.20        1.61016800e+00       -2.81861980e-08  77.2285  76.1430
0202-10-13_10:13:10.355000      3441.40        1.63128900e+00       -1.86415680e-08  77.2285  76.1430
0202-10-13_10:13:10.547000      3441.59        1.65147300e+00       -1.73400280e-08  77.2285  76.1430
0202-10-13_10:13:10.754000      3441.80        1.66961600e+00       -1.59765080e-08  77.2285  76.1430
0202-10-13_10:13:10.957000      3442.00        1.69134400e+00       -1.59765080e-08  77.2285  76.1430
0202-10-13_10:13:11.150000      3442.19        1.71075700e+00       -1.42411180e-08  77.2548  76.1432
0202-10-13_10:13:11.355000      3442.40        1.72996700e+00       -1.10802380e-08  77.2548  76.1432
0202-10-13_10:13:11.562000      3442.61        1.74988300e+00       -1.22578180e-08  77.2548  76.1432
0202-10-13_10:13:11.760000      3442.80        1.77070900e+00       -1.24437580e-08  77.2548  76.1432
0202-10-13_10:13:11.970000      3443.01        1.78996200e+00       -1.46749680e-08  77.2548  76.1432
0202-10-13_10:13:12.164000      3443.21        1.80963500e+00       -1.12661680e-08  77.2428  76.1436
0202-10-13_10:13:12.370000      3443.41        1.83052800e+00       -9.40682800e-09  77.2428  76.1436
0202-10-13_10:13:12.570000      3443.61        1.84859300e+00       -6.86572800e-09  77.2428  76.1436
0202-10-13_10:13:12.773000      3443.82        1.87004100e+00       -7.67143800e-09  77.2428  76.1436
0202-10-13_10:13:12.980000      3444.02        1.88972800e+00       -9.34484800e-09  77.2903  76.1651
0202-10-13_10:13:13.176000      3444.22        1.90884800e+00       -9.96462800e-09  77.2903  76.1651
0202-10-13_10:13:13.370000      3444.41        1.92916300e+00       -1.01505680e-08  77.2903  76.1651
0202-10-13_10:13:13.566000      3444.61        1.94953900e+00       -1.00266080e-08  77.2903  76.1651
0202-10-13_10:13:13.766000      3444.81        1.96765800e+00       -8.84902800e-09  77.2903  76.1651
0202-10-13_10:13:13.970000      3445.01        1.98860500e+00       -1.04604580e-08  77.2867  76.1573
0202-10-13_10:13:14.164000      3445.21        2.00906200e+00       -9.71671800e-09  77.2867  76.1573
0202-10-13_10:13:14.375000      3445.42        2.02760000e+00       -9.77869800e-09  77.2867  76.1573
0202-10-13_10:13:14.590000      3445.63        2.04840400e+00       -9.77869800e-09  77.2867  76.1573
0202-10-13_10:13:14.780000      3445.82        2.06794100e+00       -1.34973880e-08  77.2867  76.1573
0202-10-13_10:13:14.980000      3446.02        2.08739100e+00       -1.08323180e-08  77.2516  76.1520
0202-10-13_10:13:15.184000      3446.23        2.10794400e+00       -8.60105800e-09  77.2516  76.1520
0202-10-13_10:13:15.380000      3446.42        2.12768400e+00       -1.00884980e-08  77.2516  76.1520
0202-10-13_10:13:15.574000      3446.61        2.14597800e+00       -1.13280280e-08  77.2516  76.1520
0202-10-13_10:13:15.780000      3446.82        2.16748000e+00       -1.62242980e-08  77.2516  76.1520
0202-10-13_10:13:15.990000      3447.03        2.18724800e+00       -1.17618780e-08  77.2516  76.1520
0202-10-13_10:13:16.190000      3447.23        2.20643300e+00       -1.82075980e-08  77.2522  76.1482
0202-10-13_10:13:16.383000      3447.43        2.22686600e+00       -1.38071580e-08  77.2522  76.1482
0202-10-13_10:13:16.580000      3447.62        2.24710100e+00       -1.27535280e-08  77.2522  76.1482
0202-10-13_10:13:16.785000      3447.83        2.26606500e+00       -1.01504480e-08  77.2522  76.1482
0202-10-13_10:13:16.984000      3448.03        2.28599100e+00       -1.40550680e-08  77.2350  76.1364
0202-10-13_10:13:17.190000      3448.23        2.30595900e+00       -2.27939780e-08  77.2350  76.1364
0202-10-13_10:13:17.383000      3448.42        2.32390400e+00       -2.16163980e-08  77.2350  76.1364
0202-10-13_10:13:17.580000      3448.62        2.34599100e+00       -1.97570580e-08  77.2350  76.1364
0202-10-13_10:13:17.777000      3448.82        2.36617700e+00       -1.50467180e-08  77.2350  76.1364
0202-10-13_10:13:17.973000      3449.01        2.38552600e+00       -1.10801180e-08  77.2743  76.1617
0202-10-13_10:13:18.180000      3449.22        2.40535700e+00       -1.18238580e-08  77.2743  76.1617
0202-10-13_10:13:18.375000      3449.42        2.42585700e+00       -1.42409980e-08  77.2743  76.1617
0202-10-13_10:13:18.574000      3449.62        2.44528300e+00       -1.44889180e-08  77.2743  76.1617
0202-10-13_10:13:18.777000      3449.82        2.46479600e+00       -1.39930880e-08  77.2743  76.1617
0202-10-13_10:13:18.973000      3450.01        2.48512100e+00       -1.30014380e-08  77.2743  76.1617
0202-10-13_10:13:19.164000      3450.21        2.50439000e+00       -1.75258380e-08  77.2591  76.1586
0202-10-13_10:13:19.367000      3450.41        2.52409500e+00       -2.11205680e-08  77.2591  76.1586
0202-10-13_10:13:19.566000      3450.61        2.54470300e+00       -2.22361780e-08  77.2591  76.1586
0202-10-13_10:13:19.777000      3450.82        2.56462800e+00       -1.99429880e-08  77.2591  76.1586
0202-10-13_10:13:19.984000      3451.02        2.58364700e+00       -1.85794680e-08  77.2591  76.1586
0202-10-13_10:13:20.180000      3451.22        2.60426300e+00       -1.71539780e-08  77.2015  76.1716
0202-10-13_10:13:20.380000      3451.42        2.62355800e+00       -1.28155080e-08  77.2015  76.1716
0202-10-13_10:13:20.590000      3451.63        2.64334100e+00       -1.36831980e-08  77.2015  76.1716
0202-10-13_10:13:20.780000      3451.82        2.66371600e+00       -4.69637800e-09  77.2015  76.1716
0202-10-13_10:13:20.984000      3452.03        2.68385900e+00        3.29888200e-09  77.2015  76.1716
0202-10-13_10:13:21.190000      3452.23        2.70222600e+00        1.51988320e-08  77.2823  76.1629
0202-10-13_10:13:21.395000      3452.43        2.72347700e+00        2.20785220e-08  77.2823  76.1629
0202-10-13_10:13:21.594000      3452.64        2.74320800e+00        3.31726420e-08  77.2823  76.1629
0202-10-13_10:13:21.785000      3452.83        2.76185000e+00        3.98662720e-08  77.2823  76.1629
0202-10-13_10:13:22             3453.04        2.78305300e+00        5.76539820e-08  77.2529  76.1468
0202-10-13_10:13:22.190000      3453.23        2.80225900e+00        7.86025720e-08  77.2529  76.1468
0202-10-13_10:13:22.387000      3453.43        2.82193600e+00        1.06120852e-07  77.2529  76.1468
0202-10-13_10:13:22.590000      3453.63        2.84260900e+00        1.56880902e-07  77.2529  76.1468
0202-10-13_10:13:22.780000      3453.82        2.86243300e+00        1.93571932e-07  77.2529  76.1468
0202-10-13_10:13:22.973000      3454.02        2.88047400e+00        2.40179452e-07  77.2712  76.1450
0202-10-13_10:13:23.180000      3454.22        2.90225000e+00        3.15606782e-07  77.2712  76.1450
0202-10-13_10:13:23.375000      3454.42        2.92216700e+00        3.88616962e-07  77.2712  76.1450
0202-10-13_10:13:23.594000      3454.63        2.94083100e+00        4.69622323e-07  77.2712  76.1450
0202-10-13_10:13:23.793000      3454.84        2.96161000e+00        5.79075624e-07  77.2712  76.1450
0202-10-13_10:13:24.004000      3455.05        2.98174900e+00        7.52118441e-07  77.2712  76.1450
0202-10-13_10:13:24.195000      3455.24        3.00034700e+00        9.06939700e-07  77.2542  76.1360
0202-10-13_10:13:24.402000      3455.44        3.02131700e+00        1.15317914e-06  77.2542  76.1360
0202-10-13_10:13:24.594000      3455.64        3.04053200e+00        1.38076361e-06  77.2542  76.1360
0202-10-13_10:13:24.785000      3455.83        3.06029300e+00        1.64801457e-06  77.2542  76.1360
0202-10-13_10:13:24.996000      3456.04        3.08065100e+00        2.08322732e-06  77.2542  76.1360
0202-10-13_10:13:25.188000      3456.23        3.10086000e+00        2.47257600e-06  77.2394  76.1593
0202-10-13_10:13:25.383000      3456.42        3.11869200e+00        2.90072320e-06  77.2394  76.1593
0202-10-13_10:13:25.590000      3456.63        3.14036200e+00        4.44442068e-06  77.2394  76.1593
0202-10-13_10:13:25.780000      3456.83        3.16036100e+00        4.64083042e-06  77.2394  76.1593
0202-10-13_10:13:25.992000      3457.04        3.17886500e+00        6.03571761e-06  77.2394  76.1593
0202-10-13_10:13:26.184000      3457.23        3.20012700e+00        7.57030424e-06  77.2954  76.1642
0202-10-13_10:13:26.387000      3457.43        3.21979700e+00        8.78694137e-06  77.2954  76.1642
0202-10-13_10:13:26.590000      3457.63        3.23918100e+00        1.04963072e-05  77.2954  76.1642
0202-10-13_10:13:26.785000      3457.83        3.25979600e+00        1.20023837e-05  77.2954  76.1642
0202-10-13_10:13:26.990000      3458.03        3.27946800e+00        1.39064291e-05  77.2772  76.1547
0202-10-13_10:13:27.180000      3458.22        3.29854200e+00        1.64567816e-05  77.2772  76.1547
0202-10-13_10:13:27.380000      3458.42        3.31953200e+00        1.88658851e-05  77.2772  76.1547
0202-10-13_10:13:27.580000      3458.62        3.33902400e+00        2.23664297e-05  77.2772  76.1547

File: chapter 5/cold_vs_warm/77K/ffj6/Ic/0_degradation/step00/Ic_2023-10-13_10-14-03763264_ffj6-step0-77k.txt
# Ic = 2.86 A, n = 30.87 , Tavg = 77.26 K, f6at77p3K
#datetime                        t_s     iHTS_A                vHTS_V                tHTS_K  tTAR_K
0202-10-13_10:13:29.723000      3460.77        2.53836200e-02       -2.52839690e-08  77.2919  76.1607
0202-10-13_10:13:29.940000      3460.99        2.49591600e-02       -1.85283590e-08  77.2919  76.1607
0202-10-13_10:13:30.145000      3461.19        4.38102700e-02       -1.36940690e-08  77.2394  76.1454
0202-10-13_10:13:30.350000      3461.39        6.31496600e-02       -1.22065890e-08  77.2394  76.1454
0202-10-13_10:13:30.555000      3461.60        8.36600000e-02       -1.74747290e-08  77.2394  76.1454
0202-10-13_10:13:30.758000      3461.80        1.02629800e-01       -1.40039590e-08  77.2394  76.1454
0202-10-13_10:13:30.957000      3462.00        1.22046300e-01       -1.35701090e-08  77.2394  76.1454
0202-10-13_10:13:31.160000      3462.20        1.42978200e-01       -3.09580900e-09  77.2210  76.1357
0202-10-13_10:13:31.355000      3462.40        1.60968500e-01       -3.83954900e-09  77.2210  76.1357
0202-10-13_10:13:31.555000      3462.60        1.82461300e-01       -1.17448900e-09  77.2210  76.1357
0202-10-13_10:13:31.754000      3462.79        2.02637700e-01       -8.67383900e-09  77.2210  76.1357
0202-10-13_10:13:31.945000      3462.99        2.21232100e-01       -1.17727390e-08  77.2205  76.1676
0202-10-13_10:13:32.160000      3463.20        2.42349400e-01       -1.49336290e-08  77.2205  76.1676
0202-10-13_10:13:32.350000      3463.40        2.61184200e-01       -1.34461490e-08  77.2205  76.1676
0202-10-13_10:13:32.562000      3463.60        2.80823300e-01       -9.78943900e-09  77.2205  76.1676
0202-10-13_10:13:32.766000      3463.81        3.01355900e-01       -4.89324900e-09  77.2205  76.1676
0202-10-13_10:13:32.957000      3464.00        3.20928300e-01       -6.13291900e-09  77.2776  76.1519
0202-10-13_10:13:33.164000      3464.21        3.40413100e-01       -1.02855990e-08  77.2776  76.1519
0202-10-13_10:13:33.363000      3464.40        3.61212800e-01       -8.17837900e-09  77.2776  76.1519
0202-10-13_10:13:33.555000      3464.60        3.81159200e-01       -1.17111390e-08  77.2776  76.1519
0202-10-13_10:13:33.754000      3464.80        3.99110900e-01       -1.22069590e-08  77.2776  76.1519
0202-10-13_10:13:33.950000      3464.99        4.20927300e-01       -1.81568590e-08  77.2776  76.1519
0202-10-13_10:13:34.160000      3465.20        4.40571900e-01       -1.53678490e-08  77.2648  76.1484
0202-10-13_10:13:34.355000      3465.40        4.59101000e-01       -1.49339990e-08  77.2648  76.1484
0202-10-13_10:13:34.562000      3465.61        4.80436500e-01       -1.33845490e-08  77.2648  76.1484
0202-10-13_10:13:34.766000      3465.81        4.99746200e-01       -1.34465290e-08  77.2648  76.1484
0202-10-13_10:13:34.984000      3466.03        5.19817200e-01       -1.79709290e-08  77.2648  76.1484
0202-10-13_10:13:35.180000      3466.22        5.39690900e-01       -1.64834490e-08  77.2412  76.1371
0202-10-13_10:13:35.383000      3466.42        5.58320900e-01       -1.23309190e-08  77.2412  76.1371
0202-10-13_10:13:35.574000      3466.62        5.79362500e-01       -1.24548790e-08  77.2412  76.1371
0202-10-13_10:13:35.770000      3466.81        5.99317000e-01       -1.49339990e-08  77.2412  76.1371
0202-10-13_10:13:35.977000      3467.02        6.17668000e-01       -1.50579590e-08  77.2795  76.1543
0202-10-13_10:13:36.180000      3467.22        6.38764500e-01       -1.50579590e-08  77.2795  76.1543
0202-10-13_10:13:36.383000      3467.42        6.58875600e-01       -1.40663090e-08  77.2795  76.1543
0202-10-13_10:13:36.574000      3467.62        6.77732700e-01       -2.28671990e-08  77.2795  76.1543
0202-10-13_10:13:36.785000      3467.83        6.98324600e-01       -2.40447890e-08  77.2795  76.1543
0202-10-13_10:13:36.977000      3468.02        7.18370400e-01       -2.24953290e-08  77.2795  76.1543
0202-10-13_10:13:37.170000      3468.21        7.36365200e-01       -1.77849990e-08  77.2718  76.1659
0202-10-13_10:13:37.375000      3468.42        7.57835500e-01       -1.99542290e-08  77.2718  76.1659
0202-10-13_10:13:37.570000      3468.61        7.78124800e-01       -2.39208290e-08  77.2718  76.1659
0202-10-13_10:13:37.780000      3468.82        7.97179200e-01       -1.71032390e-08  77.2718  76.1659
0202-10-13_10:13:37.977000      3469.02        8.17658400e-01       -1.13392690e-08  77.2697  76.1623
0202-10-13_10:13:38.168000      3469.21        8.37275300e-01       -1.45001490e-08  77.2697  76.1623
0202-10-13_10:13:38.383000      3469.42        8.56178300e-01       -2.45406090e-08  77.2697  76.1623
0202-10-13_10:13:38.574000      3469.62        8.76929100e-01       -2.41687390e-08  77.2697  76.1623
0202-10-13_10:13:38.785000      3469.83        8.96934800e-01       -1.98304690e-08  77.2697  76.1623
0202-10-13_10:13:38.984000      3470.03        9.15953800e-01       -1.09677290e-08  77.2697  76.1623
0202-10-13_10:13:39.180000      3470.22        9.36909300e-01       -1.69797590e-08  77.2860  76.1666
0202-10-13_10:13:39.375000      3470.42        9.56184900e-01       -1.85911890e-08  77.2860  76.1666
0202-10-13_10:13:39.570000      3470.61        9.75325400e-01       -2.42311990e-08  77.2860  76.1666
0202-10-13_10:13:39.780000      3470.82        9.96519900e-01       -2.29916390e-08  77.2860  76.1666
0202-10-13_10:13:39.980000      3471.02        1.01525200e+00       -2.13802090e-08  77.2860  76.1666
0202-10-13_10:13:40.170000      3471.21        1.03475600e+00       -1.79094290e-08  77.2501  76.1499
0202-10-13_10:13:40.383000      3471.42        1.05580000e+00       -1.87151490e-08  77.2501  76.1499
0202-10-13_10:13:40.574000      3471.62        1.07557400e+00       -1.52443690e-08  77.2501  76.1499
0202-10-13_10:13:40.780000      3471.82        1.09379100e+00       -1.54302990e-08  77.2501  76.1499
0202-10-13_10:13:40.984000      3472.03        1.11530800e+00       -1.62979990e-08  77.2142  76.1388
0202-10-13_10:13:41.188000      3472.23        1.13507400e+00       -2.22478990e-08  77.2142  76.1388
0202-10-13_10:13:41.380000      3472.42        1.15378200e+00       -2.75160390e-08  77.2142  76.1388
0202-10-13_10:13:41.574000      3472.62        1.17466300e+00       -2.78879090e-08  77.2142  76.1388
0202-10-13_10:13:41.780000      3472.82        1.19516600e+00       -2.49129590e-08  77.2142  76.1388
0202-10-13_10:13:41.984000      3473.03        1.21368000e+00       -2.54707690e-08  77.2142  76.1388
0202-10-13_10:13:42.176000      3473.22        1.23443300e+00       -2.99331890e-08  77.2680  76.1405
0202-10-13_10:13:42.375000      3473.42        1.25439300e+00       -3.45195790e-08  77.2680  76.1405
0202-10-13_10:13:42.574000      3473.62        1.27367800e+00       -3.06149490e-08  77.2680  76.1405
0202-10-13_10:13:42.785000      3473.83        1.29345900e+00       -2.47890090e-08  77.2680  76.1405
0202-10-13_10:13:43             3474.04        1.31428600e+00       -2.16900990e-08  77.2680  76.1405
0202-10-13_10:13:43.203000      3474.24        1.33385500e+00       -2.13182290e-08  77.2494  76.1636
0202-10-13_10:13:43.395000      3474.44        1.35369300e+00       -2.47890090e-08  77.2494  76.1636
0202-10-13_10:13:43.600000      3474.64        1.37269600e+00       -2.50369190e-08  77.2494  76.1636
0202-10-13_10:13:43.797000      3474.84        1.39258400e+00       -2.60905490e-08  77.2494  76.1636
0202-10-13_10:13:43.992000      3475.03        1.41287700e+00       -2.12562490e-08  77.2494  76.1636
0202-10-13_10:13:44.195000      3475.24        1.43256800e+00       -2.62144990e-08  77.2548  76.1699
0202-10-13_10:13:44.395000      3475.44        1.45195000e+00       -2.46030690e-08  77.2548  76.1699
0202-10-13_10:13:44.586000      3475.63        1.47269200e+00       -3.24122990e-08  77.2548  76.1699
0202-10-13_10:13:44.793000      3475.84        1.49239200e+00       -2.44790490e-08  77.2548  76.1699
0202-10-13_10:13:44.992000      3476.03        1.51173700e+00       -2.29295290e-08  77.2548  76.1699
0202-10-13_10:13:45.184000      3476.23        1.53228300e+00       -1.71655290e-08  77.2660  76.1439
0202-10-13_10:13:45.395000      3476.43        1.55214600e+00       -1.69176190e-08  77.2660  76.1439
0202-10-13_10:13:45.586000      3476.63        1.57107600e+00       -2.03883990e-08  77.2660  76.1439
0202-10-13_10:13:45.780000      3476.82        1.59160400e+00       -2.13180690e-08  77.2660  76.1439
0202-10-13_10:13:45.990000      3477.03        1.61212200e+00       -1.73514690e-08  77.2660  76.1439
0202-10-13_10:13:46.180000      3477.22        1.63088800e+00       -1.80332290e-08  77.2132  76.1415
0202-10-13_10:13:46.375000      3477.42        1.65137100e+00       -2.06363090e-08  77.2132  76.1415
0202-10-13_10:13:46.582000      3477.63        1.67163600e+00       -2.25576290e-08  77.2132  76.1415
0202-10-13_10:13:46.777000      3477.82        1.69036000e+00       -2.32393890e-08  77.2132  76.1415
0202-10-13_10:13:46.977000      3478.02        1.71101500e+00       -2.24956490e-08  77.2586  76.1452
0202-10-13_10:13:47.180000      3478.22        1.73096300e+00       -1.99545490e-08  77.2586  76.1452
0202-10-13_10:13:47.370000      3478.41        1.74959700e+00       -1.82191590e-08  77.2586  76.1452
0202-10-13_10:13:47.574000      3478.62        1.77024500e+00       -2.15659790e-08  77.2586  76.1452
0202-10-13_10:13:47.770000      3478.81        1.79041900e+00       -2.33013690e-08  77.2586  76.1452
0202-10-13_10:13:47.960000      3479.00        1.80807200e+00       -2.02024590e-08  77.2947  76.1599
0202-10-13_10:13:48.168000      3479.21        1.82980700e+00       -2.00165290e-08  77.2947  76.1599
0202-10-13_10:13:48.363000      3479.40        1.85021500e+00       -2.00165290e-08  77.2947  76.1599
0202-10-13_10:13:48.574000      3479.62        1.86889500e+00       -2.02644390e-08  77.2947  76.1599
0202-10-13_10:13:48.777000      3479.82        1.89013700e+00       -1.93967390e-08  77.2947  76.1599
0202-10-13_10:13:48.990000      3480.03        1.90952200e+00       -1.63598190e-08  77.2877  76.1751
0202-10-13_10:13:49.184000      3480.22        1.92883800e+00       -2.70200590e-08  77.2877  76.1751
0202-10-13_10:13:49.375000      3480.42        1.94939800e+00       -2.52226890e-08  77.2877  76.1751
0202-10-13_10:13:49.586000      3480.63        1.96912800e+00       -3.13585290e-08  77.2877  76.1751
0202-10-13_10:13:49.777000      3480.82        1.98782900e+00       -3.28459990e-08  77.2877  76.1751
0202-10-13_10:13:49.973000      3481.02        2.00841500e+00       -2.92512690e-08  77.2889  76.1679
0202-10-13_10:13:50.176000      3481.22        2.02828000e+00       -3.19163290e-08  77.2889  76.1679
0202-10-13_10:13:50.375000      3481.42        2.04740600e+00       -3.30939190e-08  77.2889  76.1679
0202-10-13_10:13:50.574000      3481.62        2.06847600e+00       -3.38996090e-08  77.2889  76.1679
0202-10-13_10:13:50.766000      3481.81        2.08795900e+00       -2.79495990e-08  77.2889  76.1679
0202-10-13_10:13:50.960000      3482.00        2.10580700e+00       -2.33011690e-08  77.2889  76.1679
0202-10-13_10:13:51.156000      3482.20        2.12708300e+00       -2.77635390e-08  77.2649  76.1458
0202-10-13_10:13:51.363000      3482.41        2.14756200e+00       -3.11723390e-08  77.2649  76.1458
0202-10-13_10:13:51.562000      3482.60        2.16658100e+00       -3.44571790e-08  77.2649  76.1458
0202-10-13_10:13:51.777000      3482.82        2.18663700e+00       -3.90435590e-08  77.2649  76.1458
0202-10-13_10:13:51.973000      3483.02        2.20700800e+00       -3.37754190e-08  77.2649  76.1458
0202-10-13_10:13:52.170000      3483.21        2.22678800e+00       -2.93129890e-08  77.2490  76.1450
0202-10-13_10:13:52.380000      3483.42        2.24634300e+00       -2.92510190e-08  77.2490  76.1450
0202-10-13_10:13:52.574000      3483.62        2.26684400e+00       -3.25978390e-08  77.2490  76.1450
0202-10-13_10:13:52.785000      3483.83        2.28679800e+00       -3.72461990e-08  77.2490  76.1450
0202-10-13_10:13:52.990000      3484.03        2.30593300e+00       -3.66883890e-08  77.2636  76.1345
0202-10-13_10:13:53.180000      3484.22        2.32660300e+00       -4.22044490e-08  77.2636  76.1345
0202-10-13_10:13:53.370000      3484.41        2.34589000e+00       -4.24523590e-08  77.2636  76.1345
0202-10-13_10:13:53.566000      3484.61        2.36451600e+00       -4.43116990e-08  77.2636  76.1345
0202-10-13_10:13:53.773000      3484.82        2.38640600e+00       -3.96013590e-08  77.2636  76.1345
0202-10-13_10:13:53.977000      3485.02        2.40598000e+00       -3.62545490e-08  77.2636  76.1345
0202-10-13_10:13:54.170000      3485.21        2.42470700e+00       -3.65644390e-08  77.2385  76.1430
0202-10-13_10:13:54.370000      3485.41        2.44575100e+00       -4.44356590e-08  77.2385  76.1430
0202-10-13_10:13:54.562000      3485.61        2.46533400e+00       -4.56132390e-08  77.2385  76.1430
0202-10-13_10:13:54.760000      3485.80        2.48347900e+00       -4.77204990e-08  77.2385  76.1430
0202-10-13_10:13:54.957000      3486.00        2.50501500e+00       -3.67503690e-08  77.2385  76.1430
0202-10-13_10:13:55.152000      3486.19        2.52512900e+00       -3.76800390e-08  77.2380  76.1781
0202-10-13_10:13:55.360000      3486.40        2.54369700e+00       -3.81138890e-08  77.2380  76.1781
0202-10-13_10:13:55.560000      3486.60        2.56434500e+00       -4.18325790e-08  77.2380  76.1781
0202-10-13_10:13:55.773000      3486.81        2.58436900e+00       -3.85477390e-08  77.2380  76.1781
0202-10-13_10:13:55.970000      3487.01        2.60402400e+00       -3.18540990e-08  77.2456  76.1537
0202-10-13_10:13:56.164000      3487.21        2.62491900e+00       -2.64619990e-08  77.2456  76.1537
0202-10-13_10:13:56.363000      3487.40        2.64416900e+00       -2.68338690e-08  77.2456  76.1537
0202-10-13_10:13:56.562000      3487.60        2.66282200e+00       -2.50984690e-08  77.2456  76.1537
0202-10-13_10:13:56.773000      3487.81        2.68369000e+00       -2.87551590e-08  77.2456  76.1537
0202-10-13_10:13:56.973000      3488.01        2.70295300e+00       -2.47885290e-08  77.2511  76.1424
0202-10-13_10:13:57.180000      3488.22        2.72292000e+00       -2.00161990e-08  77.2511  76.1424
0202-10-13_10:13:57.380000      3488.42        2.74386400e+00       -1.85660900e-09  77.2511  76.1424
0202-10-13_10:13:57.594000      3488.64        2.76309800e+00        1.11588010e-08  77.2511  76.1424
0202-10-13_10:13:57.790000      3488.83        2.78320600e+00        3.11157510e-08  77.2511  76.1424
0202-10-13_10:13:57.990000      3489.03        2.80295400e+00        5.02050210e-08  77.2656  76.1385
0202-10-13_10:13:58.195000      3489.24        2.82235800e+00        7.64837510e-08  77.2656  76.1385
0202-10-13_10:13:58.387000      3489.43        2.84228100e+00        1.15839861e-07  77.2656  76.1385
0202-10-13_10:13:58.582000      3489.62        2.86248000e+00        1.60897961e-07  77.2656  76.1385
0202-10-13_10:13:58.790000      3489.83        2.88276900e+00        2.34218091e-07  77.2656  76.1385
0202-10-13_10:13:58.990000      3490.03        2.90177400e+00        2.93965011e-07  77.2656  76.1385
0202-10-13_10:13:59.190000      3490.23        2.92212700e+00        3.34684641e-07  77.2453  76.1356
0202-10-13_10:13:59.387000      3490.43        2.94190700e+00        4.46617147e-07  77.2453  76.1356
0202-10-13_10:13:59.580000      3490.62        2.96002800e+00        5.45286331e-07  77.2453  76.1356
0202-10-13_10:13:59.790000      3490.83        2.98198800e+00        7.23535437e-07  77.2453  76.1356
0202-10-13_10:13:59.992000      3491.04        3.00106900e+00        8.70051740e-07  77.2453  76.1356
0202-10-13_10:14:00.195000      3491.24        3.02101100e+00        1.12385263e-06  77.3209  76.1734
0202-10-13_10:14:00.390000      3491.43        3.04102400e+00        1.34059102e-06  77.3209  76.1734
0202-10-13_10:14:00.598000      3491.64        3.05931800e+00        1.59154183e-06  77.3209  76.1734
0202-10-13_10:14:00.793000      3491.84        3.08072200e+00        2.01838779e-06  77.3209  76.1734
0202-10-13_10:14:00.990000      3492.03        3.10105300e+00        2.39279994e-06  77.2829  76.1727
0202-10-13_10:14:01.195000      3492.24        3.11928200e+00        2.84332169e-06  77.2829  76.1727
0202-10-13_10:14:01.390000      3492.43        3.14034800e+00        4.34183796e-06  77.2829  76.1727
0202-10-13_10:14:01.586000      3492.63        3.16045700e+00        4.53143020e-06  77.2829  76.1727
0202-10-13_10:14:01.793000      3492.84        3.17897600e+00        5.70139842e-06  77.2829  76.1727
0202-10-13_10:14:01.992000      3493.03        3.19990800e+00        7.15237716e-06  77.3043  76.1473
0202-10-13_10:14:02.200000      3493.24        3.22038700e+00        8.60490535e-06  77.3043  76.1473
0202-10-13_10:14:02.395000      3493.44        3.23886700e+00        1.02820436e-05  77.3043  76.1473
0202-10-13_10:14:02.586000      3493.63        3.25992200e+00        1.15741053e-05  77.3043  76.1473
0202-10-13_10:14:02.780000      3493.82        3.27982800e+00        1.39449680e-05  77.3043  76.1473
0202-10-13_10:14:02.984000      3494.03        3.29827400e+00        1.64092322e-05  77.3043  76.1473
0202-10-13_10:14:03.188000      3494.23        3.31940900e+00        1.91052959e-05  77.2614  76.1502
0202-10-13_10:14:03.390000      3494.43        3.33928900e+00        2.25153516e-05  77.2614  76.1502
