Repository: shortlab/2025-devitre-PhD

# 2025-devitre-PhD
Data repository for Alexis Devitre's PhD thesis

File: chapter 5/cold_vs_warm/77K/ffj6/Ic/0_degradation/step00/Ic_2023-10-13_13-49-25548702_ffj6-step0-25k.txt
# Ic = 28.73 A, n = 40.30 , Tavg = 25.09 K, f6-pristine-25K-p3K
#datetime                        t_s     iHTS_A                vHTS_V                tHTS_K  tTAR_K
0202-10-13_13:48:41.720000      2732.36        1.13283000e-01       -3.62352450e-09  24.9818  23.2307
0202-10-13_13:48:42.125000      2732.77        2.90219800e-01        3.65386455e-08  24.9684  23.2407
0202-10-13_13:48:42.527000      2733.17        7.01683800e-01        1.44123255e-08  24.9684  23.2407
0202-10-13_13:48:42.945000      2733.59        8.87703300e-01        4.55774550e-09  24.9684  23.2407
0202-10-13_13:48:43.350000      2733.99        1.29724600e+00       -5.35881450e-09  24.9589  23.3136
0202-10-13_13:48:43.754000      2734.40        1.48124100e+00       -1.53373445e-08  24.9589  23.3136
0202-10-13_13:48:44.156000      2734.80        1.89138800e+00        5.05357550e-09  24.9552  23.2053
0202-10-13_13:48:44.562000      2735.20        2.07500200e+00       -1.50274545e-08  24.9552  23.2053
0202-10-13_13:48:44.965000      2735.61        2.46483200e+00        1.89987355e-08  24.9552  23.2053
0202-10-13_13:48:45.360000      2736.00        2.66799800e+00       -5.86464500e-10  24.9808  23.3305
0202-10-13_13:48:45.754000      2736.39        3.05555300e+00        2.27794255e-08  24.9808  23.3305
0202-10-13_13:48:46.152000      2736.80        3.26249900e+00        1.99903855e-08  24.9455  23.2497
0202-10-13_13:48:46.560000      2737.20        3.65185200e+00       -1.16186445e-08  24.9455  23.2497
0202-10-13_13:48:46.970000      2737.61        3.85774500e+00        2.86053955e-08  24.9455  23.2497
0202-10-13_13:48:47.370000      2738.01        4.24647800e+00       -1.34775045e-08  24.9902  23.2722
0202-10-13_13:48:47.773000      2738.42        4.45038500e+00        9.20712550e-09  24.9902  23.2722
0202-10-13_13:48:48.176000      2738.82        4.84097000e+00        2.35241555e-08  24.9786  23.3284
0202-10-13_13:48:48.570000      2739.21        5.04751800e+00        1.37315555e-08  24.9786  23.3284
0202-10-13_13:48:48.965000      2739.61        5.43794400e+00        1.44133155e-08  24.9627  23.2162
0202-10-13_13:48:49.363000      2740.01        5.64049100e+00        8.77327550e-09  24.9627  23.2162
0202-10-13_13:48:49.760000      2740.41        6.03036200e+00        4.01963755e-08  24.9627  23.2162
0202-10-13_13:48:50.168000      2740.81        6.23318000e+00        5.06087655e-08  24.9805  23.3390
0202-10-13_13:48:50.570000      2741.21        6.61980200e+00        5.22202055e-08  24.9805  23.3390
0202-10-13_13:48:50.977000      2741.62        6.80450000e+00        7.96147055e-08  24.9805  23.3390
0202-10-13_13:48:51.383000      2742.03        7.21682500e+00        6.97601255e-08  24.9698  23.2551
0202-10-13_13:48:51.793000      2742.43        7.40148300e+00        7.39746655e-08  24.9698  23.2551
0202-10-13_13:48:52.184000      2742.83        7.80854700e+00        7.23632155e-08  24.9931  23.3591
0202-10-13_13:48:52.580000      2743.22        7.99857300e+00        6.98840755e-08  24.9931  23.3591
0202-10-13_13:48:52.977000      2743.62        8.40643100e+00        7.96147055e-08  24.9931  23.3591
0202-10-13_13:48:53.380000      2744.02        8.79573000e+00        4.25524755e-08  24.9579  23.3281
0202-10-13_13:48:53.780000      2744.42        8.98200800e+00        4.15614255e-08  24.9579  23.3281
0202-10-13_13:48:54.180000      2744.82        9.38824000e+00        6.23366550e-09  24.9999  23.2961
0202-10-13_13:48:54.574000      2745.22        9.57317200e+00        5.32133855e-08  24.9999  23.2961
0202-10-13_13:48:54.970000      2745.61        9.98450700e+00        3.98880055e-08  24.9511  23.3362
0202-10-13_13:48:55.375000      2746.02        1.01672600e+01        1.15018355e-08  24.9511  23.3362
0202-10-13_13:48:55.777000      2746.42        1.05593200e+01        4.92467655e-08  24.9511  23.3362
0202-10-13_13:48:56.176000      2746.82        1.07628500e+01        1.85673955e-08  24.9452  23.2475
0202-10-13_13:48:56.582000      2747.22        1.11522200e+01        1.75757355e-08  24.9452  23.2475
0202-10-13_13:48:56.992000      2747.64        1.13573400e+01        2.70584455e-08  24.9478  23.2686
0202-10-13_13:48:57.395000      2748.04        1.17470000e+01        3.97640455e-08  24.9478  23.2686
0202-10-13_13:48:57.800000      2748.44        1.19473000e+01        3.61692955e-08  24.9478  23.2686
0202-10-13_13:48:58.203000      2748.84        1.23396200e+01        2.95375855e-08  24.9738  23.2385
0202-10-13_13:48:58.594000      2749.24        1.25444800e+01        6.52372255e-08  24.9738  23.2385
0202-10-13_13:48:58.992000      2749.63        1.29336000e+01        2.41452155e-08  24.9758  23.2276
0202-10-13_13:48:59.390000      2750.03        1.31425700e+01        3.60442455e-08  24.9758  23.2276
0202-10-13_13:48:59.793000      2750.44        1.35286700e+01        4.80059855e-08  24.9758  23.2276
0202-10-13_13:49:00.203000      2750.85        1.37387800e+01        7.16375500e-10  24.9742  23.3154
0202-10-13_13:49:00.605000      2751.25        1.41285200e+01        1.50334155e-08  24.9742  23.3154
0202-10-13_13:49:01.008000      2751.65        1.43329900e+01       -1.14933845e-08  24.9885  23.2681
0202-10-13_13:49:01.414000      2752.05        1.47233900e+01        1.11907455e-08  24.9885  23.2681
0202-10-13_13:49:01.816000      2752.46        1.49060700e+01        5.98455550e-09  24.9885  23.2681
0202-10-13_13:49:02.234000      2752.88        1.53119700e+01        9.45534550e-09  24.9807  23.2924
0202-10-13_13:49:02.637000      2753.28        1.54993500e+01        6.79027550e-09  24.9807  23.2924
0202-10-13_13:49:03.040000      2753.68        1.59042300e+01       -1.66995845e-08  24.9924  23.3394
0202-10-13_13:49:03.440000      2754.08        1.60943600e+01       -9.81996450e-09  24.9924  23.3394
0202-10-13_13:49:03.890000      2754.53        1.65028500e+01       -2.87853945e-08  24.9924  23.3394
0202-10-13_13:49:04.305000      2754.95        1.66857200e+01       -2.12859945e-08  25.0029  23.2324
0202-10-13_13:49:04.700000      2755.34        1.70754100e+01       -1.81250845e-08  25.0029  23.2324
0202-10-13_13:49:05.113000      2755.76        1.72812600e+01       -2.16571145e-08  25.0112  23.3590
0202-10-13_13:49:05.508000      2756.15        1.76702000e+01        1.54065455e-08  25.0112  23.3590
0202-10-13_13:49:05.934000      2756.58        1.80822600e+01       -1.40332545e-08  25.0112  23.3590
0202-10-13_13:49:06.330000      2756.97        1.82665200e+01        6.79152550e-09  25.0039  23.2718
0202-10-13_13:49:06.727000      2757.37        1.86778700e+01       -2.28342045e-08  25.0039  23.2718
0202-10-13_13:49:07.133000      2757.77        1.88597200e+01       -7.09166450e-09  25.0018  23.3010
0202-10-13_13:49:07.535000      2758.18        1.92525500e+01       -1.57066745e-08  25.0018  23.3010
0202-10-13_13:49:07.938000      2758.58        1.94568600e+01       -4.08079745e-08  25.0018  23.3010
0202-10-13_13:49:08.344000      2758.98        1.98476600e+01       -2.63050045e-08  25.0096  23.3497
0202-10-13_13:49:08.746000      2759.39        2.00531400e+01       -6.81405145e-08  25.0096  23.3497
0202-10-13_13:49:09.150000      2759.79        2.04404500e+01       -6.42358645e-08  25.0122  23.2416
0202-10-13_13:49:09.543000      2760.19        2.06492500e+01       -7.27888945e-08  25.0122  23.2416
0202-10-13_13:49:09.940000      2760.58        2.10384900e+01       -5.82859245e-08  25.0122  23.2416
0202-10-13_13:49:10.340000      2760.98        2.12411200e+01       -2.61810445e-08  25.0108  23.3604
0202-10-13_13:49:10.742000      2761.39        2.16308700e+01       -2.98995145e-08  25.0108  23.3604
0202-10-13_13:49:11.150000      2761.79        2.18399400e+01        1.74537655e-08  24.9969  23.2680
0202-10-13_13:49:11.543000      2762.18        2.22270300e+01       -2.79140545e-08  24.9969  23.2680
0202-10-13_13:49:11.934000      2762.58        2.24343900e+01       -1.92990345e-08  24.9998  23.2965
0202-10-13_13:49:12.332000      2762.97        2.28207100e+01       -2.71083345e-08  24.9998  23.2965
0202-10-13_13:49:12.734000      2763.38        2.30217600e+01       -2.25838945e-08  24.9998  23.2965
0202-10-13_13:49:13.137000      2763.78        2.34164300e+01       -4.92000450e-09  24.9916  23.3465
0202-10-13_13:49:13.543000      2764.18        2.36038900e+01       -2.53729345e-08  24.9916  23.3465
0202-10-13_13:49:13.960000      2764.60        2.40125300e+01        2.70335550e-09  24.9916  23.3465
0202-10-13_13:49:14.360000      2765.00        2.41943600e+01       -3.83884345e-08  25.0428  23.2356
0202-10-13_13:49:14.760000      2765.40        2.46065100e+01       -2.50284450e-09  25.0428  23.2356
0202-10-13_13:49:15.168000      2765.81        2.47916100e+01       -7.67444500e-10  25.0184  23.3634
0202-10-13_13:49:15.570000      2766.21        2.52026000e+01       -2.14682845e-08  25.0184  23.3634
0202-10-13_13:49:15.965000      2766.61        2.53868000e+01        1.00168255e-08  25.0184  23.3634
0202-10-13_13:49:16.355000      2767.00        2.57764600e+01       -5.29187450e-09  25.0116  23.2641
0202-10-13_13:49:16.758000      2767.40        2.59828000e+01        1.39214555e-08  25.0116  23.2641
0202-10-13_13:49:17.160000      2767.80        2.63716400e+01        4.19078550e-09  25.0395  23.3051
0202-10-13_13:49:17.570000      2768.21        2.65767000e+01       -6.40755450e-09  25.0395  23.3051
0202-10-13_13:49:17.977000      2768.62        2.69709100e+01        7.04179550e-09  25.0144  23.3477
0202-10-13_13:49:18.380000      2769.02        2.73807900e+01       -1.26673845e-08  25.0144  23.3477
0202-10-13_13:49:18.780000      2769.42        2.75649700e+01        2.45817255e-08  25.0144  23.3477
0202-10-13_13:49:19.176000      2769.82        2.79540900e+01        4.70799455e-08  25.0041  23.2419
0202-10-13_13:49:19.566000      2770.21        2.81600900e+01        8.60644655e-08  25.0041  23.2419
0202-10-13_13:49:19.965000      2770.61        2.85446400e+01        1.36762925e-07  25.0170  23.3565
0202-10-13_13:49:20.363000      2771.00        2.87584600e+01        2.03947695e-07  25.0170  23.3565
0202-10-13_13:49:20.766000      2771.41        2.91485600e+01        3.26789206e-07  25.0170  23.3565
0202-10-13_13:49:21.170000      2771.81        2.93521900e+01        4.63451936e-07  25.0010  23.2512
0202-10-13_13:49:21.562000      2772.21        2.97423300e+01        7.65287536e-07  25.0010  23.2512
0202-10-13_13:49:21.957000      2772.60        2.99433500e+01        1.12197417e-06  25.0260  23.3025
0202-10-13_13:49:22.350000      2773.00        3.03385200e+01        1.66825322e-06  25.0260  23.3025
0202-10-13_13:49:22.758000      2773.40        3.05412800e+01        2.26894875e-06  25.0260  23.3025
0202-10-13_13:49:23.160000      2773.80        3.09295500e+01        3.86836654e-06  25.0366  23.3393
0202-10-13_13:49:23.566000      2774.21        3.11395100e+01        5.20127721e-06  25.0366  23.3393
0202-10-13_13:49:23.973000      2774.61        3.15250300e+01        8.08216410e-06  25.0366  23.3393
0202-10-13_13:49:24.375000      2775.02        3.17327900e+01        1.06562571e-05  25.0572  23.2521
0202-10-13_13:49:24.790000      2775.43        3.21215400e+01        1.78655396e-05  25.0572  23.2521
0202-10-13_13:49:25.184000      2775.82        3.23056500e+01        2.37800901e-05  25.0862  23.3360

File: chapter 5/cold_vs_warm/77K/ffj6/Ic/0_degradation/step00/Ic_2023-10-13_13-55-21557769_ffj6-step0-25k.txt
# Ic =  nan A, n =  nan , Tavg = 25.08 K, f6-pristine-25K-p3K
#datetime                        t_s     iHTS_A                vHTS_V                tHTS_K  tTAR_K
0202-10-13_13:54:37.906000      3088.55        1.15841400e-01       -1.73695030e-08  24.9916  23.2180
0202-10-13_13:54:38.305000      3088.95        2.97603800e-01        1.62228970e-08  24.9854  23.3374
0202-10-13_13:54:38.700000      3089.34        7.05853200e-01        1.08927370e-08  24.9854  23.3374
0202-10-13_13:54:39.110000      3089.75        8.97453500e-01        1.90584700e-09  24.9835  23.2117
0202-10-13_13:54:39.520000      3090.16        1.30192700e+00        9.14187000e-10  24.9835  23.2117
0202-10-13_13:54:39.918000      3090.56        1.48783000e+00        1.05828470e-08  24.9608  23.3115
0202-10-13_13:54:40.320000      3090.96        1.90028300e+00        8.84744700e-09  24.9608  23.3115
0202-10-13_13:54:40.727000      3091.37        2.07995700e+00       -8.21213000e-10  24.9608  23.3115
0202-10-13_13:54:41.120000      3091.76        2.46310600e+00        1.19463770e-08  24.9783  23.2724
0202-10-13_13:54:41.516000      3092.16        2.67220300e+00       -1.01180130e-08  24.9783  23.2724
0202-10-13_13:54:41.920000      3092.56        3.06322900e+00        1.81455770e-08  24.9783  23.2724
0202-10-13_13:54:42.332000      3092.97        3.26714500e+00       -1.10443530e-08  24.9693  23.2327
0202-10-13_13:54:42.730000      3093.37        3.65767200e+00        2.55230570e-08  24.9693  23.2327
0202-10-13_13:54:43.130000      3093.77        3.86124600e+00       -1.01146730e-08  24.9513  23.3281
0202-10-13_13:54:43.535000      3094.18        4.25386900e+00        5.13207700e-09  24.9513  23.3281
0202-10-13_13:54:43.950000      3094.59        4.45379400e+00        1.48627270e-08  24.9513  23.3281
0202-10-13_13:54:44.350000      3094.99        4.84327000e+00        1.38090870e-08  24.9494  23.2160
0202-10-13_13:54:44.754000      3095.40        5.04459600e+00        8.72683700e-09  24.9494  23.2160
0202-10-13_13:54:45.156000      3095.80        5.43837600e+00       -7.41330000e-11  24.9942  23.3222
0202-10-13_13:54:45.560000      3096.20        5.64266000e+00        1.86434270e-08  24.9942  23.3222
0202-10-13_13:54:45.965000      3096.61        6.03230600e+00        7.30132700e-09  24.9917  23.2998
0202-10-13_13:54:46.367000      3097.01        6.23359000e+00        2.93657370e-08  24.9917  23.2998
0202-10-13_13:54:46.758000      3097.40        6.62867800e+00        4.96947370e-08  24.9917  23.2998
0202-10-13_13:54:47.152000      3097.80        6.80917600e+00        5.76280070e-08  24.9756  23.2447
0202-10-13_13:54:47.550000      3098.19        7.22127100e+00        3.68651570e-08  24.9756  23.2447
0202-10-13_13:54:47.957000      3098.60        7.40383000e+00        4.39909270e-08  24.9592  23.3486
0202-10-13_13:54:48.360000      3099.00        7.81436300e+00        4.60970370e-08  24.9592  23.3486
0202-10-13_13:54:48.750000      3099.39        7.99659900e+00        3.45690170e-08  24.9592  23.3486
0202-10-13_13:54:49.145000      3099.79        8.40684800e+00        5.30386470e-08  24.9854  23.2277
0202-10-13_13:54:49.547000      3100.19        8.79336400e+00        3.46929670e-08  24.9854  23.2277
0202-10-13_13:54:49.953000      3100.60        8.98073200e+00        5.80589070e-08  24.9951  23.3227
0202-10-13_13:54:50.355000      3101.00        9.39584600e+00        3.70481570e-08  24.9951  23.3227
0202-10-13_13:54:50.754000      3101.40        9.57535900e+00        4.70267170e-08  24.9951  23.3227
0202-10-13_13:54:51.160000      3101.80        9.98538800e+00        2.61399270e-08  24.9426  23.2893
0202-10-13_13:54:51.562000      3102.21        1.01721100e+01        4.62209970e-08  24.9426  23.2893
0202-10-13_13:54:51.970000      3102.61        1.05617400e+01        4.16345770e-08  24.9439  23.2371
0202-10-13_13:54:52.360000      3103.00        1.07683800e+01        6.05380570e-08  24.9439  23.2371
0202-10-13_13:54:52.758000      3103.40        1.11600800e+01        7.05166170e-08  24.9439  23.2371
0202-10-13_13:54:53.152000      3103.79        1.13612000e+01        4.13866670e-08  24.9829  23.3571
0202-10-13_13:54:53.555000      3104.20        1.17486300e+01        7.18799870e-08  24.9829  23.3571
0202-10-13_13:54:53.960000      3104.60        1.19537400e+01        3.61172370e-08  24.9907  23.2324
0202-10-13_13:54:54.355000      3105.00        1.23444500e+01        3.51252670e-08  24.9907  23.2324
0202-10-13_13:54:54.750000      3105.39        1.25491800e+01        2.37831870e-08  24.9907  23.2324
0202-10-13_13:54:55.150000      3105.79        1.29376100e+01        4.68392270e-08  24.9954  23.3326
0202-10-13_13:54:55.555000      3106.20        1.31432400e+01        3.45674570e-08  24.9954  23.3326
0202-10-13_13:54:55.970000      3106.61        1.35320700e+01        4.41121670e-08  24.9756  23.3016
0202-10-13_13:54:56.360000      3107.00        1.37398200e+01        3.23982070e-08  24.9756  23.3016
0202-10-13_13:54:56.770000      3107.41        1.41274000e+01        4.44586700e-09  24.9756  23.3016
0202-10-13_13:54:57.170000      3107.82        1.43325300e+01        4.28725970e-08  24.9699  23.2471
0202-10-13_13:54:57.574000      3108.22        1.47206600e+01        3.26826700e-09  24.9699  23.2471
0202-10-13_13:54:57.980000      3108.62        1.49033500e+01        1.23791270e-08  24.9749  23.3522
0202-10-13_13:54:58.383000      3109.02        1.53153900e+01        2.99810470e-08  24.9749  23.3522
0202-10-13_13:54:58.773000      3109.42        1.54995400e+01        2.68821170e-08  24.9749  23.3522
0202-10-13_13:54:59.168000      3109.81        1.59112700e+01        4.96902370e-08  24.9683  23.2360
0202-10-13_13:54:59.566000      3110.21        1.60971600e+01        4.51035770e-08  24.9683  23.2360
0202-10-13_13:54:59.980000      3110.62        1.65070500e+01        2.63236970e-08  24.9683  23.2360
0202-10-13_13:55:00.383000      3111.02        1.66913400e+01        1.12629070e-08  24.9436  23.3062
0202-10-13_13:55:00.780000      3111.42        1.70822300e+01        4.30579170e-08  24.9436  23.3062
0202-10-13_13:55:01.190000      3111.83        1.72873700e+01        2.60757870e-08  24.9928  23.3035
0202-10-13_13:55:01.594000      3112.24        1.76757500e+01        1.56633870e-08  24.9928  23.3035
0202-10-13_13:55:01.990000      3112.63        1.80857600e+01       -9.99575300e-09  24.9958  23.2461
0202-10-13_13:55:02.380000      3113.02        1.82688300e+01        2.58898470e-08  24.9958  23.2461
0202-10-13_13:55:02.773000      3113.42        1.86834700e+01        1.96300170e-08  24.9958  23.2461
0202-10-13_13:55:03.168000      3113.81        1.88631100e+01        1.26884070e-08  25.0118  23.3631
0202-10-13_13:55:03.574000      3114.21        1.92536900e+01        1.38040270e-08  25.0118  23.3631
0202-10-13_13:55:03.977000      3114.62        1.94578400e+01        8.41188700e-09  24.9959  23.2396
0202-10-13_13:55:04.370000      3115.01        1.98483900e+01        1.54154670e-08  24.9959  23.2396
0202-10-13_13:55:04.766000      3115.41        2.00513300e+01        1.85143970e-08  24.9959  23.2396
0202-10-13_13:55:05.164000      3115.81        2.04447300e+01        2.85549270e-08  24.9969  23.3253
0202-10-13_13:55:05.560000      3116.20        2.06500000e+01        1.66550170e-08  24.9969  23.3253
0202-10-13_13:55:05.953000      3116.60        2.10376800e+01        1.57872870e-08  25.0095  23.3149
0202-10-13_13:55:06.344000      3116.99        2.12441300e+01       -4.72762300e-09  25.0095  23.3149
0202-10-13_13:55:06.746000      3117.39        2.16373500e+01        5.00301700e-09  25.0095  23.3149
0202-10-13_13:55:07.145000      3117.79        2.18408000e+01        8.50447000e-10  24.9901  23.2389
0202-10-13_13:55:07.547000      3118.19        2.22305700e+01        1.09529570e-08  24.9901  23.2389
0202-10-13_13:55:07.957000      3118.60        2.24372900e+01       -5.28543300e-09  24.9901  23.2389
0202-10-13_13:55:08.355000      3119.00        2.28275600e+01       -2.24848300e-09  24.9633  23.3514
0202-10-13_13:55:08.750000      3119.39        2.30314100e+01        4.75509700e-09  24.9633  23.3514
0202-10-13_13:55:09.145000      3119.79        2.34214500e+01       -2.84034430e-08  24.9948  23.2385
0202-10-13_13:55:09.535000      3120.18        2.36047200e+01       -9.49997300e-09  24.9948  23.2385
0202-10-13_13:55:09.950000      3120.59        2.40138600e+01       -2.18337130e-08  24.9948  23.2385
0202-10-13_13:55:10.344000      3120.98        2.42042000e+01       -2.44987930e-08  25.0208  23.3244
0202-10-13_13:55:10.734000      3121.38        2.46136300e+01       -4.99100130e-08  25.0208  23.3244
0202-10-13_13:55:11.140000      3121.78        2.47999400e+01       -4.60673430e-08  25.0307  23.3282
0202-10-13_13:55:11.543000      3122.19        2.52069100e+01       -5.84230300e-09  25.0307  23.3282
0202-10-13_13:55:11.950000      3122.59        2.53963600e+01       -5.84191300e-09  25.0307  23.3282
0202-10-13_13:55:12.344000      3122.99        2.57834800e+01       -1.50147430e-08  25.0260  23.2576
0202-10-13_13:55:12.740000      3123.38        2.59923700e+01       -6.89361330e-08  25.0260  23.2576
0202-10-13_13:55:13.133000      3123.78        2.63795700e+01       -3.44760230e-08  25.0320  23.3665
0202-10-13_13:55:13.523000      3124.17        2.65818700e+01       -6.95559130e-08  25.0320  23.3665
0202-10-13_13:55:13.934000      3124.58        2.69729900e+01       -4.68717430e-08  25.0347  23.2527
0202-10-13_13:55:14.340000      3124.98        2.73863200e+01       -2.41255930e-08  25.0347  23.2527
0202-10-13_13:55:14.742000      3125.39        2.75713300e+01       -1.96631430e-08  25.0347  23.2527
0202-10-13_13:55:15.152000      3125.79        2.79618600e+01        1.60365370e-08  25.0158  23.3203
0202-10-13_13:55:15.555000      3126.20        2.81674500e+01        7.60938070e-08  25.0158  23.3203
0202-10-13_13:55:15.965000      3126.61        2.85565100e+01        1.49352517e-07  25.0247  23.3166
0202-10-13_13:55:16.363000      3127.01        2.87594900e+01        2.29986687e-07  25.0247  23.3166
0202-10-13_13:55:16.770000      3127.41        2.91478200e+01        3.54563687e-07  25.0247  23.3166
0202-10-13_13:55:17.170000      3127.82        2.93525900e+01        4.69471987e-07  25.0224  23.2515
0202-10-13_13:55:17.566000      3128.21        2.97464600e+01        7.76142067e-07  25.0224  23.2515
0202-10-13_13:55:17.965000      3128.61        2.99477300e+01        1.09409231e-06  25.0615  23.3816
0202-10-13_13:55:18.363000      3129.00        3.03399900e+01        1.68288905e-06  25.0615  23.3816
0202-10-13_13:55:18.766000      3129.41        3.05423700e+01        2.28637472e-06  25.0615  23.3816
0202-10-13_13:55:19.168000      3129.81        3.09343000e+01        3.96407354e-06  25.0856  23.2619
0202-10-13_13:55:19.574000      3130.22        3.11386600e+01        5.15114973e-06  25.0856  23.2619
0202-10-13_13:55:19.977000      3130.62        3.15272000e+01        8.34565088e-06  25.0856  23.2619
0202-10-13_13:55:20.370000      3131.01        3.17321300e+01        1.04382344e-05  25.0952  23.3418
0202-10-13_13:55:20.766000      3131.41        3.21263400e+01        1.78489537e-05  25.0952  23.3418
0202-10-13_13:55:21.176000      3131.82        3.23111900e+01        2.42731594e-05  25.0818  23.3306

File: chapter 5/cold_vs_warm/77K/ffj6/Ic/0_degradation/step00/Ic_2023-10-13_13-56-25002811_ffj6-step0-25k.txt
# Ic = 28.66 A, n = 39.70 , Tavg = 25.08 K, f6-pristine-25K-p3K
#datetime                        t_s     iHTS_A                vHTS_V                tHTS_K  tTAR_K
0202-10-13_13:55:41.395000      3152.04        1.29256700e-01        1.91769880e-08  25.0732  23.3032
0202-10-13_13:55:41.797000      3152.44        3.12782000e-01        4.11174080e-08  25.0732  23.3032
0202-10-13_13:55:42.207000      3152.85        7.22481200e-01        4.18611480e-08  25.0481  23.2209
0202-10-13_13:55:42.600000      3153.24        9.06977500e-01        4.10554280e-08  25.0481  23.2209
0202-10-13_13:55:43.004000      3153.65        1.31439700e+00        4.71293280e-08  25.0493  23.3323
0202-10-13_13:55:43.406000      3154.05        1.49840200e+00        3.64070380e-08  25.0493  23.3323
0202-10-13_13:55:43.800000      3154.44        1.91147900e+00        5.02282580e-08  25.0493  23.3323
0202-10-13_13:55:44.200000      3154.84        2.09852000e+00        3.42997580e-08  25.0522  23.2234
0202-10-13_13:55:44.594000      3155.24        2.48396300e+00        5.94010980e-08  25.0522  23.2234
0202-10-13_13:55:44.996000      3155.64        2.68494400e+00        2.53748480e-08  25.0675  23.3162
0202-10-13_13:55:45.400000      3156.04        3.07700900e+00        3.95059680e-08  25.0675  23.3162
0202-10-13_13:55:45.805000      3156.45        3.28384300e+00        5.91356800e-09  25.0675  23.3162
0202-10-13_13:55:46.200000      3156.84        3.67439800e+00        1.26528800e-09  25.0700  23.3189
0202-10-13_13:55:46.594000      3157.24        3.87617500e+00        2.68632580e-08  25.0700  23.3189
0202-10-13_13:55:46.996000      3157.64        4.26770500e+00        6.34856800e-09  25.0776  23.2360
0202-10-13_13:55:47.400000      3158.04        4.47335200e+00        2.74832780e-08  25.0776  23.2360
0202-10-13_13:55:47.800000      3158.44        4.86332800e+00        2.32067480e-08  25.0776  23.2360
0202-10-13_13:55:48.195000      3158.84        5.06582000e+00        3.45488380e-08  25.0624  23.3637
0202-10-13_13:55:48.590000      3159.23        5.45693500e+00        5.35690800e-09  25.0624  23.3637
0202-10-13_13:55:48.984000      3159.63        5.66282500e+00        2.74658000e-10  25.0756  23.2512
0202-10-13_13:55:49.380000      3160.02        6.05346000e+00        2.56858980e-08  25.0756  23.2512
0202-10-13_13:55:49.780000      3160.43        6.25907700e+00        7.46417800e-09  25.0756  23.2512
0202-10-13_13:55:50.188000      3160.83        6.64733500e+00        3.51686180e-08  25.0630  23.3048
0202-10-13_13:55:50.580000      3161.22        6.83383100e+00        3.31160800e-09  25.0630  23.3048
0202-10-13_13:55:50.977000      3161.62        7.24559000e+00        3.23176080e-08  25.0601  23.3174
0202-10-13_13:55:51.375000      3162.02        7.42419700e+00        1.13688280e-08  25.0601  23.3174
0202-10-13_13:55:51.777000      3162.42        7.83466000e+00        7.03032800e-09  25.0601  23.3174
0202-10-13_13:55:52.180000      3162.82        8.02034100e+00        1.06869380e-08  25.0500  23.2361
0202-10-13_13:55:52.582000      3163.23        8.43078700e+00        3.86884800e-09  25.0500  23.2361
0202-10-13_13:55:52.984000      3163.63        8.82029800e+00        2.01691580e-08  25.0607  23.3618
0202-10-13_13:55:53.375000      3164.02        9.00425900e+00       -1.87534020e-08  25.0607  23.3618
0202-10-13_13:55:53.773000      3164.42        9.41575400e+00        2.41977680e-08  25.0607  23.3618
0202-10-13_13:55:54.180000      3164.82        9.59622000e+00        7.83541800e-09  25.0402  23.2443
0202-10-13_13:55:54.582000      3165.22        1.00079900e+01        2.27102780e-08  25.0402  23.2443
0202-10-13_13:55:54.984000      3165.63        1.01938700e+01        1.70082480e-08  25.0319  23.2975
0202-10-13_13:55:55.387000      3166.03        1.05842000e+01       -3.58620000e-11  25.0319  23.2975
0202-10-13_13:55:55.793000      3166.43        1.07881900e+01        3.84528480e-08  25.0319  23.2975
0202-10-13_13:55:56.184000      3166.83        1.11781400e+01       -2.08116200e-09  25.0296  23.3027
0202-10-13_13:55:56.580000      3167.22        1.13853000e+01        4.24814580e-08  25.0296  23.3027
0202-10-13_13:55:56.980000      3167.62        1.17760500e+01        4.01882480e-08  25.0179  23.2313
0202-10-13_13:55:57.383000      3168.02        1.19805800e+01        4.65100680e-08  25.0179  23.2313
0202-10-13_13:55:57.785000      3168.43        1.23729600e+01        6.52276080e-08  25.0179  23.2313
0202-10-13_13:55:58.188000      3168.83        1.25757200e+01        3.66561180e-08  25.0464  23.3617
0202-10-13_13:55:58.582000      3169.22        1.29635500e+01        5.09741380e-08  25.0464  23.3617
0202-10-13_13:55:58.980000      3169.62        1.31687200e+01        2.53149880e-08  25.0650  23.2530
0202-10-13_13:55:59.375000      3170.02        1.35599800e+01        5.56225380e-08  25.0650  23.2530
0202-10-13_13:55:59.766000      3170.41        1.37653100e+01        4.67609800e-09  25.0650  23.2530
0202-10-13_13:56:00.160000      3170.80        1.41541300e+01        3.23185680e-08  25.0563  23.3063
0202-10-13_13:56:00.550000      3171.19        1.43579000e+01        4.78132280e-08  25.0563  23.3063
0202-10-13_13:56:00.957000      3171.60        1.47500100e+01        3.30623180e-08  25.0563  23.3063
0202-10-13_13:56:01.348000      3171.99        1.49359400e+01        5.29574580e-08  25.0669  23.3265
0202-10-13_13:56:01.750000      3172.39        1.53454800e+01        2.19061580e-08  25.0669  23.3265
0202-10-13_13:56:02.152000      3172.80        1.55264000e+01        4.93007180e-08  25.0468  23.2507
0202-10-13_13:56:02.555000      3173.20        1.59389500e+01        2.66165380e-08  25.0468  23.2507
0202-10-13_13:56:02.957000      3173.60        1.61200400e+01        2.43233280e-08  25.0549  23.3595
0202-10-13_13:56:03.348000      3173.99        1.65327800e+01        5.76058580e-08  25.0549  23.3595
0202-10-13_13:56:03.750000      3174.39        1.67177300e+01        1.66379780e-08  25.0549  23.3595
0202-10-13_13:56:04.156000      3174.80        1.71090300e+01        4.71301080e-08  25.0419  23.2479
0202-10-13_13:56:04.560000      3175.20        1.73115900e+01       -1.68951320e-08  25.0419  23.2479
0202-10-13_13:56:04.960000      3175.60        1.77030600e+01       -3.13588200e-09  25.0419  23.2479
0202-10-13_13:56:05.360000      3176.00        1.81114000e+01       -3.54267220e-08  25.0423  23.3103
0202-10-13_13:56:05.750000      3176.39        1.82954900e+01       -1.03254020e-08  25.0423  23.3103
0202-10-13_13:56:06.150000      3176.79        1.87050400e+01        5.47913800e-09  25.0434  23.3220
0202-10-13_13:56:06.555000      3177.20        1.88899600e+01       -1.10071620e-08  25.0434  23.3220
0202-10-13_13:56:06.950000      3177.59        1.92761500e+01        1.34743780e-08  25.0434  23.3220
0202-10-13_13:56:07.350000      3177.99        1.94927400e+01       -3.73480620e-08  25.0474  23.2451
0202-10-13_13:56:07.754000      3178.40        1.98781400e+01       -1.62753420e-08  25.0474  23.2451
0202-10-13_13:56:08.160000      3178.80        2.00870200e+01       -1.96221820e-08  25.0242  23.3585
0202-10-13_13:56:08.550000      3179.19        2.04790500e+01       -3.20798820e-08  25.0242  23.3585
0202-10-13_13:56:08.965000      3179.61        2.06831500e+01       -1.16889320e-08  25.0242  23.3585
0202-10-13_13:56:09.375000      3180.02        2.10716000e+01       -3.36293520e-08  25.0318  23.2392
0202-10-13_13:56:09.766000      3180.41        2.12741100e+01       -2.43328320e-08  25.0318  23.2392
0202-10-13_13:56:10.160000      3180.80        2.16668000e+01       -3.70402820e-08  25.0244  23.3062
0202-10-13_13:56:10.562000      3181.20        2.18700800e+01       -1.35509520e-08  25.0244  23.3062
0202-10-13_13:56:10.965000      3181.61        2.22646700e+01       -3.49955220e-08  25.0285  23.3220
0202-10-13_13:56:11.367000      3182.01        2.24677000e+01       -3.77225820e-08  25.0285  23.3220
0202-10-13_13:56:11.760000      3182.40        2.28587900e+01       -6.85726200e-09  25.0285  23.3220
0202-10-13_13:56:12.156000      3182.80        2.30639400e+01       -4.85068520e-08  25.0595  23.2494
0202-10-13_13:56:12.550000      3183.19        2.34468100e+01       -7.47705200e-09  25.0595  23.2494
0202-10-13_13:56:12.945000      3183.59        2.36357400e+01       -2.21039920e-08  25.0595  23.2494
0202-10-13_13:56:13.350000      3183.99        2.40468100e+01       -2.54508320e-08  25.0670  23.3806
0202-10-13_13:56:13.754000      3184.40        2.42332400e+01       -5.28453420e-08  25.0670  23.3806
0202-10-13_13:56:14.150000      3184.79        2.46395100e+01       -6.27619120e-08  25.0860  23.2617
0202-10-13_13:56:14.540000      3185.18        2.48280500e+01       -5.05521420e-08  25.0860  23.2617
0202-10-13_13:56:14.945000      3185.59        2.52352900e+01       -4.32386720e-08  25.0860  23.2617
0202-10-13_13:56:15.350000      3185.99        2.54188500e+01       -4.56406200e-09  25.0831  23.3195
0202-10-13_13:56:15.754000      3186.39        2.58104000e+01       -1.96868520e-08  25.0831  23.3195
0202-10-13_13:56:16.156000      3186.80        2.60176000e+01       -3.30742920e-08  25.0864  23.3402
0202-10-13_13:56:16.550000      3187.19        2.64062000e+01       -4.88788320e-08  25.0864  23.3402
0202-10-13_13:56:16.953000      3187.59        2.66122200e+01       -6.82161420e-08  25.0897  23.2542
0202-10-13_13:56:17.348000      3187.99        2.70010700e+01       -5.67979200e-09  25.0897  23.2542
0202-10-13_13:56:17.750000      3188.39        2.74151300e+01       -3.80325920e-08  25.0897  23.2542
0202-10-13_13:56:18.156000      3188.80        2.75981800e+01        2.88422580e-08  25.1017  23.3740
0202-10-13_13:56:18.560000      3189.20        2.79860300e+01        5.41294980e-08  25.1017  23.3740
0202-10-13_13:56:18.965000      3189.61        2.81915000e+01        8.18339080e-08  25.0796  23.2556
0202-10-13_13:56:19.367000      3190.01        2.85810300e+01        1.51125918e-07  25.0796  23.2556
0202-10-13_13:56:19.760000      3190.40        2.87863100e+01        2.28165248e-07  25.0796  23.2556
0202-10-13_13:56:20.152000      3190.80        2.91755400e+01        3.89433418e-07  25.0729  23.3316
0202-10-13_13:56:20.550000      3191.19        2.93829100e+01        5.23307068e-07  25.0729  23.3316
0202-10-13_13:56:20.960000      3191.60        2.97728100e+01        8.32208128e-07  25.0935  23.3315
0202-10-13_13:56:21.375000      3192.02        2.99787000e+01        1.19676591e-06  25.0935  23.3315
0202-10-13_13:56:21.777000      3192.42        3.03662000e+01        1.82851409e-06  25.0935  23.3315
0202-10-13_13:56:22.184000      3192.83        3.05732500e+01        2.46701802e-06  25.1132  23.2569
0202-10-13_13:56:22.586000      3193.23        3.09606000e+01        4.24307564e-06  25.1132  23.2569
0202-10-13_13:56:22.984000      3193.63        3.11682100e+01        5.55633935e-06  25.1030  23.3719
0202-10-13_13:56:23.375000      3194.02        3.15601700e+01        8.71352717e-06  25.1030  23.3719
0202-10-13_13:56:23.777000      3194.42        3.17641300e+01        1.15590248e-05  25.1030  23.3719
0202-10-13_13:56:24.184000      3194.83        3.21510900e+01        1.98257867e-05  25.0826  23.2450
0202-10-13_13:56:24.590000      3195.23        3.23391800e+01        2.60170105e-05  25.0826  23.2450

File: chapter 5/cold_vs_warm/77K/ffj6/Ic/0_degradation/step00/Ic_2023-10-13_13-57-22342184_ffj6-step0-25k.txt
# Ic = 28.66 A, n = 39.39 , Tavg = 25.11 K, f6-pristine-25K-p3K
#datetime                        t_s     iHTS_A                vHTS_V                tHTS_K  tTAR_K
0202-10-13_13:56:38.848000      3209.49        1.49649300e-01        4.93370700e-09  25.1093  23.3475
0202-10-13_13:56:39.260000      3209.90        3.32689500e-01       -2.35150530e-08  25.0860  23.2293
0202-10-13_13:56:39.656000      3210.30        7.42787800e-01       -1.06858830e-08  25.0860  23.2293
0202-10-13_13:56:40.060000      3210.70        9.29130100e-01       -4.44642030e-08  25.0725  23.2986
0202-10-13_13:56:40.460000      3211.10        1.33842300e+00       -5.85333330e-08  25.0725  23.2986
0202-10-13_13:56:40.880000      3211.52        1.52669600e+00       -8.77872230e-08  25.0725  23.2986
0202-10-13_13:56:41.305000      3211.95        1.93692500e+00       -1.12144803e-07  25.0693  23.3001
0202-10-13_13:56:41.695000      3212.34        2.11707300e+00       -9.19397830e-08  25.0693  23.3001
0202-10-13_13:56:42.090000      3212.73        2.50705400e+00       -9.03903230e-08  25.0638  23.2275
0202-10-13_13:56:42.496000      3213.14        2.71165800e+00       -7.72508630e-08  25.0638  23.2275
0202-10-13_13:56:42.920000      3213.56        3.10231400e+00       -8.44403830e-08  25.0638  23.2275
0202-10-13_13:56:43.316000      3213.96        3.30440400e+00       -5.45667130e-08  25.0973  23.3628
0202-10-13_13:56:43.720000      3214.36        3.69574600e+00       -3.44236730e-08  25.0973  23.3628
0202-10-13_13:56:44.120000      3214.76        3.90278600e+00       -3.75226030e-08  25.0963  23.2463
0202-10-13_13:56:44.516000      3215.16        4.29217400e+00       -6.03749300e-09  25.0963  23.2463
0202-10-13_13:56:44.914000      3215.56        4.50081700e+00       -3.29363230e-08  25.0963  23.2463
0202-10-13_13:56:45.310000      3215.95        4.88832900e+00       -3.67175030e-08  25.1215  23.3225
0202-10-13_13:56:45.715000      3216.36        5.09330400e+00       -4.03743130e-08  25.1215  23.3225
0202-10-13_13:56:46.125000      3216.77        5.48016400e+00       -3.31228130e-08  25.0959  23.3211
0202-10-13_13:56:46.527000      3217.17        5.68445400e+00       -7.46369300e-09  25.0959  23.3211
0202-10-13_13:56:46.950000      3217.59        6.07226600e+00       -3.90107830e-08  25.0959  23.3211
0202-10-13_13:56:47.348000      3217.99        6.27957700e+00       -2.74207930e-08  25.1003  23.2568
0202-10-13_13:56:47.742000      3218.39        6.66895700e+00       -3.07056530e-08  25.1003  23.2568
0202-10-13_13:56:48.152000      3218.79        6.85441500e+00       -8.14546300e-09  25.0870  23.3683
0202-10-13_13:56:48.560000      3219.20        7.26311300e+00       -2.11609530e-08  25.0870  23.3683
0202-10-13_13:56:48.973000      3219.61        7.44730600e+00       -3.16973130e-08  25.0862  23.2481
0202-10-13_13:56:49.375000      3220.02        7.85698000e+00       -7.02984300e-09  25.0862  23.2481
0202-10-13_13:56:49.777000      3220.42        8.04263900e+00       -3.80696300e-09  25.0862  23.2481
0202-10-13_13:56:50.176000      3220.82        8.45148600e+00        4.06431700e-09  25.0869  23.3153
0202-10-13_13:56:50.570000      3221.21        8.84784300e+00       -2.71108930e-08  25.0869  23.3153
0202-10-13_13:56:50.973000      3221.61        9.02970300e+00       -1.86828030e-08  25.0869  23.3153
0202-10-13_13:56:51.375000      3222.02        9.43660800e+00       -5.24001230e-08  25.0734  23.3245
0202-10-13_13:56:51.777000      3222.42        9.62029800e+00       -5.07886830e-08  25.0734  23.3245
0202-10-13_13:56:52.170000      3222.81        1.00319600e+01       -5.42040300e-09  25.0954  23.2513
0202-10-13_13:56:52.566000      3223.21        1.02155900e+01       -7.27976300e-09  25.0954  23.2513
0202-10-13_13:56:52.965000      3223.61        1.06066000e+01       -1.53369730e-08  25.0623  23.3539
0202-10-13_13:56:53.363000      3224.00        1.08101200e+01       -4.35371930e-08  25.0623  23.3539
0202-10-13_13:56:53.766000      3224.41        1.12014300e+01        2.94669700e-09  25.0623  23.3539
0202-10-13_13:56:54.168000      3224.81        1.14046400e+01       -7.03184300e-09  25.0575  23.2382
0202-10-13_13:56:54.560000      3225.20        1.17963200e+01       -1.09364930e-08  25.0575  23.2382
0202-10-13_13:56:54.977000      3225.62        1.20013300e+01        1.35450270e-08  25.0575  23.2382
0202-10-13_13:56:55.387000      3226.03        1.23894000e+01        1.27327700e-09  25.0484  23.3099
0202-10-13_13:56:55.790000      3226.43        1.25939800e+01        6.91331700e-09  25.0484  23.3099
0202-10-13_13:56:56.195000      3226.84        1.29850500e+01       -5.11051300e-09  25.0287  23.3068
0202-10-13_13:56:56.590000      3227.23        1.31931600e+01        2.22839970e-08  25.0287  23.3068
0202-10-13_13:56:56.984000      3227.63        1.35831100e+01       -2.40106630e-08  25.0382  23.2274
0202-10-13_13:56:57.387000      3228.03        1.37883900e+01       -1.53322330e-08  25.0382  23.2274
0202-10-13_13:56:57.790000      3228.43        1.41773300e+01        4.68685700e-09  25.0382  23.2274
0202-10-13_13:56:58.195000      3228.84        1.43811600e+01       -2.03524930e-08  25.0572  23.3597
0202-10-13_13:56:58.598000      3229.24        1.47688000e+01       -2.31672300e-09  25.0572  23.3597
0202-10-13_13:56:58.990000      3229.63        1.49561200e+01       -1.94228130e-08  25.0773  23.2568
0202-10-13_13:56:59.383000      3230.03        1.53672800e+01       -1.33489130e-08  25.0773  23.2568
0202-10-13_13:56:59.777000      3230.42        1.55525000e+01       -1.00640530e-08  25.0773  23.2568
0202-10-13_13:57:00.184000      3230.83        1.59580000e+01       -1.88287300e-09  25.0510  23.3172
0202-10-13_13:57:00.586000      3231.23        1.61448300e+01        1.84461070e-08  25.0510  23.3172
0202-10-13_13:57:01             3231.64        1.65561600e+01       -3.18805130e-08  25.0939  23.3161
0202-10-13_13:57:01.402000      3232.05        1.67410000e+01       -9.07239300e-09  25.0939  23.3161
0202-10-13_13:57:01.810000      3232.45        1.71276700e+01       -1.42166130e-08  25.0939  23.3161
0202-10-13_13:57:02.203000      3232.84        1.73338400e+01       -8.01875300e-09  25.0765  23.2448
0202-10-13_13:57:02.598000      3233.24        1.77229100e+01        1.85703670e-08  25.0765  23.2448
0202-10-13_13:57:02.996000      3233.64        1.81328800e+01        1.03148700e-09  25.0905  23.3612
0202-10-13_13:57:03.400000      3234.04        1.83206900e+01        1.88195070e-08  25.0905  23.3612
0202-10-13_13:57:03.800000      3234.44        1.87318300e+01       -1.52687430e-08  25.0905  23.3612
0202-10-13_13:57:04.207000      3234.85        1.89176300e+01        1.44190270e-08  25.0675  23.2401
0202-10-13_13:57:04.598000      3235.24        1.93053600e+01       -2.49374030e-08  25.0675  23.2401
0202-10-13_13:57:04.992000      3235.64        1.95125400e+01       -3.80269300e-09  25.0561  23.3173
0202-10-13_13:57:05.387000      3236.03        1.99010500e+01       -2.27061730e-08  25.0561  23.3173
0202-10-13_13:57:05.797000      3236.44        2.01043400e+01       -8.14119300e-09  25.0561  23.3173
0202-10-13_13:57:06.203000      3236.84        2.04954000e+01        4.06979670e-08  25.0661  23.3196
0202-10-13_13:57:06.600000      3237.25        2.07014200e+01        1.75799370e-08  25.0661  23.3196
0202-10-13_13:57:07.020000      3237.66        2.10894800e+01        1.13820670e-08  25.0763  23.2374
0202-10-13_13:57:07.420000      3238.07        2.12947300e+01        9.07687000e-10  25.0763  23.2374
0202-10-13_13:57:07.832000      3238.47        2.16847600e+01        3.37563570e-08  25.0763  23.2374
0202-10-13_13:57:08.242000      3238.88        2.18921100e+01        1.96252270e-08  25.0659  23.3628
0202-10-13_13:57:08.645000      3239.29        2.22810500e+01        1.99346170e-08  25.0659  23.3628
0202-10-13_13:57:09.047000      3239.69        2.24837700e+01        2.68137370e-08  25.0618  23.2419
0202-10-13_13:57:09.450000      3240.09        2.28771700e+01        5.49309700e-09  25.0618  23.2419
0202-10-13_13:57:09.906000      3240.55        2.30811000e+01        5.67494070e-08  25.0618  23.2419
0202-10-13_13:57:10.310000      3240.95        2.34740300e+01        4.10847000e-10  25.0488  23.3134
0202-10-13_13:57:10.700000      3241.34        2.36578000e+01        6.73266700e-09  25.0488  23.3134
0202-10-13_13:57:11.105000      3241.75        2.40649300e+01       -1.68192030e-08  25.0408  23.2988
0202-10-13_13:57:11.508000      3242.15        2.42542400e+01        1.07612770e-08  25.0408  23.2988
0202-10-13_13:57:11.926000      3242.57        2.46647000e+01       -1.61374430e-08  25.0408  23.2988
0202-10-13_13:57:12.324000      3242.96        2.48492200e+01       -1.85546030e-08  25.0536  23.2432
0202-10-13_13:57:12.723000      3243.37        2.52576200e+01       -9.38177300e-09  25.0536  23.2432
0202-10-13_13:57:13.130000      3243.77        2.54426000e+01       -6.41708630e-08  25.0827  23.3718
0202-10-13_13:57:13.530000      3244.17        2.58331200e+01        1.03063700e-09  25.0827  23.3718
0202-10-13_13:57:13.938000      3244.58        2.60429800e+01       -8.51407300e-09  25.0827  23.3718
0202-10-13_13:57:14.336000      3244.98        2.64338500e+01        1.78267170e-08  25.0875  23.2543
0202-10-13_13:57:14.727000      3245.37        2.66379200e+01       -1.27915630e-08  25.0875  23.2543
0202-10-13_13:57:15.125000      3245.77        2.70264600e+01       -5.72625300e-09  25.1118  23.3179
0202-10-13_13:57:15.527000      3246.17        2.74334700e+01       -1.18621330e-08  25.1118  23.3179
0202-10-13_13:57:15.950000      3246.59        2.76173000e+01        5.24716470e-08  25.1118  23.3179
0202-10-13_13:57:16.355000      3247.00        2.80095400e+01        8.43906270e-08  25.0823  23.3256
0202-10-13_13:57:16.758000      3247.40        2.82178900e+01        1.21391847e-07  25.0823  23.3256
0202-10-13_13:57:17.160000      3247.80        2.86086900e+01        2.35556407e-07  25.1080  23.2498
0202-10-13_13:57:17.566000      3248.21        2.88128000e+01        2.60223887e-07  25.1080  23.2498
0202-10-13_13:57:17.970000      3248.61        2.92017300e+01        4.21740097e-07  25.0909  23.3563
0202-10-13_13:57:18.380000      3249.02        2.94101600e+01        6.14927367e-07  25.0909  23.3563
0202-10-13_13:57:18.780000      3249.42        2.98002800e+01        8.79204087e-07  25.0909  23.3563
0202-10-13_13:57:19.184000      3249.83        3.00064200e+01        1.29873718e-06  25.0817  23.2448
0202-10-13_13:57:19.580000      3250.22        3.03972700e+01        1.88778171e-06  25.0817  23.2448
0202-10-13_13:57:19.973000      3250.62        3.05974200e+01        2.69362736e-06  25.0984  23.3169
0202-10-13_13:57:20.367000      3251.01        3.09917000e+01        4.24581933e-06  25.0984  23.3169
0202-10-13_13:57:20.773000      3251.42        3.11950000e+01        5.72190169e-06  25.0984  23.3169
0202-10-13_13:57:21.170000      3251.81        3.15856500e+01        9.29998782e-06  25.1143  23.3243
0202-10-13_13:57:21.566000      3252.21        3.17955400e+01        1.17547119e-05  25.1143  23.3243
0202-10-13_13:57:21.973000      3252.62        3.21846000e+01        2.05738934e-05  25.1143  23.3243
