Repository: shortlab/2025-devitre-PhD

# 2025-devitre-PhD
Data repository for Alexis Devitre's PhD thesis

File: chapter 5/cold_vs_warm/77K/ffj6/Ic/0_degradation/step00/Ic_2023-10-13_14-01-06532946_ffj6-step0-25k.txt
# Ic = 28.82 A, n = 41.47 , Tavg = 25.09 K, f6-pristine-25K-p3K
#datetime                        t_s     iHTS_A                vHTS_V                tHTS_K  tTAR_K
0202-10-13_14:00:22.734000      3433.38        1.58256200e-01       -3.35619115e-08  24.9747  23.2365
0202-10-13_14:00:23.133000      3433.77        3.40153300e-01       -4.47800415e-08  24.9761  23.3185
0202-10-13_14:00:23.535000      3434.18        7.49013900e-01        3.00549850e-09  24.9761  23.3185
0202-10-13_14:00:23.953000      3434.59        9.34362900e-01       -4.90565715e-08  24.9761  23.3185
0202-10-13_14:00:24.348000      3434.99        1.34605500e+00       -1.00720015e-08  24.9826  23.1948
0202-10-13_14:00:24.750000      3435.39        1.52357700e+00       -2.68682115e-08  24.9826  23.1948
0202-10-13_14:00:25.152000      3435.80        1.93706200e+00       -3.12067215e-08  24.9711  23.3200
0202-10-13_14:00:25.547000      3436.19        2.11930200e+00       -3.80863515e-08  24.9711  23.3200
0202-10-13_14:00:25.960000      3436.60        2.50913700e+00       -1.93687715e-08  24.9711  23.3200
0202-10-13_14:00:26.355000      3437.00        2.71612100e+00       -1.02302150e-09  24.9584  23.2586
0202-10-13_14:00:26.754000      3437.39        3.10923900e+00       -2.68061315e-08  24.9584  23.2586
0202-10-13_14:00:27.152000      3437.80        3.30807900e+00       -2.26259150e-09  24.9629  23.2471
0202-10-13_14:00:27.555000      3438.20        3.70025000e+00       -3.85820815e-08  24.9629  23.2471
0202-10-13_14:00:27.960000      3438.60        3.90213100e+00       -1.26750015e-08  24.9573  23.3259
0202-10-13_14:00:28.363000      3439.00        4.28981400e+00       -1.61458115e-08  24.9573  23.3259
0202-10-13_14:00:28.766000      3439.41        4.49422800e+00       -2.64342615e-08  24.9573  23.3259
0202-10-13_14:00:29.170000      3439.81        4.88634300e+00       -2.01744215e-08  24.9590  23.2076
0202-10-13_14:00:29.574000      3440.21        5.08969300e+00       -2.45749015e-08  24.9590  23.2076
0202-10-13_14:00:29.970000      3440.61        5.47813200e+00        2.92225685e-08  24.9753  23.3246
0202-10-13_14:00:30.367000      3441.01        5.68349300e+00       -2.57525015e-08  24.9753  23.3246
0202-10-13_14:00:30.760000      3441.40        6.07108700e+00       -1.96166115e-08  24.9753  23.3246
0202-10-13_14:00:31.170000      3441.81        6.27848400e+00       -3.68466715e-08  24.9654  23.2575
0202-10-13_14:00:31.574000      3442.22        6.66555600e+00       -5.63699515e-08  24.9654  23.2575
0202-10-13_14:00:31.977000      3442.62        6.84824900e+00       -1.51543415e-08  24.9351  23.2431
0202-10-13_14:00:32.370000      3443.01        7.26392700e+00       -2.52571515e-08  24.9351  23.2431
0202-10-13_14:00:32.766000      3443.41        7.44587800e+00        2.51314885e-08  24.9351  23.2431
0202-10-13_14:00:33.164000      3443.81        7.85661300e+00       -3.13310615e-08  24.9467  23.3292
0202-10-13_14:00:33.566000      3444.21        8.03757500e+00        1.39366850e-09  24.9467  23.3292
0202-10-13_14:00:33.977000      3444.62        8.45252500e+00       -3.67232015e-08  24.9467  23.3292
0202-10-13_14:00:34.380000      3445.02        8.83929500e+00       -2.57529815e-08  24.9307  23.2047
0202-10-13_14:00:34.785000      3445.43        9.02377000e+00        3.31500850e-09  24.9307  23.2047
0202-10-13_14:00:35.184000      3445.83        9.43170200e+00        3.68687850e-09  24.9613  23.3315
0202-10-13_14:00:35.590000      3446.23        9.61590100e+00        3.95105285e-08  24.9613  23.3315
0202-10-13_14:00:35.990000      3446.63        1.00261500e+01        1.30456485e-08  24.9686  23.2684
0202-10-13_14:00:36.395000      3447.04        1.02109800e+01        3.28168385e-08  24.9686  23.2684
0202-10-13_14:00:36.785000      3447.43        1.06000100e+01        1.71362385e-08  24.9686  23.2684
0202-10-13_14:00:37.180000      3447.82        1.08058800e+01       -2.14764515e-08  24.9859  23.2645
0202-10-13_14:00:37.582000      3448.22        1.11929900e+01        1.13102485e-08  24.9859  23.2645
0202-10-13_14:00:37.990000      3448.63        1.14021800e+01       -1.07552615e-08  24.9843  23.3415
0202-10-13_14:00:38.390000      3449.03        1.17876800e+01        4.78137885e-08  24.9843  23.3415
0202-10-13_14:00:38.785000      3449.43        1.19919100e+01        3.80831485e-08  24.9843  23.3415
0202-10-13_14:00:39.180000      3449.82        1.23819900e+01        4.32893485e-08  25.0126  23.2288
0202-10-13_14:00:39.580000      3450.22        1.25882700e+01        3.77732585e-08  25.0126  23.2288
0202-10-13_14:00:39.984000      3450.63        1.29787700e+01        3.44883885e-08  24.9735  23.3423
0202-10-13_14:00:40.387000      3451.03        1.31861000e+01        6.42381285e-08  24.9735  23.3423
0202-10-13_14:00:40.790000      3451.43        1.35781400e+01        6.10218850e-09  24.9735  23.3423
0202-10-13_14:00:41.195000      3451.84        1.37789200e+01        4.30414385e-08  25.0061  23.2806
0202-10-13_14:00:41.598000      3452.24        1.41726300e+01        2.12249685e-08  25.0061  23.2806
0202-10-13_14:00:42.004000      3452.64        1.43724600e+01        3.80897850e-09  24.9900  23.2661
0202-10-13_14:00:42.395000      3453.04        1.47624100e+01        2.40759785e-08  24.9900  23.2661
0202-10-13_14:00:42.790000      3453.43        1.49468600e+01        3.87095850e-09  24.9900  23.2661
0202-10-13_14:00:43.190000      3453.83        1.53558300e+01        5.53751785e-08  24.9671  23.3470
0202-10-13_14:00:43.582000      3454.22        1.55382400e+01        8.82931850e-09  24.9671  23.3470
0202-10-13_14:00:43.977000      3454.62        1.59489000e+01        3.53566685e-08  24.9671  23.3470
0202-10-13_14:00:44.367000      3455.01        1.61353400e+01        1.27346185e-08  24.9694  23.2242
0202-10-13_14:00:44.773000      3455.42        1.65433800e+01       -1.64573115e-08  24.9694  23.2242
0202-10-13_14:00:45.176000      3455.82        1.67270600e+01        1.06893185e-08  24.9905  23.3441
0202-10-13_14:00:45.580000      3456.22        1.71194500e+01        2.44616850e-09  24.9905  23.3441
0202-10-13_14:00:45.990000      3456.63        1.73265300e+01        3.46130685e-08  24.9905  23.3441
0202-10-13_14:00:46.390000      3457.03        1.77140000e+01        2.43865985e-08  24.9849  23.2769
0202-10-13_14:00:46.793000      3457.44        1.81232700e+01        3.57286885e-08  24.9849  23.2769
0202-10-13_14:00:47.200000      3457.84        1.83074700e+01        6.10159685e-08  24.9783  23.2623
0202-10-13_14:00:47.605000      3458.25        1.87189200e+01        4.98728850e-09  24.9783  23.2623
0202-10-13_14:00:48             3458.64        1.89044100e+01        4.33520585e-08  25.0201  23.3452
0202-10-13_14:00:48.395000      3459.04        1.92949400e+01        1.44700185e-08  25.0201  23.3452
0202-10-13_14:00:48.793000      3459.44        1.94999600e+01        4.89301285e-08  25.0201  23.3452
0202-10-13_14:00:49.203000      3459.84        1.98876700e+01        3.10183085e-08  24.9853  23.2271
0202-10-13_14:00:49.605000      3460.25        2.00941500e+01       -1.76803150e-09  24.9853  23.2271
0202-10-13_14:00:49.996000      3460.64        2.04831400e+01       -4.03671500e-10  24.9738  23.3352
0202-10-13_14:00:50.390000      3461.03        2.06892100e+01       -4.93048215e-08  24.9738  23.3352
0202-10-13_14:00:50.793000      3461.43        2.10766000e+01        1.70123285e-08  24.9738  23.3352
0202-10-13_14:00:51.203000      3461.85        2.12835400e+01       -9.63849150e-09  24.9905  23.2719
0202-10-13_14:00:51.605000      3462.25        2.16736400e+01        1.90576185e-08  24.9905  23.2719
0202-10-13_14:00:52.008000      3462.65        2.18787500e+01        4.49027185e-08  24.9676  23.2731
0202-10-13_14:00:52.402000      3463.04        2.22662400e+01        6.10408850e-09  24.9676  23.2731
0202-10-13_14:00:52.793000      3463.44        2.24733400e+01        3.43663485e-08  24.9676  23.2731
0202-10-13_14:00:53.188000      3463.83        2.28610200e+01        1.76557850e-09  24.9799  23.3402
0202-10-13_14:00:53.594000      3464.23        2.30673800e+01       -1.39150215e-08  24.9799  23.3402
0202-10-13_14:00:53.992000      3464.64        2.34576900e+01        1.88953850e-09  24.9858  23.2236
0202-10-13_14:00:54.395000      3465.04        2.36419900e+01       -1.57743815e-08  24.9858  23.2236
0202-10-13_14:00:54.797000      3465.44        2.40550400e+01        7.65354850e-09  24.9858  23.2236
0202-10-13_14:00:55.200000      3465.84        2.42417200e+01       -2.73643815e-08  24.9764  23.3262
0202-10-13_14:00:55.598000      3466.24        2.46460600e+01        7.28141850e-09  24.9764  23.3262
0202-10-13_14:00:55.990000      3466.63        2.48325500e+01       -5.59370515e-08  25.0085  23.2683
0202-10-13_14:00:56.390000      3467.03        2.52385700e+01       -5.01730415e-08  25.0085  23.2683
0202-10-13_14:00:56.793000      3467.44        2.54261000e+01       -3.00299815e-08  25.0085  23.2683
0202-10-13_14:00:57.200000      3467.84        2.58161400e+01       -1.79441515e-08  25.0064  23.2742
0202-10-13_14:00:57.600000      3468.24        2.60221100e+01        9.57436850e-09  25.0064  23.2742
0202-10-13_14:00:58.008000      3468.65        2.64116700e+01       -1.66426015e-08  25.0151  23.3575
0202-10-13_14:00:58.410000      3469.05        2.66129500e+01       -3.19323150e-09  25.0151  23.3575
0202-10-13_14:00:58.816000      3469.46        2.70059200e+01        2.54408985e-08  25.0151  23.3575
0202-10-13_14:00:59.220000      3469.86        2.74128800e+01        2.36435185e-08  25.0434  23.2395
0202-10-13_14:00:59.613000      3470.25        2.75994200e+01        7.48378685e-08  25.0434  23.2395
0202-10-13_14:01:00.020000      3470.66        2.79873800e+01        6.92597885e-08  25.0325  23.3615
0202-10-13_14:01:00.420000      3471.07        2.81912500e+01        8.77914085e-08  25.0325  23.3615
0202-10-13_14:01:00.850000      3471.49        2.85869800e+01        1.31982169e-07  25.0325  23.3615
0202-10-13_14:01:01.285000      3471.93        2.87882300e+01        1.93465159e-07  25.0461  23.2843
0202-10-13_14:01:01.688000      3472.33        2.91774000e+01        3.32112629e-07  25.0461  23.2843
0202-10-13_14:01:02.086000      3472.73        2.93832600e+01        5.04165749e-07  25.0655  23.2887
0202-10-13_14:01:02.477000      3473.12        2.97738500e+01        8.22983989e-07  25.0655  23.2887
0202-10-13_14:01:02.920000      3473.56        2.99762400e+01        1.11267226e-06  25.0655  23.2887
0202-10-13_14:01:03.330000      3473.97        3.03730600e+01        1.65008924e-06  25.0626  23.3600
0202-10-13_14:01:03.730000      3474.37        3.05747400e+01        2.34251486e-06  25.0626  23.3600
0202-10-13_14:01:04.137000      3474.78        3.09632400e+01        4.07308306e-06  25.0707  23.2505
0202-10-13_14:01:04.540000      3475.18        3.11705100e+01        5.36577200e-06  25.0707  23.2505
0202-10-13_14:01:04.957000      3475.60        3.15636400e+01        8.36572510e-06  25.0973  23.3708
0202-10-13_14:01:05.360000      3476.00        3.17673900e+01        1.07944209e-05  25.0973  23.3708
0202-10-13_14:01:05.750000      3476.39        3.21587700e+01        1.85737342e-05  25.0973  23.3708
0202-10-13_14:01:06.150000      3476.79        3.23372200e+01        2.52249738e-05  25.0920  23.2875

File: chapter 5/cold_vs_warm/77K/ffj6/Ic/0_degradation/step00/Ic_2023-10-13_14-08-52706359_ffj6-step0-22k.txt
# Ic =  nan A, n =  nan , Tavg = 22.28 K, f6-pristine-22K-p3K
#datetime                        t_s     iHTS_A                vHTS_V                tHTS_K  tTAR_K
0202-10-13_14:08:06.918000      3897.56        1.18616700e-01        1.41466135e-08  22.1380  20.1688
0202-10-13_14:08:07.320000      3897.96        2.99819500e-01        1.31549535e-08  22.1337  20.0243
0202-10-13_14:08:07.715000      3898.36        7.12422100e-01        5.69738235e-08  22.1337  20.0243
0202-10-13_14:08:08.113000      3898.75        8.95975600e-01       -5.42316500e-10  22.1338  20.2469
0202-10-13_14:08:08.504000      3899.15        1.30547800e+00        4.57556935e-08  22.1338  20.2469
0202-10-13_14:08:08.920000      3899.57        1.48938200e+00        2.87735635e-08  22.1338  20.2469
0202-10-13_14:08:09.320000      3899.96        1.89731200e+00        3.30500835e-08  22.1147  20.0231
0202-10-13_14:08:09.720000      3900.36        2.08185200e+00        1.14815335e-08  22.1147  20.0231
0202-10-13_14:08:10.133000      3900.78        2.47004400e+00        4.40822735e-08  22.1081  20.1795
0202-10-13_14:08:10.535000      3901.18        2.67862800e+00        4.84834835e-08  22.1081  20.1795
0202-10-13_14:08:10.953000      3901.60        3.06776900e+00        3.77622935e-08  22.1081  20.1795
0202-10-13_14:08:11.348000      3901.99        3.27118700e+00        7.94119235e-08  22.1169  20.1785
0202-10-13_14:08:11.746000      3902.39        3.66100400e+00        4.53236835e-08  22.1169  20.1785
0202-10-13_14:08:12.150000      3902.79        3.86154100e+00        7.96598435e-08  22.1058  20.0347
0202-10-13_14:08:12.550000      3903.19        4.25216100e+00        4.07372635e-08  22.1058  20.0347
0202-10-13_14:08:12.953000      3903.59        4.45752200e+00        5.29470535e-08  22.1265  20.2658
0202-10-13_14:08:13.344000      3903.99        4.84222500e+00        6.60245435e-08  22.1265  20.2658
0202-10-13_14:08:13.740000      3904.38        5.05149000e+00        6.54047535e-08  22.1265  20.2658
0202-10-13_14:08:14.133000      3904.78        5.43946900e+00        1.06806473e-07  22.1234  20.0406
0202-10-13_14:08:14.540000      3905.18        5.64394000e+00        8.98863135e-08  22.1234  20.0406
0202-10-13_14:08:14.940000      3905.58        6.03371200e+00        1.34820814e-07  22.1234  20.0406
0202-10-13_14:08:15.348000      3905.99        6.23915200e+00        1.10277273e-07  22.1212  20.1870
0202-10-13_14:08:15.750000      3906.39        6.62957800e+00        1.03397653e-07  22.1212  20.1870
0202-10-13_14:08:16.160000      3906.80        6.81329900e+00        5.77194035e-08  22.1430  20.1836
0202-10-13_14:08:16.555000      3907.20        7.22359900e+00        6.95573935e-08  22.1430  20.1836
0202-10-13_14:08:16.965000      3907.61        7.40784100e+00        6.10663735e-08  22.1430  20.1836
0202-10-13_14:08:17.360000      3908.00        7.81874400e+00        5.57981935e-08  22.1446  20.0513
0202-10-13_14:08:17.750000      3908.39        8.00072100e+00        3.34858935e-08  22.1446  20.0513
0202-10-13_14:08:18.145000      3908.79        8.41004200e+00        1.39006435e-08  22.1251  20.2592
0202-10-13_14:08:18.550000      3909.19        8.80319600e+00        3.85681335e-08  22.1251  20.2592
0202-10-13_14:08:18.957000      3909.60        8.98264400e+00        2.56765835e-08  22.1251  20.2592
0202-10-13_14:08:19.355000      3910.00        9.39501300e+00        7.64990535e-08  22.1215  20.0348
0202-10-13_14:08:19.760000      3910.40        9.57921400e+00        5.22654135e-08  22.1215  20.0348
0202-10-13_14:08:20.170000      3910.81        9.98866300e+00        3.66468035e-08  22.1523  20.2767
0202-10-13_14:08:20.570000      3911.21        1.01757800e+01        5.60461035e-08  22.1523  20.2767
0202-10-13_14:08:20.977000      3911.62        1.05602200e+01        3.37338035e-08  22.1237  20.1822
0202-10-13_14:08:21.383000      3912.02        1.07680200e+01        4.81748235e-08  22.1237  20.1822
0202-10-13_14:08:21.773000      3912.42        1.11556800e+01        7.45486350e-09  22.1237  20.1822
0202-10-13_14:08:22.168000      3912.81        1.13615500e+01        8.05276935e-08  22.1263  20.2199
0202-10-13_14:08:22.566000      3913.21        1.17520900e+01        6.31117835e-08  22.1263  20.2199
0202-10-13_14:08:22.980000      3913.62        1.19541200e+01        1.15421754e-07  22.1263  20.2199
0202-10-13_14:08:23.390000      3914.03        1.23493300e+01        9.22417535e-08  22.1440  20.2817
0202-10-13_14:08:23.790000      3914.43        1.25530500e+01        9.91213735e-08  22.1440  20.2817
0202-10-13_14:08:24.203000      3914.85        1.29421800e+01        1.25090424e-07  22.1283  20.0606
0202-10-13_14:08:24.610000      3915.25        1.31459900e+01        6.65206235e-08  22.1283  20.0606
0202-10-13_14:08:25.004000      3915.65        1.35329600e+01        8.22631935e-08  22.1339  20.1931
0202-10-13_14:08:25.406000      3916.05        1.37403600e+01        6.45373035e-08  22.1339  20.1931
0202-10-13_14:08:25.810000      3916.45        1.41303800e+01        9.78818035e-08  22.1339  20.1931
0202-10-13_14:08:26.207000      3916.85        1.43316700e+01        3.46016335e-08  22.1122  20.0325
0202-10-13_14:08:26.598000      3917.24        1.47232700e+01        7.20986935e-08  22.1122  20.0325
0202-10-13_14:08:26.992000      3917.64        1.49082200e+01        4.80509935e-08  22.1649  20.0538
0202-10-13_14:08:27.400000      3918.04        1.53209600e+01        7.21606735e-08  22.1649  20.0538
0202-10-13_14:08:27.800000      3918.44        1.55057300e+01        9.23037335e-08  22.1649  20.0538
0202-10-13_14:08:28.203000      3918.85        1.59128200e+01        7.60032135e-08  22.1625  20.1673
0202-10-13_14:08:28.598000      3919.24        1.60983100e+01        9.70757535e-08  22.1625  20.1673
0202-10-13_14:08:28.990000      3919.63        1.65062500e+01        9.75715835e-08  22.1614  20.0743
0202-10-13_14:08:29.387000      3920.03        1.66917000e+01        1.20255754e-07  22.1614  20.0743
0202-10-13_14:08:29.793000      3920.43        1.70833800e+01        8.52998135e-08  22.1614  20.0743
0202-10-13_14:08:30.195000      3920.84        1.72887900e+01        1.04823084e-07  22.1553  20.2777
0202-10-13_14:08:30.590000      3921.23        1.76774100e+01        7.80483135e-08  22.1553  20.2777
0202-10-13_14:08:30.984000      3921.63        1.80865400e+01        8.25107735e-08  22.1475  20.2031
0202-10-13_14:08:31.380000      3922.02        1.82714900e+01        9.09398635e-08  22.1475  20.2031
0202-10-13_14:08:31.770000      3922.41        1.86801600e+01        9.39148435e-08  22.1475  20.2031
0202-10-13_14:08:32.170000      3922.82        1.88643500e+01        9.75096035e-08  22.1640  20.0564
0202-10-13_14:08:32.574000      3923.22        1.92546400e+01        5.87729635e-08  22.1640  20.0564
0202-10-13_14:08:32.977000      3923.62        1.94601700e+01        5.88349435e-08  22.1640  20.0564
0202-10-13_14:08:33.370000      3924.01        1.98500200e+01        4.35882035e-08  22.1541  20.2787
0202-10-13_14:08:33.760000      3924.40        2.00555000e+01        3.62127435e-08  22.1541  20.2787
0202-10-13_14:08:34.168000      3924.81        2.04416600e+01        3.65213735e-08  22.1656  20.0659
0202-10-13_14:08:34.570000      3925.21        2.06502700e+01        5.24485835e-08  22.1656  20.0659
0202-10-13_14:08:34.984000      3925.63        2.10388600e+01        7.82936535e-08  22.1826  20.1957
0202-10-13_14:08:35.387000      3926.03        2.12419900e+01        4.68705035e-08  22.1826  20.1957
0202-10-13_14:08:35.790000      3926.43        2.16361000e+01        9.63913935e-08  22.1826  20.1957
0202-10-13_14:08:36.184000      3926.83        2.18397300e+01        5.69730135e-08  22.1930  20.0633
0202-10-13_14:08:36.580000      3927.22        2.22305500e+01        7.14760035e-08  22.1930  20.0633
0202-10-13_14:08:36.973000      3927.62        2.24338100e+01        1.86082735e-08  22.1774  20.0482
0202-10-13_14:08:37.367000      3928.01        2.28200800e+01        6.34807735e-08  22.1774  20.0482
0202-10-13_14:08:37.760000      3928.40        2.30300900e+01        2.94545235e-08  22.1774  20.0482
0202-10-13_14:08:38.152000      3928.80        2.34206500e+01        2.25749035e-08  22.1739  20.2834
0202-10-13_14:08:38.547000      3929.19        2.36043600e+01        4.06726535e-08  22.1739  20.2834
0202-10-13_14:08:38.965000      3929.61        2.40140800e+01        2.23889635e-08  22.1739  20.2834
0202-10-13_14:08:39.360000      3930.00        2.41977000e+01        7.14223350e-09  22.1739  20.0696
0202-10-13_14:08:39.766000      3930.41        2.46104100e+01       -9.96385650e-09  22.1739  20.0696
0202-10-13_14:08:40.176000      3930.82        2.47943200e+01        4.89756535e-08  22.1831  20.1954
0202-10-13_14:08:40.574000      3931.22        2.52027000e+01        1.73660635e-08  22.1831  20.1954
0202-10-13_14:08:40.984000      3931.63        2.53885100e+01        1.20735000e-11  22.1831  20.1954
0202-10-13_14:08:41.387000      3932.03        2.57775400e+01        2.73913350e-09  22.1958  20.2261
0202-10-13_14:08:41.780000      3932.42        2.59850800e+01       -5.19412650e-09  22.1958  20.2261
0202-10-13_14:08:42.170000      3932.82        2.63745900e+01        2.05269735e-08  22.1878  20.0602
0202-10-13_14:08:42.566000      3933.21        2.65784300e+01        1.20978935e-08  22.1878  20.0602
0202-10-13_14:08:42.965000      3933.61        2.69705100e+01        1.19119535e-08  22.1878  20.0602
0202-10-13_14:08:43.367000      3934.01        2.73798300e+01       -3.56255865e-08  22.2187  20.2987
0202-10-13_14:08:43.770000      3934.41        2.75622200e+01        3.56497435e-08  22.2187  20.2987
0202-10-13_14:08:44.168000      3934.81        2.79543300e+01        1.45150535e-08  22.2066  20.0779
0202-10-13_14:08:44.560000      3935.20        2.81620300e+01       -3.48818465e-08  22.2066  20.0779
0202-10-13_14:08:44.965000      3935.61        2.85563400e+01       -3.20308365e-08  22.2066  20.0779
0202-10-13_14:08:45.370000      3936.01        2.87577400e+01       -6.21524065e-08  22.2496  20.2059
0202-10-13_14:08:45.773000      3936.42        2.91446800e+01        1.33993535e-08  22.2496  20.2059
0202-10-13_14:08:46.188000      3936.83        2.93511700e+01       -1.21361665e-08  22.2479  20.2384
0202-10-13_14:08:46.590000      3937.23        2.97417200e+01        3.62070935e-08  22.2479  20.2384
0202-10-13_14:08:47             3937.64        2.99499600e+01        4.55658535e-08  22.2479  20.2384
0202-10-13_14:08:47.402000      3938.05        3.03410500e+01        1.15849524e-07  22.2402  20.0563
0202-10-13_14:08:47.805000      3938.45        3.05432400e+01        2.01008044e-07  22.2402  20.0563
0202-10-13_14:08:48.220000      3938.86        3.09343500e+01        3.19944864e-07  22.2379  20.1906
0202-10-13_14:08:48.620000      3939.26        3.11401400e+01        4.97947244e-07  22.2379  20.1906
0202-10-13_14:08:49.023000      3939.67        3.15297300e+01        7.57141504e-07  22.2329  20.0781
0202-10-13_14:08:49.426000      3940.07        3.17365600e+01        1.13118201e-06  22.2329  20.0781
0202-10-13_14:08:49.875000      3940.52        3.21263100e+01        1.70894599e-06  22.2329  20.0781
0202-10-13_14:08:50.280000      3940.93        3.23111300e+01        2.49632139e-06  22.2345  20.2062
0202-10-13_14:08:50.690000      3941.33        3.27185800e+01        4.11265979e-06  22.2345  20.2062
0202-10-13_14:08:51.086000      3941.73        3.29063900e+01        5.54702918e-06  22.2666  20.2476
0202-10-13_14:08:51.480000      3942.12        3.33148600e+01        9.55356999e-06  22.2666  20.2476
0202-10-13_14:08:51.918000      3942.56        3.35007700e+01        1.23302064e-05  22.2666  20.2476
0202-10-13_14:08:52.324000      3942.97        3.39156100e+01        2.39086635e-05  22.2813  20.0855

File: chapter 5/cold_vs_warm/77K/ffj6/Ic/0_degradation/step00/Ic_2023-10-13_14-11-59987967_ffj6-step0-22k.txt
# Ic =  nan A, n =  nan , Tavg = 22.26 K, f6-pristine-22K-p3K
#datetime                        t_s     iHTS_A                vHTS_V                tHTS_K  tTAR_K
0202-10-13_14:11:14.047000      4084.69        1.39841900e-01       -3.44418120e-08  22.1091  19.9966
0202-10-13_14:11:14.438000      4085.08        3.22232100e-01       -5.73119020e-08  22.1091  19.9966
0202-10-13_14:11:14.848000      4085.49        7.33314100e-01       -2.48971120e-08  22.1091  19.9966
0202-10-13_14:11:15.270000      4085.91        9.16400300e-01       -6.69805520e-08  22.1402  20.1530
0202-10-13_14:11:15.676000      4086.32        1.32614600e+00       -2.44012820e-08  22.1402  20.1530
0202-10-13_14:11:16.090000      4086.73        1.51011000e+00       -5.14239420e-08  22.1394  20.1654
0202-10-13_14:11:16.496000      4087.14        1.91902300e+00       -2.97928620e-08  22.1394  20.1654
0202-10-13_14:11:16.914000      4087.56        2.10300200e+00       -5.38986020e-08  22.1394  20.1654
0202-10-13_14:11:17.312000      4087.96        2.49129600e+00       -4.17496520e-08  22.0993  19.9938
0202-10-13_14:11:17.707000      4088.35        2.69637200e+00       -5.64385920e-08  22.0993  19.9938
0202-10-13_14:11:18.110000      4088.75        3.08559800e+00       -8.21597220e-08  22.1017  20.2259
0202-10-13_14:11:18.510000      4089.15        3.28926300e+00       -6.61692320e-08  22.1017  20.2259
0202-10-13_14:11:18.930000      4089.57        3.67809200e+00       -7.45983320e-08  22.1017  20.2259
0202-10-13_14:11:19.320000      4089.96        3.88819500e+00       -6.75947420e-08  22.0834  20.0016
0202-10-13_14:11:19.727000      4090.37        4.27459700e+00       -1.12281342e-07  22.0834  20.0016
0202-10-13_14:11:20.130000      4090.77        4.47745200e+00       -4.24933920e-08  22.0824  20.1449
0202-10-13_14:11:20.530000      4091.17        4.86878100e+00       -3.89606120e-08  22.0824  20.1449
0202-10-13_14:11:20.953000      4091.60        5.07416800e+00       -6.82765020e-08  22.0824  20.1449
0202-10-13_14:11:21.360000      4092.00        5.46319800e+00       -8.60643720e-08  22.1090  20.1689
0202-10-13_14:11:21.750000      4092.39        5.66805900e+00       -1.21702092e-07  22.1090  20.1689
0202-10-13_14:11:22.145000      4092.79        6.05704100e+00       -5.22240420e-08  22.1215  20.0170
0202-10-13_14:11:22.547000      4093.19        6.26174200e+00       -6.04668620e-08  22.1215  20.0170
0202-10-13_14:11:22.953000      4093.60        6.65123800e+00       -3.50797200e-09  22.1215  20.0170
0202-10-13_14:11:23.355000      4094.00        6.83285500e+00       -2.16057420e-08  22.1069  20.2486
0202-10-13_14:11:23.760000      4094.40        7.24674200e+00       -1.63375520e-08  22.1069  20.2486
0202-10-13_14:11:24.156000      4094.80        7.42959500e+00       -7.73865220e-08  22.1252  20.0111
0202-10-13_14:11:24.547000      4095.19        7.84124500e+00       -5.46403620e-08  22.1252  20.0111
0202-10-13_14:11:24.953000      4095.60        8.02364100e+00       -5.67476320e-08  22.1252  20.0111
0202-10-13_14:11:25.355000      4096.00        8.43034400e+00       -6.09621820e-08  22.1226  20.1511
0202-10-13_14:11:25.754000      4096.40        8.82264300e+00       -4.32362920e-08  22.1226  20.1511
0202-10-13_14:11:26.156000      4096.80        9.00983700e+00       -9.05259920e-08  22.1289  20.1704
0202-10-13_14:11:26.562000      4097.20        9.41712800e+00       -5.04877920e-08  22.1289  20.1704
0202-10-13_14:11:26.977000      4097.62        9.60124000e+00       -7.14985520e-08  22.1206  20.0048
0202-10-13_14:11:27.383000      4098.02        1.00105000e+01       -4.34842020e-08  22.1206  20.0048
0202-10-13_14:11:27.785000      4098.43        1.01945000e+01       -3.97654820e-08  22.1206  20.0048
0202-10-13_14:11:28.190000      4098.83        1.05854000e+01       -3.26379420e-08  22.0956  20.2309
0202-10-13_14:11:28.582000      4099.23        1.07894800e+01       -3.84642620e-08  22.0956  20.2309
0202-10-13_14:11:28.980000      4099.62        1.11783500e+01       -6.91439020e-08  22.0933  20.0130
0202-10-13_14:11:29.380000      4100.02        1.13826600e+01       -2.60687420e-08  22.0933  20.0130
0202-10-13_14:11:29.780000      4100.42        1.17716000e+01       -6.37517620e-08  22.0933  20.0130
0202-10-13_14:11:30.184000      4100.83        1.19758800e+01       -9.02786120e-08  22.1050  20.1449
0202-10-13_14:11:30.580000      4101.22        1.23650700e+01       -7.60855120e-08  22.1050  20.1449
0202-10-13_14:11:30.980000      4101.62        1.25703400e+01       -6.05288720e-08  22.1050  20.1449
0202-10-13_14:11:31.370000      4102.01        1.29617000e+01       -3.27004620e-08  22.1029  20.1758
0202-10-13_14:11:31.766000      4102.41        1.31649700e+01       -7.81927820e-08  22.1029  20.1758
0202-10-13_14:11:32.176000      4102.82        1.35539100e+01       -4.36087020e-08  22.1221  20.0174
0202-10-13_14:11:32.580000      4103.22        1.37609600e+01       -7.24907520e-08  22.1221  20.0174
0202-10-13_14:11:32.990000      4103.63        1.41476400e+01       -6.15825020e-08  22.1221  20.0174
0202-10-13_14:11:33.390000      4104.03        1.43573400e+01       -5.19138420e-08  22.1269  20.2474
0202-10-13_14:11:33.793000      4104.44        1.47451100e+01       -6.30080120e-08  22.1269  20.2474
0202-10-13_14:11:34.195000      4104.84        1.49287600e+01       -7.47841520e-08  22.1147  20.0258
0202-10-13_14:11:34.590000      4105.23        1.53402100e+01       -8.27188320e-08  22.1147  20.0258
0202-10-13_14:11:34.984000      4105.63        1.55251700e+01       -3.06571920e-08  22.1275  20.1606
0202-10-13_14:11:35.387000      4106.03        1.59360200e+01       -8.61280520e-08  22.1275  20.1606
0202-10-13_14:11:35.790000      4106.43        1.61217700e+01       -4.57179920e-08  22.1275  20.1606
0202-10-13_14:11:36.184000      4106.83        1.65296800e+01       -4.44784220e-08  22.1494  20.1812
0202-10-13_14:11:36.582000      4107.22        1.67102400e+01       -4.41685320e-08  22.1494  20.1812
0202-10-13_14:11:36.977000      4107.62        1.71043200e+01       -1.75177220e-08  22.1659  20.0228
0202-10-13_14:11:37.370000      4108.01        1.73082500e+01       -6.60469820e-08  22.1659  20.0228
0202-10-13_14:11:37.773000      4108.41        1.76990800e+01       -4.67096520e-08  22.1659  20.0228
0202-10-13_14:11:38.176000      4108.82        1.81098400e+01       -7.76989520e-08  22.1590  20.2506
0202-10-13_14:11:38.570000      4109.21        1.82948900e+01       -8.03020620e-08  22.1590  20.2506
0202-10-13_14:11:38.965000      4109.61        1.87034900e+01       -1.46433242e-07  22.1370  20.0233
0202-10-13_14:11:39.360000      4110.00        1.88894600e+01       -1.07200772e-07  22.1370  20.0233
0202-10-13_14:11:39.760000      4110.40        1.92786400e+01       -9.23878920e-08  22.1370  20.0233
0202-10-13_14:11:40.164000      4110.81        1.94850400e+01       -1.24183462e-07  22.1336  20.1609
0202-10-13_14:11:40.570000      4111.21        1.98731900e+01       -1.02120972e-07  22.1336  20.1609
0202-10-13_14:11:40.980000      4111.62        2.00805400e+01       -1.15508612e-07  22.1336  20.1609
0202-10-13_14:11:41.383000      4112.02        2.04703800e+01       -8.98494820e-08  22.1186  20.1868
0202-10-13_14:11:41.777000      4112.42        2.06722000e+01       -1.21458552e-07  22.1186  20.1868
0202-10-13_14:11:42.168000      4112.81        2.10625000e+01       -4.99972620e-08  22.1209  20.0200
0202-10-13_14:11:42.566000      4113.21        2.12700300e+01       -6.02857020e-08  22.1209  20.0200
0202-10-13_14:11:42.960000      4113.61        2.16557900e+01       -9.68530620e-08  22.1209  20.0200
0202-10-13_14:11:43.367000      4114.01        2.18611100e+01       -1.06211822e-07  22.1461  20.2571
0202-10-13_14:11:43.770000      4114.41        2.22534500e+01       -1.52075972e-07  22.1461  20.2571
0202-10-13_14:11:44.176000      4114.82        2.24581900e+01       -1.16686202e-07  22.1516  20.0485
0202-10-13_14:11:44.580000      4115.22        2.28469600e+01       -1.29825662e-07  22.1516  20.0485
0202-10-13_14:11:44.992000      4115.63        2.30542000e+01       -4.26218120e-08  22.1516  20.0485
0202-10-13_14:11:45.395000      4116.04        2.34450300e+01       -5.55753320e-08  22.1695  20.1719
0202-10-13_14:11:45.797000      4116.44        2.36278300e+01       -8.50151520e-08  22.1695  20.1719
0202-10-13_14:11:46.190000      4116.83        2.40388900e+01       -8.44571320e-08  22.1506  20.1914
0202-10-13_14:11:46.582000      4117.23        2.42229600e+01       -1.02554672e-07  22.1506  20.1914
0202-10-13_14:11:46.980000      4117.62        2.46353400e+01       -6.03472520e-08  22.1751  20.0264
0202-10-13_14:11:47.383000      4118.03        2.48203100e+01       -9.79062720e-08  22.1751  20.0264
0202-10-13_14:11:47.785000      4118.43        2.52311500e+01       -4.42328220e-08  22.1751  20.0264
0202-10-13_14:11:48.188000      4118.83        2.54149600e+01       -6.55534620e-08  22.1951  20.2615
0202-10-13_14:11:48.582000      4119.22        2.58044400e+01       -1.16251932e-07  22.1951  20.2615
0202-10-13_14:11:48.996000      4119.64        2.60107600e+01       -1.35341342e-07  22.1951  20.2615
0202-10-13_14:11:49.400000      4120.04        2.64008000e+01       -1.25238832e-07  22.2122  20.0452
0202-10-13_14:11:49.793000      4120.43        2.66026000e+01       -9.43735020e-08  22.2122  20.0452
0202-10-13_14:11:50.184000      4120.83        2.69929900e+01       -1.14578512e-07  22.1886  20.1664
0202-10-13_14:11:50.582000      4121.23        2.74031800e+01       -1.12099372e-07  22.1886  20.1664
0202-10-13_14:11:50.992000      4121.63        2.75886200e+01       -1.55112502e-07  22.1693  20.1824
0202-10-13_14:11:51.395000      4122.04        2.79797200e+01       -1.37820482e-07  22.1693  20.1824
0202-10-13_14:11:51.790000      4122.43        2.81828900e+01       -1.13896752e-07  22.1693  20.1824
0202-10-13_14:11:52.188000      4122.83        2.85749000e+01       -8.65645520e-08  22.1765  20.0255
0202-10-13_14:11:52.586000      4123.23        2.87809200e+01       -9.43740120e-08  22.1765  20.0255
0202-10-13_14:11:53             4123.64        2.91701400e+01       -8.68746020e-08  22.1765  20.0255
0202-10-13_14:11:53.402000      4124.04        2.93754200e+01       -2.73131920e-08  22.1917  20.2580
0202-10-13_14:11:53.805000      4124.45        2.97653000e+01       -2.49580020e-08  22.1917  20.2580
0202-10-13_14:11:54.207000      4124.85        2.99684100e+01        2.59264080e-08  22.2005  20.0499
0202-10-13_14:11:54.610000      4125.25        3.03626600e+01        8.66654080e-08  22.2005  20.0499
0202-10-13_14:11:55.010000      4125.65        3.05682100e+01        1.73311448e-07  22.2175  20.1802
0202-10-13_14:11:55.414000      4126.06        3.09568700e+01        3.10655968e-07  22.2175  20.1802
0202-10-13_14:11:55.844000      4126.49        3.11607100e+01        4.67027918e-07  22.2175  20.1802
0202-10-13_14:11:56.258000      4126.90        3.15548000e+01        7.79771798e-07  22.2203  20.2112
0202-10-13_14:11:56.650000      4127.29        3.17577100e+01        1.10639888e-06  22.2203  20.2112
0202-10-13_14:11:57.047000      4127.69        3.21486900e+01        1.77700704e-06  22.2470  20.0511
0202-10-13_14:11:57.450000      4128.09        3.23338200e+01        2.38222781e-06  22.2470  20.0511
0202-10-13_14:11:57.867000      4128.51        3.27436400e+01        4.41208979e-06  22.2470  20.0511
0202-10-13_14:11:58.260000      4128.90        3.29286900e+01        5.69907972e-06  22.2564  20.2758
0202-10-13_14:11:58.652000      4129.30        3.33418800e+01        9.52061882e-06  22.2564  20.2758
0202-10-13_14:11:59.055000      4129.70        3.35233900e+01        1.25154872e-05  22.2555  20.0615
0202-10-13_14:11:59.450000      4130.09        3.39382100e+01        2.45028937e-05  22.2555  20.0615
