Repository: shortlab/2025-devitre-PhD

# 2025-devitre-PhD
Data repository for Alexis Devitre's PhD thesis

File: chapter 5/cold_vs_warm/77K/ffj6/Ic/0_degradation/step00/Ic_2023-10-13_14-15-00749089_ffj6-step0-22k.txt
# Ic =  nan A, n =  nan , Tavg = 22.12 K, f6-pristine-22K-p3K
#datetime                        t_s     iHTS_A                vHTS_V                tHTS_K  tTAR_K
0202-10-13_14:14:15.060000      4265.70        1.49206000e-01       -1.00879350e-08  22.0307  20.0292
0202-10-13_14:14:15.460000      4266.10        3.34878100e-01       -6.17780750e-08  22.0307  20.0292
0202-10-13_14:14:15.926000      4266.57        7.43435700e-01       -5.77494650e-08  22.0307  20.0292
0202-10-13_14:14:16.330000      4266.97        9.27713900e-01       -6.95873750e-08  22.0204  20.0139
0202-10-13_14:14:16.730000      4267.37        1.33942100e+00       -4.63454050e-08  22.0204  20.0139
0202-10-13_14:14:17.125000      4267.77        1.52563900e+00       -6.10989250e-08  22.0241  19.8817
0202-10-13_14:14:17.520000      4268.16        1.93336900e+00        4.96843500e-09  22.0241  19.8817
0202-10-13_14:14:17.920000      4268.56        2.11439600e+00        8.00538500e-09  22.0241  19.8817
0202-10-13_14:14:18.324000      4268.97        2.50620800e+00       -1.61042650e-08  22.0126  20.1037
0202-10-13_14:14:18.727000      4269.37        2.70787800e+00        2.61650950e-08  22.0126  20.1037
0202-10-13_14:14:19.125000      4269.77        3.09557000e+00       -2.62687450e-08  22.0047  19.8551
0202-10-13_14:14:19.520000      4270.16        3.30269100e+00       -4.45524050e-08  22.0047  19.8551
0202-10-13_14:14:19.920000      4270.56        3.69168800e+00       -5.71340450e-08  22.0047  19.8551
0202-10-13_14:14:20.316000      4270.96        3.89355900e+00       -5.22377450e-08  21.9843  20.0162
0202-10-13_14:14:20.723000      4271.36        4.28398300e+00       -3.38920950e-08  21.9843  20.0162
0202-10-13_14:14:21.133000      4271.78        4.48874700e+00        1.15381550e-08  22.0114  20.0070
0202-10-13_14:14:21.535000      4272.18        4.87760900e+00        5.41174050e-08  22.0114  20.0070
0202-10-13_14:14:21.950000      4272.59        5.08583300e+00        7.07570500e-09  22.0114  20.0070
0202-10-13_14:14:22.355000      4273.00        5.47319600e+00        6.09970250e-08  21.9804  19.8652
0202-10-13_14:14:22.760000      4273.40        5.67784700e+00        1.67444150e-08  21.9804  19.8652
0202-10-13_14:14:23.164000      4273.81        6.07052400e+00        2.70952450e-08  21.9834  20.1023
0202-10-13_14:14:23.555000      4274.20        6.27565900e+00        3.19296950e-08  21.9834  20.1023
0202-10-13_14:14:23.953000      4274.59        6.66344100e+00       -4.69962500e-09  21.9834  20.1023
0202-10-13_14:14:24.355000      4275.00        6.84895000e+00        2.47401850e-08  21.9862  19.8625
0202-10-13_14:14:24.760000      4275.41        7.25736800e+00       -2.13098750e-08  21.9862  19.8625
0202-10-13_14:14:25.168000      4275.81        7.44186200e+00        3.56484050e-08  21.9812  20.0304
0202-10-13_14:14:25.562000      4276.21        7.85257500e+00        8.19191500e-09  21.9812  20.0304
0202-10-13_14:14:25.977000      4276.62        8.03664400e+00        2.59797550e-08  21.9858  20.0177
0202-10-13_14:14:26.370000      4277.01        8.44478300e+00        2.37485250e-08  21.9858  20.0177
0202-10-13_14:14:26.773000      4277.42        8.83035100e+00        1.25923850e-08  21.9858  20.0177
0202-10-13_14:14:27.180000      4277.82        9.01671600e+00        3.66400550e-08  21.9929  19.8813
0202-10-13_14:14:27.582000      4278.22        9.42935800e+00        5.46485500e-09  21.9929  19.8813
0202-10-13_14:14:27.977000      4278.62        9.61529600e+00        2.43063350e-08  22.0048  20.1027
0202-10-13_14:14:28.370000      4279.01        1.00236300e+01        4.87878550e-08  22.0048  20.1027
0202-10-13_14:14:28.773000      4279.41        1.02103800e+01        3.63912650e-08  22.0048  20.1027
0202-10-13_14:14:29.184000      4279.82        1.05975800e+01        5.28142550e-08  21.9872  19.8723
0202-10-13_14:14:29.586000      4280.23        1.08036900e+01        4.65695500e-09  21.9872  19.8723
0202-10-13_14:14:29.996000      4280.64        1.11918400e+01        1.71146350e-08  21.9940  20.0331
0202-10-13_14:14:30.402000      4281.04        1.14017600e+01       -1.79032150e-08  21.9940  20.0331
0202-10-13_14:14:30.805000      4281.45        1.17893400e+01       -3.21431500e-09  21.9940  20.0331
0202-10-13_14:14:31.200000      4281.84        1.19944000e+01       -2.69520850e-08  22.0024  20.0071
0202-10-13_14:14:31.590000      4282.23        1.23812000e+01       -7.24291500e-09  22.0024  20.0071
0202-10-13_14:14:31.984000      4282.63        1.25864000e+01       -5.94136500e-09  22.0332  19.8783
0202-10-13_14:14:32.383000      4283.03        1.29753300e+01       -2.01344450e-08  22.0332  19.8783
0202-10-13_14:14:32.785000      4283.43        1.31846000e+01        1.20943750e-08  22.0332  19.8783
0202-10-13_14:14:33.200000      4283.84        1.35698200e+01       -2.45968950e-08  22.0196  20.1130
0202-10-13_14:14:33.594000      4284.23        1.37731500e+01        2.00276250e-08  22.0196  20.1130
0202-10-13_14:14:33.984000      4284.63        1.41651400e+01       -4.13310950e-08  22.0011  19.8651
0202-10-13_14:14:34.380000      4285.02        1.43725600e+01       -6.06064050e-08  22.0011  19.8651
0202-10-13_14:14:34.770000      4285.41        1.47574700e+01       -2.83170650e-08  22.0011  19.8651
0202-10-13_14:14:35.164000      4285.81        1.49424500e+01       -8.96152350e-08  21.9985  20.0260
0202-10-13_14:14:35.555000      4286.20        1.53520000e+01       -2.90622750e-08  21.9985  20.0260
0202-10-13_14:14:35.973000      4286.61        1.55362900e+01       -6.14770050e-08  21.9985  20.0260
0202-10-13_14:14:36.367000      4287.01        1.59467200e+01       -5.19323250e-08  21.9858  20.0094
0202-10-13_14:14:36.766000      4287.41        1.61320700e+01       -8.16819850e-08  21.9858  20.0094
0202-10-13_14:14:37.168000      4287.81        1.65426200e+01       -7.75294350e-08  21.9824  19.8773
0202-10-13_14:14:37.570000      4288.21        1.67264200e+01       -3.96605850e-08  21.9824  19.8773
0202-10-13_14:14:37.973000      4288.61        1.71146300e+01       -3.76772750e-08  22.0160  20.1096
0202-10-13_14:14:38.380000      4289.02        1.73229300e+01       -2.82565550e-08  22.0160  20.1096
0202-10-13_14:14:38.785000      4289.43        1.77134700e+01       -1.02816645e-07  22.0160  20.1096
0202-10-13_14:14:39.176000      4289.82        1.81219800e+01       -7.49263350e-08  22.0114  19.8693
0202-10-13_14:14:39.570000      4290.21        1.83074000e+01       -5.16844150e-08  22.0114  19.8693
0202-10-13_14:14:39.970000      4290.61        1.87148900e+01       -1.30098450e-08  22.0114  19.8693
0202-10-13_14:14:40.375000      4291.02        1.89008500e+01       -3.83590450e-08  22.0219  20.0364
0202-10-13_14:14:40.780000      4291.42        1.92894300e+01       -2.70136850e-08  22.0219  20.0364
0202-10-13_14:14:41.184000      4291.83        1.94987000e+01       -3.16606650e-08  22.0184  20.0257
0202-10-13_14:14:41.574000      4292.22        1.98841600e+01       -7.60372950e-08  22.0184  20.0257
0202-10-13_14:14:41.977000      4292.62        2.00930100e+01       -4.65974950e-08  22.0184  20.0257
0202-10-13_14:14:42.367000      4293.01        2.04839600e+01       -8.33507550e-08  22.0281  19.8905
0202-10-13_14:14:42.773000      4293.41        2.06877800e+01       -6.34556550e-08  22.0281  19.8905
0202-10-13_14:14:43.176000      4293.82        2.10780400e+01       -9.50647050e-08  22.0602  20.1148
0202-10-13_14:14:43.574000      4294.22        2.12818100e+01       -5.78156050e-08  22.0602  20.1148
0202-10-13_14:14:43.984000      4294.63        2.16702200e+01       -6.05426550e-08  22.0705  19.8858
0202-10-13_14:14:44.387000      4295.03        2.18759400e+01       -1.10311415e-07  22.0705  19.8858
0202-10-13_14:14:44.777000      4295.42        2.22621700e+01       -9.02923550e-08  22.0705  19.8858
0202-10-13_14:14:45.176000      4295.82        2.24721800e+01       -8.39705450e-08  22.0366  20.0382
0202-10-13_14:14:45.570000      4296.21        2.28604300e+01       -1.41827150e-08  22.0366  20.0382
0202-10-13_14:14:45.984000      4296.63        2.30708900e+01       -3.53793750e-08  22.0366  20.0382
0202-10-13_14:14:46.387000      4297.03        2.34564600e+01       -7.55109500e-09  22.0434  20.0257
0202-10-13_14:14:46.785000      4297.43        2.36392800e+01       -5.15560250e-08  22.0434  20.0257
0202-10-13_14:14:47.188000      4297.83        2.40475200e+01       -7.87645950e-08  22.0231  19.8849
0202-10-13_14:14:47.594000      4298.24        2.42345200e+01       -3.38921450e-08  22.0231  19.8849
0202-10-13_14:14:47.990000      4298.63        2.46431000e+01       -6.86620950e-08  22.0324  20.1165
0202-10-13_14:14:48.380000      4299.02        2.48307700e+01       -8.27932050e-08  22.0324  20.1165
0202-10-13_14:14:48.777000      4299.42        2.52358500e+01       -1.27479715e-07  22.0324  20.1165
0202-10-13_14:14:49.170000      4299.81        2.54260100e+01       -7.56036950e-08  22.0519  19.8880
0202-10-13_14:14:49.582000      4300.22        2.58170900e+01       -6.31460050e-08  22.0519  19.8880
0202-10-13_14:14:49.984000      4300.63        2.60237800e+01       -4.18253950e-08  22.0779  20.0558
0202-10-13_14:14:50.390000      4301.03        2.64137100e+01       -8.26692450e-08  22.0779  20.0558
0202-10-13_14:14:50.793000      4301.44        2.66156900e+01       -9.48170350e-08  22.0779  20.0558
0202-10-13_14:14:51.195000      4301.84        2.70064400e+01       -6.41996450e-08  22.0676  20.0373
0202-10-13_14:14:51.590000      4302.23        2.74170600e+01       -1.24132875e-07  22.0676  20.0373
0202-10-13_14:14:51.990000      4302.63        2.76014300e+01       -1.00023235e-07  22.0599  19.8996
0202-10-13_14:14:52.387000      4303.03        2.79927400e+01       -7.99425050e-08  22.0599  19.8996
0202-10-13_14:14:52.793000      4303.43        2.81969000e+01       -3.24052950e-08  22.0599  19.8996
0202-10-13_14:14:53.195000      4303.84        2.85893500e+01        2.46769150e-08  22.0744  20.1309
0202-10-13_14:14:53.586000      4304.23        2.87949800e+01        2.13300850e-08  22.0744  20.1309
0202-10-13_14:14:53.990000      4304.63        2.91819200e+01        3.55231650e-08  22.0744  20.1309
0202-10-13_14:14:54.383000      4305.02        2.93872800e+01        4.86626050e-08  22.1071  19.8922
0202-10-13_14:14:54.780000      4305.42        2.97767100e+01        1.16591065e-07  22.1071  19.8922
0202-10-13_14:14:55.184000      4305.83        2.99815600e+01        1.30970075e-07  22.1200  20.0653
0202-10-13_14:14:55.586000      4306.23        3.03705600e+01        1.99642275e-07  22.1200  20.0653
0202-10-13_14:14:55.992000      4306.63        3.05767600e+01        2.60009345e-07  22.1214  20.0511
0202-10-13_14:14:56.395000      4307.04        3.09646300e+01        3.98469355e-07  22.1214  20.0511
0202-10-13_14:14:56.797000      4307.44        3.11730700e+01        5.57382275e-07  22.1214  20.0511
0202-10-13_14:14:57.200000      4307.84        3.15642800e+01        8.01391685e-07  22.1100  19.8935
0202-10-13_14:14:57.594000      4308.23        3.17683700e+01        1.20970616e-06  22.1100  19.8935
0202-10-13_14:14:57.990000      4308.63        3.21593300e+01        1.75505513e-06  22.0913  20.1210
0202-10-13_14:14:58.380000      4309.02        3.23444700e+01        2.37409918e-06  22.0913  20.1210
0202-10-13_14:14:58.773000      4309.42        3.27530000e+01        4.26351703e-06  22.0913  20.1210
0202-10-13_14:14:59.168000      4309.81        3.29414100e+01        5.41346711e-06  22.1100  19.8982
0202-10-13_14:14:59.560000      4310.20        3.33534700e+01        9.11129354e-06  22.1100  19.8982
0202-10-13_14:14:59.957000      4310.60        3.35367200e+01        1.13872079e-05  22.1194  20.0595
0202-10-13_14:15:00.363000      4311.01        3.39463300e+01        2.13948224e-05  22.1194  20.0595

File: chapter 5/cold_vs_warm/77K/ffj6/Ic/0_degradation/step00/Ic_2023-10-13_15-06-17534461_ffj6-step0-77k.txt
# Ic = 2.94 A, n = 39.11 , Tavg = 77.38 K, pristine-f6-77p4K-p1K
#datetime                        t_s     iHTS_A                vHTS_V                tHTS_K  tTAR_K
0202-10-13_15:06:10.330000       41.42        4.96381100e-02        4.60003115e-08  77.3319  76.2029
0202-10-13_15:06:10.520000       41.61        8.74677700e-02        3.96785215e-08  77.3319  76.2029
0202-10-13_15:06:10.715000       41.81        1.91273000e-01        3.91207215e-08  77.3319  76.2029
0202-10-13_15:06:10.934000       42.03        2.91077100e-01        4.02983015e-08  77.3319  76.2029
0202-10-13_15:06:11.133000       42.22        3.89371900e-01        3.96165415e-08  77.3611  76.2012
0202-10-13_15:06:11.332000       42.43        4.87935800e-01        3.78191715e-08  77.3611  76.2012
0202-10-13_15:06:11.535000       42.63        5.83629000e-01        4.36451315e-08  77.3611  76.2012
0202-10-13_15:06:11.734000       42.83        6.80883500e-01        5.83340015e-08  77.3611  76.2012
0202-10-13_15:06:11.950000       43.04        7.84573000e-01        5.18882515e-08  77.3611  76.2012
0202-10-13_15:06:12.145000       43.24        8.76646500e-01        4.74877915e-08  77.3365  76.1954
0202-10-13_15:06:12.336000       43.43        9.81910700e-01        3.88728015e-08  77.3365  76.1954
0202-10-13_15:06:12.527000       43.62        1.08108300e+00        3.69514715e-08  77.3365  76.1954
0202-10-13_15:06:12.720000       43.81        1.17681000e+00        3.95545615e-08  77.3365  76.1954
0202-10-13_15:06:12.926000       44.02        1.27436200e+00        4.40789815e-08  77.3365  76.1954
0202-10-13_15:06:13.120000       44.21        1.37826700e+00        4.27774415e-08  77.3438  76.2038
0202-10-13_15:06:13.312000       44.41        1.47720300e+00        3.88108215e-08  77.3438  76.2038
0202-10-13_15:06:13.520000       44.61        1.56713100e+00        3.28609115e-08  77.3438  76.2038
0202-10-13_15:06:13.710000       44.80        1.67521900e+00        3.01957915e-08  77.3438  76.2038
0202-10-13_15:06:13.926000       45.02        1.77508400e+00        2.95759615e-08  77.3656  76.2097
0202-10-13_15:06:14.137000       45.23        1.87483300e+00        3.24888815e-08  77.3656  76.2097
0202-10-13_15:06:14.348000       45.44        1.97256600e+00        3.31086615e-08  77.3656  76.2097
0202-10-13_15:06:14.540000       45.63        2.06900700e+00        3.76330815e-08  77.3656  76.2097
0202-10-13_15:06:14.730000       45.82        2.17158000e+00        3.95544115e-08  77.3656  76.2097
0202-10-13_15:06:14.950000       46.04        2.27227400e+00        4.60621315e-08  77.3656  76.2097
0202-10-13_15:06:15.152000       46.24        2.36494900e+00        4.46366315e-08  77.3853  76.2038
0202-10-13_15:06:15.363000       46.45        2.47005600e+00        4.45746515e-08  77.3853  76.2038
0202-10-13_15:06:15.562000       46.66        2.56837600e+00        2.88321515e-08  77.3853  76.2038
0202-10-13_15:06:15.766000       46.86        2.66171700e+00        4.19095815e-08  77.3853  76.2038
0202-10-13_15:06:15.957000       47.05        2.76648700e+00        6.13088015e-08  77.3853  76.2038
0202-10-13_15:06:16.168000       47.26        2.86600200e+00        1.19258542e-07  77.3502  76.1772
0202-10-13_15:06:16.360000       47.45        2.96167800e+00        2.87343785e-07  77.3502  76.1772
0202-10-13_15:06:16.555000       47.65        3.06461400e+00        7.66189538e-07  77.3502  76.1772
0202-10-13_15:06:16.754000       47.85        3.16397200e+00        6.79510343e-06  77.3502  76.1772
0202-10-13_15:06:16.957000       48.05        3.26100200e+00        1.30072290e-05  77.3502  76.1772
0202-10-13_15:06:17.164000       48.25        3.36217800e+00        2.82366356e-05  77.3766  76.2000

File: chapter 5/cold_vs_warm/77K/ffj6/Ic/0_degradation/step00/Ic_2023-10-13_15-31-07944946_ffj6-step0-77k.txt
# Ic = 2.94 A, n = 38.66 , Tavg = 77.27 K, f6-pristine-77p3K-p1K
#datetime                        t_s     iHTS_A                vHTS_V                tHTS_K  tTAR_K
0202-10-13_15:31:00.760000      157.92        4.79224000e-02        4.70725790e-08  77.2667  76.1133
0202-10-13_15:31:00.957000      158.11        8.95751500e-02        4.75064290e-08  77.2667  76.1133
0202-10-13_15:31:01.160000      158.32        1.87292700e-01        4.46554190e-08  77.2851  76.1377
0202-10-13_15:31:01.350000      158.51        2.90951200e-01        4.60189490e-08  77.2851  76.1377
0202-10-13_15:31:01.543000      158.70        3.89421200e-01        5.32084390e-08  77.2851  76.1377
0202-10-13_15:31:01.750000      158.91        4.79706500e-01        5.56875690e-08  77.2851  76.1377
0202-10-13_15:31:01.957000      159.11        5.88250600e-01        5.90963790e-08  77.2851  76.1377
0202-10-13_15:31:02.156000      159.32        6.85344000e-01        5.40142590e-08  77.2935  76.1429
0202-10-13_15:31:02.350000      159.51        7.79369200e-01        6.21338190e-08  77.2935  76.1429
0202-10-13_15:31:02.543000      159.70        8.82735300e-01        6.45512690e-08  77.2935  76.1429
0202-10-13_15:31:02.746000      159.90        9.81852400e-01        6.61009190e-08  77.2935  76.1429
0202-10-13_15:31:02.953000      160.11        1.07972600e+00        6.60389490e-08  77.2935  76.1429
0202-10-13_15:31:03.156000      160.31        1.17649400e+00        6.26301390e-08  77.2694  76.1303
0202-10-13_15:31:03.348000      160.51        1.27882700e+00        6.62248790e-08  77.2694  76.1303
0202-10-13_15:31:03.540000      160.70        1.37421000e+00        5.66802190e-08  77.2694  76.1303
0202-10-13_15:31:03.746000      160.90        1.47254900e+00        6.04608990e-08  77.2694  76.1303
0202-10-13_15:31:03.940000      161.10        1.57666900e+00        5.25896490e-08  77.2694  76.1303
0202-10-13_15:31:04.133000      161.29        1.67506900e+00        6.04608990e-08  77.2645  76.1450
0202-10-13_15:31:04.340000      161.50        1.76591100e+00        6.16384890e-08  77.2645  76.1450
0202-10-13_15:31:04.530000      161.69        1.87334200e+00        6.70305990e-08  77.2645  76.1450
0202-10-13_15:31:04.723000      161.88        1.97266700e+00        7.49018490e-08  77.2645  76.1450
0202-10-13_15:31:04.920000      162.08        2.06483800e+00        6.78982990e-08  77.2707  76.1413
0202-10-13_15:31:05.117000      162.27        2.17079900e+00        7.17409490e-08  77.2707  76.1413
0202-10-13_15:31:05.324000      162.48        2.27043200e+00        6.18244190e-08  77.2707  76.1413
0202-10-13_15:31:05.516000      162.68        2.36626900e+00        5.97171590e-08  77.2707  76.1413
0202-10-13_15:31:05.710000      162.87        2.46896000e+00        6.83941190e-08  77.2707  76.1413
0202-10-13_15:31:05.920000      163.08        2.57117500e+00        6.47373990e-08  77.2707  76.1413
0202-10-13_15:31:06.117000      163.27        2.66336100e+00        7.81866990e-08  77.3184  76.1599
0202-10-13_15:31:06.310000      163.47        2.76651300e+00        8.60579390e-08  77.3184  76.1599
0202-10-13_15:31:06.516000      163.67        2.86594900e+00        1.57952789e-07  77.3184  76.1599
0202-10-13_15:31:06.710000      163.87        2.96062800e+00        3.16245402e-07  77.3184  76.1599
0202-10-13_15:31:06.934000      164.09        3.05760500e+00        6.66857164e-07  77.3184  76.1599
0202-10-13_15:31:07.133000      164.29        3.16022900e+00        5.03796329e-06  77.2726  76.1597
0202-10-13_15:31:07.332000      164.49        3.25851500e+00        1.22714957e-05  77.2726  76.1597
0202-10-13_15:31:07.523000      164.68        3.36170300e+00        2.46281858e-05  77.2726  76.1597

File: chapter 5/cold_vs_warm/77K/ffj6/Ic/0_degradation/step00/Ic_2023-10-13_15-31-41095178_ffj6-step0-77k.txt
# Ic = 2.88 A, n = 33.12 , Tavg = 77.33 K, f6-pristine-77p3K-p1K
#datetime                        t_s     iHTS_A                vHTS_V                tHTS_K  tTAR_K
0202-10-13_15:31:27.105000      184.26        1.11679700e-02        3.44382950e-08  77.2928  76.1283
0202-10-13_15:31:27.297000      184.46        4.53912000e-02        2.84263950e-08  77.2928  76.1283
0202-10-13_15:31:27.504000      184.66        9.67587000e-02        4.21236250e-08  77.2928  76.1283
0202-10-13_15:31:27.695000      184.85        1.46852900e-01        4.58423250e-08  77.2928  76.1283
0202-10-13_15:31:27.900000      185.06        1.92479900e-01        6.04692350e-08  77.2928  76.1283
0202-10-13_15:31:28.090000      185.25        2.46182100e-01        6.19567150e-08  77.2885  76.1302
0202-10-13_15:31:28.285000      185.44        2.95639600e-01        5.98494450e-08  77.2885  76.1302
0202-10-13_15:31:28.477000      185.64        3.43357700e-01        5.03667450e-08  77.2885  76.1302
0202-10-13_15:31:28.670000      185.83        3.92589500e-01        4.51605650e-08  77.2885  76.1302
0202-10-13_15:31:28.880000      186.04        4.44758500e-01        4.19996650e-08  77.2885  76.1302
0202-10-13_15:31:29.074000      186.23        4.93913200e-01        4.49126450e-08  77.3008  76.1436
0202-10-13_15:31:29.266000      186.42        5.39277500e-01        4.27434050e-08  77.3008  76.1436
0202-10-13_15:31:29.457000      186.62        5.92454100e-01        5.38375450e-08  77.3008  76.1436
0202-10-13_15:31:29.652000      186.81        6.42017000e-01        4.33631850e-08  77.3008  76.1436
0202-10-13_15:31:29.863000      187.02        6.89896900e-01        5.87338350e-08  77.3008  76.1436
0202-10-13_15:31:30.066000      187.23        7.40363500e-01        5.49531550e-08  77.3223  76.1577
0202-10-13_15:31:30.260000      187.42        7.90411600e-01        6.31343050e-08  77.3223  76.1577
0202-10-13_15:31:30.453000      187.61        8.35749300e-01        5.55729350e-08  77.3223  76.1577
0202-10-13_15:31:30.645000      187.80        8.89341400e-01        6.34441950e-08  77.3223  76.1577
0202-10-13_15:31:30.870000      188.03        9.39074900e-01        5.80520750e-08  77.3223  76.1577
0202-10-13_15:31:31.080000      188.24        9.86425000e-01        6.29483650e-08  77.3165  76.1421
0202-10-13_15:31:31.277000      188.43        1.03827500e+00        5.35275450e-08  77.3165  76.1421
0202-10-13_15:31:31.470000      188.63        1.08618400e+00        5.98491850e-08  77.3165  76.1421
0202-10-13_15:31:31.670000      188.83        1.13536600e+00        5.87333650e-08  77.3165  76.1421
0202-10-13_15:31:31.870000      189.03        1.18765300e+00        5.10479850e-08  77.3165  76.1421
0202-10-13_15:31:32.062000      189.22        1.23659400e+00        4.77011550e-08  77.3107  76.1320
0202-10-13_15:31:32.270000      189.43        1.28145600e+00        4.98703950e-08  77.3107  76.1320
0202-10-13_15:31:32.460000      189.62        1.33582400e+00        4.42303550e-08  77.3107  76.1320
0202-10-13_15:31:32.656000      189.81        1.38566100e+00        4.44162950e-08  77.3107  76.1320
0202-10-13_15:31:32.863000      190.02        1.43360100e+00        3.91481250e-08  77.3107  76.1320
0202-10-13_15:31:33.055000      190.22        1.48355400e+00        3.95199950e-08  77.3349  76.1500
0202-10-13_15:31:33.250000      190.41        1.53458800e+00        3.85283450e-08  77.3349  76.1500
0202-10-13_15:31:33.453000      190.61        1.58223700e+00        4.04496750e-08  77.3349  76.1500
0202-10-13_15:31:33.650000      190.81        1.63199500e+00        4.20611150e-08  77.3349  76.1500
0202-10-13_15:31:33.890000      191.05        1.68332200e+00        5.94770550e-08  77.3349  76.1500
0202-10-13_15:31:34.090000      191.25        1.73231200e+00        4.91886350e-08  77.2716  76.1298
0202-10-13_15:31:34.280000      191.44        1.78251400e+00        5.83614450e-08  77.2716  76.1298
0202-10-13_15:31:34.473000      191.63        1.83054600e+00        4.87547850e-08  77.2716  76.1298
0202-10-13_15:31:34.680000      191.84        1.87882600e+00        5.94770550e-08  77.2716  76.1298
0202-10-13_15:31:34.920000      192.08        1.93275200e+00        5.74937450e-08  77.2716  76.1298
0202-10-13_15:31:35.113000      192.27        1.97785800e+00        5.04282050e-08  77.2811  76.1487
0202-10-13_15:31:35.320000      192.48        2.03047200e+00        4.16272650e-08  77.2811  76.1487
0202-10-13_15:31:35.516000      192.67        2.08025000e+00        3.50575450e-08  77.2811  76.1487
0202-10-13_15:31:35.707000      192.87        2.12594500e+00        3.27643450e-08  77.2811  76.1487
0202-10-13_15:31:35.914000      193.07        2.17981500e+00        4.88167650e-08  77.2811  76.1487
0202-10-13_15:31:36.105000      193.27        2.22916000e+00        4.39824450e-08  77.2533  76.1287
0202-10-13_15:31:36.300000      193.46        2.27400600e+00        4.80110450e-08  77.2533  76.1287
0202-10-13_15:31:36.504000      193.66        2.32815300e+00        4.99323750e-08  77.2533  76.1287
0202-10-13_15:31:36.695000      193.85        2.37781700e+00        4.64615850e-08  77.2533  76.1287
0202-10-13_15:31:36.890000      194.05        2.42340100e+00        5.87333150e-08  77.2533  76.1287
0202-10-13_15:31:37.094000      194.25        2.47726200e+00        5.47047150e-08  77.2923  76.1413
0202-10-13_15:31:37.290000      194.45        2.52669700e+00        5.74318850e-08  77.2923  76.1413
0202-10-13_15:31:37.480000      194.64        2.57219500e+00        5.33414150e-08  77.2923  76.1413
0202-10-13_15:31:37.684000      194.84        2.62609200e+00        4.94989050e-08  77.2923  76.1413
0202-10-13_15:31:37.902000      195.06        2.67698000e+00        6.33820750e-08  77.2923  76.1413
0202-10-13_15:31:38.100000      195.26        2.72441200e+00        6.79064950e-08  77.3040  76.1534
0202-10-13_15:31:38.297000      195.45        2.77495000e+00        9.25739050e-08  77.3040  76.1534
0202-10-13_15:31:38.500000      195.66        2.82316900e+00        1.38995745e-07  77.3040  76.1534
0202-10-13_15:31:38.695000      195.85        2.87289400e+00        2.07543875e-07  77.3040  76.1534
0202-10-13_15:31:38.890000      196.05        2.92347800e+00        3.07081214e-07  77.3040  76.1534
0202-10-13_15:31:39.094000      196.25        2.97169700e+00        5.59767233e-07  77.2903  76.1615
0202-10-13_15:31:39.290000      196.45        3.02136000e+00        8.62098477e-07  77.2903  76.1615
0202-10-13_15:31:39.480000      196.64        3.07248200e+00        2.45749306e-06  77.2903  76.1615
0202-10-13_15:31:39.684000      196.84        3.12227600e+00        3.78594650e-06  77.2903  76.1615
0202-10-13_15:31:39.920000      197.08        3.16966800e+00        6.48549474e-06  77.2903  76.1615
0202-10-13_15:31:40.117000      197.28        3.22159600e+00        8.72354887e-06  77.3251  76.1855
0202-10-13_15:31:40.310000      197.47        3.26716500e+00        1.31977977e-05  77.3251  76.1855
0202-10-13_15:31:40.504000      197.66        3.32094400e+00        1.94378221e-05  77.3251  76.1855
0202-10-13_15:31:40.710000      197.87        3.37057200e+00        2.83460330e-05  77.3251  76.1855

File: chapter 5/cold_vs_warm/77K/ffj6/Ic/0_degradation/step00/Ic_2023-10-13_15-32-34534268_ffj6-step0-77k.txt
# Ic = 2.88 A, n = 34.05 , Tavg = 77.29 K, f6-pristine-77p3K-p1K
#datetime                        t_s     iHTS_A                vHTS_V                tHTS_K  tTAR_K
0202-10-13_15:32:20.715000      237.87        4.68954500e-02        5.03295075e-08  77.2882  76.1594
0202-10-13_15:32:20.918000      238.08        4.64947400e-02        5.65273475e-08  77.2882  76.1594
0202-10-13_15:32:21.113000      238.27        9.72167900e-02        5.42341475e-08  77.3279  76.1410
0202-10-13_15:32:21.316000      238.48        1.46843600e-01        6.28491375e-08  77.3279  76.1410
0202-10-13_15:32:21.510000      238.67        1.94018600e-01        6.55142075e-08  77.3279  76.1410
0202-10-13_15:32:21.703000      238.86        2.46250200e-01        6.61959675e-08  77.3279  76.1410
0202-10-13_15:32:21.918000      239.07        2.95808700e-01        6.53282675e-08  77.3279  76.1410
0202-10-13_15:32:22.113000      239.27        3.43639700e-01        6.63199175e-08  77.3564  76.1623
0202-10-13_15:32:22.305000      239.46        3.94550200e-01        5.55976675e-08  77.3564  76.1623
0202-10-13_15:32:22.500000      239.66        4.44291300e-01        5.32424875e-08  77.3564  76.1623
0202-10-13_15:32:22.690000      239.85        4.91936800e-01        4.04749575e-08  77.3564  76.1623
0202-10-13_15:32:22.918000      240.08        5.41185100e-01        5.08873175e-08  77.3564  76.1623
0202-10-13_15:32:23.117000      240.27        5.92822100e-01        5.08253375e-08  77.2997  76.1264
0202-10-13_15:32:23.324000      240.48        6.37753200e-01        5.94403275e-08  77.2997  76.1264
0202-10-13_15:32:23.520000      240.68        6.90005400e-01        6.16094575e-08  77.2997  76.1264
0202-10-13_15:32:23.715000      240.87        7.41181500e-01        7.04721975e-08  77.2997  76.1264
0202-10-13_15:32:23.930000      241.09        7.89175800e-01        6.40262375e-08  77.2997  76.1264
0202-10-13_15:32:24.120000      241.28        8.39988300e-01        6.88604975e-08  77.3519  76.1417
0202-10-13_15:32:24.312000      241.47        8.89391000e-01        6.25386975e-08  77.3519  76.1417
0202-10-13_15:32:24.508000      241.67        9.37625700e-01        6.91084075e-08  77.3519  76.1417
0202-10-13_15:32:24.703000      241.86        9.87228100e-01        6.68152075e-08  77.3519  76.1417
0202-10-13_15:32:24.920000      242.08        1.03889000e+00        5.61549275e-08  77.3519  76.1417
0202-10-13_15:32:25.117000      242.27        1.08646500e+00        5.56590975e-08  77.3387  76.1124
0202-10-13_15:32:25.320000      242.48        1.13514800e+00        5.17544675e-08  77.3387  76.1124
0202-10-13_15:32:25.520000      242.68        1.18706600e+00        6.58235575e-08  77.3387  76.1124
0202-10-13_15:32:25.723000      242.88        1.23707500e+00        5.70226275e-08  77.3387  76.1124
0202-10-13_15:32:25.934000      243.09        1.28383100e+00        5.14445775e-08  77.3497  76.1237
0202-10-13_15:32:26.140000      243.30        1.33606400e+00        5.41096475e-08  77.3497  76.1237
0202-10-13_15:32:26.332000      243.49        1.38403000e+00        5.00190675e-08  77.3497  76.1237
0202-10-13_15:32:26.527000      243.68        1.43265000e+00        6.16710075e-08  77.3497  76.1237
0202-10-13_15:32:26.730000      243.89        1.48478400e+00        5.51632775e-08  77.3497  76.1237
0202-10-13_15:32:26.945000      244.11        1.53598900e+00        6.44600275e-08  77.3497  76.1237
0202-10-13_15:32:27.150000      244.31        1.58216300e+00        6.11131975e-08  77.3131  76.1531
0202-10-13_15:32:27.340000      244.50        1.63363100e+00        7.04099575e-08  77.3131  76.1531
0202-10-13_15:32:27.547000      244.71        1.68164200e+00        7.36948075e-08  77.3131  76.1531
0202-10-13_15:32:27.740000      244.90        1.73140800e+00        6.78068675e-08  77.3131  76.1531
0202-10-13_15:32:27.957000      245.11        1.78343400e+00        7.17734775e-08  77.2885  76.1286
0202-10-13_15:32:28.150000      245.31        1.83074700e+00        6.85506075e-08  77.2885  76.1286
0202-10-13_15:32:28.340000      245.50        1.87899900e+00        7.68557075e-08  77.2885  76.1286
0202-10-13_15:32:28.543000      245.70        1.93111300e+00        6.37782675e-08  77.2885  76.1286
0202-10-13_15:32:28.740000      245.89        1.98101400e+00        5.87580175e-08  77.2885  76.1286
0202-10-13_15:32:28.938000      246.10        2.02562400e+00        6.14850675e-08  77.3307  76.1605
0202-10-13_15:32:29.145000      246.30        2.08027000e+00        5.64028475e-08  77.3307  76.1605
0202-10-13_15:32:29.336000      246.49        2.12996200e+00        5.26841375e-08  77.3307  76.1605
0202-10-13_15:32:29.540000      246.70        2.17773700e+00        4.45030475e-08  77.3307  76.1605
0202-10-13_15:32:29.740000      246.90        2.22699000e+00        4.72921475e-08  77.3307  76.1605
0202-10-13_15:32:29.934000      247.09        2.27881300e+00        6.17331575e-08  77.3307  76.1605
0202-10-13_15:32:30.137000      247.30        2.32668000e+00        6.19810675e-08  77.2612  76.1372
0202-10-13_15:32:30.332000      247.49        2.37676200e+00        7.42527875e-08  77.2612  76.1372
0202-10-13_15:32:30.523000      247.68        2.42750800e+00        6.37784375e-08  77.2612  76.1372
0202-10-13_15:32:30.727000      247.89        2.47743900e+00        6.82408875e-08  77.2612  76.1372
0202-10-13_15:32:30.930000      248.09        2.52512700e+00        6.24768975e-08  77.2612  76.1372
0202-10-13_15:32:31.152000      248.31        2.57739500e+00        6.14852375e-08  77.3258  76.1303
0202-10-13_15:32:31.350000      248.51        2.62465300e+00        6.06795175e-08  77.3258  76.1303
0202-10-13_15:32:31.555000      248.71        2.67403600e+00        7.61121375e-08  77.3258  76.1303
0202-10-13_15:32:31.746000      248.91        2.72556100e+00        8.76401075e-08  77.3258  76.1303
0202-10-13_15:32:31.957000      249.12        2.77435200e+00        1.15282457e-07  77.3258  76.1303
0202-10-13_15:32:32.150000      249.31        2.82370300e+00        1.39639958e-07  77.3312  76.1556
0202-10-13_15:32:32.355000      249.51        2.87442600e+00        2.36822027e-07  77.3312  76.1556
0202-10-13_15:32:32.560000      249.72        2.92282100e+00        3.45098225e-07  77.3312  76.1556
0202-10-13_15:32:32.758000      249.92        2.97164700e+00        5.91648149e-07  77.3312  76.1556
0202-10-13_15:32:32.970000      250.13        3.02521900e+00        8.86169842e-07  77.3312  76.1556
0202-10-13_15:32:33.160000      250.32        3.07143800e+00        2.64115819e-06  77.3126  76.1481
0202-10-13_15:32:33.355000      250.51        3.12056000e+00        3.99539355e-06  77.3126  76.1481
0202-10-13_15:32:33.547000      250.71        3.17251500e+00        5.86095346e-06  77.3126  76.1481
0202-10-13_15:32:33.750000      250.91        3.22190200e+00        9.69805687e-06  77.3126  76.1481
0202-10-13_15:32:33.965000      251.12        3.27120300e+00        1.33064587e-05  77.3126  76.1481
0202-10-13_15:32:34.160000      251.32        3.32120600e+00        2.03453832e-05  77.2886  76.1537

File: chapter 5/cold_vs_warm/77K/ffj6/Ic/0_degradation/step00/Ic_2023-10-13_15-34-14936769_ffj6-step0-77k.txt
# Ic = 2.83 A, n = 29.67 , Tavg = 77.32 K, f6-pristine-77p3K-p1K
#datetime                        t_s     iHTS_A                vHTS_V                tHTS_K  tTAR_K
0202-10-13_15:33:07.700000      284.86        4.75696800e-02        3.82220600e-08  77.3394  76.1407
0202-10-13_15:33:07.940000      285.10        1.25049200e-02        2.09300900e-08  77.3394  76.1407
0202-10-13_15:33:08.145000      285.30        2.22688000e-02        3.33257700e-08  77.2982  76.1415
0202-10-13_15:33:08.340000      285.50        3.22923900e-02        3.50611600e-08  77.2982  76.1415
0202-10-13_15:33:08.530000      285.69        4.15338600e-02        4.72709000e-08  77.2982  76.1415
0202-10-13_15:33:08.734000      285.89        5.23193100e-02        4.59073800e-08  77.2982  76.1415
0202-10-13_15:33:08.940000      286.10        6.22241700e-02        5.03698200e-08  77.3490  76.1567
0202-10-13_15:33:09.145000      286.30        7.18262800e-02        3.92756900e-08  77.3490  76.1567
0202-10-13_15:33:09.340000      286.50        8.21333300e-02        4.10730600e-08  77.3490  76.1567
0202-10-13_15:33:09.547000      286.71        9.20129700e-02        3.77262300e-08  77.3490  76.1567
0202-10-13_15:33:09.742000      286.90        1.01324200e-01        3.86559100e-08  77.3490  76.1567
0202-10-13_15:33:09.977000      287.14        1.12027500e-01        3.28298100e-08  77.3490  76.1567
0202-10-13_15:33:10.170000      287.33        1.20684200e-01        2.57640700e-08  77.3233  76.1616
0202-10-13_15:33:10.380000      287.54        1.31552500e-01        2.55159600e-08  77.3233  76.1616
0202-10-13_15:33:10.570000      287.73        1.41659200e-01        3.29532400e-08  77.3233  76.1616
0202-10-13_15:33:10.766000      287.92        1.50520800e-01        3.85932700e-08  77.3233  76.1616
0202-10-13_15:33:10.970000      288.13        1.61422900e-01        3.63620500e-08  77.3233  76.1616
0202-10-13_15:33:11.164000      288.32        1.71192800e-01        2.62595700e-08  77.3182  76.1512
0202-10-13_15:33:11.355000      288.51        1.80588600e-01        2.35945000e-08  77.3182  76.1512
0202-10-13_15:33:11.560000      288.72        1.91297800e-01        3.41308300e-08  77.3182  76.1512
0202-10-13_15:33:11.754000      288.91        2.00934000e-01        3.52464400e-08  77.3182  76.1512
0202-10-13_15:33:11.945000      289.11        2.10366800e-01        4.21880200e-08  77.3182  76.1512
0202-10-13_15:33:12.152000      289.31        2.21018100e-01        3.32011500e-08  77.3709  76.1484
0202-10-13_15:33:12.344000      289.50        2.31053600e-01        3.64240300e-08  77.3709  76.1484
0202-10-13_15:33:12.540000      289.70        2.40131800e-01        3.73537100e-08  77.3709  76.1484
0202-10-13_15:33:12.734000      289.89        2.50970200e-01        3.41308300e-08  77.3709  76.1484
0202-10-13_15:33:12.973000      290.13        2.61059100e-01        3.95229500e-08  77.3709  76.1484
0202-10-13_15:33:13.164000      290.32        2.70539500e-01        2.99163000e-08  77.3022  76.1237
0202-10-13_15:33:13.370000      290.53        2.80597200e-01        3.15277300e-08  77.3022  76.1237
0202-10-13_15:33:13.562000      290.72        2.90048900e-01        2.09294300e-08  77.3022  76.1237
0202-10-13_15:33:13.754000      290.91        3.00293700e-01        2.42762600e-08  77.3022  76.1237
0202-10-13_15:33:13.965000      291.12        3.10219300e-01        2.63215500e-08  77.3022  76.1237
0202-10-13_15:33:14.156000      291.32        3.19668500e-01        2.38424100e-08  77.2843  76.1302
0202-10-13_15:33:14.350000      291.51        3.30263500e-01        2.50200000e-08  77.2843  76.1302
0202-10-13_15:33:14.555000      291.71        3.39914600e-01        2.07434900e-08  77.2843  76.1302
0202-10-13_15:33:14.746000      291.91        3.49650300e-01        2.14252500e-08  77.2843  76.1302
0202-10-13_15:33:14.960000      292.12        3.60270400e-01        2.57017600e-08  77.2843  76.1302
0202-10-13_15:33:15.156000      292.31        3.69521700e-01        2.11773400e-08  77.3415  76.1358
0202-10-13_15:33:15.348000      292.51        3.78960600e-01        2.60116600e-08  77.3415  76.1358
0202-10-13_15:33:15.550000      292.71        3.89680200e-01        1.39878500e-08  77.3415  76.1358
0202-10-13_15:33:15.746000      292.90        3.99096800e-01        1.87601800e-08  77.3415  76.1358
0202-10-13_15:33:15.973000      293.13        4.09166400e-01        2.89867200e-08  77.3415  76.1358
0202-10-13_15:33:16.168000      293.33        4.19500200e-01        4.09487400e-08  77.2674  76.1513
0202-10-13_15:33:16.370000      293.53        4.28943500e-01        3.15901600e-08  77.2674  76.1513
0202-10-13_15:33:16.570000      293.73        4.38481800e-01        2.51444500e-08  77.2674  76.1513
0202-10-13_15:33:16.766000      293.92        4.49068700e-01        2.14257500e-08  77.2674  76.1513
0202-10-13_15:33:16.970000      294.13        4.58966100e-01        2.58262200e-08  77.2674  76.1513
0202-10-13_15:33:17.164000      294.32        4.68747800e-01        2.08679500e-08  77.3128  76.1541
0202-10-13_15:33:17.355000      294.51        4.79068200e-01        1.15092100e-08  77.3128  76.1541
0202-10-13_15:33:17.560000      294.72        4.88465500e-01        2.49585200e-08  77.3128  76.1541
0202-10-13_15:33:17.754000      294.91        4.98330300e-01        2.24793800e-08  77.3128  76.1541
0202-10-13_15:33:17.953000      295.11        5.08730900e-01        2.28512600e-08  77.3128  76.1541
0202-10-13_15:33:18.152000      295.31        5.18680300e-01        6.48896000e-09  77.3110  76.1393
0202-10-13_15:33:18.344000      295.50        5.27936500e-01        1.21290000e-08  77.3110  76.1393
0202-10-13_15:33:18.547000      295.71        5.38313300e-01        1.42362600e-08  77.3110  76.1393
0202-10-13_15:33:18.742000      295.90        5.48507600e-01        2.52684100e-08  77.3110  76.1393
0202-10-13_15:33:18.934000      296.09        5.57315700e-01        2.63840200e-08  77.2794  76.1364
0202-10-13_15:33:19.137000      296.30        5.67999700e-01        2.96688800e-08  77.2794  76.1364
0202-10-13_15:33:19.332000      296.49        5.78155400e-01        2.55163300e-08  77.2794  76.1364
0202-10-13_15:33:19.523000      296.68        5.86959000e-01        2.30991700e-08  77.2794  76.1364
0202-10-13_15:33:19.715000      296.87        5.97810700e-01        1.96903600e-08  77.2794  76.1364
0202-10-13_15:33:19.918000      297.07        6.07540600e-01        2.03721200e-08  77.2794  76.1364
0202-10-13_15:33:20.110000      297.27        6.17357900e-01        1.90086000e-08  77.2735  76.1252
0202-10-13_15:33:20.300000      297.46        6.27429000e-01        2.65699600e-08  77.2735  76.1252
0202-10-13_15:33:20.500000      297.66        6.37589100e-01        1.90705700e-08  77.2735  76.1252
0202-10-13_15:33:20.690000      297.85        6.47633500e-01        1.21290000e-08  77.2735  76.1252
0202-10-13_15:33:20.902000      298.06        6.56780000e-01        1.18810800e-08  77.2735  76.1252
0202-10-13_15:33:21.120000      298.28        6.67667300e-01        1.87606800e-08  77.3137  76.1645
0202-10-13_15:33:21.320000      298.48        6.77024600e-01        2.34710400e-08  77.3137  76.1645
0202-10-13_15:33:21.516000      298.67        6.86564900e-01        1.59716600e-08  77.3137  76.1645
0202-10-13_15:33:21.723000      298.88        6.96845200e-01        2.36569700e-08  77.3137  76.1645
0202-10-13_15:33:21.918000      299.08        7.06735300e-01        2.08679900e-08  77.3137  76.1645
0202-10-13_15:33:22.110000      299.27        7.16665400e-01        2.08680400e-08  77.2771  76.1654
0202-10-13_15:33:22.312000      299.47        7.26976900e-01        2.46487900e-08  77.2771  76.1654
0202-10-13_15:33:22.508000      299.67        7.36702200e-01        1.73353400e-08  77.2771  76.1654
0202-10-13_15:33:22.700000      299.86        7.46129200e-01        3.46892800e-08  77.2771  76.1654
0202-10-13_15:33:22.918000      300.08        7.56931900e-01        2.58883500e-08  77.2771  76.1654
0202-10-13_15:33:23.110000      300.27        7.66420700e-01        2.18597600e-08  77.3170  76.1624
0202-10-13_15:33:23.300000      300.46        7.75871500e-01        1.29968500e-08  77.3170  76.1624
0202-10-13_15:33:23.504000      300.66        7.86361100e-01        1.91946900e-08  77.3170  76.1624
0202-10-13_15:33:23.700000      300.86        7.96384700e-01        2.30373500e-08  77.3170  76.1624
0202-10-13_15:33:23.895000      301.05        8.05632100e-01        2.09300900e-08  77.3170  76.1624
0202-10-13_15:33:24.090000      301.25        8.16019300e-01        9.34013000e-09  77.3163  76.1514
0202-10-13_15:33:24.285000      301.44        8.26348600e-01        1.67155600e-08  77.3163  76.1514
0202-10-13_15:33:24.484000      301.64        8.35941800e-01        1.33067500e-08  77.3163  76.1514
0202-10-13_15:33:24.680000      301.84        8.45637200e-01        1.98144700e-08  77.3163  76.1514
0202-10-13_15:33:24.918000      302.08        8.56107500e-01        1.15093700e-08  77.3163  76.1514
0202-10-13_15:33:25.113000      302.27        8.65156000e-01        8.78233000e-09  77.2999  76.1473
0202-10-13_15:33:25.305000      302.46        8.75644100e-01        1.96470000e-09  77.2999  76.1473
0202-10-13_15:33:25.496000      302.66        8.85905200e-01        6.61308000e-09  77.2999  76.1473
0202-10-13_15:33:25.690000      302.85        8.94953700e-01        5.49747000e-09  77.2999  76.1473
0202-10-13_15:33:25.906000      303.07        9.05833700e-01        5.24956000e-09  77.2999  76.1473
0202-10-13_15:33:26.100000      303.26        9.15602000e-01        9.95991000e-09  77.3427  76.1542
0202-10-13_15:33:26.305000      303.46        9.25102700e-01        1.15899000e-09  77.3427  76.1542
0202-10-13_15:33:26.500000      303.66        9.35501800e-01        1.24390500e-08  77.3427  76.1542
0202-10-13_15:33:26.690000      303.85        9.45406600e-01        7.35682000e-09  77.3427  76.1542
0202-10-13_15:33:26.938000      304.10        9.54746100e-01        1.95045800e-08  77.3427  76.1542
0202-10-13_15:33:27.140000      304.30        9.65268300e-01        1.01458500e-08  77.3148  76.1347
0202-10-13_15:33:27.336000      304.49        9.74837800e-01        8.78233000e-09  77.3148  76.1347
0202-10-13_15:33:27.527000      304.69        9.85465400e-01        4.44384000e-09  77.3148  76.1347
0202-10-13_15:33:27.734000      304.89        9.95085600e-01        1.85749100e-08  77.3148  76.1347
0202-10-13_15:33:27.953000      305.11        1.00495500e+00        2.39670400e-08  77.3148  76.1347
0202-10-13_15:33:28.152000      305.31        1.01449000e+00        1.82030700e-08  77.3081  76.1398
0202-10-13_15:33:28.348000      305.51        1.02430500e+00        1.82030800e-08  77.3081  76.1398
0202-10-13_15:33:28.555000      305.71        1.03427800e+00        1.46083300e-08  77.3081  76.1398
0202-10-13_15:33:28.750000      305.91        1.04470800e+00        1.57239400e-08  77.3081  76.1398
0202-10-13_15:33:28.950000      306.11        1.05473900e+00        8.28654000e-09  77.3081  76.1398
0202-10-13_15:33:29.152000      306.31        1.06386000e+00        1.10755700e-08  77.3443  76.1545
0202-10-13_15:33:29.348000      306.50        1.07424600e+00        1.44224000e-08  77.3443  76.1545
0202-10-13_15:33:29.540000      306.70        1.08465100e+00        2.06822100e-08  77.3443  76.1545
0202-10-13_15:33:29.742000      306.90        1.09393500e+00        1.23771100e-08  77.3443  76.1545
0202-10-13_15:33:29.945000      307.10        1.10392300e+00        2.01863900e-08  77.3443  76.1545
0202-10-13_15:33:30.137000      307.30        1.11413500e+00        2.19837600e-08  77.2823  76.1362
0202-10-13_15:33:30.330000      307.49        1.12377000e+00        2.20457400e-08  77.2823  76.1362
0202-10-13_15:33:30.523000      307.68        1.13345100e+00        1.45463600e-08  77.2823  76.1362
0202-10-13_15:33:30.727000      307.88        1.14358600e+00        5.43554000e-09  77.2823  76.1362
0202-10-13_15:33:30.930000      308.09        1.15374100e+00        9.95996000e-09  77.2823  76.1362
0202-10-13_15:33:31.140000      308.30        1.16343000e+00        2.42149800e-08  77.2889  76.1413
0202-10-13_15:33:31.332000      308.49        1.17338100e+00        2.35332200e-08  77.2889  76.1413
0202-10-13_15:33:31.540000      308.70        1.18374200e+00        2.54545500e-08  77.2889  76.1413
0202-10-13_15:33:31.734000      308.89        1.19290900e+00        2.67560900e-08  77.2889  76.1413
0202-10-13_15:33:31.934000      309.09        1.20344500e+00        2.14259500e-08  77.2889  76.1413
0202-10-13_15:33:32.137000      309.30        1.21358800e+00        2.03723200e-08  77.2724  76.1201
0202-10-13_15:33:32.332000      309.49        1.22272700e+00        1.20052400e-08  77.2724  76.1201
0202-10-13_15:33:32.523000      309.68        1.23302100e+00        1.06417200e-08  77.2724  76.1201
0202-10-13_15:33:32.727000      309.89        1.24325000e+00        1.47322900e-08  77.2724  76.1201
0202-10-13_15:33:32.926000      310.08        1.25252200e+00        6.36521000e-09  77.2724  76.1201
0202-10-13_15:33:33.152000      310.31        1.26329600e+00        3.26629000e-09  77.3109  76.1435
0202-10-13_15:33:33.344000      310.50        1.27277200e+00       -1.85600000e-11  77.3109  76.1435
0202-10-13_15:33:33.547000      310.71        1.28270100e+00        2.89442000e-09  77.3109  76.1435
0202-10-13_15:33:33.750000      310.91        1.29299300e+00        1.20053700e-08  77.3109  76.1435
0202-10-13_15:33:33.945000      311.11        1.30263100e+00        2.09924100e-08  77.3109  76.1435
0202-10-13_15:33:34.156000      311.31        1.31199000e+00        2.24801400e-08  77.3145  76.1630
0202-10-13_15:33:34.348000      311.51        1.32262700e+00        1.92573300e-08  77.3145  76.1630
0202-10-13_15:33:34.540000      311.70        1.33232200e+00        1.76458900e-08  77.3145  76.1630
0202-10-13_15:33:34.746000      311.90        1.34222300e+00        1.57245600e-08  77.3145  76.1630
0202-10-13_15:33:34.945000      312.10        1.35235900e+00        2.81822000e-08  77.3145  76.1630
0202-10-13_15:33:35.137000      312.29        1.36204700e+00        2.81822000e-08  77.3173  76.1550
0202-10-13_15:33:35.332000      312.49        1.37190000e+00        2.89879200e-08  77.3173  76.1550
0202-10-13_15:33:35.527000      312.68        1.38202900e+00        2.29140500e-08  77.3173  76.1550
0202-10-13_15:33:35.720000      312.88        1.39207700e+00        3.82472000e-09  77.3173  76.1550
0202-10-13_15:33:35.930000      313.09        1.40217900e+00       -3.48872000e-09  77.3173  76.1550
0202-10-13_15:33:36.120000      313.28        1.41165200e+00       -1.44344000e-09  77.3146  76.1640
0202-10-13_15:33:36.316000      313.47        1.42184800e+00        1.03944200e-08  77.3146  76.1640
0202-10-13_15:33:36.510000      313.67        1.43166800e+00        2.01870000e-08  77.3146  76.1640
0202-10-13_15:33:36.707000      313.86        1.44094200e+00        1.93812800e-08  77.3146  76.1640
0202-10-13_15:33:36.926000      314.09        1.45195000e+00        1.75839100e-08  77.3146  76.1640
0202-10-13_15:33:37.120000      314.28        1.46142400e+00        8.34914000e-09  77.3338  76.1751
0202-10-13_15:33:37.312000      314.47        1.47057700e+00        5.49814000e-09  77.3338  76.1751
0202-10-13_15:33:37.516000      314.67        1.48128100e+00       -8.50897000e-09  77.3338  76.1751
0202-10-13_15:33:37.707000      314.87        1.49136500e+00       -3.24081000e-09  77.3338  76.1751
0202-10-13_15:33:37.930000      315.09        1.50064500e+00        3.20494000e-09  77.3338  76.1751
0202-10-13_15:33:38.125000      315.28        1.51132600e+00        9.52673000e-09  77.3370  76.1394
0202-10-13_15:33:38.316000      315.48        1.52103500e+00        2.16125000e-08  77.3370  76.1394
0202-10-13_15:33:38.510000      315.67        1.53074600e+00        2.61989000e-08  77.3370  76.1394
0202-10-13_15:33:38.703000      315.86        1.54058400e+00        2.92978100e-08  77.3370  76.1394
0202-10-13_15:33:38.945000      316.10        1.55155700e+00        1.86995200e-08  77.3370  76.1394
0202-10-13_15:33:39.137000      316.30        1.56043500e+00        1.42990600e-08  77.2730  76.1398
0202-10-13_15:33:39.330000      316.49        1.57088400e+00        1.80797400e-08  77.2730  76.1398
0202-10-13_15:33:39.535000      316.69        1.58098500e+00        1.83896300e-08  77.2730  76.1398
0202-10-13_15:33:39.727000      316.88        1.59061500e+00        2.00629700e-08  77.2730  76.1398
0202-10-13_15:33:39.934000      317.09        1.60073700e+00        2.36575900e-08  77.2730  76.1398
0202-10-13_15:33:40.125000      317.28        1.61056100e+00        2.03106000e-08  77.3296  76.1457
0202-10-13_15:33:40.320000      317.48        1.61991900e+00        3.43796500e-08  77.3296  76.1457
0202-10-13_15:33:40.510000      317.67        1.63067200e+00        3.27682100e-08  77.3296  76.1457
0202-10-13_15:33:40.703000      317.86        1.64058000e+00        4.60935600e-08  77.3296  76.1457
0202-10-13_15:33:40.918000      318.08        1.65012400e+00        3.25822800e-08  77.3296  76.1457
0202-10-13_15:33:41.120000      318.28        1.66018800e+00        2.58886200e-08  77.3129  76.1654
0202-10-13_15:33:41.312000      318.47        1.67020900e+00        1.90090200e-08  77.3129  76.1654
0202-10-13_15:33:41.504000      318.66        1.67925300e+00        2.11162800e-08  77.3129  76.1654
0202-10-13_15:33:41.700000      318.86        1.68992200e+00        2.39672900e-08  77.3129  76.1654
0202-10-13_15:33:41.910000      319.07        1.69981200e+00        2.44631100e-08  77.3129  76.1654
0202-10-13_15:33:42.100000      319.26        1.70907200e+00        2.21699200e-08  77.2808  76.1376
0202-10-13_15:33:42.300000      319.46        1.71977700e+00        2.87396200e-08  77.2808  76.1376
0202-10-13_15:33:42.492000      319.65        1.73003200e+00        1.92569300e-08  77.2808  76.1376
0202-10-13_15:33:42.695000      319.85        1.73853200e+00        2.70042300e-08  77.2808  76.1376
0202-10-13_15:33:42.914000      320.07        1.74973700e+00        2.24178300e-08  77.2808  76.1376
0202-10-13_15:33:43.110000      320.27        1.75939100e+00        3.09088600e-08  77.2793  76.1418
0202-10-13_15:33:43.300000      320.46        1.76927800e+00        1.67778000e-08  77.2793  76.1418
0202-10-13_15:33:43.492000      320.65        1.77906800e+00        1.64679100e-08  77.2793  76.1418
0202-10-13_15:33:43.695000      320.86        1.78936800e+00        1.69017600e-08  77.2793  76.1418
0202-10-13_15:33:43.938000      321.09        1.79926800e+00        1.96907800e-08  77.2793  76.1418
0202-10-13_15:33:44.133000      321.29        1.80933700e+00        2.69422500e-08  77.2517  76.1379
0202-10-13_15:33:44.340000      321.50        1.81807500e+00        2.40292700e-08  77.2517  76.1379
0202-10-13_15:33:44.535000      321.69        1.82898300e+00        2.44631100e-08  77.2517  76.1379
0202-10-13_15:33:44.727000      321.89        1.83891200e+00        9.09248000e-09  77.2517  76.1379
0202-10-13_15:33:44.938000      322.10        1.84787700e+00        9.65029000e-09  77.2517  76.1379
0202-10-13_15:33:45.130000      322.29        1.85869800e+00        9.58831000e-09  77.3110  76.1648
0202-10-13_15:33:45.324000      322.48        1.86853500e+00        2.42152000e-08  77.3110  76.1648
0202-10-13_15:33:45.527000      322.69        1.87819900e+00        2.46490500e-08  77.3110  76.1648
0202-10-13_15:33:45.720000      322.88        1.88808900e+00        2.51448300e-08  77.3110  76.1648
0202-10-13_15:33:45.953000      323.11        1.89852800e+00        1.86990200e-08  77.3110  76.1648
0202-10-13_15:33:46.150000      323.31        1.90860200e+00        1.41745500e-08  77.2923  76.1581
0202-10-13_15:33:46.350000      323.51        1.91815000e+00        1.83890800e-08  77.2923  76.1581
0202-10-13_15:33:46.547000      323.70        1.92730400e+00        1.42985100e-08  77.2923  76.1581
0202-10-13_15:33:46.740000      323.90        1.93805900e+00        2.01864500e-08  77.2923  76.1581
0202-10-13_15:33:46.945000      324.10        1.94806900e+00        2.31614100e-08  77.2923  76.1581
0202-10-13_15:33:47.140000      324.30        1.95710700e+00        1.96906300e-08  77.3156  76.1499
0202-10-13_15:33:47.336000      324.49        1.96770400e+00        1.18193700e-08  77.3156  76.1499
0202-10-13_15:33:47.540000      324.70        1.97737100e+00        6.86111000e-09  77.3156  76.1499
0202-10-13_15:33:47.730000      324.89        1.98731500e+00        2.64658000e-09  77.3156  76.1499
0202-10-13_15:33:47.950000      325.11        1.99730700e+00        1.07037600e-08  77.3156  76.1499
0202-10-13_15:33:48.140000      325.30        2.00742700e+00        3.70021000e-09  77.3229  76.1664
0202-10-13_15:33:48.344000      325.50        2.01686700e+00        1.39266400e-08  77.3229  76.1664
0202-10-13_15:33:48.535000      325.69        2.02693600e+00        7.41891000e-09  77.3229  76.1664
0202-10-13_15:33:48.742000      325.90        2.03740600e+00        7.72880000e-09  77.3229  76.1664
0202-10-13_15:33:48.945000      326.11        2.04654800e+00        1.87609500e-08  77.3377  76.1746
0202-10-13_15:33:49.152000      326.31        2.05701300e+00        1.39266400e-08  77.3377  76.1746
0202-10-13_15:33:49.344000      326.50        2.06682600e+00        1.83890800e-08  77.3377  76.1746
0202-10-13_15:33:49.540000      326.70        2.07620700e+00        1.54141200e-08  77.3377  76.1746
0202-10-13_15:33:49.742000      326.90        2.08686100e+00        1.99385400e-08  77.3377  76.1746
0202-10-13_15:33:49.973000      327.13        2.09740500e+00        1.80791900e-08  77.3377  76.1746
0202-10-13_15:33:50.164000      327.32        2.10695500e+00        9.46420000e-09  77.3183  76.1509
0202-10-13_15:33:50.355000      327.52        2.11681700e+00        1.07037600e-08  77.3183  76.1509
0202-10-13_15:33:50.562000      327.72        2.12626200e+00        1.02079400e-08  77.3183  76.1509
0202-10-13_15:33:50.754000      327.91        2.13615900e+00        1.25631200e-08  77.3183  76.1509
0202-10-13_15:33:50.965000      328.13        2.14676200e+00        1.85130400e-08  77.3183  76.1509
0202-10-13_15:33:51.160000      328.32        2.15624500e+00        1.31829000e-08  77.3272  76.1531
0202-10-13_15:33:51.350000      328.51        2.16620500e+00        1.99385400e-08  77.3272  76.1531
0202-10-13_15:33:51.555000      328.71        2.17639300e+00        9.58814000e-09  77.3272  76.1531
0202-10-13_15:33:51.750000      328.91        2.18652300e+00        1.42364800e-08  77.3272  76.1531
0202-10-13_15:33:51.977000      329.13        2.19622100e+00        1.42984200e-08  77.3272  76.1531
0202-10-13_15:33:52.168000      329.33        2.20625700e+00        4.69176000e-09  77.3265  76.1628
0202-10-13_15:33:52.360000      329.52        2.21627900e+00        1.10755300e-08  77.3265  76.1628
0202-10-13_15:33:52.566000      329.72        2.22528000e+00        5.74539000e-09  77.3265  76.1628
0202-10-13_15:33:52.758000      329.92        2.23615700e+00        1.17572900e-08  77.3265  76.1628
0202-10-13_15:33:52.957000      330.11        2.24625000e+00        1.47322600e-08  77.3265  76.1628
0202-10-13_15:33:53.152000      330.31        2.25514600e+00        8.03859000e-09  77.3362  76.1651
0202-10-13_15:33:53.344000      330.50        2.26562300e+00        1.63436900e-08  77.3362  76.1651
0202-10-13_15:33:53.535000      330.69        2.27596800e+00       -4.52440000e-10  77.3362  76.1651
0202-10-13_15:33:53.740000      330.90        2.28535100e+00        3.57615000e-09  77.3362  76.1651
0202-10-13_15:33:53.940000      331.10        2.29556000e+00       -1.19618000e-09  77.3362  76.1651
0202-10-13_15:33:54.133000      331.29        2.30592500e+00       -2.43575000e-09  77.3161  76.1434
0202-10-13_15:33:54.324000      331.48        2.31520400e+00       -4.54302000e-09  77.3161  76.1434
0202-10-13_15:33:54.516000      331.68        2.32483800e+00        2.89439000e-09  77.3161  76.1434
0202-10-13_15:33:54.723000      331.88        2.33533500e+00        8.28651000e-09  77.3161  76.1434
0202-10-13_15:33:54.957000      332.12        2.34491800e+00        1.20052100e-08  77.3161  76.1434
0202-10-13_15:33:55.150000      332.31        2.35522200e+00        8.96827000e-09  77.3129  76.1525
0202-10-13_15:33:55.340000      332.50        2.36495600e+00        4.93967000e-09  77.3129  76.1525
0202-10-13_15:33:55.547000      332.70        2.37468800e+00        2.77043000e-09  77.3129  76.1525
0202-10-13_15:33:55.740000      332.90        2.38491300e+00        2.52252000e-09  77.3129  76.1525
0202-10-13_15:33:55.938000      333.09        2.39508900e+00        1.15093800e-08  77.3129  76.1525
0202-10-13_15:33:56.133000      333.29        2.40489000e+00        7.35683000e-09  77.2760  76.1310
0202-10-13_15:33:56.324000      333.48        2.41477300e+00        1.82030400e-08  77.2760  76.1310
0202-10-13_15:33:56.516000      333.68        2.42480700e+00        1.87608500e-08  77.2760  76.1310
0202-10-13_15:33:56.723000      333.88        2.43474400e+00        2.23556000e-08  77.2760  76.1310
0202-10-13_15:33:56.926000      334.08        2.44436100e+00        2.15498800e-08  77.2760  76.1310
0202-10-13_15:33:57.130000      334.29        2.45470800e+00        1.44223600e-08  77.3122  76.1660
0202-10-13_15:33:57.324000      334.48        2.46445900e+00        1.78311700e-08  77.3122  76.1660
0202-10-13_15:33:57.516000      334.67        2.47317600e+00        1.32446500e-08  77.3122  76.1660
0202-10-13_15:33:57.707000      334.87        2.48414700e+00        1.41121500e-08  77.3122  76.1660
0202-10-13_15:33:57.914000      335.07        2.49450000e+00        2.12394200e-08  77.3122  76.1660
0202-10-13_15:33:58.105000      335.26        2.50330200e+00        1.99378100e-08  77.3049  76.1779
0202-10-13_15:33:58.297000      335.46        2.51413400e+00        1.51034900e-08  77.3049  76.1779
0202-10-13_15:33:58.492000      335.65        2.52408500e+00        8.22389000e-09  77.3049  76.1779
0202-10-13_15:33:58.688000      335.84        2.53350200e+00       -2.06453000e-09  77.3049  76.1779
0202-10-13_15:33:58.918000      336.08        2.54382400e+00        1.04551100e-08  77.3049  76.1779
0202-10-13_15:33:59.125000      336.28        2.55383200e+00        5.18695000e-09  77.3383  76.1752
0202-10-13_15:33:59.324000      336.48        2.56342100e+00        1.24384200e-08  77.3383  76.1752
0202-10-13_15:33:59.520000      336.68        2.57321000e+00        2.11773800e-08  77.3383  76.1752
0202-10-13_15:33:59.727000      336.88        2.58363900e+00        2.17351800e-08  77.3383  76.1752
0202-10-13_15:33:59.938000      337.10        2.59299400e+00        2.98543500e-08  77.3383  76.1752
0202-10-13_15:34:00.140000      337.30        2.60358900e+00        2.84908300e-08  77.3617  76.1647
0202-10-13_15:34:00.344000      337.50        2.61308300e+00        3.82834200e-08  77.3617  76.1647
0202-10-13_15:34:00.543000      337.70        2.62286600e+00        4.16302500e-08  77.3617  76.1647
0202-10-13_15:34:00.740000      337.90        2.63328300e+00        4.11344200e-08  77.3617  76.1647
0202-10-13_15:34:00.945000      338.10        2.64320300e+00        4.10104700e-08  77.3617  76.1647
0202-10-13_15:34:01.140000      338.30        2.65232200e+00        3.50605400e-08  77.3373  76.1710
0202-10-13_15:34:01.332000      338.49        2.66264100e+00        4.26838800e-08  77.3373  76.1710
0202-10-13_15:34:01.535000      338.70        2.67289600e+00        4.18161800e-08  77.3373  76.1710
0202-10-13_15:34:01.730000      338.89        2.68222700e+00        5.18566900e-08  77.3373  76.1710
0202-10-13_15:34:01.926000      339.08        2.69291800e+00        5.27863600e-08  77.3115  76.1497
0202-10-13_15:34:02.120000      339.28        2.70286900e+00        5.88602500e-08  77.3115  76.1497
0202-10-13_15:34:02.316000      339.47        2.71167200e+00        5.89842000e-08  77.3115  76.1497
0202-10-13_15:34:02.508000      339.67        2.72254100e+00        5.35301000e-08  77.3115  76.1497
0202-10-13_15:34:02.715000      339.87        2.73225400e+00        6.54919300e-08  77.3115  76.1497
0202-10-13_15:34:02.910000      340.07        2.74176200e+00        7.23715400e-08  77.3115  76.1497
0202-10-13_15:34:03.100000      340.26        2.75214500e+00        7.99948800e-08  77.3268  76.1454
0202-10-13_15:34:03.297000      340.45        2.76204500e+00        8.35276500e-08  77.3268  76.1454
0202-10-13_15:34:03.490000      340.65        2.77138800e+00        8.96636800e-08  77.3268  76.1454
0202-10-13_15:34:03.684000      340.84        2.78224000e+00        1.11170340e-07  77.3268  76.1454
0202-10-13_15:34:03.890000      341.05        2.79199200e+00        1.19599620e-07  77.3268  76.1454
0202-10-13_15:34:04.082000      341.24        2.80162300e+00        1.44019090e-07  77.3357  76.1581
0202-10-13_15:34:04.273000      341.43        2.81203700e+00        1.55175200e-07  77.3357  76.1581
0202-10-13_15:34:04.480000      341.64        2.82185300e+00        1.76619720e-07  77.3357  76.1581
0202-10-13_15:34:04.670000      341.83        2.83154900e+00        1.90440890e-07  77.3357  76.1581
0202-10-13_15:34:04.887000      342.05        2.84136900e+00        2.09902100e-07  77.3357  76.1581
0202-10-13_15:34:05.117000      342.28        2.85192800e+00        2.54526530e-07  77.3202  76.1606
0202-10-13_15:34:05.312000      342.47        2.86134000e+00        2.83284490e-07  77.3202  76.1606
0202-10-13_15:34:05.508000      342.67        2.87141900e+00        2.99460844e-07  77.3202  76.1606
0202-10-13_15:34:05.710000      342.87        2.88123500e+00        3.22516798e-07  77.3202  76.1606
0202-10-13_15:34:05.930000      343.09        2.89072600e+00        3.64228241e-07  77.3202  76.1606
0202-10-13_15:34:06.150000      343.31        2.90159500e+00        4.13563023e-07  77.3147  76.1531
0202-10-13_15:34:06.350000      343.51        2.91039300e+00        4.71760712e-07  77.3147  76.1531
0202-10-13_15:34:06.555000      343.71        2.92089000e+00        5.20165819e-07  77.3147  76.1531
0202-10-13_15:34:06.754000      343.91        2.93095200e+00        5.81276491e-07  77.3147  76.1531
0202-10-13_15:34:06.945000      344.11        2.94050700e+00        6.29681598e-07  77.2961  76.1491
0202-10-13_15:34:07.152000      344.31        2.95085000e+00        7.04179599e-07  77.2961  76.1491
0202-10-13_15:34:07.348000      344.51        2.96061600e+00        7.81218712e-07  77.2961  76.1491
0202-10-13_15:34:07.540000      344.70        2.97037900e+00        8.57576064e-07  77.2961  76.1491
0202-10-13_15:34:07.746000      344.90        2.98020500e+00        9.87482803e-07  77.2961  76.1491
0202-10-13_15:34:07.940000      345.10        2.99063700e+00        1.07574023e-06  77.2583  76.1452
0202-10-13_15:34:08.133000      345.29        2.99974500e+00        1.16443162e-06  77.2583  76.1452
0202-10-13_15:34:08.336000      345.50        3.01007400e+00        1.31615556e-06  77.2583  76.1452
0202-10-13_15:34:08.530000      345.69        3.02057400e+00        1.43986513e-06  77.2583  76.1452
0202-10-13_15:34:08.723000      345.88        3.02979800e+00        1.56871894e-06  77.2583  76.1452
0202-10-13_15:34:08.934000      346.09        3.04041700e+00        1.76004732e-06  77.2583  76.1452
0202-10-13_15:34:09.130000      346.29        3.05002000e+00        1.90929214e-06  77.2805  76.1348
0202-10-13_15:34:09.320000      346.48        3.05935100e+00        2.08903048e-06  77.2805  76.1348
0202-10-13_15:34:09.523000      346.68        3.07034600e+00        2.34822555e-06  77.2805  76.1348
0202-10-13_15:34:09.720000      346.88        3.08003600e+00        2.56453132e-06  77.2805  76.1348
0202-10-13_15:34:09.914000      347.07        3.08894100e+00        2.78678707e-06  77.2805  76.1348
0202-10-13_15:34:10.113000      347.27        3.09993500e+00        3.08868550e-06  77.2961  76.1573
0202-10-13_15:34:10.305000      347.46        3.10977900e+00        3.35190921e-06  77.2961  76.1573
0202-10-13_15:34:10.496000      347.66        3.11882600e+00        3.63310674e-06  77.2961  76.1573
0202-10-13_15:34:10.703000      347.86        3.12968000e+00        4.04476952e-06  77.2961  76.1573
0202-10-13_15:34:10.902000      348.06        3.13986400e+00        4.37815316e-06  77.2961  76.1573
0202-10-13_15:34:11.094000      348.25        3.14887700e+00        4.74581103e-06  77.2876  76.1604
0202-10-13_15:34:11.300000      348.46        3.15930700e+00        5.14892075e-06  77.2876  76.1604
0202-10-13_15:34:11.496000      348.65        3.16929600e+00        5.71937305e-06  77.2876  76.1604
0202-10-13_15:34:11.688000      348.85        3.17850200e+00        6.15917418e-06  77.2876  76.1604
0202-10-13_15:34:11.902000      349.06        3.18964200e+00        7.55084475e-06  77.2876  76.1604
0202-10-13_15:34:12.094000      349.25        3.19890900e+00        7.62986764e-06  77.2801  76.1475
0202-10-13_15:34:12.297000      349.45        3.20851900e+00        7.90034285e-06  77.2801  76.1475
0202-10-13_15:34:12.490000      349.65        3.21921100e+00        9.06201033e-06  77.2801  76.1475
0202-10-13_15:34:12.680000      349.84        3.22907000e+00        1.04594449e-05  77.2801  76.1475
0202-10-13_15:34:12.887000      350.04        3.23890700e+00        1.05552640e-05  77.2801  76.1475
0202-10-13_15:34:13.080000      350.24        3.24841400e+00        1.18250844e-05  77.3496  76.1686
0202-10-13_15:34:13.270000      350.43        3.25851500e+00        1.32447694e-05  77.3496  76.1686
0202-10-13_15:34:13.465000      350.62        3.26805900e+00        1.33743669e-05  77.3496  76.1686
0202-10-13_15:34:13.660000      350.82        3.27775100e+00        1.46151812e-05  77.3496  76.1686
0202-10-13_15:34:13.850000      351.01        3.28812900e+00        1.67273545e-05  77.3496  76.1686
0202-10-13_15:34:14.070000      351.23        3.29834700e+00        1.78057845e-05  77.3203  76.1584
0202-10-13_15:34:14.260000      351.42        3.30772600e+00        1.92709618e-05  77.3203  76.1584
0202-10-13_15:34:14.465000      351.62        3.31832300e+00        2.07665086e-05  77.3203  76.1584
