Repository: shortlab/2025-devitre-PhD

# 2025-devitre-PhD
Data repository for Alexis Devitre's PhD thesis

File: chapter 5/cold_vs_warm/77K/ffj6/Ic/0_degradation/step00/Ic_2023-10-13_19-25-24300145_ffj6-step0-77k.txt
# Ic = 2.84 A, n = 32.06 , Tavg = 77.26 K, f6aftertempcyclepristine
#datetime                        t_s     iHTS_A                vHTS_V                tHTS_K  tTAR_K
0202-10-13_19:25:01.605000      7302.91        1.85358200e-02       -1.46919905e-08  77.2539  76.2718
0202-10-13_19:25:01.797000      7303.10        3.01592900e-02       -1.14691105e-08  77.2539  76.2718
0202-10-13_19:25:02.020000      7303.32        5.84492200e-02       -9.85767050e-09  77.2539  76.2718
0202-10-13_19:25:02.223000      7303.53        8.96717300e-02        7.49628950e-09  77.2495  76.2762
0202-10-13_19:25:02.414000      7303.72        1.19282500e-01        4.08747950e-09  77.2495  76.2762
0202-10-13_19:25:02.620000      7303.92        1.46429700e-01        9.41762950e-09  77.2495  76.2762
0202-10-13_19:25:02.816000      7304.12        1.79036800e-01        8.02619500e-10  77.2495  76.2762
0202-10-13_19:25:03.074000      7304.38        2.09123800e-01        3.34373950e-09  77.2495  76.2762
0202-10-13_19:25:03.273000      7304.58        2.38178100e-01        5.88485950e-09  77.2494  76.2862
0202-10-13_19:25:03.477000      7304.78        2.67950600e-01        1.04712595e-08  77.2494  76.2862
0202-10-13_19:25:03.680000      7304.98        2.95830900e-01        5.88485950e-09  77.2494  76.2862
0202-10-13_19:25:03.875000      7305.18        3.27688600e-01        1.22066595e-08  77.2494  76.2862
0202-10-13_19:25:04.080000      7305.38        3.57358800e-01        3.65362950e-09  77.2494  76.2862
0202-10-13_19:25:04.273000      7305.58        3.85448300e-01        3.65362950e-09  77.2288  76.2745
0202-10-13_19:25:04.470000      7305.77        4.16842300e-01       -5.02335050e-09  77.2288  76.2745
0202-10-13_19:25:04.670000      7305.98        4.46310600e-01        3.15779950e-09  77.2288  76.2745
0202-10-13_19:25:04.870000      7306.17        4.74536700e-01        4.76923950e-09  77.2288  76.2745
0202-10-13_19:25:05.066000      7306.37        5.06063500e-01        6.44265950e-09  77.2288  76.2745
0202-10-13_19:25:05.258000      7306.56        5.35479800e-01        2.72394950e-09  77.2289  76.2800
0202-10-13_19:25:05.453000      7306.76        5.62707100e-01        2.66197950e-09  77.2289  76.2800
0202-10-13_19:25:05.645000      7306.95        5.95047100e-01       -6.50805000e-11  77.2289  76.2800
0202-10-13_19:25:05.850000      7307.16        6.24683100e-01       -3.74950500e-10  77.2289  76.2800
0202-10-13_19:25:06.082000      7307.39        6.53862200e-01       -4.71341050e-09  77.2289  76.2800
0202-10-13_19:25:06.280000      7307.58        6.84315900e-01       -4.96130050e-09  77.2619  76.2816
0202-10-13_19:25:06.484000      7307.79        7.13024400e-01       -4.98850500e-10  77.2619  76.2816
0202-10-13_19:25:06.684000      7307.99        7.42467400e-01       -8.92792050e-09  77.2619  76.2816
0202-10-13_19:25:06.880000      7308.18        7.73022100e-01       -8.61802050e-09  77.2619  76.2816
0202-10-13_19:25:07.090000      7308.39        8.00638200e-01       -4.89932050e-09  77.2412  76.2742
0202-10-13_19:25:07.280000      7308.58        8.32466200e-01        1.91830950e-09  77.2412  76.2742
0202-10-13_19:25:07.477000      7308.78        8.62566700e-01        3.40579950e-09  77.2412  76.2742
0202-10-13_19:25:07.680000      7308.98        8.91175200e-01       -1.73842050e-09  77.2412  76.2742
0202-10-13_19:25:07.875000      7309.18        9.20907600e-01       -7.00658050e-09  77.2412  76.2742
0202-10-13_19:25:08.090000      7309.39        9.52483300e-01       -1.05665050e-09  77.2412  76.2742
0202-10-13_19:25:08.285000      7309.59        9.80791100e-01        6.78739500e-10  77.2551  76.2885
0202-10-13_19:25:08.484000      7309.79        1.00983500e+00        1.29852950e-09  77.2551  76.2885
0202-10-13_19:25:08.688000      7309.99        1.04129600e+00       -5.76702050e-09  77.2551  76.2885
0202-10-13_19:25:08.887000      7310.19        1.07111300e+00       -8.08740500e-10  77.2551  76.2885
0202-10-13_19:25:09.100000      7310.41        1.09988100e+00        3.21985950e-09  77.2551  76.2885
0202-10-13_19:25:09.297000      7310.60        1.13074500e+00        4.89327950e-09  77.2331  76.2854
0202-10-13_19:25:09.490000      7310.79        1.16025800e+00        6.16759500e-10  77.2331  76.2854
0202-10-13_19:25:09.680000      7310.98        1.18729500e+00       -7.00658050e-09  77.2331  76.2854
0202-10-13_19:25:09.875000      7311.18        1.21993800e+00       -1.01055105e-08  77.2331  76.2854
0202-10-13_19:25:10.082000      7311.38        1.24977300e+00       -9.17583050e-09  77.2331  76.2854
0202-10-13_19:25:10.277000      7311.58        1.27806600e+00       -8.06022050e-09  77.2608  76.2912
0202-10-13_19:25:10.473000      7311.78        1.30935300e+00       -5.08525050e-09  77.2608  76.2912
0202-10-13_19:25:10.676000      7311.98        1.33890800e+00       -7.62637050e-09  77.2608  76.2912
0202-10-13_19:25:10.870000      7312.17        1.36668900e+00       -4.27953050e-09  77.2608  76.2912
0202-10-13_19:25:11.062000      7312.37        1.39846500e+00       -6.26284050e-09  77.2608  76.2912
0202-10-13_19:25:11.273000      7312.58        1.42790800e+00       -7.99824050e-09  77.2584  76.2884
0202-10-13_19:25:11.473000      7312.77        1.45679300e+00       -1.15310105e-08  77.2584  76.2884
0202-10-13_19:25:11.664000      7312.97        1.48748600e+00       -7.19251050e-09  77.2584  76.2884
0202-10-13_19:25:11.860000      7313.16        1.51742900e+00       -1.05393105e-08  77.2584  76.2884
0202-10-13_19:25:12.055000      7313.36        1.54483500e+00       -1.04153305e-08  77.2584  76.2884
0202-10-13_19:25:12.246000      7313.55        1.57701300e+00       -1.17168605e-08  77.2460  76.2742
0202-10-13_19:25:12.453000      7313.75        1.60698800e+00       -6.63463050e-09  77.2460  76.2742
0202-10-13_19:25:12.645000      7313.95        1.63533600e+00       -5.27110050e-09  77.2460  76.2742
0202-10-13_19:25:12.836000      7314.14        1.66647100e+00       -1.16548805e-08  77.2460  76.2742
0202-10-13_19:25:13.066000      7314.37        1.69660700e+00       -9.11376050e-09  77.2460  76.2742
0202-10-13_19:25:13.273000      7314.58        1.72615700e+00       -9.54761050e-09  77.2380  76.2850
0202-10-13_19:25:13.477000      7314.78        1.75571000e+00       -7.99815050e-09  77.2380  76.2850
0202-10-13_19:25:13.676000      7314.98        1.78402500e+00       -9.91948050e-09  77.2380  76.2850
0202-10-13_19:25:13.880000      7315.18        1.81541500e+00       -1.32043405e-08  77.2380  76.2850
0202-10-13_19:25:14.086000      7315.39        1.84608500e+00       -9.05179050e-09  77.2380  76.2850
0202-10-13_19:25:14.285000      7315.59        1.87384200e+00       -9.91948050e-09  77.2367  76.2921
0202-10-13_19:25:14.484000      7315.79        1.90463800e+00       -6.63463050e-09  77.2367  76.2921
0202-10-13_19:25:14.688000      7315.99        1.93425800e+00       -1.28324705e-08  77.2367  76.2921
0202-10-13_19:25:14.880000      7316.18        1.96233700e+00       -1.69230505e-08  77.2367  76.2921
0202-10-13_19:25:15.100000      7316.40        1.99528000e+00       -2.51042005e-08  77.2367  76.2921
0202-10-13_19:25:15.297000      7316.60        2.02281700e+00       -2.23151705e-08  77.2318  76.2851
0202-10-13_19:25:15.510000      7316.82        2.05241800e+00       -2.17573705e-08  77.2318  76.2851
0202-10-13_19:25:15.715000      7317.02        2.08313300e+00       -1.26465405e-08  77.2318  76.2851
0202-10-13_19:25:15.918000      7317.22        2.11299100e+00       -2.05178005e-08  77.2318  76.2851
0202-10-13_19:25:16.113000      7317.42        2.14124900e+00       -1.92782305e-08  77.2471  76.2835
0202-10-13_19:25:16.316000      7317.62        2.17242700e+00       -2.18813205e-08  77.2471  76.2835
0202-10-13_19:25:16.520000      7317.82        2.20252900e+00       -2.42365105e-08  77.2471  76.2835
0202-10-13_19:25:16.730000      7318.03        2.23154600e+00       -2.60338805e-08  77.2471  76.2835
0202-10-13_19:25:16.920000      7318.23        2.26187500e+00       -2.54141005e-08  77.2471  76.2835
0202-10-13_19:25:17.130000      7318.43        2.28931000e+00       -2.00219705e-08  77.2572  76.2885
0202-10-13_19:25:17.324000      7318.63        2.32149400e+00       -1.76048105e-08  77.2572  76.2885
0202-10-13_19:25:17.520000      7318.82        2.35171000e+00       -2.13235205e-08  77.2572  76.2885
0202-10-13_19:25:17.727000      7319.03        2.37940500e+00       -2.11992605e-08  77.2572  76.2885
0202-10-13_19:25:17.920000      7319.23        2.41082900e+00       -2.42979605e-08  77.2572  76.2885
0202-10-13_19:25:18.117000      7319.42        2.44069800e+00       -1.94014405e-08  77.2522  76.2907
0202-10-13_19:25:18.324000      7319.63        2.46885000e+00       -1.69842805e-08  77.2522  76.2907
0202-10-13_19:25:18.520000      7319.82        2.50042000e+00       -1.32655705e-08  77.2522  76.2907
0202-10-13_19:25:18.727000      7320.03        2.53054600e+00       -1.03525905e-08  77.2522  76.2907
0202-10-13_19:25:18.920000      7320.23        2.55855600e+00       -7.99741050e-09  77.2522  76.2907
0202-10-13_19:25:19.133000      7320.44        2.58977500e+00       -7.93543050e-09  77.2522  76.2907
0202-10-13_19:25:19.332000      7320.64        2.61928700e+00       -5.33234050e-09  77.2647  76.2940
0202-10-13_19:25:19.535000      7320.84        2.64711800e+00       -2.91518050e-09  77.2647  76.2940
0202-10-13_19:25:19.740000      7321.04        2.67901700e+00        1.50585595e-08  77.2647  76.2940
0202-10-13_19:25:19.930000      7321.23        2.70895900e+00        2.31777295e-08  77.2647  76.2940
0202-10-13_19:25:20.137000      7321.44        2.73619500e+00        4.36925895e-08  77.2538  76.3014
0202-10-13_19:25:20.330000      7321.63        2.76822100e+00        5.81955295e-08  77.2538  76.3014
0202-10-13_19:25:20.530000      7321.84        2.79786400e+00        8.73253895e-08  77.2538  76.3014
0202-10-13_19:25:20.727000      7322.03        2.82638100e+00        1.49613689e-07  77.2538  76.3014
0202-10-13_19:25:20.918000      7322.22        2.85775800e+00        2.23925799e-07  77.2538  76.3014
0202-10-13_19:25:21.133000      7322.44        2.88741600e+00        3.10075789e-07  77.2344  76.2882
0202-10-13_19:25:21.324000      7322.63        2.91519100e+00        4.69794158e-07  77.2344  76.2882
0202-10-13_19:25:21.530000      7322.83        2.94710100e+00        6.21517307e-07  77.2344  76.2882
0202-10-13_19:25:21.730000      7323.03        2.97680800e+00        9.13807581e-07  77.2344  76.2882
0202-10-13_19:25:21.934000      7323.24        3.00476100e+00        1.19376468e-06  77.2344  76.2882
0202-10-13_19:25:22.137000      7323.44        3.03625800e+00        1.70019254e-06  77.2484  76.2871
0202-10-13_19:25:22.330000      7323.63        3.06616800e+00        3.18693952e-06  77.2484  76.2871
0202-10-13_19:25:22.535000      7323.84        3.09372800e+00        3.42183911e-06  77.2484  76.2871
0202-10-13_19:25:22.727000      7324.03        3.12591500e+00        5.56258629e-06  77.2484  76.2871
0202-10-13_19:25:22.920000      7324.23        3.15577800e+00        6.86785946e-06  77.2484  76.2871
0202-10-13_19:25:23.117000      7324.42        3.18272100e+00        8.11809547e-06  77.2484  76.2871
0202-10-13_19:25:23.316000      7324.62        3.21565600e+00        1.15869239e-05  77.2557  76.2912
0202-10-13_19:25:23.535000      7324.84        3.24568800e+00        1.50118710e-05  77.2557  76.2912
0202-10-13_19:25:23.727000      7325.03        3.27397600e+00        1.73317367e-05  77.2557  76.2912
0202-10-13_19:25:23.930000      7325.23        3.30517900e+00        2.31614605e-05  77.2557  76.2912

File: chapter 5/cold_vs_warm/77K/ffj6/Ic/0_degradation/step00/Ic_2023-10-13_19-26-04299697_ffj6-step0-77k.txt
# Ic = 2.84 A, n = 32.35 , Tavg = 77.25 K, f6aftertempcyclepristine
#datetime                        t_s     iHTS_A                vHTS_V                tHTS_K  tTAR_K
0202-10-13_19:25:41.613000      7342.92        4.79010600e-02        1.85291650e-09  77.2498  76.2870
0202-10-13_19:25:41.820000      7343.12        2.79752400e-02        2.07563465e-08  77.2498  76.2870
0202-10-13_19:25:42.016000      7343.32        5.91457500e-02        1.67897265e-08  77.2498  76.2870
0202-10-13_19:25:42.210000      7343.52        8.89048800e-02        2.29255965e-08  77.2587  76.2871
0202-10-13_19:25:42.418000      7343.72        1.16181100e-01        9.53824650e-09  77.2587  76.2871
0202-10-13_19:25:42.610000      7343.91        1.48920300e-01        9.53824650e-09  77.2587  76.2871
0202-10-13_19:25:42.800000      7344.11        1.78262400e-01        7.36899650e-09  77.2587  76.2871
0202-10-13_19:25:43.016000      7344.32        2.05820600e-01        1.07778165e-08  77.2587  76.2871
0202-10-13_19:25:43.210000      7344.51        2.38027000e-01        1.25132065e-08  77.2737  76.2894
0202-10-13_19:25:43.402000      7344.71        2.67680100e-01        1.21413365e-08  77.2737  76.2894
0202-10-13_19:25:43.594000      7344.90        2.94885100e-01        5.50964650e-09  77.2737  76.2894
0202-10-13_19:25:43.790000      7345.09        3.27063300e-01        7.30701650e-09  77.2737  76.2894
0202-10-13_19:25:43.996000      7345.30        3.57097000e-01        9.84813650e-09  77.2737  76.2894
0202-10-13_19:25:44.220000      7345.52        3.86442000e-01        1.61699365e-08  77.2471  76.2806
0202-10-13_19:25:44.420000      7345.73        4.16555900e-01        1.04059465e-08  77.2471  76.2806
0202-10-13_19:25:44.613000      7345.92        4.45274600e-01        5.81953650e-09  77.2471  76.2806
0202-10-13_19:25:44.820000      7346.12        4.74260700e-01        9.41428650e-09  77.2471  76.2806
0202-10-13_19:25:45.027000      7346.33        5.05268000e-01        1.52402665e-08  77.2471  76.2806
0202-10-13_19:25:45.234000      7346.54        5.34372600e-01        1.62938965e-08  77.2437  76.2892
0202-10-13_19:25:45.438000      7346.74        5.63837900e-01        1.72855565e-08  77.2437  76.2892
0202-10-13_19:25:45.637000      7346.94        5.94919400e-01        1.05918765e-08  77.2437  76.2892
0202-10-13_19:25:45.830000      7347.13        6.23341300e-01        1.42486065e-08  77.2437  76.2892
0202-10-13_19:25:46.040000      7347.34        6.53452200e-01        9.66220650e-09  77.2437  76.2892
0202-10-13_19:25:46.234000      7347.54        6.83770800e-01        1.40626765e-08  77.2363  76.2878
0202-10-13_19:25:46.426000      7347.73        7.13598000e-01        9.53824650e-09  77.2363  76.2878
0202-10-13_19:25:46.630000      7347.93        7.40552200e-01        1.41866265e-08  77.2363  76.2878
0202-10-13_19:25:46.820000      7348.12        7.73310700e-01        1.44966265e-08  77.2363  76.2878
0202-10-13_19:25:47.020000      7348.32        8.03443800e-01        1.84633565e-08  77.2363  76.2878
0202-10-13_19:25:47.215000      7348.52        8.30481100e-01        1.99509865e-08  77.2498  76.2885
0202-10-13_19:25:47.410000      7348.71        8.62577700e-01        1.99509865e-08  77.2498  76.2885
0202-10-13_19:25:47.605000      7348.91        8.92357600e-01        1.61702965e-08  77.2498  76.2885
0202-10-13_19:25:47.810000      7349.11        9.20804800e-01        1.98890065e-08  77.2498  76.2885
0202-10-13_19:25:48.016000      7349.32        9.50534800e-01        1.87733965e-08  77.2498  76.2885
0202-10-13_19:25:48.223000      7349.53        9.81629700e-01        2.25540765e-08  77.2374  76.2767
0202-10-13_19:25:48.418000      7349.72        1.01027300e+00        1.88353765e-08  77.2374  76.2767
0202-10-13_19:25:48.625000      7349.93        1.04148000e+00        2.05707665e-08  77.2374  76.2767
0202-10-13_19:25:48.824000      7350.13        1.07077600e+00        1.90213065e-08  77.2374  76.2767
0202-10-13_19:25:49.094000      7350.40        1.10087500e+00        2.34837565e-08  77.2374  76.2767
0202-10-13_19:25:49.290000      7350.59        1.12942500e+00        2.22441865e-08  77.2615  76.2895
0202-10-13_19:25:49.492000      7350.79        1.15850600e+00        2.54670665e-08  77.2615  76.2895
0202-10-13_19:25:49.690000      7351.00        1.18973200e+00        2.25540765e-08  77.2615  76.2895
0202-10-13_19:25:49.895000      7351.20        1.21950300e+00        2.21202265e-08  77.2615  76.2895
0202-10-13_19:25:50.094000      7351.40        1.24776500e+00        2.13145065e-08  77.2615  76.2895
0202-10-13_19:25:50.290000      7351.59        1.27925600e+00        2.08186865e-08  77.2457  76.2902
0202-10-13_19:25:50.490000      7351.79        1.30863900e+00        1.71619565e-08  77.2457  76.2902
0202-10-13_19:25:50.690000      7351.99        1.33760000e+00        2.30499065e-08  77.2457  76.2902
0202-10-13_19:25:50.883000      7352.19        1.36708200e+00        2.71404865e-08  77.2457  76.2902
0202-10-13_19:25:51.090000      7352.39        1.39845800e+00        2.41035365e-08  77.2477  76.2968
0202-10-13_19:25:51.280000      7352.59        1.42667500e+00        2.96196265e-08  77.2477  76.2968
0202-10-13_19:25:51.477000      7352.78        1.45648700e+00        2.77602665e-08  77.2477  76.2968
0202-10-13_19:25:51.680000      7352.98        1.48746800e+00        2.85040065e-08  77.2477  76.2968
0202-10-13_19:25:51.880000      7353.18        1.51713100e+00        2.52191565e-08  77.2477  76.2968
0202-10-13_19:25:52.070000      7353.37        1.54516100e+00        1.99509865e-08  77.2477  76.2968
0202-10-13_19:25:52.266000      7353.57        1.57670200e+00        2.29879265e-08  77.2419  76.2913
0202-10-13_19:25:52.477000      7353.78        1.60760400e+00        1.77197565e-08  77.2419  76.2913
0202-10-13_19:25:52.680000      7353.98        1.63535500e+00        2.40416165e-08  77.2419  76.2913
0202-10-13_19:25:52.880000      7354.18        1.66645000e+00        1.94552865e-08  77.2419  76.2913
0202-10-13_19:25:53.086000      7354.39        1.69644100e+00        2.65209265e-08  77.2419  76.2913
0202-10-13_19:25:53.280000      7354.58        1.72491000e+00        2.26163165e-08  77.2537  76.2927
0202-10-13_19:25:53.484000      7354.79        1.75545600e+00        2.38558865e-08  77.2537  76.2927
0202-10-13_19:25:53.680000      7354.98        1.78577600e+00        1.75960565e-08  77.2537  76.2927
0202-10-13_19:25:53.880000      7355.18        1.81319500e+00        2.04470665e-08  77.2537  76.2927
0202-10-13_19:25:54.090000      7355.39        1.84533000e+00        1.70382565e-08  77.2509  76.2901
0202-10-13_19:25:54.290000      7355.59        1.87401300e+00        1.92074965e-08  77.2509  76.2901
0202-10-13_19:25:54.490000      7355.79        1.90300700e+00        1.60465965e-08  77.2509  76.2901
0202-10-13_19:25:54.690000      7356.00        1.93431800e+00        2.77605265e-08  77.2509  76.2901
0202-10-13_19:25:54.895000      7356.20        1.96370300e+00        2.36699465e-08  77.2509  76.2901
0202-10-13_19:25:55.098000      7356.40        1.99214600e+00        2.14387265e-08  77.2591  76.2864
0202-10-13_19:25:55.310000      7356.61        2.02315000e+00        2.24303765e-08  77.2591  76.2864
0202-10-13_19:25:55.500000      7356.80        2.05250400e+00        2.15626765e-08  77.2591  76.2864
0202-10-13_19:25:55.700000      7357.00        2.08050900e+00        2.83183265e-08  77.2591  76.2864
0202-10-13_19:25:55.910000      7357.21        2.11267000e+00        1.99512365e-08  77.2591  76.2864
0202-10-13_19:25:56.113000      7357.42        2.14195400e+00        1.92694765e-08  77.2510  76.2971
0202-10-13_19:25:56.316000      7357.62        2.17133500e+00        1.90835465e-08  77.2510  76.2971
0202-10-13_19:25:56.520000      7357.82        2.20289800e+00        2.45996265e-08  77.2510  76.2971
0202-10-13_19:25:56.715000      7358.02        2.23147000e+00        2.37319265e-08  77.2510  76.2971
0202-10-13_19:25:56.918000      7358.22        2.26128900e+00        2.58391965e-08  77.2510  76.2971
0202-10-13_19:25:57.117000      7358.42        2.29192800e+00        2.59011665e-08  77.2604  76.2990
0202-10-13_19:25:57.316000      7358.62        2.32172300e+00        2.96818565e-08  77.2604  76.2990
0202-10-13_19:25:57.530000      7358.83        2.34992200e+00        2.92480065e-08  77.2604  76.2990
0202-10-13_19:25:57.723000      7359.03        2.38115400e+00        2.49714965e-08  77.2604  76.2990
0202-10-13_19:25:57.918000      7359.22        2.41098300e+00        2.42277565e-08  77.2604  76.2990
0202-10-13_19:25:58.125000      7359.43        2.43811700e+00        2.61490865e-08  77.2604  76.2990
0202-10-13_19:25:58.316000      7359.62        2.47055500e+00        2.87521765e-08  77.2417  76.2941
0202-10-13_19:25:58.516000      7359.82        2.50027100e+00        2.89381165e-08  77.2417  76.2941
0202-10-13_19:25:58.720000      7360.02        2.52959500e+00        1.82777665e-08  77.2417  76.2941
0202-10-13_19:25:58.918000      7360.22        2.55891100e+00        1.85256465e-08  77.2417  76.2941
0202-10-13_19:25:59.120000      7360.43        2.58940800e+00        1.59225065e-08  77.2417  76.2941
0202-10-13_19:25:59.316000      7360.62        2.61817300e+00        2.54052065e-08  77.2477  76.3009
0202-10-13_19:25:59.508000      7360.81        2.64751700e+00        2.49093865e-08  77.2477  76.3009
0202-10-13_19:25:59.710000      7361.01        2.67846000e+00        3.40202165e-08  77.2477  76.3009
0202-10-13_19:25:59.902000      7361.21        2.70861400e+00        4.43706065e-08  77.2477  76.3009
0202-10-13_19:26:00.113000      7361.42        2.73542900e+00        6.65588865e-08  77.2553  76.2931
0202-10-13_19:26:00.312000      7361.62        2.76834900e+00        9.84158065e-08  77.2553  76.2931
0202-10-13_19:26:00.516000      7361.82        2.79813300e+00        1.34115386e-07  77.2553  76.2931
0202-10-13_19:26:00.715000      7362.02        2.82702100e+00        1.92808966e-07  77.2553  76.2931
0202-10-13_19:26:00.914000      7362.22        2.85779000e+00        2.59993586e-07  77.2553  76.2931
0202-10-13_19:26:01.120000      7362.43        2.88758000e+00        3.81471326e-07  77.2524  76.2975
0202-10-13_19:26:01.316000      7362.62        2.91599900e+00        4.66133866e-07  77.2524  76.2975
0202-10-13_19:26:01.523000      7362.83        2.94666200e+00        6.90247887e-07  77.2524  76.2975
0202-10-13_19:26:01.727000      7363.03        2.97681100e+00        9.17460902e-07  77.2524  76.2975
0202-10-13_19:26:01.926000      7363.23        3.00431200e+00        1.30055046e-06  77.2524  76.2975
0202-10-13_19:26:02.120000      7363.42        3.03587500e+00        1.67862061e-06  77.2361  76.2930
0202-10-13_19:26:02.330000      7363.63        3.06649000e+00        3.22492977e-06  77.2361  76.2930
0202-10-13_19:26:02.523000      7363.83        3.09446400e+00        3.42685673e-06  77.2361  76.2930
0202-10-13_19:26:02.720000      7364.02        3.12545000e+00        4.62348158e-06  77.2361  76.2930
0202-10-13_19:26:02.918000      7364.22        3.15579600e+00        7.34298771e-06  77.2361  76.2930
0202-10-13_19:26:03.140000      7364.45        3.18386000e+00        8.90609323e-06  77.2361  76.2930
0202-10-13_19:26:03.340000      7364.64        3.21491500e+00        1.18872739e-05  77.2471  76.3044
0202-10-13_19:26:03.530000      7364.84        3.24363000e+00        1.40552925e-05  77.2471  76.3044
0202-10-13_19:26:03.730000      7365.03        3.27295800e+00        1.85035113e-05  77.2471  76.3044
0202-10-13_19:26:03.926000      7365.23        3.30443500e+00        2.29176417e-05  77.2471  76.3044

File: chapter 5/cold_vs_warm/77K/ffj6/Ic/0_degradation/step00/Ic_2023-10-13_19-27-16721389_ffj6-step0-77k.txt
# Ic = 2.80 A, n = 29.63 , Tavg = 77.23 K, f6aftertempcyclepristine
#datetime                        t_s     iHTS_A                vHTS_V                tHTS_K  tTAR_K
0202-10-13_19:26:10.145000      7371.45        4.72820800e-02        6.94468400e-09  77.2611  76.2909
0202-10-13_19:26:10.348000      7371.65        1.19783100e-02        6.94472400e-09  77.2611  76.2909
0202-10-13_19:26:10.543000      7371.85        2.15181100e-02        9.17598400e-09  77.2611  76.2909
0202-10-13_19:26:10.750000      7372.05        3.20448300e-02        7.68854400e-09  77.2611  76.2909
0202-10-13_19:26:10.945000      7372.25        4.13085800e-02        9.36197400e-09  77.2611  76.2909
0202-10-13_19:26:11.137000      7372.44        5.10917600e-02        9.05208400e-09  77.2559  76.2915
0202-10-13_19:26:11.344000      7372.65        6.15102300e-02        4.40369400e-09  77.2559  76.2915
0202-10-13_19:26:11.540000      7372.84        7.13765300e-02        3.72193400e-09  77.2559  76.2915
0202-10-13_19:26:11.734000      7373.04        8.03597800e-02        8.49427400e-09  77.2559  76.2915
0202-10-13_19:26:11.934000      7373.24        9.10987300e-02        1.17791340e-08  77.2559  76.2915
0202-10-13_19:26:12.137000      7373.44        1.01371700e-01        1.17171540e-08  77.2408  76.2885
0202-10-13_19:26:12.330000      7373.63        1.10524100e-01        3.28808400e-09  77.2408  76.2885
0202-10-13_19:26:12.535000      7373.84        1.21184400e-01       -2.04205600e-09  77.2408  76.2885
0202-10-13_19:26:12.730000      7374.03        1.31374200e-01       -9.23155600e-09  77.2408  76.2885
0202-10-13_19:26:12.930000      7374.23        1.40051800e-01       -6.13263600e-09  77.2408  76.2885
0202-10-13_19:26:13.125000      7374.43        1.50942100e-01       -1.17726760e-08  77.2464  76.2979
0202-10-13_19:26:13.316000      7374.62        1.60649600e-01       -3.71547600e-09  77.2464  76.2979
0202-10-13_19:26:13.508000      7374.81        1.69908900e-01       -4.02536600e-09  77.2464  76.2979
0202-10-13_19:26:13.703000      7375.00        1.80682000e-01       -9.88426000e-10  77.2464  76.2979
0202-10-13_19:26:13.895000      7375.20        1.90548300e-01       -8.05396600e-09  77.2464  76.2979
0202-10-13_19:26:14.094000      7375.40        2.00340400e-01       -7.24824600e-09  77.2464  76.2979
0202-10-13_19:26:14.290000      7375.59        2.10269000e-01       -9.29353600e-09  77.2461  76.2891
0202-10-13_19:26:14.480000      7375.78        2.20467700e-01       -5.82274600e-09  77.2461  76.2891
0202-10-13_19:26:14.670000      7375.98        2.30645700e-01       -7.68209600e-09  77.2461  76.2891
0202-10-13_19:26:14.880000      7376.18        2.40032600e-01       -9.78936600e-09  77.2461  76.2891
0202-10-13_19:26:15.098000      7376.40        2.50326300e-01       -2.78579600e-09  77.2461  76.2891
0202-10-13_19:26:15.297000      7376.60        2.60201500e-01       -7.31022600e-09  77.2623  76.2998
0202-10-13_19:26:15.500000      7376.80        2.69598800e-01       -8.79770600e-09  77.2623  76.2998
0202-10-13_19:26:15.700000      7377.00        2.80165600e-01       -2.24949460e-08  77.2623  76.2998
0202-10-13_19:26:15.895000      7377.20        2.89864200e-01       -2.62756260e-08  77.2623  76.2998
0202-10-13_19:26:16.100000      7377.40        2.99079100e-01       -2.17512060e-08  77.2628  76.2963
0202-10-13_19:26:16.293000      7377.60        3.09601300e-01       -2.13169960e-08  77.2628  76.2963
0202-10-13_19:26:16.484000      7377.79        3.19605700e-01       -1.20818660e-08  77.2628  76.2963
0202-10-13_19:26:16.690000      7377.99        3.28977700e-01       -2.08203460e-08  77.2628  76.2963
0202-10-13_19:26:16.883000      7378.19        3.39814600e-01       -1.95807760e-08  77.2628  76.2963
0202-10-13_19:26:17.080000      7378.38        3.49496900e-01       -2.72660960e-08  77.2554  76.2925
0202-10-13_19:26:17.280000      7378.59        3.58916500e-01       -2.63364260e-08  77.2554  76.2925
0202-10-13_19:26:17.477000      7378.78        3.69278500e-01       -2.80098360e-08  77.2554  76.2925
0202-10-13_19:26:17.668000      7378.97        3.79160800e-01       -2.33614660e-08  77.2554  76.2925
0202-10-13_19:26:17.875000      7379.18        3.88976600e-01       -1.98906760e-08  77.2554  76.2925
0202-10-13_19:26:18.098000      7379.40        3.98979500e-01       -2.13781560e-08  77.2554  76.2925
0202-10-13_19:26:18.297000      7379.60        4.09034200e-01       -1.92708860e-08  77.2430  76.2970
0202-10-13_19:26:18.490000      7379.79        4.18642300e-01       -2.13161760e-08  77.2430  76.2970
0202-10-13_19:26:18.695000      7380.00        4.28789100e-01       -1.75354960e-08  77.2430  76.2970
0202-10-13_19:26:18.890000      7380.19        4.38563400e-01       -1.89609960e-08  77.2430  76.2970
0202-10-13_19:26:19.098000      7380.40        4.48072000e-01       -2.10682660e-08  77.2430  76.2970
0202-10-13_19:26:19.293000      7380.60        4.58461900e-01       -2.16260660e-08  77.2499  76.2957
0202-10-13_19:26:19.484000      7380.79        4.68326700e-01       -2.62744460e-08  77.2499  76.2957
0202-10-13_19:26:19.688000      7380.99        4.78167800e-01       -2.28656360e-08  77.2499  76.2957
0202-10-13_19:26:19.883000      7381.19        4.88051900e-01       -2.58405960e-08  77.2499  76.2957
0202-10-13_19:26:20.094000      7381.40        4.98256600e-01       -2.05724360e-08  77.2649  76.2999
0202-10-13_19:26:20.285000      7381.59        5.07578200e-01       -2.66463160e-08  77.2649  76.2999
0202-10-13_19:26:20.477000      7381.78        5.17943100e-01       -2.26177160e-08  77.2649  76.2999
0202-10-13_19:26:20.670000      7381.97        5.27986000e-01       -1.87130860e-08  77.2649  76.2999
0202-10-13_19:26:20.867000      7382.17        5.37254500e-01       -1.61719660e-08  77.2649  76.2999
0202-10-13_19:26:21.062000      7382.36        5.47904400e-01       -1.53662460e-08  77.2649  76.2999
0202-10-13_19:26:21.254000      7382.56        5.58285600e-01       -2.29276160e-08  77.2521  76.2943
0202-10-13_19:26:21.457000      7382.76        5.66745000e-01       -1.84651660e-08  77.2521  76.2943
0202-10-13_19:26:21.652000      7382.95        5.77691700e-01       -1.82172560e-08  77.2521  76.2943
0202-10-13_19:26:21.844000      7383.15        5.87742100e-01       -1.62959260e-08  77.2521  76.2943
0202-10-13_19:26:22.060000      7383.36        5.97750800e-01       -1.27011760e-08  77.2521  76.2943
0202-10-13_19:26:22.254000      7383.56        6.07280200e-01       -1.66057960e-08  77.2538  76.2919
0202-10-13_19:26:22.445000      7383.75        6.17616200e-01       -1.56141160e-08  77.2538  76.2919
0202-10-13_19:26:22.650000      7383.95        6.26933400e-01       -1.70395860e-08  77.2538  76.2919
0202-10-13_19:26:22.840000      7384.14        6.37022300e-01       -1.54901260e-08  77.2538  76.2919
0202-10-13_19:26:23.060000      7384.36        6.47400600e-01       -1.75973960e-08  77.2538  76.2919
0202-10-13_19:26:23.258000      7384.56        6.56510000e-01       -1.52422160e-08  77.2416  76.2971
0202-10-13_19:26:23.460000      7384.76        6.67186600e-01       -1.49942960e-08  77.2416  76.2971
0202-10-13_19:26:23.664000      7384.97        6.77143500e-01       -1.30729660e-08  77.2416  76.2971
0202-10-13_19:26:23.855000      7385.16        6.86374600e-01       -2.11301560e-08  77.2416  76.2971
0202-10-13_19:26:24.090000      7385.39        6.97216600e-01       -1.89609160e-08  77.2416  76.2971
0202-10-13_19:26:24.293000      7385.60        7.06011400e-01       -2.08202660e-08  77.2771  76.3082
0202-10-13_19:26:24.496000      7385.80        7.16645000e-01       -1.40026460e-08  77.2771  76.3082
0202-10-13_19:26:24.700000      7386.00        7.26576600e-01       -1.36307760e-08  77.2771  76.3082
0202-10-13_19:26:24.890000      7386.19        7.35969500e-01       -1.02219660e-08  77.2771  76.3082
0202-10-13_19:26:25.082000      7386.39        7.46554100e-01       -1.24531860e-08  77.2581  76.2942
0202-10-13_19:26:25.290000      7386.59        7.56165100e-01       -1.64817860e-08  77.2581  76.2942
0202-10-13_19:26:25.480000      7386.78        7.65825100e-01       -1.39406660e-08  77.2581  76.2942
0202-10-13_19:26:25.670000      7386.98        7.75945000e-01       -8.61052600e-09  77.2581  76.2942
0202-10-13_19:26:25.875000      7387.18        7.86130400e-01       -8.54854600e-09  77.2581  76.2942
0202-10-13_19:26:26.074000      7387.38        7.95590100e-01       -7.24700600e-09  77.2464  76.2951
0202-10-13_19:26:26.270000      7387.57        8.05569100e-01       -1.15235060e-08  77.2464  76.2951
0202-10-13_19:26:26.477000      7387.78        8.15763400e-01       -5.88347600e-09  77.2464  76.2951
0202-10-13_19:26:26.670000      7387.97        8.25276500e-01       -1.54499600e-09  77.2464  76.2951
0202-10-13_19:26:26.863000      7388.17        8.35647400e-01       -2.04081600e-09  77.2464  76.2951
0202-10-13_19:26:27.074000      7388.38        8.45758600e-01       -7.68085600e-09  77.2464  76.2951
0202-10-13_19:26:27.270000      7388.57        8.55204900e-01       -1.42505560e-08  77.2624  76.2927
0202-10-13_19:26:27.460000      7388.76        8.65322000e-01       -1.79692660e-08  77.2624  76.2927
0202-10-13_19:26:27.664000      7388.97        8.74490800e-01       -1.90848760e-08  77.2624  76.2927
0202-10-13_19:26:27.860000      7389.16        8.84716200e-01       -1.75973960e-08  77.2624  76.2927
0202-10-13_19:26:28.060000      7389.36        8.95247400e-01       -1.36307760e-08  77.2624  76.2927
0202-10-13_19:26:28.254000      7389.56        9.05231000e-01       -1.42504060e-08  77.2623  76.2996
0202-10-13_19:26:28.450000      7389.75        9.13921900e-01       -8.48629600e-09  77.2623  76.2996
0202-10-13_19:26:28.640000      7389.94        9.25175800e-01       -5.57319600e-09  77.2623  76.2996
0202-10-13_19:26:28.844000      7390.15        9.35370800e-01       -4.33363600e-09  77.2623  76.2996
0202-10-13_19:26:29.090000      7390.39        9.44940300e-01       -5.51122600e-09  77.2623  76.2996
0202-10-13_19:26:29.285000      7390.59        9.55087100e-01       -9.60179600e-09  77.2739  76.3072
0202-10-13_19:26:29.480000      7390.78        9.64604600e-01       -9.60179600e-09  77.2739  76.3072
0202-10-13_19:26:29.670000      7390.98        9.74049500e-01       -7.99035600e-09  77.2739  76.3072
0202-10-13_19:26:29.867000      7391.17        9.84368400e-01       -1.48699560e-08  77.2739  76.3072
0202-10-13_19:26:30.090000      7391.39        9.94634000e-01       -1.24527960e-08  77.2739  76.3072
0202-10-13_19:26:30.280000      7391.58        1.00382400e+00       -1.00356460e-08  77.2450  76.2959
0202-10-13_19:26:30.484000      7391.79        1.01424400e+00       -7.80442600e-09  77.2450  76.2959
0202-10-13_19:26:30.676000      7391.98        1.02411100e+00       -9.47783600e-09  77.2450  76.2959
0202-10-13_19:26:30.880000      7392.18        1.03325700e+00       -1.40022560e-08  77.2450  76.2959
0202-10-13_19:26:31.082000      7392.38        1.04409600e+00       -1.95183360e-08  77.2450  76.2959
0202-10-13_19:26:31.280000      7392.59        1.05419900e+00       -1.99521760e-08  77.2494  76.3052
0202-10-13_19:26:31.484000      7392.79        1.06331800e+00       -1.69152360e-08  77.2494  76.3052
0202-10-13_19:26:31.676000      7392.98        1.07361000e+00       -1.35684060e-08  77.2494  76.3052
0202-10-13_19:26:31.883000      7393.19        1.08369900e+00       -1.08413560e-08  77.2494  76.3052
0202-10-13_19:26:32.082000      7393.38        1.09314100e+00       -1.69772160e-08  77.2494  76.3052
0202-10-13_19:26:32.273000      7393.58        1.10365400e+00       -1.51178660e-08  77.2581  76.2986
0202-10-13_19:26:32.480000      7393.78        1.11337800e+00       -1.92704160e-08  77.2581  76.2986
0202-10-13_19:26:32.676000      7393.98        1.12317900e+00       -1.19569760e-08  77.2581  76.2986
0202-10-13_19:26:32.875000      7394.18        1.13318500e+00       -1.33824760e-08  77.2581  76.2986
0202-10-13_19:26:33.090000      7394.39        1.14359900e+00       -1.15851060e-08  77.2581  76.2986
0202-10-13_19:26:33.280000      7394.59        1.15337500e+00       -1.49939060e-08  77.2569  76.3081
0202-10-13_19:26:33.484000      7394.79        1.16262200e+00       -1.53038060e-08  77.2569  76.3081
0202-10-13_19:26:33.680000      7394.98        1.17355900e+00       -1.43121460e-08  77.2569  76.3081
0202-10-13_19:26:33.880000      7395.18        1.18263500e+00       -6.75078600e-09  77.2569  76.3081
0202-10-13_19:26:34.090000      7395.39        1.19288800e+00       -1.02215160e-08  77.2569  76.3081
0202-10-13_19:26:34.280000      7395.58        1.20302500e+00       -3.71369600e-09  77.2521  76.3038
0202-10-13_19:26:34.490000      7395.79        1.21230800e+00       -8.73385600e-09  77.2521  76.3038
0202-10-13_19:26:34.684000      7395.99        1.22285500e+00       -3.71354600e-09  77.2521  76.3038
0202-10-13_19:26:34.880000      7396.18        1.23265600e+00       -4.39530600e-09  77.2521  76.3038
0202-10-13_19:26:35.090000      7396.39        1.24179200e+00       -7.18433600e-09  77.2521  76.3038
0202-10-13_19:26:35.285000      7396.59        1.25305300e+00       -3.89948600e-09  77.2380  76.2948
0202-10-13_19:26:35.490000      7396.79        1.26265900e+00       -1.35681060e-08  77.2380  76.2948
0202-10-13_19:26:35.680000      7396.98        1.27135700e+00       -1.28243660e-08  77.2380  76.2948
0202-10-13_19:26:35.880000      7397.18        1.28221500e+00       -1.21426060e-08  77.2380  76.2948
0202-10-13_19:26:36.090000      7397.39        1.29210500e+00       -5.01509600e-09  77.2380  76.2948
0202-10-13_19:26:36.290000      7397.59        1.30156300e+00       -5.94476600e-09  77.2444  76.2980
0202-10-13_19:26:36.492000      7397.80        1.31224700e+00       -8.91972600e-09  77.2444  76.2980
0202-10-13_19:26:36.684000      7397.99        1.32055600e+00       -5.75883600e-09  77.2444  76.2980
0202-10-13_19:26:36.880000      7398.18        1.33190400e+00       -5.75883600e-09  77.2444  76.2980
0202-10-13_19:26:37.074000      7398.38        1.34195300e+00       -9.29159600e-09  77.2444  76.2980
0202-10-13_19:26:37.273000      7398.58        1.35160800e+00       -1.26384260e-08  77.2555  76.2898
0202-10-13_19:26:37.477000      7398.78        1.36132300e+00       -8.85774600e-09  77.2555  76.2898
0202-10-13_19:26:37.676000      7398.98        1.37104800e+00       -8.79576600e-09  77.2555  76.2898
0202-10-13_19:26:37.875000      7399.18        1.38117400e+00       -8.17598600e-09  77.2555  76.2898
0202-10-13_19:26:38.070000      7399.37        1.39100100e+00       -1.13988660e-08  77.2555  76.2898
0202-10-13_19:26:38.266000      7399.57        1.40145000e+00       -4.33332600e-09  77.2597  76.2993
0202-10-13_19:26:38.457000      7399.76        1.41112900e+00       -2.96980600e-09  77.2597  76.2993
0202-10-13_19:26:38.652000      7399.95        1.42073400e+00        2.11241400e-09  77.2597  76.2993
0202-10-13_19:26:38.844000      7400.15        1.43078100e+00        3.41396400e-09  77.2597  76.2993
0202-10-13_19:26:39.066000      7400.37        1.44111200e+00        8.37223400e-09  77.2597  76.2993
0202-10-13_19:26:39.260000      7400.56        1.45049600e+00        4.28166400e-09  77.2694  76.3016
0202-10-13_19:26:39.460000      7400.77        1.46057800e+00        2.98011400e-09  77.2694  76.3016
0202-10-13_19:26:39.664000      7400.97        1.47138500e+00       -4.39530600e-09  77.2694  76.3016
0202-10-13_19:26:39.875000      7401.18        1.48139600e+00       -3.40365600e-09  77.2694  76.3016
0202-10-13_19:26:40.082000      7401.39        1.49027200e+00       -5.69716600e-09  77.2694  76.3016
0202-10-13_19:26:40.273000      7401.58        1.49963000e+00       -4.89176600e-09  77.2597  76.3010
0202-10-13_19:26:40.477000      7401.78        1.51012700e+00       -2.16514600e-09  77.2597  76.3010
0202-10-13_19:26:40.676000      7401.98        1.52043800e+00       -5.78760000e-11  77.2597  76.3010
0202-10-13_19:26:40.880000      7402.18        1.53072900e+00        2.42125400e-09  77.2597  76.3010
0202-10-13_19:26:41.074000      7402.38        1.54007100e+00        2.97906400e-09  77.2597  76.3010
0202-10-13_19:26:41.277000      7402.58        1.54979200e+00        2.85510400e-09  77.2520  76.3011
0202-10-13_19:26:41.480000      7402.78        1.55999600e+00        3.04104400e-09  77.2520  76.3011
0202-10-13_19:26:41.676000      7402.98        1.57003300e+00        1.80147400e-09  77.2520  76.3011
0202-10-13_19:26:41.880000      7403.18        1.57920900e+00        5.14830400e-09  77.2520  76.3011
0202-10-13_19:26:42.074000      7403.38        1.58990100e+00        8.80503400e-09  77.2520  76.3011
0202-10-13_19:26:42.277000      7403.58        1.60043800e+00        9.79668400e-09  77.2595  76.3018
0202-10-13_19:26:42.477000      7403.78        1.60874900e+00        1.42960400e-09  77.2595  76.3018
0202-10-13_19:26:42.680000      7403.98        1.61974900e+00       -9.87556000e-10  77.2595  76.3018
0202-10-13_19:26:42.880000      7404.18        1.62971300e+00        2.04938400e-09  77.2595  76.3018
0202-10-13_19:26:43.094000      7404.40        1.63918900e+00        5.76809400e-09  77.2595  76.3018
0202-10-13_19:26:43.293000      7404.60        1.64954500e+00        3.84676400e-09  77.2728  76.3025
0202-10-13_19:26:43.490000      7404.79        1.65985200e+00        1.24366400e-09  77.2728  76.3025
0202-10-13_19:26:43.690000      7405.00        1.66827700e+00        4.37944000e-10  77.2728  76.3025
0202-10-13_19:26:43.883000      7405.19        1.67930400e+00        5.14830400e-09  77.2728  76.3025
0202-10-13_19:26:44.086000      7405.39        1.68927000e+00        1.42960400e-09  77.2543  76.3038
0202-10-13_19:26:44.280000      7405.58        1.69866600e+00        8.24722400e-09  77.2543  76.3038
0202-10-13_19:26:44.473000      7405.78        1.70834200e+00        4.96237400e-09  77.2543  76.3038
0202-10-13_19:26:44.670000      7405.97        1.71870500e+00        5.83006400e-09  77.2543  76.3038
0202-10-13_19:26:44.863000      7406.17        1.72764400e+00        1.86345400e-09  77.2543  76.3038
0202-10-13_19:26:45.062000      7406.37        1.73884600e+00        3.10301400e-09  77.2543  76.3038
0202-10-13_19:26:45.254000      7406.56        1.74957300e+00        5.21028400e-09  77.2475  76.2942
0202-10-13_19:26:45.450000      7406.75        1.75775200e+00        7.25557400e-09  77.2475  76.2942
0202-10-13_19:26:45.640000      7406.95        1.76896400e+00        4.83841400e-09  77.2475  76.2942
0202-10-13_19:26:45.836000      7407.14        1.77862900e+00        7.99931400e-09  77.2475  76.2942
0202-10-13_19:26:46.043000      7407.35        1.78762400e+00        6.85864000e-10  77.2475  76.2942
0202-10-13_19:26:46.234000      7407.54        1.79890900e+00       -1.23545600e-09  77.2285  76.3001
0202-10-13_19:26:46.430000      7407.73        1.80862300e+00       -2.47502600e-09  77.2285  76.3001
0202-10-13_19:26:46.633000      7407.94        1.81751000e+00       -9.87546000e-10  77.2285  76.3001
0202-10-13_19:26:46.824000      7408.13        1.82824600e+00        2.48324400e-09  77.2285  76.3001
0202-10-13_19:26:47.082000      7408.39        1.83863100e+00        4.96238400e-09  77.2285  76.3001
0202-10-13_19:26:47.277000      7408.58        1.84829000e+00        1.12222040e-08  77.2597  76.3036
0202-10-13_19:26:47.477000      7408.78        1.85820100e+00        1.38252940e-08  77.2597  76.3036
0202-10-13_19:26:47.680000      7408.98        1.86736200e+00        1.29575940e-08  77.2597  76.3036
0202-10-13_19:26:47.880000      7409.18        1.87833500e+00        1.04784640e-08  77.2597  76.3036
0202-10-13_19:26:48.082000      7409.39        1.88834700e+00        8.49515400e-09  77.2562  76.3005
0202-10-13_19:26:48.285000      7409.59        1.89714500e+00        8.30921400e-09  77.2562  76.3005
0202-10-13_19:26:48.480000      7409.78        1.90776300e+00        1.14701140e-08  77.2562  76.3005
0202-10-13_19:26:48.680000      7409.98        1.91712800e+00        9.36285400e-09  77.2562  76.3005
0202-10-13_19:26:48.880000      7410.18        1.92715600e+00        1.08503340e-08  77.2562  76.3005
0202-10-13_19:26:49.082000      7410.39        1.93841000e+00        9.73472400e-09  77.2654  76.3062
0202-10-13_19:26:49.273000      7410.58        1.94770400e+00        1.20279240e-08  77.2654  76.3062
0202-10-13_19:26:49.477000      7410.78        1.95662500e+00        8.24723400e-09  77.2654  76.3062
0202-10-13_19:26:49.680000      7410.98        1.96694100e+00        1.02305440e-08  77.2654  76.3062
0202-10-13_19:26:49.880000      7411.18        1.97775600e+00        1.34534240e-08  77.2654  76.3062
0202-10-13_19:26:50.086000      7411.39        1.98645300e+00        2.07048940e-08  77.2654  76.3062
0202-10-13_19:26:50.280000      7411.58        1.99706100e+00        2.15725940e-08  77.2697  76.3050
0202-10-13_19:26:50.480000      7411.78        2.00719900e+00        1.60565140e-08  77.2697  76.3050
0202-10-13_19:26:50.688000      7411.99        2.01640600e+00        1.23997940e-08  77.2697  76.3050
0202-10-13_19:26:50.880000      7412.18        2.02653000e+00        5.08634400e-09  77.2697  76.3050
0202-10-13_19:26:51.082000      7412.38        2.03660600e+00        9.98263400e-09  77.2697  76.3050
0202-10-13_19:26:51.280000      7412.59        2.04612200e+00        1.68002540e-08  77.2380  76.3026
0202-10-13_19:26:51.477000      7412.78        2.05596000e+00        1.97752240e-08  77.2380  76.3026
0202-10-13_19:26:51.680000      7412.98        2.06646600e+00        1.66143240e-08  77.2380  76.3026
0202-10-13_19:26:51.880000      7413.18        2.07605200e+00        1.41350540e-08  77.2380  76.3026
0202-10-13_19:26:52.070000      7413.38        2.08605900e+00        9.61044400e-09  77.2380  76.3026
0202-10-13_19:26:52.273000      7413.58        2.09621200e+00        1.67377140e-08  77.2590  76.3014
0202-10-13_19:26:52.465000      7413.77        2.10658100e+00        2.22537240e-08  77.2590  76.3014
0202-10-13_19:26:52.680000      7413.99        2.11585100e+00        3.26661040e-08  77.2590  76.3014
0202-10-13_19:26:52.880000      7414.18        2.12579400e+00        2.60963940e-08  77.2590  76.3014
0202-10-13_19:26:53.074000      7414.38        2.13623000e+00        2.08282240e-08  77.2590  76.3014
0202-10-13_19:26:53.277000      7414.58        2.14492700e+00        1.80391940e-08  77.2551  76.2959
0202-10-13_19:26:53.480000      7414.78        2.15575800e+00        1.89688740e-08  77.2551  76.2959
0202-10-13_19:26:53.684000      7414.99        2.16565300e+00        2.45469340e-08  77.2551  76.2959
0202-10-13_19:26:53.880000      7415.18        2.17512000e+00        2.54146240e-08  77.2551  76.2959
0202-10-13_19:26:54.090000      7415.39        2.18559100e+00        3.01249940e-08  77.2551  76.2959
0202-10-13_19:26:54.285000      7415.59        2.19525400e+00        2.80797040e-08  77.2383  76.2968
0202-10-13_19:26:54.490000      7415.79        2.20479900e+00        2.65302440e-08  77.2383  76.2968
0202-10-13_19:26:54.680000      7415.98        2.21540600e+00        1.79772140e-08  77.2383  76.2968
0202-10-13_19:26:54.880000      7416.18        2.22542800e+00        1.48163140e-08  77.2383  76.2968
0202-10-13_19:26:55.086000      7416.39        2.23476600e+00        1.49402740e-08  77.2383  76.2968
0202-10-13_19:26:55.290000      7416.59        2.24496000e+00        1.58699540e-08  77.2566  76.2956
0202-10-13_19:26:55.492000      7416.80        2.25511600e+00        2.19438340e-08  77.2566  76.2956
0202-10-13_19:26:55.684000      7416.99        2.26421100e+00        1.75433640e-08  77.2566  76.2956
0202-10-13_19:26:55.890000      7417.20        2.27472900e+00        1.71714940e-08  77.2566  76.2956
0202-10-13_19:26:56.086000      7417.39        2.28522800e+00        1.97126140e-08  77.2444  76.3021
0202-10-13_19:26:56.277000      7417.58        2.29352100e+00        2.34932940e-08  77.2444  76.3021
0202-10-13_19:26:56.480000      7417.78        2.30479800e+00        2.39891240e-08  77.2444  76.3021
0202-10-13_19:26:56.680000      7417.98        2.31440400e+00        2.13240540e-08  77.2444  76.3021
0202-10-13_19:26:56.880000      7418.18        2.32403100e+00        2.03943740e-08  77.2444  76.3021
0202-10-13_19:26:57.086000      7418.39        2.33452300e+00        1.86589840e-08  77.2444  76.3021
0202-10-13_19:26:57.285000      7418.59        2.34522500e+00        1.74194140e-08  77.2481  76.3013
0202-10-13_19:26:57.480000      7418.78        2.35363800e+00        1.37626840e-08  77.2481  76.3013
0202-10-13_19:26:57.680000      7418.98        2.36413900e+00        2.00225040e-08  77.2481  76.3013
0202-10-13_19:26:57.880000      7419.18        2.37455300e+00        2.18199140e-08  77.2481  76.3013
0202-10-13_19:26:58.105000      7419.41        2.38335100e+00        2.52287640e-08  77.2481  76.3013
0202-10-13_19:26:58.297000      7419.60        2.39414000e+00        2.30595540e-08  77.2557  76.3021
0202-10-13_19:26:58.504000      7419.81        2.40419400e+00        1.95887640e-08  77.2557  76.3021
0202-10-13_19:26:58.703000      7420.01        2.41367300e+00        2.08903040e-08  77.2557  76.3021
0202-10-13_19:26:58.910000      7420.21        2.42351700e+00        2.88855240e-08  77.2557  76.3021
0202-10-13_19:26:59.105000      7420.41        2.43358100e+00        2.73980440e-08  77.2492  76.2970
0202-10-13_19:26:59.297000      7420.60        2.44272700e+00        3.22943340e-08  77.2492  76.2970
0202-10-13_19:26:59.500000      7420.80        2.45341400e+00        2.42371440e-08  77.2492  76.2970
0202-10-13_19:26:59.700000      7421.00        2.46341000e+00        2.85136540e-08  77.2492  76.2970
0202-10-13_19:26:59.910000      7421.21        2.47238100e+00        2.88855240e-08  77.2492  76.2970
0202-10-13_19:27:00.100000      7421.41        2.48339100e+00        3.16125740e-08  77.2617  76.3035
0202-10-13_19:27:00.305000      7421.61        2.49370900e+00        3.57031540e-08  77.2617  76.3035
0202-10-13_19:27:00.500000      7421.80        2.50263800e+00        3.47734740e-08  77.2617  76.3035
0202-10-13_19:27:00.695000      7422.00        2.51320400e+00        3.30380740e-08  77.2617  76.3035
0202-10-13_19:27:00.890000      7422.19        2.52270000e+00        2.94433340e-08  77.2617  76.3035
0202-10-13_19:27:01.086000      7422.39        2.53173600e+00        2.65303440e-08  77.2490  76.2879
0202-10-13_19:27:01.277000      7422.58        2.54297500e+00        2.80798040e-08  77.2490  76.2879
0202-10-13_19:27:01.484000      7422.79        2.55230100e+00        2.47329640e-08  77.2490  76.2879
0202-10-13_19:27:01.680000      7422.98        2.56302000e+00        2.92573940e-08  77.2490  76.2879
0202-10-13_19:27:01.880000      7423.18        2.57255500e+00        2.66543040e-08  77.2490  76.2879
0202-10-13_19:27:02.074000      7423.38        2.58292400e+00        2.82037640e-08  77.2446  76.3014
0202-10-13_19:27:02.277000      7423.58        2.59247300e+00        3.09927940e-08  77.2446  76.3014
0202-10-13_19:27:02.480000      7423.78        2.60191000e+00        3.26042240e-08  77.2446  76.3014
0202-10-13_19:27:02.680000      7423.98        2.61254500e+00        4.39462840e-08  77.2446  76.3014
0202-10-13_19:27:02.880000      7424.18        2.62232400e+00        4.49999140e-08  77.2446  76.3014
0202-10-13_19:27:03.082000      7424.39        2.63199000e+00        5.65279040e-08  77.2446  76.3014
0202-10-13_19:27:03.285000      7424.59        2.64286400e+00        5.90690140e-08  77.2446  76.2968
0202-10-13_19:27:03.490000      7424.79        2.65233000e+00        6.34694840e-08  77.2446  76.2968
0202-10-13_19:27:03.680000      7424.98        2.66169200e+00        6.64444340e-08  77.2446  76.2968
0202-10-13_19:27:03.887000      7425.19        2.67224800e+00        6.71881240e-08  77.2446  76.2968
0202-10-13_19:27:04.098000      7425.40        2.68215300e+00        7.09687440e-08  77.2446  76.2968
0202-10-13_19:27:04.290000      7425.59        2.69145100e+00        7.72285340e-08  77.2576  76.3141
0202-10-13_19:27:04.484000      7425.79        2.70198200e+00        8.99960940e-08  77.2576  76.3141
0202-10-13_19:27:04.680000      7425.98        2.71207100e+00        9.53262340e-08  77.2576  76.3141
0202-10-13_19:27:04.880000      7426.18        2.72120000e+00        9.87970240e-08  77.2576  76.3141
0202-10-13_19:27:05.080000      7426.38        2.73193700e+00        1.06296414e-07  77.2576  76.3141
0202-10-13_19:27:05.277000      7426.58        2.74125300e+00        1.16894734e-07  77.2534  76.3013
0202-10-13_19:27:05.480000      7426.78        2.75089500e+00        1.27555024e-07  77.2534  76.3013
0202-10-13_19:27:05.680000      7426.98        2.76154300e+00        1.46830314e-07  77.2534  76.3013
0202-10-13_19:27:05.880000      7427.18        2.77107900e+00        1.58978084e-07  77.2534  76.3013
0202-10-13_19:27:06.090000      7427.39        2.78087500e+00        1.70753984e-07  77.2534  76.3013
0202-10-13_19:27:06.280000      7427.59        2.79108100e+00        1.88975644e-07  77.2669  76.3096
0202-10-13_19:27:06.484000      7427.79        2.80122800e+00        2.08374894e-07  77.2669  76.3096
0202-10-13_19:27:06.680000      7427.98        2.81089100e+00        2.33600114e-07  77.2669  76.3096
0202-10-13_19:27:06.887000      7428.19        2.82062700e+00        2.65519014e-07  77.2669  76.3096
0202-10-13_19:27:07.082000      7428.38        2.83127500e+00        2.91611934e-07  77.2669  76.3096
0202-10-13_19:27:07.277000      7428.58        2.84170400e+00        3.13738234e-07  77.2580  76.3021
0202-10-13_19:27:07.480000      7428.78        2.84999700e+00        3.52846624e-07  77.2580  76.3021
0202-10-13_19:27:07.680000      7428.98        2.86068900e+00        3.86748824e-07  77.2580  76.3021
0202-10-13_19:27:07.880000      7429.18        2.87055200e+00        4.30257684e-07  77.2580  76.3021
0202-10-13_19:27:08.082000      7429.39        2.88016200e+00        4.89509064e-07  77.2563  76.2959
0202-10-13_19:27:08.285000      7429.59        2.89039900e+00        5.37976196e-07  77.2563  76.2959
0202-10-13_19:27:08.490000      7429.79        2.90044200e+00        6.10676897e-07  77.2563  76.2959
0202-10-13_19:27:08.680000      7429.98        2.90980400e+00        6.68068925e-07  77.2563  76.2959
0202-10-13_19:27:08.887000      7430.19        2.92002500e+00        7.29737464e-07  77.2563  76.2959
0202-10-13_19:27:09.082000      7430.38        2.92987900e+00        8.22767090e-07  77.2473  76.2896
0202-10-13_19:27:09.280000      7430.58        2.93942500e+00        8.96149554e-07  77.2473  76.2896
0202-10-13_19:27:09.484000      7430.79        2.95060200e+00        1.01372264e-06  77.2473  76.2896
0202-10-13_19:27:09.680000      7430.98        2.95999000e+00        1.10197993e-06  77.2473  76.2896
0202-10-13_19:27:09.880000      7431.18        2.96925700e+00        1.20238506e-06  77.2473  76.2896
0202-10-13_19:27:10.098000      7431.40        2.98024200e+00        1.35330304e-06  77.2473  76.2896
0202-10-13_19:27:10.305000      7431.61        2.98941200e+00        1.47750844e-06  77.2492  76.3043
0202-10-13_19:27:10.510000      7431.81        2.99967900e+00        1.65451989e-06  77.2492  76.3043
0202-10-13_19:27:10.715000      7432.02        3.00947700e+00        1.79223678e-06  77.2492  76.3043
0202-10-13_19:27:10.918000      7432.22        3.01905900e+00        1.99961784e-06  77.2492  76.3043
0202-10-13_19:27:11.113000      7432.42        3.02937900e+00        2.17173297e-06  77.2464  76.3035
0202-10-13_19:27:11.320000      7432.63        3.03964900e+00        2.42237523e-06  77.2464  76.3035
0202-10-13_19:27:11.520000      7432.82        3.04923800e+00        2.62535580e-06  77.2464  76.3035
0202-10-13_19:27:11.730000      7433.03        3.05938500e+00        2.84872739e-06  77.2464  76.3035
0202-10-13_19:27:11.920000      7433.23        3.06957100e+00        3.15818753e-06  77.2464  76.3035
0202-10-13_19:27:12.125000      7433.43        3.07856000e+00        3.41955213e-06  77.2464  76.3035
0202-10-13_19:27:12.330000      7433.63        3.08932700e+00        3.69727913e-06  77.2732  76.3036
0202-10-13_19:27:12.530000      7433.84        3.09959300e+00        4.03927814e-06  77.2732  76.3036
0202-10-13_19:27:12.734000      7434.04        3.10876300e+00        4.50604048e-06  77.2732  76.3036
0202-10-13_19:27:12.926000      7434.23        3.11908200e+00        4.88578457e-06  77.2732  76.3036
0202-10-13_19:27:13.130000      7434.43        3.12908500e+00        5.27625101e-06  77.2738  76.3115
0202-10-13_19:27:13.332000      7434.64        3.13832600e+00        5.85990535e-06  77.2738  76.3115
0202-10-13_19:27:13.523000      7434.83        3.14864800e+00        6.32530415e-06  77.2738  76.3115
0202-10-13_19:27:13.734000      7435.04        3.15864400e+00        7.70309283e-06  77.2738  76.3115
0202-10-13_19:27:13.926000      7435.23        3.16810300e+00        7.84750343e-06  77.2738  76.3115
0202-10-13_19:27:14.137000      7435.44        3.17836700e+00        9.07493154e-06  77.2582  76.3018
0202-10-13_19:27:14.330000      7435.63        3.18832700e+00        9.26365697e-06  77.2582  76.3018
0202-10-13_19:27:14.520000      7435.82        3.19760000e+00        1.06442347e-05  77.2582  76.3018
0202-10-13_19:27:14.734000      7436.04        3.20843100e+00        1.08896087e-05  77.2582  76.3018
0202-10-13_19:27:14.926000      7436.23        3.21790900e+00        1.21296186e-05  77.2582  76.3018
0202-10-13_19:27:15.133000      7436.44        3.22715000e+00        1.36960707e-05  77.2650  76.2989
0202-10-13_19:27:15.330000      7436.63        3.23801100e+00        1.47763611e-05  77.2650  76.2989
0202-10-13_19:27:15.523000      7436.83        3.24774100e+00        1.49336013e-05  77.2650  76.2989
0202-10-13_19:27:15.723000      7437.03        3.25728400e+00        1.62570261e-05  77.2650  76.2989
0202-10-13_19:27:15.920000      7437.22        3.26824400e+00        1.85217301e-05  77.2650  76.2989
0202-10-13_19:27:16.125000      7437.43        3.27788100e+00        1.86911180e-05  77.2328  76.3020
0202-10-13_19:27:16.320000      7437.62        3.28714500e+00        2.13231700e-05  77.2328  76.3020
