Repository: shortlab/2025-devitre-PhD

# 2025-devitre-PhD
Data repository for Alexis Devitre's PhD thesis

File: chapter 5/cold_vs_warm/77K/ffj6/Ic/0_degradation/step02/Ic_2023-10-13_21-04-21927692_ffj6-step2-77k.txt
# Ic = 2.41 A, n = 28.32 , Tavg = 77.31 K, f6aftertempcyclestep2
#datetime                        t_s     iHTS_A                vHTS_V                tHTS_K  tTAR_K
0202-10-13_21:03:24.043000      13205.35        4.76117600e-02        1.35918180e-08  77.2966  76.1698
0202-10-13_21:03:24.254000      13205.56        1.20139200e-02        1.42115980e-08  77.2907  76.1806
0202-10-13_21:03:24.445000      13205.75        2.10120700e-02        1.47693980e-08  77.2907  76.1806
0202-10-13_21:03:24.650000      13205.95        3.09808300e-02        1.35918180e-08  77.2907  76.1806
0202-10-13_21:03:24.848000      13206.15        4.15120700e-02        1.03689480e-08  77.2907  76.1806
0202-10-13_21:03:25.043000      13206.35        5.14318600e-02        9.25334800e-09  77.2907  76.1806
0202-10-13_21:03:25.250000      13206.55        6.06918300e-02        9.62520800e-09  77.2854  76.1811
0202-10-13_21:03:25.440000      13206.75        7.12943100e-02        6.77421800e-09  77.2854  76.1811
0202-10-13_21:03:25.637000      13206.94        8.11116900e-02        6.09245800e-09  77.2854  76.1811
0202-10-13_21:03:25.840000      13207.14        9.00964900e-02        5.84453800e-09  77.2854  76.1811
0202-10-13_21:03:26.074000      13207.38        1.01231800e-01        7.51795800e-09  77.2854  76.1811
0202-10-13_21:03:26.297000      13207.60        1.10678100e-01        9.31531800e-09  77.2821  76.1815
0202-10-13_21:03:26.500000      13207.80        1.20875400e-01        8.44762800e-09  77.2821  76.1815
0202-10-13_21:03:26.707000      13208.01        1.30455700e-01        9.56323800e-09  77.2821  76.1815
0202-10-13_21:03:26.910000      13208.21        1.40547700e-01        5.34871800e-09  77.2821  76.1815
0202-10-13_21:03:27.100000      13208.41        1.51012100e-01        3.05552800e-09  77.2952  76.1793
0202-10-13_21:03:27.305000      13208.61        1.59823300e-01        5.72058800e-09  77.2952  76.1793
0202-10-13_21:03:27.508000      13208.81        1.70491100e-01        7.33238800e-09  77.2952  76.1793
0202-10-13_21:03:27.700000      13209.00        1.80545900e-01        1.17332080e-08  77.2952  76.1793
0202-10-13_21:03:27.910000      13209.21        1.89532200e-01        8.26291800e-09  77.2952  76.1793
0202-10-13_21:03:28.100000      13209.41        2.00433000e-01        6.89939800e-09  77.2937  76.1765
0202-10-13_21:03:28.297000      13209.60        2.10382500e-01        5.04005800e-09  77.2937  76.1765
0202-10-13_21:03:28.504000      13209.81        2.19361300e-01        8.01500800e-09  77.2937  76.1765
0202-10-13_21:03:28.700000      13210.00        2.30320000e-01        1.14237980e-08  77.2937  76.1765
0202-10-13_21:03:28.895000      13210.20        2.39880600e-01        1.26633680e-08  77.2937  76.1765
0202-10-13_21:03:29.098000      13210.40        2.50171400e-01        7.58115800e-09  77.2937  76.1765
0202-10-13_21:03:29.293000      13210.60        2.59733600e-01        1.44532800e-09  77.3099  76.1904
0202-10-13_21:03:29.496000      13210.80        2.69936800e-01        3.24268800e-09  77.3099  76.1904
0202-10-13_21:03:29.695000      13211.00        2.79586500e-01        4.11038800e-09  77.3099  76.1904
0202-10-13_21:03:29.900000      13211.20        2.89440900e-01        8.88269800e-09  77.3099  76.1904
0202-10-13_21:03:30.100000      13211.40        3.00119100e-01        5.53587800e-09  77.3099  76.1904
0202-10-13_21:03:30.305000      13211.61        3.09512000e-01        1.23534780e-08  77.3069  76.1940
0202-10-13_21:03:30.496000      13211.80        3.19097900e-01        4.48224800e-09  77.3069  76.1940
0202-10-13_21:03:30.695000      13212.00        3.29595000e-01        7.33324800e-09  77.3069  76.1940
0202-10-13_21:03:30.887000      13212.19        3.39997100e-01        1.43788000e-10  77.3069  76.1940
0202-10-13_21:03:31.086000      13212.39        3.48502500e-01        3.55257800e-09  77.3069  76.1940
0202-10-13_21:03:31.297000      13212.60        3.59375100e-01        4.73016800e-09  77.3180  76.1941
0202-10-13_21:03:31.496000      13212.80        3.69358700e-01        7.45719800e-09  77.3180  76.1941
0202-10-13_21:03:31.700000      13213.00        3.78818400e-01        8.69676800e-09  77.3180  76.1941
0202-10-13_21:03:31.900000      13213.20        3.89045400e-01        1.98280000e-11  77.3180  76.1941
0202-10-13_21:03:32.094000      13213.40        3.99137300e-01       -3.01710200e-09  77.3180  76.1941
0202-10-13_21:03:32.305000      13213.61        4.08181500e-01       -4.76002000e-10  77.2850  76.1864
0202-10-13_21:03:32.496000      13213.80        4.18797300e-01        4.60620800e-09  77.2850  76.1864
0202-10-13_21:03:32.695000      13214.00        4.28506300e-01        6.40357800e-09  77.2850  76.1864
0202-10-13_21:03:32.902000      13214.20        4.37937800e-01        7.02335800e-09  77.2850  76.1864
0202-10-13_21:03:33.098000      13214.40        4.48519700e-01        4.91609800e-09  77.3082  76.1868
0202-10-13_21:03:33.293000      13214.60        4.58292500e-01        3.30466800e-09  77.3082  76.1868
0202-10-13_21:03:33.490000      13214.79        4.67661700e-01        1.69328800e-09  77.3082  76.1868
0202-10-13_21:03:33.684000      13214.99        4.78204800e-01        6.46563800e-09  77.3082  76.1868
0202-10-13_21:03:33.875000      13215.18        4.88433300e-01        1.43368980e-08  77.3082  76.1868
0202-10-13_21:03:34.082000      13215.38        4.97673300e-01        1.05562380e-08  77.3082  76.1868
0202-10-13_21:03:34.273000      13215.58        5.08111100e-01        1.12999780e-08  77.2962  76.1856
0202-10-13_21:03:34.477000      13215.78        5.17720700e-01        6.65161800e-09  77.2962  76.1856
0202-10-13_21:03:34.676000      13215.98        5.27926300e-01        9.68853800e-09  77.2962  76.1856
0202-10-13_21:03:34.875000      13216.18        5.37245000e-01        9.19271800e-09  77.2962  76.1856
0202-10-13_21:03:35.082000      13216.39        5.48025600e-01        5.10215800e-09  77.2962  76.1856
0202-10-13_21:03:35.277000      13216.58        5.56676500e-01        4.11050800e-09  77.2886  76.1805
0202-10-13_21:03:35.477000      13216.78        5.67669200e-01        5.90787800e-09  77.2886  76.1805
0202-10-13_21:03:35.680000      13216.98        5.77606800e-01        8.69688800e-09  77.2886  76.1805
0202-10-13_21:03:35.875000      13217.18        5.87060600e-01        1.17338180e-08  77.2886  76.1805
0202-10-13_21:03:36.090000      13217.39        5.97384100e-01        1.15478880e-08  77.2886  76.1805
0202-10-13_21:03:36.285000      13217.59        6.06749800e-01        1.44608580e-08  77.2945  76.1814
0202-10-13_21:03:36.490000      13217.79        6.16510800e-01        1.84894380e-08  77.2945  76.1814
0202-10-13_21:03:36.684000      13217.99        6.27049400e-01        1.31593180e-08  77.2945  76.1814
0202-10-13_21:03:36.875000      13218.18        6.37255600e-01        1.39650280e-08  77.2945  76.1814
0202-10-13_21:03:37.086000      13218.39        6.46523900e-01        1.45848180e-08  77.2945  76.1814
0202-10-13_21:03:37.280000      13218.58        6.56724100e-01        1.49566780e-08  77.2920  76.1857
0202-10-13_21:03:37.477000      13218.78        6.66418300e-01        1.43988780e-08  77.2920  76.1857
0202-10-13_21:03:37.676000      13218.98        6.75762300e-01        9.50260800e-09  77.2920  76.1857
0202-10-13_21:03:37.875000      13219.18        6.86588500e-01        1.17338180e-08  77.2920  76.1857
0202-10-13_21:03:38.070000      13219.37        6.96757600e-01        1.19197580e-08  77.2920  76.1857
0202-10-13_21:03:38.266000      13219.57        7.05399600e-01        7.89117800e-09  77.2987  76.1911
0202-10-13_21:03:38.477000      13219.78        7.16212800e-01        4.73028800e-09  77.2987  76.1911
0202-10-13_21:03:38.680000      13219.98        7.26276500e-01        1.99580000e-11  77.2987  76.1911
0202-10-13_21:03:38.875000      13220.18        7.35627900e-01        5.90787800e-09  77.2987  76.1911
0202-10-13_21:03:39.100000      13220.41        7.46733400e-01        4.29644800e-09  77.2987  76.1911
0202-10-13_21:03:39.297000      13220.60        7.55966100e-01        3.11891800e-09  77.2952  76.1892
0202-10-13_21:03:39.508000      13220.81        7.65660300e-01        7.02375800e-09  77.2952  76.1892
0202-10-13_21:03:39.700000      13221.00        7.76103900e-01        1.26019580e-08  77.2952  76.1892
0202-10-13_21:03:39.900000      13221.20        7.85802600e-01        1.60728380e-08  77.2952  76.1892
0202-10-13_21:03:40.098000      13221.40        7.95271200e-01        1.17963580e-08  77.2952  76.1892
0202-10-13_21:03:40.297000      13221.60        8.05514500e-01        1.16723980e-08  77.3077  76.2024
0202-10-13_21:03:40.496000      13221.80        8.15743000e-01        8.82140800e-09  77.3077  76.2024
0202-10-13_21:03:40.695000      13222.00        8.24966700e-01        1.75603180e-08  77.3077  76.2024
0202-10-13_21:03:40.890000      13222.19        8.35413300e-01        2.56174680e-08  77.3077  76.2024
0202-10-13_21:03:41.105000      13222.41        8.45582900e-01        2.43779080e-08  77.2881  76.1827
0202-10-13_21:03:41.297000      13222.60        8.55035200e-01        2.04732880e-08  77.2881  76.1827
0202-10-13_21:03:41.508000      13222.81        8.65122700e-01        1.96675680e-08  77.2881  76.1827
0202-10-13_21:03:41.700000      13223.00        8.74861400e-01        1.80561380e-08  77.2881  76.1827
0202-10-13_21:03:41.900000      13223.20        8.84531900e-01        2.05972380e-08  77.2881  76.1827
0202-10-13_21:03:42.100000      13223.40        8.95337600e-01        2.04113080e-08  77.2881  76.1827
0202-10-13_21:03:42.310000      13223.61        9.05183200e-01        2.34482380e-08  77.2929  76.1830
0202-10-13_21:03:42.500000      13223.81        9.14423300e-01        2.14029580e-08  77.2929  76.1830
0202-10-13_21:03:42.710000      13224.01        9.24563000e-01        2.36341680e-08  77.2929  76.1830
0202-10-13_21:03:42.902000      13224.21        9.34680200e-01        2.18987780e-08  77.2929  76.1830
0202-10-13_21:03:43.100000      13224.41        9.43617500e-01        2.58653780e-08  77.2929  76.1830
0202-10-13_21:03:43.297000      13224.60        9.54273300e-01        1.60728380e-08  77.2860  76.1823
0202-10-13_21:03:43.496000      13224.80        9.64384600e-01        1.85519680e-08  77.2860  76.1823
0202-10-13_21:03:43.710000      13225.01        9.74127700e-01        1.94816380e-08  77.2860  76.1823
0202-10-13_21:03:43.914000      13225.22        9.83798200e-01        2.71669180e-08  77.2860  76.1823
0202-10-13_21:03:44.117000      13225.42        9.94479300e-01        3.11954980e-08  77.2860  76.1823
0202-10-13_21:03:44.312000      13225.62        1.00432200e+00        2.61752680e-08  77.2717  76.1823
0202-10-13_21:03:44.520000      13225.82        1.01408500e+00        2.22706480e-08  77.2717  76.1823
0202-10-13_21:03:44.715000      13226.02        1.02326200e+00        1.70025180e-08  77.2717  76.1823
0202-10-13_21:03:44.926000      13226.23        1.03287900e+00        1.60108680e-08  77.2717  76.1823
0202-10-13_21:03:45.125000      13226.43        1.04396900e+00        1.78082280e-08  77.2717  76.1823
0202-10-13_21:03:45.320000      13226.62        1.05333900e+00        1.52671680e-08  77.2949  76.1944
0202-10-13_21:03:45.530000      13226.84        1.06366300e+00        2.19608480e-08  77.2949  76.1944
0202-10-13_21:03:45.723000      13227.03        1.07363600e+00        2.45020080e-08  77.2949  76.1944
0202-10-13_21:03:45.926000      13227.23        1.08378500e+00        2.56795880e-08  77.2949  76.1944
0202-10-13_21:03:46.130000      13227.43        1.09450400e+00        2.11551880e-08  77.2949  76.1944
0202-10-13_21:03:46.320000      13227.62        1.10583900e+00        1.24782580e-08  77.2943  76.1951
0202-10-13_21:03:46.527000      13227.83        1.11339000e+00        1.15485880e-08  77.2943  76.1951
0202-10-13_21:03:46.723000      13228.03        1.12310000e+00        1.29740780e-08  77.2943  76.1951
0202-10-13_21:03:46.918000      13228.22        1.13280800e+00        9.19341800e-09  77.2943  76.1951
0202-10-13_21:03:47.113000      13228.42        1.14308400e+00        8.44967800e-09  77.2943  76.1951
0202-10-13_21:03:47.312000      13228.62        1.15352300e+00        3.80132800e-09  77.2825  76.1888
0202-10-13_21:03:47.504000      13228.81        1.16229200e+00        9.00748800e-09  77.2825  76.1888
0202-10-13_21:03:47.703000      13229.01        1.17322100e+00        9.81319800e-09  77.2825  76.1888
0202-10-13_21:03:47.910000      13229.21        1.18207600e+00        1.30360580e-08  77.2825  76.1888
0202-10-13_21:03:48.105000      13229.41        1.19234500e+00        1.33459480e-08  77.2973  76.1930
0202-10-13_21:03:48.310000      13229.61        1.20297400e+00        1.29121080e-08  77.2973  76.1930
0202-10-13_21:03:48.510000      13229.81        1.21275600e+00        9.13143800e-09  77.2973  76.1930
0202-10-13_21:03:48.703000      13230.01        1.22238000e+00        1.34079280e-08  77.2973  76.1930
0202-10-13_21:03:48.914000      13230.22        1.23260100e+00        1.85521080e-08  77.2973  76.1930
0202-10-13_21:03:49.105000      13230.41        1.24258000e+00        1.91099080e-08  77.2917  76.1941
0202-10-13_21:03:49.297000      13230.60        1.25170500e+00        1.70026580e-08  77.2917  76.1941
0202-10-13_21:03:49.504000      13230.81        1.26269700e+00        1.52052880e-08  77.2917  76.1941
0202-10-13_21:03:49.700000      13231.00        1.27222700e+00        1.63828780e-08  77.2917  76.1941
0202-10-13_21:03:49.900000      13231.20        1.28127900e+00        1.32839680e-08  77.2917  76.1941
0202-10-13_21:03:50.098000      13231.40        1.29188400e+00        1.42136380e-08  77.2896  76.1883
0202-10-13_21:03:50.297000      13231.60        1.30183200e+00        1.18584780e-08  77.2896  76.1883
0202-10-13_21:03:50.500000      13231.80        1.31137200e+00        1.44615580e-08  77.2896  76.1883
0202-10-13_21:03:50.700000      13232.00        1.32189200e+00        1.37178180e-08  77.2896  76.1883
0202-10-13_21:03:50.910000      13232.21        1.33169500e+00        1.55771580e-08  77.2896  76.1883
0202-10-13_21:03:51.105000      13232.41        1.34158800e+00        2.39441880e-08  77.2896  76.1883
0202-10-13_21:03:51.312000      13232.62        1.35212100e+00        1.88619380e-08  77.2843  76.1865
0202-10-13_21:03:51.504000      13232.81        1.36116900e+00        1.81181580e-08  77.2843  76.1865
0202-10-13_21:03:51.700000      13233.00        1.36984100e+00        1.60728580e-08  77.2843  76.1865
0202-10-13_21:03:51.906000      13233.21        1.38155900e+00        1.65066980e-08  77.2843  76.1865
0202-10-13_21:03:52.100000      13233.41        1.39127700e+00        2.02253880e-08  77.2976  76.1919
0202-10-13_21:03:52.297000      13233.60        1.40096800e+00        1.64447280e-08  77.2976  76.1919
0202-10-13_21:03:52.500000      13233.80        1.41076300e+00        1.89858280e-08  77.2976  76.1919
0202-10-13_21:03:52.700000      13234.00        1.42155400e+00        1.48332980e-08  77.2976  76.1919
0202-10-13_21:03:52.910000      13234.21        1.43021600e+00        1.92957180e-08  77.2976  76.1919
0202-10-13_21:03:53.105000      13234.41        1.43791800e+00        1.70025280e-08  77.2872  76.1851
0202-10-13_21:03:53.310000      13234.61        1.45001400e+00        1.70645080e-08  77.2872  76.1851
0202-10-13_21:03:53.504000      13234.81        1.46207600e+00        1.64447280e-08  77.2872  76.1851
0202-10-13_21:03:53.700000      13235.00        1.47102900e+00        1.95436280e-08  77.2872  76.1851
0202-10-13_21:03:53.900000      13235.20        1.48083700e+00        2.04732980e-08  77.2872  76.1851
0202-10-13_21:03:54.090000      13235.39        1.48975300e+00        1.34697780e-08  77.2872  76.1851
0202-10-13_21:03:54.285000      13235.59        1.50062700e+00        1.39036180e-08  77.2728  76.1889
0202-10-13_21:03:54.477000      13235.78        1.51072800e+00        5.35064800e-09  77.2728  76.1889
0202-10-13_21:03:54.676000      13235.98        1.51565900e+00        1.16724080e-08  77.2728  76.1889
0202-10-13_21:03:54.883000      13236.18        1.53032600e+00        3.18141800e-09  77.2728  76.1889
0202-10-13_21:03:55.082000      13236.39        1.54001700e+00        2.18976800e-09  77.2728  76.1889
0202-10-13_21:03:55.273000      13236.58        1.54970400e+00       -3.38826200e-09  77.3025  76.1917
0202-10-13_21:03:55.477000      13236.78        1.55983100e+00       -1.71485200e-09  77.3025  76.1917
0202-10-13_21:03:55.680000      13236.98        1.56975600e+00        2.56162800e-09  77.3025  76.1917
0202-10-13_21:03:55.883000      13237.19        1.57990900e+00        6.40308000e-10  77.3025  76.1917
0202-10-13_21:03:56.082000      13237.38        1.58989700e+00        1.01217800e-09  77.2976  76.1976
0202-10-13_21:03:56.285000      13237.59        1.59936200e+00       -2.02474200e-09  77.2976  76.1976
0202-10-13_21:03:56.480000      13237.78        1.60956100e+00        1.81789800e-09  77.2976  76.1976
0202-10-13_21:03:56.676000      13237.98        1.61939900e+00        2.74756800e-09  77.2976  76.1976
0202-10-13_21:03:56.880000      13238.18        1.62975400e+00        1.69393800e-09  77.2976  76.1976
0202-10-13_21:03:57.080000      13238.38        1.63911100e+00        8.20164800e-09  77.2976  76.1976
0202-10-13_21:03:57.273000      13238.58        1.64948600e+00        1.16104480e-08  77.3082  76.1988
0202-10-13_21:03:57.477000      13238.78        1.65944400e+00        1.34078280e-08  77.3082  76.1988
0202-10-13_21:03:57.676000      13238.98        1.66877800e+00        1.32218880e-08  77.3082  76.1988
0202-10-13_21:03:57.883000      13239.18        1.67938200e+00        6.28034800e-09  77.3082  76.1988
0202-10-13_21:03:58.080000      13239.38        1.68928500e+00        6.03243800e-09  77.3082  76.1988
0202-10-13_21:03:58.273000      13239.58        1.69847500e+00        3.73924800e-09  77.2822  76.1981
0202-10-13_21:03:58.477000      13239.78        1.70899100e+00        9.13133800e-09  77.2822  76.1981
0202-10-13_21:03:58.676000      13239.98        1.71897300e+00        9.81309800e-09  77.2822  76.1981
0202-10-13_21:03:58.880000      13240.18        1.72835100e+00        9.50320800e-09  77.2822  76.1981
0202-10-13_21:03:59.086000      13240.39        1.73897500e+00        4.04913800e-09  77.2822  76.1981
0202-10-13_21:03:59.285000      13240.59        1.74911300e+00        4.17308800e-09  77.2913  76.1960
0202-10-13_21:03:59.490000      13240.79        1.75799900e+00       -3.69812200e-09  77.2913  76.1960
0202-10-13_21:03:59.680000      13240.98        1.76882100e+00       -3.38823200e-09  77.2913  76.1960
0202-10-13_21:03:59.880000      13241.18        1.77833600e+00       -8.78033200e-09  77.2913  76.1960
0202-10-13_21:04:00.105000      13241.41        1.78830300e+00       -4.31790200e-09  77.2913  76.1960
0202-10-13_21:04:00.300000      13241.61        1.79888200e+00        3.24341800e-09  77.2787  76.1838
0202-10-13_21:04:00.516000      13241.82        1.80841700e+00        8.69748800e-09  77.2787  76.1838
0202-10-13_21:04:00.710000      13242.01        1.81831800e+00        5.16388000e-10  77.2787  76.1838
0202-10-13_21:04:00.902000      13242.21        1.82844700e+00       -2.08669200e-09  77.2787  76.1838
0202-10-13_21:04:01.113000      13242.42        1.83793300e+00       -6.05329200e-09  77.2733  76.1928
0202-10-13_21:04:01.305000      13242.61        1.84827300e+00       -1.52889200e-09  77.2733  76.1928
0202-10-13_21:04:01.500000      13242.80        1.85818800e+00       -5.12362200e-09  77.2733  76.1928
0202-10-13_21:04:01.700000      13243.00        1.86759700e+00        1.63198800e-09  77.2733  76.1928
0202-10-13_21:04:01.900000      13243.20        1.87806500e+00       -1.77680200e-09  77.2733  76.1928
0202-10-13_21:04:02.110000      13243.41        1.88814200e+00       -2.83043200e-09  77.2733  76.1928
0202-10-13_21:04:02.300000      13243.61        1.89785200e+00       -3.26428200e-09  77.2870  76.1914
0202-10-13_21:04:02.508000      13243.81        1.90648700e+00       -3.07834200e-09  77.2870  76.1914
0202-10-13_21:04:02.703000      13244.01        1.91760300e+00       -8.28450200e-09  77.2870  76.1914
0202-10-13_21:04:02.902000      13244.20        1.92766400e+00       -1.02678020e-08  77.2870  76.1914
0202-10-13_21:04:03.100000      13244.40        1.93683200e+00       -1.25610320e-08  77.2937  76.1910
0202-10-13_21:04:03.297000      13244.60        1.94746500e+00       -5.24765200e-09  77.2937  76.1910
0202-10-13_21:04:03.510000      13244.81        1.95745000e+00       -7.23282000e-10  77.2937  76.1910
0202-10-13_21:04:03.703000      13245.01        1.96675500e+00       -9.71192000e-10  77.2937  76.1910
0202-10-13_21:04:03.902000      13245.20        1.97731800e+00       -9.77208200e-09  77.2937  76.1910
0202-10-13_21:04:04.110000      13245.41        1.98712900e+00       -1.38006620e-08  77.2944  76.1967
0202-10-13_21:04:04.312000      13245.62        1.99647300e+00       -1.05158220e-08  77.2944  76.1967
0202-10-13_21:04:04.510000      13245.82        2.00707400e+00       -1.59097200e-09  77.2944  76.1967
0202-10-13_21:04:04.707000      13246.01        2.01689800e+00       -3.01647200e-09  77.2944  76.1967
0202-10-13_21:04:04.914000      13246.22        2.02634500e+00       -5.37352000e-10  77.2944  76.1967
0202-10-13_21:04:05.110000      13246.41        2.03689500e+00       -5.06175200e-09  77.2944  76.1967
0202-10-13_21:04:05.300000      13246.61        2.04656300e+00       -2.58262200e-09  77.2912  76.2017
0202-10-13_21:04:05.508000      13246.81        2.05576300e+00       -8.47054200e-09  77.2912  76.2017
0202-10-13_21:04:05.703000      13247.01        2.06647500e+00       -3.82218200e-09  77.2912  76.2017
0202-10-13_21:04:05.914000      13247.22        2.07656800e+00       -4.44197200e-09  77.2912  76.2017
0202-10-13_21:04:06.110000      13247.41        2.08644700e+00       -3.88416200e-09  77.2912  76.2017
0202-10-13_21:04:06.316000      13247.62        2.09640800e+00       -3.20240200e-09  77.3066  76.1988
0202-10-13_21:04:06.520000      13247.82        2.10633700e+00       -5.06175200e-09  77.3066  76.1988
0202-10-13_21:04:06.727000      13248.03        2.11617500e+00       -2.70658200e-09  77.3066  76.1988
0202-10-13_21:04:06.920000      13248.22        2.12621400e+00       -8.78043200e-09  77.3066  76.1988
0202-10-13_21:04:07.120000      13248.42        2.13577300e+00       -3.94614200e-09  77.3066  76.1988
0202-10-13_21:04:07.316000      13248.62        2.14559600e+00       -1.65482000e-10  77.2892  76.1912
0202-10-13_21:04:07.516000      13248.82        2.15598800e+00        2.68550800e-09  77.2892  76.1912
0202-10-13_21:04:07.727000      13249.03        2.16582800e+00        1.81781800e-09  77.2892  76.1912
0202-10-13_21:04:07.920000      13249.22        2.17562000e+00       -2.95449200e-09  77.2892  76.1912
0202-10-13_21:04:08.130000      13249.43        2.18628600e+00        2.74748800e-09  77.2937  76.1952
0202-10-13_21:04:08.320000      13249.62        2.19487300e+00        7.02218000e-10  77.2937  76.1952
0202-10-13_21:04:08.520000      13249.82        2.20517300e+00        1.03707980e-08  77.2937  76.1952
0202-10-13_21:04:08.720000      13250.02        2.21572000e+00        1.13004680e-08  77.2937  76.1952
0202-10-13_21:04:08.918000      13250.22        2.22581700e+00        1.74362480e-08  77.2937  76.1952
0202-10-13_21:04:09.120000      13250.43        2.23476000e+00        1.71262880e-08  77.2937  76.1952
0202-10-13_21:04:09.316000      13250.62        2.24540400e+00        2.53692880e-08  77.2977  76.1969
0202-10-13_21:04:09.508000      13250.81        2.25522700e+00        3.01415780e-08  77.2977  76.1969
0202-10-13_21:04:09.715000      13251.02        2.26457300e+00        3.06993780e-08  77.2977  76.1969
0202-10-13_21:04:09.906000      13251.21        2.27523000e+00        2.61749780e-08  77.2977  76.1969
0202-10-13_21:04:10.105000      13251.41        2.28495500e+00        2.79103580e-08  77.2977  76.1969
0202-10-13_21:04:10.312000      13251.62        2.29467300e+00        3.66492780e-08  77.3021  76.1977
0202-10-13_21:04:10.516000      13251.82        2.30464000e+00        4.48923580e-08  77.3021  76.1977
0202-10-13_21:04:10.715000      13252.02        2.31466500e+00        5.33833580e-08  77.3021  76.1977
0202-10-13_21:04:10.918000      13252.22        2.32470200e+00        6.30519480e-08  77.3021  76.1977
0202-10-13_21:04:11.125000      13252.43        2.33450300e+00        6.75763480e-08  77.3021  76.1977
0202-10-13_21:04:11.316000      13252.62        2.34460000e+00        7.23486580e-08  77.3000  76.1960
0202-10-13_21:04:11.527000      13252.83        2.35394900e+00        7.78027380e-08  77.3000  76.1960
0202-10-13_21:04:11.720000      13253.02        2.36447700e+00        9.48467180e-08  77.3000  76.1960
0202-10-13_21:04:11.926000      13253.23        2.37481100e+00        1.12510468e-07  77.3000  76.1960
0202-10-13_21:04:12.130000      13253.43        2.38380200e+00        1.39656878e-07  77.3000  76.1960
0202-10-13_21:04:12.332000      13253.63        2.39438300e+00        1.52176458e-07  77.2998  76.1994
0202-10-13_21:04:12.530000      13253.84        2.40442500e+00        1.77215608e-07  77.2998  76.1994
0202-10-13_21:04:12.727000      13254.03        2.41350200e+00        1.86016508e-07  77.2998  76.1994
0202-10-13_21:04:12.934000      13254.24        2.42412200e+00        2.25992378e-07  77.2998  76.1994
0202-10-13_21:04:13.130000      13254.43        2.43420500e+00        2.44957678e-07  77.3112  76.1973
0202-10-13_21:04:13.320000      13254.62        2.44315300e+00        2.81462778e-07  77.3112  76.1973
0202-10-13_21:04:13.520000      13254.82        2.45417000e+00        3.20570968e-07  77.3112  76.1973
0202-10-13_21:04:13.720000      13255.02        2.46413800e+00        3.63211898e-07  77.3112  76.1973
0202-10-13_21:04:13.930000      13255.23        2.47334100e+00        4.10749108e-07  77.3112  76.1973
0202-10-13_21:04:14.120000      13255.43        2.48380300e+00        4.78863040e-07  77.3112  76.1973
0202-10-13_21:04:14.316000      13255.62        2.49318800e+00        5.35449048e-07  77.3088  76.2006
0202-10-13_21:04:14.527000      13255.83        2.50298500e+00        6.03872873e-07  77.3088  76.2006
0202-10-13_21:04:14.723000      13256.03        2.51361100e+00        6.69507685e-07  77.3088  76.2006
0202-10-13_21:04:14.930000      13256.23        2.52356900e+00        7.67371060e-07  77.3088  76.2006
0202-10-13_21:04:15.130000      13256.43        2.53254800e+00        8.54264335e-07  77.3088  76.2006
0202-10-13_21:04:15.324000      13256.63        2.54343600e+00        9.43202899e-07  77.3038  76.2064
0202-10-13_21:04:15.523000      13256.83        2.55382700e+00        1.07236539e-06  77.3038  76.2064
0202-10-13_21:04:15.720000      13257.02        2.56242600e+00        1.18374035e-06  77.3038  76.2064
0202-10-13_21:04:15.934000      13257.24        2.57305700e+00        1.34463629e-06  77.3038  76.2064
0202-10-13_21:04:16.137000      13257.44        2.58261600e+00        1.48012126e-06  77.3038  76.2064
0202-10-13_21:04:16.340000      13257.64        2.59260600e+00        1.67299835e-06  77.3008  76.1989
0202-10-13_21:04:16.530000      13257.84        2.60269800e+00        1.83308882e-06  77.3008  76.1989
0202-10-13_21:04:16.734000      13258.04        2.61271100e+00        2.01177284e-06  77.3008  76.1989
0202-10-13_21:04:16.938000      13258.24        2.62242800e+00        2.27902413e-06  77.3008  76.1989
0202-10-13_21:04:17.133000      13258.43        2.63266800e+00        2.50431598e-06  77.2928  76.1994
0202-10-13_21:04:17.332000      13258.64        2.64218300e+00        2.74795346e-06  77.2928  76.1994
0202-10-13_21:04:17.523000      13258.83        2.65214900e+00        3.02289009e-06  77.2928  76.1994
0202-10-13_21:04:17.723000      13259.03        2.66296300e+00        3.33774087e-06  77.2928  76.1994
0202-10-13_21:04:17.930000      13259.23        2.67231900e+00        3.79247712e-06  77.2928  76.1994
0202-10-13_21:04:18.125000      13259.43        2.68215800e+00        4.15083680e-06  77.2842  76.1895
0202-10-13_21:04:18.320000      13259.62        2.69231300e+00        4.52915356e-06  77.2842  76.1895
0202-10-13_21:04:18.530000      13259.83        2.70204700e+00        5.09191834e-06  77.2842  76.1895
0202-10-13_21:04:18.723000      13260.03        2.71180000e+00        5.54547700e-06  77.2842  76.1895
0202-10-13_21:04:18.920000      13260.23        2.72191800e+00        6.90125666e-06  77.2842  76.1895
0202-10-13_21:04:19.117000      13260.42        2.73136500e+00        7.06209087e-06  77.2875  76.1908
0202-10-13_21:04:19.316000      13260.62        2.74174500e+00        8.34101718e-06  77.2875  76.1908
0202-10-13_21:04:19.530000      13260.84        2.75217700e+00        8.52360584e-06  77.2875  76.1908
0202-10-13_21:04:19.734000      13261.04        2.76140700e+00        9.82354286e-06  77.2875  76.1908
0202-10-13_21:04:19.934000      13261.24        2.77104900e+00        1.00746797e-05  77.2875  76.1908
0202-10-13_21:04:20.125000      13261.43        2.78172500e+00        1.12147742e-05  77.2875  76.1908
0202-10-13_21:04:20.336000      13261.64        2.79129300e+00        1.27470686e-05  77.2897  76.1962
0202-10-13_21:04:20.527000      13261.83        2.80106600e+00        1.41335276e-05  77.2897  76.1962
0202-10-13_21:04:20.723000      13262.03        2.81117800e+00        1.52255856e-05  77.2897  76.1962
0202-10-13_21:04:20.930000      13262.23        2.82171300e+00        1.65495700e-05  77.2897  76.1962
0202-10-13_21:04:21.125000      13262.43        2.83081900e+00        1.80666793e-05  77.2897  76.1962
0202-10-13_21:04:21.316000      13262.62        2.84092400e+00        1.94109926e-05  77.3080  76.2010
0202-10-13_21:04:21.523000      13262.83        2.85097700e+00        2.10699086e-05  77.3080  76.2010

File: chapter 5/cold_vs_warm/77K/ffj6/Ic/0_degradation/step02/Ic_2023-10-13_21-05-37155441_ffj6-step2-77k.txt
# Ic = 2.41 A, n = 28.41 , Tavg = 77.30 K, f6aftertempcyclestep2
#datetime                        t_s     iHTS_A                vHTS_V                tHTS_K  tTAR_K
0202-10-13_21:04:39.270000      13280.57        5.15125900e-02        3.54521450e-09  77.3018  76.1939
0202-10-13_21:04:39.460000      13280.77        1.20991100e-02        1.36414500e-10  77.3018  76.1939
0202-10-13_21:04:39.668000      13280.97        2.17413600e-02        5.96236450e-09  77.3018  76.1939
0202-10-13_21:04:39.863000      13281.17        3.16463100e-02        6.14829450e-09  77.3018  76.1939
0202-10-13_21:04:40.066000      13281.37        4.08240400e-02        9.43313450e-09  77.3018  76.1939
0202-10-13_21:04:40.258000      13281.56        5.14710300e-02        2.55356450e-09  77.2930  76.1877
0202-10-13_21:04:40.453000      13281.76        6.14249500e-02        9.30918450e-09  77.2930  76.1877
0202-10-13_21:04:40.645000      13281.95        7.08799600e-02        8.99929450e-09  77.2930  76.1877
0202-10-13_21:04:40.836000      13282.14        8.13533200e-02        1.39575445e-08  77.2930  76.1877
0202-10-13_21:04:41.060000      13282.36        9.12745800e-02        8.50346450e-09  77.2930  76.1877
0202-10-13_21:04:41.250000      13282.55        1.00732800e-01        5.34258450e-09  77.2977  76.2007
0202-10-13_21:04:41.440000      13282.75        1.11097800e-01        7.01599450e-09  77.2977  76.2007
0202-10-13_21:04:41.645000      13282.95        1.21461300e-01        9.24720450e-09  77.2977  76.2007
0202-10-13_21:04:41.836000      13283.14        1.30650900e-01        8.81335450e-09  77.2977  76.2007
0202-10-13_21:04:42.066000      13283.37        1.40840800e-01        6.02433450e-09  77.2977  76.2007
0202-10-13_21:04:42.258000      13283.56        1.50808700e-01        8.81335450e-09  77.2918  76.1908
0202-10-13_21:04:42.453000      13283.76        1.60375300e-01        8.50346450e-09  77.2918  76.1908
0202-10-13_21:04:42.645000      13283.95        1.70280200e-01        9.74302450e-09  77.2918  76.1908
0202-10-13_21:04:42.840000      13284.14        1.80716500e-01        5.71444450e-09  77.2918  76.1908
0202-10-13_21:04:43.062000      13284.37        1.90415100e-01        1.43795450e-09  77.2918  76.1908
0202-10-13_21:04:43.273000      13284.58        2.00447700e-01        2.11971450e-09  77.2832  76.1841
0202-10-13_21:04:43.473000      13284.78        2.10521800e-01        5.65247450e-09  77.2832  76.1841
0202-10-13_21:04:43.664000      13284.97        2.19597700e-01        8.37950450e-09  77.2832  76.1841
0202-10-13_21:04:43.867000      13285.17        2.29993900e-01        2.05773450e-09  77.2832  76.1841
0202-10-13_21:04:44.082000      13285.39        2.40232700e-01        7.88354450e-09  77.2832  76.1841
0202-10-13_21:04:44.273000      13285.58        2.49772500e-01        5.46624450e-09  77.2868  76.1877
0202-10-13_21:04:44.477000      13285.78        2.59947600e-01        8.87485450e-09  77.2868  76.1877
0202-10-13_21:04:44.670000      13285.98        2.69462200e-01        1.05482645e-08  77.2868  76.1877
0202-10-13_21:04:44.863000      13286.17        2.79192000e-01        9.68057450e-09  77.2868  76.1877
0202-10-13_21:04:45.070000      13286.37        2.89683200e-01        9.12276450e-09  77.2868  76.1877
0202-10-13_21:04:45.270000      13286.57        2.99427700e-01        6.64364450e-09  77.2929  76.1884
0202-10-13_21:04:45.460000      13286.76        3.08908200e-01        8.25507450e-09  77.2929  76.1884
0202-10-13_21:04:45.656000      13286.96        3.19518000e-01        8.00716450e-09  77.2929  76.1884
0202-10-13_21:04:45.850000      13287.15        3.29265700e-01        4.84627450e-09  77.2929  76.1884
0202-10-13_21:04:46.098000      13287.40        3.39050400e-01        8.62694450e-09  77.2929  76.1884
0202-10-13_21:04:46.300000      13287.61        3.49405000e-01        4.16451450e-09  77.2912  76.1919
0202-10-13_21:04:46.496000      13287.80        3.58922600e-01        4.35044450e-09  77.2912  76.1919
0202-10-13_21:04:46.700000      13288.00        3.69051600e-01        2.80099450e-09  77.2912  76.1919
0202-10-13_21:04:46.890000      13288.19        3.79094500e-01       -2.77704550e-09  77.2912  76.1919
0202-10-13_21:04:47.113000      13288.42        3.89219100e-01       -6.07805500e-10  77.2912  76.1919
0202-10-13_21:04:47.310000      13288.61        3.98806400e-01        6.27177450e-09  77.2859  76.1926
0202-10-13_21:04:47.500000      13288.80        4.08920600e-01        7.38737450e-09  77.2859  76.1926
0202-10-13_21:04:47.703000      13289.01        4.18142800e-01        6.45770450e-09  77.2859  76.1926
0202-10-13_21:04:47.900000      13289.20        4.28402500e-01        5.59001450e-09  77.2859  76.1926
0202-10-13_21:04:48.090000      13289.39        4.38555200e-01        5.65199450e-09  77.2859  76.1926
0202-10-13_21:04:48.297000      13289.60        4.48417100e-01        5.28012450e-09  77.2982  76.1914
0202-10-13_21:04:48.490000      13289.79        4.58046800e-01        4.16451450e-09  77.2982  76.1914
0202-10-13_21:04:48.680000      13289.98        4.68192200e-01        2.55308450e-09  77.2982  76.1914
0202-10-13_21:04:48.883000      13290.19        4.78043700e-01       -7.31765500e-10  77.2982  76.1914
0202-10-13_21:04:49.082000      13290.39        4.87789800e-01       -5.00055000e-11  77.2982  76.1914
0202-10-13_21:04:49.273000      13290.58        4.97840200e-01        3.11088450e-09  77.3022  76.1957
0202-10-13_21:04:49.480000      13290.78        5.07516600e-01        4.97023450e-09  77.3022  76.1957
0202-10-13_21:04:49.670000      13290.98        5.17197400e-01        3.79264450e-09  77.3022  76.1957
0202-10-13_21:04:49.863000      13291.17        5.27736100e-01        7.26342450e-09  77.3022  76.1957
0202-10-13_21:04:50.074000      13291.38        5.37641400e-01        5.71428450e-09  77.3022  76.1957
0202-10-13_21:04:50.293000      13291.60        5.47184200e-01        9.24726450e-09  77.2855  76.1864
0202-10-13_21:04:50.492000      13291.80        5.57623400e-01        6.21057450e-09  77.2855  76.1864
0202-10-13_21:04:50.695000      13292.00        5.66962900e-01        1.06110245e-08  77.2855  76.1864
0202-10-13_21:04:50.895000      13292.20        5.77455500e-01        2.05803450e-09  77.2855  76.1864
0202-10-13_21:04:51.094000      13292.40        5.87339700e-01        5.09496450e-09  77.2855  76.1864
0202-10-13_21:04:51.300000      13292.60        5.96661300e-01       -6.06109550e-09  77.3001  76.1969
0202-10-13_21:04:51.492000      13292.80        6.07084200e-01       -2.71427550e-09  77.3001  76.1969
0202-10-13_21:04:51.684000      13292.99        6.16865800e-01       -1.41273550e-09  77.3001  76.1969
0202-10-13_21:04:51.890000      13293.19        6.26350800e-01       -4.21085500e-10  77.3001  76.1969
0202-10-13_21:04:52.090000      13293.39        6.36503500e-01        2.42990450e-09  77.3001  76.1969
0202-10-13_21:04:52.280000      13293.59        6.46803200e-01        3.22654500e-10  77.2982  76.1902
0202-10-13_21:04:52.477000      13293.78        6.56322300e-01        5.40485450e-09  77.2982  76.1902
0202-10-13_21:04:52.668000      13293.97        6.66154500e-01        4.78507450e-09  77.2982  76.1902
0202-10-13_21:04:52.870000      13294.18        6.76433400e-01        6.83035450e-09  77.2982  76.1902
0202-10-13_21:04:53.074000      13294.38        6.86528300e-01       -2.97135500e-10  77.2982  76.1902
0202-10-13_21:04:53.280000      13294.58        6.96091400e-01        1.93408450e-09  77.2967  76.1883
0202-10-13_21:04:53.477000      13294.78        7.06564700e-01        1.37627450e-09  77.2967  76.1883
0202-10-13_21:04:53.680000      13294.98        7.15984300e-01       -2.21845550e-09  77.2967  76.1883
0202-10-13_21:04:53.883000      13295.18        7.25613200e-01       -5.06944550e-09  77.2967  76.1883
0202-10-13_21:04:54.080000      13295.38        7.36122200e-01       -9.90374550e-09  77.2871  76.1895
0202-10-13_21:04:54.280000      13295.58        7.45880200e-01       -9.28395550e-09  77.2871  76.1895
0202-10-13_21:04:54.473000      13295.78        7.55417000e-01       -9.28395550e-09  77.2871  76.1895
0202-10-13_21:04:54.668000      13295.97        7.66172300e-01       -1.00276955e-08  77.2871  76.1895
0202-10-13_21:04:54.870000      13296.17        7.75923500e-01       -5.81318550e-09  77.2871  76.1895
0202-10-13_21:04:55.086000      13296.39        7.85313500e-01       -7.98241550e-09  77.2871  76.1895
0202-10-13_21:04:55.290000      13296.59        7.95671000e-01        4.16529450e-09  77.2978  76.2020
0202-10-13_21:04:55.480000      13296.78        8.05886100e-01        2.18199450e-09  77.2978  76.2020
0202-10-13_21:04:55.688000      13296.99        8.14559300e-01        9.18552450e-09  77.2978  76.2020
0202-10-13_21:04:55.887000      13297.19        8.25290800e-01        5.77665450e-09  77.2978  76.2020
0202-10-13_21:04:56.080000      13297.38        8.34971600e-01        2.73960450e-09  77.2975  76.1984
0202-10-13_21:04:56.285000      13297.59        8.44553000e-01       -1.84688550e-09  77.2975  76.1984
0202-10-13_21:04:56.480000      13297.78        8.55268300e-01       -3.27245550e-09  77.2975  76.1984
0202-10-13_21:04:56.676000      13297.98        8.64981800e-01        2.30557450e-09  77.2975  76.1984
0202-10-13_21:04:56.883000      13298.18        8.74021500e-01        6.76800450e-09  77.2975  76.1984
0202-10-13_21:04:57.086000      13298.39        8.85152300e-01        2.30557450e-09  77.2975  76.1984
0202-10-13_21:04:57.277000      13298.58        8.94975600e-01       -1.11575500e-10  77.3002  76.1925
0202-10-13_21:04:57.477000      13298.78        9.04275000e-01        2.92535450e-09  77.3002  76.1925
0202-10-13_21:04:57.668000      13298.97        9.14470800e-01        1.21601045e-08  77.3002  76.1925
0202-10-13_21:04:57.863000      13299.17        9.24596900e-01        1.40814245e-08  77.3002  76.1925
0202-10-13_21:04:58.094000      13299.40        9.34607400e-01        5.96228450e-09  77.3002  76.1925
0202-10-13_21:04:58.300000      13299.60        9.44791300e-01        1.12799450e-09  77.2953  76.1976
0202-10-13_21:04:58.492000      13299.80        9.54188700e-01        7.94558450e-09  77.2953  76.1976
0202-10-13_21:04:58.695000      13300.00        9.64147100e-01        7.38778450e-09  77.2953  76.1976
0202-10-13_21:04:58.900000      13300.20        9.73480600e-01        8.81328450e-09  77.2953  76.1976
0202-10-13_21:04:59.090000      13300.39        9.84224100e-01        7.56124500e-10  77.2953  76.1976
0202-10-13_21:04:59.297000      13300.60        9.93841100e-01        4.72272450e-09  77.3107  76.1950
0202-10-13_21:04:59.490000      13300.79        1.00360500e+00        2.18161450e-09  77.3107  76.1950
0202-10-13_21:04:59.680000      13300.98        1.01399700e+00        5.46646450e-09  77.3107  76.1950
0202-10-13_21:04:59.887000      13301.19        1.02405500e+00        7.26382450e-09  77.3107  76.1950
0202-10-13_21:05:00.082000      13301.39        1.03321600e+00        1.42673545e-08  77.3107  76.1950
0202-10-13_21:05:00.277000      13301.58        1.04356700e+00        1.24080145e-08  77.3053  76.1990
0202-10-13_21:05:00.470000      13301.77        1.05338200e+00        1.24699945e-08  77.3053  76.1990
0202-10-13_21:05:00.664000      13301.97        1.06319500e+00        1.04247145e-08  77.3053  76.1990
0202-10-13_21:05:00.855000      13302.16        1.07283300e+00        1.49491145e-08  77.3053  76.1990
0202-10-13_21:05:01.086000      13302.39        1.08368200e+00        1.41434045e-08  77.3053  76.1990
0202-10-13_21:05:01.297000      13302.60        1.09240700e+00        1.42053745e-08  77.2897  76.1945
0202-10-13_21:05:01.490000      13302.79        1.10290000e+00        1.66845045e-08  77.2897  76.1945
0202-10-13_21:05:01.695000      13303.00        1.11304200e+00        1.77381345e-08  77.2897  76.1945
0202-10-13_21:05:01.895000      13303.20        1.12288000e+00        1.78621345e-08  77.2897  76.1945
0202-10-13_21:05:02.094000      13303.40        1.13324700e+00        1.38335945e-08  77.2897  76.1945
0202-10-13_21:05:02.297000      13303.60        1.14295700e+00        1.27800245e-08  77.2894  76.1937
0202-10-13_21:05:02.490000      13303.79        1.15259100e+00        1.03628745e-08  77.2894  76.1937
0202-10-13_21:05:02.684000      13303.99        1.16302800e+00        1.06727645e-08  77.2894  76.1937
0202-10-13_21:05:02.887000      13304.19        1.17290900e+00        1.05488145e-08  77.2894  76.1937
0202-10-13_21:05:03.090000      13304.39        1.18264700e+00        1.04868345e-08  77.2894  76.1937
0202-10-13_21:05:03.293000      13304.60        1.19229000e+00        1.16024445e-08  77.2958  76.1957
0202-10-13_21:05:03.484000      13304.79        1.20237700e+00        1.02389245e-08  77.2958  76.1957
0202-10-13_21:05:03.680000      13304.98        1.21267700e+00        1.40195845e-08  77.2958  76.1957
0202-10-13_21:05:03.880000      13305.18        1.22170200e+00        1.53831045e-08  77.2958  76.1957
0202-10-13_21:05:04.086000      13305.39        1.23251900e+00        1.52591545e-08  77.2958  76.1957
0202-10-13_21:05:04.297000      13305.60        1.24241800e+00        1.82960845e-08  77.3091  76.2016
0202-10-13_21:05:04.490000      13305.79        1.25193400e+00        1.67466245e-08  77.3091  76.2016
0202-10-13_21:05:04.695000      13306.00        1.26155700e+00        2.11470745e-08  77.3091  76.2016
0202-10-13_21:05:04.890000      13306.19        1.27205100e+00        1.85439945e-08  77.3091  76.2016
0202-10-13_21:05:05.090000      13306.39        1.28104200e+00        1.45773945e-08  77.3111  76.2007
0202-10-13_21:05:05.293000      13306.60        1.29200100e+00        1.14784845e-08  77.3111  76.2007
0202-10-13_21:05:05.484000      13306.79        1.30192100e+00        1.17263945e-08  77.3111  76.2007
0202-10-13_21:05:05.680000      13306.98        1.31076300e+00        1.48872845e-08  77.3111  76.2007
0202-10-13_21:05:05.883000      13307.19        1.32103000e+00        8.25562450e-09  77.3111  76.2007
0202-10-13_21:05:06.086000      13307.39        1.33130700e+00        1.24081545e-08  77.3111  76.2007
0202-10-13_21:05:06.277000      13307.58        1.34127600e+00        1.64367345e-08  77.3022  76.2014
0202-10-13_21:05:06.473000      13307.77        1.35156100e+00        1.63127845e-08  77.3022  76.2014
0202-10-13_21:05:06.664000      13307.97        1.36214100e+00        1.50732145e-08  77.3022  76.2014
0202-10-13_21:05:06.860000      13308.16        1.37122400e+00        1.24701345e-08  77.3022  76.2014
0202-10-13_21:05:07.086000      13308.39        1.38083900e+00        1.52591545e-08  77.3022  76.2014
0202-10-13_21:05:07.300000      13308.61        1.39129700e+00        1.25940945e-08  77.2882  76.2004
0202-10-13_21:05:07.496000      13308.80        1.40039300e+00        1.07967245e-08  77.2882  76.2004
0202-10-13_21:05:07.690000      13308.99        1.41141000e+00        1.04868345e-08  77.2882  76.2004
0202-10-13_21:05:07.895000      13309.20        1.42105100e+00        8.31756450e-09  77.2882  76.2004
0202-10-13_21:05:08.094000      13309.40        1.43078200e+00        2.36762450e-09  77.2882  76.2004
0202-10-13_21:05:08.290000      13309.59        1.44082100e+00        2.86341450e-09  77.3026  76.1931
0202-10-13_21:05:08.492000      13309.80        1.45122000e+00        7.44979450e-09  77.3026  76.1931
0202-10-13_21:05:08.688000      13309.99        1.46064400e+00        1.37095845e-08  77.3026  76.1931
0202-10-13_21:05:08.880000      13310.18        1.47028300e+00        1.47632145e-08  77.3026  76.1931
0202-10-13_21:05:09.090000      13310.39        1.48086000e+00        1.81100345e-08  77.2982  76.1978
0202-10-13_21:05:09.280000      13310.58        1.49013600e+00        1.70564045e-08  77.2982  76.1978
0202-10-13_21:05:09.473000      13310.78        1.50029300e+00        1.27179345e-08  77.2982  76.1978
0202-10-13_21:05:09.668000      13310.97        1.51075400e+00        7.32583450e-09  77.2982  76.1978
0202-10-13_21:05:09.860000      13311.16        1.52067500e+00        6.08627450e-09  77.2982  76.1978
0202-10-13_21:05:10.094000      13311.40        1.52995100e+00        1.18502445e-08  77.2982  76.1978
0202-10-13_21:05:10.297000      13311.60        1.54066900e+00        1.40814545e-08  77.2940  76.2017
0202-10-13_21:05:10.492000      13311.79        1.54999100e+00        2.15808145e-08  77.2940  76.2017
0202-10-13_21:05:10.684000      13311.99        1.55981800e+00        1.70564045e-08  77.2940  76.2017
0202-10-13_21:05:10.887000      13312.19        1.57044400e+00        2.02172945e-08  77.2940  76.2017
0202-10-13_21:05:11.090000      13312.39        1.58018700e+00        1.42054145e-08  77.2982  76.1963
0202-10-13_21:05:11.297000      13312.60        1.58953300e+00        2.10849845e-08  77.2982  76.1963
0202-10-13_21:05:11.490000      13312.79        1.59991400e+00        1.90397045e-08  77.2982  76.1963
0202-10-13_21:05:11.684000      13312.99        1.60983500e+00        1.43913445e-08  77.2982  76.1963
0202-10-13_21:05:11.887000      13313.19        1.61955300e+00        1.35236545e-08  77.2982  76.1963
0202-10-13_21:05:12.086000      13313.39        1.62948500e+00        8.25551450e-09  77.2982  76.1963
0202-10-13_21:05:12.290000      13313.59        1.63969500e+00        1.95975145e-08  77.3161  76.2055
0202-10-13_21:05:12.490000      13313.79        1.64840500e+00        1.48251945e-08  77.3161  76.2055
0202-10-13_21:05:12.690000      13313.99        1.65956500e+00        1.79860845e-08  77.3161  76.2055
0202-10-13_21:05:12.890000      13314.19        1.66938000e+00        1.40814545e-08  77.3161  76.2055
0202-10-13_21:05:13.086000      13314.39        1.67894200e+00        1.08585945e-08  77.3082  76.1998
0202-10-13_21:05:13.293000      13314.60        1.68916400e+00        1.14163945e-08  77.3082  76.1998
0202-10-13_21:05:13.490000      13314.79        1.69943700e+00        1.09825445e-08  77.3082  76.1998
0202-10-13_21:05:13.680000      13314.98        1.70882000e+00        1.05486745e-08  77.3082  76.1998
0202-10-13_21:05:13.887000      13315.19        1.71890700e+00        7.38769450e-09  77.3082  76.1998
0202-10-13_21:05:14.100000      13315.40        1.72930300e+00        4.59854450e-09  77.3082  76.1998
0202-10-13_21:05:14.293000      13315.60        1.73852700e+00        5.65211450e-09  77.3080  76.1999
0202-10-13_21:05:14.484000      13315.79        1.74892700e+00        1.20358645e-08  77.3080  76.1999
0202-10-13_21:05:14.680000      13315.98        1.75878900e+00        1.87295045e-08  77.3080  76.1999
0202-10-13_21:05:14.870000      13316.17        1.76796300e+00        1.86675245e-08  77.3080  76.1999
0202-10-13_21:05:15.082000      13316.39        1.77892600e+00        1.81097245e-08  77.3080  76.1999
0202-10-13_21:05:15.277000      13316.58        1.78851800e+00        8.13124450e-09  77.3053  76.2015
0202-10-13_21:05:15.470000      13316.77        1.79761200e+00        8.62706450e-09  77.3053  76.2015
0202-10-13_21:05:15.664000      13316.97        1.80826200e+00        4.16463450e-09  77.3053  76.2015
0202-10-13_21:05:15.860000      13317.16        1.81838100e+00        7.38750450e-09  77.3053  76.2015
0202-10-13_21:05:16.080000      13317.38        1.82817300e+00        5.40420450e-09  77.3053  76.2015
0202-10-13_21:05:16.285000      13317.59        1.83822200e+00        3.11100450e-09  77.2958  76.2019
0202-10-13_21:05:16.484000      13317.79        1.84809400e+00        3.29694450e-09  77.2958  76.2019
0202-10-13_21:05:16.680000      13317.98        1.85741300e+00        2.73913450e-09  77.2958  76.2019
0202-10-13_21:05:16.887000      13318.19        1.86821000e+00        5.83804450e-09  77.2958  76.2019
0202-10-13_21:05:17.082000      13318.38        1.87789000e+00        5.96200450e-09  77.2958  76.2019
0202-10-13_21:05:17.273000      13318.58        1.88705600e+00        1.05483845e-08  77.2924  76.1982
0202-10-13_21:05:17.477000      13318.78        1.89773800e+00        1.04864145e-08  77.2924  76.1982
0202-10-13_21:05:17.668000      13318.97        1.90732300e+00        9.68069450e-09  77.2924  76.1982
0202-10-13_21:05:17.863000      13319.17        1.91677500e+00        4.59848450e-09  77.2924  76.1982
0202-10-13_21:05:18.090000      13319.39        1.92795200e+00        8.56508450e-09  77.2924  76.1982
0202-10-13_21:05:18.290000      13319.59        1.93710100e+00        5.52815450e-09  77.2866  76.1930
0202-10-13_21:05:18.492000      13319.80        1.94714700e+00        6.89167450e-09  77.2866  76.1930
0202-10-13_21:05:18.684000      13319.99        1.95729800e+00        1.01765145e-08  77.2866  76.1930
0202-10-13_21:05:18.890000      13320.20        1.96682100e+00        1.07963045e-08  77.2866  76.1930
0202-10-13_21:05:19.086000      13320.39        1.97692000e+00        9.61871450e-09  77.2866  76.1930
0202-10-13_21:05:19.280000      13320.58        1.98688500e+00        4.10265450e-09  77.3091  76.2023
0202-10-13_21:05:19.484000      13320.79        1.99644100e+00        6.39585450e-09  77.3091  76.2023
0202-10-13_21:05:19.680000      13320.98        2.00672700e+00        5.52832450e-09  77.3091  76.2023
0202-10-13_21:05:19.870000      13321.17        2.01677600e+00        3.04944450e-09  77.3091  76.2023
0202-10-13_21:05:20.086000      13321.39        2.02691100e+00        4.16537450e-09  77.3091  76.2023
0202-10-13_21:05:20.280000      13321.58        2.03654100e+00        7.07843450e-09  77.2865  76.1993
0202-10-13_21:05:20.473000      13321.77        2.04655900e+00        1.09210745e-08  77.2865  76.1993
0202-10-13_21:05:20.668000      13321.97        2.05680500e+00        1.12309645e-08  77.2865  76.1993
0202-10-13_21:05:20.860000      13322.16        2.06569500e+00        5.21908450e-09  77.2865  76.1993
0202-10-13_21:05:21.094000      13322.40        2.07636400e+00        5.65293450e-09  77.2865  76.1993
0202-10-13_21:05:21.305000      13322.61        2.08563000e+00        8.00810450e-09  77.2799  76.1946
0202-10-13_21:05:21.496000      13322.80        2.09634900e+00        1.05492045e-08  77.2799  76.1946
0202-10-13_21:05:21.688000      13322.99        2.10594400e+00        1.86063645e-08  77.2799  76.1946
0202-10-13_21:05:21.890000      13323.20        2.11564600e+00        1.57553745e-08  77.2799  76.1946
0202-10-13_21:05:22.098000      13323.40        2.12611500e+00        1.66850445e-08  77.2799  76.1946
0202-10-13_21:05:22.300000      13323.60        2.13584200e+00        1.01153645e-08  77.3123  76.2083
0202-10-13_21:05:22.504000      13323.81        2.14559100e+00        1.11689845e-08  77.3123  76.2083
0202-10-13_21:05:22.703000      13324.01        2.15546900e+00        1.03632745e-08  77.3123  76.2083
0202-10-13_21:05:22.900000      13324.20        2.16588400e+00        1.43918545e-08  77.3123  76.2083
0202-10-13_21:05:23.105000      13324.41        2.17666300e+00        8.50392450e-09  77.3123  76.2083
0202-10-13_21:05:23.300000      13324.60        2.18562700e+00        1.27184445e-08  77.3153  76.1980
0202-10-13_21:05:23.492000      13324.80        2.19551300e+00        1.22226145e-08  77.3153  76.1980
0202-10-13_21:05:23.695000      13325.00        2.20496200e+00        1.53835045e-08  77.3153  76.1980
0202-10-13_21:05:23.890000      13325.19        2.21509300e+00        1.99079045e-08  77.3153  76.1980
0202-10-13_21:05:24.100000      13325.41        2.22548000e+00        1.48876745e-08  77.3153  76.1980
0202-10-13_21:05:24.293000      13325.60        2.23499000e+00        2.39984645e-08  77.2911  76.2010
0202-10-13_21:05:24.484000      13325.79        2.24445300e+00        2.43703245e-08  77.2911  76.2010
0202-10-13_21:05:24.688000      13325.99        2.25513600e+00        3.89971645e-08  77.2911  76.2010
0202-10-13_21:05:24.880000      13326.18        2.26514900e+00        3.95549645e-08  77.2911  76.2010
0202-10-13_21:05:25.090000      13326.39        2.27395300e+00        3.74477145e-08  77.2911  76.2010
0202-10-13_21:05:25.293000      13326.59        2.28460700e+00        3.93070545e-08  77.2887  76.2021
0202-10-13_21:05:25.484000      13326.79        2.29484500e+00        4.15382645e-08  77.2887  76.2021
0202-10-13_21:05:25.688000      13326.99        2.30410600e+00        5.04628945e-08  77.2887  76.2021
0202-10-13_21:05:25.887000      13327.19        2.31490700e+00        6.19905245e-08  77.2887  76.2021
0202-10-13_21:05:26.082000      13327.39        2.32454200e+00        6.73204245e-08  77.2887  76.2021
0202-10-13_21:05:26.290000      13327.59        2.33407700e+00        7.59353845e-08  77.3097  76.2024
0202-10-13_21:05:26.480000      13327.79        2.34436700e+00        7.22786745e-08  77.3097  76.2024
0202-10-13_21:05:26.676000      13327.98        2.35426300e+00        8.42404645e-08  77.3097  76.2024
0202-10-13_21:05:26.880000      13328.18        2.36391000e+00        9.85574145e-08  77.3097  76.2024
0202-10-13_21:05:27.082000      13328.39        2.37417600e+00        1.22604944e-07  77.3097  76.2024
0202-10-13_21:05:27.293000      13328.60        2.38409800e+00        1.43057734e-07  77.2798  76.1951
0202-10-13_21:05:27.484000      13328.79        2.39374100e+00        1.68654714e-07  77.2798  76.1951
0202-10-13_21:05:27.688000      13328.99        2.40382400e+00        1.80306615e-07  77.2798  76.1951
0202-10-13_21:05:27.890000      13329.19        2.41371400e+00        2.03858315e-07  77.2798  76.1951
0202-10-13_21:05:28.094000      13329.40        2.42392800e+00        2.23071544e-07  77.2904  76.1994
0202-10-13_21:05:28.285000      13329.59        2.43398800e+00        2.53626784e-07  77.2904  76.1994
0202-10-13_21:05:28.477000      13329.78        2.44379300e+00        2.91495434e-07  77.2904  76.1994
0202-10-13_21:05:28.684000      13329.99        2.45313900e+00        3.40520164e-07  77.2904  76.1994
0202-10-13_21:05:28.875000      13330.18        2.46281500e+00        3.72624854e-07  77.2904  76.1994
0202-10-13_21:05:29.094000      13330.40        2.47357600e+00        4.12042964e-07  77.2904  76.1994
0202-10-13_21:05:29.290000      13330.59        2.48269200e+00        4.69682659e-07  77.2933  76.1921
0202-10-13_21:05:29.480000      13330.78        2.49346800e+00        5.28995762e-07  77.2933  76.1921
0202-10-13_21:05:29.684000      13330.99        2.50324400e+00        5.80685551e-07  77.2933  76.1921
0202-10-13_21:05:29.875000      13331.18        2.51297500e+00        6.75326207e-07  77.2933  76.1921
0202-10-13_21:05:30.094000      13331.40        2.52268100e+00        7.46601095e-07  77.2933  76.1921
0202-10-13_21:05:30.290000      13331.59        2.53293300e+00        8.58409702e-07  77.2912  76.1996
0202-10-13_21:05:30.492000      13331.79        2.54289000e+00        9.51996729e-07  77.2912  76.1996
0202-10-13_21:05:30.690000      13332.00        2.55235900e+00        1.09355490e-06  77.2912  76.1996
0202-10-13_21:05:30.887000      13332.19        2.56268800e+00        1.19972369e-06  77.2912  76.1996
0202-10-13_21:05:31.098000      13332.40        2.57296500e+00        1.36805709e-06  77.3027  76.2059
0202-10-13_21:05:31.293000      13332.60        2.58215000e+00        1.50075311e-06  77.3027  76.2059
0202-10-13_21:05:31.484000      13332.79        2.59279100e+00        1.65421201e-06  77.3027  76.2059
0202-10-13_21:05:31.688000      13332.99        2.60233000e+00        1.81758756e-06  77.3027  76.2059
0202-10-13_21:05:31.890000      13333.19        2.61201600e+00        2.07337321e-06  77.3027  76.2059
0202-10-13_21:05:32.086000      13333.39        2.62240200e+00        2.27536143e-06  77.3027  76.2059
0202-10-13_21:05:32.293000      13333.60        2.63220000e+00        2.50207904e-06  77.3043  76.1994
0202-10-13_21:05:32.492000      13333.79        2.64206300e+00        2.83217690e-06  77.3043  76.1994
0202-10-13_21:05:32.684000      13333.99        2.65191200e+00        3.09955245e-06  77.3043  76.1994
0202-10-13_21:05:32.890000      13334.19        2.66218000e+00        3.49987203e-06  77.3043  76.1994
0202-10-13_21:05:33.113000      13334.42        2.67232000e+00        3.82203664e-06  77.3043  76.1994
0202-10-13_21:05:33.312000      13334.62        2.68188600e+00        4.27640153e-06  77.3042  76.2044
0202-10-13_21:05:33.508000      13334.81        2.69195000e+00        4.63420382e-06  77.3042  76.2044
0202-10-13_21:05:33.710000      13335.02        2.70171900e+00        5.17124812e-06  77.3042  76.2044
0202-10-13_21:05:33.906000      13335.21        2.71155700e+00        5.61445687e-06  77.3042  76.2044
0202-10-13_21:05:34.098000      13335.40        2.72139200e+00        6.95158251e-06  77.3042  76.2044
0202-10-13_21:05:34.297000      13335.60        2.73122600e+00        7.09227386e-06  77.2879  76.1989
0202-10-13_21:05:34.490000      13335.79        2.74104300e+00        8.29961638e-06  77.2879  76.1989
0202-10-13_21:05:34.690000      13335.99        2.75180700e+00        8.44811703e-06  77.2879  76.1989
0202-10-13_21:05:34.890000      13336.19        2.76141300e+00        9.93702817e-06  77.2879  76.1989
0202-10-13_21:05:35.086000      13336.39        2.77051900e+00        1.01001558e-05  77.2879  76.1989
0202-10-13_21:05:35.293000      13336.59        2.78150300e+00        1.12936151e-05  77.2961  76.1968
0202-10-13_21:05:35.484000      13336.79        2.79109200e+00        1.26958182e-05  77.2961  76.1968
0202-10-13_21:05:35.676000      13336.98        2.80032300e+00        1.29437325e-05  77.2961  76.1968
0202-10-13_21:05:35.880000      13337.18        2.81070600e+00        1.55988323e-05  77.2961  76.1968
0202-10-13_21:05:36.080000      13337.38        2.82121500e+00        1.68402630e-05  77.2961  76.1968
0202-10-13_21:05:36.270000      13337.57        2.83026000e+00        1.69897553e-05  77.3008  76.1960
0202-10-13_21:05:36.473000      13337.78        2.84094900e+00        1.95714104e-05  77.3008  76.1960
0202-10-13_21:05:36.664000      13337.97        2.85103300e+00        2.08879591e-05  77.3008  76.1960
