Repository: shortlab/2025-devitre-PhD

# 2025-devitre-PhD
Data repository for Alexis Devitre's PhD thesis

File: chapter 5/cold_vs_warm/77K/ffj6/Ic/0_degradation/step03/Ic_2023-10-13_21-22-00292885_ffj6-step3-77k.txt
# Ic = 2.08 A, n = 27.17 , Tavg = 77.32 K, f6aftertempcyclestep3
#datetime                        t_s     iHTS_A                vHTS_V                tHTS_K  tTAR_K
0202-10-13_21:21:09.773000      14271.08        1.99445900e-02        1.92317885e-08  77.3095  76.1821
0202-10-13_21:21:09.996000      14271.30        1.26784100e-02        1.94796385e-08  77.3095  76.1821
0202-10-13_21:21:10.190000      14271.50        2.13337100e-02        1.97892985e-08  77.3151  76.1698
0202-10-13_21:21:10.383000      14271.69        3.17328300e-02        1.63183485e-08  77.3151  76.1698
0202-10-13_21:21:10.586000      14271.89        4.17446100e-02        2.07186785e-08  77.3151  76.1698
0202-10-13_21:21:10.777000      14272.08        5.14551100e-02        2.12144985e-08  77.3151  76.1698
0202-10-13_21:21:11.008000      14272.31        6.14331100e-02        2.25780185e-08  77.3151  76.1698
0202-10-13_21:21:11.250000      14272.55        7.19509600e-02        1.83635085e-08  77.3203  76.1712
0202-10-13_21:21:11.440000      14272.75        8.09728300e-02        2.33837385e-08  77.3203  76.1712
0202-10-13_21:21:11.645000      14272.95        9.12918200e-02        2.68545085e-08  77.3203  76.1712
0202-10-13_21:21:11.840000      14273.14        1.01081000e-01        2.98914385e-08  77.3203  76.1712
0202-10-13_21:21:12.080000      14273.38        1.11110600e-01        2.77221985e-08  77.3203  76.1712
0202-10-13_21:21:12.273000      14273.58        1.21109000e-01        2.79701085e-08  77.3190  76.1779
0202-10-13_21:21:12.477000      14273.78        1.30358100e-01        3.11929685e-08  77.3190  76.1779
0202-10-13_21:21:12.676000      14273.98        1.40913000e-01        2.69784685e-08  77.3190  76.1779
0202-10-13_21:21:12.875000      14274.18        1.50895100e-01        2.37555985e-08  77.3190  76.1779
0202-10-13_21:21:13.080000      14274.38        1.60593800e-01        2.67305485e-08  77.3190  76.1779
0202-10-13_21:21:13.280000      14274.58        1.70518000e-01        2.59248385e-08  77.3020  76.1726
0202-10-13_21:21:13.477000      14274.78        1.81050700e-01        2.35076885e-08  77.3020  76.1726
0202-10-13_21:21:13.680000      14274.98        1.89781600e-01        1.94791185e-08  77.3020  76.1726
0202-10-13_21:21:13.875000      14275.18        2.00863500e-01        2.09046085e-08  77.3020  76.1726
0202-10-13_21:21:14.090000      14275.39        2.10983800e-01        2.54909885e-08  77.3020  76.1726
0202-10-13_21:21:14.285000      14275.59        2.19979000e-01        2.38175785e-08  77.3046  76.1731
0202-10-13_21:21:14.477000      14275.78        2.30608100e-01        2.64826385e-08  77.3046  76.1731
0202-10-13_21:21:14.680000      14275.98        2.40167300e-01        2.70404385e-08  77.3046  76.1731
0202-10-13_21:21:14.875000      14276.18        2.50127100e-01        3.47876985e-08  77.3046  76.1731
0202-10-13_21:21:15.098000      14276.40        2.60355500e-01        3.27424285e-08  77.3046  76.1731
0202-10-13_21:21:15.293000      14276.60        2.69702400e-01        2.84039585e-08  77.3067  76.1764
0202-10-13_21:21:15.496000      14276.80        2.79732000e-01        2.75362685e-08  77.3067  76.1764
0202-10-13_21:21:15.695000      14277.00        2.89899100e-01        2.38175785e-08  77.3067  76.1764
0202-10-13_21:21:15.887000      14277.19        2.99857400e-01        2.60488485e-08  77.3067  76.1764
0202-10-13_21:21:16.098000      14277.40        3.09357200e-01        2.85281985e-08  77.3067  76.1764
0202-10-13_21:21:16.290000      14277.59        3.19440200e-01        2.78466185e-08  77.3069  76.1745
0202-10-13_21:21:16.480000      14277.78        3.29894200e-01        2.91482685e-08  77.3069  76.1745
0202-10-13_21:21:16.688000      14277.99        3.38815100e-01        2.87763985e-08  77.3069  76.1745
0202-10-13_21:21:16.880000      14278.18        3.49653600e-01        3.13174985e-08  77.3069  76.1745
0202-10-13_21:21:17.074000      14278.38        3.59488700e-01        2.23306885e-08  77.3069  76.1745
0202-10-13_21:21:17.277000      14278.58        3.68472100e-01        2.12770585e-08  77.3077  76.1737
0202-10-13_21:21:17.477000      14278.78        3.79540500e-01        1.96036485e-08  77.3077  76.1737
0202-10-13_21:21:17.676000      14278.98        3.89202000e-01        2.15249685e-08  77.3077  76.1737
0202-10-13_21:21:17.875000      14279.18        3.98814600e-01        2.53056285e-08  77.3077  76.1737
0202-10-13_21:21:18.070000      14279.37        4.08859000e-01        2.60493685e-08  77.3072  76.1805
0202-10-13_21:21:18.270000      14279.57        4.19308600e-01        3.02018985e-08  77.3072  76.1805
0202-10-13_21:21:18.465000      14279.77        4.28272600e-01        2.70410185e-08  77.3072  76.1805
0202-10-13_21:21:18.676000      14279.98        4.38742900e-01        2.86524485e-08  77.3072  76.1805
0202-10-13_21:21:18.875000      14280.18        4.48834700e-01        2.85284885e-08  77.3072  76.1805
0202-10-13_21:21:19.082000      14280.38        4.58123700e-01        2.95201385e-08  77.3072  76.1805
0202-10-13_21:21:19.273000      14280.58        4.68435200e-01        3.08216785e-08  77.3133  76.1846
0202-10-13_21:21:19.473000      14280.78        4.78561300e-01        3.39825585e-08  77.3133  76.1846
0202-10-13_21:21:19.676000      14280.98        4.88176800e-01        3.60278385e-08  77.3133  76.1846
0202-10-13_21:21:19.875000      14281.18        4.98378500e-01        3.21851985e-08  77.3133  76.1846
0202-10-13_21:21:20.098000      14281.40        5.08365100e-01        3.28669585e-08  77.3149  76.1867
0202-10-13_21:21:20.293000      14281.60        5.18194300e-01        3.24331085e-08  77.3149  76.1867
0202-10-13_21:21:20.492000      14281.80        5.27992700e-01        3.78251985e-08  77.3149  76.1867
0202-10-13_21:21:20.695000      14282.00        5.37492500e-01        3.75153085e-08  77.3149  76.1867
0202-10-13_21:21:20.887000      14282.19        5.48121600e-01        4.02423385e-08  77.3149  76.1867
0202-10-13_21:21:21.098000      14282.40        5.58136400e-01        3.72054185e-08  77.3149  76.1867
0202-10-13_21:21:21.293000      14282.60        5.67472900e-01        3.55939885e-08  77.3134  76.1858
0202-10-13_21:21:21.484000      14282.79        5.77245700e-01        3.58418985e-08  77.3134  76.1858
0202-10-13_21:21:21.690000      14282.99        5.87968300e-01        3.69575085e-08  77.3134  76.1858
0202-10-13_21:21:21.883000      14283.19        5.97819800e-01        3.60897185e-08  77.3134  76.1858
0202-10-13_21:21:22.082000      14283.38        6.06900800e-01        3.23089185e-08  77.3134  76.1858
0202-10-13_21:21:22.285000      14283.59        6.17108400e-01        3.19988385e-08  77.2944  76.1770
0202-10-13_21:21:22.477000      14283.78        6.27522400e-01        3.60893485e-08  77.2944  76.1770
0202-10-13_21:21:22.676000      14283.98        6.36680800e-01        3.57794585e-08  77.2944  76.1770
0202-10-13_21:21:22.880000      14284.18        6.47025000e-01        3.50357185e-08  77.2944  76.1770
0202-10-13_21:21:23.086000      14284.39        6.57505800e-01        3.44779185e-08  77.2944  76.1770
0202-10-13_21:21:23.290000      14284.59        6.66585500e-01        3.10071485e-08  77.2972  76.1774
0202-10-13_21:21:23.492000      14284.80        6.76990600e-01        3.37961585e-08  77.2972  76.1774
0202-10-13_21:21:23.695000      14285.00        6.86899200e-01        3.10071485e-08  77.2972  76.1774
0202-10-13_21:21:23.887000      14285.19        6.96102100e-01        3.02014285e-08  77.2972  76.1774
0202-10-13_21:21:24.098000      14285.40        7.06982100e-01        3.09451685e-08  77.2972  76.1774
0202-10-13_21:21:24.293000      14285.59        7.16710400e-01        3.17508885e-08  77.3136  76.1938
0202-10-13_21:21:24.492000      14285.80        7.25613500e-01        3.26805585e-08  77.3136  76.1938
0202-10-13_21:21:24.688000      14285.99        7.36250100e-01        3.74528685e-08  77.3136  76.1938
0202-10-13_21:21:24.880000      14286.18        7.46340500e-01        3.56554985e-08  77.3136  76.1938
0202-10-13_21:21:25.094000      14286.40        7.56187500e-01        3.83825385e-08  77.3136  76.1938
0202-10-13_21:21:25.297000      14286.60        7.66448300e-01        3.70190185e-08  77.3000  76.1873
0202-10-13_21:21:25.500000      14286.80        7.76111300e-01        3.81966085e-08  77.3000  76.1873
0202-10-13_21:21:25.700000      14287.00        7.85490800e-01        3.72049585e-08  77.3000  76.1873
0202-10-13_21:21:25.906000      14287.21        7.96022000e-01        3.55315485e-08  77.3000  76.1873
0202-10-13_21:21:26.105000      14287.41        8.05967000e-01        3.02634085e-08  77.3000  76.1873
0202-10-13_21:21:26.297000      14287.60        8.15202600e-01        2.74124185e-08  77.3005  76.1742
0202-10-13_21:21:26.500000      14287.80        8.25475600e-01        2.87139585e-08  77.3005  76.1742
0202-10-13_21:21:26.700000      14288.00        8.35591200e-01        2.62348385e-08  77.3005  76.1742
0202-10-13_21:21:26.906000      14288.21        8.45316100e-01        2.69165985e-08  77.3005  76.1742
0202-10-13_21:21:27.105000      14288.41        8.55685600e-01        2.31359285e-08  77.2962  76.1768
0202-10-13_21:21:27.305000      14288.61        8.65590500e-01        2.67306585e-08  77.2962  76.1768
0202-10-13_21:21:27.508000      14288.81        8.74698400e-01        2.69785685e-08  77.2962  76.1768
0202-10-13_21:21:27.703000      14289.00        8.85275600e-01        2.43135185e-08  77.2962  76.1768
0202-10-13_21:21:27.910000      14289.21        8.95262200e-01        2.65444585e-08  77.2962  76.1768
0202-10-13_21:21:28.105000      14289.41        9.05132900e-01        2.43750285e-08  77.3029  76.1871
0202-10-13_21:21:28.297000      14289.60        9.15089800e-01        2.90231785e-08  77.3029  76.1871
0202-10-13_21:21:28.504000      14289.81        9.24746100e-01        2.31352585e-08  77.3029  76.1871
0202-10-13_21:21:28.700000      14290.00        9.34481800e-01        2.18337185e-08  77.3029  76.1871
0202-10-13_21:21:28.900000      14290.20        9.44756300e-01        2.02222885e-08  77.3029  76.1871
0202-10-13_21:21:29.094000      14290.40        9.54854100e-01        2.04082185e-08  77.3029  76.1871
0202-10-13_21:21:29.290000      14290.59        9.64248500e-01        2.35691085e-08  77.3259  76.1872
0202-10-13_21:21:29.480000      14290.78        9.74669900e-01        2.10899785e-08  77.3259  76.1872
0202-10-13_21:21:29.676000      14290.98        9.84470900e-01        2.45607585e-08  77.3259  76.1872
0202-10-13_21:21:29.875000      14291.18        9.94114600e-01        2.24534985e-08  77.3259  76.1872
0202-10-13_21:21:30.086000      14291.39        1.00415400e+00        2.20816285e-08  77.3259  76.1872
0202-10-13_21:21:30.305000      14291.61        1.01461200e+00        2.36310885e-08  77.3132  76.1855
0202-10-13_21:21:30.500000      14291.80        1.02386400e+00        2.04082185e-08  77.3132  76.1855
0202-10-13_21:21:30.695000      14292.00        1.03375300e+00        1.87967885e-08  77.3132  76.1855
0202-10-13_21:21:30.890000      14292.19        1.04401100e+00        1.55739285e-08  77.3132  76.1855
0202-10-13_21:21:31.098000      14292.40        1.05360700e+00        1.62556885e-08  77.3132  76.1855
0202-10-13_21:21:31.310000      14292.61        1.06414400e+00        1.76192085e-08  77.3165  76.1981
0202-10-13_21:21:31.510000      14292.81        1.07395400e+00        2.17097585e-08  77.3165  76.1981
0202-10-13_21:21:31.710000      14293.02        1.08334300e+00        1.68134885e-08  77.3165  76.1981
0202-10-13_21:21:31.906000      14293.21        1.09382800e+00        1.89207485e-08  77.3165  76.1981
0202-10-13_21:21:32.110000      14293.41        1.10390200e+00        2.13998685e-08  77.3191  76.1864
0202-10-13_21:21:32.305000      14293.61        1.11290500e+00        2.27014085e-08  77.3191  76.1864
0202-10-13_21:21:32.496000      14293.80        1.12373000e+00        1.86728385e-08  77.3191  76.1864
0202-10-13_21:21:32.703000      14294.01        1.13387200e+00        1.34666685e-08  77.3191  76.1864
0202-10-13_21:21:32.900000      14294.20        1.14323800e+00        1.19172185e-08  77.3191  76.1864
0202-10-13_21:21:33.098000      14294.40        1.15323100e+00        1.39005185e-08  77.3084  76.1924
0202-10-13_21:21:33.293000      14294.60        1.16310200e+00        1.34046985e-08  77.3084  76.1924
0202-10-13_21:21:33.490000      14294.79        1.17337800e+00        1.37765585e-08  77.3084  76.1924
0202-10-13_21:21:33.680000      14294.98        1.18244700e+00        1.50782285e-08  77.3084  76.1924
0202-10-13_21:21:33.883000      14295.19        1.19331800e+00        1.85495085e-08  77.3084  76.1924
0202-10-13_21:21:34.082000      14295.39        1.20334900e+00        2.05331885e-08  77.3084  76.1924
0202-10-13_21:21:34.273000      14295.58        1.21212300e+00        2.30745385e-08  77.2994  76.1876
0202-10-13_21:21:34.477000      14295.78        1.22270500e+00        2.34464085e-08  77.2994  76.1876
0202-10-13_21:21:34.676000      14295.98        1.23308600e+00        2.66072885e-08  77.2994  76.1876
0202-10-13_21:21:34.875000      14296.18        1.24198600e+00        2.30745385e-08  77.2994  76.1876
0202-10-13_21:21:35.080000      14296.38        1.25286400e+00        1.89839885e-08  77.2994  76.1876
0202-10-13_21:21:35.280000      14296.58        1.26282400e+00        2.10292585e-08  77.3004  76.1888
0202-10-13_21:21:35.480000      14296.78        1.27220700e+00        1.84881585e-08  77.3004  76.1888
0202-10-13_21:21:35.676000      14296.98        1.28222700e+00        2.11532185e-08  77.3004  76.1888
0202-10-13_21:21:35.880000      14297.18        1.29234300e+00        1.89839885e-08  77.3004  76.1888
0202-10-13_21:21:36.086000      14297.39        1.30214400e+00        1.63809085e-08  77.3139  76.1859
0202-10-13_21:21:36.285000      14297.59        1.31287000e+00        2.28266285e-08  77.3139  76.1859
0202-10-13_21:21:36.477000      14297.78        1.32208500e+00        2.44380585e-08  77.3139  76.1859
0202-10-13_21:21:36.680000      14297.98        1.33125900e+00        2.84046485e-08  77.3139  76.1859
0202-10-13_21:21:36.875000      14298.18        1.34200100e+00        2.15250885e-08  77.3139  76.1859
0202-10-13_21:21:37.094000      14298.40        1.35227100e+00        2.33844285e-08  77.3139  76.1859
0202-10-13_21:21:37.290000      14298.59        1.36195400e+00        2.00376085e-08  77.3062  76.1870
0202-10-13_21:21:37.480000      14298.79        1.37153000e+00        1.89839885e-08  77.3062  76.1870
0202-10-13_21:21:37.688000      14298.99        1.38145800e+00        1.27861785e-08  77.3062  76.1870
0202-10-13_21:21:37.880000      14299.18        1.39130000e+00        1.73725585e-08  77.3062  76.1870
0202-10-13_21:21:38.074000      14299.38        1.40168200e+00        1.68147585e-08  77.2997  76.1996
0202-10-13_21:21:38.280000      14299.58        1.41129900e+00        1.84881585e-08  77.2997  76.1996
0202-10-13_21:21:38.477000      14299.78        1.42028500e+00        1.58850885e-08  77.2997  76.1996
0202-10-13_21:21:38.676000      14299.98        1.43159300e+00        2.07813485e-08  77.2997  76.1996
0202-10-13_21:21:38.875000      14300.18        1.44079000e+00        2.45000285e-08  77.2997  76.1996
0202-10-13_21:21:39.086000      14300.39        1.45092500e+00        2.94582785e-08  77.2997  76.1996
0202-10-13_21:21:39.293000      14300.59        1.46103900e+00        2.75989385e-08  77.3085  76.1912
0202-10-13_21:21:39.492000      14300.80        1.46985600e+00        2.45620085e-08  77.3085  76.1912
0202-10-13_21:21:39.695000      14301.00        1.48039600e+00        2.03471585e-08  77.3085  76.1912
0202-10-13_21:21:39.890000      14301.19        1.49076600e+00        2.04707785e-08  77.3085  76.1912
0202-10-13_21:21:40.098000      14301.40        1.49978400e+00        2.13380185e-08  77.3085  76.1912
0202-10-13_21:21:40.297000      14301.60        1.51066600e+00        2.17718685e-08  77.2960  76.1903
0202-10-13_21:21:40.490000      14301.79        1.52059200e+00        1.98505485e-08  77.2960  76.1903
0202-10-13_21:21:40.690000      14301.99        1.52953000e+00        2.09661485e-08  77.2960  76.1903
0202-10-13_21:21:40.883000      14302.19        1.53669600e+00        2.43749485e-08  77.2960  76.1903
0202-10-13_21:21:41.086000      14302.39        1.55048300e+00        2.01604385e-08  77.2960  76.1903
0202-10-13_21:21:41.277000      14302.58        1.56002200e+00        1.58219685e-08  77.3121  76.1958
0202-10-13_21:21:41.477000      14302.78        1.56980800e+00        1.08017385e-08  77.3121  76.1958
0202-10-13_21:21:41.680000      14302.98        1.58023700e+00        1.77432885e-08  77.3121  76.1958
0202-10-13_21:21:41.875000      14303.18        1.59036900e+00        1.61938385e-08  77.3121  76.1958
0202-10-13_21:21:42.086000      14303.39        1.59938400e+00        2.33832985e-08  77.3121  76.1958
0202-10-13_21:21:42.277000      14303.58        1.60995800e+00        2.02843885e-08  77.3132  76.1869
0202-10-13_21:21:42.484000      14303.79        1.61997100e+00        2.50567085e-08  77.3132  76.1869
0202-10-13_21:21:42.680000      14303.98        1.62938900e+00        1.86729585e-08  77.3132  76.1869
0202-10-13_21:21:42.875000      14304.18        1.63940100e+00        2.17718685e-08  77.3132  76.1869
0202-10-13_21:21:43.082000      14304.39        1.65005700e+00        1.84250485e-08  77.3132  76.1869
0202-10-13_21:21:43.277000      14304.58        1.65900300e+00        2.20817585e-08  77.2954  76.1902
0202-10-13_21:21:43.477000      14304.78        1.66966500e+00        1.66276785e-08  77.2954  76.1902
0202-10-13_21:21:43.676000      14304.98        1.67947900e+00        1.72474585e-08  77.2954  76.1902
0202-10-13_21:21:43.875000      14305.18        1.68868800e+00        1.69375685e-08  77.2954  76.1902
0202-10-13_21:21:44.098000      14305.40        1.69944000e+00        1.60698785e-08  77.2954  76.1902
0202-10-13_21:21:44.297000      14305.60        1.70893100e+00        1.88588985e-08  77.3097  76.1899
0202-10-13_21:21:44.504000      14305.81        1.71889700e+00        2.02843885e-08  77.3097  76.1899
0202-10-13_21:21:44.700000      14306.00        1.72891000e+00        2.54905485e-08  77.3097  76.1899
0202-10-13_21:21:44.895000      14306.20        1.73900900e+00        2.59243985e-08  77.3097  76.1899
0202-10-13_21:21:45.090000      14306.39        1.74878700e+00        2.39410985e-08  77.3097  76.1899
0202-10-13_21:21:45.285000      14306.59        1.75899900e+00        2.40030785e-08  77.3138  76.1907
0202-10-13_21:21:45.477000      14306.78        1.76873000e+00        2.10901085e-08  77.3138  76.1907
0202-10-13_21:21:45.684000      14306.99        1.77816800e+00        1.69993785e-08  77.3138  76.1907
0202-10-13_21:21:45.875000      14307.18        1.78883200e+00        1.43341985e-08  77.3138  76.1907
0202-10-13_21:21:46.105000      14307.41        1.79906700e+00        1.87964985e-08  77.3138  76.1907
0202-10-13_21:21:46.310000      14307.61        1.80832400e+00        1.70611085e-08  77.3036  76.1953
0202-10-13_21:21:46.508000      14307.81        1.81830600e+00        1.53257185e-08  77.3036  76.1953
0202-10-13_21:21:46.703000      14308.01        1.82868800e+00        1.25367085e-08  77.3036  76.1953
0202-10-13_21:21:46.910000      14308.21        1.83749700e+00        1.11731885e-08  77.3036  76.1953
0202-10-13_21:21:47.110000      14308.41        1.84871200e+00        1.14210985e-08  77.2985  76.1969
0202-10-13_21:21:47.300000      14308.60        1.85889600e+00        1.13591185e-08  77.2985  76.1969
0202-10-13_21:21:47.508000      14308.81        1.86731100e+00        1.47679185e-08  77.2985  76.1969
0202-10-13_21:21:47.700000      14309.00        1.87851500e+00        1.42720885e-08  77.2985  76.1969
0202-10-13_21:21:47.900000      14309.20        1.88812000e+00        1.57595685e-08  77.2985  76.1969
0202-10-13_21:21:48.098000      14309.40        1.89765000e+00        1.92923185e-08  77.2985  76.1969
0202-10-13_21:21:48.305000      14309.61        1.90765400e+00        2.30110085e-08  77.3005  76.2006
0202-10-13_21:21:48.508000      14309.81        1.91763600e+00        2.53661785e-08  77.3005  76.2006
0202-10-13_21:21:48.710000      14310.01        1.92737900e+00        2.86510185e-08  77.3005  76.2006
0202-10-13_21:21:48.910000      14310.21        1.93771900e+00        3.49727885e-08  77.3005  76.2006
0202-10-13_21:21:49.110000      14310.41        1.94750100e+00        3.56545485e-08  77.3005  76.2006
0202-10-13_21:21:49.312000      14310.62        1.95692700e+00        3.84435685e-08  77.3166  76.1974
0202-10-13_21:21:49.508000      14310.81        1.96760500e+00        3.62743285e-08  77.3166  76.1974
0202-10-13_21:21:49.700000      14311.00        1.97780000e+00        4.80501785e-08  77.3166  76.1974
0202-10-13_21:21:49.906000      14311.21        1.98629900e+00        5.74708485e-08  77.3166  76.1974
0202-10-13_21:21:50.105000      14311.41        1.99723800e+00        6.75113085e-08  77.3166  76.1974
0202-10-13_21:21:50.297000      14311.60        2.00723800e+00        7.19117585e-08  77.3119  76.1893
0202-10-13_21:21:50.500000      14311.80        2.01646100e+00        8.70344185e-08  77.3119  76.1893
0202-10-13_21:21:50.700000      14312.00        2.02717900e+00        9.84383985e-08  77.3119  76.1893
0202-10-13_21:21:50.906000      14312.21        2.03406700e+00        1.04388299e-07  77.3119  76.1893
0202-10-13_21:21:51.100000      14312.40        2.04663400e+00        1.16536019e-07  77.3080  76.1904
0202-10-13_21:21:51.310000      14312.61        2.05653600e+00        1.34819559e-07  77.3080  76.1904
0202-10-13_21:21:51.510000      14312.82        2.06678100e+00        1.60230569e-07  77.3080  76.1904
0202-10-13_21:21:51.707000      14313.01        2.07639800e+00        1.87191029e-07  77.3080  76.1904
0202-10-13_21:21:51.910000      14313.21        2.08690700e+00        2.19109718e-07  77.3080  76.1904
0202-10-13_21:21:52.110000      14313.41        2.09684400e+00        2.51028449e-07  77.3087  76.1918
0202-10-13_21:21:52.300000      14313.60        2.10582600e+00        2.71481238e-07  77.3087  76.1918
0202-10-13_21:21:52.508000      14313.81        2.11644500e+00        3.22551228e-07  77.3087  76.1918
0202-10-13_21:21:52.703000      14314.01        2.12644700e+00        3.60977677e-07  77.3087  76.1918
0202-10-13_21:21:52.902000      14314.20        2.13532700e+00        4.11365907e-07  77.3087  76.1918
0202-10-13_21:21:53.094000      14314.40        2.14639800e+00        4.69129536e-07  77.3087  76.1918
0202-10-13_21:21:53.290000      14314.59        2.15622900e+00        5.29806138e-07  77.3052  76.1962
0202-10-13_21:21:53.480000      14314.79        2.16551400e+00        5.94759231e-07  77.3052  76.1962
0202-10-13_21:21:53.688000      14314.99        2.17574400e+00        7.01113724e-07  77.3052  76.1962
0202-10-13_21:21:53.880000      14315.18        2.18558200e+00        7.83668610e-07  77.3052  76.1962
0202-10-13_21:21:54.080000      14315.38        2.19506800e+00        8.72421309e-07  77.3052  76.1970
0202-10-13_21:21:54.273000      14315.58        2.20595500e+00        9.88072676e-07  77.3052  76.1970
0202-10-13_21:21:54.465000      14315.77        2.21584500e+00        1.11692562e-06  77.3052  76.1970
0202-10-13_21:21:54.680000      14315.98        2.22450800e+00        1.30664161e-06  77.3052  76.1970
0202-10-13_21:21:54.880000      14316.18        2.23568200e+00        1.45681555e-06  77.3052  76.1970
0202-10-13_21:21:55.100000      14316.40        2.24609900e+00        1.67962832e-06  77.3052  76.1970
0202-10-13_21:21:55.297000      14316.60        2.25538000e+00        1.86072954e-06  77.3138  76.1994
0202-10-13_21:21:55.508000      14316.81        2.26536200e+00        2.13120379e-06  77.3138  76.1994
0202-10-13_21:21:55.703000      14317.01        2.27416900e+00        2.34186876e-06  77.3138  76.1994
0202-10-13_21:21:55.902000      14317.20        2.28519300e+00        2.59740618e-06  77.3138  76.1994
0202-10-13_21:21:56.098000      14317.40        2.29517400e+00        2.96902937e-06  77.3138  76.1994
0202-10-13_21:21:56.297000      14317.60        2.30419600e+00        3.27582302e-06  77.3269  76.2004
0202-10-13_21:21:56.490000      14317.79        2.31489800e+00        3.60945337e-06  77.3269  76.2004
0202-10-13_21:21:56.684000      14317.99        2.32502700e+00        4.11556993e-06  77.3269  76.2004
0202-10-13_21:21:56.880000      14318.18        2.33460200e+00        4.54346960e-06  77.3269  76.2004
0202-10-13_21:21:57.100000      14318.41        2.34463800e+00        4.99392945e-06  77.3269  76.2004
0202-10-13_21:21:57.297000      14318.60        2.35481700e+00        6.52938518e-06  77.3245  76.2023
0202-10-13_21:21:57.490000      14318.79        2.36457100e+00        6.63276608e-06  77.3245  76.2023
0202-10-13_21:21:57.690000      14319.00        2.37416400e+00        6.91563722e-06  77.3245  76.2023
0202-10-13_21:21:57.887000      14319.19        2.38453600e+00        8.11225886e-06  77.3245  76.2023
0202-10-13_21:21:58.098000      14319.40        2.39487300e+00        9.70454986e-06  77.3245  76.2023
0202-10-13_21:21:58.300000      14319.61        2.40388900e+00        9.88893605e-06  77.3166  76.2007
0202-10-13_21:21:58.510000      14319.82        2.41425900e+00        1.10697514e-05  77.3166  76.2007
0202-10-13_21:21:58.707000      14320.01        2.42449100e+00        1.25444071e-05  77.3166  76.2007
0202-10-13_21:21:58.900000      14320.20        2.43382400e+00        1.38478160e-05  77.3166  76.2007
0202-10-13_21:21:59.100000      14320.41        2.44389700e+00        1.55076016e-05  77.3172  76.2045
0202-10-13_21:21:59.316000      14320.62        2.45427700e+00        1.69213324e-05  77.3172  76.2045
0202-10-13_21:21:59.516000      14320.82        2.46373500e+00        1.85873158e-05  77.3172  76.2045
0202-10-13_21:21:59.707000      14321.01        2.47362700e+00        1.98368034e-05  77.3172  76.2045
0202-10-13_21:21:59.910000      14321.21        2.48379600e+00        2.17904292e-05  77.3172  76.2045

File: chapter 5/cold_vs_warm/77K/ffj6/Ic/0_degradation/step03/Ic_2023-10-13_21-23-05904127_ffj6-step3-77k.txt
# Ic = 2.08 A, n = 27.33 , Tavg = 77.32 K, f6aftertempcyclestep3
#datetime                        t_s     iHTS_A                vHTS_V                tHTS_K  tTAR_K
0202-10-13_21:22:15.613000      14336.92        4.71223000e-02        3.47121800e-09  77.3076  76.1867
0202-10-13_21:22:15.816000      14337.12        1.20008600e-02       -1.23911200e-09  77.3076  76.1867
0202-10-13_21:22:16.066000      14337.37        2.16223400e-02       -6.15320000e-11  77.3076  76.1867
0202-10-13_21:22:16.258000      14337.56        3.18834700e-02        6.63209800e-09  77.3094  76.1925
0202-10-13_21:22:16.460000      14337.77        4.09662200e-02        1.16523280e-08  77.3094  76.1925
0202-10-13_21:22:16.656000      14337.96        5.17052300e-02        1.47512280e-08  77.3094  76.1925
0202-10-13_21:22:16.848000      14338.15        6.11946200e-02        1.05986980e-08  77.3094  76.1925
0202-10-13_21:22:17.062000      14338.37        7.10556800e-02        1.17143080e-08  77.3094  76.1925
0202-10-13_21:22:17.258000      14338.56        8.09487500e-02        1.13424380e-08  77.3106  76.1904
0202-10-13_21:22:17.457000      14338.76        9.09516400e-02        1.48751880e-08  77.3106  76.1904
0202-10-13_21:22:17.652000      14338.95        1.00832800e-01        1.48751880e-08  77.3106  76.1904
0202-10-13_21:22:17.844000      14339.15        1.10485500e-01        1.09705680e-08  77.3106  76.1904
0202-10-13_21:22:18.082000      14339.39        1.21568800e-01        1.40074880e-08  77.3106  76.1904
0202-10-13_21:22:18.280000      14339.58        1.30362100e-01        1.75402380e-08  77.3009  76.1893
0202-10-13_21:22:18.473000      14339.78        1.40832500e-01        1.51230980e-08  77.3009  76.1893
0202-10-13_21:22:18.670000      14339.97        1.50826200e-01        1.47512280e-08  77.3009  76.1893
0202-10-13_21:22:18.875000      14340.18        1.59934200e-01        1.04747380e-08  77.3009  76.1893
0202-10-13_21:22:19.070000      14340.37        1.70438700e-01        1.15903480e-08  77.3009  76.1893
0202-10-13_21:22:19.260000      14340.57        1.80263500e-01        8.24352800e-09  77.2984  76.1864
0202-10-13_21:22:19.457000      14340.76        1.90057200e-01        8.05759800e-09  77.2984  76.1864
0202-10-13_21:22:19.652000      14340.96        2.00106100e-01        9.30118000e-10  77.2984  76.1864
0202-10-13_21:22:19.844000      14341.15        2.10526000e-01        2.29363800e-09  77.2984  76.1864
0202-10-13_21:22:20.050000      14341.35        2.20049500e-01        9.85495800e-09  77.2984  76.1864
0202-10-13_21:22:20.242000      14341.55        2.29675600e-01        1.35116680e-08  77.3005  76.1951
0202-10-13_21:22:20.438000      14341.74        2.39948600e-01        1.39455180e-08  77.3005  76.1951
0202-10-13_21:22:20.640000      14341.94        2.50065700e-01        7.87166800e-09  77.3005  76.1951
0202-10-13_21:22:20.832000      14342.14        2.59331000e-01        6.81820800e-09  77.3005  76.1951
0202-10-13_21:22:21.035000      14342.34        2.69783600e-01        1.21484880e-08  77.3005  76.1951
0202-10-13_21:22:21.227000      14342.53        2.79856200e-01        1.65491480e-08  77.2986  76.1902
0202-10-13_21:22:21.420000      14342.72        2.89609800e-01        2.10735480e-08  77.2986  76.1902
0202-10-13_21:22:21.613000      14342.92        2.99326200e-01        1.72928880e-08  77.2986  76.1902
0202-10-13_21:22:21.816000      14343.12        3.09142300e-01        1.85324480e-08  77.2986  76.1902
0202-10-13_21:22:22.043000      14343.35        3.19790800e-01        1.95860780e-08  77.2986  76.1902
0202-10-13_21:22:22.246000      14343.55        3.28834900e-01        2.46682680e-08  77.3261  76.1956
0202-10-13_21:22:22.438000      14343.74        3.39505700e-01        2.29328880e-08  77.3261  76.1956
0202-10-13_21:22:22.645000      14343.95        3.49226600e-01        2.25610180e-08  77.3261  76.1956
0202-10-13_21:22:22.840000      14344.14        3.58931100e-01        1.59293680e-08  77.3261  76.1956
0202-10-13_21:22:23.040000      14344.34        3.69563300e-01        1.66731080e-08  77.3261  76.1956
0202-10-13_21:22:23.246000      14344.55        3.79103200e-01        1.63012380e-08  77.3071  76.1935
0202-10-13_21:22:23.438000      14344.74        3.88105400e-01        1.66731080e-08  77.3071  76.1935
0202-10-13_21:22:23.633000      14344.93        3.98936400e-01        1.70449780e-08  77.3071  76.1935
0202-10-13_21:22:23.824000      14345.13        4.08792400e-01        1.97720080e-08  77.3071  76.1935
0202-10-13_21:22:24.023000      14345.33        4.17990900e-01        1.90282680e-08  77.3071  76.1935
0202-10-13_21:22:24.246000      14345.55        4.28479100e-01        2.23131080e-08  77.2918  76.1902
0202-10-13_21:22:24.453000      14345.76        4.38035200e-01        2.46062980e-08  77.2918  76.1902
0202-10-13_21:22:24.650000      14345.95        4.48654000e-01        2.77051980e-08  77.2918  76.1902
0202-10-13_21:22:24.840000      14346.14        4.58518900e-01        2.51021180e-08  77.2918  76.1902
0202-10-13_21:22:25.050000      14346.35        4.67987200e-01        2.11975080e-08  77.2918  76.1902
0202-10-13_21:22:25.273000      14346.58        4.78352200e-01        1.89043180e-08  77.2934  76.1956
0202-10-13_21:22:25.477000      14346.78        4.87699100e-01        1.50616780e-08  77.2934  76.1956
0202-10-13_21:22:25.680000      14346.98        4.97699000e-01        1.53095880e-08  77.2934  76.1956
0202-10-13_21:22:25.875000      14347.18        5.08216900e-01        2.00199180e-08  77.2934  76.1956
0202-10-13_21:22:26.070000      14347.37        5.17446500e-01        2.35526680e-08  77.2934  76.1956
0202-10-13_21:22:26.273000      14347.58        5.27504300e-01        2.68375080e-08  77.3057  76.1914
0202-10-13_21:22:26.477000      14347.78        5.37676400e-01        2.87588180e-08  77.3057  76.1914
0202-10-13_21:22:26.676000      14347.98        5.47510100e-01        2.60937780e-08  77.3057  76.1914
0202-10-13_21:22:26.875000      14348.18        5.56993600e-01        2.11355580e-08  77.3057  76.1914
0202-10-13_21:22:27.090000      14348.39        5.67935900e-01        1.35742580e-08  77.3057  76.1914
0202-10-13_21:22:27.293000      14348.60        5.77104700e-01        1.83465780e-08  77.3075  76.1907
0202-10-13_21:22:27.484000      14348.79        5.87169900e-01        1.99580080e-08  77.3075  76.1907
0202-10-13_21:22:27.690000      14348.99        5.97437000e-01        2.15694380e-08  77.3075  76.1907
0202-10-13_21:22:27.883000      14349.19        6.07120800e-01        2.15694380e-08  77.3075  76.1907
0202-10-13_21:22:28.086000      14349.39        6.16386100e-01        2.14454780e-08  77.3007  76.1920
0202-10-13_21:22:28.277000      14349.58        6.27378400e-01        2.18173480e-08  77.3007  76.1920
0202-10-13_21:22:28.477000      14349.78        6.36780300e-01        2.13834980e-08  77.3007  76.1920
0202-10-13_21:22:28.676000      14349.98        6.46714900e-01        2.38006480e-08  77.3007  76.1920
0202-10-13_21:22:28.875000      14350.18        6.56538200e-01        2.48542680e-08  77.3007  76.1920
0202-10-13_21:22:29.070000      14350.37        6.66688000e-01        2.15694380e-08  77.3007  76.1920
0202-10-13_21:22:29.273000      14350.58        6.77177700e-01        2.21272380e-08  77.3247  76.1951
0202-10-13_21:22:29.477000      14350.78        6.86149100e-01        1.70450380e-08  77.3247  76.1951
0202-10-13_21:22:29.676000      14350.98        6.96625400e-01        1.68591080e-08  77.3247  76.1951
0202-10-13_21:22:29.875000      14351.18        7.06619100e-01        1.61153680e-08  77.3247  76.1951
0202-10-13_21:22:30.074000      14351.38        7.15402000e-01        1.65492180e-08  77.3247  76.1951
0202-10-13_21:22:30.270000      14351.57        7.25939200e-01        1.89663580e-08  77.2940  76.1972
0202-10-13_21:22:30.477000      14351.78        7.36050400e-01        1.76028380e-08  77.2940  76.1972
0202-10-13_21:22:30.680000      14351.98        7.45765400e-01        1.86564680e-08  77.2940  76.1972
0202-10-13_21:22:30.880000      14352.18        7.56783400e-01        2.30569080e-08  77.2940  76.1972
0202-10-13_21:22:31.074000      14352.38        7.65995300e-01        1.97100980e-08  77.3148  76.2019
0202-10-13_21:22:31.280000      14352.58        7.74839100e-01        1.31404280e-08  77.3148  76.2019
0202-10-13_21:22:31.477000      14352.78        7.86039400e-01        1.12810880e-08  77.3148  76.2019
0202-10-13_21:22:31.676000      14352.98        7.95187400e-01        1.25206480e-08  77.3148  76.2019
0202-10-13_21:22:31.875000      14353.18        8.05160600e-01        1.31404280e-08  77.3148  76.2019
0202-10-13_21:22:32.080000      14353.38        8.15586500e-01        1.15909780e-08  77.3148  76.2019
0202-10-13_21:22:32.273000      14353.58        8.25354900e-01        1.24586680e-08  77.3266  76.1997
0202-10-13_21:22:32.477000      14353.78        8.33603500e-01        1.43180080e-08  77.3266  76.1997
0202-10-13_21:22:32.676000      14353.98        8.45316100e-01        1.35121080e-08  77.3266  76.1997
0202-10-13_21:22:32.880000      14354.18        8.55068200e-01        1.27062080e-08  77.3266  76.1997
0202-10-13_21:22:33.080000      14354.38        8.64930400e-01        1.07226580e-08  77.3266  76.1997
0202-10-13_21:22:33.280000      14354.59        8.74452400e-01        1.79121080e-08  77.3047  76.1999
0202-10-13_21:22:33.484000      14354.79        8.85099400e-01        2.15068380e-08  77.3047  76.1999
0202-10-13_21:22:33.676000      14354.98        8.94391400e-01        1.95855180e-08  77.3047  76.1999
0202-10-13_21:22:33.883000      14355.19        9.05063600e-01        1.51230980e-08  77.3047  76.1999
0202-10-13_21:22:34.090000      14355.39        9.15026400e-01        1.14663980e-08  77.3047  76.1999
0202-10-13_21:22:34.293000      14355.60        9.24475700e-01        9.17320800e-09  77.3110  76.1932
0202-10-13_21:22:34.496000      14355.80        9.35237000e-01        9.85496800e-09  77.3110  76.1932
0202-10-13_21:22:34.700000      14356.00        9.44275200e-01        1.19622180e-08  77.3110  76.1932
0202-10-13_21:22:34.900000      14356.20        9.54745600e-01        1.97094780e-08  77.3110  76.1932
0202-10-13_21:22:35.105000      14356.41        9.64665300e-01        1.93995880e-08  77.3110  76.1932
0202-10-13_21:22:35.297000      14356.60        9.73653100e-01        1.81600280e-08  77.2962  76.1893
0202-10-13_21:22:35.508000      14356.81        9.84479700e-01        1.48132080e-08  77.2962  76.1893
0202-10-13_21:22:35.710000      14357.01        9.94512200e-01        1.70444180e-08  77.2962  76.1893
0202-10-13_21:22:35.910000      14357.21        1.00418000e+00        1.45033180e-08  77.2962  76.1893
0202-10-13_21:22:36.105000      14357.41        1.01457300e+00        1.41934280e-08  77.3059  76.1892
0202-10-13_21:22:36.312000      14357.61        1.02404200e+00        9.48309800e-09  77.3059  76.1892
0202-10-13_21:22:36.504000      14357.81        1.03421500e+00        1.43793680e-08  77.3059  76.1892
0202-10-13_21:22:36.700000      14358.00        1.04479700e+00        7.43781800e-09  77.3059  76.1892
0202-10-13_21:22:36.906000      14358.21        1.05371200e+00        1.54329880e-08  77.3059  76.1892
0202-10-13_21:22:37.110000      14358.41        1.06409000e+00        1.60527680e-08  77.3059  76.1892
0202-10-13_21:22:37.300000      14358.60        1.07407700e+00        2.29943180e-08  77.3062  76.1932
0202-10-13_21:22:37.500000      14358.80        1.08373000e+00        2.52874980e-08  77.3062  76.1932
0202-10-13_21:22:37.700000      14359.00        1.09351100e+00        2.50395880e-08  77.3062  76.1932
0202-10-13_21:22:37.910000      14359.21        1.10349400e+00        2.30562880e-08  77.3062  76.1932
0202-10-13_21:22:38.105000      14359.41        1.11470300e+00        2.23745380e-08  77.3195  76.2029
0202-10-13_21:22:38.310000      14359.61        1.12266500e+00        2.26844280e-08  77.3195  76.2029
0202-10-13_21:22:38.504000      14359.81        1.13321600e+00        2.33042680e-08  77.3195  76.2029
0202-10-13_21:22:38.700000      14360.00        1.14355400e+00        2.31803980e-08  77.3195  76.2029
0202-10-13_21:22:38.900000      14360.20        1.15277300e+00        2.02675580e-08  77.3195  76.2029
0202-10-13_21:22:39.098000      14360.40        1.16387300e+00        1.69827480e-08  77.3195  76.2029
0202-10-13_21:22:39.293000      14360.60        1.17364400e+00        1.88420880e-08  77.3184  76.1978
0202-10-13_21:22:39.490000      14360.79        1.18213700e+00        2.06394580e-08  77.3184  76.1978
0202-10-13_21:22:39.680000      14360.98        1.19319500e+00        2.31805580e-08  77.3184  76.1978
0202-10-13_21:22:39.875000      14361.18        1.20288400e+00        2.08253880e-08  77.3184  76.1978
0202-10-13_21:22:40.082000      14361.38        1.21303600e+00        1.64249480e-08  77.3137  76.2017
0202-10-13_21:22:40.277000      14361.58        1.22217200e+00        1.38838480e-08  77.3137  76.2017
0202-10-13_21:22:40.477000      14361.78        1.23240800e+00        1.38838480e-08  77.3137  76.2017
0202-10-13_21:22:40.676000      14361.98        1.24265500e+00        1.41317580e-08  77.3137  76.2017
0202-10-13_21:22:40.875000      14362.18        1.25268600e+00        1.49994480e-08  77.3137  76.2017
0202-10-13_21:22:41.086000      14362.39        1.26252400e+00        1.66728580e-08  77.3137  76.2017
0202-10-13_21:22:41.290000      14362.59        1.27151900e+00        2.21269280e-08  77.3023  76.2000
0202-10-13_21:22:41.480000      14362.78        1.28254300e+00        1.96478080e-08  77.3023  76.2000
0202-10-13_21:22:41.676000      14362.98        1.29248600e+00        1.78504380e-08  77.3023  76.2000
0202-10-13_21:22:41.880000      14363.18        1.30147700e+00        1.72926380e-08  77.3023  76.2000
0202-10-13_21:22:42.074000      14363.38        1.31174900e+00        1.72306580e-08  77.3023  76.2000
0202-10-13_21:22:42.273000      14363.58        1.32235900e+00        1.59291280e-08  77.2952  76.2020
0202-10-13_21:22:42.477000      14363.78        1.33185800e+00        1.38218680e-08  77.2952  76.2020
0202-10-13_21:22:42.676000      14363.98        1.34145000e+00        1.92759380e-08  77.2952  76.2020
0202-10-13_21:22:42.875000      14364.18        1.35176200e+00        2.10732980e-08  77.2952  76.2020
0202-10-13_21:22:43.074000      14364.38        1.36148400e+00        2.11972580e-08  77.2952  76.2020
0202-10-13_21:22:43.270000      14364.57        1.37093100e+00        1.86561580e-08  77.2961  76.1917
0202-10-13_21:22:43.477000      14364.78        1.38131500e+00        1.22104380e-08  77.2961  76.1917
0202-10-13_21:22:43.676000      14364.98        1.39127300e+00        1.07849480e-08  77.2961  76.1917
0202-10-13_21:22:43.880000      14365.18        1.40095900e+00        1.02271480e-08  77.2961  76.1917
0202-10-13_21:22:44.082000      14365.39        1.41141300e+00        7.68604800e-09  77.2961  76.1917
0202-10-13_21:22:44.285000      14365.59        1.42154500e+00        7.74801800e-09  77.3149  76.2050
0202-10-13_21:22:44.490000      14365.79        1.43047600e+00        7.87193800e-09  77.3149  76.2050
0202-10-13_21:22:44.680000      14365.98        1.44142200e+00        1.10947580e-08  77.3149  76.2050
0202-10-13_21:22:44.887000      14366.19        1.45080600e+00        7.56196800e-09  77.3149  76.2050
0202-10-13_21:22:45.082000      14366.39        1.46088600e+00        9.48327800e-09  77.3149  76.2050
0202-10-13_21:22:45.277000      14366.58        1.47046300e+00        6.88020800e-09  77.3026  76.1890
0202-10-13_21:22:45.480000      14366.78        1.48070300e+00        1.23962480e-08  77.3026  76.1890
0202-10-13_21:22:45.676000      14366.98        1.49080400e+00        5.76459800e-09  77.3026  76.1890
0202-10-13_21:22:45.880000      14367.18        1.50025000e+00        7.68591800e-09  77.3026  76.1890
0202-10-13_21:22:46.070000      14367.37        1.51093000e+00        7.00415800e-09  77.3052  76.1992
0202-10-13_21:22:46.266000      14367.57        1.52059800e+00        8.73954800e-09  77.3052  76.1992
0202-10-13_21:22:46.480000      14367.78        1.53022300e+00        5.08283800e-09  77.3052  76.1992
0202-10-13_21:22:46.676000      14367.98        1.54008400e+00       -6.13420000e-11  77.3052  76.1992
0202-10-13_21:22:46.875000      14368.18        1.55068600e+00        3.72508000e-10  77.3052  76.1992
0202-10-13_21:22:47.086000      14368.39        1.55978800e+00        1.05426800e-09  77.3052  76.1992
0202-10-13_21:22:47.290000      14368.59        1.57003800e+00        2.47976800e-09  77.3135  76.2036
0202-10-13_21:22:47.484000      14368.79        1.57972400e+00        5.82657800e-09  77.3135  76.2036
0202-10-13_21:22:47.676000      14368.98        1.58989600e+00        8.73954800e-09  77.3135  76.2036
0202-10-13_21:22:47.880000      14369.18        1.59943400e+00        1.25821880e-08  77.3135  76.2036
0202-10-13_21:22:48.086000      14369.39        1.60986600e+00        1.09087780e-08  77.3135  76.2036
0202-10-13_21:22:48.280000      14369.58        1.61982200e+00        1.10947080e-08  77.3082  76.2101
0202-10-13_21:22:48.477000      14369.78        1.62862800e+00        8.92547800e-09  77.3082  76.2101
0202-10-13_21:22:48.676000      14369.98        1.63949000e+00        7.49998800e-09  77.3082  76.2101
0202-10-13_21:22:48.880000      14370.18        1.64991600e+00        4.46305800e-09  77.3082  76.2101
0202-10-13_21:22:49.080000      14370.38        1.65915900e+00        4.89690800e-09  77.3116  76.2062
0202-10-13_21:22:49.270000      14370.57        1.66965900e+00        8.73954800e-09  77.3116  76.2062
0202-10-13_21:22:49.477000      14370.78        1.67929400e+00        9.48327800e-09  77.3116  76.2062
0202-10-13_21:22:49.676000      14370.98        1.68857700e+00        7.56196800e-09  77.3116  76.2062
0202-10-13_21:22:49.880000      14371.18        1.69924700e+00        4.64899800e-09  77.3116  76.2062
0202-10-13_21:22:50.082000      14371.38        1.70891300e+00        6.75624800e-09  77.2983  76.2020
0202-10-13_21:22:50.277000      14371.58        1.71865000e+00        1.24582280e-08  77.2983  76.2020
0202-10-13_21:22:50.484000      14371.79        1.72890200e+00        1.17763180e-08  77.2983  76.2020
0202-10-13_21:22:50.676000      14371.98        1.73934000e+00        8.49135800e-09  77.2983  76.2020
0202-10-13_21:22:50.880000      14372.18        1.74810100e+00        4.83453800e-09  77.2983  76.2020
0202-10-13_21:22:51.080000      14372.38        1.75863800e+00        7.62355800e-09  77.2983  76.2020
0202-10-13_21:22:51.277000      14372.58        1.76870000e+00        9.35893800e-09  77.3058  76.1975
0202-10-13_21:22:51.477000      14372.78        1.77809500e+00        1.20239980e-08  77.3058  76.1975
0202-10-13_21:22:51.684000      14372.99        1.78850900e+00        9.91673800e-09  77.3058  76.1975
0202-10-13_21:22:51.887000      14373.19        1.79885300e+00        6.19805800e-09  77.3058  76.1975
0202-10-13_21:22:52.090000      14373.39        1.80790100e+00        3.78090800e-09  77.3058  76.1975
0202-10-13_21:22:52.290000      14373.59        1.81770300e+00        6.38398800e-09  77.3157  76.1962
0202-10-13_21:22:52.492000      14373.79        1.82848900e+00        9.97871800e-09  77.3157  76.1962
0202-10-13_21:22:52.684000      14373.99        1.83800400e+00        1.04745480e-08  77.3157  76.1962
0202-10-13_21:22:52.887000      14374.19        1.84830700e+00        9.97871800e-09  77.3157  76.1962
0202-10-13_21:22:53.086000      14374.39        1.85863700e+00        1.12802580e-08  77.3157  76.1962
0202-10-13_21:22:53.277000      14374.58        1.86744400e+00        1.45031180e-08  77.3077  76.2013
0202-10-13_21:22:53.480000      14374.79        1.87807900e+00        1.48749880e-08  77.3077  76.2013
0202-10-13_21:22:53.676000      14374.98        1.88808800e+00        1.13422380e-08  77.3077  76.2013
0202-10-13_21:22:53.880000      14375.18        1.89754200e+00        1.74160880e-08  77.3077  76.2013
0202-10-13_21:22:54.086000      14375.39        1.90795600e+00        2.31800480e-08  77.3077  76.2013
0202-10-13_21:22:54.290000      14375.59        1.91764900e+00        2.77044480e-08  77.3020  76.1945
0202-10-13_21:22:54.490000      14375.79        1.92728500e+00        3.55756680e-08  77.3020  76.1945
0202-10-13_21:22:54.690000      14375.99        1.93762500e+00        3.73110480e-08  77.3020  76.1945
0202-10-13_21:22:54.895000      14376.20        1.94763100e+00        4.00380880e-08  77.3020  76.1945
0202-10-13_21:22:55.090000      14376.39        1.95703800e+00        4.03479780e-08  77.3020  76.1945
0202-10-13_21:22:55.293000      14376.60        1.96760100e+00        4.10917180e-08  77.2802  76.1989
0202-10-13_21:22:55.490000      14376.79        1.97776300e+00        4.58640280e-08  77.2802  76.1989
0202-10-13_21:22:55.680000      14376.98        1.98626000e+00        5.02644680e-08  77.2802  76.1989
0202-10-13_21:22:55.887000      14377.19        1.99700300e+00        5.80117280e-08  77.2802  76.1989
0202-10-13_21:22:56.082000      14377.38        2.00728100e+00        7.01594280e-08  77.2802  76.1989
0202-10-13_21:22:56.277000      14377.58        2.01615800e+00        7.79686680e-08  77.2967  76.2010
0202-10-13_21:22:56.480000      14377.78        2.02675600e+00        9.64381180e-08  77.2967  76.2010
0202-10-13_21:22:56.680000      14377.98        2.03660300e+00        1.07780098e-07  77.2967  76.2010
0202-10-13_21:22:56.880000      14378.18        2.04611700e+00        1.24142298e-07  77.2967  76.2010
0202-10-13_21:22:57.082000      14378.38        2.05700800e+00        1.47012208e-07  77.2967  76.2010
0202-10-13_21:22:57.273000      14378.58        2.06684000e+00        1.62258818e-07  77.3145  76.2007
0202-10-13_21:22:57.477000      14378.78        2.07555300e+00        1.83827188e-07  77.3145  76.2007
0202-10-13_21:22:57.680000      14378.98        2.08650600e+00        2.11345448e-07  77.3145  76.2007
0202-10-13_21:22:57.883000      14379.19        2.09673300e+00        2.40599108e-07  77.3145  76.2007
0202-10-13_21:22:58.098000      14379.40        2.10604100e+00        2.75554738e-07  77.3145  76.2007
0202-10-13_21:22:58.305000      14379.61        2.11655600e+00        3.09208838e-07  77.3036  76.2038
0202-10-13_21:22:58.500000      14379.80        2.12598400e+00        3.58605363e-07  77.3036  76.2038
0202-10-13_21:22:58.710000      14380.01        2.13602200e+00        3.98705178e-07  77.3036  76.2038
0202-10-13_21:22:58.902000      14380.21        2.14617300e+00        4.45250714e-07  77.3036  76.2038
0202-10-13_21:22:59.113000      14380.42        2.15655600e+00        5.33879363e-07  77.3036  76.2038
0202-10-13_21:22:59.305000      14380.61        2.16551700e+00        6.06579647e-07  77.3010  76.1899
0202-10-13_21:22:59.504000      14380.81        2.17619900e+00        6.86841256e-07  77.3010  76.1899
0202-10-13_21:22:59.703000      14381.01        2.18597400e+00        7.91460249e-07  77.3010  76.1899
0202-10-13_21:22:59.900000      14381.20        2.19504900e+00        8.91120996e-07  77.3010  76.1899
0202-10-13_21:23:00.094000      14381.40        2.20591300e+00        9.93384872e-07  77.3010  76.1899
0202-10-13_21:23:00.290000      14381.59        2.21542900e+00        1.15663559e-06  77.3051  76.1980
0202-10-13_21:23:00.480000      14381.78        2.22469700e+00        1.28629436e-06  77.3051  76.1980
0202-10-13_21:23:00.680000      14381.98        2.23528900e+00        1.43925716e-06  77.3051  76.1980
0202-10-13_21:23:00.883000      14382.19        2.24566600e+00        1.66932116e-06  77.3051  76.1980
0202-10-13_21:23:01.082000      14382.38        2.25501800e+00        1.86009083e-06  77.3051  76.1980
0202-10-13_21:23:01.277000      14382.58        2.26545800e+00        2.06300828e-06  77.2933  76.2016
0202-10-13_21:23:01.480000      14382.78        2.27512600e+00        2.36831412e-06  77.2933  76.2016
0202-10-13_21:23:01.680000      14382.98        2.28451700e+00        2.61721958e-06  77.2933  76.2016
0202-10-13_21:23:01.887000      14383.19        2.29473800e+00        2.98995797e-06  77.2933  76.2016
0202-10-13_21:23:02.098000      14383.40        2.30515000e+00        3.28162856e-06  77.2933  76.2016
0202-10-13_21:23:02.300000      14383.60        2.31426800e+00        3.72390710e-06  77.2981  76.1960
0202-10-13_21:23:02.500000      14383.80        2.32478500e+00        4.08369237e-06  77.2981  76.1960
0202-10-13_21:23:02.707000      14384.01        2.33418200e+00        4.62811165e-06  77.2981  76.1960
0202-10-13_21:23:02.906000      14384.21        2.34422800e+00        5.07572017e-06  77.2981  76.1960
0202-10-13_21:23:03.105000      14384.41        2.35465100e+00        6.44978288e-06  77.2981  76.1960
0202-10-13_21:23:03.300000      14384.61        2.36395500e+00        6.61204252e-06  77.2870  76.2004
0202-10-13_21:23:03.510000      14384.81        2.37422800e+00        7.91619350e-06  77.2870  76.2004
0202-10-13_21:23:03.715000      14385.02        2.38444600e+00        8.10051747e-06  77.2870  76.2004
0202-10-13_21:23:03.910000      14385.21        2.39386000e+00        9.51585782e-06  77.2870  76.2004
0202-10-13_21:23:04.117000      14385.42        2.40390000e+00        1.07225786e-05  77.3035  76.2028
0202-10-13_21:23:04.316000      14385.62        2.41415700e+00        1.08702113e-05  77.3035  76.2028
0202-10-13_21:23:04.530000      14385.83        2.42426900e+00        1.20955877e-05  77.3035  76.2028
0202-10-13_21:23:04.734000      14386.04        2.43366100e+00        1.32378509e-05  77.3035  76.2028
0202-10-13_21:23:04.926000      14386.23        2.44406000e+00        1.55500816e-05  77.3035  76.2028
0202-10-13_21:23:05.120000      14386.42        2.45336300e+00        1.66898656e-05  77.3230  76.1955
0202-10-13_21:23:05.324000      14386.63        2.46351100e+00        1.81164860e-05  77.3230  76.1955
0202-10-13_21:23:05.523000      14386.83        2.47409100e+00        2.02846168e-05  77.3230  76.1955
