Repository: shortlab/2025-devitre-PhD

# 2025-devitre-PhD
Data repository for Alexis Devitre's PhD thesis

File: chapter 5/cold_vs_warm/77K/ffj6/Ic/0_degradation/step04/Ic_2023-10-13_21-47-02490786_ffj6-step4-77k.txt
# Ic = 1.48 A, n = 25.08 , Tavg = 77.32 K, f6aftertempcyclestep4
#datetime                        t_s     iHTS_A                vHTS_V                tHTS_K  tTAR_K
0202-10-13_21:46:25.848000      15787.15        4.68459200e-02        3.83334000e-09  77.3027  76.1798
0202-10-13_21:46:26.060000      15787.36        1.23657600e-02        7.61401000e-09  77.3027  76.1798
0202-10-13_21:46:26.258000      15787.56        2.20198500e-02        1.78807000e-09  77.3165  76.1891
0202-10-13_21:46:26.450000      15787.75        3.19306900e-02        6.56038000e-09  77.3165  76.1891
0202-10-13_21:46:26.645000      15787.95        4.15090900e-02        3.83334000e-09  77.3165  76.1891
0202-10-13_21:46:26.840000      15788.14        5.14703800e-02        8.23379000e-09  77.3165  76.1891
0202-10-13_21:46:27.035000      15788.34        6.19347900e-02        9.47335000e-09  77.3165  76.1891
0202-10-13_21:46:27.230000      15788.53        7.16408200e-02        8.23379000e-09  77.3146  76.1871
0202-10-13_21:46:27.420000      15788.73        8.05597200e-02        4.51510000e-09  77.3146  76.1871
0202-10-13_21:46:27.617000      15788.92        9.13610200e-02        2.96565000e-09  77.3146  76.1871
0202-10-13_21:46:27.820000      15789.13        1.01050700e-01        3.70939000e-09  77.3146  76.1871
0202-10-13_21:46:28.030000      15789.33        1.11212400e-01        5.50675000e-09  77.3146  76.1871
0202-10-13_21:46:28.240000      15789.54        1.21046100e-01        3.64744000e-09  77.3155  76.1890
0202-10-13_21:46:28.440000      15789.74        1.31151300e-01       -3.29402000e-09  77.3155  76.1890
0202-10-13_21:46:28.645000      15789.95        1.40876600e-01       -3.04601000e-09  77.3155  76.1890
0202-10-13_21:46:28.836000      15790.14        1.50409000e-01       -3.35584000e-09  77.3155  76.1890
0202-10-13_21:46:29.047000      15790.35        1.60764900e-01       -2.92199000e-09  77.3155  76.1890
0202-10-13_21:46:29.240000      15790.54        1.70405600e-01       -6.02090000e-09  77.2966  76.1830
0202-10-13_21:46:29.430000      15790.73        1.80398100e-01       -6.33079000e-09  77.2966  76.1830
0202-10-13_21:46:29.633000      15790.94        1.90598300e-01       -5.71101000e-09  77.2966  76.1830
0202-10-13_21:46:29.830000      15791.13        2.00558100e-01       -1.43452000e-09  77.2966  76.1830
0202-10-13_21:46:30.066000      15791.37        2.10696000e-01        3.89559000e-09  77.2966  76.1830
0202-10-13_21:46:30.258000      15791.56        2.20644000e-01        6.99449000e-09  77.3077  76.1830
0202-10-13_21:46:30.453000      15791.76        2.30353000e-01        1.97427000e-09  77.3077  76.1830
0202-10-13_21:46:30.650000      15791.95        2.39664600e-01       -2.98397000e-09  77.3077  76.1830
0202-10-13_21:46:30.840000      15792.14        2.50593500e-01       -9.55365000e-09  77.3077  76.1830
0202-10-13_21:46:31.040000      15792.34        2.60632000e-01       -1.12270500e-08  77.3077  76.1830
0202-10-13_21:46:31.234000      15792.54        2.69744400e-01       -7.13650000e-09  77.3165  76.1810
0202-10-13_21:46:31.438000      15792.74        2.79226300e-01       -1.86837000e-09  77.3165  76.1810
0202-10-13_21:46:31.630000      15792.93        2.89925200e-01       -6.28810000e-10  77.3165  76.1810
0202-10-13_21:46:31.824000      15793.13        2.99668400e-01        1.16856000e-09  77.3165  76.1810
0202-10-13_21:46:32.030000      15793.33        3.09142900e-01       -2.05430000e-09  77.3165  76.1810
0202-10-13_21:46:32.223000      15793.53        3.19687600e-01       -3.47980000e-09  77.3227  76.1855
0202-10-13_21:46:32.418000      15793.72        3.29484200e-01       -7.13650000e-09  77.3227  76.1855
0202-10-13_21:46:32.625000      15793.93        3.38853300e-01       -4.03760000e-09  77.3227  76.1855
0202-10-13_21:46:32.816000      15794.12        3.49305900e-01       -1.12463000e-09  77.3227  76.1855
0202-10-13_21:46:33.016000      15794.32        3.59316100e-01       -3.85167000e-09  77.3227  76.1855
0202-10-13_21:46:33.220000      15794.52        3.68982100e-01       -8.80991000e-09  77.3004  76.1832
0202-10-13_21:46:33.418000      15794.72        3.79231300e-01       -7.94222000e-09  77.3004  76.1832
0202-10-13_21:46:33.613000      15794.92        3.88996700e-01       -7.13650000e-09  77.3004  76.1832
0202-10-13_21:46:33.810000      15795.11        3.98496900e-01       -6.39277000e-09  77.3004  76.1832
0202-10-13_21:46:34.062000      15795.37        4.09170500e-01       -3.23189000e-09  77.3004  76.1832
0202-10-13_21:46:34.273000      15795.58        4.18291800e-01       -3.78969000e-09  77.3077  76.1890
0202-10-13_21:46:34.477000      15795.78        4.28784500e-01       -3.41782000e-09  77.3077  76.1890
0202-10-13_21:46:34.680000      15795.98        4.38386600e-01        9.20640000e-10  77.3077  76.1890
0202-10-13_21:46:34.875000      15796.18        4.48488900e-01        4.82526000e-09  77.3077  76.1890
0202-10-13_21:46:35.074000      15796.38        4.58778200e-01        2.40811000e-09  77.3077  76.1869
0202-10-13_21:46:35.273000      15796.58        4.68235200e-01        5.29500000e-11  77.3077  76.1869
0202-10-13_21:46:35.477000      15796.78        4.78054000e-01       -5.46310000e-09  77.3077  76.1869
0202-10-13_21:46:35.676000      15796.98        4.88310700e-01       -8.06618000e-09  77.3077  76.1869
0202-10-13_21:46:35.875000      15797.18        4.97942500e-01       -8.87189000e-09  77.3077  76.1869
0202-10-13_21:46:36.090000      15797.39        5.07829600e-01       -8.93387000e-09  77.3077  76.1869
0202-10-13_21:46:36.290000      15797.59        5.17896300e-01       -3.85167000e-09  77.2971  76.1895
0202-10-13_21:46:36.484000      15797.79        5.27495500e-01       -7.38442000e-09  77.2971  76.1895
0202-10-13_21:46:36.690000      15798.00        5.37071000e-01       -8.06618000e-09  77.2971  76.1895
0202-10-13_21:46:36.887000      15798.19        5.47416700e-01       -1.21567300e-08  77.2971  76.1895
0202-10-13_21:46:37.090000      15798.39        5.57642200e-01       -1.16609100e-08  77.2971  76.1895
0202-10-13_21:46:37.285000      15798.59        5.67030700e-01       -6.45475000e-09  77.3157  76.1898
0202-10-13_21:46:37.477000      15798.78        5.77278400e-01       -6.26881000e-09  77.3157  76.1898
0202-10-13_21:46:37.680000      15798.98        5.87407400e-01       -2.36420000e-09  77.3157  76.1898
0202-10-13_21:46:37.875000      15799.18        5.96816700e-01       -8.37607000e-09  77.3157  76.1898
0202-10-13_21:46:38.070000      15799.38        6.06622100e-01       -5.89695000e-09  77.3157  76.1898
0202-10-13_21:46:38.273000      15799.58        6.16935200e-01       -1.24666200e-08  77.3016  76.1872
0202-10-13_21:46:38.477000      15799.78        6.27137300e-01       -1.09791500e-08  77.3016  76.1872
0202-10-13_21:46:38.680000      15799.98        6.36433800e-01       -1.04213400e-08  77.3016  76.1872
0202-10-13_21:46:38.875000      15800.18        6.46669600e-01       -1.01734300e-08  77.3016  76.1872
0202-10-13_21:46:39.082000      15800.39        6.56816400e-01       -7.81827000e-09  77.3016  76.1872
0202-10-13_21:46:39.277000      15800.58        6.66463100e-01       -9.24376000e-09  77.3215  76.2019
0202-10-13_21:46:39.477000      15800.78        6.76721300e-01       -8.31409000e-09  77.3215  76.2019
0202-10-13_21:46:39.676000      15800.98        6.86430300e-01       -8.56200000e-09  77.3215  76.2019
0202-10-13_21:46:39.875000      15801.18        6.96038400e-01       -3.91365000e-09  77.3215  76.2019
0202-10-13_21:46:40.094000      15801.40        7.06555600e-01       -2.42623000e-09  77.3215  76.2019
0202-10-13_21:46:40.300000      15801.60        7.16303200e-01       -3.23214000e-09  77.2818  76.1791
0202-10-13_21:46:40.500000      15801.80        7.25829700e-01       -1.74481000e-09  77.2818  76.1791
0202-10-13_21:46:40.707000      15802.01        7.35894900e-01       -5.21568000e-09  77.2818  76.1791
0202-10-13_21:46:40.900000      15802.20        7.45485100e-01       -4.34799000e-09  77.2818  76.1791
0202-10-13_21:46:41.094000      15802.40        7.55406400e-01       -9.49217000e-09  77.2818  76.1791
0202-10-13_21:46:41.297000      15802.60        7.65676400e-01       -5.77348000e-09  77.2997  76.1962
0202-10-13_21:46:41.490000      15802.79        7.76223900e-01       -4.84381000e-09  77.2997  76.1962
0202-10-13_21:46:41.680000      15802.99        7.84645700e-01       -8.77210000e-10  77.2997  76.1962
0202-10-13_21:46:41.883000      15803.19        7.95831400e-01       -1.93084000e-09  77.2997  76.1962
0202-10-13_21:46:42.086000      15803.39        8.06019800e-01       -2.57430000e-10  77.2997  76.1962
0202-10-13_21:46:42.290000      15803.59        8.15099600e-01        1.16806000e-09  77.3060  76.1934
0202-10-13_21:46:42.490000      15803.79        8.25889000e-01        4.24330000e-10  77.3060  76.1934
0202-10-13_21:46:42.684000      15803.99        8.35503000e-01       -2.11677000e-09  77.3060  76.1934
0202-10-13_21:46:42.880000      15804.18        8.44573900e-01       -4.96777000e-09  77.3060  76.1934
0202-10-13_21:46:43.080000      15804.38        8.54799400e-01       -7.38491000e-09  77.3058  76.1935
0202-10-13_21:46:43.285000      15804.59        8.64597100e-01       -4.40996000e-09  77.3058  76.1935
0202-10-13_21:46:43.477000      15804.78        8.74530200e-01       -1.12512000e-09  77.3058  76.1935
0202-10-13_21:46:43.676000      15804.98        8.84849200e-01        1.04411000e-09  77.3058  76.1935
0202-10-13_21:46:43.880000      15805.18        8.95375900e-01       -1.24908000e-09  77.3058  76.1935
0202-10-13_21:46:44.100000      15805.40        9.04949900e-01       -9.39190000e-10  77.3058  76.1935
0202-10-13_21:46:44.297000      15805.60        9.15035900e-01       -9.39190000e-10  77.3070  76.1925
0202-10-13_21:46:44.496000      15805.80        9.24505900e-01       -7.15000000e-11  77.3070  76.1925
0202-10-13_21:46:44.707000      15806.01        9.34154100e-01       -3.81390000e-10  77.3070  76.1925
0202-10-13_21:46:44.900000      15806.20        9.44535800e-01       -7.53260000e-10  77.3070  76.1925
0202-10-13_21:46:45.098000      15806.40        9.54114200e-01        2.84147000e-09  77.3070  76.1925
0202-10-13_21:46:45.293000      15806.60        9.64200200e-01       -6.29300000e-10  77.3008  76.1976
0202-10-13_21:46:45.484000      15806.79        9.74428600e-01        8.58170000e-10  77.3008  76.1976
0202-10-13_21:46:45.680000      15806.98        9.84425600e-01       -1.33480000e-10  77.3008  76.1976
0202-10-13_21:46:45.875000      15807.18        9.94084100e-01        9.20150000e-10  77.3008  76.1976
0202-10-13_21:46:46.082000      15807.39        1.00450800e+00        2.77945000e-09  77.3126  76.1975
0202-10-13_21:46:46.290000      15807.59        1.01427400e+00       -1.68307000e-09  77.3126  76.1975
0202-10-13_21:46:46.492000      15807.80        1.02393500e+00        4.14280000e-09  77.3126  76.1975
0202-10-13_21:46:46.690000      15808.00        1.03414400e+00       -1.68316000e-09  77.3126  76.1975
0202-10-13_21:46:46.887000      15808.19        1.04398100e+00        6.80784000e-09  77.3126  76.1975
0202-10-13_21:46:47.094000      15808.40        1.05325700e+00        1.84959000e-09  77.3126  76.1975
0202-10-13_21:46:47.297000      15808.60        1.06402700e+00       -3.79042000e-09  77.3114  76.2000
0202-10-13_21:46:47.508000      15808.81        1.07391100e+00       -5.33987000e-09  77.3114  76.2000
0202-10-13_21:46:47.703000      15809.01        1.08344900e+00       -6.02163000e-09  77.3114  76.2000
0202-10-13_21:46:47.910000      15809.21        1.09374000e+00       -1.49723000e-09  77.3114  76.2000
0202-10-13_21:46:48.105000      15809.41        1.10315500e+00       -4.90603000e-09  77.3101  76.1931
0202-10-13_21:46:48.297000      15809.60        1.11299600e+00       -4.84405000e-09  77.3101  76.1931
0202-10-13_21:46:48.508000      15809.81        1.12347200e+00       -1.33970300e-08  77.3101  76.1931
0202-10-13_21:46:48.700000      15810.00        1.13325600e+00       -1.02981200e-08  77.3101  76.1931
0202-10-13_21:46:48.900000      15810.20        1.14225800e+00       -9.55438000e-09  77.3101  76.1931
0202-10-13_21:46:49.094000      15810.40        1.15304200e+00       -5.89767000e-09  77.2965  76.1956
0202-10-13_21:46:49.285000      15810.59        1.16293200e+00       -7.01328000e-09  77.2965  76.1956
0202-10-13_21:46:49.480000      15810.78        1.17259500e+00       -5.89767000e-09  77.2965  76.1956
0202-10-13_21:46:49.676000      15810.98        1.18262200e+00       -2.61284000e-09  77.2965  76.1956
0202-10-13_21:46:49.880000      15811.18        1.19285800e+00       -4.53416000e-09  77.2965  76.1956
0202-10-13_21:46:50.080000      15811.38        1.20266900e+00       -2.92273000e-09  77.2965  76.1956
0202-10-13_21:46:50.270000      15811.57        1.21208900e+00       -6.45548000e-09  77.3023  76.1901
0202-10-13_21:46:50.477000      15811.78        1.22261000e+00       -5.09196000e-09  77.3023  76.1901
0202-10-13_21:46:50.676000      15811.98        1.23261400e+00       -8.56273000e-09  77.3023  76.1901
0202-10-13_21:46:50.880000      15812.18        1.24195700e+00       -5.71174000e-09  77.3023  76.1901
0202-10-13_21:46:51.082000      15812.38        1.25251800e+00       -3.35657000e-09  77.3023  76.1901
0202-10-13_21:46:51.277000      15812.58        1.26199700e+00       -5.05580000e-10  77.3056  76.1988
0202-10-13_21:46:51.480000      15812.78        1.27129800e+00       -4.41020000e-09  77.3056  76.1988
0202-10-13_21:46:51.676000      15812.98        1.28193400e+00       -4.72009000e-09  77.3056  76.1988
0202-10-13_21:46:51.880000      15813.18        1.29190900e+00       -1.00502100e-08  77.3056  76.1988
0202-10-13_21:46:52.080000      15813.38        1.30139600e+00       -3.48070000e-09  77.3056  76.1988
0202-10-13_21:46:52.277000      15813.58        1.31141600e+00        2.40709000e-09  77.3079  76.2023
0202-10-13_21:46:52.477000      15813.78        1.32149800e+00        7.79905000e-09  77.3079  76.2023
0202-10-13_21:46:52.676000      15813.98        1.33142400e+00        8.85268000e-09  77.3079  76.2023
0202-10-13_21:46:52.880000      15814.18        1.34147900e+00        1.28192800e-08  77.3079  76.2023
0202-10-13_21:46:53.086000      15814.39        1.35192100e+00        1.73436900e-08  77.3079  76.2023
0202-10-13_21:46:53.285000      15814.59        1.36103100e+00        2.40373200e-08  77.3108  76.1908
0202-10-13_21:46:53.490000      15814.79        1.37161700e+00        2.80039200e-08  77.3108  76.1908
0202-10-13_21:46:53.684000      15814.99        1.38173300e+00        2.71982100e-08  77.3108  76.1908
0202-10-13_21:46:53.890000      15815.19        1.39002700e+00        2.92434900e-08  77.3108  76.1908
0202-10-13_21:46:54.086000      15815.39        1.40094900e+00        3.21564600e-08  77.3114  76.1938
0202-10-13_21:46:54.280000      15815.59        1.41129300e+00        3.68668000e-08  77.3114  76.1938
0202-10-13_21:46:54.484000      15815.79        1.42064600e+00        5.35389100e-08  77.3114  76.1938
0202-10-13_21:46:54.680000      15815.98        1.43106600e+00        6.02325500e-08  77.3114  76.1938
0202-10-13_21:46:54.883000      15816.18        1.44074500e+00        8.05613700e-08  77.3114  76.1938
0202-10-13_21:46:55.082000      15816.39        1.45027600e+00        9.97745900e-08  77.3114  76.1938
0202-10-13_21:46:55.293000      15816.60        1.46096300e+00        1.23760130e-07  77.2904  76.1858
0202-10-13_21:46:55.484000      15816.79        1.47032500e+00        1.48737310e-07  77.2904  76.1858
0202-10-13_21:46:55.688000      15816.99        1.47952400e+00        1.66587020e-07  77.2904  76.1858
0202-10-13_21:46:55.887000      15817.19        1.49063800e+00        2.03711910e-07  77.2904  76.1858
0202-10-13_21:46:56.086000      15817.39        1.50024800e+00        2.35010870e-07  77.2904  76.1858
0202-10-13_21:46:56.290000      15817.59        1.50967400e+00        2.95997340e-07  77.3120  76.2055
0202-10-13_21:46:56.484000      15817.79        1.52066000e+00        3.50786009e-07  77.3120  76.2055
0202-10-13_21:46:56.680000      15817.98        1.52995700e+00        4.09851164e-07  77.3120  76.2055
0202-10-13_21:46:56.883000      15818.19        1.53931600e+00        5.02136595e-07  77.3120  76.2055
0202-10-13_21:46:57.082000      15818.39        1.55010500e+00        5.85249264e-07  77.3120  76.2055
0202-10-13_21:46:57.273000      15818.58        1.55983900e+00        6.84724158e-07  77.3096  76.2067
0202-10-13_21:46:57.480000      15818.78        1.57004600e+00        8.39049694e-07  77.3096  76.2067
0202-10-13_21:46:57.680000      15818.98        1.57953400e+00        9.62386249e-07  77.3096  76.2067
0202-10-13_21:46:57.887000      15819.19        1.58946400e+00        1.15464295e-06  77.3096  76.2067
0202-10-13_21:46:58.090000      15819.39        1.59962100e+00        1.32024929e-06  77.3096  76.2067
0202-10-13_21:46:58.285000      15819.59        1.60925700e+00        1.57560060e-06  77.3122  76.1961
0202-10-13_21:46:58.480000      15819.78        1.61977200e+00        1.80206996e-06  77.3122  76.1961
0202-10-13_21:46:58.680000      15819.98        1.62927200e+00        2.05686349e-06  77.3122  76.1961
0202-10-13_21:46:58.880000      15820.18        1.63917700e+00        2.45656270e-06  77.3122  76.1961
0202-10-13_21:46:59.074000      15820.38        1.64969300e+00        2.79465531e-06  77.3122  76.1961
0202-10-13_21:46:59.280000      15820.58        1.65905300e+00        3.16720794e-06  77.3062  76.1912
0202-10-13_21:46:59.480000      15820.78        1.66885100e+00        3.74205834e-06  77.3062  76.1912
0202-10-13_21:46:59.684000      15820.99        1.67897400e+00        5.18944176e-06  77.3062  76.1912
0202-10-13_21:46:59.887000      15821.19        1.68851300e+00        5.32852147e-06  77.3062  76.1912
0202-10-13_21:47:00.098000      15821.40        1.69876900e+00        6.62368573e-06  77.3062  76.1912
0202-10-13_21:47:00.297000      15821.60        1.70872800e+00        6.84594056e-06  77.3008  76.1872
0202-10-13_21:47:00.500000      15821.81        1.71837700e+00        7.90490483e-06  77.3008  76.1872
0202-10-13_21:47:00.700000      15822.00        1.72866400e+00        9.39288413e-06  77.3008  76.1872
0202-10-13_21:47:00.910000      15822.21        1.73899400e+00        1.10581838e-05  77.3008  76.1872
0202-10-13_21:47:01.113000      15822.42        1.74824200e+00        1.23361800e-05  77.3057  76.1971
0202-10-13_21:47:01.316000      15822.62        1.75859300e+00        1.38701473e-05  77.3057  76.1971
0202-10-13_21:47:01.520000      15822.82        1.76850600e+00        1.50761245e-05  77.3057  76.1971
0202-10-13_21:47:01.715000      15823.02        1.77851100e+00        1.70415859e-05  77.3057  76.1971
0202-10-13_21:47:01.918000      15823.22        1.78878600e+00        1.89775456e-05  77.3057  76.1971
0202-10-13_21:47:02.117000      15823.42        1.79802700e+00        2.05758465e-05  77.3219  76.2061

File: chapter 5/cold_vs_warm/77K/ffj6/Ic/0_degradation/step04/Ic_2023-10-13_21-49-46861468_ffj6-step4-77k.txt
# Ic = 1.49 A, n = 25.06 , Tavg = 77.30 K, f6aftertempcyclestep4
#datetime                        t_s     iHTS_A                vHTS_V                tHTS_K  tTAR_K
0202-10-13_21:49:10.360000      15951.66        1.49822100e-02        5.87242750e-09  77.2979  76.1711
0202-10-13_21:49:10.550000      15951.85        1.25119100e-02        8.53735750e-09  77.2979  76.1711
0202-10-13_21:49:10.758000      15952.06        2.15189600e-02        1.45488675e-08  77.2979  76.1711
0202-10-13_21:49:10.953000      15952.26        3.14713900e-02        1.62217975e-08  77.2979  76.1711
0202-10-13_21:49:11.145000      15952.45        4.18913200e-02        1.49200075e-08  77.2979  76.1711
0202-10-13_21:49:11.350000      15952.66        5.16122300e-02        1.39903375e-08  77.3023  76.1853
0202-10-13_21:49:11.547000      15952.85        6.10051500e-02        5.00350750e-09  77.3023  76.1853
0202-10-13_21:49:11.742000      15953.04        7.11980100e-02        5.06548750e-09  77.3023  76.1853
0202-10-13_21:49:11.950000      15953.25        8.10228100e-02        4.87954750e-09  77.3023  76.1853
0202-10-13_21:49:12.145000      15953.45        9.08479300e-02        9.34197750e-09  77.3023  76.1853
0202-10-13_21:49:12.336000      15953.64        1.01214400e-01        1.05815375e-08  77.3137  76.1823
0202-10-13_21:49:12.547000      15953.85        1.10978400e-01        9.65186750e-09  77.3137  76.1823
0202-10-13_21:49:12.740000      15954.04        1.19774700e-01        9.15604750e-09  77.3137  76.1823
0202-10-13_21:49:12.934000      15954.24        1.31025700e-01        1.03956075e-08  77.3137  76.1823
0202-10-13_21:49:13.140000      15954.44        1.41150300e-01        4.32174750e-09  77.3137  76.1823
0202-10-13_21:49:13.332000      15954.64        1.50087600e-01        5.80922750e-09  77.3077  76.1865
0202-10-13_21:49:13.535000      15954.84        1.61026900e-01        1.84261750e-09  77.3077  76.1865
0202-10-13_21:49:13.727000      15955.03        1.70849300e-01        8.50967500e-10  77.3077  76.1865
0202-10-13_21:49:13.920000      15955.22        1.80165000e-01        2.46240750e-09  77.3077  76.1865
0202-10-13_21:49:14.117000      15955.42        1.90693300e-01        2.21448750e-09  77.3077  76.1865
0202-10-13_21:49:14.312000      15955.62        2.00498800e-01        3.45405750e-09  77.3026  76.1733
0202-10-13_21:49:14.508000      15955.81        2.09697300e-01        3.33009750e-09  77.3026  76.1733
0202-10-13_21:49:14.700000      15956.00        2.20302700e-01        8.10241750e-09  77.3026  76.1733
0202-10-13_21:49:14.895000      15956.20        2.30672100e-01        5.62328750e-09  77.3026  76.1733
0202-10-13_21:49:15.090000      15956.39        2.39835000e-01        2.93167500e-10  77.3026  76.1733
0202-10-13_21:49:15.280000      15956.59        2.50219500e-01       -5.40882250e-09  77.3155  76.1846
0202-10-13_21:49:15.477000      15956.78        2.60404900e-01       -6.46245250e-09  77.3155  76.1846
0202-10-13_21:49:15.676000      15956.98        2.70298000e-01       -2.49585250e-09  77.3155  76.1846
0202-10-13_21:49:15.875000      15957.18        2.79877900e-01       -3.26612500e-10  77.3155  76.1846
0202-10-13_21:49:16.090000      15957.39        2.90559000e-01        3.51602750e-09  77.3155  76.1846
0202-10-13_21:49:16.293000      15957.60        2.99564600e-01        2.09053750e-09  77.2948  76.1838
0202-10-13_21:49:16.490000      15957.79        3.09479900e-01        3.45408750e-09  77.2948  76.1838
0202-10-13_21:49:16.695000      15958.00        3.19981400e-01        3.20625750e-09  77.2948  76.1838
0202-10-13_21:49:16.887000      15958.19        3.29478200e-01       -4.50332500e-10  77.2948  76.1838
0202-10-13_21:49:17.086000      15958.39        3.39562700e-01       -6.36212500e-10  77.2948  76.1838
0202-10-13_21:49:17.293000      15958.60        3.49920300e-01       -3.30127250e-09  77.2935  76.1829
0202-10-13_21:49:17.490000      15958.79        3.59967700e-01       -4.35490250e-09  77.2935  76.1829
0202-10-13_21:49:17.680000      15958.98        3.68873800e-01       -1.50390250e-09  77.2935  76.1829
0202-10-13_21:49:17.883000      15959.19        3.79626200e-01        2.40071750e-09  77.2935  76.1829
0202-10-13_21:49:18.080000      15959.38        3.89459900e-01        4.81785750e-09  77.2935  76.1829
0202-10-13_21:49:18.270000      15959.57        3.98711800e-01        1.22312750e-09  77.2924  76.1813
0202-10-13_21:49:18.477000      15959.78        4.09249900e-01        1.09917750e-09  77.2924  76.1813
0202-10-13_21:49:18.676000      15959.98        4.19030200e-01        5.99544750e-09  77.2924  76.1813
0202-10-13_21:49:18.875000      15960.18        4.28624900e-01        6.49126750e-09  77.2924  76.1813
0202-10-13_21:49:19.086000      15960.39        4.39077500e-01        1.47104750e-09  77.2924  76.1813
0202-10-13_21:49:19.285000      15960.59        4.48881500e-01       -2.86742250e-09  77.3045  76.1722
0202-10-13_21:49:19.477000      15960.78        4.58332300e-01        4.17417500e-10  77.3045  76.1722
0202-10-13_21:49:19.684000      15960.99        4.68597900e-01        1.07527500e-10  77.3045  76.1722
0202-10-13_21:49:19.880000      15961.18        4.78442000e-01       -2.06171250e-09  77.3045  76.1722
0202-10-13_21:49:20.098000      15961.40        4.88624600e-01       -4.54083250e-09  77.3045  76.1722
0202-10-13_21:49:20.293000      15961.60        4.98489400e-01       -3.61116250e-09  77.3064  76.1787
0202-10-13_21:49:20.484000      15961.79        5.08156900e-01       -3.17731250e-09  77.3064  76.1787
0202-10-13_21:49:20.688000      15961.99        5.17215900e-01       -9.62304250e-09  77.3064  76.1787
0202-10-13_21:49:20.883000      15962.18        5.28263600e-01       -5.40853250e-09  77.3064  76.1787
0202-10-13_21:49:21.090000      15962.39        5.38113600e-01       -9.99491250e-09  77.3064  76.1787
0202-10-13_21:49:21.290000      15962.59        5.47696500e-01       -8.69337250e-09  77.2969  76.1883
0202-10-13_21:49:21.484000      15962.79        5.57773500e-01       -6.27622250e-09  77.2969  76.1883
0202-10-13_21:49:21.690000      15962.99        5.67835100e-01       -5.47050250e-09  77.2969  76.1883
0202-10-13_21:49:21.883000      15963.19        5.76963900e-01       -3.67314250e-09  77.2969  76.1883
0202-10-13_21:49:22.082000      15963.39        5.87597500e-01       -7.32985250e-09  77.2969  76.1883
0202-10-13_21:49:22.285000      15963.59        5.97408900e-01       -8.32150250e-09  77.3020  76.1886
0202-10-13_21:49:22.480000      15963.78        6.06971000e-01       -1.45812825e-08  77.3020  76.1886
0202-10-13_21:49:22.676000      15963.98        6.17318200e-01       -1.25359825e-08  77.3020  76.1886
0202-10-13_21:49:22.880000      15964.18        6.27554100e-01       -1.16682725e-08  77.3020  76.1886
0202-10-13_21:49:23.080000      15964.38        6.37068700e-01       -8.81727250e-09  77.3026  76.1852
0202-10-13_21:49:23.273000      15964.58        6.47024200e-01       -1.24739825e-08  77.3026  76.1852
0202-10-13_21:49:23.477000      15964.78        6.56972200e-01       -1.18542025e-08  77.3026  76.1852
0202-10-13_21:49:23.676000      15964.98        6.66577300e-01       -1.19781525e-08  77.3026  76.1852
0202-10-13_21:49:23.875000      15965.18        6.76995800e-01       -1.14203525e-08  77.3026  76.1852
0202-10-13_21:49:24.086000      15965.39        6.86888800e-01       -1.07385925e-08  77.3026  76.1852
0202-10-13_21:49:24.293000      15965.60        6.96131800e-01       -7.26782250e-09  77.2934  76.1817
0202-10-13_21:49:24.484000      15965.79        7.06523500e-01       -1.56968425e-08  77.2934  76.1817
0202-10-13_21:49:24.690000      15966.00        7.16250400e-01       -1.90436625e-08  77.2934  76.1817
0202-10-13_21:49:24.887000      15966.19        7.26182100e-01       -2.30722425e-08  77.2934  76.1817
0202-10-13_21:49:25.110000      15966.41        7.36382400e-01       -1.71223425e-08  77.2934  76.1817
0202-10-13_21:49:25.312000      15966.62        7.45782700e-01       -9.80892250e-09  77.2976  76.1828
0202-10-13_21:49:25.516000      15966.82        7.55941400e-01       -6.89595250e-09  77.2976  76.1828
0202-10-13_21:49:25.715000      15967.02        7.66299000e-01       -3.54913250e-09  77.2976  76.1828
0202-10-13_21:49:25.918000      15967.22        7.75688900e-01       -9.49903250e-09  77.2976  76.1828
0202-10-13_21:49:26.117000      15967.42        7.85856500e-01       -1.13583725e-08  77.2976  76.1828
0202-10-13_21:49:26.324000      15967.63        7.95862400e-01       -1.09865025e-08  77.2904  76.1976
0202-10-13_21:49:26.520000      15967.82        8.05175900e-01       -8.94122250e-09  77.2904  76.1976
0202-10-13_21:49:26.715000      15968.02        8.15781300e-01       -8.44540250e-09  77.2904  76.1976
0202-10-13_21:49:26.926000      15968.23        8.25723400e-01       -1.30317825e-08  77.2904  76.1976
0202-10-13_21:49:27.125000      15968.43        8.35641600e-01       -1.47671725e-08  77.2904  76.1976
0202-10-13_21:49:27.330000      15968.63        8.45304700e-01       -1.29698025e-08  77.2842  76.1937
0202-10-13_21:49:27.523000      15968.83        8.55553900e-01       -1.17302425e-08  77.2842  76.1937
0202-10-13_21:49:27.715000      15969.02        8.64621800e-01       -6.58606250e-09  77.2842  76.1937
0202-10-13_21:49:27.926000      15969.23        8.75475000e-01       -9.93287250e-09  77.2842  76.1937
0202-10-13_21:49:28.117000      15969.42        8.85574200e-01       -9.93287250e-09  77.2920  76.1850
0202-10-13_21:49:28.316000      15969.62        8.94826100e-01       -1.08625525e-08  77.2920  76.1850
0202-10-13_21:49:28.516000      15969.82        9.05455200e-01       -8.81712250e-09  77.2920  76.1850
0202-10-13_21:49:28.715000      15970.02        9.15864800e-01       -7.76338250e-09  77.2920  76.1850
0202-10-13_21:49:28.926000      15970.23        9.25070700e-01       -1.07382125e-08  77.2920  76.1850
0202-10-13_21:49:29.120000      15970.42        9.35189300e-01       -1.24736025e-08  77.2920  76.1850
0202-10-13_21:49:29.312000      15970.62        9.44969600e-01       -1.65021825e-08  77.2855  76.1895
0202-10-13_21:49:29.516000      15970.82        9.53834100e-01       -1.28454725e-08  77.2855  76.1895
0202-10-13_21:49:29.715000      15971.02        9.64879500e-01       -1.14819525e-08  77.2855  76.1895
0202-10-13_21:49:29.926000      15971.23        9.75041200e-01       -1.16059125e-08  77.2855  76.1895
0202-10-13_21:49:30.130000      15971.43        9.84342000e-01       -1.79276725e-08  77.2855  76.1895
0202-10-13_21:49:30.332000      15971.64        9.94536400e-01       -1.66881125e-08  77.3087  76.1893
0202-10-13_21:49:30.535000      15971.84        1.00422900e+00       -1.47667925e-08  77.3087  76.1893
0202-10-13_21:49:30.727000      15972.03        1.01379900e+00       -1.57584425e-08  77.3087  76.1893
0202-10-13_21:49:30.934000      15972.24        1.02447400e+00       -1.73698725e-08  77.3087  76.1893
0202-10-13_21:49:31.130000      15972.43        1.03407100e+00       -2.02208625e-08  77.3192  76.1914
0202-10-13_21:49:31.324000      15972.63        1.04395600e+00       -2.13984525e-08  77.3192  76.1914
0202-10-13_21:49:31.520000      15972.82        1.05423800e+00       -2.61707625e-08  77.3192  76.1914
0202-10-13_21:49:31.715000      15973.02        1.06404600e+00       -2.67285725e-08  77.3192  76.1914
0202-10-13_21:49:31.926000      15973.23        1.07348700e+00       -2.92076925e-08  77.3192  76.1914
0202-10-13_21:49:32.125000      15973.43        1.08400600e+00       -2.49931825e-08  77.2939  76.1922
0202-10-13_21:49:32.316000      15973.62        1.09377100e+00       -2.48692225e-08  77.2939  76.1922
0202-10-13_21:49:32.527000      15973.83        1.10342900e+00       -2.17083425e-08  77.2939  76.1922
0202-10-13_21:49:32.727000      15974.03        1.11390800e+00       -2.55509825e-08  77.2939  76.1922
0202-10-13_21:49:32.930000      15974.23        1.12397800e+00       -2.15843825e-08  77.2939  76.1922
0202-10-13_21:49:33.125000      15974.43        1.13300800e+00       -2.56749425e-08  77.2964  76.1950
0202-10-13_21:49:33.332000      15974.63        1.14360400e+00       -2.42494425e-08  77.2964  76.1950
0202-10-13_21:49:33.523000      15974.83        1.15337200e+00       -1.91052625e-08  77.2964  76.1950
0202-10-13_21:49:33.720000      15975.02        1.16244800e+00       -1.48907525e-08  77.2964  76.1950
0202-10-13_21:49:33.930000      15975.23        1.17315700e+00       -1.17918425e-08  77.2964  76.1950
0202-10-13_21:49:34.125000      15975.43        1.18291800e+00       -1.50147025e-08  77.2964  76.1950
0202-10-13_21:49:34.316000      15975.62        1.19260600e+00       -1.78656025e-08  77.3035  76.1904
0202-10-13_21:49:34.523000      15975.83        1.20335900e+00       -1.90427925e-08  77.3035  76.1904
0202-10-13_21:49:34.720000      15976.02        1.21299200e+00       -1.58196425e-08  77.3035  76.1904
0202-10-13_21:49:34.918000      15976.22        1.22218500e+00       -1.24106525e-08  77.3035  76.1904
0202-10-13_21:49:35.113000      15976.42        1.23261100e+00       -1.96001025e-08  77.3035  76.1904
0202-10-13_21:49:35.310000      15976.61        1.24256700e+00       -2.48682325e-08  77.2933  76.1818
0202-10-13_21:49:35.500000      15976.80        1.25189800e+00       -3.06941725e-08  77.2933  76.1818
0202-10-13_21:49:35.707000      15977.01        1.26268400e+00       -2.80910925e-08  77.2933  76.1818
0202-10-13_21:49:35.900000      15977.20        1.27233400e+00       -2.43724125e-08  77.2933  76.1818
0202-10-13_21:49:36.098000      15977.40        1.28138800e+00       -2.38765925e-08  77.2933  76.1818
0202-10-13_21:49:36.305000      15977.61        1.29227300e+00       -2.00339525e-08  77.2811  76.1859
0202-10-13_21:49:36.500000      15977.80        1.30237100e+00       -1.83605425e-08  77.2811  76.1859
0202-10-13_21:49:36.707000      15978.01        1.31171900e+00       -9.68361250e-09  77.2811  76.1859
0202-10-13_21:49:36.902000      15978.20        1.32231300e+00       -1.07372425e-08  77.2811  76.1859
0202-10-13_21:49:37.105000      15978.41        1.33217600e+00       -1.04273525e-08  77.2811  76.1859
0202-10-13_21:49:37.305000      15978.61        1.34156300e+00       -1.94761425e-08  77.2841  76.1862
0202-10-13_21:49:37.510000      15978.81        1.35157800e+00       -1.33403225e-08  77.2841  76.1862
0202-10-13_21:49:37.710000      15979.01        1.36155200e+00       -9.18779250e-09  77.2841  76.1862
0202-10-13_21:49:37.906000      15979.21        1.37157100e+00       -1.44053250e-09  77.2841  76.1862
0202-10-13_21:49:38.113000      15979.42        1.38166000e+00        1.65836750e-09  77.2949  76.1903
0202-10-13_21:49:38.305000      15979.61        1.39129700e+00        8.10408750e-09  77.2949  76.1903
0202-10-13_21:49:38.500000      15979.81        1.40144700e+00        1.57273875e-08  77.2949  76.1903
0202-10-13_21:49:38.710000      15980.01        1.41089900e+00        2.77511275e-08  77.2949  76.1903
0202-10-13_21:49:38.906000      15980.21        1.42181300e+00        3.17796975e-08  77.2949  76.1903
0202-10-13_21:49:39.100000      15980.41        1.43169700e+00        4.00847575e-08  77.2949  76.1903
0202-10-13_21:49:39.310000      15980.61        1.44052300e+00        5.19845475e-08  77.3047  76.1981
0202-10-13_21:49:39.504000      15980.81        1.45109100e+00        6.68592775e-08  77.3047  76.1981
0202-10-13_21:49:39.700000      15981.00        1.46131500e+00        8.30975275e-08  77.3047  76.1981
0202-10-13_21:49:39.900000      15981.20        1.47049100e+00        1.08570497e-07  77.3047  76.1981
0202-10-13_21:49:40.098000      15981.40        1.48081800e+00        1.31874247e-07  77.3047  76.1981
0202-10-13_21:49:40.305000      15981.61        1.49090400e+00        1.61437837e-07  77.3023  76.2030
0202-10-13_21:49:40.500000      15981.81        1.50042100e+00        2.05194597e-07  77.3023  76.2030
0202-10-13_21:49:40.715000      15982.02        1.51080100e+00        2.50872597e-07  77.3023  76.2030
0202-10-13_21:49:40.910000      15982.21        1.52057300e+00        3.17561062e-07  77.3023  76.2030
0202-10-13_21:49:41.113000      15982.42        1.52990400e+00        3.75634449e-07  77.3103  76.1965
0202-10-13_21:49:41.316000      15982.62        1.54085700e+00        4.68291559e-07  77.3103  76.1965
0202-10-13_21:49:41.516000      15982.82        1.55051500e+00        5.45949994e-07  77.3103  76.1965
0202-10-13_21:49:41.707000      15983.01        1.55970600e+00        6.39598752e-07  77.3103  76.1965
0202-10-13_21:49:41.902000      15983.21        1.57042000e+00        7.82891889e-07  77.3103  76.1965
0202-10-13_21:49:42.098000      15983.40        1.58032400e+00        9.18623779e-07  77.2986  76.1917
0202-10-13_21:49:42.297000      15983.60        1.58960400e+00        1.06321875e-06  77.2986  76.1917
0202-10-13_21:49:42.492000      15983.80        1.60040000e+00        1.29154670e-06  77.2986  76.1917
0202-10-13_21:49:42.688000      15983.99        1.61009900e+00        1.48938162e-06  77.2986  76.1917
0202-10-13_21:49:42.880000      15984.18        1.61926600e+00        1.70921892e-06  77.2986  76.1917
0202-10-13_21:49:43.080000      15984.38        1.63019800e+00        1.99233613e-06  77.2986  76.1917
0202-10-13_21:49:43.273000      15984.58        1.63972500e+00        2.31400389e-06  77.2948  76.1910
0202-10-13_21:49:43.480000      15984.78        1.64907300e+00        2.79136132e-06  77.2948  76.1910
0202-10-13_21:49:43.680000      15984.98        1.65961500e+00        3.18188705e-06  77.2948  76.1910
0202-10-13_21:49:43.880000      15985.18        1.66974900e+00        3.59732809e-06  77.2948  76.1910
0202-10-13_21:49:44.082000      15985.39        1.67919100e+00        4.23626314e-06  77.2948  76.1910
0202-10-13_21:49:44.277000      15985.58        1.68956200e+00        5.53588764e-06  77.2977  76.1939
0202-10-13_21:49:44.480000      15985.78        1.69968100e+00        5.72994193e-06  77.2977  76.1939
0202-10-13_21:49:44.680000      15985.98        1.70903500e+00        6.86879452e-06  77.2977  76.1939
0202-10-13_21:49:44.880000      15986.18        1.71943900e+00        8.04954449e-06  77.2977  76.1939
0202-10-13_21:49:45.086000      15986.39        1.72973600e+00        9.28043496e-06  77.2977  76.1939
0202-10-13_21:49:45.280000      15986.58        1.73926900e+00        1.06409842e-05  77.3019  76.1945
0202-10-13_21:49:45.484000      15986.79        1.74952200e+00        1.20036406e-05  77.3019  76.1945
0202-10-13_21:49:45.680000      15986.98        1.75918500e+00        1.37634544e-05  77.3019  76.1945
0202-10-13_21:49:45.880000      15987.18        1.76789400e+00        1.39203217e-05  77.3019  76.1945
0202-10-13_21:49:46.082000      15987.39        1.77885100e+00        1.65920233e-05  77.3019  76.1945
0202-10-13_21:49:46.285000      15987.59        1.78866400e+00        1.89529134e-05  77.2985  76.1920
0202-10-13_21:49:46.484000      15987.79        1.79823700e+00        2.01930393e-05  77.2985  76.1920
