Repository: shortlab/2025-devitre-PhD

# 2025-devitre-PhD
Data repository for Alexis Devitre's PhD thesis

File: chapter 5/cold_vs_warm/77K/ffj6/Ic/0_degradation/step04/Ic_2023-10-13_21-51-32664081_ffj6-step4-77k.txt
# Ic = 1.49 A, n = 25.26 , Tavg = 77.31 K, f6aftertempcyclestep4
#datetime                        t_s     iHTS_A                vHTS_V                tHTS_K  tTAR_K
0202-10-13_21:50:56.020000      16057.32        1.45197400e-02        8.69925850e-09  77.2995  76.1607
0202-10-13_21:50:56.246000      16057.55        1.17964100e-02       -2.25581500e-10  77.3029  76.1845
0202-10-13_21:50:56.438000      16057.74        2.18067000e-02        2.08268500e-10  77.3029  76.1845
0202-10-13_21:50:56.633000      16057.93        3.12322600e-02       -4.37811150e-09  77.3029  76.1845
0202-10-13_21:50:56.832000      16058.14        4.07767800e-02       -9.07341500e-10  77.3029  76.1845
0202-10-13_21:50:57.070000      16058.37        5.15721700e-02       -1.27921150e-09  77.3029  76.1845
0202-10-13_21:50:57.266000      16058.57        6.06979400e-02       -7.21401500e-10  77.2956  76.1752
0202-10-13_21:50:57.473000      16058.78        7.18005400e-02       -6.29943150e-09  77.2956  76.1752
0202-10-13_21:50:57.676000      16058.98        8.11637700e-02       -8.15877150e-09  77.2956  76.1752
0202-10-13_21:50:57.880000      16059.18        9.06501700e-02       -4.81196150e-09  77.2956  76.1752
0202-10-13_21:50:58.074000      16059.38        1.01220000e-01       -2.70470150e-09  77.2956  76.1752
0202-10-13_21:50:58.277000      16059.58        1.11202700e-01       -1.96096150e-09  77.3069  76.1825
0202-10-13_21:50:58.477000      16059.78        1.20644600e-01        3.94198500e-10  77.3069  76.1825
0202-10-13_21:50:58.676000      16059.98        1.31120900e-01        1.07595850e-09  77.3069  76.1825
0202-10-13_21:50:58.875000      16060.18        1.40788400e-01        3.80299850e-09  77.3069  76.1825
0202-10-13_21:50:59.100000      16060.41        1.51251300e-01        4.17485850e-09  77.3069  76.1825
0202-10-13_21:50:59.297000      16060.60        1.61168100e-01        4.29881850e-09  77.2929  76.1796
0202-10-13_21:50:59.490000      16060.79        1.70467500e-01        7.39771850e-09  77.2929  76.1796
0202-10-13_21:50:59.690000      16060.99        1.80158700e-01        5.84826850e-09  77.2929  76.1796
0202-10-13_21:50:59.883000      16061.19        1.90565500e-01        7.45969850e-09  77.2929  76.1796
0202-10-13_21:51:00.098000      16061.40        2.00474900e-01        5.35244850e-09  77.2929  76.1796
0202-10-13_21:51:00.293000      16061.60        2.10035500e-01        7.14980850e-09  77.3021  76.1881
0202-10-13_21:51:00.496000      16061.80        2.20261000e-01        3.36914850e-09  77.3021  76.1881
0202-10-13_21:51:00.700000      16062.00        2.30152600e-01       -2.25581500e-10  77.3021  76.1881
0202-10-13_21:51:00.910000      16062.21        2.40228200e-01       -1.71305150e-09  77.3021  76.1881
0202-10-13_21:51:01.110000      16062.41        2.50324600e-01       -7.83381500e-10  77.3021  76.1881
0202-10-13_21:51:01.300000      16062.61        2.59622500e-01        1.81965850e-09  77.3001  76.1776
0202-10-13_21:51:01.508000      16062.81        2.70147300e-01       -1.46531150e-09  77.3001  76.1776
0202-10-13_21:51:01.703000      16063.00        2.79929100e-01       -2.76695150e-09  77.3001  76.1776
0202-10-13_21:51:01.900000      16063.20        2.89206200e-01       -2.58109150e-09  77.3001  76.1776
0202-10-13_21:51:02.098000      16063.40        2.99912600e-01       -5.86593150e-09  77.3001  76.1776
0202-10-13_21:51:02.297000      16063.60        3.09804200e-01       -1.65142150e-09  77.3035  76.1860
0202-10-13_21:51:02.490000      16063.79        3.19268300e-01       -5.30812150e-09  77.3035  76.1860
0202-10-13_21:51:02.690000      16063.99        3.29544300e-01        1.13759850e-09  77.3035  76.1860
0202-10-13_21:51:02.883000      16064.19        3.39692600e-01       -3.99915000e-11  77.3035  76.1860
0202-10-13_21:51:03.086000      16064.39        3.48560600e-01        2.74902850e-09  77.3035  76.1860
0202-10-13_21:51:03.277000      16064.58        3.59384200e-01        4.29847850e-09  77.3076  76.1902
0202-10-13_21:51:03.477000      16064.78        3.69525100e-01        3.05891850e-09  77.3076  76.1902
0202-10-13_21:51:03.676000      16064.98        3.78447500e-01        5.79788500e-10  77.3076  76.1902
0202-10-13_21:51:03.875000      16065.18        3.89116800e-01       -1.40351150e-09  77.3076  76.1902
0202-10-13_21:51:04.070000      16065.38        3.99112200e-01       -2.45713150e-09  77.2837  76.1818
0202-10-13_21:51:04.277000      16065.58        4.07984200e-01        2.81099850e-09  77.2837  76.1818
0202-10-13_21:51:04.477000      16065.78        4.19128400e-01        1.32352850e-09  77.2837  76.1818
0202-10-13_21:51:04.680000      16065.98        4.28785200e-01        1.88132850e-09  77.2837  76.1818
0202-10-13_21:51:04.875000      16066.18        4.37958500e-01        4.23649850e-09  77.2837  76.1818
0202-10-13_21:51:05.094000      16066.40        4.48929000e-01        3.86462850e-09  77.2837  76.1818
0202-10-13_21:51:05.285000      16066.59        4.58240300e-01        3.86462850e-09  77.3060  76.1908
0202-10-13_21:51:05.484000      16066.79        4.67849900e-01        4.73232850e-09  77.3060  76.1908
0202-10-13_21:51:05.676000      16066.98        4.78348400e-01        6.03386850e-09  77.3060  76.1908
0202-10-13_21:51:05.875000      16067.18        4.88476000e-01        8.76089850e-09  77.3060  76.1908
0202-10-13_21:51:06.094000      16067.40        4.98245900e-01        5.29012850e-09  77.3060  76.1908
0202-10-13_21:51:06.285000      16067.59        5.08052600e-01        6.71561850e-09  77.2969  76.1802
0202-10-13_21:51:06.490000      16067.79        5.18306300e-01        2.25319850e-09  77.2969  76.1802
0202-10-13_21:51:06.680000      16067.98        5.27691800e-01        3.93858500e-10  77.2969  76.1802
0202-10-13_21:51:06.875000      16068.18        5.37446800e-01       -1.83735150e-09  77.2969  76.1802
0202-10-13_21:51:07.082000      16068.38        5.47832600e-01        3.30682850e-09  77.2969  76.1802
0202-10-13_21:51:07.273000      16068.58        5.57737600e-01        1.57120850e-09  77.3054  76.1871
0202-10-13_21:51:07.477000      16068.78        5.66973200e-01        2.06668850e-09  77.3054  76.1871
0202-10-13_21:51:07.676000      16068.98        5.77412400e-01        1.44644850e-09  77.3054  76.1871
0202-10-13_21:51:07.875000      16069.18        5.87428600e-01        1.63225850e-09  77.3054  76.1871
0202-10-13_21:51:08.098000      16069.40        5.97228200e-01        3.92545850e-09  77.3034  76.1876
0202-10-13_21:51:08.305000      16069.61        6.07380900e-01        1.44788500e-10  77.3034  76.1876
0202-10-13_21:51:08.508000      16069.81        6.17247300e-01       -4.74991500e-10  77.3034  76.1876
0202-10-13_21:51:08.700000      16070.00        6.26742600e-01       -1.09477150e-09  77.3034  76.1876
0202-10-13_21:51:08.910000      16070.21        6.37164000e-01        1.57028850e-09  77.3034  76.1876
0202-10-13_21:51:09.100000      16070.41        6.46748400e-01        9.87535850e-09  77.2860  76.1900
0202-10-13_21:51:09.297000      16070.60        6.56991700e-01        8.44985850e-09  77.2860  76.1900
0202-10-13_21:51:09.504000      16070.81        6.66678800e-01        6.90040850e-09  77.2860  76.1900
0202-10-13_21:51:09.700000      16071.00        6.76969600e-01        2.68588850e-09  77.2860  76.1900
0202-10-13_21:51:09.910000      16071.21        6.85817900e-01        5.90875850e-09  77.2860  76.1900
0202-10-13_21:51:10.105000      16071.41        6.96169500e-01        2.99577850e-09  77.3002  76.1943
0202-10-13_21:51:10.293000      16071.60        7.05670800e-01        2.87182850e-09  77.3002  76.1943
0202-10-13_21:51:10.496000      16071.80        7.16939600e-01       -8.46861500e-10  77.3002  76.1943
0202-10-13_21:51:10.695000      16072.00        7.26642700e-01        1.88017850e-09  77.3002  76.1943
0202-10-13_21:51:10.900000      16072.20        7.36736100e-01        2.08285000e-11  77.3002  76.1943
0202-10-13_21:51:11.100000      16072.41        7.45397400e-01       -7.22911500e-10  77.2961  76.1845
0202-10-13_21:51:11.312000      16072.61        7.56706200e-01       -1.15675150e-09  77.2961  76.1845
0202-10-13_21:51:11.504000      16072.81        7.66390000e-01        8.26548500e-10  77.2961  76.1845
0202-10-13_21:51:11.700000      16073.00        7.74862800e-01        3.55358850e-09  77.2961  76.1845
0202-10-13_21:51:11.906000      16073.21        7.85926800e-01        2.80984850e-09  77.2961  76.1845
0202-10-13_21:51:12.100000      16073.41        7.96256200e-01        3.42962850e-09  77.2961  76.1845
0202-10-13_21:51:12.297000      16073.60        8.05085100e-01        4.04940850e-09  77.2900  76.1867
0202-10-13_21:51:12.496000      16073.80        8.15997800e-01        2.80984850e-09  77.2900  76.1867
0202-10-13_21:51:12.695000      16074.00        8.25754400e-01        1.13643850e-09  77.2900  76.1867
0202-10-13_21:51:12.900000      16074.20        8.35269000e-01       -2.21038150e-09  77.2900  76.1867
0202-10-13_21:51:13.094000      16074.40        8.45482600e-01       -4.37962150e-09  77.3113  76.1866
0202-10-13_21:51:13.285000      16074.59        8.55546400e-01       -1.77663150e-09  77.3113  76.1866
0202-10-13_21:51:13.477000      16074.78        8.64651400e-01       -4.13211500e-10  77.3113  76.1866
0202-10-13_21:51:13.676000      16074.98        8.75512000e-01        3.67721850e-09  77.3113  76.1866
0202-10-13_21:51:13.875000      16075.18        8.85483800e-01       -3.51361500e-10  77.3113  76.1866
0202-10-13_21:51:14.080000      16075.38        8.94717900e-01       -1.77686150e-09  77.3113  76.1866
0202-10-13_21:51:14.273000      16075.58        9.06362500e-01       -6.11533150e-09  77.2921  76.1848
0202-10-13_21:51:14.477000      16075.78        9.15060800e-01       -4.75321500e-10  77.2921  76.1848
0202-10-13_21:51:14.680000      16075.98        9.24191000e-01       -4.75321500e-10  77.2921  76.1848
0202-10-13_21:51:14.875000      16076.18        9.35127400e-01        5.04073850e-09  77.2921  76.1848
0202-10-13_21:51:15.080000      16076.38        9.44993800e-01        2.37567850e-09  77.2978  76.1957
0202-10-13_21:51:15.273000      16076.58        9.54475700e-01        5.04073850e-09  77.2978  76.1957
0202-10-13_21:51:15.477000      16076.78        9.64756100e-01        3.49128850e-09  77.2978  76.1957
0202-10-13_21:51:15.676000      16076.98        9.74622500e-01       -9.71141500e-10  77.2978  76.1957
0202-10-13_21:51:15.880000      16077.18        9.83843900e-01        3.30398500e-10  77.2978  76.1957
0202-10-13_21:51:16.074000      16077.38        9.94637800e-01       -5.12368150e-09  77.2978  76.1957
0202-10-13_21:51:16.273000      16077.58        1.00470000e+00       -4.25598150e-09  77.3167  76.2009
0202-10-13_21:51:16.480000      16077.78        1.01347600e+00       -1.40499150e-09  77.3167  76.2009
0202-10-13_21:51:16.676000      16077.98        1.02453700e+00       -1.40499150e-09  77.3167  76.2009
0202-10-13_21:51:16.880000      16078.18        1.03429500e+00       -1.52894150e-09  77.3167  76.2009
0202-10-13_21:51:17.082000      16078.38        1.04378900e+00       -2.45862150e-09  77.3167  76.2009
0202-10-13_21:51:17.273000      16078.58        1.05430300e+00        1.69391850e-09  77.3167  76.1976
0202-10-13_21:51:17.477000      16078.78        1.06441200e+00        6.65216850e-09  77.3167  76.1976
0202-10-13_21:51:17.676000      16078.98        1.07385800e+00        6.77612850e-09  77.3167  76.1976
0202-10-13_21:51:17.880000      16079.18        1.08395000e+00        5.16469850e-09  77.3167  76.1976
0202-10-13_21:51:18.074000      16079.38        1.09410900e+00        6.40288500e-10  77.3167  76.1976
0202-10-13_21:51:18.266000      16079.57        1.10314000e+00        1.50798850e-09  77.3076  76.1893
0202-10-13_21:51:18.480000      16079.79        1.11438200e+00        4.73084850e-09  77.3076  76.1893
0202-10-13_21:51:18.676000      16079.98        1.12351200e+00        5.59853850e-09  77.3076  76.1893
0202-10-13_21:51:18.880000      16080.18        1.13340400e+00        4.42095850e-09  77.3076  76.1893
0202-10-13_21:51:19.086000      16080.39        1.14381600e+00        2.06418500e-10  77.3076  76.1893
0202-10-13_21:51:19.290000      16080.59        1.15366400e+00       -2.45871150e-09  77.2894  76.1861
0202-10-13_21:51:19.490000      16080.79        1.16299800e+00       -5.18584150e-09  77.2894  76.1861
0202-10-13_21:51:19.684000      16080.99        1.17339600e+00       -5.12391150e-09  77.2894  76.1861
0202-10-13_21:51:19.890000      16081.19        1.18335200e+00       -2.02500150e-09  77.2894  76.1861
0202-10-13_21:51:20.098000      16081.40        1.19327700e+00        2.06555850e-09  77.2894  76.1861
0202-10-13_21:51:20.305000      16081.61        1.20397000e+00        9.49948500e-10  77.2976  76.2015
0202-10-13_21:51:20.500000      16081.80        1.21411500e+00        1.69368850e-09  77.2976  76.2015
0202-10-13_21:51:20.700000      16082.00        1.22189900e+00       -1.03681500e-10  77.2976  76.2015
0202-10-13_21:51:20.910000      16082.21        1.23270400e+00       -7.85441500e-10  77.2976  76.2015
0202-10-13_21:51:21.105000      16082.41        1.24269100e+00        8.22585000e-11  77.2976  76.2015
0202-10-13_21:51:21.310000      16082.61        1.25236900e+00        1.13588850e-09  77.2991  76.1926
0202-10-13_21:51:21.504000      16082.81        1.26250400e+00        7.08578850e-09  77.2991  76.1926
0202-10-13_21:51:21.700000      16083.00        1.27219900e+00        7.76754850e-09  77.2991  76.1926
0202-10-13_21:51:21.900000      16083.20        1.28180800e+00        8.57326850e-09  77.2991  76.1926
0202-10-13_21:51:22.094000      16083.40        1.29241700e+00        6.58996850e-09  77.2991  76.1926
0202-10-13_21:51:22.285000      16083.59        1.30250800e+00        3.11918850e-09  77.2986  76.1968
0202-10-13_21:51:22.480000      16083.78        1.31235100e+00        5.28842850e-09  77.2986  76.1968
0202-10-13_21:51:22.676000      16083.98        1.32133800e+00        4.73061850e-09  77.2986  76.1968
0202-10-13_21:51:22.880000      16084.18        1.33184700e+00        4.79259850e-09  77.2986  76.1968
0202-10-13_21:51:23.080000      16084.38        1.34228900e+00        6.15611850e-09  77.2986  76.1968
0202-10-13_21:51:23.273000      16084.58        1.35146400e+00        7.27172850e-09  77.3104  76.1967
0202-10-13_21:51:23.477000      16084.78        1.36170500e+00        1.35934985e-08  77.3104  76.1967
0202-10-13_21:51:23.676000      16084.98        1.37150300e+00        1.59486685e-08  77.3104  76.1967
0202-10-13_21:51:23.880000      16085.18        1.38118700e+00        2.64229885e-08  77.3104  76.1967
0202-10-13_21:51:24.080000      16085.38        1.39173400e+00        2.77865085e-08  77.3104  76.1967
0202-10-13_21:51:24.280000      16085.59        1.40143700e+00        3.57816885e-08  77.3030  76.1965
0202-10-13_21:51:24.477000      16085.78        1.41081200e+00        4.10498385e-08  77.3030  76.1965
0202-10-13_21:51:24.680000      16085.98        1.42146100e+00        4.85491985e-08  77.3030  76.1965
0202-10-13_21:51:24.880000      16086.18        1.43147600e+00        6.06969185e-08  77.3030  76.1965
0202-10-13_21:51:25.086000      16086.39        1.44084800e+00        7.29687985e-08  77.3030  76.1965
0202-10-13_21:51:25.285000      16086.59        1.45134600e+00        9.28021985e-08  77.3135  76.2052
0202-10-13_21:51:25.490000      16086.79        1.46068400e+00        1.07181428e-07  77.3135  76.2052
0202-10-13_21:51:25.690000      16086.99        1.47050000e+00        1.28625959e-07  77.3135  76.2052
0202-10-13_21:51:25.883000      16087.19        1.48111900e+00        1.50504238e-07  77.3135  76.2052
0202-10-13_21:51:26.094000      16087.40        1.49085600e+00        1.94942548e-07  77.3135  76.2052
0202-10-13_21:51:26.285000      16087.59        1.50055900e+00        2.36281959e-07  77.2995  76.1990
0202-10-13_21:51:26.480000      16087.78        1.51082800e+00        2.77497408e-07  77.2995  76.1990
0202-10-13_21:51:26.684000      16087.99        1.52080100e+00        3.42264552e-07  77.2995  76.1990
0202-10-13_21:51:26.880000      16088.18        1.52971700e+00        4.01329703e-07  77.2995  76.1990
0202-10-13_21:51:27.074000      16088.38        1.54062900e+00        4.76447191e-07  77.2995  76.1990
0202-10-13_21:51:27.277000      16088.58        1.55100900e+00        5.89123420e-07  77.3061  76.1960
0202-10-13_21:51:27.477000      16088.78        1.55994600e+00        6.81656759e-07  77.3061  76.1960
0202-10-13_21:51:27.684000      16088.99        1.57069300e+00        7.89126828e-07  77.3061  76.1960
0202-10-13_21:51:27.887000      16089.19        1.58024800e+00        9.20644469e-07  77.3061  76.1960
0202-10-13_21:51:28.094000      16089.40        1.58948500e+00        1.13149457e-06  77.3061  76.1960
0202-10-13_21:51:28.290000      16089.59        1.60027700e+00        1.30305077e-06  77.2891  76.1884
0202-10-13_21:51:28.492000      16089.80        1.61016000e+00        1.56546771e-06  77.2891  76.1884
0202-10-13_21:51:28.684000      16089.99        1.61967200e+00        1.78766062e-06  77.2891  76.1884
0202-10-13_21:51:28.880000      16090.18        1.62966300e+00        2.04598700e-06  77.2891  76.1884
0202-10-13_21:51:29.086000      16090.39        1.63980100e+00        2.44537644e-06  77.2891  76.1884
0202-10-13_21:51:29.280000      16090.58        1.64901100e+00        2.77795306e-06  77.2923  76.1909
0202-10-13_21:51:29.480000      16090.78        1.65971500e+00        3.15732344e-06  77.2923  76.1909
0202-10-13_21:51:29.680000      16090.98        1.66986600e+00        3.73149224e-06  77.2923  76.1909
0202-10-13_21:51:29.880000      16091.18        1.67892800e+00        5.09861393e-06  77.2923  76.1909
0202-10-13_21:51:30.080000      16091.38        1.68977400e+00        5.19412279e-06  77.2923  76.1909
0202-10-13_21:51:30.277000      16091.58        1.69927900e+00        6.69827893e-06  77.2915  76.1907
0202-10-13_21:51:30.477000      16091.78        1.70891600e+00        6.80767097e-06  77.2915  76.1907
0202-10-13_21:51:30.684000      16091.99        1.71963700e+00        8.23168890e-06  77.2915  76.1907
0202-10-13_21:51:30.883000      16092.18        1.72935000e+00        9.57594050e-06  77.2915  76.1907
0202-10-13_21:51:31.082000      16092.39        1.73863600e+00        1.08991791e-05  77.2915  76.1907
0202-10-13_21:51:31.277000      16092.58        1.74966800e+00        1.22713826e-05  77.2939  76.1962
0202-10-13_21:51:31.477000      16092.78        1.75508600e+00        1.21968225e-05  77.2939  76.1962
0202-10-13_21:51:31.680000      16092.98        1.76825900e+00        1.47268461e-05  77.2939  76.1962
0202-10-13_21:51:31.880000      16093.18        1.77902500e+00        1.71732606e-05  77.2939  76.1962
0202-10-13_21:51:32.082000      16093.39        1.78914600e+00        1.86756189e-05  77.2939  76.1962
0202-10-13_21:51:32.285000      16093.59        1.79826000e+00        2.10072493e-05  77.3088  76.1981

File: chapter 5/cold_vs_warm/77K/ffj6/Ic/0_degradation/step04/Ic_2023-10-13_21-53-11252142_ffj6-step4-77k.txt
# Ic = 1.49 A, n = 25.21 , Tavg = 77.31 K, f6aftertempcyclestep4
#datetime                        t_s     iHTS_A                vHTS_V                tHTS_K  tTAR_K
0202-10-13_21:52:34.617000      16155.92        4.71359400e-02        2.60622200e-09  77.3025  76.1830
0202-10-13_21:52:34.824000      16156.13        1.25369700e-02        1.61462200e-09  77.3025  76.1830
0202-10-13_21:52:35.070000      16156.38        2.17844400e-02        6.22982000e-10  77.3025  76.1830
0202-10-13_21:52:35.273000      16156.58        3.18867500e-02        2.48232200e-09  77.2989  76.1834
0202-10-13_21:52:35.477000      16156.78        4.08670800e-02        1.61463200e-09  77.2989  76.1834
0202-10-13_21:52:35.676000      16156.98        5.13433800e-02        5.14738200e-09  77.2989  76.1834
0202-10-13_21:52:35.880000      16157.18        6.15213800e-02        7.44056200e-09  77.2989  76.1834
0202-10-13_21:52:36.080000      16157.38        7.07169000e-02        8.74210200e-09  77.2989  76.1834
0202-10-13_21:52:36.273000      16157.58        8.12377300e-02        1.15311120e-08  77.3031  76.1837
0202-10-13_21:52:36.480000      16157.78        9.11678900e-02        4.71353200e-09  77.3031  76.1837
0202-10-13_21:52:36.676000      16157.98        1.01025600e-01        9.23793200e-09  77.3031  76.1837
0202-10-13_21:52:36.883000      16158.19        1.11219900e-01        6.69683200e-09  77.3031  76.1837
0202-10-13_21:52:37.074000      16158.38        1.20884400e-01        1.00436420e-08  77.3031  76.1837
0202-10-13_21:52:37.273000      16158.58        1.30557800e-01        8.24628200e-09  77.3089  76.1755
0202-10-13_21:52:37.477000      16158.78        1.40222300e-01        8.49419200e-09  77.3089  76.1755
0202-10-13_21:52:37.676000      16158.98        1.50795100e-01        1.05394720e-08  77.3089  76.1755
0202-10-13_21:52:37.875000      16159.18        1.60606500e-01        9.73375200e-09  77.3089  76.1755
0202-10-13_21:52:38.094000      16159.40        1.70397100e-01        5.89111200e-09  77.3089  76.1755
0202-10-13_21:52:38.293000      16159.60        1.80578600e-01        6.94474200e-09  77.2972  76.1811
0202-10-13_21:52:38.484000      16159.79        1.90148100e-01        4.37042000e-10  77.2972  76.1811
0202-10-13_21:52:38.680000      16159.98        1.99775500e-01        4.65155200e-09  77.2972  76.1811
0202-10-13_21:52:38.875000      16160.18        2.10517400e-01        4.52759200e-09  77.2972  76.1811
0202-10-13_21:52:39.070000      16160.37        2.20364500e-01        1.07873820e-08  77.2972  76.1811
0202-10-13_21:52:39.270000      16160.57        2.29617900e-01        1.15930920e-08  77.2868  76.1765
0202-10-13_21:52:39.465000      16160.77        2.40340600e-01        1.15311120e-08  77.2868  76.1765
0202-10-13_21:52:39.680000      16160.98        2.50189100e-01        1.38243020e-08  77.2868  76.1765
0202-10-13_21:52:39.875000      16161.18        2.59469700e-01        1.06014420e-08  77.2868  76.1765
0202-10-13_21:52:40.098000      16161.40        2.70008300e-01        1.43821020e-08  77.2868  76.1765
0202-10-13_21:52:40.293000      16161.60        2.79660900e-01        1.50638220e-08  77.2890  76.1872
0202-10-13_21:52:40.500000      16161.81        2.89423400e-01        1.34522720e-08  77.2890  76.1872
0202-10-13_21:52:40.700000      16162.00        2.99430700e-01        1.11589320e-08  77.2890  76.1872
0202-10-13_21:52:40.895000      16162.20        3.09423200e-01        8.05994200e-09  77.2890  76.1872
0202-10-13_21:52:41.094000      16162.40        3.19199000e-01        8.18390200e-09  77.2793  76.1753
0202-10-13_21:52:41.285000      16162.59        3.29270200e-01        3.96939200e-09  77.2793  76.1753
0202-10-13_21:52:41.477000      16162.78        3.39502000e-01        8.36983200e-09  77.2793  76.1753
0202-10-13_21:52:41.680000      16162.98        3.48246300e-01        9.85731200e-09  77.2793  76.1753
0202-10-13_21:52:41.875000      16163.18        3.59316300e-01        9.79533200e-09  77.2793  76.1753
0202-10-13_21:52:42.070000      16163.38        3.69434900e-01        8.86566200e-09  77.2793  76.1753
0202-10-13_21:52:42.277000      16163.58        3.78299500e-01        8.67972200e-09  77.3106  76.1914
0202-10-13_21:52:42.477000      16163.78        3.88811400e-01        1.04770920e-08  77.3106  76.1914
0202-10-13_21:52:42.680000      16163.98        3.98890000e-01        8.92764200e-09  77.3106  76.1914
0202-10-13_21:52:42.875000      16164.18        4.08346700e-01        1.23364320e-08  77.3106  76.1914
0202-10-13_21:52:43.090000      16164.39        4.18894600e-01        1.14687420e-08  77.3106  76.1914
0202-10-13_21:52:43.280000      16164.59        4.28245900e-01        1.41957720e-08  77.2995  76.1843
0202-10-13_21:52:43.490000      16164.79        4.38092900e-01        1.44436920e-08  77.2995  76.1843
0202-10-13_21:52:43.684000      16164.99        4.48382300e-01        1.94019320e-08  77.2995  76.1843
0202-10-13_21:52:43.880000      16165.18        4.58530600e-01        1.64889620e-08  77.2995  76.1843
0202-10-13_21:52:44.090000      16165.39        4.67721600e-01        1.81003920e-08  77.2995  76.1843
0202-10-13_21:52:44.285000      16165.59        4.78407200e-01        1.48775320e-08  77.3121  76.1894
0202-10-13_21:52:44.477000      16165.78        4.88019700e-01        1.57452220e-08  77.3121  76.1894
0202-10-13_21:52:44.676000      16165.98        4.97008500e-01        9.79533200e-09  77.3121  76.1894
0202-10-13_21:52:44.875000      16166.18        5.08044300e-01        1.25223620e-08  77.3121  76.1894
0202-10-13_21:52:45.094000      16166.40        5.18485000e-01        1.59931420e-08  77.3121  76.1894
0202-10-13_21:52:45.285000      16166.59        5.27316900e-01        2.18810520e-08  77.3137  76.1875
0202-10-13_21:52:45.490000      16166.79        5.37912000e-01        1.51254420e-08  77.3137  76.1875
0202-10-13_21:52:45.688000      16166.99        5.47272200e-01        1.22744520e-08  77.3137  76.1875
0202-10-13_21:52:45.883000      16167.19        5.57177100e-01        8.18390200e-09  77.3137  76.1875
0202-10-13_21:52:46.100000      16167.40        5.68101600e-01        7.99797200e-09  77.3137  76.1875
0202-10-13_21:52:46.297000      16167.60        5.76688700e-01        6.32448200e-09  77.2945  76.1895
0202-10-13_21:52:46.490000      16167.79        5.87476700e-01        4.96085200e-09  77.2945  76.1895
0202-10-13_21:52:46.684000      16167.99        5.97387500e-01        1.25220320e-08  77.2945  76.1895
0202-10-13_21:52:46.875000      16168.18        6.06681000e-01        8.86529200e-09  77.2945  76.1895
0202-10-13_21:52:47.074000      16168.38        6.16713600e-01        1.07246320e-08  77.2945  76.1895
0202-10-13_21:52:47.270000      16168.57        6.27273000e-01        4.77473200e-09  77.2971  76.1888
0202-10-13_21:52:47.465000      16168.77        6.36982000e-01        3.22528200e-09  77.2971  76.1888
0202-10-13_21:52:47.680000      16168.98        6.46272500e-01        2.17165200e-09  77.2971  76.1888
0202-10-13_21:52:47.875000      16169.18        6.56875400e-01        1.30396200e-09  77.2971  76.1888
0202-10-13_21:52:48.082000      16169.38        6.66761000e-01        3.84506200e-09  77.3001  76.1817
0202-10-13_21:52:48.280000      16169.58        6.75588500e-01        3.78309200e-09  77.3001  76.1817
0202-10-13_21:52:48.484000      16169.79        6.87517700e-01        8.08142000e-10  77.3001  76.1817
0202-10-13_21:52:48.684000      16169.99        6.96570800e-01        2.41957200e-09  77.3001  76.1817
0202-10-13_21:52:48.880000      16170.18        7.05822700e-01       -5.95580000e-11  77.3001  76.1817
0202-10-13_21:52:49.074000      16170.38        7.16610700e-01       -3.59230800e-09  77.2964  76.1866
0202-10-13_21:52:49.277000      16170.58        7.26039200e-01       -5.94747800e-09  77.2964  76.1866
0202-10-13_21:52:49.480000      16170.78        7.35644300e-01       -3.71625800e-09  77.2964  76.1866
0202-10-13_21:52:49.676000      16170.98        7.46346100e-01        2.10968200e-09  77.2964  76.1866
0202-10-13_21:52:49.880000      16171.18        7.56166500e-01        2.66748200e-09  77.2964  76.1866
0202-10-13_21:52:50.082000      16171.39        7.65531200e-01       -1.21528000e-10  77.2964  76.1866
0202-10-13_21:52:50.290000      16171.59        7.75565200e-01       -1.21528000e-10  77.3055  76.1800
0202-10-13_21:52:50.490000      16171.79        7.87087800e-01       -4.27406800e-09  77.3055  76.1800
0202-10-13_21:52:50.684000      16171.99        7.94962500e-01       -7.31098800e-09  77.3055  76.1800
0202-10-13_21:52:50.890000      16172.19        8.06532600e-01       -9.97604800e-09  77.3055  76.1800
0202-10-13_21:52:51.098000      16172.40        8.15670300e-01       -9.66615800e-09  77.3055  76.1800
0202-10-13_21:52:51.305000      16172.61        8.26308400e-01       -9.54219800e-09  77.2966  76.1859
0202-10-13_21:52:51.500000      16172.80        8.35199700e-01       -1.09676980e-08  77.2966  76.1859
0202-10-13_21:52:51.710000      16173.01        8.44706900e-01       -7.49692800e-09  77.2966  76.1859
0202-10-13_21:52:51.910000      16173.21        8.55019900e-01       -4.89384800e-09  77.2966  76.1859
0202-10-13_21:52:52.100000      16173.41        8.65108900e-01       -3.96417800e-09  77.3078  76.1932
0202-10-13_21:52:52.305000      16173.61        8.75043500e-01       -8.73641800e-09  77.3078  76.1932
0202-10-13_21:52:52.504000      16173.81        8.83612700e-01       -1.23698800e-09  77.3078  76.1932
0202-10-13_21:52:52.700000      16174.00        8.95029800e-01       -3.22021800e-09  77.3078  76.1932
0202-10-13_21:52:52.910000      16174.21        9.05512000e-01       -4.76966800e-09  77.3078  76.1932
0202-10-13_21:52:53.105000      16174.41        9.14683800e-01       -7.55867800e-09  77.3018  76.1862
0202-10-13_21:52:53.297000      16174.60        9.25051700e-01       -1.73273800e-09  77.3018  76.1862
0202-10-13_21:52:53.504000      16174.81        9.35001200e-01        3.53539200e-09  77.3018  76.1862
0202-10-13_21:52:53.700000      16175.00        9.44371800e-01        1.86198200e-09  77.3018  76.1862
0202-10-13_21:52:53.900000      16175.20        9.54771000e-01       -1.05098800e-09  77.3018  76.1862
0202-10-13_21:52:54.094000      16175.40        9.64664000e-01       -7.55867800e-09  77.3047  76.1970
0202-10-13_21:52:54.290000      16175.59        9.74117300e-01       -3.77801800e-09  77.3047  76.1970
0202-10-13_21:52:54.480000      16175.78        9.84295300e-01       -3.34416800e-09  77.3047  76.1970
0202-10-13_21:52:54.684000      16175.99        9.94182400e-01        1.42814200e-09  77.3047  76.1970
0202-10-13_21:52:54.880000      16176.18        1.00406800e+00       -3.59208800e-09  77.3047  76.1970
0202-10-13_21:52:55.090000      16176.39        1.01453100e+00       -7.12483800e-09  77.3047  76.1970
0202-10-13_21:52:55.280000      16176.58        1.02378900e+00       -8.42637800e-09  77.2992  76.1883
0202-10-13_21:52:55.477000      16176.78        1.03362800e+00       -4.83164800e-09  77.2992  76.1883
0202-10-13_21:52:55.680000      16176.98        1.04407100e+00       -2.97230800e-09  77.2992  76.1883
0202-10-13_21:52:55.880000      16177.18        1.05366900e+00       -3.69228000e-10  77.2992  76.1883
0202-10-13_21:52:56.110000      16177.41        1.06377100e+00       -5.76131800e-09  77.2992  76.1883
0202-10-13_21:52:56.305000      16177.61        1.07383500e+00       -6.00922800e-09  77.2942  76.1910
0202-10-13_21:52:56.508000      16177.81        1.08349200e+00       -8.36439800e-09  77.2942  76.1910
0202-10-13_21:52:56.703000      16178.01        1.09346800e+00       -1.09054980e-08  77.2942  76.1910
0202-10-13_21:52:56.900000      16178.20        1.10330200e+00       -1.10914280e-08  77.2942  76.1910
0202-10-13_21:52:57.105000      16178.41        1.11345300e+00       -1.26408880e-08  77.2952  76.1872
0202-10-13_21:52:57.297000      16178.60        1.12308200e+00       -9.47999800e-09  77.2952  76.1872
0202-10-13_21:52:57.496000      16178.80        1.13311400e+00       -5.26548800e-09  77.2952  76.1872
0202-10-13_21:52:57.700000      16179.00        1.14310300e+00       -6.93889800e-09  77.2952  76.1872
0202-10-13_21:52:57.900000      16179.20        1.15306100e+00       -8.24043800e-09  77.2952  76.1872
0202-10-13_21:52:58.100000      16179.41        1.16317900e+00       -1.32606680e-08  77.3098  76.1889
0202-10-13_21:52:58.297000      16179.60        1.17304900e+00       -1.29510080e-08  77.3098  76.1889
0202-10-13_21:52:58.490000      16179.79        1.18262600e+00       -1.25173380e-08  77.3098  76.1889
0202-10-13_21:52:58.690000      16180.00        1.19262000e+00       -1.41289480e-08  77.3098  76.1889
0202-10-13_21:52:58.887000      16180.19        1.20288300e+00       -1.09060880e-08  77.3098  76.1889
0202-10-13_21:52:59.080000      16180.38        1.21169300e+00       -1.23935580e-08  77.3098  76.1889
0202-10-13_21:52:59.280000      16180.58        1.22246600e+00       -1.07201480e-08  77.3037  76.1941
0202-10-13_21:52:59.477000      16180.78        1.23280300e+00       -1.17117980e-08  77.3037  76.1941
0202-10-13_21:52:59.676000      16180.98        1.24202000e+00       -6.75354800e-09  77.3037  76.1941
0202-10-13_21:52:59.880000      16181.18        1.25253300e+00       -7.74519800e-09  77.3037  76.1941
0202-10-13_21:53:00.090000      16181.39        1.26254200e+00       -9.48058800e-09  77.3037  76.1941
0202-10-13_21:53:00.290000      16181.59        1.27228300e+00       -1.15878480e-08  77.3058  76.1975
0202-10-13_21:53:00.484000      16181.79        1.28205000e+00       -7.86915800e-09  77.3058  76.1975
0202-10-13_21:53:00.690000      16181.99        1.29238700e+00       -3.53068800e-09  77.3058  76.1975
0202-10-13_21:53:00.883000      16182.19        1.30217300e+00       -6.44365800e-09  77.3058  76.1975
0202-10-13_21:53:01.082000      16182.38        1.31206500e+00       -8.67487800e-09  77.3051  76.1976
0202-10-13_21:53:01.277000      16182.58        1.32212100e+00       -1.09060880e-08  77.3051  76.1976
0202-10-13_21:53:01.477000      16182.78        1.33125100e+00       -2.91090800e-09  77.3051  76.1976
0202-10-13_21:53:01.684000      16182.99        1.34223800e+00       -3.90255800e-09  77.3051  76.1976
0202-10-13_21:53:01.880000      16183.18        1.35207300e+00        5.59862000e-10  77.3051  76.1976
0202-10-13_21:53:02.074000      16183.38        1.36099100e+00       -3.34475800e-09  77.3051  76.1976
0202-10-13_21:53:02.280000      16183.58        1.37177300e+00       -1.85727800e-09  77.2976  76.1914
0202-10-13_21:53:02.480000      16183.78        1.38177500e+00        7.19152200e-09  77.2976  76.1914
0202-10-13_21:53:02.684000      16183.99        1.39089400e+00        1.92772520e-08  77.2976  76.1914
0202-10-13_21:53:02.880000      16184.18        1.40136100e+00        2.72104520e-08  77.2976  76.1914
0202-10-13_21:53:03.090000      16184.39        1.41151400e+00        2.82640820e-08  77.2976  76.1914
0202-10-13_21:53:03.280000      16184.59        1.42064300e+00        2.95656220e-08  77.2961  76.1988
0202-10-13_21:53:03.484000      16184.79        1.43147800e+00        4.00399220e-08  77.2961  76.1988
0202-10-13_21:53:03.680000      16184.98        1.44062300e+00        5.76417120e-08  77.2961  76.1988
0202-10-13_21:53:03.880000      16185.18        1.45028400e+00        7.87762420e-08  77.2961  76.1988
0202-10-13_21:53:04.074000      16185.38        1.46112500e+00        9.42087820e-08  77.2961  76.1988
0202-10-13_21:53:04.277000      16185.58        1.47076700e+00        1.21417112e-07  77.2873  76.1883
0202-10-13_21:53:04.480000      16185.78        1.48019400e+00        1.41497972e-07  77.2873  76.1883
0202-10-13_21:53:04.680000      16185.98        1.49087400e+00        1.71867222e-07  77.2873  76.1883
0202-10-13_21:53:04.880000      16186.18        1.50091100e+00        2.17545102e-07  77.2873  76.1883
0202-10-13_21:53:05.086000      16186.39        1.50992100e+00        2.59070442e-07  77.2873  76.1883
0202-10-13_21:53:05.290000      16186.59        1.52053400e+00        3.17701752e-07  77.2988  76.1952
0202-10-13_21:53:05.480000      16186.79        1.53024300e+00        3.77510644e-07  77.2988  76.1952
0202-10-13_21:53:05.688000      16186.99        1.53950200e+00        4.69982007e-07  77.2988  76.1952
0202-10-13_21:53:05.883000      16187.18        1.55027800e+00        5.55573798e-07  77.2988  76.1952
0202-10-13_21:53:06.074000      16187.38        1.56004200e+00        6.48540985e-07  77.2988  76.1952
0202-10-13_21:53:06.280000      16187.58        1.56934900e+00        7.97288486e-07  77.2879  76.1881
0202-10-13_21:53:06.480000      16187.78        1.58016100e+00        9.25025458e-07  77.2879  76.1881
0202-10-13_21:53:06.680000      16187.98        1.59005000e+00        1.06881501e-06  77.2879  76.1881
0202-10-13_21:53:06.883000      16188.18        1.59930300e+00        1.24861428e-06  77.2879  76.1881
0202-10-13_21:53:07.090000      16188.39        1.61007200e+00        1.51865451e-06  77.2879  76.1881
0202-10-13_21:53:07.280000      16188.58        1.61988100e+00        1.75231345e-06  77.2940  76.1948
0202-10-13_21:53:07.490000      16188.79        1.62861300e+00        1.99359574e-06  77.2940  76.1948
0202-10-13_21:53:07.688000      16188.99        1.63992900e+00        2.37984574e-06  77.2940  76.1948
0202-10-13_21:53:07.880000      16189.18        1.64949700e+00        2.71787647e-06  77.2940  76.1948
0202-10-13_21:53:08.094000      16189.40        1.65880400e+00        3.22764962e-06  77.2940  76.1948
0202-10-13_21:53:08.290000      16189.59        1.66966600e+00        3.64563261e-06  77.3136  76.1953
0202-10-13_21:53:08.480000      16189.78        1.67943800e+00        5.00723824e-06  77.3136  76.1953
0202-10-13_21:53:08.680000      16189.98        1.68838400e+00        5.16658495e-06  77.3136  76.1953
0202-10-13_21:53:08.875000      16190.18        1.69918100e+00        6.59822627e-06  77.3136  76.1953
0202-10-13_21:53:09.100000      16190.41        1.70978800e+00        6.81874576e-06  77.3136  76.1953
0202-10-13_21:53:09.312000      16190.61        1.71923400e+00        8.42869920e-06  77.3047  76.1877
0202-10-13_21:53:09.504000      16190.81        1.72908000e+00        9.64137046e-06  77.3047  76.1877
0202-10-13_21:53:09.703000      16191.01        1.73795000e+00        9.77121541e-06  77.3047  76.1877
0202-10-13_21:53:09.902000      16191.21        1.74874900e+00        1.22835138e-05  77.3047  76.1877
0202-10-13_21:53:10.098000      16191.40        1.75885400e+00        1.36966164e-05  77.3047  76.1877
0202-10-13_21:53:10.290000      16191.59        1.76787900e+00        1.38645160e-05  77.3107  76.1974
0202-10-13_21:53:10.480000      16191.78        1.77882900e+00        1.66743715e-05  77.3107  76.1974
0202-10-13_21:53:10.680000      16191.98        1.78887100e+00        1.83526242e-05  77.3107  76.1974
0202-10-13_21:53:10.883000      16192.19        1.79833100e+00        2.04721016e-05  77.3107  76.1974
