Repository: shortlab/2025-devitre-PhD

# 2025-devitre-PhD
Data repository for Alexis Devitre's PhD thesis

File: chapter 5/cold_vs_warm/77K/ffj6/Ic/0_degradation/step05/Ic_2023-10-13_22-08-56703547_ffj6-step5-77k.txt
# Ic = 1.03 A, n = 23.86 , Tavg = 77.31 K, f6aftertempcyclestep5
#datetime                        t_s     iHTS_A                vHTS_V                tHTS_K  tTAR_K
0202-10-13_22:08:30.790000      17112.09        1.94390800e-02       -6.66452000e-10  77.3312  76.1754
0202-10-13_22:08:31             17112.30        1.27828700e-02       -1.47217200e-09  77.3312  76.1754
0202-10-13_22:08:31.242000      17112.55        2.16800800e-02       -9.14362000e-10  77.2996  76.1736
0202-10-13_22:08:31.434000      17112.74        3.18845600e-02       -2.27788200e-09  77.2996  76.1736
0202-10-13_22:08:31.630000      17112.93        4.18117300e-02       -4.13723200e-09  77.2996  76.1736
0202-10-13_22:08:31.832000      17113.14        5.11630700e-02       -6.92624200e-09  77.2996  76.1736
0202-10-13_22:08:32.040000      17113.34        6.15725800e-02       -6.92624200e-09  77.2996  76.1736
0202-10-13_22:08:32.242000      17113.54        7.12756500e-02       -2.21590200e-09  77.3157  76.1815
0202-10-13_22:08:32.434000      17113.74        8.05958300e-02       -2.77371200e-09  77.3157  76.1815
0202-10-13_22:08:32.637000      17113.94        9.12309200e-02       -6.80229200e-09  77.3157  76.1815
0202-10-13_22:08:32.836000      17114.14        1.01238200e-01       -1.18844920e-08  77.3157  76.1815
0202-10-13_22:08:33.050000      17114.35        1.11043500e-01       -1.26282320e-08  77.3157  76.1815
0202-10-13_22:08:33.246000      17114.55        1.21196300e-01       -1.41776820e-08  77.3267  76.1860
0202-10-13_22:08:33.438000      17114.74        1.31144200e-01       -1.10787820e-08  77.3267  76.1860
0202-10-13_22:08:33.640000      17114.94        1.40703300e-01       -1.14506520e-08  77.3267  76.1860
0202-10-13_22:08:33.832000      17115.14        1.50654300e-01       -1.05209720e-08  77.3267  76.1860
0202-10-13_22:08:34.082000      17115.39        1.61059300e-01       -8.90954200e-09  77.3267  76.1860
0202-10-13_22:08:34.285000      17115.59        1.70858900e-01       -8.28976200e-09  77.3121  76.1802
0202-10-13_22:08:34.477000      17115.78        1.80759900e-01       -5.19086200e-09  77.3121  76.1802
0202-10-13_22:08:34.676000      17115.98        1.89636300e-01       -3.64140200e-09  77.3121  76.1802
0202-10-13_22:08:34.880000      17116.18        2.00663200e-01       -4.13723200e-09  77.3121  76.1802
0202-10-13_22:08:35.086000      17116.39        2.10578500e-01       -2.95964200e-09  77.3121  76.1802
0202-10-13_22:08:35.290000      17116.59        2.20159900e-01       -2.27788200e-09  77.2981  76.1781
0202-10-13_22:08:35.484000      17116.79        2.30473000e-01        1.93662800e-09  77.2981  76.1781
0202-10-13_22:08:35.690000      17116.99        2.40388300e-01       -4.80522000e-10  77.2981  76.1781
0202-10-13_22:08:35.883000      17117.19        2.50248700e-01       -1.90599200e-09  77.2981  76.1781
0202-10-13_22:08:36.080000      17117.38        2.60430200e-01       -5.37674200e-09  77.3078  76.1777
0202-10-13_22:08:36.280000      17117.58        2.70071000e-01       -2.64966200e-09  77.3078  76.1777
0202-10-13_22:08:36.473000      17117.78        2.79929900e-01       -4.01318200e-09  77.3078  76.1777
0202-10-13_22:08:36.670000      17117.98        2.89365800e-01       -7.90322000e-10  77.3078  76.1777
0202-10-13_22:08:36.875000      17118.18        2.99968300e-01       -6.66362000e-10  77.3078  76.1777
0202-10-13_22:08:37.070000      17118.37        3.10078000e-01        7.73780000e-11  77.3078  76.1777
0202-10-13_22:08:37.260000      17118.57        3.19239400e-01       -4.65820000e-11  77.3158  76.1842
0202-10-13_22:08:37.473000      17118.77        3.29684500e-01        1.53980000e-11  77.3158  76.1842
0202-10-13_22:08:37.664000      17118.97        3.39632000e-01        1.25495800e-09  77.3158  76.1842
0202-10-13_22:08:37.875000      17119.18        3.48802300e-01        3.25288000e-10  77.3158  76.1842
0202-10-13_22:08:38.070000      17119.38        3.59581300e-01       -2.27779200e-09  77.3158  76.1842
0202-10-13_22:08:38.266000      17119.57        3.69751900e-01       -7.36000200e-09  77.3166  76.1805
0202-10-13_22:08:38.477000      17119.78        3.78726300e-01       -6.12044200e-09  77.3166  76.1805
0202-10-13_22:08:38.680000      17119.98        3.89293100e-01       -7.36000200e-09  77.3166  76.1805
0202-10-13_22:08:38.875000      17120.18        3.99374700e-01        1.99869800e-09  77.3166  76.1805
0202-10-13_22:08:39.086000      17120.39        4.08399500e-01        2.06067800e-09  77.3166  76.1805
0202-10-13_22:08:39.285000      17120.59        4.19331700e-01        7.01892800e-09  77.3175  76.1800
0202-10-13_22:08:39.490000      17120.79        4.28831500e-01        6.39913800e-09  77.3175  76.1800
0202-10-13_22:08:39.690000      17120.99        4.38234800e-01        5.53144800e-09  77.3175  76.1800
0202-10-13_22:08:39.883000      17121.19        4.48498900e-01        6.77100800e-09  77.3175  76.1800
0202-10-13_22:08:40.094000      17121.40        4.57402000e-01        1.99869800e-09  77.3175  76.1800
0202-10-13_22:08:40.290000      17121.59        4.68132100e-01       -4.80432000e-10  77.3118  76.1907
0202-10-13_22:08:40.480000      17121.78        4.78611400e-01       -4.69494200e-09  77.3118  76.1907
0202-10-13_22:08:40.688000      17121.99        4.88154200e-01       -6.74022200e-09  77.3118  76.1907
0202-10-13_22:08:40.883000      17122.18        4.97213300e-01       -6.05846200e-09  77.3118  76.1907
0202-10-13_22:08:41.080000      17122.38        5.08172000e-01       -6.18242200e-09  77.3067  76.1830
0202-10-13_22:08:41.285000      17122.59        5.17725100e-01       -2.46373200e-09  77.3067  76.1830
0202-10-13_22:08:41.477000      17122.78        5.27260500e-01        8.83088000e-10  77.3067  76.1830
0202-10-13_22:08:41.680000      17122.98        5.37968400e-01        2.37056800e-09  77.3067  76.1830
0202-10-13_22:08:41.883000      17123.18        5.48088500e-01        1.31708800e-09  77.3067  76.1830
0202-10-13_22:08:42.086000      17123.39        5.57531900e-01       -1.47181200e-09  77.3067  76.1830
0202-10-13_22:08:42.290000      17123.59        5.67690600e-01        2.30897800e-09  77.3005  76.1890
0202-10-13_22:08:42.484000      17123.79        5.77692100e-01        1.99908800e-09  77.3005  76.1890
0202-10-13_22:08:42.676000      17123.98        5.86700600e-01        2.30897800e-09  77.3005  76.1890
0202-10-13_22:08:42.875000      17124.18        5.97344700e-01        8.44480800e-09  77.3005  76.1890
0202-10-13_22:08:43.074000      17124.38        6.07497400e-01        8.94062800e-09  77.3209  76.1902
0202-10-13_22:08:43.273000      17124.58        6.16700400e-01        1.08619480e-08  77.3209  76.1902
0202-10-13_22:08:43.480000      17124.78        6.27148500e-01        7.63908800e-09  77.3209  76.1902
0202-10-13_22:08:43.684000      17124.99        6.36924300e-01        5.84172800e-09  77.3209  76.1902
0202-10-13_22:08:43.883000      17125.19        6.46315700e-01        1.23494280e-08  77.3209  76.1902
0202-10-13_22:08:44.082000      17125.38        6.56846700e-01        1.13577780e-08  77.3209  76.1902
0202-10-13_22:08:44.290000      17125.59        6.67079600e-01        1.68118480e-08  77.3158  76.1912
0202-10-13_22:08:44.480000      17125.79        6.76355300e-01        6.77139800e-09  77.3158  76.1912
0202-10-13_22:08:44.676000      17125.98        6.86709900e-01        1.35889880e-08  77.3158  76.1912
0202-10-13_22:08:44.880000      17126.18        6.96754400e-01        8.07293800e-09  77.3158  76.1912
0202-10-13_22:08:45.074000      17126.38        7.06104200e-01        1.07379980e-08  77.3158  76.1912
0202-10-13_22:08:45.277000      17126.58        7.16390600e-01        3.67248800e-09  77.3179  76.1898
0202-10-13_22:08:45.477000      17126.78        7.26251000e-01        4.66413800e-09  77.3179  76.1898
0202-10-13_22:08:45.676000      17126.98        7.35747200e-01        3.23864800e-09  77.3179  76.1898
0202-10-13_22:08:45.880000      17127.18        7.45563100e-01        4.10633800e-09  77.3179  76.1898
0202-10-13_22:08:46.094000      17127.40        7.55902800e-01        9.87030800e-09  77.3121  76.1871
0202-10-13_22:08:46.285000      17127.59        7.65402600e-01        7.76304800e-09  77.3121  76.1871
0202-10-13_22:08:46.477000      17127.78        7.75218500e-01        9.74634800e-09  77.3121  76.1871
0202-10-13_22:08:46.684000      17127.99        7.85430600e-01        7.59518000e-10  77.3121  76.1871
0202-10-13_22:08:46.875000      17128.18        7.95574500e-01        1.44127800e-09  77.3121  76.1871
0202-10-13_22:08:47.090000      17128.39        8.05436400e-01        5.11608000e-10  77.3121  76.1871
0202-10-13_22:08:47.280000      17128.59        8.16406900e-01        1.56523800e-09  77.3191  76.1883
0202-10-13_22:08:47.477000      17128.78        8.25868100e-01        4.16831800e-09  77.3191  76.1883
0202-10-13_22:08:47.680000      17128.98        8.35195700e-01        1.37936800e-09  77.3191  76.1883
0202-10-13_22:08:47.880000      17129.18        8.44898800e-01        4.78840800e-09  77.3191  76.1883
0202-10-13_22:08:48.080000      17129.38        8.55689800e-01       -2.31632000e-10  77.3186  76.1964
0202-10-13_22:08:48.280000      17129.58        8.64046800e-01        5.78036800e-09  77.3186  76.1964
0202-10-13_22:08:48.477000      17129.78        8.75829100e-01        3.48717800e-09  77.3186  76.1964
0202-10-13_22:08:48.680000      17129.98        8.85705800e-01        1.64080000e-11  77.3186  76.1964
0202-10-13_22:08:48.880000      17130.18        8.93877900e-01       -9.75242000e-10  77.3186  76.1964
0202-10-13_22:08:49.086000      17130.39        9.05376700e-01       -2.21480200e-09  77.3186  76.1964
0202-10-13_22:08:49.277000      17130.58        9.14986300e-01        3.98300800e-09  77.3293  76.1965
0202-10-13_22:08:49.477000      17130.78        9.23911800e-01        1.08625680e-08  77.3293  76.1965
0202-10-13_22:08:49.684000      17130.99        9.35193900e-01        2.13368680e-08  77.3293  76.1965
0202-10-13_22:08:49.883000      17131.19        9.44873300e-01        2.69768680e-08  77.3293  76.1965
0202-10-13_22:08:50.086000      17131.39        9.54184600e-01        3.26168680e-08  77.3293  76.1965
0202-10-13_22:08:50.277000      17131.58        9.64984400e-01        3.70792880e-08  77.3194  76.1928
0202-10-13_22:08:50.477000      17131.78        9.74657300e-01        4.64999580e-08  77.3194  76.1928
0202-10-13_22:08:50.680000      17131.98        9.84403500e-01        6.00731580e-08  77.3194  76.1928
0202-10-13_22:08:50.883000      17132.18        9.94019000e-01        7.02995380e-08  77.3194  76.1928
0202-10-13_22:08:51.082000      17132.38        1.00471600e+00        1.03085938e-07  77.3194  76.1928
0202-10-13_22:08:51.277000      17132.58        1.01403100e+00        1.28682878e-07  77.3230  76.1922
0202-10-13_22:08:51.477000      17132.78        1.02432000e+00        1.60849498e-07  77.3230  76.1922
0202-10-13_22:08:51.680000      17132.98        1.03411500e+00        2.20658338e-07  77.3230  76.1922
0202-10-13_22:08:51.880000      17133.18        1.04459400e+00        2.78235962e-07  77.3230  76.1922
0202-10-13_22:08:52.082000      17133.38        1.05360500e+00        3.73868123e-07  77.3230  76.1922
0202-10-13_22:08:52.285000      17133.59        1.06395600e+00        4.62124894e-07  77.3171  76.1975
0202-10-13_22:08:52.484000      17133.79        1.07417500e+00        6.10562371e-07  77.3171  76.1975
0202-10-13_22:08:52.680000      17133.98        1.08350100e+00        7.46170387e-07  77.3171  76.1975
0202-10-13_22:08:52.883000      17134.19        1.09380700e+00        9.11961916e-07  77.3171  76.1975
0202-10-13_22:08:53.094000      17134.40        1.10378700e+00        1.19309542e-06  77.3171  76.1975
0202-10-13_22:08:53.285000      17134.59        1.11355300e+00        1.43580278e-06  77.2894  76.1826
0202-10-13_22:08:53.490000      17134.79        1.12359100e+00        1.84975681e-06  77.2894  76.1826
0202-10-13_22:08:53.684000      17134.99        1.13330300e+00        2.20873599e-06  77.2894  76.1826
0202-10-13_22:08:53.880000      17135.18        1.14279700e+00        2.63111913e-06  77.2894  76.1826
0202-10-13_22:08:54.086000      17135.39        1.15403600e+00        4.12170084e-06  77.2894  76.1826
0202-10-13_22:08:54.277000      17135.58        1.16365600e+00        4.28941452e-06  77.3058  76.1849
0202-10-13_22:08:54.480000      17135.78        1.17236200e+00        5.50406813e-06  77.3058  76.1849
0202-10-13_22:08:54.680000      17135.98        1.18320800e+00        7.05848758e-06  77.3058  76.1849
0202-10-13_22:08:54.883000      17136.19        1.19305300e+00        8.16356328e-06  77.3058  76.1849
0202-10-13_22:08:55.098000      17136.40        1.20314500e+00        9.70992551e-06  77.3058  76.1849
0202-10-13_22:08:55.310000      17136.61        1.21313100e+00        1.10591963e-05  77.3092  76.1815
0202-10-13_22:08:55.500000      17136.80        1.22234400e+00        1.23053968e-05  77.3092  76.1815
0202-10-13_22:08:55.710000      17137.01        1.23202200e+00        1.48367825e-05  77.3092  76.1815
0202-10-13_22:08:55.914000      17137.22        1.24320000e+00        1.74789235e-05  77.3092  76.1815
0202-10-13_22:08:56.120000      17137.42        1.25214800e+00        1.95389011e-05  77.3137  76.1911
0202-10-13_22:08:56.330000      17137.63        1.26238700e+00        2.26324311e-05  77.3137  76.1911

File: chapter 5/cold_vs_warm/77K/ffj6/Ic/0_degradation/step05/Ic_2023-10-13_22-11-44159632_ffj6-step5-77k.txt
# Ic = 1.03 A, n = 23.54 , Tavg = 77.31 K, f6aftertempcyclestep5
#datetime                        t_s     iHTS_A                vHTS_V                tHTS_K  tTAR_K
0202-10-13_22:11:18.360000      17279.66        4.71955600e-02       -4.10918950e-09  77.2934  76.1871
0202-10-13_22:11:18.550000      17279.85        1.15977100e-02       -1.07408495e-08  77.2934  76.1871
0202-10-13_22:11:18.754000      17280.06        2.20710700e-02       -9.37732950e-09  77.2934  76.1871
0202-10-13_22:11:18.950000      17280.25        3.17771400e-02       -1.00590895e-08  77.2934  76.1871
0202-10-13_22:11:19.150000      17280.45        4.11700700e-02       -5.78259950e-09  77.3092  76.1796
0202-10-13_22:11:19.344000      17280.65        5.15796200e-02       -1.07225950e-09  77.3092  76.1796
0202-10-13_22:11:19.535000      17280.84        6.17650600e-02       -3.28529500e-10  77.3092  76.1796
0202-10-13_22:11:19.727000      17281.03        7.04560000e-02        2.77038050e-09  77.3092  76.1796
0202-10-13_22:11:19.934000      17281.24        8.14129700e-02       -1.69203950e-09  77.3092  76.1796
0202-10-13_22:11:20.137000      17281.44        9.18432900e-02       -2.00192950e-09  77.3092  76.1796
0202-10-13_22:11:20.336000      17281.64        1.00682700e-01       -8.32369950e-09  77.3161  76.1814
0202-10-13_22:11:20.527000      17281.83        1.11026900e-01       -8.88149950e-09  77.3161  76.1814
0202-10-13_22:11:20.730000      17282.03        1.21083200e-01       -1.04309595e-08  77.3161  76.1814
0202-10-13_22:11:20.920000      17282.23        1.30911000e-01       -9.25336950e-09  77.3161  76.1814
0202-10-13_22:11:21.133000      17282.44        1.40626000e-01       -3.11753950e-09  77.3193  76.1825
0202-10-13_22:11:21.336000      17282.64        1.51111200e-01       -3.61335950e-09  77.3193  76.1825
0202-10-13_22:11:21.530000      17282.83        1.60702700e-01       -4.91489950e-09  77.3193  76.1825
0202-10-13_22:11:21.734000      17283.04        1.70361300e-01       -6.89819950e-09  77.3193  76.1825
0202-10-13_22:11:21.926000      17283.23        1.80745600e-01       -6.77424950e-09  77.3193  76.1825
0202-10-13_22:11:22.120000      17283.42        1.90616400e-01       -1.32017950e-09  77.3022  76.1807
0202-10-13_22:11:22.324000      17283.63        2.00151800e-01       -3.24149950e-09  77.3022  76.1807
0202-10-13_22:11:22.520000      17283.82        2.10334300e-01        2.77038050e-09  77.3022  76.1807
0202-10-13_22:11:22.715000      17284.02        2.20496000e-01        2.52247050e-09  77.3022  76.1807
0202-10-13_22:11:22.914000      17284.22        2.30524100e-01        1.90269050e-09  77.3022  76.1807
0202-10-13_22:11:23.113000      17284.42        2.40542600e-01       -1.32017950e-09  77.3022  76.1807
0202-10-13_22:11:23.324000      17284.63        2.50444600e-01       -3.24149950e-09  77.3019  76.1841
0202-10-13_22:11:23.527000      17284.83        2.59913200e-01        2.70840050e-09  77.3019  76.1841
0202-10-13_22:11:23.730000      17285.03        2.69519800e-01        5.37353050e-09  77.3019  76.1841
0202-10-13_22:11:23.920000      17285.23        2.79969400e-01        2.64656050e-09  77.3019  76.1841
0202-10-13_22:11:24.130000      17285.43        2.89681400e-01        8.49270500e-10  77.3019  76.1841
0202-10-13_22:11:24.324000      17285.63        3.00007900e-01       -2.18762950e-09  77.3153  76.1859
0202-10-13_22:11:24.516000      17285.82        3.09800000e-01       -3.05532950e-09  77.3153  76.1859
0202-10-13_22:11:24.727000      17286.03        3.19612400e-01       -2.06367950e-09  77.3153  76.1859
0202-10-13_22:11:24.918000      17286.22        3.29465400e-01       -4.72873950e-09  77.3153  76.1859
0202-10-13_22:11:25.110000      17286.41        3.39604900e-01        1.28314050e-09  77.3012  76.1796
0202-10-13_22:11:25.316000      17286.62        3.49089800e-01        4.07215050e-09  77.3012  76.1796
0202-10-13_22:11:25.510000      17286.82        3.59438500e-01        5.68358050e-09  77.3012  76.1796
0202-10-13_22:11:25.707000      17287.01        3.69174200e-01        1.67530500e-10  77.3012  76.1796
0202-10-13_22:11:25.910000      17287.21        3.78816500e-01       -4.48081950e-09  77.3012  76.1796
0202-10-13_22:11:26.105000      17287.41        3.88812000e-01       -9.48069500e-10  77.3012  76.1796
0202-10-13_22:11:26.310000      17287.61        3.99250600e-01        4.77420500e-10  77.3072  76.1843
0202-10-13_22:11:26.500000      17287.81        4.09017500e-01        7.85282050e-09  77.3072  76.1843
0202-10-13_22:11:26.700000      17288.00        4.18524700e-01        1.16954605e-08  77.3072  76.1843
0202-10-13_22:11:26.906000      17288.21        4.29281500e-01        7.17106050e-09  77.3072  76.1843
0202-10-13_22:11:27.113000      17288.42        4.39254700e-01        6.17941050e-09  77.3098  76.1881
0202-10-13_22:11:27.312000      17288.62        4.48390900e-01        4.01017050e-09  77.3098  76.1881
0202-10-13_22:11:27.516000      17288.82        4.59101700e-01        6.11743050e-09  77.3098  76.1881
0202-10-13_22:11:27.720000      17289.02        4.68790000e-01        2.15083050e-09  77.3098  76.1881
0202-10-13_22:11:27.918000      17289.22        4.78350100e-01       -1.01004950e-09  77.3098  76.1881
0202-10-13_22:11:28.125000      17289.43        4.87029100e-01        4.15450500e-10  77.3140  76.1925
0202-10-13_22:11:28.320000      17289.62        4.98274200e-01        1.03523050e-09  77.3140  76.1925
0202-10-13_22:11:28.516000      17289.82        5.07723500e-01       -1.42359500e-10  77.3140  76.1925
0202-10-13_22:11:28.727000      17290.03        5.18237000e-01        2.52270050e-09  77.3140  76.1925
0202-10-13_22:11:28.918000      17290.22        5.28043900e-01        2.83259050e-09  77.3140  76.1925
0202-10-13_22:11:29.125000      17290.43        5.37399800e-01        6.17941050e-09  77.3140  76.1925
0202-10-13_22:11:29.316000      17290.62        5.47945800e-01        6.24139050e-09  77.3112  76.1919
0202-10-13_22:11:29.516000      17290.82        5.58107500e-01        8.53458050e-09  77.3112  76.1919
0202-10-13_22:11:29.715000      17291.02        5.67108600e-01        8.59638050e-09  77.3112  76.1919
0202-10-13_22:11:29.906000      17291.21        5.77544900e-01        8.41031050e-09  77.3112  76.1919
0202-10-13_22:11:30.100000      17291.40        5.87690200e-01        1.15090805e-08  77.3080  76.1830
0202-10-13_22:11:30.310000      17291.61        5.95826100e-01        6.86072050e-09  77.3080  76.1830
0202-10-13_22:11:30.500000      17291.80        6.06525100e-01        1.15873050e-09  77.3080  76.1830
0202-10-13_22:11:30.700000      17292.00        6.17397600e-01       -4.91511950e-09  77.3080  76.1830
0202-10-13_22:11:30.895000      17292.20        6.26523400e-01       -6.46456950e-09  77.3080  76.1830
0202-10-13_22:11:31.094000      17292.40        6.36826300e-01       -5.14669500e-10  77.3080  76.1830
0202-10-13_22:11:31.297000      17292.60        6.47109600e-01        1.77852050e-09  77.2895  76.1793
0202-10-13_22:11:31.490000      17292.79        6.56610900e-01        8.03831050e-09  77.2895  76.1793
0202-10-13_22:11:31.680000      17292.98        6.67038200e-01        1.38022705e-08  77.2895  76.1793
0202-10-13_22:11:31.880000      17293.18        6.76797700e-01        1.36783105e-08  77.2895  76.1793
0202-10-13_22:11:32.082000      17293.38        6.86282700e-01        9.52578050e-09  77.2895  76.1793
0202-10-13_22:11:32.280000      17293.59        6.96414700e-01        1.20049005e-08  77.3058  76.1884
0202-10-13_22:11:32.477000      17293.78        7.06997900e-01        1.77852050e-09  77.3058  76.1884
0202-10-13_22:11:32.676000      17293.98        7.16411800e-01       -1.63027950e-09  77.3058  76.1884
0202-10-13_22:11:32.880000      17294.18        7.26028800e-01        1.34467050e-09  77.3058  76.1884
0202-10-13_22:11:33.074000      17294.38        7.36499200e-01        2.95610050e-09  77.3128  76.1988
0202-10-13_22:11:33.280000      17294.59        7.45543300e-01        2.08841050e-09  77.3128  76.1988
0202-10-13_22:11:33.477000      17294.78        7.56073100e-01       -7.00609500e-10  77.3128  76.1988
0202-10-13_22:11:33.676000      17294.98        7.66780900e-01        2.91040500e-10  77.3128  76.1988
0202-10-13_22:11:33.875000      17295.18        7.75924500e-01        4.56753050e-09  77.3128  76.1988
0202-10-13_22:11:34.074000      17295.38        7.85624600e-01        1.02695205e-08  77.3061  76.1864
0202-10-13_22:11:34.293000      17295.59        7.96417800e-01        5.00138050e-09  77.3061  76.1864
0202-10-13_22:11:34.484000      17295.79        8.04881700e-01        7.60446050e-09  77.3061  76.1864
0202-10-13_22:11:34.676000      17295.98        8.15785400e-01        5.80709050e-09  77.3061  76.1864
0202-10-13_22:11:34.880000      17296.18        8.26371500e-01        1.33064505e-08  77.3061  76.1864
0202-10-13_22:11:35.074000      17296.38        8.35406800e-01        1.18809505e-08  77.3062  76.1931
0202-10-13_22:11:35.273000      17296.58        8.45130700e-01        1.38022705e-08  77.3062  76.1931
0202-10-13_22:11:35.477000      17296.78        8.56078900e-01        1.42361205e-08  77.3062  76.1931
0202-10-13_22:11:35.676000      17296.98        8.65363500e-01        1.26246605e-08  77.3062  76.1931
0202-10-13_22:11:35.880000      17297.18        8.74632600e-01        1.88224505e-08  77.3062  76.1931
0202-10-13_22:11:36.098000      17297.40        8.85582300e-01        1.18189005e-08  77.3062  76.1931
0202-10-13_22:11:36.300000      17297.60        8.95028700e-01        1.56615405e-08  77.3149  76.1932
0202-10-13_22:11:36.500000      17297.80        9.04869800e-01        1.26865905e-08  77.3149  76.1932
0202-10-13_22:11:36.707000      17298.01        9.15225900e-01        1.39881305e-08  77.3149  76.1932
0202-10-13_22:11:36.902000      17298.20        9.24690000e-01        1.26865905e-08  77.3149  76.1932
0202-10-13_22:11:37.094000      17298.40        9.34163100e-01        1.77068205e-08  77.3140  76.1940
0202-10-13_22:11:37.297000      17298.60        9.44853100e-01        2.57020005e-08  77.3140  76.1940
0202-10-13_22:11:37.490000      17298.79        9.54560500e-01        3.45028905e-08  77.3140  76.1940
0202-10-13_22:11:37.680000      17298.98        9.63548300e-01        4.17543305e-08  77.3140  76.1940
0202-10-13_22:11:37.883000      17299.19        9.74460900e-01        4.95015905e-08  77.3140  76.1940
0202-10-13_22:11:38.086000      17299.39        9.84725000e-01        7.31152605e-08  77.3140  76.1940
0202-10-13_22:11:38.290000      17299.59        9.93824000e-01        9.64190305e-08  77.3023  76.1962
0202-10-13_22:11:38.484000      17299.79        1.00427800e+00        1.17553571e-07  77.3023  76.1962
0202-10-13_22:11:38.690000      17299.99        1.01438300e+00        1.41415140e-07  77.3023  76.1962
0202-10-13_22:11:38.883000      17300.19        1.02297800e+00        1.87031040e-07  77.3023  76.1962
0202-10-13_22:11:39.080000      17300.38        1.03422200e+00        2.36551560e-07  77.3023  76.1962
0202-10-13_22:11:39.285000      17300.59        1.04427900e+00        2.89480873e-07  77.3104  76.1889
0202-10-13_22:11:39.480000      17300.78        1.05335000e+00        3.93666092e-07  77.3104  76.1889
0202-10-13_22:11:39.680000      17300.98        1.06386400e+00        4.82046891e-07  77.3104  76.1889
0202-10-13_22:11:39.883000      17301.19        1.07402800e+00        6.30608444e-07  77.3104  76.1889
0202-10-13_22:11:40.086000      17301.39        1.08360100e+00        7.58965130e-07  77.3104  76.1889
0202-10-13_22:11:40.277000      17301.58        1.09351600e+00        9.18868819e-07  77.3092  76.1876
0202-10-13_22:11:40.480000      17301.78        1.10444900e+00        1.18934226e-06  77.3092  76.1876
0202-10-13_22:11:40.680000      17301.98        1.11330900e+00        1.43285554e-06  77.3092  76.1876
0202-10-13_22:11:40.880000      17302.18        1.12305700e+00        1.70512706e-06  77.3092  76.1876
0202-10-13_22:11:41.082000      17302.39        1.13410000e+00        2.15509092e-06  77.3092  76.1876
0202-10-13_22:11:41.277000      17302.58        1.14278900e+00        2.56817757e-06  77.3087  76.1942
0202-10-13_22:11:41.477000      17302.78        1.15281000e+00        3.04702346e-06  77.3087  76.1942
0202-10-13_22:11:41.680000      17302.98        1.16334900e+00        4.29793592e-06  77.3087  76.1942
0202-10-13_22:11:41.880000      17303.18        1.17373000e+00        5.47589937e-06  77.3087  76.1942
0202-10-13_22:11:42.074000      17303.38        1.18268200e+00        5.70249277e-06  77.3087  76.1942
0202-10-13_22:11:42.277000      17303.58        1.19325700e+00        8.17475329e-06  77.3074  76.1886
0202-10-13_22:11:42.480000      17303.78        1.20310000e+00        9.46080721e-06  77.3074  76.1886
0202-10-13_22:11:42.684000      17303.99        1.21260300e+00        1.11546797e-05  77.3074  76.1886
0202-10-13_22:11:42.880000      17304.18        1.22260400e+00        1.27413294e-05  77.3074  76.1886
0202-10-13_22:11:43.086000      17304.39        1.23294400e+00        1.45846939e-05  77.3074  76.1886
0202-10-13_22:11:43.277000      17304.58        1.24217800e+00        1.69664038e-05  77.3107  76.2015
0202-10-13_22:11:43.480000      17304.78        1.25230500e+00        1.92255201e-05  77.3107  76.2015
0202-10-13_22:11:43.680000      17304.98        1.26255600e+00        2.23864236e-05  77.3107  76.2015

File: chapter 5/cold_vs_warm/77K/ffj6/Ic/0_degradation/step05/Ic_2023-10-13_22-14-25698889_ffj6-step5-77k.txt
# Ic = 1.03 A, n = 23.48 , Tavg = 77.30 K, f6aftertempcyclestep5
#datetime                        t_s     iHTS_A                vHTS_V                tHTS_K  tTAR_K
0202-10-13_22:13:59.870000      17441.17        1.47903200e-02        4.34463850e-09  77.3084  76.1769
0202-10-13_22:14:00.094000      17441.40        1.26309400e-02        7.44341850e-09  77.3084  76.1769
0202-10-13_22:14:00.285000      17441.59        2.17314900e-02        5.52200850e-09  77.3049  76.1741
0202-10-13_22:14:00.490000      17441.79        3.15488700e-02        6.76151850e-09  77.3049  76.1741
0202-10-13_22:14:00.680000      17441.98        4.12579200e-02        7.00942850e-09  77.3049  76.1741
0202-10-13_22:14:00.875000      17442.18        5.09374900e-02        5.64590850e-09  77.3049  76.1741
0202-10-13_22:14:01.090000      17442.39        6.16290100e-02        2.05117850e-09  77.3049  76.1741
0202-10-13_22:14:01.285000      17442.59        7.09655400e-02       -2.03938150e-09  77.3159  76.1848
0202-10-13_22:14:01.490000      17442.79        8.09209400e-02       -1.80031500e-10  77.3159  76.1848
0202-10-13_22:14:01.680000      17442.98        9.13557100e-02        1.98919850e-09  77.3159  76.1848
0202-10-13_22:14:01.875000      17443.18        1.01090000e-01        3.97249850e-09  77.3159  76.1848
0202-10-13_22:14:02.090000      17443.39        1.10856900e-01        7.69118850e-09  77.3159  76.1848
0202-10-13_22:14:02.280000      17443.59        1.21131400e-01        6.32766850e-09  77.2948  76.1769
0202-10-13_22:14:02.480000      17443.78        1.31107100e-01        6.69953850e-09  77.2948  76.1769
0202-10-13_22:14:02.676000      17443.98        1.40719700e-01        3.91051850e-09  77.2948  76.1769
0202-10-13_22:14:02.880000      17444.18        1.50902100e-01        4.53030850e-09  77.2948  76.1769
0202-10-13_22:14:03.074000      17444.38        1.60801100e-01        4.84019850e-09  77.2948  76.1769
0202-10-13_22:14:03.273000      17444.58        1.69993700e-01        3.16678850e-09  77.3129  76.1844
0202-10-13_22:14:03.477000      17444.78        1.80964200e-01        3.66260850e-09  77.3129  76.1844
0202-10-13_22:14:03.676000      17444.98        1.90471400e-01        9.35568500e-10  77.3129  76.1844
0202-10-13_22:14:03.880000      17445.18        1.99582400e-01        4.71623850e-09  77.3129  76.1844
0202-10-13_22:14:04.082000      17445.39        2.10764700e-01        1.61732850e-09  77.3249  76.1950
0202-10-13_22:14:04.285000      17445.59        2.20616200e-01        6.57557850e-09  77.3249  76.1950
0202-10-13_22:14:04.480000      17445.78        2.29890400e-01        2.60897850e-09  77.3249  76.1950
0202-10-13_22:14:04.676000      17445.98        2.40684300e-01        4.71623850e-09  77.3249  76.1950
0202-10-13_22:14:04.883000      17446.19        2.50234500e-01       -1.17168150e-09  77.3249  76.1950
0202-10-13_22:14:05.110000      17446.41        2.60378400e-01        1.43139850e-09  77.3249  76.1950
0202-10-13_22:14:05.312000      17446.62        2.70268500e-01        4.53030850e-09  77.3034  76.1804
0202-10-13_22:14:05.516000      17446.82        2.79802400e-01        5.83184850e-09  77.3034  76.1804
0202-10-13_22:14:05.715000      17447.02        2.89828900e-01        1.33931785e-08  77.3034  76.1804
0202-10-13_22:14:05.914000      17447.22        3.00155300e-01        3.60053850e-09  77.3034  76.1804
0202-10-13_22:14:06.117000      17447.42        3.09632900e-01       -3.66171500e-10  77.3172  76.1886
0202-10-13_22:14:06.312000      17447.62        3.19678800e-01       -7.43177150e-09  77.3172  76.1886
0202-10-13_22:14:06.520000      17447.82        3.29586700e-01       -4.64275150e-09  77.3172  76.1886
0202-10-13_22:14:06.715000      17448.02        3.39478300e-01       -1.29593150e-09  77.3172  76.1886
0202-10-13_22:14:06.914000      17448.22        3.49450000e-01       -3.89902150e-09  77.3172  76.1886
0202-10-13_22:14:07.120000      17448.42        3.59582000e-01       -6.93595150e-09  77.3172  76.1886
0202-10-13_22:14:07.316000      17448.62        3.69376100e-01       -5.57243150e-09  77.2929  76.1761
0202-10-13_22:14:07.516000      17448.82        3.78825400e-01       -9.24071500e-10  77.2929  76.1761
0202-10-13_22:14:07.707000      17449.01        3.89295800e-01        3.53835850e-09  77.2929  76.1761
0202-10-13_22:14:07.902000      17449.20        3.98988500e-01       -1.66780150e-09  77.2929  76.1761
0202-10-13_22:14:08.094000      17449.40        4.08897800e-01       -1.29593150e-09  77.2929  76.1761
0202-10-13_22:14:08.300000      17449.60        4.18663300e-01       -5.63440150e-09  77.3085  76.1827
0202-10-13_22:14:08.508000      17449.81        4.28825000e-01       -3.27924150e-09  77.3085  76.1827
0202-10-13_22:14:08.700000      17450.00        4.39109800e-01       -6.00627150e-09  77.3085  76.1827
0202-10-13_22:14:08.900000      17450.20        4.48233100e-01       -6.25419150e-09  77.3085  76.1827
0202-10-13_22:14:09.105000      17450.41        4.58912700e-01       -5.13858150e-09  77.3089  76.1880
0202-10-13_22:14:09.300000      17450.60        4.68955700e-01       -7.55573150e-09  77.3089  76.1880
0202-10-13_22:14:09.508000      17450.81        4.77594700e-01       -6.75001150e-09  77.3089  76.1880
0202-10-13_22:14:09.703000      17451.01        4.88645300e-01       -2.22561150e-09  77.3089  76.1880
0202-10-13_22:14:09.900000      17451.20        4.98577000e-01        1.91538500e-10  77.3089  76.1880
0202-10-13_22:14:10.094000      17451.40        5.07836300e-01       -2.59748150e-09  77.3089  76.1880
0202-10-13_22:14:10.290000      17451.59        5.18263600e-01       -6.25419150e-09  77.3020  76.1805
0202-10-13_22:14:10.480000      17451.78        5.28193300e-01       -5.52201500e-10  77.3020  76.1805
0202-10-13_22:14:10.688000      17451.99        5.37780600e-01        2.05088850e-09  77.3020  76.1805
0202-10-13_22:14:10.883000      17452.19        5.47767100e-01       -2.41154150e-09  77.3020  76.1805
0202-10-13_22:14:11.080000      17452.38        5.57940700e-01       -7.18386150e-09  77.3020  76.1805
0202-10-13_22:14:11.285000      17452.59        5.67670500e-01       -1.02827715e-08  77.3050  76.1920
0202-10-13_22:14:11.477000      17452.78        5.77465600e-01       -1.00348515e-08  77.3050  76.1920
0202-10-13_22:14:11.676000      17452.98        5.87425400e-01       -1.13983715e-08  77.3050  76.1920
0202-10-13_22:14:11.880000      17453.18        5.97087000e-01       -5.75773150e-09  77.3050  76.1920
0202-10-13_22:14:12.082000      17453.39        6.07294300e-01       -2.78231150e-09  77.2993  76.1850
0202-10-13_22:14:12.285000      17453.59        6.18011000e-01       -2.90579150e-09  77.2993  76.1850
0202-10-13_22:14:12.477000      17453.78        6.27163500e-01       -3.64952150e-09  77.2993  76.1850
0202-10-13_22:14:12.676000      17453.98        6.36329400e-01       -2.78183150e-09  77.2993  76.1850
0202-10-13_22:14:12.880000      17454.18        6.47857900e-01        1.31138500e-10  77.2993  76.1850
0202-10-13_22:14:13.098000      17454.40        6.57899400e-01       -9.84471500e-10  77.2993  76.1850
0202-10-13_22:14:13.300000      17454.60        6.67004400e-01        1.12278850e-09  77.3087  76.1911
0202-10-13_22:14:13.496000      17454.80        6.77320400e-01       -3.09172150e-09  77.3087  76.1911
0202-10-13_22:14:13.703000      17455.01        6.86397000e-01       -5.48015000e-11  77.3087  76.1911
0202-10-13_22:14:13.900000      17455.20        6.96640300e-01       -2.22403150e-09  77.3087  76.1911
0202-10-13_22:14:14.094000      17455.40        7.05924900e-01       -5.48015000e-11  77.3087  76.1911
0202-10-13_22:14:14.300000      17455.60        7.15835800e-01        2.92014850e-09  77.3135  76.1851
0202-10-13_22:14:14.508000      17455.81        7.26393700e-01        5.64988500e-10  77.3135  76.1851
0202-10-13_22:14:14.707000      17456.01        7.36865500e-01        7.38256850e-09  77.3135  76.1851
0202-10-13_22:14:14.910000      17456.21        7.46681400e-01        5.08937850e-09  77.3135  76.1851
0202-10-13_22:14:15.113000      17456.42        7.57079100e-01        9.42784850e-09  77.3135  76.1851
0202-10-13_22:14:15.316000      17456.62        7.66840000e-01        9.79970850e-09  77.3073  76.1881
0202-10-13_22:14:15.523000      17456.83        7.76629200e-01        1.61860850e-09  77.3073  76.1881
0202-10-13_22:14:15.720000      17457.02        7.85894400e-01        2.61025850e-09  77.3073  76.1881
0202-10-13_22:14:15.914000      17457.22        7.96666100e-01       -2.59590150e-09  77.3073  76.1881
0202-10-13_22:14:16.110000      17457.41        8.06740200e-01        2.11443850e-09  77.3073  76.1881
0202-10-13_22:14:16.300000      17457.61        8.15272300e-01        6.88674850e-09  77.3048  76.1894
0202-10-13_22:14:16.510000      17457.81        8.25923700e-01        1.04194885e-08  77.3048  76.1894
0202-10-13_22:14:16.703000      17458.01        8.36103200e-01        1.24647685e-08  77.3048  76.1894
0202-10-13_22:14:16.902000      17458.20        8.45828400e-01        5.46124850e-09  77.3048  76.1894
0202-10-13_22:14:17.110000      17458.41        8.55979700e-01        3.41597850e-09  77.3048  76.1894
0202-10-13_22:14:17.305000      17458.61        8.65748000e-01        2.79618850e-09  77.3009  76.1854
0202-10-13_22:14:17.510000      17458.81        8.74591800e-01        2.54827850e-09  77.3009  76.1854
0202-10-13_22:14:17.703000      17459.01        8.85709300e-01        1.33942585e-08  77.3009  76.1854
0202-10-13_22:14:17.902000      17459.20        8.95664600e-01        1.27741885e-08  77.3009  76.1854
0202-10-13_22:14:18.094000      17459.40        9.04800800e-01        1.76700885e-08  77.3054  76.1887
0202-10-13_22:14:18.290000      17459.59        9.15700100e-01        1.22159185e-08  77.3054  76.1887
0202-10-13_22:14:18.480000      17459.78        9.25192200e-01        1.90335085e-08  77.3054  76.1887
0202-10-13_22:14:18.684000      17459.99        9.34502000e-01        1.61825185e-08  77.3054  76.1887
0202-10-13_22:14:18.880000      17460.18        9.45058400e-01        2.12647185e-08  77.3054  76.1887
0202-10-13_22:14:19.105000      17460.41        9.55007900e-01        2.74005585e-08  77.3054  76.1887
0202-10-13_22:14:19.310000      17460.61        9.65154700e-01        3.48999085e-08  77.3058  76.1855
0202-10-13_22:14:19.510000      17460.81        9.74927500e-01        4.94027785e-08  77.3058  76.1855
0202-10-13_22:14:19.703000      17461.01        9.84347100e-01        6.60129185e-08  77.3058  76.1855
0202-10-13_22:14:19.910000      17461.22        9.94657200e-01        9.04942685e-08  77.3058  76.1855
0202-10-13_22:14:20.105000      17461.41        1.00479600e+00        1.13054298e-07  77.2986  76.1981
0202-10-13_22:14:20.310000      17461.61        1.01399300e+00        1.31895638e-07  77.2986  76.1981
0202-10-13_22:14:20.504000      17461.81        1.02451500e+00        1.76519878e-07  77.2986  76.1981
0202-10-13_22:14:20.700000      17462.00        1.03466500e+00        2.19470708e-07  77.2986  76.1981
0202-10-13_22:14:20.910000      17462.21        1.04374600e+00        2.95641796e-07  77.2986  76.1981
0202-10-13_22:14:21.113000      17462.42        1.05394800e+00        3.65677055e-07  77.2986  76.1981
0202-10-13_22:14:21.320000      17462.62        1.06346100e+00        4.81886004e-07  77.3094  76.1938
0202-10-13_22:14:21.516000      17462.82        1.07410500e+00        5.90471646e-07  77.3094  76.1938
0202-10-13_22:14:21.720000      17463.02        1.08415400e+00        7.64382210e-07  77.3094  76.1938
0202-10-13_22:14:21.918000      17463.22        1.09440500e+00        9.26826993e-07  77.3094  76.1938
0202-10-13_22:14:22.125000      17463.43        1.10399200e+00        1.17771516e-06  77.3077  76.1985
0202-10-13_22:14:22.320000      17463.62        1.11389700e+00        1.40034167e-06  77.3077  76.1985
0202-10-13_22:14:22.527000      17463.83        1.12426900e+00        1.77841039e-06  77.3077  76.1985
0202-10-13_22:14:22.723000      17464.02        1.13308200e+00        2.12015972e-06  77.3077  76.1985
0202-10-13_22:14:22.918000      17464.22        1.14388500e+00        2.52673855e-06  77.3077  76.1985
0202-10-13_22:14:23.125000      17464.43        1.15352800e+00        3.98391456e-06  77.3077  76.1985
0202-10-13_22:14:23.320000      17464.62        1.16377300e+00        4.12305625e-06  77.3219  76.1983
0202-10-13_22:14:23.530000      17464.83        1.17351600e+00        5.58754571e-06  77.3219  76.1983
0202-10-13_22:14:23.723000      17465.03        1.18311800e+00        6.74778457e-06  77.3219  76.1983
0202-10-13_22:14:23.930000      17465.23        1.19269800e+00        6.89008720e-06  77.3219  76.1983
0202-10-13_22:14:24.125000      17465.43        1.20314300e+00        9.36699583e-06  77.3061  76.1933
0202-10-13_22:14:24.330000      17465.63        1.21311300e+00        1.08073761e-05  77.3061  76.1933
0202-10-13_22:14:24.527000      17465.83        1.22227000e+00        1.20525240e-05  77.3061  76.1933
0202-10-13_22:14:24.720000      17466.02        1.23318900e+00        1.44833206e-05  77.3061  76.1933
0202-10-13_22:14:24.926000      17466.23        1.24311500e+00        1.66585178e-05  77.3061  76.1933
0202-10-13_22:14:25.125000      17466.43        1.25229300e+00        1.92854143e-05  77.3061  76.1933
0202-10-13_22:14:25.332000      17466.64        1.26258500e+00        2.25430039e-05  77.3012  76.2002
