Repository: shortlab/2025-devitre-PhD

# 2025-devitre-PhD
Data repository for Alexis Devitre's PhD thesis

File: chapter 5/cold_vs_warm/77K/ffj6/Ic/0_degradation/step05/Ic_2023-10-13_22-17-24157879_ffj6-step5-77k.txt
# Ic = 1.03 A, n = 23.83 , Tavg = 77.30 K, f6aftertempcyclestep5
#datetime                        t_s     iHTS_A                vHTS_V                tHTS_K  tTAR_K
0202-10-13_22:16:58.234000      17619.54        1.07044200e-02       -4.68554050e-09  77.2955  76.1821
0202-10-13_22:16:58.426000      17619.73        1.20104400e-02       -4.99543050e-09  77.2955  76.1821
0202-10-13_22:16:58.630000      17619.93        2.11317800e-02       -3.19807050e-09  77.2955  76.1821
0202-10-13_22:16:58.824000      17620.13        3.12400500e-02        2.75182950e-09  77.2955  76.1821
0202-10-13_22:16:59.040000      17620.34        4.18098800e-02        3.34679500e-10  77.2955  76.1821
0202-10-13_22:16:59.242000      17620.54        5.07533400e-02        5.72683950e-09  77.2932  76.1738
0202-10-13_22:16:59.440000      17620.75        6.14463500e-02        1.20263950e-09  77.2932  76.1738
0202-10-13_22:16:59.645000      17620.95        7.11108700e-02       -5.32470500e-10  77.2932  76.1738
0202-10-13_22:16:59.836000      17621.14        8.08154600e-02       -4.49894050e-09  77.2932  76.1738
0202-10-13_22:17:00.066000      17621.37        9.13927100e-02       -1.52399050e-09  77.2932  76.1738
0202-10-13_22:17:00.258000      17621.56        1.00963700e-01       -2.20575050e-09  77.3209  76.1853
0202-10-13_22:17:00.473000      17621.78        1.10831600e-01       -2.82553050e-09  77.3209  76.1853
0202-10-13_22:17:00.676000      17621.98        1.21034800e-01       -7.80250500e-10  77.3209  76.1853
0202-10-13_22:17:00.880000      17622.18        1.30833100e-01       -2.84430500e-10  77.3209  76.1853
0202-10-13_22:17:01.086000      17622.39        1.40592600e-01       -3.87916050e-09  77.3209  76.1853
0202-10-13_22:17:01.277000      17622.58        1.50760300e-01       -2.39168050e-09  77.2975  76.1845
0202-10-13_22:17:01.477000      17622.78        1.60482700e-01        8.74395000e-11  77.2975  76.1845
0202-10-13_22:17:01.676000      17622.98        1.70257000e-01        3.00040950e-09  77.2975  76.1845
0202-10-13_22:17:01.875000      17623.18        1.80688800e-01        1.51293950e-09  77.2975  76.1845
0202-10-13_22:17:02.100000      17623.41        1.91224500e-01        1.76084950e-09  77.2975  76.1845
0202-10-13_22:17:02.297000      17623.60        2.00550600e-01       -4.49894050e-09  77.3189  76.1815
0202-10-13_22:17:02.490000      17623.79        2.10341200e-01       -6.85410050e-09  77.3189  76.1815
0202-10-13_22:17:02.684000      17623.99        2.20434600e-01       -7.65982050e-09  77.3189  76.1815
0202-10-13_22:17:02.875000      17624.18        2.30085800e-01        8.74395000e-11  77.3189  76.1815
0202-10-13_22:17:03.074000      17624.38        2.40489400e-01        4.59309500e-10  77.3189  76.1815
0202-10-13_22:17:03.277000      17624.58        2.50150900e-01       -1.40003050e-09  77.2982  76.1846
0202-10-13_22:17:03.477000      17624.78        2.59509700e-01       -6.17234050e-09  77.2982  76.1846
0202-10-13_22:17:03.680000      17624.98        2.69986100e-01       -9.20927050e-09  77.2982  76.1846
0202-10-13_22:17:03.875000      17625.18        2.79793000e-01       -6.85410050e-09  77.2982  76.1846
0202-10-13_22:17:04.082000      17625.39        2.89086200e-01       -2.88751050e-09  77.2982  76.1846
0202-10-13_22:17:04.285000      17625.59        2.99709400e-01       -1.89586050e-09  77.3032  76.1862
0202-10-13_22:17:04.484000      17625.79        3.09658900e-01       -3.07344050e-09  77.3032  76.1862
0202-10-13_22:17:04.688000      17625.99        3.18931600e-01       -4.06509050e-09  77.3032  76.1862
0202-10-13_22:17:04.883000      17626.18        3.29640900e-01        2.19468950e-09  77.3032  76.1862
0202-10-13_22:17:05.094000      17626.40        3.39553300e-01        6.84304950e-09  77.3032  76.1862
0202-10-13_22:17:05.285000      17626.59        3.49062000e-01        6.65697950e-09  77.2891  76.1781
0202-10-13_22:17:05.477000      17626.78        3.59398800e-01        5.04540950e-09  77.2891  76.1781
0202-10-13_22:17:05.684000      17626.99        3.69220800e-01        5.20839500e-10  77.2891  76.1781
0202-10-13_22:17:05.875000      17627.18        3.78506900e-01        2.62808950e-09  77.2891  76.1781
0202-10-13_22:17:06.105000      17627.41        3.89651100e-01       -2.22900500e-10  77.2891  76.1781
0202-10-13_22:17:06.297000      17627.60        3.98646200e-01       -3.87961050e-09  77.3025  76.1899
0202-10-13_22:17:06.508000      17627.81        4.08638700e-01       -9.04660500e-10  77.3025  76.1899
0202-10-13_22:17:06.700000      17628.00        4.19109100e-01       -3.46860500e-10  77.3025  76.1899
0202-10-13_22:17:06.900000      17628.20        4.29143200e-01        4.73534950e-09  77.3025  76.1899
0202-10-13_22:17:07.100000      17628.40        4.38776500e-01        2.25621950e-09  77.3025  76.1899
0202-10-13_22:17:07.300000      17628.60        4.49168800e-01       -1.09059050e-09  77.2932  76.1816
0202-10-13_22:17:07.510000      17628.82        4.59131700e-01       -1.02862050e-09  77.2932  76.1816
0202-10-13_22:17:07.715000      17629.02        4.68471200e-01       -2.02027050e-09  77.2932  76.1816
0202-10-13_22:17:07.914000      17629.22        4.78632800e-01       -1.52444050e-09  77.2932  76.1816
0202-10-13_22:17:08.110000      17629.41        4.88197900e-01       -9.76753050e-09  77.2914  76.1856
0202-10-13_22:17:08.305000      17629.61        4.97994500e-01       -5.24313050e-09  77.2914  76.1856
0202-10-13_22:17:08.500000      17629.80        5.08319500e-01       -3.94159050e-09  77.2914  76.1856
0202-10-13_22:17:08.700000      17630.00        5.18344600e-01        1.69841950e-09  77.2914  76.1856
0202-10-13_22:17:08.900000      17630.20        5.27348800e-01        8.69895000e-11  77.2914  76.1856
0202-10-13_22:17:09.094000      17630.40        5.38132300e-01        4.58859500e-10  77.2914  76.1856
0202-10-13_22:17:09.285000      17630.59        5.48064000e-01       -3.56972050e-09  77.2817  76.1897
0202-10-13_22:17:09.477000      17630.78        5.57278800e-01       -6.23478050e-09  77.2817  76.1897
0202-10-13_22:17:09.676000      17630.98        5.67817400e-01       -8.21807050e-09  77.2817  76.1897
0202-10-13_22:17:09.875000      17631.18        5.77988000e-01       -6.17280050e-09  77.2817  76.1897
0202-10-13_22:17:10.117000      17631.42        5.87375000e-01       -2.33016050e-09  77.2817  76.1897
0202-10-13_22:17:10.312000      17631.61        5.97385300e-01       -2.33016050e-09  77.3072  76.1957
0202-10-13_22:17:10.504000      17631.81        6.06502200e-01        2.07028950e-09  77.3072  76.1957
0202-10-13_22:17:10.710000      17632.01        6.16767700e-01        3.96879500e-10  77.3072  76.1957
0202-10-13_22:17:10.902000      17632.21        6.27374700e-01        8.30729500e-10  77.3072  76.1957
0202-10-13_22:17:11.100000      17632.41        6.37641700e-01       -4.31343050e-09  77.3072  76.1957
0202-10-13_22:17:11.297000      17632.60        6.47383400e-01       -3.50760050e-09  77.3034  76.1920
0202-10-13_22:17:11.496000      17632.80        6.56976700e-01       -9.02356050e-09  77.3034  76.1920
0202-10-13_22:17:11.707000      17633.01        6.67117600e-01       -6.73031050e-09  77.3034  76.1920
0202-10-13_22:17:11.902000      17633.20        6.76666100e-01       -2.01998050e-09  77.3034  76.1920
0202-10-13_22:17:12.094000      17633.40        6.86937600e-01       -2.14394050e-09  77.3068  76.1945
0202-10-13_22:17:12.297000      17633.60        6.96575400e-01       -2.14394050e-09  77.3068  76.1945
0202-10-13_22:17:12.496000      17633.80        7.05958000e-01       -6.73031050e-09  77.3068  76.1945
0202-10-13_22:17:12.700000      17634.00        7.16775600e-01       -4.56108050e-09  77.3068  76.1945
0202-10-13_22:17:12.900000      17634.20        7.27253400e-01       -9.14746050e-09  77.3068  76.1945
0202-10-13_22:17:13.100000      17634.41        7.36048300e-01       -9.45735050e-09  77.3068  76.1945
0202-10-13_22:17:13.305000      17634.61        7.47063300e-01       -1.44155905e-08  77.3012  76.1887
0202-10-13_22:17:13.500000      17634.80        7.56501200e-01       -1.52832905e-08  77.3012  76.1887
0202-10-13_22:17:13.700000      17635.00        7.65187700e-01       -1.75764805e-08  77.3012  76.1887
0202-10-13_22:17:13.900000      17635.20        7.76370400e-01       -2.09232905e-08  77.3012  76.1887
0202-10-13_22:17:14.090000      17635.39        7.85919200e-01       -1.32999905e-08  77.3012  76.1887
0202-10-13_22:17:14.297000      17635.60        7.95267600e-01       -1.61509805e-08  77.3199  76.1973
0202-10-13_22:17:14.508000      17635.81        8.06288500e-01       -1.23703205e-08  77.3199  76.1973
0202-10-13_22:17:14.710000      17636.01        8.15320800e-01       -1.83202105e-08  77.3199  76.1973
0202-10-13_22:17:14.902000      17636.21        8.25460300e-01       -1.61509805e-08  77.3199  76.1973
0202-10-13_22:17:15.110000      17636.41        8.35830200e-01       -1.30520805e-08  77.3199  76.1973
0202-10-13_22:17:15.300000      17636.60        8.45683200e-01       -1.75764805e-08  77.2940  76.1878
0202-10-13_22:17:15.500000      17636.80        8.55414500e-01       -1.63988905e-08  77.2940  76.1878
0202-10-13_22:17:15.695000      17637.00        8.65114600e-01       -2.04894405e-08  77.2940  76.1878
0202-10-13_22:17:15.900000      17637.20        8.75966400e-01       -2.22248305e-08  77.2940  76.1878
0202-10-13_22:17:16.113000      17637.42        8.84977900e-01       -2.02415305e-08  77.2907  76.1930
0202-10-13_22:17:16.320000      17637.62        8.95676800e-01       -1.60890005e-08  77.2907  76.1930
0202-10-13_22:17:16.516000      17637.82        9.05270100e-01       -1.36098805e-08  77.2907  76.1930
0202-10-13_22:17:16.727000      17638.03        9.14568900e-01       -6.66834050e-09  77.2907  76.1930
0202-10-13_22:17:16.918000      17638.22        9.25210000e-01       -3.07361050e-09  77.2907  76.1930
0202-10-13_22:17:17.117000      17638.42        9.35376100e-01       -1.46200050e-09  77.2907  76.1930
0202-10-13_22:17:17.324000      17638.63        9.44488500e-01        8.93389500e-10  77.3038  76.1948
0202-10-13_22:17:17.516000      17638.82        9.54868400e-01        4.55026950e-09  77.3038  76.1948
0202-10-13_22:17:17.727000      17639.03        9.64920200e-01        1.70078595e-08  77.3038  76.1948
0202-10-13_22:17:17.918000      17639.22        9.74149900e-01        2.27718095e-08  77.3038  76.1948
0202-10-13_22:17:18.117000      17639.42        9.84936400e-01        3.43617095e-08  77.2938  76.1906
0202-10-13_22:17:18.312000      17639.62        9.94737700e-01        6.15700595e-08  77.2938  76.1906
0202-10-13_22:17:18.508000      17639.81        1.00392900e+00        8.05973195e-08  77.2938  76.1906
0202-10-13_22:17:18.700000      17640.00        1.01438000e+00        1.11276450e-07  77.2938  76.1906
0202-10-13_22:17:18.900000      17640.20        1.02428300e+00        1.54103270e-07  77.2938  76.1906
0202-10-13_22:17:19.090000      17640.40        1.03335900e+00        1.96248330e-07  77.2938  76.1906
0202-10-13_22:17:19.285000      17640.59        1.04415000e+00        2.46016700e-07  77.3066  76.1935
0202-10-13_22:17:19.480000      17640.78        1.05414100e+00        3.40781112e-07  77.3066  76.1935
0202-10-13_22:17:19.680000      17640.98        1.06325900e+00        3.97924861e-07  77.3066  76.1935
0202-10-13_22:17:19.880000      17641.18        1.07428100e+00        5.49647091e-07  77.3066  76.1935
0202-10-13_22:17:20.094000      17641.40        1.08384000e+00        6.84387339e-07  77.3066  76.1935
0202-10-13_22:17:20.293000      17641.60        1.09338700e+00        8.92509672e-07  77.3231  76.1932
0202-10-13_22:17:20.484000      17641.79        1.10384700e+00        1.08073747e-06  77.3231  76.1932
0202-10-13_22:17:20.688000      17641.99        1.11365000e+00        1.30838384e-06  77.3231  76.1932
0202-10-13_22:17:20.890000      17642.19        1.12306800e+00        1.68626612e-06  77.3231  76.1932
0202-10-13_22:17:21.090000      17642.39        1.13353100e+00        2.02107348e-06  77.3231  76.1932
0202-10-13_22:17:21.293000      17642.60        1.14321500e+00        2.55507945e-06  77.2864  76.1953
0202-10-13_22:17:21.484000      17642.79        1.15303200e+00        3.89133393e-06  77.2864  76.1953
0202-10-13_22:17:21.680000      17642.98        1.16346200e+00        4.00506431e-06  77.2864  76.1953
0202-10-13_22:17:21.883000      17643.19        1.17335700e+00        5.48975706e-06  77.2864  76.1953
0202-10-13_22:17:22.090000      17643.39        1.18273300e+00        6.58801444e-06  77.2864  76.1953
0202-10-13_22:17:22.300000      17643.60        1.19312800e+00        7.91807106e-06  77.3055  76.1972
0202-10-13_22:17:22.508000      17643.81        1.20320200e+00        9.07489802e-06  77.3055  76.1972
0202-10-13_22:17:22.703000      17644.01        1.21272400e+00        1.06965630e-05  77.3055  76.1972
0202-10-13_22:17:22.900000      17644.20        1.22309700e+00        1.22918891e-05  77.3055  76.1972
0202-10-13_22:17:23.105000      17644.41        1.23281300e+00        1.42237564e-05  77.3038  76.1918
0202-10-13_22:17:23.300000      17644.61        1.24199700e+00        1.56044495e-05  77.3038  76.1918
0202-10-13_22:17:23.510000      17644.82        1.25216100e+00        1.95235306e-05  77.3038  76.1918
0202-10-13_22:17:23.703000      17645.01        1.26247400e+00        2.15365895e-05  77.3038  76.1918

File: chapter 5/cold_vs_warm/77K/ffj6/Ic/0_degradation/step05/Ic_2023-10-13_22-18-21721162_ffj6-step5-77k.txt
# Ic = 1.02 A, n = 23.32 , Tavg = 77.29 K, f6aftertempcyclestep5
#datetime                        t_s     iHTS_A                vHTS_V                tHTS_K  tTAR_K
0202-10-13_22:17:55.850000      17677.15        4.74831600e-02        3.73108100e-09  77.3096  76.1885
0202-10-13_22:17:56.100000      17677.40        1.28679100e-02        5.21856100e-09  77.3096  76.1885
0202-10-13_22:17:56.297000      17677.60        2.21747300e-02        1.45772610e-08  77.3109  76.1849
0202-10-13_22:17:56.496000      17677.80        3.18778000e-02        1.99693610e-08  77.3109  76.1849
0202-10-13_22:17:56.707000      17678.01        4.11133800e-02        2.75306910e-08  77.3109  76.1849
0202-10-13_22:17:56.900000      17678.20        5.17885400e-02        1.88537510e-08  77.3109  76.1849
0202-10-13_22:17:57.110000      17678.41        6.12805000e-02        1.38955010e-08  77.3109  76.1849
0202-10-13_22:17:57.300000      17678.60        7.09049100e-02        5.71438100e-09  77.3152  76.1969
0202-10-13_22:17:57.500000      17678.80        8.11007100e-02        3.04932100e-09  77.3152  76.1969
0202-10-13_22:17:57.695000      17679.00        9.13098600e-02        5.71456100e-09  77.3152  76.1969
0202-10-13_22:17:57.895000      17679.20        1.00720600e-01        1.27801910e-08  77.3152  76.1969
0202-10-13_22:17:58.110000      17679.41        1.11364600e-01        1.38959310e-08  77.3152  76.1969
0202-10-13_22:17:58.300000      17679.60        1.20932600e-01        1.21605410e-08  77.3056  76.1857
0202-10-13_22:17:58.496000      17679.80        1.31074900e-01        8.75175100e-09  77.3056  76.1857
0202-10-13_22:17:58.707000      17680.01        1.41300200e-01        9.92933100e-09  77.3056  76.1857
0202-10-13_22:17:58.910000      17680.21        1.50666300e-01        6.83043100e-09  77.3056  76.1857
0202-10-13_22:17:59.113000      17680.41        1.60274400e-01        8.75175100e-09  77.3056  76.1857
0202-10-13_22:17:59.305000      17680.61        1.70456900e-01        8.06999100e-09  77.3060  76.1894
0202-10-13_22:17:59.510000      17680.81        1.80783300e-01        8.81373100e-09  77.3060  76.1894
0202-10-13_22:17:59.703000      17681.01        1.90523400e-01        4.72317100e-09  77.3060  76.1894
0202-10-13_22:17:59.900000      17681.20        2.00670300e-01        2.67789100e-09  77.3060  76.1894
0202-10-13_22:18:00.105000      17681.41        2.10707200e-01        6.21064100e-09  77.3060  76.1894
0202-10-13_22:18:00.300000      17681.60        2.20396400e-01        1.03012010e-08  77.3032  76.1827
0202-10-13_22:18:00.510000      17681.81        2.30602600e-01        1.43297810e-08  77.3032  76.1827
0202-10-13_22:18:00.710000      17682.02        2.40240400e-01        1.59412110e-08  77.3032  76.1827
0202-10-13_22:18:00.914000      17682.22        2.49922700e-01        1.38339510e-08  77.3032  76.1827
0202-10-13_22:18:01.105000      17682.41        2.60485100e-01        1.82344010e-08  77.3032  76.1827
0202-10-13_22:18:01.312000      17682.62        2.70081300e-01        1.73047310e-08  77.3058  76.1871
0202-10-13_22:18:01.508000      17682.81        2.80146500e-01        1.78625310e-08  77.3058  76.1871
0202-10-13_22:18:01.700000      17683.00        2.90066200e-01        1.25943910e-08  77.3058  76.1871
0202-10-13_22:18:01.906000      17683.21        2.99659100e-01        1.14787910e-08  77.3058  76.1871
0202-10-13_22:18:02.100000      17683.41        3.10090900e-01        1.50115410e-08  77.3058  76.1871
0202-10-13_22:18:02.293000      17683.60        3.20081800e-01        1.98458310e-08  77.2891  76.1813
0202-10-13_22:18:02.500000      17683.80        3.29497000e-01        1.76766010e-08  77.2891  76.1813
0202-10-13_22:18:02.695000      17684.00        3.39623000e-01        1.41438410e-08  77.2891  76.1813
0202-10-13_22:18:02.906000      17684.21        3.49915300e-01        1.28423010e-08  77.2891  76.1813
0202-10-13_22:18:03.100000      17684.41        3.58854000e-01        1.63750610e-08  77.2891  76.1813
0202-10-13_22:18:03.310000      17684.61        3.69512900e-01        1.37100010e-08  77.2931  76.1980
0202-10-13_22:18:03.510000      17684.81        3.79617900e-01        9.92938100e-09  77.2931  76.1980
0202-10-13_22:18:03.703000      17685.01        3.86668900e-01        9.55757100e-09  77.2931  76.1980
0202-10-13_22:18:03.910000      17685.21        3.99271900e-01        1.00534910e-08  77.2931  76.1980
0202-10-13_22:18:04.105000      17685.41        4.09276200e-01        1.13550510e-08  77.3090  76.1933
0202-10-13_22:18:04.297000      17685.60        4.18345600e-01        1.24706510e-08  77.3090  76.1933
0202-10-13_22:18:04.500000      17685.80        4.28936200e-01        1.39581310e-08  77.3090  76.1933
0202-10-13_22:18:04.700000      17686.00        4.38869300e-01        1.41440610e-08  77.3090  76.1933
0202-10-13_22:18:04.906000      17686.21        4.48088500e-01        1.53216510e-08  77.3090  76.1933
0202-10-13_22:18:05.105000      17686.41        4.58619900e-01        1.38341710e-08  77.3090  76.1933
0202-10-13_22:18:05.310000      17686.61        4.68481800e-01        1.64992310e-08  77.3172  76.1878
0202-10-13_22:18:05.508000      17686.81        4.77677300e-01        1.24086810e-08  77.3172  76.1878
0202-10-13_22:18:05.710000      17687.02        4.88491900e-01        9.49571100e-09  77.3172  76.1878
0202-10-13_22:18:05.914000      17687.22        4.98266200e-01        1.36482410e-08  77.3172  76.1878
0202-10-13_22:18:06.105000      17687.41        5.07479500e-01        1.18508710e-08  77.3074  76.1956
0202-10-13_22:18:06.300000      17687.60        5.18279400e-01        1.62513210e-08  77.3074  76.1956
0202-10-13_22:18:06.500000      17687.80        5.27639600e-01        1.55075810e-08  77.3074  76.1956
0202-10-13_22:18:06.695000      17688.00        5.37288800e-01        1.81106610e-08  77.3074  76.1956
0202-10-13_22:18:06.887000      17688.19        5.47069000e-01        1.92882510e-08  77.3074  76.1956
0202-10-13_22:18:07.086000      17688.39        5.58392800e-01        1.89163810e-08  77.3074  76.1956
0202-10-13_22:18:07.280000      17688.58        5.67644700e-01        2.07757210e-08  77.3023  76.1852
0202-10-13_22:18:07.477000      17688.78        5.77015300e-01        1.76768210e-08  77.3023  76.1852
0202-10-13_22:18:07.676000      17688.98        5.87282300e-01        1.66851710e-08  77.3023  76.1852
0202-10-13_22:18:07.875000      17689.18        5.97374200e-01        1.23467010e-08  77.3023  76.1852
0202-10-13_22:18:08.080000      17689.38        6.05811300e-01        1.40820910e-08  77.3023  76.1852
0202-10-13_22:18:08.273000      17689.58        6.17220300e-01        1.49497810e-08  77.2938  76.1967
0202-10-13_22:18:08.480000      17689.78        6.27362700e-01        1.81726410e-08  77.2938  76.1967
0202-10-13_22:18:08.680000      17689.98        6.36343000e-01        1.71190110e-08  77.2938  76.1967
0202-10-13_22:18:08.883000      17690.19        6.47754200e-01        1.52596710e-08  77.2938  76.1967
0202-10-13_22:18:09.090000      17690.39        6.57114500e-01        1.55075810e-08  77.2938  76.1967
0202-10-13_22:18:09.280000      17690.59        6.66624600e-01        1.48878010e-08  77.2915  76.1913
0202-10-13_22:18:09.477000      17690.78        6.76461200e-01        1.93502410e-08  77.2915  76.1913
0202-10-13_22:18:09.676000      17690.98        6.86680800e-01        2.04038910e-08  77.2915  76.1913
0202-10-13_22:18:09.875000      17691.18        6.95331100e-01        2.08997410e-08  77.2915  76.1913
0202-10-13_22:18:10.086000      17691.39        7.06978300e-01        1.78628110e-08  77.2915  76.1913
0202-10-13_22:18:10.285000      17691.59        7.16506300e-01        1.47639110e-08  77.3056  76.1967
0202-10-13_22:18:10.480000      17691.78        7.26093600e-01        1.76768810e-08  77.3056  76.1967
0202-10-13_22:18:10.676000      17691.98        7.35839700e-01        2.05898510e-08  77.3056  76.1967
0202-10-13_22:18:10.880000      17692.18        7.46559400e-01        1.95982010e-08  77.3056  76.1967
0202-10-13_22:18:11.094000      17692.40        7.56982200e-01        1.72430310e-08  77.3056  76.1967
0202-10-13_22:18:11.297000      17692.60        7.65621200e-01        1.48258910e-08  77.2997  76.1794
0202-10-13_22:18:11.496000      17692.80        7.75340900e-01        1.68711710e-08  77.2997  76.1794
0202-10-13_22:18:11.707000      17693.01        7.85609400e-01        1.66232510e-08  77.2997  76.1794
0202-10-13_22:18:11.902000      17693.20        7.95824400e-01        1.12931410e-08  77.2997  76.1794
0202-10-13_22:18:12.105000      17693.41        8.05837700e-01        1.25946810e-08  77.3150  76.1889
0202-10-13_22:18:12.300000      17693.61        8.15754500e-01        1.17889610e-08  77.3150  76.1889
0202-10-13_22:18:12.500000      17693.80        8.25938400e-01        1.86685310e-08  77.3150  76.1889
0202-10-13_22:18:12.707000      17694.01        8.35260000e-01        2.28830410e-08  77.3150  76.1889
0202-10-13_22:18:12.902000      17694.20        8.45593900e-01        2.09617210e-08  77.3150  76.1889
0202-10-13_22:18:13.110000      17694.41        8.55496400e-01        1.76768810e-08  77.3150  76.1889
0202-10-13_22:18:13.305000      17694.61        8.65181600e-01        1.77388610e-08  77.3037  76.1969
0202-10-13_22:18:13.500000      17694.80        8.75365500e-01        2.27590910e-08  77.3037  76.1969
0202-10-13_22:18:13.707000      17695.01        8.84770300e-01        2.31309510e-08  77.3037  76.1969
0202-10-13_22:18:13.902000      17695.20        8.94770200e-01        2.31929310e-08  77.3037  76.1969
0202-10-13_22:18:14.098000      17695.40        9.05446800e-01        2.28830410e-08  77.3037  76.1969
0202-10-13_22:18:14.293000      17695.60        9.15528300e-01        2.98865710e-08  77.3004  76.2014
0202-10-13_22:18:14.490000      17695.79        9.23958000e-01        2.33168910e-08  77.3004  76.2014
0202-10-13_22:18:14.680000      17695.98        9.34548500e-01        2.86470110e-08  77.3004  76.2014
0202-10-13_22:18:14.883000      17696.19        9.44699800e-01        2.84610710e-08  77.3004  76.2014
0202-10-13_22:18:15.105000      17696.41        9.54913400e-01        4.61248310e-08  77.3004  76.2014
0202-10-13_22:18:15.310000      17696.61        9.64689200e-01        5.62892410e-08  77.3044  76.1925
0202-10-13_22:18:15.510000      17696.82        9.74411500e-01        6.84989210e-08  77.3044  76.1925
0202-10-13_22:18:15.715000      17697.02        9.84245200e-01        8.45512410e-08  77.3044  76.1925
0202-10-13_22:18:15.914000      17697.22        9.94001700e-01        1.01347301e-07  77.3044  76.1925
0202-10-13_22:18:16.120000      17697.42        1.00396400e+00        1.31406691e-07  77.3008  76.1994
0202-10-13_22:18:16.312000      17697.62        1.01375600e+00        1.67415961e-07  77.3008  76.1994
0202-10-13_22:18:16.504000      17697.81        1.02422500e+00        1.98900841e-07  77.3008  76.1994
0202-10-13_22:18:16.710000      17698.02        1.03341300e+00        2.60197191e-07  77.3008  76.1994
0202-10-13_22:18:16.906000      17698.21        1.04324500e+00        3.17960781e-07  77.3008  76.1994
0202-10-13_22:18:17.100000      17698.41        1.05384100e+00        3.90475168e-07  77.3008  76.1994
0202-10-13_22:18:17.305000      17698.61        1.06377200e+00        5.01292021e-07  77.3008  76.1933
0202-10-13_22:18:17.500000      17698.81        1.07331600e+00        5.96862260e-07  77.3008  76.1933
0202-10-13_22:18:17.700000      17699.00        1.08373100e+00        7.22243968e-07  77.3008  76.1933
0202-10-13_22:18:17.900000      17699.20        1.09340800e+00        9.39353441e-07  77.3008  76.1933
0202-10-13_22:18:18.100000      17699.40        1.10290400e+00        1.07700717e-06  77.3008  76.1933
0202-10-13_22:18:18.305000      17699.61        1.11343000e+00        1.40797172e-06  77.3094  76.1981
0202-10-13_22:18:18.520000      17699.82        1.12346000e+00        1.70205957e-06  77.3094  76.1981
0202-10-13_22:18:18.723000      17700.02        1.13343000e+00        2.13975159e-06  77.3094  76.1981
0202-10-13_22:18:18.918000      17700.22        1.14344000e+00        2.52674521e-06  77.3094  76.1981
0202-10-13_22:18:19.130000      17700.43        1.15258100e+00        3.85884866e-06  77.3094  76.1981
0202-10-13_22:18:19.320000      17700.62        1.16249600e+00        4.03158268e-06  77.2761  76.1875
0202-10-13_22:18:19.530000      17700.83        1.17307300e+00        5.56753333e-06  77.2761  76.1875
0202-10-13_22:18:19.723000      17701.03        1.18206300e+00        5.77571904e-06  77.2761  76.1875
0202-10-13_22:18:19.930000      17701.23        1.19297700e+00        7.02508120e-06  77.2761  76.1875
0202-10-13_22:18:20.133000      17701.44        1.20339200e+00        9.47589613e-06  77.3138  76.2055
0202-10-13_22:18:20.324000      17701.63        1.21215600e+00        1.05208533e-05  77.3138  76.2055
0202-10-13_22:18:20.527000      17701.83        1.22221900e+00        1.23756832e-05  77.3138  76.2055
0202-10-13_22:18:20.723000      17702.03        1.23261600e+00        1.46820882e-05  77.3138  76.2055
0202-10-13_22:18:20.930000      17702.23        1.24172200e+00        1.59892142e-05  77.3138  76.2055
0202-10-13_22:18:21.150000      17702.45        1.25286800e+00        1.92610579e-05  77.3138  76.2055
0202-10-13_22:18:21.348000      17702.65        1.26205900e+00        2.21486525e-05  77.2918  76.1956

File: chapter 5/cold_vs_warm/77K/ffj6/Ic/0_degradation/step06/Ic_2023-10-13_22-34-25693400_ffj6-step6-77k.txt
# Ic = 0.57 A, n = 20.64 , Tavg = 77.32 K, f6aftertempcyclestep6
#datetime                        t_s     iHTS_A                vHTS_V                tHTS_K  tTAR_K
0202-10-13_22:34:10.570000      18651.87        4.69793300e-02        3.84264400e-09  77.3324  76.1792
0202-10-13_22:34:10.773000      18652.08        1.21102900e-02       -1.85934600e-09  77.3324  76.1792
0202-10-13_22:34:10.996000      18652.30        2.16406100e-02       -4.02857600e-09  77.3324  76.1792
0202-10-13_22:34:11.270000      18652.57        3.23291300e-02       -3.53274600e-09  77.3280  76.1802
0202-10-13_22:34:11.477000      18652.78        4.20752500e-02       -4.33836000e-10  77.3280  76.1802
0202-10-13_22:34:11.676000      18652.98        5.15883600e-02        3.84266400e-09  77.3280  76.1802
0202-10-13_22:34:11.875000      18653.18        6.15006900e-02        6.20040000e-11  77.3280  76.1802
0202-10-13_22:34:12.074000      18653.38        7.17365600e-02       -5.02019600e-09  77.3292  76.1832
0202-10-13_22:34:12.273000      18653.58        8.16934200e-02       -1.61139600e-09  77.3292  76.1832
0202-10-13_22:34:12.477000      18653.78        9.13958900e-02        8.05744000e-10  77.3292  76.1832
0202-10-13_22:34:12.676000      18653.98        1.01760900e-01       -5.39206600e-09  77.3292  76.1832
0202-10-13_22:34:12.880000      18654.18        1.11652400e-01       -1.14659160e-08  77.3292  76.1832
0202-10-13_22:34:13.090000      18654.39        1.21423800e-01       -1.40070160e-08  77.3292  76.1832
0202-10-13_22:34:13.280000      18654.59        1.31284200e-01       -1.00404160e-08  77.3258  76.1898
0202-10-13_22:34:13.484000      18654.79        1.41382000e-01       -6.63162600e-09  77.3258  76.1898
0202-10-13_22:34:13.680000      18654.98        1.50818000e-01       -8.42898600e-09  77.3258  76.1898
0202-10-13_22:34:13.875000      18655.18        1.61389200e-01       -4.77227600e-09  77.3258  76.1898
0202-10-13_22:34:14.080000      18655.38        1.71157000e-01       -5.82590600e-09  77.3258  76.1898
0202-10-13_22:34:14.273000      18655.58        1.80443000e-01       -6.87953600e-09  77.3224  76.1829
0202-10-13_22:34:14.477000      18655.78        1.90600200e-01       -9.23470600e-09  77.3224  76.1829
0202-10-13_22:34:14.676000      18655.98        2.00687700e-01       -6.94151600e-09  77.3224  76.1829
0202-10-13_22:34:14.870000      18656.18        2.10089500e-01       -5.33008600e-09  77.3224  76.1829
0202-10-13_22:34:15.080000      18656.38        2.20720100e-01       -4.15249600e-09  77.3209  76.1841
0202-10-13_22:34:15.280000      18656.58        2.30540400e-01       -9.73052600e-09  77.3209  76.1841
0202-10-13_22:34:15.484000      18656.79        2.39584600e-01       -8.36700600e-09  77.3209  76.1841
0202-10-13_22:34:15.676000      18656.98        2.50613500e-01       -1.15278860e-08  77.3209  76.1841
0202-10-13_22:34:15.883000      18657.18        2.60171100e-01       -9.29667600e-09  77.3209  76.1841
0202-10-13_22:34:16.082000      18657.38        2.70214100e-01       -8.73887600e-09  77.3200  76.1825
0202-10-13_22:34:16.273000      18657.58        2.79722700e-01       -7.12744600e-09  77.3200  76.1825
0202-10-13_22:34:16.477000      18657.78        2.90142600e-01       -3.16085600e-09  77.3200  76.1825
0202-10-13_22:34:16.676000      18657.98        3.00313200e-01       -5.63997600e-09  77.3200  76.1825
0202-10-13_22:34:16.880000      18658.18        3.09749100e-01       -7.00349600e-09  77.3200  76.1825
0202-10-13_22:34:17.074000      18658.38        3.19980500e-01       -9.91645600e-09  77.3200  76.1825
0202-10-13_22:34:17.270000      18658.57        3.29905400e-01       -1.04121960e-08  77.3081  76.1808
0202-10-13_22:34:17.477000      18658.78        3.38799600e-01       -1.18995360e-08  77.3081  76.1808
0202-10-13_22:34:17.676000      18658.98        3.49621700e-01       -1.52461760e-08  77.3081  76.1808
0202-10-13_22:34:17.880000      18659.18        3.59496900e-01       -1.53081060e-08  77.3081  76.1808
0202-10-13_22:34:18.082000      18659.39        3.69078300e-01       -1.35727260e-08  77.3081  76.1808
0202-10-13_22:34:18.285000      18659.59        3.79440300e-01       -1.61138260e-08  77.3093  76.1833
0202-10-13_22:34:18.484000      18659.79        3.89282900e-01       -2.07001960e-08  77.3093  76.1833
0202-10-13_22:34:18.680000      18659.98        3.98500700e-01       -1.75393160e-08  77.3093  76.1833
0202-10-13_22:34:18.887000      18660.19        4.08731500e-01       -1.56799760e-08  77.3093  76.1833
0202-10-13_22:34:19.086000      18660.39        4.19423000e-01       -9.73008600e-09  77.3093  76.1833
0202-10-13_22:34:19.280000      18660.58        4.28265300e-01       -8.67645600e-09  77.2994  76.1769
0202-10-13_22:34:19.477000      18660.78        4.38995400e-01       -9.29623600e-09  77.2994  76.1769
0202-10-13_22:34:19.676000      18660.98        4.48732600e-01       -1.10936060e-08  77.2994  76.1769
0202-10-13_22:34:19.880000      18661.18        4.57836100e-01       -1.53081060e-08  77.2994  76.1769
0202-10-13_22:34:20.094000      18661.40        4.68913500e-01       -8.67645600e-09  77.2994  76.1769
0202-10-13_22:34:20.297000      18661.60        4.78091200e-01       -8.05246000e-10  77.3186  76.1843
0202-10-13_22:34:20.490000      18661.79        4.88164600e-01       -5.57755600e-09  77.3186  76.1843
0202-10-13_22:34:20.695000      18662.00        4.98707700e-01       -2.72656600e-09  77.3186  76.1843
0202-10-13_22:34:20.890000      18662.20        5.07809700e-01       -1.79689600e-09  77.3186  76.1843
0202-10-13_22:34:21.090000      18662.39        5.17690800e-01        7.99563400e-09  77.3186  76.1843
0202-10-13_22:34:21.293000      18662.60        5.28058800e-01        1.87178340e-08  77.3096  76.1814
0202-10-13_22:34:21.484000      18662.79        5.37905800e-01        3.47081740e-08  77.3096  76.1814
0202-10-13_22:34:21.680000      18662.98        5.47151800e-01        4.71657540e-08  77.3096  76.1814
0202-10-13_22:34:21.883000      18663.19        5.57911600e-01        8.73895040e-08  77.3096  76.1814
0202-10-13_22:34:22.105000      18663.41        5.68231300e-01        1.27737204e-07  77.3096  76.1814
0202-10-13_22:34:22.310000      18663.61        5.77395700e-01        2.24918774e-07  77.3261  76.1920
0202-10-13_22:34:22.500000      18663.81        5.87647900e-01        3.12369788e-07  77.3261  76.1920
0202-10-13_22:34:22.710000      18664.01        5.97664100e-01        4.91610279e-07  77.3261  76.1920
0202-10-13_22:34:22.906000      18664.21        6.07379100e-01        6.80395448e-07  77.3261  76.1920
0202-10-13_22:34:23.098000      18664.40        6.17833100e-01        9.37232893e-07  77.3261  76.1920
0202-10-13_22:34:23.310000      18664.61        6.26252400e-01        1.39959101e-06  77.3243  76.1940
0202-10-13_22:34:23.504000      18664.81        6.37258500e-01        2.88862257e-06  77.3243  76.1940
0202-10-13_22:34:23.703000      18665.01        6.47250300e-01        3.01474867e-06  77.3243  76.1940
0202-10-13_22:34:23.900000      18665.20        6.56478500e-01        4.51251940e-06  77.3243  76.1940
0202-10-13_22:34:24.098000      18665.40        6.66095500e-01        6.61290638e-06  77.3347  76.1958
0202-10-13_22:34:24.310000      18665.61        6.77358400e-01        7.79210796e-06  77.3347  76.1958
0202-10-13_22:34:24.510000      18665.81        6.87114900e-01        9.16108748e-06  77.3347  76.1958
0202-10-13_22:34:24.707000      18666.01        6.96834300e-01        1.25891143e-05  77.3347  76.1958
0202-10-13_22:34:24.902000      18666.20        7.06377100e-01        1.58167028e-05  77.3347  76.1958
0202-10-13_22:34:25.105000      18666.41        7.15324800e-01        1.92781979e-05  77.3154  76.1855
0202-10-13_22:34:25.312000      18666.62        7.27271900e-01        2.37127542e-05  77.3154  76.1855
