Repository: shortlab/2025-devitre-PhD

# 2025-devitre-PhD
Data repository for Alexis Devitre's PhD thesis

File: chapter 5/cold_vs_warm/77K/ffj6/Ic/0_degradation/step06/Ic_2023-10-13_22-36-45461317_ffj6-step6-77k.txt
# Ic = 0.57 A, n = 20.51 , Tavg = 77.32 K, f6aftertempcyclestep6
#datetime                        t_s     iHTS_A                vHTS_V                tHTS_K  tTAR_K
0202-10-13_22:36:30.508000      18791.81        1.53908300e-02        1.65482850e-09  77.3051  76.1750
0202-10-13_22:36:30.715000      18792.02        1.29287000e-02        5.80735850e-09  77.3051  76.1750
0202-10-13_22:36:30.914000      18792.22        2.23854300e-02        9.77394850e-09  77.3051  76.1750
0202-10-13_22:36:31.110000      18792.41        3.19786900e-02        9.15416850e-09  77.3117  76.1748
0202-10-13_22:36:31.305000      18792.61        4.22927000e-02        5.55943850e-09  77.3117  76.1748
0202-10-13_22:36:31.500000      18792.80        5.21694200e-02        8.53438850e-09  77.3117  76.1748
0202-10-13_22:36:31.710000      18793.01        6.13411900e-02        9.40207850e-09  77.3117  76.1748
0202-10-13_22:36:31.902000      18793.21        7.23933300e-02        1.00218585e-08  77.3117  76.1748
0202-10-13_22:36:32.098000      18793.40        8.21260900e-02        5.12559850e-09  77.3117  76.1748
0202-10-13_22:36:32.300000      18793.60        9.12533400e-02        5.49746850e-09  77.3113  76.1782
0202-10-13_22:36:32.500000      18793.80        1.02045800e-01        5.86932850e-09  77.3113  76.1782
0202-10-13_22:36:32.707000      18794.01        1.11760700e-01        9.34010850e-09  77.3113  76.1782
0202-10-13_22:36:32.902000      18794.20        1.21403600e-01        9.64999850e-09  77.3113  76.1782
0202-10-13_22:36:33.110000      18794.41        1.31694400e-01        1.20051585e-08  77.3197  76.1859
0202-10-13_22:36:33.305000      18794.61        1.41594800e-01        8.03856850e-09  77.3197  76.1859
0202-10-13_22:36:33.500000      18794.80        1.50701300e-01        6.42713850e-09  77.3197  76.1859
0202-10-13_22:36:33.695000      18795.00        1.61456600e-01        2.52251850e-09  77.3197  76.1859
0202-10-13_22:36:33.890000      18795.19        1.71554500e-01        2.52251850e-09  77.3197  76.1859
0202-10-13_22:36:34.113000      18795.42        1.80975600e-01        1.53086850e-09  77.3187  76.1890
0202-10-13_22:36:34.305000      18795.61        1.91009600e-01        3.51416850e-09  77.3187  76.1890
0202-10-13_22:36:34.516000      18795.82        2.01170500e-01        1.05176885e-08  77.3187  76.1890
0202-10-13_22:36:34.715000      18796.02        2.11111000e-01        1.23150485e-08  77.3187  76.1890
0202-10-13_22:36:34.920000      18796.22        2.21207400e-01        1.02697785e-08  77.3187  76.1890
0202-10-13_22:36:35.113000      18796.42        2.30966900e-01        1.35546085e-08  77.3187  76.1890
0202-10-13_22:36:35.312000      18796.62        2.40316700e-01        1.51660385e-08  77.3259  76.1813
0202-10-13_22:36:35.508000      18796.81        2.50732200e-01        2.19836285e-08  77.3259  76.1813
0202-10-13_22:36:35.700000      18797.00        2.60462000e-01        1.93185685e-08  77.3259  76.1813
0202-10-13_22:36:35.900000      18797.20        2.69645600e-01        2.39049585e-08  77.3259  76.1813
0202-10-13_22:36:36.105000      18797.41        2.80698000e-01        2.32232285e-08  77.3259  76.1813
0202-10-13_22:36:36.297000      18797.60        2.90321000e-01        2.77476585e-08  77.3315  76.1931
0202-10-13_22:36:36.496000      18797.80        2.99602600e-01        2.73758085e-08  77.3315  76.1931
0202-10-13_22:36:36.690000      18797.99        3.10142700e-01        2.99169085e-08  77.3315  76.1931
0202-10-13_22:36:36.883000      18798.19        3.20207900e-01        2.76237185e-08  77.3315  76.1931
0202-10-13_22:36:37.086000      18798.39        3.29508800e-01        2.63841585e-08  77.3315  76.1931
0202-10-13_22:36:37.277000      18798.58        3.39896000e-01        2.39050385e-08  77.3328  76.1920
0202-10-13_22:36:37.477000      18798.78        3.50008700e-01        2.45248185e-08  77.3328  76.1920
0202-10-13_22:36:37.680000      18798.98        3.58958100e-01        2.41529485e-08  77.3328  76.1920
0202-10-13_22:36:37.875000      18799.18        3.69658500e-01        2.51445985e-08  77.3328  76.1920
0202-10-13_22:36:38.098000      18799.40        3.79486200e-01        2.60742685e-08  77.3328  76.1920
0202-10-13_22:36:38.297000      18799.60        3.89447500e-01        3.17142685e-08  77.3137  76.1817
0202-10-13_22:36:38.490000      18799.79        3.99386600e-01        3.12804185e-08  77.3137  76.1817
0202-10-13_22:36:38.680000      18799.98        4.09160900e-01        2.52685485e-08  77.3137  76.1817
0202-10-13_22:36:38.880000      18800.18        4.18926300e-01        2.31612985e-08  77.3137  76.1817
0202-10-13_22:36:39.082000      18800.38        4.29129600e-01        2.32852485e-08  77.2965  76.1832
0202-10-13_22:36:39.277000      18800.58        4.39074700e-01        2.37810785e-08  77.2965  76.1832
0202-10-13_22:36:39.477000      18800.78        4.48598200e-01        1.85129385e-08  77.2965  76.1832
0202-10-13_22:36:39.676000      18800.98        4.59203600e-01        1.34927185e-08  77.2965  76.1832
0202-10-13_22:36:39.880000      18801.18        4.69132200e-01        1.83889885e-08  77.2965  76.1832
0202-10-13_22:36:40.074000      18801.38        4.78743300e-01        2.06821785e-08  77.2965  76.1832
0202-10-13_22:36:40.277000      18801.58        4.88713500e-01        2.57023985e-08  77.3064  76.1855
0202-10-13_22:36:40.477000      18801.78        4.98375100e-01        2.41529485e-08  77.3064  76.1855
0202-10-13_22:36:40.680000      18801.98        5.08073700e-01        2.94830585e-08  77.3064  76.1855
0202-10-13_22:36:40.880000      18802.18        5.18671800e-01        3.79120785e-08  77.3064  76.1855
0202-10-13_22:36:41.082000      18802.39        5.28846800e-01        5.48940585e-08  77.3064  76.1855
0202-10-13_22:36:41.277000      18802.58        5.37775200e-01        6.02241785e-08  77.3221  76.1876
0202-10-13_22:36:41.477000      18802.78        5.48398500e-01        8.12967185e-08  77.3221  76.1876
0202-10-13_22:36:41.676000      18802.98        5.58103000e-01        1.18421568e-07  77.3221  76.1876
0202-10-13_22:36:41.880000      18803.18        5.67461800e-01        1.68251878e-07  77.3221  76.1876
0202-10-13_22:36:42.086000      18803.39        5.78236400e-01        2.27688758e-07  77.3221  76.1876
0202-10-13_22:36:42.280000      18803.58        5.88331300e-01        3.50529196e-07  77.3246  76.1955
0202-10-13_22:36:42.480000      18803.78        5.94712100e-01        4.57751243e-07  77.3246  76.1955
0202-10-13_22:36:42.684000      18803.99        6.07295800e-01        6.89053482e-07  77.3246  76.1955
0202-10-13_22:36:42.887000      18804.19        6.17824100e-01        9.35230958e-07  77.3246  76.1955
0202-10-13_22:36:43.090000      18804.39        6.27420300e-01        1.40762984e-06  77.3246  76.1955
0202-10-13_22:36:43.280000      18804.59        6.37522600e-01        2.70050018e-06  77.3155  76.1969
0202-10-13_22:36:43.484000      18804.79        6.47345900e-01        2.85426872e-06  77.3155  76.1969
0202-10-13_22:36:43.688000      18804.99        6.57851900e-01        5.04452516e-06  77.3155  76.1969
0202-10-13_22:36:43.880000      18805.18        6.66847100e-01        5.17895642e-06  77.3155  76.1969
0202-10-13_22:36:44.090000      18805.39        6.77804100e-01        7.86522636e-06  77.3155  76.1969
0202-10-13_22:36:44.280000      18805.59        6.87036700e-01        9.26420391e-06  77.3180  76.1951
0202-10-13_22:36:44.490000      18805.79        6.96756100e-01        1.20109028e-05  77.3180  76.1951
0202-10-13_22:36:44.690000      18806.00        7.06997900e-01        1.54717793e-05  77.3180  76.1951
0202-10-13_22:36:44.887000      18806.19        7.17066100e-01        1.95747524e-05  77.3180  76.1951
0202-10-13_22:36:45.090000      18806.40        7.26788500e-01        2.19671204e-05  77.3180  76.1951

File: chapter 5/cold_vs_warm/77K/ffj6/Ic/0_degradation/step06/Ic_2023-10-13_22-37-11911765_ffj6-step6-77k.txt
# Ic = 0.57 A, n = 21.05 , Tavg = 77.32 K, f6aftertempcyclestep6
#datetime                        t_s     iHTS_A                vHTS_V                tHTS_K  tTAR_K
0202-10-13_22:36:56.860000      18818.16        1.83727300e-02        5.77326150e-09  77.3197  76.1868
0202-10-13_22:36:57.074000      18818.38        1.28815300e-02        8.87216150e-09  77.3197  76.1868
0202-10-13_22:36:57.270000      18818.57        2.20087900e-02        1.19090915e-08  77.3202  76.1829
0202-10-13_22:36:57.460000      18818.77        3.16065200e-02        7.32271150e-09  77.3202  76.1829
0202-10-13_22:36:57.656000      18818.96        4.19641100e-02        7.13678150e-09  77.3202  76.1829
0202-10-13_22:36:57.848000      18819.15        5.18844300e-02        6.33106150e-09  77.3202  76.1829
0202-10-13_22:36:58.066000      18819.37        6.15296500e-02        7.81854150e-09  77.3202  76.1829
0202-10-13_22:36:58.273000      18819.58        7.20653400e-02        1.45741515e-08  77.3100  76.1890
0202-10-13_22:36:58.477000      18819.78        8.17046200e-02        1.02976615e-08  77.3100  76.1890
0202-10-13_22:36:58.676000      18819.98        9.13068100e-02        1.41403015e-08  77.3100  76.1890
0202-10-13_22:36:58.880000      18820.18        1.01606500e-01        8.87216150e-09  77.3100  76.1890
0202-10-13_22:36:59.098000      18820.40        1.12005700e-01        5.89721150e-09  77.3100  76.1890
0202-10-13_22:36:59.300000      18820.60        1.21438700e-01        5.95924150e-09  77.3122  76.1921
0202-10-13_22:36:59.500000      18820.80        1.31312700e-01        3.17030150e-09  77.3122  76.1921
0202-10-13_22:36:59.707000      18821.01        1.41413500e-01        6.64117150e-09  77.3122  76.1921
0202-10-13_22:36:59.902000      18821.20        1.51170100e-01        7.01307150e-09  77.3122  76.1921
0202-10-13_22:37:00.094000      18821.40        1.61247200e-01        8.25263150e-09  77.3122  76.1921
0202-10-13_22:37:00.300000      18821.60        1.70975500e-01        6.26933150e-09  77.3109  76.1865
0202-10-13_22:37:00.496000      18821.80        1.80736500e-01        3.97614150e-09  77.3109  76.1865
0202-10-13_22:37:00.707000      18822.01        1.90944200e-01        2.61262150e-09  77.3109  76.1865
0202-10-13_22:37:00.900000      18822.20        2.00151600e-01        6.45526150e-09  77.3109  76.1865
0202-10-13_22:37:01.100000      18822.41        2.10748500e-01        4.34801150e-09  77.3230  76.1877
0202-10-13_22:37:01.310000      18822.61        2.20708300e-01        8.50054150e-09  77.3230  76.1877
0202-10-13_22:37:01.510000      18822.81        2.30350600e-01        5.77350150e-09  77.3230  76.1877
0202-10-13_22:37:01.710000      18823.02        2.40602800e-01        8.50054150e-09  77.3230  76.1877
0202-10-13_22:37:01.902000      18823.21        2.50674000e-01        1.33348315e-08  77.3230  76.1877
0202-10-13_22:37:02.100000      18823.40        2.60414200e-01        6.14537150e-09  77.3230  76.1877
0202-10-13_22:37:02.297000      18823.60        2.69998600e-01        3.29438150e-09  77.3257  76.2015
0202-10-13_22:37:02.508000      18823.81        2.80436300e-01       -4.63880850e-09  77.3257  76.2015
0202-10-13_22:37:02.700000      18824.00        2.90166100e-01       -8.10958850e-09  77.3257  76.2015
0202-10-13_22:37:02.900000      18824.20        2.99192500e-01       -7.24188850e-09  77.3257  76.2015
0202-10-13_22:37:03.105000      18824.41        3.10252000e-01       -6.56012850e-09  77.3102  76.1951
0202-10-13_22:37:03.310000      18824.61        3.20125800e-01       -5.24385000e-11  77.3102  76.1951
0202-10-13_22:37:03.508000      18824.81        3.29480200e-01       -6.18826850e-09  77.3102  76.1951
0202-10-13_22:37:03.703000      18825.01        3.39966900e-01       -8.48145850e-09  77.3102  76.1951
0202-10-13_22:37:03.910000      18825.22        3.49987600e-01       -1.03407985e-08  77.3102  76.1951
0202-10-13_22:37:04.110000      18825.41        3.58867000e-01       -1.05887085e-08  77.3151  76.1896
0202-10-13_22:37:04.300000      18825.60        3.69720000e-01       -8.29551850e-09  77.3151  76.1896
0202-10-13_22:37:04.508000      18825.81        3.79378600e-01       -9.65903850e-09  77.3151  76.1896
0202-10-13_22:37:04.700000      18826.00        3.89522500e-01       -3.83309850e-09  77.3151  76.1896
0202-10-13_22:37:04.900000      18826.20        3.99262700e-01       -3.08935850e-09  77.3151  76.1896
0202-10-13_22:37:05.094000      18826.40        4.09427400e-01       -1.66386850e-09  77.3151  76.1896
0202-10-13_22:37:05.297000      18826.60        4.18707500e-01       -4.70083850e-09  77.3153  76.1846
0202-10-13_22:37:05.508000      18826.81        4.29074000e-01       -6.80813850e-09  77.3153  76.1846
0202-10-13_22:37:05.703000      18827.00        4.39281700e-01       -7.30401850e-09  77.3153  76.1846
0202-10-13_22:37:05.910000      18827.21        4.48235000e-01       -4.45302850e-09  77.3153  76.1846
0202-10-13_22:37:06.113000      18827.42        4.58892400e-01        2.79841150e-09  77.2965  76.1849
0202-10-13_22:37:06.316000      18827.62        4.69079300e-01        4.47181150e-09  77.2965  76.1849
0202-10-13_22:37:06.510000      18827.81        4.78056700e-01        4.53379150e-09  77.2965  76.1849
0202-10-13_22:37:06.703000      18828.01        4.88981200e-01       -4.32907850e-09  77.2965  76.1849
0202-10-13_22:37:06.900000      18828.20        4.98341500e-01       -1.72599850e-09  77.2965  76.1849
0202-10-13_22:37:07.105000      18828.41        5.07997100e-01       -2.46972850e-09  77.2965  76.1849
0202-10-13_22:37:07.297000      18828.60        5.18201900e-01        1.24895150e-09  77.3174  76.2000
0202-10-13_22:37:07.510000      18828.81        5.28294700e-01        1.70533715e-08  77.3174  76.2000
0202-10-13_22:37:07.715000      18829.02        5.37147500e-01        2.80854715e-08  77.3174  76.2000
0202-10-13_22:37:07.914000      18829.22        5.47554000e-01        4.94679115e-08  77.3174  76.2000
0202-10-13_22:37:08.130000      18829.43        5.57797400e-01        7.87215815e-08  77.3112  76.1928
0202-10-13_22:37:08.320000      18829.62        5.67448500e-01        1.37538792e-07  77.3112  76.1928
0202-10-13_22:37:08.527000      18829.83        5.77850600e-01        1.99702822e-07  77.3112  76.1928
0202-10-13_22:37:08.730000      18830.04        5.87344500e-01        3.09651973e-07  77.3112  76.1928
0202-10-13_22:37:08.934000      18830.24        5.97095100e-01        4.34909711e-07  77.3112  76.1928
0202-10-13_22:37:09.137000      18830.44        6.07539600e-01        6.83070088e-07  77.3112  76.1928
0202-10-13_22:37:09.330000      18830.63        6.17023100e-01        9.33462098e-07  77.3215  76.1935
0202-10-13_22:37:09.530000      18830.84        6.26847900e-01        1.25909631e-06  77.3215  76.1935
0202-10-13_22:37:09.734000      18831.04        6.37025900e-01        2.66923026e-06  77.3215  76.1935
0202-10-13_22:37:09.926000      18831.23        6.47276600e-01        2.85429797e-06  77.3215  76.1935
0202-10-13_22:37:10.137000      18831.44        6.56276300e-01        3.97046827e-06  77.3288  76.2052
0202-10-13_22:37:10.332000      18831.63        6.66801600e-01        6.41204816e-06  77.3288  76.2052
0202-10-13_22:37:10.523000      18831.83        6.77000400e-01        7.92370305e-06  77.3288  76.2052
0202-10-13_22:37:10.734000      18832.04        6.86669600e-01        9.82396294e-06  77.3288  76.2052
0202-10-13_22:37:10.926000      18832.23        6.96724400e-01        1.28212418e-05  77.3288  76.2052
0202-10-13_22:37:11.120000      18832.42        7.06902400e-01        1.54534598e-05  77.3288  76.2052
0202-10-13_22:37:11.330000      18832.63        7.15611200e-01        1.93866113e-05  77.3166  76.1938
0202-10-13_22:37:11.520000      18832.82        7.26513400e-01        2.29373558e-05  77.3166  76.1938

File: chapter 5/cold_vs_warm/77K/ffj6/Ic/0_degradation/step06/Ic_2023-10-13_22-39-47136044_ffj6-step6-77k.txt
# Ic = 0.57 A, n = 21.02 , Tavg = 77.30 K, f6aftertempcyclestep6
#datetime                        t_s     iHTS_A                vHTS_V                tHTS_K  tTAR_K
0202-10-13_22:39:32.074000      18973.38        1.34966800e-02        2.37066100e-09  77.3107  76.1642
0202-10-13_22:39:32.277000      18973.58        1.21906600e-02        4.23000100e-09  77.3095  76.1873
0202-10-13_22:39:32.484000      18973.79        2.19961500e-02        7.94869100e-09  77.3095  76.1873
0202-10-13_22:39:32.676000      18973.98        3.20569100e-02        5.71748100e-09  77.3095  76.1873
0202-10-13_22:39:32.880000      18974.18        4.18164000e-02        6.27528100e-09  77.3095  76.1873
0202-10-13_22:39:33.082000      18974.39        5.16085300e-02       -2.33966900e-09  77.3191  76.1799
0202-10-13_22:39:33.273000      18974.58        6.17019400e-02       -1.84384900e-09  77.3191  76.1799
0202-10-13_22:39:33.477000      18974.78        7.15163400e-02        7.59231000e-10  77.3191  76.1799
0202-10-13_22:39:33.676000      18974.98        8.10143900e-02       -1.96779900e-09  77.3191  76.1799
0202-10-13_22:39:33.880000      18975.18        9.14639800e-02       -2.32419000e-10  77.3191  76.1799
0202-10-13_22:39:34.082000      18975.39        1.01524700e-01       -5.19065900e-09  77.3191  76.1799
0202-10-13_22:39:34.277000      18975.58        1.10907300e-01       -2.09175900e-09  77.3147  76.1746
0202-10-13_22:39:34.477000      18975.78        1.21178800e-01       -5.12868900e-09  77.3147  76.1746
0202-10-13_22:39:34.676000      18975.98        1.31200900e-01       -4.94274900e-09  77.3147  76.1746
0202-10-13_22:39:34.875000      18976.18        1.40620600e-01       -5.25263900e-09  77.3147  76.1746
0202-10-13_22:39:35.082000      18976.39        1.51034500e-01       -1.47197900e-09  77.3038  76.1746
0202-10-13_22:39:35.277000      18976.58        1.60516700e-01       -2.46362900e-09  77.3038  76.1746
0202-10-13_22:39:35.473000      18976.77        1.70236100e-01        3.67209100e-09  77.3038  76.1746
0202-10-13_22:39:35.664000      18976.97        1.80354800e-01       -4.66990000e-11  77.3038  76.1746
0202-10-13_22:39:35.875000      18977.18        1.90681200e-01       -2.32779000e-10  77.3038  76.1746
0202-10-13_22:39:36.105000      18977.41        2.00695900e-01       -4.68390000e-11  77.3038  76.1746
0202-10-13_22:39:36.297000      18977.60        2.10646900e-01       -3.70354900e-09  77.3043  76.1812
0202-10-13_22:39:36.496000      18977.80        2.20358900e-01       -3.20772900e-09  77.3043  76.1812
0202-10-13_22:39:36.688000      18977.99        2.29774000e-01       -9.03366900e-09  77.3043  76.1812
0202-10-13_22:39:36.883000      18978.18        2.40171500e-01       -6.67849900e-09  77.3043  76.1812
0202-10-13_22:39:37.074000      18978.38        2.50353900e-01       -9.09564900e-09  77.3148  76.1727
0202-10-13_22:39:37.277000      18978.58        2.59362400e-01       -6.86442900e-09  77.3148  76.1727
0202-10-13_22:39:37.477000      18978.78        2.70147400e-01       -3.45563900e-09  77.3148  76.1727
0202-10-13_22:39:37.676000      18978.98        2.80243800e-01       -1.16244900e-09  77.3148  76.1727
0202-10-13_22:39:37.870000      18979.17        2.89522500e-01       -1.10046900e-09  77.3148  76.1727
0202-10-13_22:39:38.074000      18979.38        3.00147200e-01       -7.98003900e-09  77.3148  76.1727
0202-10-13_22:39:38.273000      18979.58        3.10151600e-01       -4.63321900e-09  77.3213  76.1850
0202-10-13_22:39:38.477000      18979.78        3.19039400e-01       -4.94310900e-09  77.3213  76.1850
0202-10-13_22:39:38.676000      18979.98        3.29894100e-01       -2.64991900e-09  77.3213  76.1850
0202-10-13_22:39:38.875000      18980.18        3.39802000e-01       -4.44728900e-09  77.3213  76.1850
0202-10-13_22:39:39.080000      18980.38        3.49102900e-01       -7.05036900e-09  77.3213  76.1850
0202-10-13_22:39:39.273000      18980.58        3.59984400e-01       -1.24424590e-08  77.3003  76.1881
0202-10-13_22:39:39.477000      18980.78        3.69813600e-01       -7.98003900e-09  77.3003  76.1881
0202-10-13_22:39:39.676000      18980.98        3.78883000e-01       -9.77739900e-09  77.3003  76.1881
0202-10-13_22:39:39.875000      18981.18        3.89734800e-01       -7.91805900e-09  77.3003  76.1881
0202-10-13_22:39:40.082000      18981.39        3.99746500e-01       -4.75717900e-09  77.3210  76.1949
0202-10-13_22:39:40.285000      18981.59        4.09026600e-01       -6.36860900e-09  77.3210  76.1949
0202-10-13_22:39:40.484000      18981.79        4.19473200e-01       -6.74047900e-09  77.3210  76.1949
0202-10-13_22:39:40.680000      18981.98        4.29102100e-01       -2.95980900e-09  77.3210  76.1949
0202-10-13_22:39:40.887000      18982.19        4.38520300e-01        7.71110000e-11  77.3210  76.1949
0202-10-13_22:39:41.082000      18982.38        4.49216200e-01        3.87001000e-10  77.3037  76.1805
0202-10-13_22:39:41.273000      18982.58        4.59112300e-01       -5.06703900e-09  77.3037  76.1805
0202-10-13_22:39:41.477000      18982.78        4.68040700e-01       -1.08308890e-08  77.3037  76.1805
0202-10-13_22:39:41.670000      18982.98        4.79012600e-01       -1.36817890e-08  77.3037  76.1805
0202-10-13_22:39:41.863000      18983.17        4.88997700e-01       -1.16984390e-08  77.3037  76.1805
0202-10-13_22:39:42.074000      18983.38        4.98567200e-01       -1.04588690e-08  77.3037  76.1805
0202-10-13_22:39:42.266000      18983.57        5.09157800e-01       -4.81886900e-09  77.3057  76.1939
0202-10-13_22:39:42.457000      18983.76        5.18310300e-01       -5.42379000e-10  77.3057  76.1939
0202-10-13_22:39:42.660000      18983.96        5.26970100e-01        1.16673010e-08  77.3057  76.1939
0202-10-13_22:39:42.855000      18984.16        5.38494200e-01        2.64800610e-08  77.3057  76.1939
0202-10-13_22:39:43.060000      18984.36        5.47611000e-01        4.55073310e-08  77.3057  76.1939
0202-10-13_22:39:43.250000      18984.55        5.57913300e-01        8.23842910e-08  77.3107  76.1914
0202-10-13_22:39:43.440000      18984.75        5.67957700e-01        1.27876201e-07  77.3107  76.1914
0202-10-13_22:39:43.637000      18984.94        5.77277900e-01        1.86445481e-07  77.3107  76.1914
0202-10-13_22:39:43.832000      18985.13        5.87236200e-01        3.03212187e-07  77.3107  76.1914
0202-10-13_22:39:44.062000      18985.37        5.97761500e-01        3.96861065e-07  77.3107  76.1914
0202-10-13_22:39:44.254000      18985.56        6.06875400e-01        6.17131160e-07  77.3049  76.1851
0202-10-13_22:39:44.465000      18985.77        6.17604000e-01        8.71675463e-07  77.3049  76.1851
0202-10-13_22:39:44.680000      18985.98        6.28028400e-01        1.31742353e-06  77.3049  76.1851
0202-10-13_22:39:44.883000      18986.19        6.37120300e-01        1.73286473e-06  77.3049  76.1851
0202-10-13_22:39:45.086000      18986.39        6.48429200e-01        2.92551610e-06  77.3049  76.1851
0202-10-13_22:39:45.293000      18986.60        6.56272700e-01        4.17859645e-06  77.2938  76.1848
0202-10-13_22:39:45.484000      18986.79        6.67050200e-01        6.18496290e-06  77.2938  76.1848
0202-10-13_22:39:45.680000      18986.98        6.77517700e-01        7.73690333e-06  77.2938  76.1848
0202-10-13_22:39:45.883000      18987.19        6.86591500e-01        9.65482650e-06  77.2938  76.1848
0202-10-13_22:39:46.082000      18987.38        6.97717800e-01        1.23673134e-05  77.3012  76.1906
0202-10-13_22:39:46.273000      18987.58        7.06974200e-01        1.49890018e-05  77.3012  76.1906
0202-10-13_22:39:46.465000      18987.77        7.16344400e-01        1.88508790e-05  77.3012  76.1906
0202-10-13_22:39:46.656000      18987.96        7.26495700e-01        2.23117555e-05  77.3012  76.1906

File: chapter 5/cold_vs_warm/77K/ffj6/Ic/0_degradation/step07/Ic_2023-10-13_22-52-05454641_ffj6-step7-77k.txt
# Ic = 0.43 A, n = 19.38 , Tavg = 77.32 K, f6aftertempcyclestep7
#datetime                        t_s     iHTS_A                vHTS_V                tHTS_K  tTAR_K
0202-10-13_22:51:53.797000      19715.10        1.51556800e-02        8.76679450e-09  77.3350  76.1871
0202-10-13_22:51:54.066000      19715.37        1.30869800e-02        3.06468450e-09  77.3350  76.1871
0202-10-13_22:51:54.270000      19715.57        2.25229200e-02        1.88682450e-09  77.3261  76.1776
0202-10-13_22:51:54.477000      19715.78        3.21147000e-02       -2.76173550e-09  77.3261  76.1776
0202-10-13_22:51:54.684000      19715.99        4.20225900e-02       -4.49718550e-09  77.3261  76.1776
0202-10-13_22:51:54.890000      19716.19        5.20685000e-02       -1.77015550e-09  77.3261  76.1776
0202-10-13_22:51:55.090000      19716.39        6.13219000e-02        1.32875450e-09  77.3315  76.1726
0202-10-13_22:51:55.280000      19716.58        7.22701500e-02        1.20479450e-09  77.3315  76.1726
0202-10-13_22:51:55.484000      19716.79        8.18165300e-02       -2.32795550e-09  77.3315  76.1726
0202-10-13_22:51:55.676000      19716.98        9.11218800e-02       -1.95608550e-09  77.3315  76.1726
0202-10-13_22:51:55.880000      19717.18        1.01944000e-01        6.10106450e-09  77.3315  76.1726
0202-10-13_22:51:56.086000      19717.39        1.11795500e-01        8.39425450e-09  77.3315  76.1726
0202-10-13_22:51:56.280000      19717.58        1.21342700e-01        8.08436450e-09  77.3476  76.1890
0202-10-13_22:51:56.484000      19717.79        1.31489600e-01        1.09353645e-08  77.3476  76.1890
0202-10-13_22:51:56.680000      19717.98        1.40771200e-01        1.04395345e-08  77.3476  76.1890
0202-10-13_22:51:56.875000      19718.18        1.50689400e-01        7.58854450e-09  77.3476  76.1890
0202-10-13_22:51:57.074000      19718.38        1.61361100e-01        5.35733450e-09  77.3198  76.1691
0202-10-13_22:51:57.266000      19718.57        1.71053800e-01       -4.06635500e-10  77.3198  76.1691
0202-10-13_22:51:57.477000      19718.78        1.81242100e-01        2.63029450e-09  77.3198  76.1691
0202-10-13_22:51:57.668000      19718.97        1.91164900e-01        7.89843450e-09  77.3198  76.1691
0202-10-13_22:51:57.875000      19719.18        2.01141000e-01        5.97711450e-09  77.3198  76.1691
0202-10-13_22:51:58.082000      19719.39        2.11040000e-01        5.04744450e-09  77.3198  76.1691
0202-10-13_22:51:58.277000      19719.58        2.20725300e-01       -2.69982550e-09  77.3311  76.1754
0202-10-13_22:51:58.470000      19719.77        2.31315900e-01        4.98546450e-09  77.3311  76.1754
0202-10-13_22:51:58.660000      19719.97        2.40482500e-01        2.01051450e-09  77.3311  76.1754
0202-10-13_22:51:58.855000      19720.16        2.50479400e-01        8.64217450e-09  77.3311  76.1754
0202-10-13_22:51:59.086000      19720.39        2.60761300e-01        3.49798450e-09  77.3311  76.1754
0202-10-13_22:51:59.290000      19720.59        2.70038500e-01        3.12611450e-09  77.3328  76.1794
0202-10-13_22:51:59.496000      19720.80        2.80790800e-01        6.47293450e-09  77.3328  76.1794
0202-10-13_22:51:59.690000      19720.99        2.90372200e-01        5.91513450e-09  77.3328  76.1794
0202-10-13_22:51:59.883000      19721.19        2.99624100e-01        6.84476450e-09  77.3328  76.1794
0202-10-13_22:52:00.098000      19721.40        3.10771300e-01        4.11754450e-09  77.3328  76.1794
0202-10-13_22:52:00.293000      19721.59        3.19990900e-01        6.22466450e-09  77.3350  76.1911
0202-10-13_22:52:00.484000      19721.79        3.30127300e-01        5.04698450e-09  77.3350  76.1911
0202-10-13_22:52:00.680000      19721.98        3.40180700e-01        1.88610450e-09  77.3350  76.1911
0202-10-13_22:52:00.870000      19722.18        3.50302300e-01        2.12694500e-10  77.3350  76.1911
0202-10-13_22:52:01.098000      19722.40        3.59469600e-01        6.34852450e-09  77.3350  76.1911
0202-10-13_22:52:01.297000      19722.60        3.70110700e-01        6.84435450e-09  77.3417  76.1912
0202-10-13_22:52:01.500000      19722.80        3.79552600e-01        1.61410745e-08  77.3417  76.1912
0202-10-13_22:52:01.695000      19723.00        3.89591100e-01        1.66369045e-08  77.3417  76.1912
0202-10-13_22:52:01.887000      19723.19        3.99511000e-01        2.92184645e-08  77.3417  76.1912
0202-10-13_22:52:02.094000      19723.40        4.09448600e-01        5.84721445e-08  77.3417  76.1912
0202-10-13_22:52:02.285000      19723.59        4.19113100e-01        8.74159445e-08  77.3377  76.1960
0202-10-13_22:52:02.480000      19723.78        4.29041800e-01        1.46233194e-07  77.3377  76.1960
0202-10-13_22:52:02.676000      19723.98        4.39068400e-01        2.37031184e-07  77.3377  76.1960
0202-10-13_22:52:02.867000      19724.17        4.48789300e-01        3.75924201e-07  77.3377  76.1960
0202-10-13_22:52:03.082000      19724.39        4.58323200e-01        6.63254951e-07  77.3377  76.1960
0202-10-13_22:52:03.277000      19724.58        4.68980600e-01        9.76059392e-07  77.3301  76.1772
0202-10-13_22:52:03.470000      19724.77        4.79279900e-01        2.35681569e-06  77.3301  76.1772
0202-10-13_22:52:03.676000      19724.98        4.87763100e-01        3.51147547e-06  77.3301  76.1772
0202-10-13_22:52:03.870000      19725.17        4.99039300e-01        4.94751770e-06  77.3301  76.1772
0202-10-13_22:52:04.100000      19725.41        5.08920500e-01        6.55108785e-06  77.3301  76.1772
0202-10-13_22:52:04.297000      19725.60        5.17831100e-01        8.51376151e-06  77.3106  76.1855
0202-10-13_22:52:04.496000      19725.80        5.28394900e-01        1.12838913e-05  77.3106  76.1855
0202-10-13_22:52:04.690000      19725.99        5.38402300e-01        1.49434127e-05  77.3106  76.1855
0202-10-13_22:52:04.895000      19726.20        5.47887500e-01        1.78818140e-05  77.3106  76.1855
0202-10-13_22:52:05.086000      19726.39        5.58592400e-01        2.33229076e-05  77.3165  76.1900

File: chapter 5/cold_vs_warm/77K/ffj6/Ic/0_degradation/step07/Ic_2023-10-13_22-52-39162520_ffj6-step7-77k.txt
# Ic = 0.43 A, n = 19.60 , Tavg = 77.33 K, f6aftertempcyclestep7
#datetime                        t_s     iHTS_A                vHTS_V                tHTS_K  tTAR_K
0202-10-13_22:52:27.484000      19748.79        4.75811100e-02       -5.34250700e-09  77.3448  76.1810
0202-10-13_22:52:27.676000      19748.98        1.21733000e-02       -6.58207700e-09  77.3448  76.1810
0202-10-13_22:52:27.880000      19749.18        2.25368100e-02        2.03288300e-09  77.3448  76.1810
0202-10-13_22:52:28.074000      19749.38        3.28172200e-02        3.45837300e-09  77.3448  76.1810
0202-10-13_22:52:28.270000      19749.57        4.15534700e-02        2.90057300e-09  77.3276  76.1831
0202-10-13_22:52:28.473000      19749.78        5.22894900e-02        2.21881300e-09  77.3276  76.1831
0202-10-13_22:52:28.676000      19749.98        6.21202100e-02        2.21881300e-09  77.3276  76.1831
0202-10-13_22:52:28.883000      19750.19        7.13558000e-02        5.06980300e-09  77.3276  76.1831
0202-10-13_22:52:29.082000      19750.39        8.18988900e-02       -4.46307000e-10  77.3276  76.1831
0202-10-13_22:52:29.285000      19750.59        9.20145500e-02        2.03276300e-09  77.3271  76.1803
0202-10-13_22:52:29.484000      19750.79        1.01140300e-01        4.75975300e-09  77.3271  76.1803
0202-10-13_22:52:29.688000      19750.99        1.11723500e-01        6.80503300e-09  77.3271  76.1803
0202-10-13_22:52:29.890000      19751.19        1.21397800e-01        2.21865300e-09  77.3271  76.1803
0202-10-13_22:52:30.082000      19751.39        1.31158800e-01        8.60239300e-09  77.3183  76.1838
0202-10-13_22:52:30.293000      19751.60        1.41372400e-01        8.72635300e-09  77.3183  76.1838
0202-10-13_22:52:30.484000      19751.79        1.51583000e-01        1.64116330e-08  77.3183  76.1838
0202-10-13_22:52:30.676000      19751.98        1.61130300e-01        9.65602300e-09  77.3183  76.1838
0202-10-13_22:52:30.880000      19752.18        1.70993600e-01        6.06129300e-09  77.3183  76.1838
0202-10-13_22:52:31.080000      19752.38        1.81345300e-01        4.83263000e-10  77.3183  76.1838
0202-10-13_22:52:31.273000      19752.58        1.91247200e-01        7.31173000e-10  77.3102  76.1749
0202-10-13_22:52:31.480000      19752.79        2.00306900e-01        5.75140300e-09  77.3102  76.1749
0202-10-13_22:52:31.684000      19752.99        2.11166100e-01        8.60239300e-09  77.3102  76.1749
0202-10-13_22:52:31.887000      19753.19        2.21002700e-01        6.74305300e-09  77.3102  76.1749
0202-10-13_22:52:32.090000      19753.40        2.30591500e-01        5.06964300e-09  77.3175  76.1778
0202-10-13_22:52:32.290000      19753.59        2.40806600e-01        5.45243000e-10  77.3175  76.1778
0202-10-13_22:52:32.484000      19753.79        2.51331900e-01        3.89206300e-09  77.3175  76.1778
0202-10-13_22:52:32.690000      19753.99        2.60281000e-01        1.66084300e-09  77.3175  76.1778
0202-10-13_22:52:32.883000      19754.19        2.70493200e-01        5.56546300e-09  77.3175  76.1778
0202-10-13_22:52:33.080000      19754.38        2.80370500e-01        4.57381300e-09  77.3286  76.1788
0202-10-13_22:52:33.280000      19754.58        2.90000900e-01        1.47491300e-09  77.3286  76.1788
0202-10-13_22:52:33.480000      19754.79        2.99880600e-01       -3.04948700e-09  77.3286  76.1788
0202-10-13_22:52:33.676000      19754.98        3.10399900e-01       -1.68596700e-09  77.3286  76.1788
0202-10-13_22:52:33.883000      19755.18        3.19880400e-01        3.27227300e-09  77.3286  76.1788
0202-10-13_22:52:34.082000      19755.39        3.30062800e-01        2.09469300e-09  77.3286  76.1788
0202-10-13_22:52:34.273000      19755.58        3.40119100e-01       -4.59893700e-09  77.3212  76.1842
0202-10-13_22:52:34.477000      19755.78        3.49568400e-01       -6.89212700e-09  77.3212  76.1842
0202-10-13_22:52:34.676000      19755.98        3.59570400e-01       -7.45370000e-11  77.3212  76.1842
0202-10-13_22:52:34.880000      19756.18        3.69917600e-01        4.57385300e-09  77.3212  76.1842
0202-10-13_22:52:35.090000      19756.39        3.79813600e-01        9.03643300e-09  77.3212  76.1842
0202-10-13_22:52:35.293000      19756.60        3.89862500e-01        1.13297730e-08  77.3375  76.1944
0202-10-13_22:52:35.484000      19756.79        3.99898000e-01        2.84357630e-08  77.3375  76.1944
0202-10-13_22:52:35.676000      19756.98        4.08137800e-01        4.74630230e-08  77.3375  76.1944
0202-10-13_22:52:35.883000      19757.19        4.19451100e-01        9.30788830e-08  77.3375  76.1944
0202-10-13_22:52:36.080000      19757.38        4.29465800e-01        1.46875843e-07  77.3375  76.1944
0202-10-13_22:52:36.270000      19757.57        4.38744600e-01        2.18708423e-07  77.3239  76.1814
0202-10-13_22:52:36.473000      19757.77        4.49448000e-01        3.95965684e-07  77.3239  76.1814
0202-10-13_22:52:36.664000      19757.97        4.59238600e-01        5.97766318e-07  77.3239  76.1814
0202-10-13_22:52:36.863000      19758.17        4.68410400e-01        8.83423667e-07  77.3239  76.1814
0202-10-13_22:52:37.062000      19758.36        4.78784300e-01        2.48320976e-06  77.3239  76.1814
0202-10-13_22:52:37.254000      19758.56        4.88416100e-01        2.61912848e-06  77.3270  76.1922
0202-10-13_22:52:37.445000      19758.75        4.98420500e-01        3.76430408e-06  77.3270  76.1922
0202-10-13_22:52:37.637000      19758.94        5.08162100e-01        6.55271399e-06  77.3270  76.1922
0202-10-13_22:52:37.830000      19759.13        5.18283000e-01        8.44181675e-06  77.3270  76.1922
0202-10-13_22:52:38.035000      19759.34        5.28538200e-01        1.10449111e-05  77.3270  76.1922
0202-10-13_22:52:38.227000      19759.53        5.33967100e-01        1.21856861e-05  77.3279  76.1810
0202-10-13_22:52:38.430000      19759.73        5.48043800e-01        1.74844704e-05  77.3279  76.1810
0202-10-13_22:52:38.620000      19759.93        5.57322400e-01        2.32391680e-05  77.3279  76.1810
