Repository: shortlab/2025-devitre-PhD

# 2025-devitre-PhD
Data repository for Alexis Devitre's PhD thesis

File: chapter 5/cold_vs_warm/77K/ffj6/Ic/0_degradation/step07/Ic_2023-10-13_22-56-11692343_ffj6-step7-77k.txt
# Ic = 0.43 A, n = 18.87 , Tavg = 77.32 K, f6aftertempcyclestep7
#datetime                        t_s     iHTS_A                vHTS_V                tHTS_K  tTAR_K
0202-10-13_22:55:59.860000      19961.16        4.83840700e-02       -3.04622350e-09  77.3092  76.1811
0202-10-13_22:56:00.080000      19961.38        1.26809300e-02       -1.93062350e-09  77.3092  76.1811
0202-10-13_22:56:00.273000      19961.58        2.25012600e-02       -2.48842350e-09  77.3243  76.1862
0202-10-13_22:56:00.477000      19961.78        3.20346300e-02        2.65576650e-09  77.3243  76.1862
0202-10-13_22:56:00.676000      19961.98        4.20241500e-02        1.16828650e-09  77.3243  76.1862
0202-10-13_22:56:00.875000      19962.18        5.26889300e-02       -3.97590350e-09  77.3243  76.1862
0202-10-13_22:56:01.082000      19962.39        6.19512400e-02       -9.29350000e-12  77.3243  76.1862
0202-10-13_22:56:01.277000      19962.58        7.21782100e-02       -3.66601350e-09  77.3089  76.1725
0202-10-13_22:56:01.480000      19962.79        8.20267400e-02       -5.21546350e-09  77.3089  76.1725
0202-10-13_22:56:01.676000      19962.98        9.15057200e-02       -8.19041350e-09  77.3089  76.1725
0202-10-13_22:56:01.875000      19963.18        1.01354200e-01       -6.88887350e-09  77.3089  76.1725
0202-10-13_22:56:02.080000      19963.38        1.11840200e-01       -5.09150350e-09  77.2902  76.1674
0202-10-13_22:56:02.273000      19963.58        1.21754100e-01        1.14656500e-10  77.2902  76.1674
0202-10-13_22:56:02.465000      19963.77        1.31006000e-01        5.48506500e-10  77.2902  76.1674
0202-10-13_22:56:02.676000      19963.98        1.41608400e-01        9.20146500e-10  77.2902  76.1674
0202-10-13_22:56:02.875000      19964.18        1.51643900e-01        6.10086500e-10  77.2902  76.1674
0202-10-13_22:56:03.090000      19964.39        1.61182300e-01        2.59321650e-09  77.2902  76.1674
0202-10-13_22:56:03.290000      19964.59        1.71125800e-01        2.22134650e-09  77.2981  76.1718
0202-10-13_22:56:03.490000      19964.79        1.81226600e-01       -1.18745350e-09  77.2981  76.1718
0202-10-13_22:56:03.690000      19964.99        1.90742000e-01       -4.28636350e-09  77.2981  76.1718
0202-10-13_22:56:03.890000      19965.20        2.01265800e-01       -9.43055350e-09  77.2981  76.1718
0202-10-13_22:56:04.094000      19965.40        2.11403700e-01       -3.97647350e-09  77.3107  76.1775
0202-10-13_22:56:04.285000      19965.59        2.20345500e-01       -5.71185350e-09  77.3107  76.1775
0202-10-13_22:56:04.492000      19965.80        2.31170500e-01        2.28332650e-09  77.3107  76.1775
0202-10-13_22:56:04.688000      19965.99        2.41026500e-01       -7.88109350e-09  77.3107  76.1775
0202-10-13_22:56:04.880000      19966.18        2.50284300e-01       -6.76548350e-09  77.3107  76.1775
0202-10-13_22:56:05.086000      19966.39        2.60521700e-01       -8.31494350e-09  77.3107  76.1775
0202-10-13_22:56:05.277000      19966.58        2.70483300e-01       -4.59625350e-09  77.3123  76.1798
0202-10-13_22:56:05.480000      19966.79        2.79769400e-01       -4.34833350e-09  77.3123  76.1798
0202-10-13_22:56:05.676000      19966.98        2.90487600e-01       -1.06349350e-09  77.3123  76.1798
0202-10-13_22:56:05.875000      19967.18        3.00410300e-01        1.14096500e-10  77.3123  76.1798
0202-10-13_22:56:06.082000      19967.39        3.09494500e-01       -1.99316350e-09  77.3123  76.1798
0202-10-13_22:56:06.285000      19967.59        3.20286900e-01       -3.19753500e-10  77.3015  76.1857
0202-10-13_22:56:06.484000      19967.79        3.30034500e-01        1.76066500e-10  77.3015  76.1857
0202-10-13_22:56:06.680000      19967.98        3.39716800e-01       -1.06349350e-09  77.3015  76.1857
0202-10-13_22:56:06.887000      19968.19        3.49956000e-01       -1.33823500e-10  77.3015  76.1857
0202-10-13_22:56:07.082000      19968.39        3.59801600e-01       -3.97647350e-09  77.3015  76.1857
0202-10-13_22:56:07.277000      19968.58        3.69101000e-01       -1.55932350e-09  77.3274  76.1965
0202-10-13_22:56:07.484000      19968.79        3.79688600e-01        7.33876500e-10  77.3274  76.1965
0202-10-13_22:56:07.680000      19968.98        3.89971900e-01        1.15800565e-08  77.3274  76.1965
0202-10-13_22:56:07.870000      19969.18        3.98933000e-01        1.91413965e-08  77.3274  76.1965
0202-10-13_22:56:08.080000      19969.38        4.09661600e-01        3.60614365e-08  77.3274  76.1965
0202-10-13_22:56:08.277000      19969.58        4.19609500e-01        6.71744865e-08  77.3209  76.1841
0202-10-13_22:56:08.477000      19969.78        4.29094500e-01        1.15269526e-07  77.3209  76.1841
0202-10-13_22:56:08.676000      19969.98        4.39259200e-01        2.23731227e-07  77.3209  76.1841
0202-10-13_22:56:08.880000      19970.18        4.49239800e-01        3.52149970e-07  77.3209  76.1841
0202-10-13_22:56:09.100000      19970.41        4.59006700e-01        5.94484714e-07  77.3209  76.1841
0202-10-13_22:56:09.300000      19970.60        4.69396900e-01        8.58760170e-07  77.3105  76.1859
0202-10-13_22:56:09.508000      19970.81        4.78712600e-01        1.38099066e-06  77.3105  76.1859
0202-10-13_22:56:09.703000      19971.01        4.88826800e-01        3.14756602e-06  77.3105  76.1859
0202-10-13_22:56:09.902000      19971.21        4.98826700e-01        4.27805546e-06  77.3105  76.1859
0202-10-13_22:56:10.098000      19971.40        5.08841500e-01        5.44684766e-06  77.2955  76.1806
0202-10-13_22:56:10.297000      19971.60        5.18434800e-01        8.13622250e-06  77.2955  76.1806
0202-10-13_22:56:10.500000      19971.80        5.28445100e-01        1.00340068e-05  77.2955  76.1806
0202-10-13_22:56:10.710000      19972.01        5.38508800e-01        1.37812320e-05  77.2955  76.1806
0202-10-13_22:56:10.906000      19972.21        5.48165900e-01        1.76561331e-05  77.2955  76.1806
0202-10-13_22:56:11.120000      19972.42        5.58268200e-01        1.93871949e-05  77.3190  76.1818
0202-10-13_22:56:11.324000      19972.63        5.67931200e-01        2.62197138e-05  77.3190  76.1818

File: chapter 5/cold_vs_warm/77K/ffj6/Ic/0_degradation/step07/Ic_2023-10-13_23-00-05469515_ffj6-step7-77k.txt
# Ic = 0.44 A, n = 19.90 , Tavg = 77.29 K, f6aftertempcyclestep7
#datetime                        t_s     iHTS_A                vHTS_V                tHTS_K  tTAR_K
0202-10-13_22:59:53.880000      20195.18        1.23292100e-02       -2.58738050e-09  77.3126  76.1742
0202-10-13_22:59:54.070000      20195.38        1.23336600e-02        1.39659500e-10  77.3126  76.1742
0202-10-13_22:59:54.266000      20195.57        2.22074300e-02        6.52339950e-09  77.3044  76.1812
0202-10-13_22:59:54.480000      20195.78        3.14979400e-02        1.00734950e-09  77.3044  76.1812
0202-10-13_22:59:54.680000      20195.98        4.17694400e-02       -6.66060500e-10  77.3044  76.1812
0202-10-13_22:59:54.890000      20196.20        5.15704900e-02       -8.28936050e-09  77.3044  76.1812
0202-10-13_22:59:55.105000      20196.41        6.12498300e-02       -1.29997005e-08  77.3044  76.1812
0202-10-13_22:59:55.300000      20196.60        7.17973800e-02       -1.18221205e-08  77.2968  76.1845
0202-10-13_22:59:55.496000      20196.80        8.17851300e-02       -1.17601405e-08  77.2968  76.1845
0202-10-13_22:59:55.707000      20197.01        9.08530200e-02       -3.51705050e-09  77.2968  76.1845
0202-10-13_22:59:55.902000      20197.20        1.01578700e-01       -4.01288050e-09  77.2968  76.1845
0202-10-13_22:59:56.100000      20197.40        1.11551900e-01       -7.23574050e-09  77.2968  76.1845
0202-10-13_22:59:56.297000      20197.60        1.21069400e-01       -1.18221205e-08  77.2968  76.1871
0202-10-13_22:59:56.504000      20197.81        1.31023400e-01       -1.82678405e-08  77.2968  76.1871
0202-10-13_22:59:56.703000      20198.00        1.41596100e-01       -1.82678405e-08  77.2968  76.1871
0202-10-13_22:59:56.920000      20198.22        1.51012800e-01       -1.41772905e-08  77.2968  76.1871
0202-10-13_22:59:57.117000      20198.42        1.61357100e-01       -6.61596050e-09  77.3038  76.1825
0202-10-13_22:59:57.324000      20198.63        1.71306600e-01       -7.23574050e-09  77.3038  76.1825
0202-10-13_22:59:57.523000      20198.83        1.80564400e-01       -6.05815050e-09  77.3038  76.1825
0202-10-13_22:59:57.723000      20199.03        1.91042200e-01       -5.87222050e-09  77.3038  76.1825
0202-10-13_22:59:57.920000      20199.22        2.01386500e-01       -8.97112050e-09  77.3038  76.1825
0202-10-13_22:59:58.125000      20199.43        2.10249600e-01       -8.04145050e-09  77.3075  76.1753
0202-10-13_22:59:58.332000      20199.64        2.21013800e-01       -9.65288050e-09  77.3075  76.1753
0202-10-13_22:59:58.535000      20199.84        2.30706500e-01       -6.67793050e-09  77.3075  76.1753
0202-10-13_22:59:58.734000      20200.04        2.40101700e-01       -6.24409050e-09  77.3075  76.1753
0202-10-13_22:59:58.934000      20200.24        2.50738300e-01       -6.86387050e-09  77.3075  76.1753
0202-10-13_22:59:59.140000      20200.44        2.60472500e-01       -5.25244050e-09  77.2913  76.1776
0202-10-13_22:59:59.340000      20200.64        2.70018300e-01       -8.28944050e-09  77.2913  76.1776
0202-10-13_22:59:59.535000      20200.84        2.80476800e-01       -5.25260050e-09  77.2913  76.1776
0202-10-13_22:59:59.730000      20201.03        2.90412900e-01       -4.63292050e-09  77.2913  76.1776
0202-10-13_22:59:59.920000      20201.23        2.99434800e-01       -1.47204050e-09  77.2913  76.1776
0202-10-13_23:00:00.120000      20201.42        3.10313300e-01       -3.14545050e-09  77.2904  76.1759
0202-10-13_23:00:00.316000      20201.62        3.20011700e-01       -8.35161050e-09  77.2904  76.1759
0202-10-13_23:00:00.516000      20201.82        3.29449100e-01       -7.60787050e-09  77.2904  76.1759
0202-10-13_23:00:00.707000      20202.01        3.40111000e-01       -1.15124905e-08  77.2904  76.1759
0202-10-13_23:00:00.902000      20202.21        3.49920900e-01       -9.15732050e-09  77.2904  76.1759
0202-10-13_23:00:01.098000      20202.40        3.59503800e-01       -1.07687605e-08  77.2904  76.1759
0202-10-13_23:00:01.293000      20202.60        3.69356800e-01       -4.13710050e-09  77.2891  76.1741
0202-10-13_23:00:01.490000      20202.79        3.79840500e-01       -5.42370500e-10  77.2891  76.1741
0202-10-13_23:00:01.684000      20202.99        3.91510100e-01        1.75082950e-09  77.2891  76.1741
0202-10-13_23:00:01.887000      20203.19        3.99382800e-01        9.12621950e-09  77.2891  76.1741
0202-10-13_23:00:02.105000      20203.41        4.09583100e-01        3.10044995e-08  77.2891  76.1741
0202-10-13_23:00:02.300000      20203.60        4.19370800e-01        7.56907295e-08  77.3026  76.1896
0202-10-13_23:00:02.500000      20203.80        4.28327400e-01        1.14241129e-07  77.3026  76.1896
0202-10-13_23:00:02.707000      20204.01        4.39333500e-01        2.11608759e-07  77.3026  76.1896
0202-10-13_23:00:02.902000      20204.21        4.49471500e-01        3.25276649e-07  77.3026  76.1896
0202-10-13_23:00:03.098000      20204.40        4.58724900e-01        4.89952532e-07  77.3026  76.1896
0202-10-13_23:00:03.297000      20204.60        4.69489100e-01        8.34365339e-07  77.3256  76.1765
0202-10-13_23:00:03.492000      20204.79        4.79033400e-01        1.22371329e-06  77.3256  76.1765
0202-10-13_23:00:03.684000      20204.99        4.88033000e-01        2.61438621e-06  77.3256  76.1765
0202-10-13_23:00:03.880000      20205.18        4.98665100e-01        4.00158900e-06  77.3256  76.1765
0202-10-13_23:00:04.080000      20205.38        5.08700700e-01        5.22002433e-06  77.3256  76.1765
0202-10-13_23:00:04.280000      20205.58        5.18155900e-01        6.91631388e-06  77.2936  76.1873
0202-10-13_23:00:04.477000      20205.78        5.28564000e-01        1.03678965e-05  77.2936  76.1873
0202-10-13_23:00:04.684000      20205.99        5.37682300e-01        1.30604903e-05  77.2936  76.1873
0202-10-13_23:00:04.880000      20206.18        5.47689700e-01        1.67461036e-05  77.2936  76.1873
0202-10-13_23:00:05.100000      20206.41        5.58090300e-01        2.07864818e-05  77.2936  76.1873

File: chapter 5/cold_vs_warm/77K/ffj6/Ic/0_degradation/step07/Ic_2023-10-13_23-00-33444303_ffj6-step7-77k.txt
# Ic = 0.44 A, n = 20.11 , Tavg = 77.31 K, f6aftertempcyclestep7
#datetime                        t_s     iHTS_A                vHTS_V                tHTS_K  tTAR_K
0202-10-13_23:00:21.770000      20223.07        1.52142900e-02        8.89381500e-10  77.3140  76.1833
0202-10-13_23:00:22.020000      20223.32        1.25191500e-02        4.42214150e-09  77.3140  76.1833
0202-10-13_23:00:22.220000      20223.52        2.21596800e-02        5.47577150e-09  77.3204  76.1924
0202-10-13_23:00:22.418000      20223.72        3.22590200e-02        4.79401150e-09  77.3204  76.1924
0202-10-13_23:00:22.613000      20223.92        4.11176400e-02        1.37811015e-08  77.3204  76.1924
0202-10-13_23:00:22.812000      20224.12        5.20673700e-02        1.44010815e-08  77.3204  76.1924
0202-10-13_23:00:23.074000      20224.38        6.19247900e-02        1.20461115e-08  77.3204  76.1924
0202-10-13_23:00:23.270000      20224.57        7.15670200e-02        5.91028150e-09  77.3052  76.1855
0202-10-13_23:00:23.460000      20224.77        8.16069900e-02        7.04121500e-10  77.3052  76.1855
0202-10-13_23:00:23.656000      20224.96        9.05176800e-02        5.29050150e-09  77.3052  76.1855
0202-10-13_23:00:23.850000      20225.15        1.01825100e-01        8.57534150e-09  77.3052  76.1855
0202-10-13_23:00:24.066000      20225.37        1.11508900e-01        7.83160150e-09  77.3052  76.1855
0202-10-13_23:00:24.273000      20225.58        1.21231200e-01        1.50984150e-09  77.3043  76.1907
0202-10-13_23:00:24.477000      20225.78        1.31453800e-01       -5.05983850e-09  77.3043  76.1907
0202-10-13_23:00:24.676000      20225.98        1.41321600e-01        3.98896150e-09  77.3043  76.1907
0202-10-13_23:00:24.880000      20226.18        1.50350900e-01        5.29050150e-09  77.3043  76.1907
0202-10-13_23:00:25.082000      20226.38        1.61371900e-01        8.69929150e-09  77.3043  76.1907
0202-10-13_23:00:25.293000      20226.60        1.71396900e-01       -1.77499850e-09  77.3057  76.1871
0202-10-13_23:00:25.492000      20226.80        1.80690400e-01       -2.76664850e-09  77.3057  76.1871
0202-10-13_23:00:25.684000      20226.99        1.91199300e-01        1.46321500e-10  77.3057  76.1871
0202-10-13_23:00:25.890000      20227.19        2.00488400e-01        4.73270150e-09  77.3057  76.1871
0202-10-13_23:00:26.090000      20227.40        2.10702000e-01        3.74105150e-09  77.3057  76.1871
0202-10-13_23:00:26.285000      20227.59        2.20584600e-01        5.18191500e-10  77.3033  76.1782
0202-10-13_23:00:26.480000      20227.78        2.30315900e-01        1.46321500e-10  77.3033  76.1782
0202-10-13_23:00:26.680000      20227.98        2.40056100e-01       -3.88225850e-09  77.3033  76.1782
0202-10-13_23:00:26.880000      20228.18        2.50372100e-01        2.81138150e-09  77.3033  76.1782
0202-10-13_23:00:27.074000      20228.38        2.60581300e-01        2.93533150e-09  77.3033  76.1782
0202-10-13_23:00:27.277000      20228.58        2.69577900e-01        5.47643150e-09  77.3031  76.1790
0202-10-13_23:00:27.480000      20228.78        2.80342100e-01       -4.11488500e-10  77.3031  76.1790
0202-10-13_23:00:27.676000      20228.98        2.90149100e-01       -3.01456850e-09  77.3031  76.1790
0202-10-13_23:00:27.880000      20229.18        2.99383200e-01        6.42141500e-10  77.3031  76.1790
0202-10-13_23:00:28.082000      20229.39        3.10245400e-01       -4.73458500e-10  77.3031  76.1790
0202-10-13_23:00:28.285000      20229.59        3.19804500e-01        5.29050150e-09  77.3113  76.1947
0202-10-13_23:00:28.490000      20229.79        3.29555500e-01        5.72434150e-09  77.3113  76.1947
0202-10-13_23:00:28.680000      20229.98        3.39829900e-01        4.54675150e-09  77.3113  76.1947
0202-10-13_23:00:28.887000      20230.19        3.49408400e-01        2.99730150e-09  77.3113  76.1947
0202-10-13_23:00:29.090000      20230.39        3.58989700e-01        6.09620150e-09  77.3113  76.1947
0202-10-13_23:00:29.285000      20230.59        3.69317600e-01        1.23559915e-08  77.3089  76.1928
0202-10-13_23:00:29.490000      20230.79        3.79394700e-01        1.71283015e-08  77.3089  76.1928
0202-10-13_23:00:29.680000      20230.98        3.89045900e-01        1.78720415e-08  77.3089  76.1928
0202-10-13_23:00:29.880000      20231.18        3.98743000e-01        2.22724815e-08  77.3089  76.1928
0202-10-13_23:00:30.090000      20231.39        4.09099700e-01        4.17955815e-08  77.3089  76.1928
0202-10-13_23:00:30.285000      20231.59        4.18816200e-01        7.11732015e-08  77.3182  76.1921
0202-10-13_23:00:30.484000      20231.79        4.28321900e-01        1.11830831e-07  77.3182  76.1921
0202-10-13_23:00:30.680000      20231.98        4.38934700e-01        2.09074461e-07  77.3182  76.1921
0202-10-13_23:00:30.880000      20232.18        4.49210700e-01        3.22928213e-07  77.3182  76.1921
0202-10-13_23:00:31.080000      20232.38        4.58421000e-01        4.89835216e-07  77.3182  76.1921
0202-10-13_23:00:31.290000      20232.59        4.68440200e-01        8.49928331e-07  77.3130  76.1895
0202-10-13_23:00:31.484000      20232.79        4.79018900e-01        1.25452276e-06  77.3130  76.1895
0202-10-13_23:00:31.680000      20232.98        4.88456000e-01        2.85406237e-06  77.3130  76.1895
0202-10-13_23:00:31.883000      20233.19        4.98343100e-01        4.38617004e-06  77.3130  76.1895
0202-10-13_23:00:32.080000      20233.38        5.08304400e-01        5.94926693e-06  77.3130  76.1895
0202-10-13_23:00:32.273000      20233.58        5.17661700e-01        7.58177969e-06  77.3155  76.2028
0202-10-13_23:00:32.477000      20233.78        5.27593300e-01        1.03453994e-05  77.3155  76.2028
0202-10-13_23:00:32.680000      20233.98        5.38253700e-01        1.34244894e-05  77.3155  76.2028
0202-10-13_23:00:32.883000      20234.19        5.48238700e-01        1.76353061e-05  77.3155  76.2028
0202-10-13_23:00:33.080000      20234.38        5.57683600e-01        2.01565899e-05  77.3060  76.2000

File: chapter 5/cold_vs_warm/77K/ffj6/Ic/0_degradation/step07/Ic_2023-10-13_23-40-13883584_ffj6-step7-22k.txt
# Ic = 16.92 A, n = 34.79 , Tavg = 21.79 K, f6at22Kaftertempcyclestep7
#datetime                        t_s     iHTS_A                vHTS_V                tHTS_K  tTAR_K
0202-10-13_23:39:47.020000      22588.32       -9.08233800e-02        5.18139620e-08  21.7488  19.8602
0202-10-13_23:39:47.460000      22588.76        9.79565600e-02        5.34873820e-08  21.7518  20.0834
0202-10-13_23:39:47.863000      22589.17        5.12244300e-01        5.11322020e-08  21.7518  20.0834
0202-10-13_23:39:48.273000      22589.58        6.92616700e-01        5.88175320e-08  21.7469  19.9117
0202-10-13_23:39:48.668000      22589.97        1.10366500e+00        6.12346920e-08  21.7469  19.9117
0202-10-13_23:39:49.098000      22590.40        1.29000800e+00        5.33626220e-08  21.7469  19.9117
0202-10-13_23:39:49.492000      22590.80        1.70152300e+00        5.45400120e-08  21.7472  19.9617
0202-10-13_23:39:49.900000      22591.20        1.88508600e+00        5.75149820e-08  21.7472  19.9617
0202-10-13_23:39:50.305000      22591.61        2.27587500e+00        6.30930320e-08  21.7425  20.0629
0202-10-13_23:39:50.700000      22592.00        2.48126800e+00        6.19154420e-08  21.7425  20.0629
0202-10-13_23:39:51.110000      22592.41        2.87274600e+00        5.71431120e-08  21.7425  20.0629
0202-10-13_23:39:51.500000      22592.80        3.07587100e+00        4.07188320e-08  21.7511  19.8674
0202-10-13_23:39:51.895000      22593.20        3.46823200e+00        5.41681420e-08  21.7511  19.8674
0202-10-13_23:39:52.293000      22593.60        3.67719800e+00        5.42301220e-08  21.7456  20.0871
0202-10-13_23:39:52.695000      22594.00        4.06237100e+00        5.52217820e-08  21.7456  20.0871
0202-10-13_23:39:53.110000      22594.41        4.27190600e+00        5.33624220e-08  21.7456  20.0871
0202-10-13_23:39:53.508000      22594.81        4.66151300e+00        5.55936520e-08  21.7519  19.9131
0202-10-13_23:39:53.906000      22595.21        4.86783100e+00        5.49118820e-08  21.7519  19.9131
0202-10-13_23:39:54.310000      22595.61        5.25303200e+00        4.33839020e-08  21.7468  19.9697
0202-10-13_23:39:54.710000      22596.02        5.45940500e+00        4.30122420e-08  21.7468  19.9697
0202-10-13_23:39:55.105000      22596.41        5.84963400e+00        5.74537120e-08  21.7494  20.0650
0202-10-13_23:39:55.500000      22596.80        6.05409100e+00        5.16897220e-08  21.7494  20.0650
0202-10-13_23:39:55.900000      22597.20        6.44455800e+00        5.86932820e-08  21.7494  20.0650
0202-10-13_23:39:56.305000      22597.61        6.63029200e+00        5.38589620e-08  21.7479  19.8648
0202-10-13_23:39:56.707000      22598.01        7.03971000e+00        7.49316320e-08  21.7479  19.8648
0202-10-13_23:39:57.120000      22598.42        7.22488200e+00        5.62761220e-08  21.7479  19.8648
0202-10-13_23:39:57.523000      22598.83        7.63247000e+00        4.93965220e-08  21.7468  20.0894
0202-10-13_23:39:57.920000      22599.23        7.81821900e+00        4.35705520e-08  21.7468  20.0894
0202-10-13_23:39:58.324000      22599.63        8.22521800e+00        4.44382420e-08  21.7489  19.9139
0202-10-13_23:39:58.727000      22600.03        8.61864900e+00        5.75156920e-08  21.7489  19.9139
0202-10-13_23:39:59.133000      22600.43        8.80280200e+00        6.52010220e-08  21.7428  19.9705
0202-10-13_23:39:59.523000      22600.83        9.21455200e+00        5.82594320e-08  21.7428  19.9705
0202-10-13_23:39:59.918000      22601.22        9.40023900e+00        7.15847920e-08  21.7428  19.9705
0202-10-13_23:40:00.316000      22601.62        9.81092800e+00        6.53249720e-08  21.7532  20.0664
0202-10-13_23:40:00.723000      22602.03        9.99081400e+00        4.85920020e-08  21.7532  20.0664
0202-10-13_23:40:01.125000      22602.43        1.03821400e+01        4.69197820e-08  21.7461  19.8707
0202-10-13_23:40:01.527000      22602.83        1.05871400e+01        5.36754320e-08  21.7461  19.8707
0202-10-13_23:40:01.920000      22603.23        1.09794000e+01        5.47290720e-08  21.7461  19.8707
0202-10-13_23:40:02.316000      22603.62        1.11807300e+01        5.86337120e-08  21.7552  20.0925
0202-10-13_23:40:02.710000      22604.01        1.15703400e+01        6.61950820e-08  21.7552  20.0925
0202-10-13_23:40:03.117000      22604.42        1.17776700e+01        6.70627820e-08  21.7590  19.9190
0202-10-13_23:40:03.516000      22604.82        1.21718200e+01        7.02236820e-08  21.7590  19.9190
0202-10-13_23:40:03.918000      22605.22        1.23729600e+01        6.04310820e-08  21.7590  19.9190
0202-10-13_23:40:04.324000      22605.63        1.27603800e+01        6.30341820e-08  21.7500  19.9714
0202-10-13_23:40:04.727000      22606.03        1.29677500e+01        5.75181020e-08  21.7500  19.9714
0202-10-13_23:40:05.117000      22606.42        1.33590500e+01        6.40258320e-08  21.7593  20.0689
0202-10-13_23:40:05.516000      22606.82        1.35616500e+01        6.50174920e-08  21.7593  20.0689
0202-10-13_23:40:05.914000      22607.22        1.39527300e+01        6.42117720e-08  21.7593  20.0689
0202-10-13_23:40:06.320000      22607.62        1.41622000e+01        4.84072620e-08  21.7587  19.8705
0202-10-13_23:40:06.723000      22608.03        1.45469400e+01        6.92310720e-08  21.7587  19.8705
0202-10-13_23:40:07.133000      22608.44        1.47327700e+01        6.09875320e-08  21.7587  19.8705
0202-10-13_23:40:07.527000      22608.83        1.51404900e+01        7.77217120e-08  21.7603  20.0893
0202-10-13_23:40:07.918000      22609.22        1.53254100e+01        7.71019320e-08  21.7603  20.0893
0202-10-13_23:40:08.312000      22609.62        1.57341800e+01        7.53665320e-08  21.7611  19.9166
0202-10-13_23:40:08.715000      22610.02        1.59194200e+01        1.01893302e-07  21.7611  19.9166
0202-10-13_23:40:09.120000      22610.42        1.63315100e+01        1.50794292e-07  21.7611  19.9166
0202-10-13_23:40:09.520000      22610.82        1.65179900e+01        1.84820462e-07  21.7544  19.9685
0202-10-13_23:40:09.920000      22611.23        1.69034500e+01        2.77540202e-07  21.7544  19.9685
0202-10-13_23:40:10.324000      22611.63        1.71119600e+01        4.00443452e-07  21.7689  20.0738
0202-10-13_23:40:10.720000      22612.02        1.75020600e+01        6.91556172e-07  21.7689  20.0738
0202-10-13_23:40:11.117000      22612.42        1.79105600e+01        1.42054657e-06  21.7689  20.0738
0202-10-13_23:40:11.510000      22612.81        1.80999100e+01        2.20909825e-06  21.7728  19.8732
0202-10-13_23:40:11.914000      22613.22        1.85059600e+01        4.48903708e-06  21.7728  19.8732
0202-10-13_23:40:12.324000      22613.63        1.86885400e+01        6.65444120e-06  21.7830  20.0952
0202-10-13_23:40:12.727000      22614.03        1.90775300e+01        1.30937624e-05  21.7830  20.0952
0202-10-13_23:40:13.130000      22614.43        1.92810300e+01        1.88820559e-05  21.7830  20.0952
0202-10-13_23:40:13.523000      22614.83        1.96734500e+01        4.11107576e-05  21.7936  19.9252

File: chapter 5/cold_vs_warm/77K/ffj6/Ic/0_degradation/step07/Ic_2023-10-13_23-41-12081825_ffj6-step7-22k.txt
# Ic = 16.93 A, n = 34.81 , Tavg = 21.79 K, f6at22Kaftertempcyclestep7
#datetime                        t_s     iHTS_A                vHTS_V                tHTS_K  tTAR_K
0202-10-13_23:40:45.355000      22646.66       -6.11820800e-02       -9.65314050e-09  21.7658  20.0676
0202-10-13_23:40:45.758000      22647.06        1.24221900e-01       -1.02109405e-08  21.7658  20.0676
0202-10-13_23:40:46.152000      22647.45        5.35382900e-01       -1.78188050e-09  21.7606  19.8638
0202-10-13_23:40:46.547000      22647.85        7.20826900e-01       -4.32299050e-09  21.7606  19.8638
0202-10-13_23:40:46.950000      22648.25        1.12900900e+00        1.87484950e-09  21.7606  19.8638
0202-10-13_23:40:47.350000      22648.66        1.31419800e+00       -7.60736050e-09  21.7667  20.0834
0202-10-13_23:40:47.754000      22649.06        1.72691500e+00       -6.30532050e-09  21.7667  20.0834
0202-10-13_23:40:48.160000      22649.46        1.91170400e+00        1.50395950e-09  21.7613  19.9231
0202-10-13_23:40:48.550000      22649.86        2.30061200e+00        3.17737950e-09  21.7613  19.9231
0202-10-13_23:40:48.945000      22650.25        2.50620300e+00        2.80550950e-09  21.7613  19.9231
0202-10-13_23:40:49.344000      22650.65        2.89356200e+00       -2.40068050e-09  21.7625  19.9596
0202-10-13_23:40:49.754000      22651.06        3.09896300e+00       -9.40424050e-09  21.7625  19.9596
0202-10-13_23:40:50.152000      22651.46        3.48506900e+00        2.02419500e-10  21.7683  20.0740
0202-10-13_23:40:50.550000      22651.86        3.69155900e+00       -3.20640050e-09  21.7683  20.0740
0202-10-13_23:40:50.953000      22652.26        4.08136700e+00        9.46159500e-10  21.7683  20.0740
0202-10-13_23:40:51.360000      22652.66        4.28697200e+00        1.22262295e-08  21.7653  19.8682
0202-10-13_23:40:51.750000      22653.05        4.67712100e+00        4.50329500e-10  21.7653  19.8682
0202-10-13_23:40:52.145000      22653.45        4.88232400e+00       -5.56158050e-09  21.7596  20.0887
0202-10-13_23:40:52.543000      22653.85        5.27152600e+00        1.93780950e-09  21.7596  20.0887
0202-10-13_23:40:52.950000      22654.25        5.47693200e+00        1.01189695e-08  21.7596  20.0887
0202-10-13_23:40:53.350000      22654.66        5.86647100e+00        2.37481950e-09  21.7640  19.9235
0202-10-13_23:40:53.758000      22655.06        6.06948500e+00        1.50847950e-09  21.7640  19.9235
0202-10-13_23:40:54.150000      22655.45        6.46236700e+00        6.40477950e-09  21.7582  19.9564
0202-10-13_23:40:54.543000      22655.85        6.64703700e+00        1.12390995e-08  21.7582  19.9564
0202-10-13_23:40:54.945000      22656.25        7.05503100e+00        1.19828395e-08  21.7582  19.9564
0202-10-13_23:40:55.350000      22656.65        7.23922200e+00        5.72301950e-09  21.7608  20.0759
0202-10-13_23:40:55.754000      22657.06        7.64962600e+00        3.80167950e-09  21.7608  20.0759
0202-10-13_23:40:56.152000      22657.46        7.83398800e+00        1.55156195e-08  21.7658  19.8693
0202-10-13_23:40:56.555000      22657.86        8.24532900e+00        1.83046495e-08  21.7658  19.8693
0202-10-13_23:40:56.957000      22658.26        8.63730200e+00        1.90483895e-08  21.7658  19.8693
0202-10-13_23:40:57.350000      22658.66        8.81946500e+00        1.82426695e-08  21.7647  20.0890
0202-10-13_23:40:57.746000      22659.05        9.22829700e+00        2.28910595e-08  21.7647  20.0890
0202-10-13_23:40:58.145000      22659.45        9.41962600e+00        1.48338495e-08  21.7586  19.9298
0202-10-13_23:40:58.547000      22659.85        9.82858300e+00        1.06812895e-08  21.7586  19.9298
0202-10-13_23:40:58.953000      22660.25        1.00102000e+01        5.04064950e-09  21.7586  19.9298
0202-10-13_23:40:59.367000      22660.67        1.03982500e+01        6.77365950e-09  21.7663  19.9609
0202-10-13_23:40:59.770000      22661.07        1.06040900e+01        6.46376950e-09  21.7663  19.9609
0202-10-13_23:41:00.170000      22661.48        1.09908400e+01        2.16484895e-08  21.7638  20.0765
0202-10-13_23:41:00.570000      22661.87        1.11981100e+01        1.70000995e-08  21.7638  20.0765
0202-10-13_23:41:00.960000      22662.26        1.15890900e+01        4.54242950e-09  21.7638  20.0765
0202-10-13_23:41:01.360000      22662.66        1.17948000e+01       -4.69235050e-09  21.7583  19.8680
0202-10-13_23:41:01.750000      22663.06        1.21896000e+01        9.00487950e-09  21.7583  19.8680
0202-10-13_23:41:02.156000      22663.46        1.23941400e+01       -5.99390050e-09  21.7615  20.0894
0202-10-13_23:41:02.560000      22663.86        1.27776800e+01        2.14625495e-08  21.7615  20.0894
0202-10-13_23:41:02.950000      22664.25        1.29824100e+01        1.41959500e-10  21.7615  20.0894
0202-10-13_23:41:03.348000      22664.65        1.33732600e+01       -4.39705000e-11  21.7728  19.9330
0202-10-13_23:41:03.742000      22665.05        1.35780400e+01       -1.22537305e-08  21.7728  19.9330
0202-10-13_23:41:04.150000      22665.45        1.39682300e+01        1.93933950e-09  21.7728  19.9330
0202-10-13_23:41:04.550000      22665.85        1.41758900e+01        5.90595950e-09  21.7701  19.9573
0202-10-13_23:41:04.953000      22666.26        1.45622200e+01        1.43363795e-08  21.7701  19.9573
0202-10-13_23:41:05.344000      22666.65        1.47519600e+01        6.03328950e-09  21.7668  20.0815
0202-10-13_23:41:05.740000      22667.04        1.51624200e+01        2.43853950e-09  21.7668  20.0815
0202-10-13_23:41:06.137000      22667.44        1.53472700e+01        1.11155295e-08  21.7732  19.8718
0202-10-13_23:41:06.540000      22667.84        1.57546000e+01        3.05767695e-08  21.7732  19.8718
0202-10-13_23:41:06.945000      22668.25        1.59402200e+01        4.17328995e-08  21.7732  19.8718
0202-10-13_23:41:07.336000      22668.64        1.63502300e+01        7.12346595e-08  21.7686  20.0875
0202-10-13_23:41:07.730000      22669.03        1.65358800e+01        1.08917590e-07  21.7686  20.0875
0202-10-13_23:41:08.125000      22669.43        1.69234200e+01        2.12855520e-07  21.7706  19.9361
0202-10-13_23:41:08.520000      22669.82        1.71266400e+01        3.54662310e-07  21.7706  19.9361
0202-10-13_23:41:08.920000      22670.23        1.75182800e+01        6.24702600e-07  21.7706  19.9361
0202-10-13_23:41:09.330000      22670.63        1.79256800e+01        1.32307625e-06  21.7768  19.9574
0202-10-13_23:41:09.723000      22671.02        1.81151800e+01        2.17484666e-06  21.7768  19.9574
0202-10-13_23:41:10.117000      22671.42        1.85221100e+01        4.55965506e-06  21.7808  20.0854
0202-10-13_23:41:10.510000      22671.82        1.87110300e+01        6.65242082e-06  21.7808  20.0854
0202-10-13_23:41:10.918000      22672.22        1.90987000e+01        1.35459244e-05  21.7808  20.0854
0202-10-13_23:41:11.312000      22672.62        1.93077900e+01        1.96263886e-05  21.7903  19.8777
0202-10-13_23:41:11.703000      22673.01        1.96978500e+01        4.40419551e-05  21.7903  19.8777

File: chapter 5/cold_vs_warm/77K/ffj6/Ic/0_degradation/step07/Ic_2023-10-13_23-46-20654878_ffj6-step7-22k.txt
# Ic = 16.79 A, n = 34.25 , Tavg = 22.06 K, f6at22Kaftertempcyclestep7
#datetime                        t_s     iHTS_A                vHTS_V                tHTS_K  tTAR_K
0202-10-13_23:45:54.010000      22955.32       -5.26757000e-02       -9.68103500e-09  22.0073  20.3916
0202-10-13_23:45:54.418000      22955.72        1.32219100e-01       -2.80142500e-09  22.0244  20.1792
0202-10-13_23:45:54.820000      22956.12        5.38924200e-01       -4.47484500e-09  22.0244  20.1792
0202-10-13_23:45:55.242000      22956.55        7.21983100e-01       -4.34930500e-09  22.0133  20.3494
0202-10-13_23:45:55.645000      22956.95        1.13806400e+00        5.81621500e-09  22.0133  20.3494
0202-10-13_23:45:56.043000      22957.34        1.32075700e+00        2.96520500e-09  22.0133  20.3494
0202-10-13_23:45:56.434000      22957.74        1.72631900e+00        3.77092500e-09  22.0153  20.2930
0202-10-13_23:45:56.830000      22958.13        1.91554700e+00        1.72563500e-09  22.0153  20.2930
0202-10-13_23:45:57.246000      22958.55        2.30209800e+00       -2.17901500e-09  22.0217  20.2148
0202-10-13_23:45:57.640000      22958.94        2.50604300e+00       -1.24933500e-09  22.0217  20.2148
0202-10-13_23:45:58.040000      22959.34        2.89775300e+00        1.53969500e-09  22.0217  20.2148
0202-10-13_23:45:58.450000      22959.75        3.10274800e+00        2.09750500e-09  22.0167  20.3951
0202-10-13_23:45:58.848000      22960.15        3.49569200e+00        6.62193500e-09  22.0167  20.3951
0202-10-13_23:45:59.246000      22960.55        3.69837500e+00        1.10224050e-08  22.0221  20.1845
0202-10-13_23:45:59.650000      22960.95        4.08776000e+00        6.55995500e-09  22.0221  20.1845
0202-10-13_23:46:00.060000      22961.36        4.28798300e+00       -3.41858500e-09  22.0221  20.1845
0202-10-13_23:46:00.460000      22961.77        4.67962200e+00        1.35376500e-09  22.0166  20.3511
0202-10-13_23:46:00.867000      22962.17        4.88221200e+00        3.02716500e-09  22.0166  20.3511
0202-10-13_23:46:01.270000      22962.57        5.27482400e+00        4.32863500e-09  22.0151  20.2923
0202-10-13_23:46:01.664000      22962.97        5.48017900e+00       -2.36504500e-09  22.0151  20.2923
0202-10-13_23:46:02.066000      22963.37        5.86525000e+00       -5.95979500e-09  22.0151  20.2923
0202-10-13_23:46:02.457000      22963.76        6.07416500e+00       -2.86087500e-09  22.0146  20.2142
0202-10-13_23:46:02.863000      22964.16        6.46305400e+00       -8.31497500e-09  22.0146  20.2142
0202-10-13_23:46:03.266000      22964.57        6.64855100e+00       -1.20956650e-08  22.0123  20.3926
0202-10-13_23:46:03.670000      22964.97        7.05782900e+00        1.78751500e-09  22.0123  20.3926
0202-10-13_23:46:04.090000      22965.39        7.24638000e+00       -7.53605000e-10  22.0123  20.3926
0202-10-13_23:46:04.492000      22965.80        7.65214000e+00        6.24996500e-09  22.0180  20.1865
0202-10-13_23:46:04.900000      22966.20        7.83922700e+00        3.27499500e-09  22.0180  20.1865
0202-10-13_23:46:05.300000      22966.61        8.24996800e+00       -7.26134500e-09  22.0182  20.3525
0202-10-13_23:46:05.703000      22967.01        8.63851700e+00       -4.84418500e-09  22.0182  20.3525
0202-10-13_23:46:06.130000      22967.43        8.82160700e+00        9.65877500e-09  22.0182  20.3525
0202-10-13_23:46:06.540000      22967.84        9.23453000e+00        1.21379150e-08  22.0228  20.2936
0202-10-13_23:46:06.930000      22968.24        9.41763000e+00       -9.43164500e-09  22.0228  20.2936
0202-10-13_23:46:07.324000      22968.63        9.82936800e+00        3.45882500e-09  22.0221  20.2182
0202-10-13_23:46:07.723000      22969.03        1.00128300e+01        1.10821750e-08  22.0221  20.2182
0202-10-13_23:46:08.125000      22969.43        1.04050700e+01        1.61024250e-08  22.0221  20.2182
0202-10-13_23:46:08.530000      22969.83        1.06063600e+01       -3.79265500e-09  22.0183  20.3974
0202-10-13_23:46:08.934000      22970.24        1.09965900e+01       -4.59837500e-09  22.0183  20.3974
0202-10-13_23:46:09.340000      22970.65        1.12021500e+01        1.97133500e-09  22.0178  20.2441
0202-10-13_23:46:09.746000      22971.05        1.15912900e+01        1.12681050e-08  22.0178  20.2441
0202-10-13_23:46:10.150000      22971.45        1.17969900e+01        4.01662500e-09  22.0244  20.3559
0202-10-13_23:46:10.543000      22971.84        1.21875800e+01        7.92127500e-09  22.0244  20.3559
0202-10-13_23:46:10.938000      22972.24        1.23922700e+01        1.54206650e-08  22.0244  20.3559
0202-10-13_23:46:11.363000      22972.66        1.27802500e+01        1.17639350e-08  22.0249  20.2953
0202-10-13_23:46:11.754000      22973.06        1.29849700e+01        1.39951550e-08  22.0249  20.2953
0202-10-13_23:46:12.156000      22973.46        1.33759100e+01       -5.69775000e-10  22.0237  20.2194
0202-10-13_23:46:12.562000      22973.86        1.35837800e+01        2.97925000e-10  22.0237  20.2194
0202-10-13_23:46:12.965000      22974.27        1.39690400e+01        4.57472500e-09  22.0237  20.2194
0202-10-13_23:46:13.383000      22974.68        1.41730000e+01        8.16960500e-09  22.0229  20.3971
0202-10-13_23:46:13.785000      22975.09        1.45613300e+01       -1.00320500e-09  22.0229  20.3971
0202-10-13_23:46:14.188000      22975.49        1.47457400e+01       -1.06518500e-09  22.0291  20.1944
0202-10-13_23:46:14.582000      22975.88        1.51584900e+01        1.91397850e-08  22.0291  20.1944
0202-10-13_23:46:15.027000      22976.33        1.53450700e+01        9.40917500e-09  22.0291  20.1944
0202-10-13_23:46:15.453000      22976.76        1.57520800e+01        3.60599050e-08  22.0396  20.3609
0202-10-13_23:46:15.848000      22977.15        1.59401400e+01        4.67201950e-08  22.0396  20.3609
0202-10-13_23:46:16.242000      22977.55        1.63491300e+01        8.87415850e-08  22.0419  20.3000
0202-10-13_23:46:16.645000      22977.95        1.65320800e+01        1.48798705e-07  22.0419  20.3000
0202-10-13_23:46:17.094000      22978.40        1.69243400e+01        2.73871215e-07  22.0419  20.3000
0202-10-13_23:46:17.496000      22978.80        1.71322900e+01        4.33465725e-07  22.0398  20.2235
0202-10-13_23:46:17.887000      22979.19        1.75204000e+01        7.78127875e-07  22.0398  20.2235
0202-10-13_23:46:18.280000      22979.59        1.79270300e+01        2.17456430e-06  22.0365  20.3988
0202-10-13_23:46:18.684000      22979.99        1.81137600e+01        2.63729159e-06  22.0365  20.3988
0202-10-13_23:46:19.105000      22980.41        1.85238300e+01        5.87460531e-06  22.0365  20.3988
0202-10-13_23:46:19.496000      22980.80        1.87101000e+01        7.97015651e-06  22.0415  20.1926
0202-10-13_23:46:19.902000      22981.21        1.90995300e+01        1.62225786e-05  22.0415  20.1926
0202-10-13_23:46:20.297000      22981.60        1.93053100e+01        2.34837181e-05  22.0602  20.3618
