Repository: shortlab/2025-devitre-PhD

# 2025-devitre-PhD
Data repository for Alexis Devitre's PhD thesis

File: chapter 5/cold_vs_warm/77K/ffj6/Ic/0_degradation/step07/Ic_2023-10-13_23-47-07616427_ffj6-step7-22k.txt
# Ic = 16.81 A, n = 34.57 , Tavg = 22.08 K, f6at22Kaftertempcyclestep7
#datetime                        t_s     iHTS_A                vHTS_V                tHTS_K  tTAR_K
0202-10-13_23:46:40.996000      23002.30       -4.30993200e-02        1.81348755e-08  22.0480  20.3545
0202-10-13_23:46:41.420000      23002.73        1.36268300e-01        2.04280755e-08  22.0390  20.2977
0202-10-13_23:46:41.824000      23003.13        5.50689200e-01        2.42092255e-08  22.0390  20.2977
0202-10-13_23:46:42.230000      23003.54        7.31477300e-01        2.55123755e-08  22.0448  20.2202
0202-10-13_23:46:42.625000      23003.93        1.14164000e+00        2.29714955e-08  22.0448  20.2202
0202-10-13_23:46:43.074000      23004.38        1.32493500e+00        2.16699455e-08  22.0448  20.2202
0202-10-13_23:46:43.480000      23004.79        1.73406400e+00        2.70620655e-08  22.0404  20.3961
0202-10-13_23:46:43.883000      23005.19        1.92049400e+00        2.16079655e-08  22.0404  20.3961
0202-10-13_23:46:44.290000      23005.59        2.31068100e+00        1.62158455e-08  22.0404  20.1887
0202-10-13_23:46:44.680000      23005.98        2.51523000e+00        1.77033255e-08  22.0404  20.1887
0202-10-13_23:46:45.105000      23006.41        2.90596300e+00        2.81157055e-08  22.0404  20.1887
0202-10-13_23:46:45.510000      23006.82        3.11046000e+00        2.48928255e-08  22.0419  20.3550
0202-10-13_23:46:45.918000      23007.22        3.49899200e+00        2.69381155e-08  22.0419  20.3550
0202-10-13_23:46:46.330000      23007.63        3.70339700e+00        2.89833955e-08  22.0432  20.2998
0202-10-13_23:46:46.720000      23008.02        4.09417800e+00        2.35912755e-08  22.0432  20.2998
0202-10-13_23:46:47.120000      23008.42        4.29642400e+00        1.16914155e-08  22.0432  20.2998
0202-10-13_23:46:47.510000      23008.82        4.68690000e+00        1.98105955e-08  22.0451  20.2188
0202-10-13_23:46:47.914000      23009.22        4.89493000e+00        1.60276455e-08  22.0451  20.2188
0202-10-13_23:46:48.312000      23009.62        5.28421000e+00        2.35875055e-08  22.0384  20.4002
0202-10-13_23:46:48.715000      23010.02        5.48778800e+00        1.91870455e-08  22.0384  20.4002
0202-10-13_23:46:49.120000      23010.42        5.88022900e+00        2.91655655e-08  22.0384  20.4002
0202-10-13_23:46:49.523000      23010.83        6.08256100e+00        2.54468655e-08  22.0431  20.1916
0202-10-13_23:46:49.914000      23011.22        6.47420400e+00        3.18306355e-08  22.0431  20.1916
0202-10-13_23:46:50.310000      23011.61        6.65845000e+00        4.00117855e-08  22.0414  20.3573
0202-10-13_23:46:50.703000      23012.01        7.06560500e+00        1.78854955e-08  22.0414  20.3573
0202-10-13_23:46:51.113000      23012.42        7.25087900e+00        1.39188855e-08  22.0414  20.3573
0202-10-13_23:46:51.520000      23012.82        7.66431100e+00        2.24099255e-08  22.0406  20.3013
0202-10-13_23:46:51.920000      23013.22        7.85054200e+00        6.04762550e-09  22.0406  20.3013
0202-10-13_23:46:52.330000      23013.63        8.25804800e+00        9.02259550e-09  22.0458  20.2217
0202-10-13_23:46:52.730000      23014.03        8.64607700e+00        2.21000255e-08  22.0458  20.2217
0202-10-13_23:46:53.133000      23014.44        8.83118600e+00        1.92490255e-08  22.0396  20.4026
0202-10-13_23:46:53.527000      23014.83        9.24176300e+00        2.89796455e-08  22.0396  20.4026
0202-10-13_23:46:53.918000      23015.22        9.42903800e+00        1.42908655e-08  22.0396  20.4026
0202-10-13_23:46:54.320000      23015.62        9.83543900e+00        2.14803855e-08  22.0435  20.1951
0202-10-13_23:46:54.723000      23016.03        1.00240900e+01        2.96615355e-08  22.0435  20.1951
0202-10-13_23:46:55.130000      23016.43        1.04096200e+01        3.18927555e-08  22.0422  20.3997
0202-10-13_23:46:55.520000      23016.82        1.06175900e+01        2.13564255e-08  22.0422  20.3997
0202-10-13_23:46:55.914000      23017.22        1.10080600e+01        2.78021855e-08  22.0422  20.3997
0202-10-13_23:46:56.312000      23017.62        1.12089000e+01        2.68725055e-08  22.0384  20.3063
0202-10-13_23:46:56.707000      23018.01        1.15991900e+01        3.73468555e-08  22.0384  20.3063
0202-10-13_23:46:57.113000      23018.42        1.18044800e+01        3.71609155e-08  22.0384  20.3063
0202-10-13_23:46:57.520000      23018.82        1.21935000e+01        3.47437655e-08  22.0467  20.2199
0202-10-13_23:46:57.914000      23019.22        1.23972700e+01        4.58998655e-08  22.0467  20.2199
0202-10-13_23:46:58.310000      23019.61        1.27883600e+01        4.70154855e-08  22.0373  20.4097
0202-10-13_23:46:58.703000      23020.01        1.29905700e+01        2.36496255e-08  22.0373  20.4097
0202-10-13_23:46:59.120000      23020.43        1.33825300e+01        2.08606055e-08  22.0373  20.4097
0202-10-13_23:46:59.523000      23020.83        1.35866800e+01        3.06542955e-08  22.0488  20.1965
0202-10-13_23:46:59.926000      23021.23        1.39750400e+01        3.85281455e-08  22.0488  20.1965
0202-10-13_23:47:00.330000      23021.63        1.41828900e+01        1.98106655e-08  22.0449  20.4003
0202-10-13_23:47:00.742000      23022.05        1.45709900e+01        3.14006255e-08  22.0449  20.4003
0202-10-13_23:47:01.160000      23022.46        1.47573500e+01        3.46854855e-08  22.0544  20.3092
0202-10-13_23:47:01.562000      23022.87        1.51640100e+01        3.56151655e-08  22.0544  20.3092
0202-10-13_23:47:01.965000      23023.27        1.53516600e+01        4.08213455e-08  22.0544  20.3092
0202-10-13_23:47:02.367000      23023.67        1.57612500e+01        3.61729655e-08  22.0492  20.2185
0202-10-13_23:47:02.770000      23024.07        1.59459300e+01        6.33195155e-08  22.0492  20.2185
0202-10-13_23:47:03.184000      23024.49        1.63562800e+01        1.04845065e-07  22.0488  20.4035
0202-10-13_23:47:03.594000      23024.90        1.65408300e+01        1.46432595e-07  22.0488  20.4035
0202-10-13_23:47:04             23025.30        1.69333400e+01        2.84644496e-07  22.0488  20.4035
0202-10-13_23:47:04.410000      23025.71        1.71375300e+01        4.72996945e-07  22.0510  20.1945
0202-10-13_23:47:04.810000      23026.11        1.75265500e+01        8.70216705e-07  22.0510  20.1945
0202-10-13_23:47:05.210000      23026.51        1.79395200e+01        2.09546831e-06  22.0506  20.3566
0202-10-13_23:47:05.613000      23026.92        1.81275700e+01        2.68005229e-06  22.0506  20.3566
0202-10-13_23:47:06.066000      23027.37        1.85349400e+01        6.03854394e-06  22.0506  20.3566
0202-10-13_23:47:06.460000      23027.77        1.87228800e+01        8.53323954e-06  22.0564  20.3164
0202-10-13_23:47:06.855000      23028.16        1.91077600e+01        1.63301934e-05  22.0564  20.3164
0202-10-13_23:47:07.254000      23028.56        1.93118400e+01        2.38339888e-05  22.0756  20.2228

File: chapter 5/cold_vs_warm/77K/ffj6/Ic/0_degradation/step07/Ic_2023-10-13_23-51-38081279_ffj6-step7-22k.txt
# Ic = 16.83 A, n = 34.85 , Tavg = 22.05 K, f6at22Kaftertempcyclestep7
#datetime                        t_s     iHTS_A                vHTS_V                tHTS_K  tTAR_K
0202-10-13_23:51:11.610000      23272.91       -3.98612500e-02        1.76019000e-08  22.0195  20.3410
0202-10-13_23:51:12.020000      23273.32        1.43937900e-01        2.33659100e-08  22.0195  20.3410
0202-10-13_23:51:12.420000      23273.72        5.51040100e-01        2.60309800e-08  22.0165  20.1889
0202-10-13_23:51:12.820000      23274.12        7.32385500e-01        2.05768700e-08  22.0165  20.1889
0202-10-13_23:51:13.230000      23274.54        1.14899800e+00        2.36758000e-08  22.0176  20.3930
0202-10-13_23:51:13.633000      23274.94        1.32941300e+00        2.46054800e-08  22.0176  20.3930
0202-10-13_23:51:14.074000      23275.38        1.73267000e+00        2.76424300e-08  22.0176  20.3930
0202-10-13_23:51:14.470000      23275.77        1.92282800e+00        2.46054800e-08  22.0202  20.2108
0202-10-13_23:51:14.867000      23276.17        2.31326100e+00        1.86555400e-08  22.0202  20.2108
0202-10-13_23:51:15.280000      23276.58        2.51780000e+00        2.00180600e-08  22.0164  20.3109
0202-10-13_23:51:15.684000      23276.99        2.90835200e+00        3.10492300e-08  22.0164  20.3109
0202-10-13_23:51:16.090000      23277.39        3.11294700e+00        2.03269400e-08  22.0164  20.3109
0202-10-13_23:51:16.484000      23277.79        3.50018000e+00        2.52232500e-08  22.0248  20.3512
0202-10-13_23:51:16.875000      23278.18        3.70640000e+00        2.48513800e-08  22.0248  20.3512
0202-10-13_23:51:17.273000      23278.58        4.09636000e+00        3.16690100e-08  22.0200  20.1884
0202-10-13_23:51:17.680000      23278.98        4.30175100e+00        2.31779600e-08  22.0200  20.1884
0202-10-13_23:51:18.090000      23279.39        4.69108700e+00        2.68346900e-08  22.0200  20.1884
0202-10-13_23:51:18.480000      23279.79        4.89138600e+00        3.30325400e-08  22.0143  20.3946
0202-10-13_23:51:18.883000      23280.19        5.29401600e+00        3.68132300e-08  22.0143  20.3946
0202-10-13_23:51:19.297000      23280.60        5.49254700e+00        2.20623400e-08  22.0185  20.2095
0202-10-13_23:51:19.700000      23281.00        5.94611400e+00        2.25581700e-08  22.0185  20.2095
0202-10-13_23:51:20.117000      23281.42        6.05721500e+00        2.02649700e-08  22.0185  20.2095
0202-10-13_23:51:20.516000      23281.82        6.47230200e+00        2.78263400e-08  22.0149  20.3069
0202-10-13_23:51:20.910000      23282.21        6.64376800e+00        2.80739900e-08  22.0149  20.3069
0202-10-13_23:51:21.300000      23282.61        7.05805300e+00        4.10256500e-08  22.0193  20.3542
0202-10-13_23:51:21.695000      23283.00        7.25085600e+00        3.35877100e-08  22.0193  20.3542
0202-10-13_23:51:22.100000      23283.41        7.66544400e+00        2.90632800e-08  22.0193  20.3542
0202-10-13_23:51:22.504000      23283.81        7.84517700e+00        2.67081000e-08  22.0240  20.1944
0202-10-13_23:51:22.906000      23284.21        8.25403600e+00        2.08821200e-08  22.0240  20.1944
0202-10-13_23:51:23.312000      23284.61        8.64845900e+00        3.61288200e-08  22.0233  20.4028
0202-10-13_23:51:23.715000      23285.02        8.83077600e+00        3.66866300e-08  22.0233  20.4028
0202-10-13_23:51:24.125000      23285.43        9.24212100e+00        3.04887800e-08  22.0200  20.2185
0202-10-13_23:51:24.527000      23285.83        9.42537500e+00        2.94971300e-08  22.0200  20.2185
0202-10-13_23:51:24.934000      23286.24        9.83448300e+00        2.30513700e-08  22.0200  20.2185
0202-10-13_23:51:25.324000      23286.63        1.00216300e+01        2.19357500e-08  22.0227  20.3058
0202-10-13_23:51:25.720000      23287.02        1.04104900e+01        3.29059400e-08  22.0227  20.3058
0202-10-13_23:51:26.120000      23287.42        1.06146400e+01        2.55924800e-08  22.0227  20.3058
0202-10-13_23:51:26.523000      23287.83        1.10009700e+01        2.16878400e-08  22.0230  20.3547
0202-10-13_23:51:26.926000      23288.23        1.12112300e+01        1.95184300e-08  22.0230  20.3547
0202-10-13_23:51:27.320000      23288.62        1.15988900e+01        2.70174400e-08  22.0210  20.1944
0202-10-13_23:51:27.715000      23289.02        1.18015000e+01        3.09840600e-08  22.0210  20.1944
0202-10-13_23:51:28.117000      23289.42        1.21947100e+01        5.11890400e-08  22.0210  20.1944
0202-10-13_23:51:28.520000      23289.82        1.23972200e+01        3.63142100e-08  22.0238  20.4023
0202-10-13_23:51:28.920000      23290.23        1.27880200e+01        2.76992000e-08  22.0238  20.4023
0202-10-13_23:51:29.330000      23290.63        1.29936000e+01        1.57993400e-08  22.0299  20.2188
0202-10-13_23:51:29.723000      23291.02        1.33806600e+01        2.09435500e-08  22.0299  20.2188
0202-10-13_23:51:30.130000      23291.43        1.35849500e+01        2.67695300e-08  22.0288  20.3071
0202-10-13_23:51:30.530000      23291.83        1.39739900e+01        3.17897800e-08  22.0288  20.3071
0202-10-13_23:51:30.920000      23292.23        1.41806400e+01        3.17278000e-08  22.0288  20.3071
0202-10-13_23:51:31.316000      23292.62        1.45735200e+01        3.96610500e-08  22.0319  20.3601
0202-10-13_23:51:31.720000      23293.02        1.47613400e+01        4.48052600e-08  22.0319  20.3601
0202-10-13_23:51:32.125000      23293.43        1.51675300e+01        4.69125300e-08  22.0319  20.3601
0202-10-13_23:51:32.527000      23293.83        1.53483600e+01        4.85239700e-08  22.0308  20.1948
0202-10-13_23:51:32.920000      23294.22        1.57602500e+01        5.21788000e-08  22.0308  20.1948
0202-10-13_23:51:33.316000      23294.62        1.59455100e+01        6.75475500e-08  22.0322  20.3994
0202-10-13_23:51:33.715000      23295.02        1.63566900e+01        1.05168450e-07  22.0322  20.3994
0202-10-13_23:51:34.120000      23295.43        1.65417900e+01        1.56052730e-07  22.0322  20.3994
0202-10-13_23:51:34.523000      23295.83        1.69304700e+01        2.85587620e-07  22.0337  20.2238
0202-10-13_23:51:34.930000      23296.23        1.71339500e+01        4.51627800e-07  22.0337  20.2238
0202-10-13_23:51:35.324000      23296.63        1.75266400e+01        7.63069340e-07  22.0446  20.3050
0202-10-13_23:51:35.720000      23297.02        1.79376400e+01        2.16514506e-06  22.0446  20.3050
0202-10-13_23:51:36.113000      23297.42        1.81243700e+01        2.67913206e-06  22.0430  20.3632
0202-10-13_23:51:36.508000      23297.81        1.85322700e+01        6.09773751e-06  22.0430  20.3632
0202-10-13_23:51:36.906000      23298.21        1.87185100e+01        7.94463221e-06  22.0430  20.3632
0202-10-13_23:51:37.300000      23298.60        1.91086800e+01        1.60357901e-05  22.0472  20.1986
0202-10-13_23:51:37.720000      23299.02        1.93165000e+01        2.38888266e-05  22.0472  20.1986

File: chapter 5/cold_vs_warm/77K/ffj6/Ic/0_degradation/step07/Ic_2023-10-14_00-05-42693314_ffj6-step7-25k.txt
# Ic = 15.58 A, n = 31.73 , Tavg = 25.00 K, f6at25Kaftertempcyclestep7
#datetime                        t_s     iHTS_A                vHTS_V                tHTS_K  tTAR_K
0202-10-14_00:05:17.844000      24119.15       -5.44159000e-02        6.08615315e-08  24.9609  23.5012
0202-10-14_00:05:18.254000      24119.56        1.26031900e-01        6.29068215e-08  24.9668  23.5101
0202-10-14_00:05:18.656000      24119.96        5.34812300e-01        7.04681915e-08  24.9668  23.5101
0202-10-14_00:05:19.094000      24120.40        7.17182400e-01        6.38984715e-08  24.9668  23.5101
0202-10-14_00:05:19.492000      24120.79        1.12737600e+00        7.55504215e-08  24.9666  23.4447
0202-10-14_00:05:19.887000      24121.19        1.31110900e+00        6.65015715e-08  24.9666  23.4447
0202-10-14_00:05:20.293000      24121.60        1.71847700e+00        6.68114615e-08  24.9671  23.5477
0202-10-14_00:05:20.695000      24122.00        1.90086700e+00        6.64395915e-08  24.9671  23.5477
0202-10-14_00:05:21.110000      24122.41        2.29085100e+00        7.39389815e-08  24.9669  23.4534
0202-10-14_00:05:21.510000      24122.82        2.49572000e+00        6.35266015e-08  24.9669  23.4534
0202-10-14_00:05:21.918000      24123.22        2.88529900e+00        7.19556715e-08  24.9669  23.4534
0202-10-14_00:05:22.310000      24123.61        3.09061100e+00        6.77411415e-08  24.9714  23.5082
0202-10-14_00:05:22.707000      24124.01        3.48185900e+00        7.53023015e-08  24.9714  23.5082
0202-10-14_00:05:23.110000      24124.41        3.68564200e+00        7.48057115e-08  24.9714  23.5082
0202-10-14_00:05:23.510000      24124.82        4.07469000e+00        6.99093115e-08  24.9671  23.5169
0202-10-14_00:05:23.914000      24125.22        4.27994600e+00        6.59426915e-08  24.9671  23.5169
0202-10-14_00:05:24.330000      24125.63        4.66630100e+00        7.84623415e-08  24.9682  23.4482
0202-10-14_00:05:24.720000      24126.02        4.87319300e+00        7.78425515e-08  24.9682  23.4482
0202-10-14_00:05:25.113000      24126.42        5.26299700e+00        8.21810415e-08  24.9595  23.5503
0202-10-14_00:05:25.508000      24126.81        5.46913800e+00        7.16447115e-08  24.9595  23.5503
0202-10-14_00:05:25.914000      24127.22        5.86085200e+00        8.08794915e-08  24.9595  23.5503
0202-10-14_00:05:26.312000      24127.62        6.06178500e+00        7.92060815e-08  24.9696  23.4531
0202-10-14_00:05:26.710000      24128.02        6.45584800e+00        7.87722315e-08  24.9696  23.4531
0202-10-14_00:05:27.117000      24128.42        6.63643000e+00        6.12943115e-08  24.9653  23.5143
0202-10-14_00:05:27.520000      24128.82        7.04603900e+00        8.11893915e-08  24.9653  23.5143
0202-10-14_00:05:27.914000      24129.22        7.23193200e+00        8.58997515e-08  24.9653  23.5143
0202-10-14_00:05:28.310000      24129.61        7.64171000e+00        8.65815115e-08  24.9665  23.5171
0202-10-14_00:05:28.710000      24130.01        7.82624600e+00        7.71616015e-08  24.9665  23.5171
0202-10-14_00:05:29.113000      24130.42        8.23627600e+00        9.91651815e-08  24.9693  23.4561
0202-10-14_00:05:29.516000      24130.82        8.62523400e+00        8.80710315e-08  24.9693  23.4561
0202-10-14_00:05:29.920000      24131.22        8.81013100e+00        8.74512415e-08  24.9693  23.4561
0202-10-14_00:05:30.312000      24131.62        9.21974800e+00        8.34846215e-08  24.9714  23.5562
0202-10-14_00:05:30.707000      24132.01        9.40361400e+00        9.10460015e-08  24.9714  23.5562
0202-10-14_00:05:31.105000      24132.41        9.81304900e+00        8.62736515e-08  24.9716  23.4527
0202-10-14_00:05:31.508000      24132.81        9.99989000e+00        7.58612715e-08  24.9716  23.4527
0202-10-14_00:05:31.906000      24133.21        1.03893200e+01        8.68934415e-08  24.9716  23.4527
0202-10-14_00:05:32.310000      24133.61        1.05935700e+01        7.78445815e-08  24.9702  23.5157
0202-10-14_00:05:32.710000      24134.02        1.09866500e+01        7.40638915e-08  24.9702  23.5157
0202-10-14_00:05:33.117000      24134.42        1.11887300e+01        7.12128815e-08  24.9702  23.5157
0202-10-14_00:05:33.508000      24134.81        1.15798300e+01        6.95394615e-08  24.9702  23.5172
0202-10-14_00:05:33.902000      24135.21        1.17856000e+01        8.16252715e-08  24.9702  23.5172
0202-10-14_00:05:34.300000      24135.61        1.21736900e+01        7.93320615e-08  24.9713  23.4533
0202-10-14_00:05:34.707000      24136.01        1.23795400e+01        8.29274315e-08  24.9713  23.4533
0202-10-14_00:05:35.120000      24136.42        1.27744100e+01        8.89399615e-08  24.9713  23.4533
0202-10-14_00:05:35.520000      24136.82        1.29747600e+01        8.44775115e-08  24.9758  23.5562
0202-10-14_00:05:35.920000      24137.22        1.33666100e+01        7.28875315e-08  24.9758  23.5562
0202-10-14_00:05:36.332000      24137.64        1.35758800e+01        8.18124415e-08  24.9714  23.4555
0202-10-14_00:05:36.727000      24138.03        1.39613900e+01        9.25347215e-08  24.9714  23.4555
0202-10-14_00:05:37.120000      24138.42        1.41655900e+01        1.06975712e-07  24.9742  23.5204
0202-10-14_00:05:37.510000      24138.82        1.45552200e+01        1.18999532e-07  24.9742  23.5204
0202-10-14_00:05:37.910000      24139.21        1.47348700e+01        1.09021002e-07  24.9742  23.5204
0202-10-14_00:05:38.312000      24139.62        1.51499400e+01        1.56620482e-07  24.9785  23.5241
0202-10-14_00:05:38.715000      24140.02        1.53331900e+01        2.31180612e-07  24.9785  23.5241
0202-10-14_00:05:39.113000      24140.42        1.57445100e+01        3.55137612e-07  24.9785  23.5241
0202-10-14_00:05:39.510000      24140.81        1.59278600e+01        5.25640452e-07  24.9757  23.4574
0202-10-14_00:05:39.906000      24141.21        1.63385000e+01        9.43313541e-07  24.9757  23.4574
0202-10-14_00:05:40.312000      24141.61        1.65249300e+01        1.41441210e-06  24.9793  23.5589
0202-10-14_00:05:40.715000      24142.02        1.69167300e+01        3.00725866e-06  24.9793  23.5589
0202-10-14_00:05:41.120000      24142.42        1.71232100e+01        4.35392726e-06  24.9838  23.4612
0202-10-14_00:05:41.523000      24142.83        1.75085300e+01        8.04877484e-06  24.9838  23.4612
0202-10-14_00:05:41.926000      24143.23        1.79186400e+01        1.62795797e-05  24.9838  23.4612
0202-10-14_00:05:42.336000      24143.64        1.81011400e+01        2.25979143e-05  24.9974  23.5220

File: chapter 5/cold_vs_warm/77K/ffj6/Ic/0_degradation/step07/Ic_2023-10-14_00-09-47327989_ffj6-step7-25k.txt
# Ic = 15.62 A, n = 32.15 , Tavg = 24.98 K, f6at25Kaftertempcyclestep7
#datetime                        t_s     iHTS_A                vHTS_V                tHTS_K  tTAR_K
0202-10-14_00:09:22.470000      24363.77       -5.03367500e-02        2.69933000e-09  24.9592  23.4305
0202-10-14_00:09:22.870000      24364.17        1.31089300e-01       -7.09490000e-10  24.9592  23.4305
0202-10-14_00:09:23.285000      24364.59        5.40106000e-01        5.42639000e-09  24.9563  23.5425
0202-10-14_00:09:23.680000      24364.98        7.24155900e-01        1.22440300e-08  24.9563  23.5425
0202-10-14_00:09:24.098000      24365.40        1.13384800e+00        2.45142000e-09  24.9563  23.5425
0202-10-14_00:09:24.496000      24365.80        1.31538700e+00        5.42639000e-09  24.9667  23.4531
0202-10-14_00:09:24.900000      24366.20        1.72707200e+00        5.86024000e-09  24.9667  23.4531
0202-10-14_00:09:25.305000      24366.61        1.91433800e+00        5.36441000e-09  24.9712  23.5003
0202-10-14_00:09:25.707000      24367.01        2.30303500e+00        2.17267400e-08  24.9712  23.5003
0202-10-14_00:09:26.110000      24367.41        2.50809400e+00        1.56528500e-08  24.9712  23.5003
0202-10-14_00:09:26.500000      24367.81        2.89444200e+00        2.04252000e-08  24.9634  23.5214
0202-10-14_00:09:26.900000      24368.20        3.09682800e+00        1.87508400e-08  24.9634  23.5214
0202-10-14_00:09:27.300000      24368.61        3.48369800e+00        1.26140300e-08  24.9595  23.4380
0202-10-14_00:09:27.707000      24369.01        3.69077900e+00        7.46982000e-09  24.9595  23.4380
0202-10-14_00:09:28.098000      24369.40        4.08107400e+00        7.53180000e-09  24.9623  23.5456
0202-10-14_00:09:28.492000      24369.80        4.28502700e+00        5.67244000e-09  24.9623  23.5456
0202-10-14_00:09:28.890000      24370.20        4.67816400e+00        1.13124900e-08  24.9623  23.5456
0202-10-14_00:09:29.297000      24370.60        4.88259400e+00        1.24900800e-08  24.9664  23.4556
0202-10-14_00:09:29.700000      24371.00        5.27111800e+00        5.36255000e-09  24.9664  23.4556
0202-10-14_00:09:30.100000      24371.40        5.47467000e+00        8.83335000e-09  24.9560  23.5002
0202-10-14_00:09:30.508000      24371.81        5.86806400e+00        7.34586000e-09  24.9560  23.5002
0202-10-14_00:09:30.914000      24372.22        6.07135500e+00        1.32338200e-08  24.9560  23.5002
0202-10-14_00:09:31.316000      24372.62        6.46280500e+00        2.30264200e-08  24.9583  23.5240
0202-10-14_00:09:31.710000      24373.01        6.64573700e+00        2.16629000e-08  24.9583  23.5240
0202-10-14_00:09:32.105000      24373.41        7.05311000e+00        1.53410900e-08  24.9617  23.4392
0202-10-14_00:09:32.504000      24373.81        7.24010900e+00        2.50717200e-08  24.9617  23.4392
0202-10-14_00:09:32.895000      24374.20        7.64842100e+00        2.69922000e-08  24.9617  23.4392
0202-10-14_00:09:33.290000      24374.59        7.83461700e+00        1.71370600e-08  24.9716  23.5476
0202-10-14_00:09:33.680000      24374.98        8.24229400e+00        2.51942600e-08  24.9716  23.5476
0202-10-14_00:09:34.090000      24375.39        8.63482000e+00        1.82526700e-08  24.9716  23.5476
0202-10-14_00:09:34.492000      24375.79        8.81990500e+00        2.92228600e-08  24.9623  23.4627
0202-10-14_00:09:34.895000      24376.20        9.22804700e+00        2.89129700e-08  24.9623  23.4627
0202-10-14_00:09:35.300000      24376.60        9.40979800e+00        1.65172700e-08  24.9637  23.5029
0202-10-14_00:09:35.700000      24377.00        9.82449700e+00        1.96781800e-08  24.9637  23.5029
0202-10-14_00:09:36.105000      24377.41        1.00093200e+01        3.73420500e-08  24.9687  23.5273
0202-10-14_00:09:36.508000      24377.81        1.03988700e+01        3.45530100e-08  24.9687  23.5273
0202-10-14_00:09:36.910000      24378.21        1.06031800e+01        2.83551700e-08  24.9687  23.5273
0202-10-14_00:09:37.305000      24378.61        1.09919400e+01        2.19094000e-08  24.9714  23.4412
0202-10-14_00:09:37.700000      24379.00        1.11980400e+01        2.22812700e-08  24.9714  23.4412
0202-10-14_00:09:38.098000      24379.40        1.15879300e+01        2.25911700e-08  24.9638  23.5482
0202-10-14_00:09:38.490000      24379.79        1.17917000e+01        2.25291400e-08  24.9638  23.5482
0202-10-14_00:09:38.883000      24380.19        1.21819500e+01        2.19709900e-08  24.9638  23.5482
0202-10-14_00:09:39.273000      24380.58        1.23847000e+01        1.38517100e-08  24.9706  23.4604
0202-10-14_00:09:39.680000      24380.98        1.27763000e+01        1.37897300e-08  24.9706  23.4604
0202-10-14_00:09:40.098000      24381.40        1.29806900e+01        1.70126100e-08  24.9706  23.4604
0202-10-14_00:09:40.504000      24381.81        1.33734100e+01        3.59780300e-08  24.9723  23.5001
0202-10-14_00:09:40.906000      24382.21        1.35771300e+01        4.20519200e-08  24.9723  23.5001
0202-10-14_00:09:41.300000      24382.60        1.39650100e+01        4.21758800e-08  24.9741  23.5305
0202-10-14_00:09:41.703000      24383.01        1.41724900e+01        2.01735200e-08  24.9741  23.5305
0202-10-14_00:09:42.110000      24383.41        1.45601900e+01        3.99446500e-08  24.9741  23.5305
0202-10-14_00:09:42.520000      24383.82        1.47464000e+01        6.69672700e-08  24.9748  23.4475
0202-10-14_00:09:42.920000      24384.23        1.51543300e+01        1.14442790e-07  24.9748  23.4475
0202-10-14_00:09:43.330000      24384.63        1.53374200e+01        1.61794350e-07  24.9770  23.5540
0202-10-14_00:09:43.720000      24385.02        1.57490200e+01        2.79491480e-07  24.9770  23.5540
0202-10-14_00:09:44.113000      24385.42        1.59344700e+01        4.58733250e-07  24.9792  23.4709
0202-10-14_00:09:44.516000      24385.82        1.63513800e+01        8.54650560e-07  24.9792  23.4709
0202-10-14_00:09:44.920000      24386.23        1.65343600e+01        1.33020947e-06  24.9792  23.4709
0202-10-14_00:09:45.332000      24386.64        1.69213200e+01        2.93755840e-06  24.9798  23.5022
0202-10-14_00:09:45.734000      24387.04        1.71316200e+01        4.22869331e-06  24.9798  23.5022
0202-10-14_00:09:46.145000      24387.45        1.75177200e+01        7.97374063e-06  24.9816  23.5350
0202-10-14_00:09:46.547000      24387.85        1.79289800e+01        1.63328967e-05  24.9816  23.5350
0202-10-14_00:09:46.945000      24388.25        1.81109400e+01        2.25780920e-05  24.9816  23.5350

File: chapter 5/cold_vs_warm/77K/ffj6/Ic/0_degradation/step07/Ic_2023-10-14_00-10-44534055_ffj6-step7-25k.txt
# Ic = 15.60 A, n = 31.86 , Tavg = 25.01 K, f6at25Kaftertempcyclestep7
#datetime                        t_s     iHTS_A                vHTS_V                tHTS_K  tTAR_K
0202-10-14_00:10:19.664000      24420.97       -4.15463500e-02        4.02515125e-08  24.9801  23.4606
0202-10-14_00:10:20.086000      24421.39        1.37632000e-01        4.66968725e-08  24.9801  23.4606
0202-10-14_00:10:20.484000      24421.79        5.48858200e-01        4.87421625e-08  24.9763  23.4839
0202-10-14_00:10:20.883000      24422.19        7.33241900e-01        4.48375225e-08  24.9763  23.4839
0202-10-14_00:10:21.290000      24422.59        1.14291000e+00        4.90520525e-08  24.9808  23.5307
0202-10-14_00:10:21.690000      24423.00        1.32715700e+00        4.66968725e-08  24.9808  23.5307
0202-10-14_00:10:22.098000      24423.40        1.73729900e+00        4.89900725e-08  24.9808  23.5307
0202-10-14_00:10:22.504000      24423.81        1.92113500e+00        5.27087725e-08  24.9764  23.4354
0202-10-14_00:10:22.918000      24424.22        2.30807000e+00        6.25633425e-08  24.9764  23.4354
0202-10-14_00:10:23.312000      24424.62        2.51363000e+00        4.59531325e-08  24.9720  23.5403
0202-10-14_00:10:23.707000      24425.01        2.90460100e+00        4.84942425e-08  24.9720  23.5403
0202-10-14_00:10:24.105000      24425.41        3.10952100e+00        4.25443225e-08  24.9720  23.5403
0202-10-14_00:10:24.500000      24425.80        3.50031300e+00        4.64489525e-08  24.9762  23.4698
0202-10-14_00:10:24.900000      24426.20        3.70710900e+00        3.59746025e-08  24.9762  23.4698
0202-10-14_00:10:25.300000      24426.61        4.09601200e+00        3.93832125e-08  24.9687  23.4851
0202-10-14_00:10:25.710000      24427.01        4.30123300e+00        2.59336825e-08  24.9687  23.4851
0202-10-14_00:10:26.113000      24427.42        4.68841100e+00        4.52709525e-08  24.9687  23.4851
0202-10-14_00:10:26.508000      24427.81        4.89779500e+00        4.40933625e-08  24.9779  23.5387
0202-10-14_00:10:26.902000      24428.21        5.28672700e+00        4.59527125e-08  24.9779  23.5387
0202-10-14_00:10:27.300000      24428.61        5.48962200e+00        4.76261325e-08  24.9783  23.4411
0202-10-14_00:10:27.703000      24429.01        5.87753000e+00        5.40718825e-08  24.9783  23.4411
0202-10-14_00:10:28.110000      24429.41        6.07972100e+00        4.79980025e-08  24.9783  23.4411
0202-10-14_00:10:28.508000      24429.81        6.47238400e+00        5.44437525e-08  24.9804  23.5493
0202-10-14_00:10:28.910000      24430.21        6.65645100e+00        3.39289025e-08  24.9804  23.5493
0202-10-14_00:10:29.316000      24430.62        7.06560000e+00        5.06010925e-08  24.9786  23.4736
0202-10-14_00:10:29.720000      24431.02        7.25001900e+00        4.48371025e-08  24.9786  23.4736
0202-10-14_00:10:30.120000      24431.42        7.66198300e+00        4.79360225e-08  24.9708  23.4860
0202-10-14_00:10:30.520000      24431.82        7.85032900e+00        6.46701925e-08  24.9708  23.4860
0202-10-14_00:10:30.920000      24432.22        8.25549300e+00        5.40718825e-08  24.9708  23.4860
0202-10-14_00:10:31.320000      24432.62        8.64824600e+00        5.95888525e-08  24.9688  23.5414
0202-10-14_00:10:31.720000      24433.02        8.83460800e+00        4.51482625e-08  24.9688  23.5414
0202-10-14_00:10:32.133000      24433.44        9.24493700e+00        5.57465725e-08  24.9787  23.4396
0202-10-14_00:10:32.530000      24433.83        9.42515200e+00        4.60159625e-08  24.9787  23.4396
0202-10-14_00:10:32.930000      24434.23        9.83664900e+00        4.47144125e-08  24.9787  23.4396
0202-10-14_00:10:33.340000      24434.64        1.00207200e+01        5.64283325e-08  24.9789  23.5498
0202-10-14_00:10:33.742000      24435.05        1.04129600e+01        6.47954225e-08  24.9789  23.5498
0202-10-14_00:10:34.140000      24435.45        1.06145600e+01        4.56440825e-08  24.9757  23.4755
0202-10-14_00:10:34.547000      24435.85        1.10036600e+01        4.08717525e-08  24.9757  23.4755
0202-10-14_00:10:34.950000      24436.25        1.12082600e+01        5.94032925e-08  24.9757  23.4755
0202-10-14_00:10:35.344000      24436.65        1.15990200e+01        4.62018925e-08  24.9838  23.4876
0202-10-14_00:10:35.740000      24437.04        1.18068800e+01        4.48383725e-08  24.9838  23.4876
0202-10-14_00:10:36.140000      24437.44        1.21922500e+01        4.53341925e-08  24.9838  23.4876
0202-10-14_00:10:36.543000      24437.85        1.24007400e+01        3.75249125e-08  24.9822  23.5424
0202-10-14_00:10:36.945000      24438.25        1.27857000e+01        5.23372225e-08  24.9822  23.5424
0202-10-14_00:10:37.350000      24438.65        1.29905800e+01        4.50838625e-08  24.9813  23.4421
0202-10-14_00:10:37.742000      24439.05        1.33792000e+01        5.86568625e-08  24.9813  23.4421
0202-10-14_00:10:38.140000      24439.44        1.35844000e+01        5.33887025e-08  24.9943  23.5466
0202-10-14_00:10:38.535000      24439.84        1.39759200e+01        6.43588725e-08  24.9943  23.5466
0202-10-14_00:10:38.938000      24440.24        1.41825500e+01        6.03922525e-08  24.9943  23.5466
0202-10-14_00:10:39.350000      24440.65        1.45720300e+01        6.29333725e-08  24.9723  23.4757
0202-10-14_00:10:39.746000      24441.05        1.47566900e+01        8.21466625e-08  24.9723  23.4757
0202-10-14_00:10:40.156000      24441.46        1.51676800e+01        1.32535092e-07  24.9756  23.4884
0202-10-14_00:10:40.560000      24441.86        1.53525200e+01        1.90732792e-07  24.9756  23.4884
0202-10-14_00:10:40.950000      24442.25        1.57598300e+01        3.15991092e-07  24.9756  23.4884
0202-10-14_00:10:41.348000      24442.65        1.59457900e+01        4.99633032e-07  24.9893  23.5421
0202-10-14_00:10:41.740000      24443.04        1.63559800e+01        9.12718932e-07  24.9893  23.5421
0202-10-14_00:10:42.150000      24443.45        1.65418000e+01        1.39261752e-06  24.9814  23.4393
0202-10-14_00:10:42.555000      24443.86        1.69335200e+01        3.01756667e-06  24.9814  23.4393
0202-10-14_00:10:42.953000      24444.26        1.71388300e+01        4.36708587e-06  24.9814  23.4393
0202-10-14_00:10:43.360000      24444.66        1.75297700e+01        8.19791124e-06  24.9832  23.5476
0202-10-14_00:10:43.760000      24445.07        1.79388800e+01        1.66839945e-05  24.9832  23.5476
0202-10-14_00:10:44.176000      24445.48        1.81215600e+01        2.30961562e-05  25.0059  23.4797

File: chapter 5/cold_vs_warm/77K/ffj6/Ic/0_degradation/step07/Ic_2023-10-14_00-11-26124555_ffj6-step7-25k.txt
# Ic = 15.60 A, n = 32.11 , Tavg = 25.00 K, f6at25Kaftertempcyclestep7
#datetime                        t_s     iHTS_A                vHTS_V                tHTS_K  tTAR_K
0202-10-14_00:11:01.270000      24462.57       -4.32395400e-02       -2.72464835e-08  24.9864  23.5368
0202-10-14_00:11:01.680000      24462.98        1.38859900e-01       -1.84455435e-08  24.9864  23.5368
0202-10-14_00:11:02.100000      24463.40        5.50030300e-01       -1.25575935e-08  24.9891  23.4332
0202-10-14_00:11:02.508000      24463.81        7.33875600e-01       -1.49747535e-08  24.9891  23.4332
0202-10-14_00:11:02.902000      24464.21        1.14299600e+00       -2.03668835e-08  24.9891  23.4332
0202-10-14_00:11:03.300000      24464.60        1.32876800e+00       -2.68746135e-08  24.9856  23.5367
0202-10-14_00:11:03.703000      24465.01        1.73542100e+00       -1.86314835e-08  24.9856  23.5367
0202-10-14_00:11:04.117000      24465.42        1.92130700e+00       -1.96851135e-08  24.9856  23.5367
0202-10-14_00:11:04.520000      24465.82        2.31047400e+00       -2.21642535e-08  24.9902  23.4757
0202-10-14_00:11:04.930000      24466.23        2.51692100e+00       -2.42715235e-08  24.9902  23.4757
0202-10-14_00:11:05.332000      24466.63        2.90544700e+00       -1.67101535e-08  24.9834  23.4742
0202-10-14_00:11:05.734000      24467.04        3.11019300e+00       -1.50987135e-08  24.9834  23.4742
0202-10-14_00:11:06.145000      24467.45        3.50441800e+00       -1.59659935e-08  24.9869  23.5450
0202-10-14_00:11:06.547000      24467.85        3.70858500e+00       -1.93113535e-08  24.9869  23.5450
0202-10-14_00:11:06.940000      24468.24        4.09642500e+00       -2.58808635e-08  24.9869  23.5450
0202-10-14_00:11:07.332000      24468.64        4.30207200e+00       -3.67890735e-08  24.9731  23.4397
0202-10-14_00:11:07.730000      24469.03        4.69013100e+00       -3.32563035e-08  24.9731  23.4397
0202-10-14_00:11:08.137000      24469.44        4.89349500e+00       -3.04052935e-08  24.9863  23.5418
0202-10-14_00:11:08.540000      24469.84        5.28501700e+00       -3.33802635e-08  24.9863  23.5418
0202-10-14_00:11:08.940000      24470.24        5.48708000e+00       -1.86913635e-08  24.9863  23.5418
0202-10-14_00:11:09.344000      24470.65        5.87798700e+00       -2.88558335e-08  24.9858  23.4890
0202-10-14_00:11:09.746000      24471.05        6.08228500e+00       -2.56329535e-08  24.9858  23.4890
0202-10-14_00:11:10.140000      24471.44        6.47619300e+00       -3.92062335e-08  24.9894  23.4757
0202-10-14_00:11:10.535000      24471.84        6.65882800e+00       -3.38760835e-08  24.9894  23.4757
0202-10-14_00:11:10.930000      24472.23        7.06805200e+00       -4.06937235e-08  24.9894  23.4757
0202-10-14_00:11:11.348000      24472.65        7.25432600e+00       -3.30703635e-08  24.9875  23.5498
0202-10-14_00:11:11.750000      24473.05        7.66459600e+00       -1.76997035e-08  24.9875  23.5498
0202-10-14_00:11:12.152000      24473.46        7.85290500e+00       -2.06130135e-08  24.9779  23.4407
0202-10-14_00:11:12.555000      24473.86        8.26132700e+00       -3.36288135e-08  24.9779  23.4407
0202-10-14_00:11:12.957000      24474.26        8.64982300e+00       -2.30924735e-08  24.9779  23.4407
0202-10-14_00:11:13.350000      24474.65        8.83166900e+00       -1.77003435e-08  24.9794  23.5372
0202-10-14_00:11:13.742000      24475.05        9.24044900e+00       -1.21222835e-08  24.9794  23.5372
0202-10-14_00:11:14.145000      24475.45        9.42520800e+00       -2.50757835e-08  24.9840  23.4903
0202-10-14_00:11:14.543000      24475.85        9.83553200e+00       -2.61294135e-08  24.9840  23.4903
0202-10-14_00:11:14.950000      24476.25        1.00209200e+01       -1.77623235e-08  24.9840  23.4903
0202-10-14_00:11:15.350000      24476.65        1.04091000e+01       -2.09852035e-08  24.9776  23.4714
0202-10-14_00:11:15.754000      24477.06        1.06154900e+01       -1.88779335e-08  24.9776  23.4714
0202-10-14_00:11:16.156000      24477.46        1.10030300e+01       -1.17504135e-08  24.9865  23.5495
0202-10-14_00:11:16.560000      24477.86        1.12141900e+01       -2.60054535e-08  24.9865  23.5495
0202-10-14_00:11:16.953000      24478.26        1.15986300e+01       -2.67492035e-08  24.9865  23.5495
0202-10-14_00:11:17.348000      24478.65        1.18069000e+01       -2.03034435e-08  24.9879  23.4457
0202-10-14_00:11:17.742000      24479.04        1.21934100e+01       -5.11871350e-09  24.9879  23.4457
0202-10-14_00:11:18.150000      24479.45        1.24016600e+01       -1.15639035e-08  24.9891  23.5388
0202-10-14_00:11:18.550000      24479.86        1.27948700e+01       -1.59020235e-08  24.9891  23.5388
0202-10-14_00:11:18.945000      24480.25        1.29951600e+01       -1.38567335e-08  24.9891  23.5388
0202-10-14_00:11:19.344000      24480.65        1.33864000e+01       -9.33230350e-09  24.9867  23.4927
0202-10-14_00:11:19.734000      24481.04        1.35868700e+01       -3.78424035e-08  24.9867  23.4927
0202-10-14_00:11:20.156000      24481.46        1.39786100e+01       -1.54061935e-08  24.9867  23.4927
0202-10-14_00:11:20.547000      24481.85        1.41830100e+01       -1.83290350e-09  24.9969  23.4758
0202-10-14_00:11:20.940000      24482.25        1.45752700e+01        5.48055650e-09  24.9969  23.4758
0202-10-14_00:11:21.350000      24482.65        1.47607200e+01        2.68011565e-08  24.9907  23.5545
0202-10-14_00:11:21.754000      24483.06        1.51692100e+01        8.40072965e-08  24.9907  23.5545
0202-10-14_00:11:22.156000      24483.46        1.53564300e+01        1.19706897e-07  24.9876  23.4515
0202-10-14_00:11:22.550000      24483.85        1.57668700e+01        2.57423087e-07  24.9876  23.4515
0202-10-14_00:11:22.945000      24484.25        1.59525400e+01        4.46519437e-07  24.9876  23.4515
0202-10-14_00:11:23.344000      24484.65        1.63605900e+01        8.76774067e-07  24.9856  23.5361
0202-10-14_00:11:23.740000      24485.04        1.65475200e+01        1.36671355e-06  24.9856  23.5361
0202-10-14_00:11:24.133000      24485.44        1.69341900e+01        3.08580579e-06  24.9987  23.4987
0202-10-14_00:11:24.523000      24485.83        1.71399900e+01        4.44654230e-06  24.9987  23.4987
0202-10-14_00:11:24.920000      24486.23        1.75266900e+01        8.54387455e-06  24.9987  23.4987
0202-10-14_00:11:25.320000      24486.62        1.79402500e+01        1.68273537e-05  24.9977  23.4705
0202-10-14_00:11:25.727000      24487.03        1.81235200e+01        2.36325852e-05  24.9977  23.4705
