Repository: shortlab/2025-devitre-PhD

# 2025-devitre-PhD
Data repository for Alexis Devitre's PhD thesis

File: chapter 5/cold_vs_warm/20K/ffj29/Ic/0_degradation/Ic_2024-02-08_13-22-39279940_f29-pristine-150keV-0nA-20k.txt
# Ic = 35.26 A, n = 48.17 , Tavg = 20.06 K, f29-pristine-150keV-0nA-20k
#datetime                        t_s     iHTS_A                vHTS_V                tHTS_K  tTAR_K
0202-02-08_13:22:23.420000      801.00        2.90614500e+00       -1.44928358e-07  20.0544  19.7214
0202-02-08_13:22:23.832000      801.41        3.68689300e+00       -7.30948185e-08  20.0865  19.5226
0202-02-08_13:22:24.246000      801.82        4.66918100e+00       -6.57193285e-08  20.0865  19.5226
0202-02-08_13:22:24.650000      802.22        5.46466100e+00       -1.41705459e-07  20.0865  19.5226
0202-02-08_13:22:25.060000      802.63        6.45211600e+00       -1.38234639e-07  20.0753  19.7323
0202-02-08_13:22:25.460000      803.04        7.25020900e+00       -1.58935588e-07  20.0753  19.7323
0202-02-08_13:22:25.860000      803.43        8.23423600e+00       -2.54939729e-07  20.0996  19.5919
0202-02-08_13:22:26.266000      803.84        9.21897600e+00       -1.26394628e-07  20.0996  19.5919
0202-02-08_13:22:26.660000      804.23        1.00006300e+01       -4.81152385e-08  20.0996  19.5919
0202-02-08_13:22:27.050000      804.63        1.10001800e+01       -4.81152385e-08  20.0599  19.5940
0202-02-08_13:22:27.453000      805.03        1.17853000e+01       -6.60271485e-08  20.0599  19.5940
0202-02-08_13:22:27.867000      805.44        1.27668300e+01       -2.53689685e-08  20.0420  19.7192
0202-02-08_13:22:28.260000      805.84        1.35670800e+01       -3.19387385e-08  20.0420  19.7192
0202-02-08_13:22:28.652000      806.23        1.45524200e+01        6.17830150e-09  20.0420  19.7192
0202-02-08_13:22:29.060000      806.63        1.53526300e+01       -2.63606385e-08  20.0564  19.5097
0202-02-08_13:22:29.465000      807.04        1.63365000e+01        4.73942915e-08  20.0564  19.5097
0202-02-08_13:22:29.883000      807.46        1.73180900e+01       -6.77529850e-09  20.0445  19.7176
0202-02-08_13:22:30.285000      807.86        1.80977000e+01       -1.76216085e-08  20.0445  19.7176
0202-02-08_13:22:30.688000      808.26        1.91043900e+01        1.03113351e-07  20.0445  19.7176
0202-02-08_13:22:31.125000      808.70        1.98829900e+01        5.73109215e-08  20.0663  19.5725
0202-02-08_13:22:31.530000      809.10        2.08688100e+01        1.25859852e-07  20.0663  19.5725
0202-02-08_13:22:31.930000      809.50        2.16654500e+01        1.89698681e-07  20.0676  19.5951
0202-02-08_13:22:32.332000      809.90        2.26530800e+01        1.52511321e-07  20.0676  19.5951
0202-02-08_13:22:32.740000      810.31        2.34575100e+01        1.58833171e-07  20.0676  19.5951
0202-02-08_13:22:33.170000      810.75        2.44391100e+01        1.14580201e-07  20.0731  19.7206
0202-02-08_13:22:33.570000      811.14        2.54235600e+01        5.63819815e-08  20.0731  19.7206
0202-02-08_13:22:33.973000      811.55        2.62242300e+01        6.85298515e-08  20.0770  19.5269
0202-02-08_13:22:34.375000      811.95        2.72046000e+01        8.90448815e-08  20.0770  19.5269
0202-02-08_13:22:34.780000      812.35        2.79847500e+01        1.21955702e-07  20.0770  19.5269
0202-02-08_13:22:35.184000      812.76        2.89742000e+01        1.38504081e-07  20.0527  19.7267
0202-02-08_13:22:35.586000      813.16        2.97720600e+01        1.03981801e-07  20.0527  19.7267
0202-02-08_13:22:35.992000      813.56        3.07528200e+01        1.98144015e-08  20.0766  19.5744
0202-02-08_13:22:36.383000      813.96        3.15558900e+01       -7.14643850e-09  20.0766  19.5744
0202-02-08_13:22:36.816000      814.39        3.25400500e+01        7.50996215e-08  20.0362  19.5929
0202-02-08_13:22:37.230000      814.80        3.35250400e+01        7.66490915e-08  20.0362  19.5929
0202-02-08_13:22:37.633000      815.21        3.43251700e+01        1.22574172e-07  20.0362  19.5929
0202-02-08_13:22:38.040000      815.61        3.53066800e+01        3.72286371e-07  20.0562  19.7183
0202-02-08_13:22:38.490000      816.06        3.60882400e+01        7.77132621e-07  20.0562  19.7183
0202-02-08_13:22:38.890000      816.46        3.70748300e+01        3.57873159e-02  20.0616  19.5174

File: chapter 5/cold_vs_warm/20K/ffj29/Ic/0_degradation/Ic_2024-02-08_13-24-14984091_f29-pristine-150keV-150nA-20k.txt
# Ic = 28.51 A, n = 37.60 , Tavg = 20.17 K, f29-pristine-150keV-150nA-20k
#datetime                        t_s     iHTS_A                vHTS_V                tHTS_K  tTAR_K
0202-02-08_13:24:01.223000      898.80        2.89477700e+00       -1.49815396e-07  20.1911  19.5358
0202-02-08_13:24:01.625000      899.20        3.67595100e+00       -1.25581646e-07  20.1911  19.5358
0202-02-08_13:24:02.030000      899.60        4.65798800e+00       -1.33390986e-07  20.1490  19.5842
0202-02-08_13:24:02.434000      900.01        5.45612300e+00       -8.26922460e-08  20.1490  19.5842
0202-02-08_13:24:02.848000      900.42        6.43757000e+00       -2.32544860e-08  20.1780  19.6745
0202-02-08_13:24:03.258000      900.83        7.23895900e+00       -7.33954160e-08  20.1780  19.6745
0202-02-08_13:24:03.652000      901.23        8.22182200e+00       -3.19315260e-08  20.1780  19.6745
0202-02-08_13:24:04.047000      901.62        9.20567500e+00       -6.58215600e-09  20.1696  19.4894
0202-02-08_13:24:04.445000      902.02        9.98245300e+00        1.85198840e-08  20.1696  19.4894
0202-02-08_13:24:04.855000      902.43        1.09875800e+01        1.00296840e-08  20.1281  19.6934
0202-02-08_13:24:05.270000      902.84        1.17668000e+01        2.91811640e-08  20.1281  19.6934
0202-02-08_13:24:05.670000      903.25        1.27504600e+01        5.79393840e-08  20.1281  19.6934
0202-02-08_13:24:06.082000      903.65        1.35488300e+01        7.94460640e-08  20.1454  19.5289
0202-02-08_13:24:06.484000      904.06        1.45365600e+01        7.44877540e-08  20.1454  19.5289
0202-02-08_13:24:06.880000      904.45        1.53372100e+01        7.10169340e-08  20.1452  19.5862
0202-02-08_13:24:07.270000      904.84        1.63203100e+01        1.39565614e-07  20.1452  19.5862
0202-02-08_13:24:07.664000      905.24        1.73028800e+01        2.04023694e-07  20.1452  19.5862
0202-02-08_13:24:08.060000      905.63        1.80823800e+01        1.84004504e-07  20.1737  19.6872
0202-02-08_13:24:08.460000      906.04        1.90924000e+01        1.62869694e-07  20.1737  19.6872
0202-02-08_13:24:08.875000      906.45        1.98709200e+01        1.78798274e-07  20.2116  19.5015
0202-02-08_13:24:09.290000      906.86        2.08535300e+01        1.59894704e-07  20.2116  19.5015
0202-02-08_13:24:09.690000      907.27        2.16503000e+01        1.28905244e-07  20.2116  19.5015
0202-02-08_13:24:10.100000      907.67        2.26375700e+01        1.11923024e-07  20.1835  19.7112
0202-02-08_13:24:10.504000      908.08        2.34411000e+01        1.06963914e-07  20.1835  19.7112
0202-02-08_13:24:10.910000      908.48        2.44203300e+01        8.37212940e-08  20.2043  19.5394
0202-02-08_13:24:11.305000      908.88        2.54051100e+01        8.75639840e-08  20.2043  19.5394
0202-02-08_13:24:11.773000      909.35        2.62065500e+01        8.08702640e-08  20.2043  19.5394
0202-02-08_13:24:12.176000      909.75        2.71918700e+01        1.48799144e-07  20.1514  19.5882
0202-02-08_13:24:12.566000      910.14        2.79672200e+01        2.78706924e-07  20.1514  19.5882
0202-02-08_13:24:12.960000      910.53        2.89532200e+01        5.68148394e-07  20.1575  19.6767
0202-02-08_13:24:13.355000      910.93        2.97511600e+01        1.22853359e-06  20.1575  19.6767
0202-02-08_13:24:13.785000      911.36        3.07386400e+01        3.81255794e-06  20.1575  19.6767
0202-02-08_13:24:14.188000      911.76        3.15352200e+01        8.72636907e-06  20.1662  19.4940
0202-02-08_13:24:14.580000      912.15        3.25194800e+01        2.81630131e-05  20.1662  19.4940

File: chapter 5/cold_vs_warm/20K/ffj29/Ic/0_degradation/Ic_2024-02-08_13-24-39668457_f29-pristine-150keV-150nA-20k.txt
# Ic = 16.74 A, n = 4.89 , Tavg = 20.20 K, f29-pristine-150keV-150nA-20k
#datetime                        t_s     iHTS_A                vHTS_V                tHTS_K  tTAR_K
0202-02-08_13:24:25.930000      923.50        2.88461000e+00       -4.03327580e-08  20.2497  19.5704
0202-02-08_13:24:26.332000      923.91        3.66241600e+00       -4.15723280e-08  20.2497  19.5704
0202-02-08_13:24:26.777000      924.35        4.65056100e+00       -1.14893348e-07  20.2497  19.5704
0202-02-08_13:24:27.180000      924.75        5.44262300e+00       -1.56853048e-07  20.2210  19.6322
0202-02-08_13:24:27.574000      925.15        6.42542500e+00       -4.20061880e-08  20.2210  19.6322
0202-02-08_13:24:27.980000      925.55        7.22891400e+00       -2.24821680e-08  20.2122  19.7054
0202-02-08_13:24:28.383000      925.96        8.21243300e+00       -3.84722680e-08  20.2122  19.7054
0202-02-08_13:24:28.797000      926.37        9.19691500e+00       -4.91326380e-08  20.2122  19.7054
0202-02-08_13:24:29.210000      926.78        9.97641600e+00       -1.13962558e-07  20.2089  19.5159
0202-02-08_13:24:29.613000      927.19        1.09779800e+01       -1.40861398e-07  20.2089  19.5159
0202-02-08_13:24:30.020000      927.59        1.17573900e+01       -8.17955080e-08  20.1772  19.7275
0202-02-08_13:24:30.420000      928.00        1.27444400e+01       -2.90514780e-08  20.1772  19.7275
0202-02-08_13:24:30.840000      928.41        1.35429900e+01       -3.84722680e-08  20.2077  19.5534
0202-02-08_13:24:31.246000      928.82        1.45276700e+01        1.04946882e-07  20.2077  19.5534
0202-02-08_13:24:31.640000      929.21        1.53263500e+01        2.65534192e-07  20.2077  19.5534
0202-02-08_13:24:32.043000      929.62        1.63151200e+01        1.76656462e-07  20.2133  19.6340
0202-02-08_13:24:32.445000      930.02        1.72952700e+01        2.78859652e-07  20.2133  19.6340
0202-02-08_13:24:32.860000      930.43        1.80740800e+01        1.28684802e-07  20.2257  19.7148
0202-02-08_13:24:33.260000      930.84        1.90768800e+01        6.41647720e-08  20.2257  19.7148
0202-02-08_13:24:33.664000      931.24        1.98593300e+01        6.85029920e-08  20.2257  19.7148
0202-02-08_13:24:34.062000      931.63        2.08431700e+01        8.63067200e-09  20.2553  19.5376
0202-02-08_13:24:34.453000      932.03        2.16470400e+01        3.54675220e-08  20.2553  19.5376
0202-02-08_13:24:34.863000      932.44        2.26261800e+01        4.55700820e-08  20.2028  19.7435
0202-02-08_13:24:35.270000      932.84        2.34294900e+01       -2.89285280e-08  20.2028  19.7435
0202-02-08_13:24:35.670000      933.25        2.44128500e+01        1.03334402e-07  20.2028  19.7435
0202-02-08_13:24:36.074000      933.65        2.53979600e+01        2.61318562e-07  20.2241  19.5590
0202-02-08_13:24:36.480000      934.05        2.61937400e+01        2.34543682e-07  20.2241  19.5590
0202-02-08_13:24:36.883000      934.46        2.71827300e+01        2.57537852e-07  20.1793  19.6307
0202-02-08_13:24:37.280000      934.85        2.79619500e+01        4.00709062e-07  20.1793  19.6307
0202-02-08_13:24:37.684000      935.26        2.89421400e+01        7.31552312e-07  20.1793  19.6307
0202-02-08_13:24:38.094000      935.67        2.97442400e+01        1.39757734e-06  20.1995  19.6996
0202-02-08_13:24:38.500000      936.07        3.07339100e+01        3.92829888e-06  20.1995  19.6996
0202-02-08_13:24:38.906000      936.48        3.15359400e+01        9.71204365e-06  20.2009  19.5303
0202-02-08_13:24:39.300000      936.87        3.25186300e+01        3.15656703e-05  20.2009  19.5303

File: chapter 5/cold_vs_warm/20K/ffj29/Ic/0_degradation/Ic_2024-02-08_13-25-25694648_f29-pristine-150keV-150nA-20k.txt
# Ic =  nan A, n =  nan , Tavg = 20.21 K, f29-pristine-150keV-150nA-20k
#datetime                        t_s     iHTS_A                vHTS_V                tHTS_K  tTAR_K
0202-02-08_13:25:12.027000      969.60        2.88615000e+00        5.93757085e-08  20.1901  19.6581
0202-02-08_13:25:12.426000      970.00        3.66400600e+00        1.11004069e-07  20.1901  19.6581
0202-02-08_13:25:12.830000      970.40        4.64784200e+00        1.28234189e-07  20.2013  19.6663
0202-02-08_13:25:13.234000      970.81        5.45231900e+00        8.00766385e-08  20.2013  19.6663
0202-02-08_13:25:13.625000      971.20        6.42886900e+00        2.29321850e-09  20.2013  19.6663
0202-02-08_13:25:14.027000      971.60        7.23086800e+00       -1.46270015e-08  20.1951  19.5252
0202-02-08_13:25:14.420000      972.00        8.21511800e+00        5.68967385e-08  20.1951  19.5252
0202-02-08_13:25:14.840000      972.41        9.20028700e+00        7.20818085e-08  20.1822  19.7322
0202-02-08_13:25:15.246000      972.82        9.97875000e+00        6.48922685e-08  20.1822  19.7322
0202-02-08_13:25:15.650000      973.22        1.09816900e+01        2.83247585e-08  20.1822  19.7322
0202-02-08_13:25:16.050000      973.62        1.17626900e+01        4.68564285e-08  20.2009  19.5322
0202-02-08_13:25:16.453000      974.03        1.27449400e+01        6.28469685e-08  20.2009  19.5322
0202-02-08_13:25:16.860000      974.43        1.35438300e+01        7.18338985e-08  20.1905  19.6671
0202-02-08_13:25:17.266000      974.84        1.45285000e+01        6.57018850e-09  20.1905  19.6671
0202-02-08_13:25:17.668000      975.24        1.53300900e+01       -6.11726715e-08  20.1905  19.6671
0202-02-08_13:25:18.062000      975.64        1.63112800e+01       -4.43144315e-08  20.2319  19.6788
0202-02-08_13:25:18.457000      976.03        1.72995200e+01       -7.43311500e-10  20.2319  19.6788
0202-02-08_13:25:18.867000      976.44        1.80770100e+01        8.06158500e-10  20.1911  19.5256
0202-02-08_13:25:19.273000      976.85        1.90808500e+01        3.53903485e-08  20.1911  19.5256
0202-02-08_13:25:19.676000      977.25        1.98598200e+01        8.21223785e-08  20.1911  19.5256
0202-02-08_13:25:20.074000      977.65        2.08434300e+01        1.06418079e-07  20.2055  19.7316
0202-02-08_13:25:20.465000      978.04        2.16424900e+01        1.69204079e-07  20.2055  19.7316
0202-02-08_13:25:20.875000      978.45        2.26279700e+01        1.19126109e-07  20.1818  19.5178
0202-02-08_13:25:21.270000      978.84        2.34331800e+01        9.32428500e-10  20.1818  19.5178
0202-02-08_13:25:21.660000      979.23        2.44182200e+01        6.46466985e-08  20.1818  19.5178
0202-02-08_13:25:22.060000      979.63        2.53980800e+01        1.15097489e-07  20.1787  19.6519
0202-02-08_13:25:22.465000      980.04        2.61998200e+01        8.54096085e-08  20.1787  19.6519
0202-02-08_13:25:22.870000      980.44        2.71877600e+01        9.11736485e-08  20.1974  19.6602
0202-02-08_13:25:23.270000      980.84        2.79667900e+01        2.55665529e-07  20.1974  19.6602
0202-02-08_13:25:23.676000      981.25        2.89518100e+01        5.53535919e-07  20.1974  19.6602
0202-02-08_13:25:24.082000      981.66        2.97546900e+01        1.27168492e-06  20.2239  19.7211
0202-02-08_13:25:24.484000      982.06        3.07395800e+01        3.67392339e-06  20.2239  19.7211
0202-02-08_13:25:24.900000      982.47        3.15344800e+01        8.54558537e-06  20.2095  19.7500
0202-02-08_13:25:25.293000      982.87        3.25218600e+01        2.96798157e-05  20.2095  19.7500

File: chapter 5/cold_vs_warm/20K/ffj29/Ic/0_degradation/Ic_2024-02-08_13-26-02001861_f29-pristine-150keV-150nA-20k.txt
# Ic =  nan A, n =  nan , Tavg = 20.22 K, f29-pristine-150keV-150nA-20k
#datetime                        t_s     iHTS_A                vHTS_V                tHTS_K  tTAR_K
0202-02-08_13:25:48.266000      1005.84        2.88763300e+00       -2.39759183e-07  20.2271  19.6583
0202-02-08_13:25:48.660000      1006.23        3.66480200e+00       -2.46143013e-07  20.2271  19.6583
0202-02-08_13:25:49.070000      1006.64        4.64819500e+00       -2.06972343e-07  20.2213  19.5440
0202-02-08_13:25:49.460000      1007.03        5.44987100e+00       -7.27248525e-08  20.2213  19.5440
0202-02-08_13:25:49.867000      1007.44        6.43352200e+00       -3.35529925e-08  20.1962  19.7492
0202-02-08_13:25:50.266000      1007.84        7.23146500e+00       -5.80966425e-08  20.1962  19.7492
0202-02-08_13:25:50.670000      1008.24        8.21346300e+00       -8.12767625e-08  20.1962  19.7492
0202-02-08_13:25:51.074000      1008.65        9.19780100e+00       -1.41520283e-07  20.2218  19.5295
0202-02-08_13:25:51.477000      1009.05        9.97656400e+00       -1.11770403e-07  20.2218  19.5295
0202-02-08_13:25:51.883000      1009.46        1.09834900e+01       -1.57076993e-07  20.1886  19.6848
0202-02-08_13:25:52.280000      1009.86        1.17604800e+01       -1.42759863e-07  20.1886  19.6848
0202-02-08_13:25:52.684000      1010.26        1.27449100e+01       -3.25613225e-08  20.1886  19.6848
0202-02-08_13:25:53.090000      1010.66        1.35451300e+01       -6.48523525e-08  20.1871  19.6522
0202-02-08_13:25:53.492000      1011.07        1.45266400e+01       -6.72075525e-08  20.1871  19.6522
0202-02-08_13:25:53.890000      1011.46        1.53291900e+01       -1.16976633e-07  20.1796  19.5458
0202-02-08_13:25:54.280000      1011.86        1.63115600e+01       -1.04208973e-07  20.1796  19.5458
0202-02-08_13:25:54.676000      1012.25        1.72963600e+01       -1.37119783e-07  20.1796  19.5458
0202-02-08_13:25:55.086000      1012.66        1.80729200e+01       -2.86922853e-07  20.2135  19.6043
0202-02-08_13:25:55.490000      1013.06        1.90800000e+01       -2.01205783e-07  20.2135  19.6043
0202-02-08_13:25:55.895000      1013.47        1.98616800e+01       -2.80910593e-07  20.2246  19.5263
0202-02-08_13:25:56.293000      1013.87        2.08463000e+01       -2.68266893e-07  20.2246  19.5263
0202-02-08_13:25:56.700000      1014.27        2.16463300e+01       -1.80628683e-07  20.2246  19.5263
0202-02-08_13:25:57.117000      1014.69        2.26279000e+01       -1.89553643e-07  20.1734  19.6851
0202-02-08_13:25:57.508000      1015.08        2.34304700e+01       -1.45486623e-07  20.1734  19.6851
0202-02-08_13:25:57.914000      1015.49        2.44126700e+01       -1.10716443e-07  20.2283  19.6553
0202-02-08_13:25:58.305000      1015.88        2.54000000e+01       -1.19207563e-07  20.2283  19.6553
0202-02-08_13:25:58.734000      1016.31        2.61999500e+01       -1.68418833e-07  20.2283  19.6553
0202-02-08_13:25:59.150000      1016.72        2.71849100e+01       -1.22430463e-07  20.1882  19.5420
0202-02-08_13:25:59.550000      1017.13        2.79645600e+01        3.01489750e-09  20.1882  19.5420
0202-02-08_13:25:59.965000      1017.54        2.89486000e+01        3.70054137e-07  20.2100  19.7446
0202-02-08_13:26:00.370000      1017.94        2.97491600e+01        9.38896787e-07  20.2100  19.7446
0202-02-08_13:26:00.797000      1018.37        3.07350300e+01        3.70309520e-06  20.2100  19.7446
0202-02-08_13:26:01.200000      1018.77        3.15338100e+01        8.45235050e-06  20.2221  19.5311
0202-02-08_13:26:01.594000      1019.17        3.25173700e+01        2.91713421e-05  20.2221  19.5311

File: chapter 5/cold_vs_warm/20K/ffj29/Ic/0_degradation/Ic_2024-02-08_13-26-28586091_f29-pristine-150keV-150nA-20k.txt
# Ic = 28.49 A, n = 37.99 , Tavg = 20.23 K, f29-pristine-150keV-150nA-20k
#datetime                        t_s     iHTS_A                vHTS_V                tHTS_K  tTAR_K
0202-02-08_13:26:14.844000      1032.42        2.88706900e+00       -1.64225458e-07  20.2075  19.7555
0202-02-08_13:26:15.254000      1032.83        3.66401900e+00       -8.75575685e-08  20.2075  19.7555
0202-02-08_13:26:15.656000      1033.23        4.64594300e+00       -9.64825285e-08  20.2075  19.7555
0202-02-08_13:26:16.055000      1033.63        5.44651300e+00       -1.02866358e-07  20.2278  19.5434
0202-02-08_13:26:16.445000      1034.02        6.42874500e+00       -5.22915885e-08  20.2278  19.5434
0202-02-08_13:26:16.855000      1034.43        7.22504800e+00       -7.55956485e-08  20.2230  19.7138
0202-02-08_13:26:17.270000      1034.84        8.20995600e+00       -9.42512885e-08  20.2230  19.7138
0202-02-08_13:26:17.668000      1035.24        9.19994900e+00       -8.68758085e-08  20.2230  19.7138
0202-02-08_13:26:18.066000      1035.64        9.97430000e+00       -1.05407488e-07  20.2690  19.6775
0202-02-08_13:26:18.457000      1036.03        1.09798700e+01       -1.81207888e-07  20.2690  19.6775
0202-02-08_13:26:18.855000      1036.43        1.17582400e+01       -1.18610728e-07  20.2401  19.5671
0202-02-08_13:26:19.270000      1036.84        1.27426700e+01       -1.49600588e-07  20.2401  19.5671
0202-02-08_13:26:19.660000      1037.24        1.35396400e+01       -1.34167848e-07  20.2401  19.5671
0202-02-08_13:26:20.060000      1037.63        1.45256700e+01       -1.76375458e-07  20.2274  19.7567
0202-02-08_13:26:20.470000      1038.04        1.53285300e+01       -1.74020258e-07  20.2274  19.7567
0202-02-08_13:26:20.880000      1038.45        1.63110300e+01       -1.23693418e-07  20.2009  19.5330
0202-02-08_13:26:21.273000      1038.85        1.72968200e+01       -1.11359628e-07  20.2009  19.5330
0202-02-08_13:26:21.676000      1039.25        1.80742400e+01       -7.58457385e-08  20.2009  19.5330
0202-02-08_13:26:22.080000      1039.65        1.90797100e+01       -9.52451285e-08  20.2258  19.7621
0202-02-08_13:26:22.480000      1040.06        1.98606700e+01       -8.90472385e-08  20.2258  19.7621
0202-02-08_13:26:22.880000      1040.45        2.08438700e+01       -1.24375188e-07  20.2216  19.6528
0202-02-08_13:26:23.280000      1040.85        2.16443700e+01       -1.48670908e-07  20.2216  19.6528
0202-02-08_13:26:23.670000      1041.25        2.26306000e+01       -1.01071138e-07  20.2216  19.6528
0202-02-08_13:26:24.090000      1041.66        2.34340500e+01       -1.17247618e-07  20.2429  19.5634
0202-02-08_13:26:24.492000      1042.07        2.44158900e+01       -1.19788268e-07  20.2429  19.5634
0202-02-08_13:26:24.895000      1042.47        2.54047000e+01       -1.30014058e-07  20.2334  19.7628
0202-02-08_13:26:25.300000      1042.87        2.62009500e+01       -1.76808108e-07  20.2334  19.7628
0202-02-08_13:26:25.720000      1043.29        2.71844900e+01       -1.30076038e-07  20.2334  19.7628
0202-02-08_13:26:26.137000      1043.71        2.79648900e+01       -5.60112785e-08  20.2451  19.5496
0202-02-08_13:26:26.540000      1044.11        2.89507900e+01        2.63117952e-07  20.2451  19.5496
0202-02-08_13:26:26.940000      1044.52        2.97502900e+01        8.42124602e-07  20.2123  19.7116
0202-02-08_13:26:27.348000      1044.92        3.07332800e+01        3.53956921e-06  20.2123  19.7116
0202-02-08_13:26:27.785000      1045.36        3.15340500e+01        9.02290214e-06  20.2123  19.7116
0202-02-08_13:26:28.203000      1045.78        3.25201300e+01        3.13524635e-05  20.2250  19.6597

File: chapter 5/cold_vs_warm/20K/ffj29/Ic/0_degradation/Ic_2024-02-08_13-27-33036356_f29-pristine-1200keV-0nA-20k.txt
# Ic = 34.02 A, n = 30.10 , Tavg = 20.08 K, f29-pristine-1200keV-0nA-20k
#datetime                        t_s     iHTS_A                vHTS_V                tHTS_K  tTAR_K
0202-02-08_13:27:16.570000      1094.14        2.89534200e+00       -1.57643235e-08  20.0824  19.5156
0202-02-08_13:27:16.973000      1094.55        3.67669200e+00       -9.10678435e-08  20.0663  19.6893
0202-02-08_13:27:17.375000      1094.95        4.65115000e+00       -6.34868835e-08  20.0663  19.6893
0202-02-08_13:27:17.800000      1095.38        5.45170800e+00       -5.90863835e-08  20.0663  19.6893
0202-02-08_13:27:18.207000      1095.78        6.44269500e+00       -2.59896535e-08  20.0679  19.6318
0202-02-08_13:27:18.610000      1096.18        7.24274600e+00       -4.14843735e-08  20.0679  19.6318
0202-02-08_13:27:19.023000      1096.60        8.22283800e+00       -1.67548035e-08  20.0478  19.5434
0202-02-08_13:27:19.418000      1096.99        9.20492200e+00       -1.16105535e-08  20.0478  19.5434
0202-02-08_13:27:19.832000      1097.40        9.98024300e+00       -9.17492535e-08  20.0463  19.7320
0202-02-08_13:27:20.242000      1097.82        1.09926200e+01       -1.72197864e-07  20.0463  19.7320
0202-02-08_13:27:20.645000      1098.22        1.17699200e+01       -1.90171734e-07  20.0463  19.7320
0202-02-08_13:27:21.047000      1098.62        1.27529000e+01       -1.06190344e-07  20.0435  19.5019
0202-02-08_13:27:21.450000      1099.02        1.35515500e+01       -4.74343535e-08  20.0435  19.5019
0202-02-08_13:27:21.848000      1099.42        1.45327300e+01       -2.61136135e-08  20.0282  19.6852
0202-02-08_13:27:22.246000      1099.82        1.53363900e+01       -1.57631335e-08  20.0282  19.6852
0202-02-08_13:27:22.645000      1100.22        1.63225300e+01        8.22145650e-09  20.0282  19.6852
0202-02-08_13:27:23.050000      1100.62        1.73069700e+01       -1.88651935e-08  20.0627  19.6225
0202-02-08_13:27:23.453000      1101.03        1.80850700e+01       -8.14638335e-08  20.0627  19.6225
0202-02-08_13:27:23.867000      1101.44        1.90865200e+01       -1.71297935e-08  20.0562  19.5480
0202-02-08_13:27:24.270000      1101.84        1.98715600e+01       -5.35380350e-09  20.0562  19.5480
0202-02-08_13:27:24.670000      1102.24        2.08519200e+01       -6.70227635e-08  20.0562  19.5480
0202-02-08_13:27:25.066000      1102.64        2.16551700e+01       -5.33874135e-08  20.0488  19.7338
0202-02-08_13:27:25.457000      1103.03        2.26352800e+01        4.99665650e-09  20.0488  19.7338
0202-02-08_13:27:25.855000      1103.43        2.34372900e+01        5.92901265e-08  20.0731  19.5215
0202-02-08_13:27:26.250000      1103.83        2.44243400e+01        5.21625665e-08  20.0731  19.5215
0202-02-08_13:27:26.645000      1104.22        2.54074200e+01        1.16930456e-07  20.0731  19.5215
0202-02-08_13:27:27.040000      1104.61        2.62067200e+01        2.00849816e-07  20.0477  19.6875
0202-02-08_13:27:27.430000      1105.00        2.71860300e+01        2.23843966e-07  20.0477  19.6875
0202-02-08_13:27:27.850000      1105.43        2.79667800e+01        2.00973776e-07  20.0608  19.6235
0202-02-08_13:27:28.254000      1105.83        2.89512500e+01        2.17150246e-07  20.0608  19.6235
0202-02-08_13:27:28.660000      1106.23        2.97528600e+01        1.34779976e-07  20.0608  19.6235
0202-02-08_13:27:29.066000      1106.64        3.07380300e+01        3.02122446e-07  20.0379  19.5376
0202-02-08_13:27:29.470000      1107.04        3.15346900e+01        4.09841666e-07  20.0379  19.5376
0202-02-08_13:27:29.875000      1107.45        3.25209200e+01        4.45169596e-07  20.0324  19.7240
0202-02-08_13:27:30.277000      1107.85        3.35074700e+01        5.18304626e-07  20.0324  19.7240
0202-02-08_13:27:30.670000      1108.24        3.43070000e+01        5.90819866e-07  20.0324  19.7240
0202-02-08_13:27:31.070000      1108.64        3.52925000e+01        7.36594086e-07  20.0598  19.5168
0202-02-08_13:27:31.460000      1109.04        3.60715400e+01        1.05535124e-06  20.0598  19.5168
0202-02-08_13:27:31.863000      1109.44        3.70550900e+01        2.55895778e-06  20.0789  19.7135
0202-02-08_13:27:32.270000      1109.84        3.78552600e+01        5.50679511e-06  20.0789  19.7135
0202-02-08_13:27:32.664000      1110.24        3.88421400e+01        1.77700509e-05  20.0789  19.7135

File: chapter 5/cold_vs_warm/20K/ffj29/Ic/0_degradation/Ic_2024-02-08_13-30-23889567_f29-pristine-1200keV-0nA-20k.txt
# Ic =  nan A, n =  nan , Tavg = 20.11 K, f29-pristine-1200keV-0nA-20k
#datetime                        t_s     iHTS_A                vHTS_V                tHTS_K  tTAR_K
0202-02-08_13:30:07.290000      1264.86        2.86404500e+00        2.37248338e-07  19.9985  19.6728
0202-02-08_13:30:07.700000      1265.27        3.64132300e+00        1.81405478e-07  19.9985  19.6728
0202-02-08_13:30:08.110000      1265.68        4.62332900e+00        1.08394508e-07  20.0550  19.6374
0202-02-08_13:30:08.508000      1266.08        5.42280000e+00        7.12120795e-09  20.0550  19.6374
0202-02-08_13:30:08.906000      1266.48        6.40725900e+00       -8.76443121e-08  20.0599  19.5325
0202-02-08_13:30:09.310000      1266.88        7.21011500e+00       -6.01828205e-09  20.0599  19.5325
0202-02-08_13:30:09.727000      1267.30        8.18946400e+00        3.70569479e-08  20.0599  19.5325
0202-02-08_13:30:10.140000      1267.71        9.17307000e+00        1.30706858e-07  20.0524  19.7324
0202-02-08_13:30:10.547000      1268.12        9.95458300e+00        4.61058479e-08  20.0524  19.7324
0202-02-08_13:30:10.960000      1268.53        1.09577100e+01        6.37704379e-08  20.0333  19.5061
0202-02-08_13:30:11.355000      1268.93        1.17363200e+01        1.29221498e-07  20.0333  19.5061
0202-02-08_13:30:11.785000      1269.36        1.27189700e+01        1.54384878e-07  20.0333  19.5061
0202-02-08_13:30:12.190000      1269.77        1.35245900e+01        1.07838808e-07  20.0197  19.6719
0202-02-08_13:30:12.590000      1270.16        1.45021400e+01       -1.03547421e-08  20.0197  19.6719
0202-02-08_13:30:12.996000      1270.57        1.53038600e+01        1.77216479e-08  20.0656  19.6345
0202-02-08_13:30:13.390000      1270.96        1.62862100e+01        2.19362079e-08  20.0656  19.6345
0202-02-08_13:30:13.805000      1271.38        1.72729600e+01        9.84800079e-08  20.0531  19.5372
0202-02-08_13:30:14.207000      1271.78        1.80512600e+01        1.12425238e-07  20.0531  19.5372
0202-02-08_13:30:14.600000      1272.18        1.90551600e+01        1.68144178e-07  20.0531  19.5372
0202-02-08_13:30:15.010000      1272.58        1.98376200e+01        2.86709608e-07  20.0638  19.7279
0202-02-08_13:30:15.414000      1272.99        2.08176100e+01        3.77446558e-07  20.0638  19.7279
0202-02-08_13:30:15.820000      1273.39        2.16150100e+01        4.06328668e-07  20.0610  19.5203
0202-02-08_13:30:16.223000      1273.80        2.26033600e+01        3.49618078e-07  20.0610  19.5203
0202-02-08_13:30:16.613000      1274.19        2.34026700e+01        2.89870518e-07  20.0610  19.5203
0202-02-08_13:30:17.016000      1274.59        2.43866700e+01        3.30220388e-07  20.0570  19.6793
0202-02-08_13:30:17.414000      1274.99        2.53718300e+01        3.84948808e-07  20.0570  19.6793
0202-02-08_13:30:17.816000      1275.39        2.61731900e+01        4.56906238e-07  20.0622  19.6453
0202-02-08_13:30:18.220000      1275.79        2.71593800e+01        4.18603318e-07  20.0622  19.6453
0202-02-08_13:30:18.620000      1276.19        2.79340900e+01        3.87304008e-07  20.0622  19.6453
0202-02-08_13:30:19.016000      1276.59        2.89208000e+01        3.99018008e-07  20.0532  19.5421
0202-02-08_13:30:19.406000      1276.98        2.97205700e+01        4.36515198e-07  20.0532  19.5421
0202-02-08_13:30:19.810000      1277.38        3.07058300e+01        5.07418988e-07  20.0248  19.7387
0202-02-08_13:30:20.207000      1277.78        3.15074600e+01        5.33759988e-07  20.0248  19.7387
0202-02-08_13:30:20.610000      1278.18        3.24927800e+01        4.39056328e-07  20.0248  19.7387
0202-02-08_13:30:21.023000      1278.60        3.34747600e+01        5.11509588e-07  20.0661  19.5289
0202-02-08_13:30:21.414000      1278.99        3.42771200e+01        5.55390598e-07  20.0661  19.5289
0202-02-08_13:30:21.816000      1279.39        3.52625600e+01        7.49694248e-07  20.0535  19.6927
0202-02-08_13:30:22.210000      1279.78        3.60395600e+01        1.07545500e-06  20.0535  19.6927
0202-02-08_13:30:22.617000      1280.19        3.70229900e+01        2.29005419e-06  20.0535  19.6927
0202-02-08_13:30:23.023000      1280.60        3.78234400e+01        5.19971627e-06  20.1062  19.6617
0202-02-08_13:30:23.418000      1280.99        3.88078100e+01        1.67916838e-05  20.1062  19.6617

File: chapter 5/cold_vs_warm/20K/ffj29/Ic/0_degradation/Ic_2024-02-08_13-32-35663831_f29-pristine-1200keV-0nA-20k.txt
# Ic =  nan A, n =  nan , Tavg = 20.10 K, f29-pristine-1200keV-0nA-20k
#datetime                        t_s     iHTS_A                vHTS_V                tHTS_K  tTAR_K
0202-02-08_13:32:18.883000      1396.46        2.84693900e+00        1.66846984e-07  20.0395  19.5832
0202-02-08_13:32:19.290000      1396.86        3.62467500e+00        2.03538234e-07  20.0395  19.5832
0202-02-08_13:32:19.695000      1397.27        4.61071700e+00        2.84420714e-07  20.0395  19.5832
0202-02-08_13:32:20.125000      1397.70        5.40962200e+00        1.96348684e-07  20.0418  19.7244
0202-02-08_13:32:20.520000      1398.09        6.39246700e+00        1.63933714e-07  20.0418  19.7244
0202-02-08_13:32:20.920000      1398.50        7.18856800e+00        1.13358914e-07  20.0523  19.5076
0202-02-08_13:32:21.330000      1398.90        8.17445100e+00        1.49740534e-07  20.0523  19.5076
0202-02-08_13:32:21.790000      1399.36        9.16065800e+00        2.67252554e-07  20.0523  19.5076
0202-02-08_13:32:22.200000      1399.77        9.93609400e+00        2.58327594e-07  20.0416  19.7103
0202-02-08_13:32:22.598000      1400.17        1.09390700e+01        2.62356224e-07  20.0416  19.7103
0202-02-08_13:32:22.996000      1400.57        1.17171100e+01        2.49526584e-07  20.0786  19.5873
0202-02-08_13:32:23.402000      1400.97        1.27081500e+01        2.46179724e-07  20.0786  19.5873
0202-02-08_13:32:23.820000      1401.39        1.35064100e+01        3.03882094e-07  20.0484  19.5900
0202-02-08_13:32:24.230000      1401.81        1.44879200e+01        2.78346784e-07  20.0484  19.5900
0202-02-08_13:32:24.633000      1402.21        1.52880900e+01        2.41468644e-07  20.0484  19.5900
0202-02-08_13:32:25.035000      1402.61        1.62765900e+01        3.38402054e-07  20.0558  19.7242
0202-02-08_13:32:25.438000      1403.01        1.72579300e+01        3.33133844e-07  20.0558  19.7242
0202-02-08_13:32:25.860000      1403.43        1.80343600e+01        3.14416224e-07  20.0889  19.5223
0202-02-08_13:32:26.270000      1403.84        1.90403100e+01        3.35427064e-07  20.0889  19.5223
0202-02-08_13:32:26.670000      1404.25        1.98182100e+01        3.85567984e-07  20.0889  19.5223
0202-02-08_13:32:27.074000      1404.65        2.07981700e+01        4.17487104e-07  20.0617  19.7207
0202-02-08_13:32:27.480000      1405.05        2.16043100e+01        3.53091044e-07  20.0617  19.7207
0202-02-08_13:32:27.880000      1405.45        2.25849000e+01        3.08962084e-07  20.0544  19.5862
0202-02-08_13:32:28.280000      1405.86        2.33852500e+01        3.24394824e-07  20.0544  19.5862
0202-02-08_13:32:28.688000      1406.26        2.43720200e+01        3.17391214e-07  20.0544  19.5862
0202-02-08_13:32:29.098000      1406.67        2.53570300e+01        2.88571034e-07  20.0190  19.5838
0202-02-08_13:32:29.500000      1407.07        2.61571200e+01        2.80513774e-07  20.0190  19.5838
0202-02-08_13:32:29.906000      1407.48        2.71408700e+01        3.59536854e-07  20.0312  19.7183
0202-02-08_13:32:30.316000      1407.89        2.79200100e+01        4.74073824e-07  20.0312  19.7183
0202-02-08_13:32:30.723000      1408.30        2.89050500e+01        4.22629874e-07  20.0312  19.7183
0202-02-08_13:32:31.137000      1408.71        2.97051000e+01        4.67377594e-07  20.0833  19.5237
0202-02-08_13:32:31.540000      1409.11        3.06901500e+01        3.95730044e-07  20.0833  19.5237
0202-02-08_13:32:31.945000      1409.52        3.14922700e+01        4.29074664e-07  20.0718  19.7422
0202-02-08_13:32:32.348000      1409.92        3.24757400e+01        5.01094084e-07  20.0718  19.7422
0202-02-08_13:32:32.824000      1410.40        3.34609900e+01        4.75496824e-07  20.0718  19.7422
0202-02-08_13:32:33.230000      1410.81        3.42571200e+01        5.58858374e-07  20.1296  19.6131
0202-02-08_13:32:33.633000      1411.21        3.52456100e+01        6.70544254e-07  20.1296  19.6131
0202-02-08_13:32:34.040000      1411.61        3.60232600e+01        9.94569664e-07  20.1003  19.6263
0202-02-08_13:32:34.440000      1412.01        3.70073000e+01        2.57899688e-06  20.1003  19.6263
0202-02-08_13:32:34.860000      1412.43        3.78102500e+01        5.25666895e-06  20.1010  19.7483
0202-02-08_13:32:35.260000      1412.84        3.87943400e+01        1.67937828e-05  20.1010  19.7483

File: chapter 5/cold_vs_warm/20K/ffj29/Ic/0_degradation/Ic_2024-02-08_13-38-50935844_f29-pristine-1200keV-0nA-30k.txt
# Ic =  nan A, n =  nan , Tavg = 30.01 K, f29-pristine-1200keV-0nA-30k
#datetime                        t_s     iHTS_A                vHTS_V                tHTS_K  tTAR_K
0202-02-08_13:38:37.490000      1775.06        2.81013600e+00       -2.31707646e-07  29.9907  29.5348
0202-02-08_13:38:37.887000      1775.46        3.59185300e+00       -2.57180946e-07  29.9516  29.5015
0202-02-08_13:38:38.293000      1775.87        4.57205000e+00       -4.34068506e-07  29.9516  29.5015
0202-02-08_13:38:38.720000      1776.29        5.36925700e+00       -5.69616186e-07  29.9516  29.5015
0202-02-08_13:38:39.120000      1776.69        6.35550100e+00       -5.62054776e-07  29.9199  29.5302
0202-02-08_13:38:39.516000      1777.09        7.15607000e+00       -8.88745147e-07  29.9199  29.5302
0202-02-08_13:38:39.918000      1777.49        8.14371200e+00       -8.95066987e-07  29.9252  29.4982
0202-02-08_13:38:40.320000      1777.90        9.12501300e+00       -9.26800144e-07  29.9252  29.4982
0202-02-08_13:38:40.773000      1778.35        9.90241500e+00       -1.00241431e-06  29.9252  29.4982
0202-02-08_13:38:41.180000      1778.75        1.09075100e+01       -8.01726876e-07  29.9966  29.5411
0202-02-08_13:38:41.570000      1779.14        1.16875100e+01       -7.52453716e-07  29.9966  29.5411
0202-02-08_13:38:41.965000      1779.54        1.26676600e+01       -8.02098596e-07  29.9808  29.5080
0202-02-08_13:38:42.367000      1779.94        1.34741900e+01       -7.46875196e-07  29.9808  29.5080
0202-02-08_13:38:42.800000      1780.37        1.44549600e+01       -7.48796546e-07  29.9808  29.5080
0202-02-08_13:38:43.195000      1780.77        1.52527200e+01       -7.94412966e-07  30.0078  29.5742
0202-02-08_13:38:43.594000      1781.17        1.62365000e+01       -6.79938046e-07  30.0078  29.5742
0202-02-08_13:38:43.992000      1781.57        1.72233700e+01       -5.86288016e-07  29.9978  29.5017
0202-02-08_13:38:44.390000      1781.96        1.80039100e+01       -4.93009856e-07  29.9978  29.5017
0202-02-08_13:38:44.824000      1782.40        1.90052800e+01       -4.10701956e-07  29.9495  29.5625
0202-02-08_13:38:45.240000      1782.81        1.97850500e+01       -5.50216336e-07  29.9495  29.5625
0202-02-08_13:38:45.633000      1783.21        2.07690800e+01       -5.86907806e-07  29.9495  29.5625
0202-02-08_13:38:46.027000      1783.60        2.15699800e+01       -5.43026786e-07  29.9548  29.4877
0202-02-08_13:38:46.430000      1784.00        2.25525200e+01       -5.06583226e-07  29.9548  29.4877
0202-02-08_13:38:46.844000      1784.42        2.33545500e+01       -6.15665986e-07  29.9826  29.5268
0202-02-08_13:38:47.250000      1784.82        2.43373500e+01       -5.56786086e-07  29.9826  29.5268
0202-02-08_13:38:47.656000      1785.23        2.53269900e+01       -4.54892876e-07  29.9826  29.5268
0202-02-08_13:38:48.066000      1785.64        2.61241700e+01       -5.14081766e-07  29.9866  29.5090
0202-02-08_13:38:48.465000      1786.04        2.71094200e+01       -4.91521246e-07  29.9866  29.5090
0202-02-08_13:38:48.875000      1786.45        2.78858400e+01       -4.95921746e-07  29.9573  29.5345
0202-02-08_13:38:49.285000      1786.86        2.88716500e+01       -1.99786636e-07  29.9573  29.5345
0202-02-08_13:38:49.695000      1787.27        2.96750500e+01        3.61370185e-07  29.9573  29.5345
0202-02-08_13:38:50.117000      1787.69        3.06598900e+01        3.42833330e-06  30.0051  29.5192
0202-02-08_13:38:50.520000      1788.09        3.14594800e+01        1.00199735e-05  30.0051  29.5192
