Repository: shortlab/2025-devitre-PhD

# 2025-devitre-PhD
Data repository for Alexis Devitre's PhD thesis

File: chapter 5/cold_vs_warm/20K/ffj29/Ic/0_degradation/Ic_2024-02-08_14-31-05473550_f29-pristine-1200keV-0nA-20k.txt
# Ic = 34.23 A, n = 36.86 , Tavg = 20.03 K, f29-pristine-1200keV-0nA-20k
#datetime                        t_s     iHTS_A                vHTS_V                tHTS_K  tTAR_K
0202-02-08_14:30:45.184000      925.76       -4.30850400e-01        3.40357185e-08  20.0240  19.5762
0202-02-08_14:30:45.590000      926.16       -4.31200600e-01        4.74851385e-08  20.0240  19.5762
0202-02-08_14:30:46             926.58       -4.31169200e-01        5.77116585e-08  20.0146  19.7230
0202-02-08_14:30:46.402000      926.98       -4.31498700e-01        5.23194985e-08  20.0146  19.7230
0202-02-08_14:30:46.824000      927.40       -1.43506600e-01        5.46746985e-08  20.0234  19.4619
0202-02-08_14:30:47.240000      927.81        6.49862100e-01        6.29178885e-08  20.0234  19.4619
0202-02-08_14:30:47.637000      928.21        1.63735900e+00        6.96735885e-08  20.0234  19.4619
0202-02-08_14:30:48.040000      928.61        2.62153600e+00        3.42836385e-08  20.0057  19.6708
0202-02-08_14:30:48.450000      929.02        3.39468800e+00        3.49663885e-08  20.0057  19.6708
0202-02-08_14:30:48.860000      929.44        4.39658000e+00        4.81685585e-08  20.0023  19.4598
0202-02-08_14:30:49.297000      929.87        5.17789100e+00        5.63497685e-08  20.0023  19.4598
0202-02-08_14:30:49.720000      930.29        6.16110600e+00        5.03997985e-08  20.0023  19.4598
0202-02-08_14:30:50.164000      930.74        6.96427000e+00        4.10409785e-08  20.0073  19.7040
0202-02-08_14:30:50.574000      931.15        7.94497200e+00        4.27144085e-08  20.0073  19.7040
0202-02-08_14:30:50.973000      931.55        8.74537400e+00        6.22997485e-08  20.0344  19.6810
0202-02-08_14:30:51.375000      931.95        9.72493400e+00        5.49862385e-08  20.0344  19.6810
0202-02-08_14:30:51.790000      932.36        1.07085900e+01        6.31054785e-08  20.0344  19.6810
0202-02-08_14:30:52.223000      932.80        1.14895700e+01        6.37872485e-08  20.0010  19.4784
0202-02-08_14:30:52.630000      933.21        1.24946500e+01        4.04831685e-08  20.0010  19.4784
0202-02-08_14:30:53.040000      933.61        1.32730200e+01        6.10601685e-08  19.9991  19.6765
0202-02-08_14:30:53.473000      934.05        1.42547600e+01        3.20540285e-08  19.9991  19.6765
0202-02-08_14:30:53.880000      934.46        1.50479800e+01        6.26096485e-08  20.0152  19.5491
0202-02-08_14:30:54.336000      934.91        1.60325200e+01        6.01931485e-08  20.0152  19.5491
0202-02-08_14:30:54.810000      935.38        1.68317800e+01        7.21555385e-08  20.0152  19.5491
0202-02-08_14:30:55.246000      935.82        1.78159400e+01        2.89562085e-08  20.0225  19.5377
0202-02-08_14:30:55.668000      936.24        1.88004400e+01        7.06680385e-08  20.0225  19.5377
0202-02-08_14:30:56.080000      936.65        1.96023400e+01        6.26107785e-08  20.0061  19.6791
0202-02-08_14:30:56.492000      937.07        2.05832800e+01        8.59148685e-08  20.0061  19.6791
0202-02-08_14:30:56.910000      937.48        2.13627100e+01        8.94476685e-08  20.0205  19.4681
0202-02-08_14:30:57.348000      937.92        2.23469400e+01        1.16160589e-07  20.0205  19.4681
0202-02-08_14:30:57.793000      938.37        2.31470200e+01        1.18515789e-07  20.0205  19.4681
0202-02-08_14:30:58.203000      938.78        2.41292400e+01        1.35188129e-07  20.0032  19.6752
0202-02-08_14:30:58.625000      939.20        2.49282600e+01        1.16656419e-07  20.0032  19.6752
0202-02-08_14:30:59.062000      939.64        2.59112000e+01        1.17648089e-07  20.0141  19.4625
0202-02-08_14:30:59.550000      940.13        2.68940700e+01        1.80184839e-07  20.0141  19.4625
0202-02-08_14:30:59.977000      940.55        2.76904600e+01        1.75287729e-07  20.0009  19.5436
0202-02-08_14:31:00.380000      940.95        2.86750200e+01        1.95491029e-07  20.0009  19.5436
0202-02-08_14:31:00.805000      941.38        2.94517700e+01        2.11667519e-07  20.0009  19.5436
0202-02-08_14:31:01.234000      941.81        3.04389900e+01        2.41169479e-07  20.0228  19.6889
0202-02-08_14:31:01.652000      942.23        3.12386600e+01        2.54866819e-07  20.0228  19.6889
0202-02-08_14:31:02.062000      942.64        3.22206200e+01        2.91372399e-07  20.0323  19.5993
0202-02-08_14:31:02.484000      943.06        3.30214600e+01        3.23229569e-07  20.0323  19.5993
0202-02-08_14:31:02.890000      943.46        3.40048000e+01        4.39935859e-07  20.0132  19.6961
0202-02-08_14:31:03.332000      943.91        3.47841900e+01        5.56518199e-07  20.0132  19.6961
0202-02-08_14:31:03.810000      944.38        3.57863700e+01        1.01553403e-06  20.0132  19.6961
0202-02-08_14:31:04.240000      944.81        3.67698700e+01        2.65747939e-06  20.0618  19.5640
0202-02-08_14:31:04.670000      945.25        3.75532700e+01        6.27128386e-06  20.0618  19.5640
0202-02-08_14:31:05.080000      945.65        3.85571900e+01        2.04398486e-05  20.0343  19.5655

File: chapter 5/cold_vs_warm/20K/ffj29/Ic/0_degradation/Ic_2024-02-08_14-31-46586193_f29-pristine-1200keV-28nA-20k.txt
# Ic = 26.50 A, n = 33.51 , Tavg = 20.25 K, f29-pristine-1200keV-28nA-20k
#datetime                        t_s     iHTS_A                vHTS_V                tHTS_K  tTAR_K
0202-02-08_14:31:30.180000      970.76       -4.30197300e-01        6.05498105e-08  20.2331  19.6162
0202-02-08_14:31:30.582000      971.16       -4.30599500e-01        5.38560905e-08  20.2331  19.6162
0202-02-08_14:31:30.977000      971.55       -4.30954200e-01        5.31743205e-08  20.2435  19.7382
0202-02-08_14:31:31.370000      971.95       -4.31845200e-01        2.94364105e-08  20.2435  19.7382
0202-02-08_14:31:31.797000      972.37       -1.49016500e-01        2.45400805e-08  20.2592  19.5001
0202-02-08_14:31:32.190000      972.77        6.51664100e-01        4.62326905e-08  20.2592  19.5001
0202-02-08_14:31:32.600000      973.18        1.63527300e+00        6.06737605e-08  20.2592  19.5001
0202-02-08_14:31:33.008000      973.58        2.61493900e+00        7.02185105e-08  20.2341  19.6527
0202-02-08_14:31:33.406000      973.98        3.39856400e+00        1.41896105e-08  20.2341  19.6527
0202-02-08_14:31:33.812000      974.39        4.39983000e+00        2.98082905e-08  20.2428  19.5572
0202-02-08_14:31:34.246000      974.82        5.17824100e+00        1.42515905e-08  20.2428  19.5572
0202-02-08_14:31:34.660000      975.24        6.16071500e+00        5.00134005e-08  20.2428  19.5572
0202-02-08_14:31:35.066000      975.64        6.96392600e+00        3.09863505e-08  20.2185  19.5700
0202-02-08_14:31:35.492000      976.07        7.94247200e+00        2.28056205e-08  20.2185  19.5700
0202-02-08_14:31:35.910000      976.49        8.74303200e+00       -7.68798950e-09  20.2463  19.6967
0202-02-08_14:31:36.350000      976.93        9.72862300e+00        1.42525305e-08  20.2463  19.6967
0202-02-08_14:31:36.780000      977.36        1.07138300e+01        6.56715050e-09  20.2463  19.6967
0202-02-08_14:31:37.210000      977.79        1.14924300e+01       -2.55379095e-08  20.2437  19.4937
0202-02-08_14:31:37.652000      978.23        1.24954600e+01       -5.60419500e-10  20.2437  19.4937
0202-02-08_14:31:38.060000      978.64        1.32718900e+01       -4.27915950e-09  20.2333  19.6987
0202-02-08_14:31:38.470000      979.05        1.42535800e+01       -1.06009995e-08  20.2333  19.6987
0202-02-08_14:31:38.883000      979.46        1.50550600e+01       -2.03316895e-08  20.2328  19.5510
0202-02-08_14:31:39.312000      979.89        1.60391000e+01       -7.62600950e-09  20.2328  19.5510
0202-02-08_14:31:39.785000      980.36        1.68369400e+01       -2.66769950e-09  20.2328  19.5510
0202-02-08_14:31:40.242000      980.82        1.78215500e+01        2.11941605e-08  20.2398  19.5750
0202-02-08_14:31:40.664000      981.24        1.88037200e+01        2.20618505e-08  20.2398  19.5750
0202-02-08_14:31:41.070000      981.65        1.96026200e+01        2.99330305e-08  20.2433  19.6931
0202-02-08_14:31:41.470000      982.05        2.05859000e+01        2.77017505e-08  20.2433  19.6931
0202-02-08_14:31:41.880000      982.46        2.13638200e+01        2.84822050e-09  20.2329  19.4946
0202-02-08_14:31:42.300000      982.88        2.23470700e+01        2.84822050e-09  20.2329  19.4946
0202-02-08_14:31:42.742000      983.32        2.31488100e+01        2.50986405e-08  20.2329  19.4946
0202-02-08_14:31:43.150000      983.73        2.41385500e+01        3.45194305e-08  20.2473  19.6498
0202-02-08_14:31:43.560000      984.13        2.49349900e+01        5.86292105e-08  20.2473  19.6498
0202-02-08_14:31:43.973000      984.55        2.59192400e+01        1.54262621e-07  20.2488  19.5055
0202-02-08_14:31:44.395000      984.97        2.69031200e+01        3.72552231e-07  20.2488  19.5055
0202-02-08_14:31:44.797000      985.37        2.77071000e+01        8.25369911e-07  20.2296  19.5685
0202-02-08_14:31:45.250000      985.83        2.86847500e+01        2.95360063e-06  20.2296  19.5685
0202-02-08_14:31:45.777000      986.35        2.94614500e+01        6.89347389e-06  20.2296  19.5685
0202-02-08_14:31:46.215000      986.79        3.04468800e+01        2.11777451e-05  20.2470  19.6990

File: chapter 5/cold_vs_warm/20K/ffj29/Ic/0_degradation/Ic_2024-02-08_14-32-38706613_f29-pristine-1200keV-0nA-20k.txt
# Ic = 34.52 A, n = 41.17 , Tavg = 20.05 K, f29-pristine-1200keV-0nA-20k
#datetime                        t_s     iHTS_A                vHTS_V                tHTS_K  tTAR_K
0202-02-08_14:32:18.426000      1019.00       -4.30363200e-01       -7.27322400e-09  20.0048  19.7149
0202-02-08_14:32:18.832000      1019.41       -4.30204400e-01       -3.86438400e-09  20.0283  19.5625
0202-02-08_14:32:19.230000      1019.80       -4.30385400e-01        1.21788600e-09  20.0283  19.5625
0202-02-08_14:32:19.640000      1020.22       -4.31147700e-01       -9.75237400e-09  20.0283  19.5625
0202-02-08_14:32:20.047000      1020.62       -1.34311300e-01       -1.37190240e-08  20.0050  19.5878
0202-02-08_14:32:20.465000      1021.04        6.65279400e-01        1.29318860e-08  20.0050  19.5878
0202-02-08_14:32:20.863000      1021.44        1.64734900e+00       -2.07634000e-10  20.0046  19.6686
0202-02-08_14:32:21.273000      1021.85        2.62872800e+00        1.09485660e-08  20.0046  19.6686
0202-02-08_14:32:21.727000      1022.30        3.40787900e+00        3.63511600e-09  20.0046  19.6686
0202-02-08_14:32:22.176000      1022.75        4.40958000e+00        2.63193960e-08  20.0100  19.6009
0202-02-08_14:32:22.605000      1023.18        5.19061500e+00        1.34277960e-08  20.0100  19.6009
0202-02-08_14:32:23.035000      1023.61        6.17397700e+00        2.96042760e-08  20.0043  19.6801
0202-02-08_14:32:23.492000      1024.07        6.97280000e+00        3.13930600e-09  20.0043  19.6801
0202-02-08_14:32:23.887000      1024.46        7.95457000e+00        4.88797060e-08  20.0251  19.5354
0202-02-08_14:32:24.297000      1024.87        8.76143700e+00       -1.24793740e-08  20.0251  19.5354
0202-02-08_14:32:24.695000      1025.27        9.74436600e+00        1.28699860e-08  20.0251  19.5354
0202-02-08_14:32:25.137000      1025.71        1.07268700e+01        1.05767660e-08  20.0017  19.5525
0202-02-08_14:32:25.560000      1026.13        1.15040100e+01       -7.02523400e-09  20.0017  19.5525
0202-02-08_14:32:25.973000      1026.55        1.25069500e+01       -8.20282400e-09  20.0062  19.6694
0202-02-08_14:32:26.390000      1026.97        1.32844100e+01        1.34897760e-08  20.0062  19.6694
0202-02-08_14:32:26.793000      1027.37        1.42650300e+01        8.34552600e-09  20.0062  19.6694
0202-02-08_14:32:27.266000      1027.84        1.50686100e+01        1.91298760e-08  20.0146  19.4666
0202-02-08_14:32:27.680000      1028.26        1.60480200e+01        4.37356560e-08  20.0146  19.4666
0202-02-08_14:32:28.090000      1028.67        1.68459200e+01        2.48321260e-08  20.0064  19.6800
0202-02-08_14:32:28.523000      1029.10        1.78312300e+01        2.24149460e-08  20.0064  19.6800
0202-02-08_14:32:28.953000      1029.53        1.88183000e+01        1.82003860e-08  20.0251  19.4608
0202-02-08_14:32:29.367000      1029.94        1.96166800e+01        6.87751460e-08  20.0251  19.4608
0202-02-08_14:32:29.790000      1030.36        2.06034800e+01        6.96428460e-08  20.0251  19.4608
0202-02-08_14:32:30.254000      1030.83        2.13793500e+01        7.39193860e-08  20.0085  19.5510
0202-02-08_14:32:30.676000      1031.25        2.23578400e+01        9.46823060e-08  20.0085  19.5510
0202-02-08_14:32:31.105000      1031.68        2.31611200e+01        9.26370060e-08  20.0174  19.6711
0202-02-08_14:32:31.535000      1032.11        2.41409200e+01        1.09805156e-07  20.0174  19.6711
0202-02-08_14:32:31.950000      1032.53        2.49408700e+01        1.37323776e-07  20.0251  19.6001
0202-02-08_14:32:32.350000      1032.93        2.59248300e+01        1.12346286e-07  20.0251  19.6001
0202-02-08_14:32:32.760000      1033.34        2.69078600e+01        1.40236776e-07  20.0251  19.6001
0202-02-08_14:32:33.188000      1033.76        2.77063400e+01        1.29762086e-07  20.0023  19.6816
0202-02-08_14:32:33.586000      1034.16        2.86892100e+01        1.57775586e-07  20.0023  19.6816
0202-02-08_14:32:34.030000      1034.61        2.94690600e+01        1.44511976e-07  20.0359  19.5371
0202-02-08_14:32:34.445000      1035.02        3.04527400e+01        1.87339366e-07  20.0359  19.5371
0202-02-08_14:32:34.848000      1035.42        3.12508300e+01        2.04941356e-07  20.0219  19.5582
0202-02-08_14:32:35.260000      1035.84        3.22355600e+01        2.14919956e-07  20.0219  19.5582
0202-02-08_14:32:35.664000      1036.24        3.30355800e+01        2.57623376e-07  20.0219  19.5582
0202-02-08_14:32:36.082000      1036.66        3.40198900e+01        2.95554436e-07  20.0374  19.6814
0202-02-08_14:32:36.562000      1037.14        3.47950800e+01        5.22520986e-07  20.0374  19.6814
0202-02-08_14:32:36.996000      1037.57        3.58043700e+01        9.55567216e-07  20.0516  19.4818
0202-02-08_14:32:37.434000      1038.01        3.67858900e+01        2.65725854e-06  20.0516  19.4818
0202-02-08_14:32:37.844000      1038.42        3.75639300e+01        6.22662050e-06  20.0472  19.6841
0202-02-08_14:32:38.273000      1038.85        3.85663000e+01        2.26621711e-05  20.0472  19.6841

File: chapter 5/cold_vs_warm/20K/ffj29/Ic/0_degradation/Ic_2024-02-08_14-33-45294053_f29-pristine-1200keV-30nA-20k.txt
# Ic = 25.76 A, n = 30.41 , Tavg = 20.24 K, f29-pristine-1200keV-30nA-20k
#datetime                        t_s     iHTS_A                vHTS_V                tHTS_K  tTAR_K
0202-02-08_14:33:29.418000      1090.00       -4.31163400e-01       -8.51588900e-09  20.2453  19.5549
0202-02-08_14:33:29.832000      1090.41       -4.31365300e-01       -2.81011990e-08  20.1989  19.5824
0202-02-08_14:33:30.230000      1090.81       -4.32387800e-01       -2.60558990e-08  20.1989  19.5824
0202-02-08_14:33:30.652000      1091.23       -2.98514900e-01       -2.82251490e-08  20.1989  19.5824
0202-02-08_14:33:31.050000      1091.63        6.76330300e-01        1.19991010e-08  20.2242  19.6646
0202-02-08_14:33:31.460000      1092.04        1.47047000e+00        1.15354100e-09  20.2242  19.6646
0202-02-08_14:33:31.880000      1092.45        2.44855800e+00       -8.91029000e-10  20.2282  19.4676
0202-02-08_14:33:32.300000      1092.88        3.43363900e+00       -2.73559890e-08  20.2282  19.4676
0202-02-08_14:33:32.742000      1093.32        4.21154500e+00       -8.52990000e-11  20.2282  19.4676
0202-02-08_14:33:33.152000      1093.73        5.20714200e+00       -1.54560490e-08  20.2274  19.6210
0202-02-08_14:33:33.580000      1094.15        5.98694300e+00       -1.58898990e-08  20.2274  19.6210
0202-02-08_14:33:34.074000      1094.65        6.97152700e+00       -2.37851900e-09  20.2347  19.5197
0202-02-08_14:33:34.490000      1095.07        7.76753900e+00        7.66205100e-09  20.2347  19.5197
0202-02-08_14:33:34.914000      1095.49        8.75060500e+00       -3.37017900e-09  20.2172  19.5498
0202-02-08_14:33:35.355000      1095.93        9.54728800e+00        1.03891210e-08  20.2172  19.5498
0202-02-08_14:33:35.766000      1096.34        1.05346800e+01       -1.88268900e-09  20.2172  19.5498
0202-02-08_14:33:36.184000      1096.76        1.15169000e+01        2.52640410e-08  20.2259  19.6626
0202-02-08_14:33:36.586000      1097.16        1.22897500e+01        4.08207310e-08  20.2259  19.6626
0202-02-08_14:33:37.027000      1097.60        1.32943300e+01        5.07373410e-08  20.2252  19.4659
0202-02-08_14:33:37.453000      1098.03        1.40711700e+01        6.13981710e-08  20.2252  19.4659
0202-02-08_14:33:37.867000      1098.44        1.50576300e+01        5.98489010e-08  20.2130  19.6770
0202-02-08_14:33:38.330000      1098.90        1.58562500e+01        4.96223910e-08  20.2130  19.6770
0202-02-08_14:33:38.805000      1099.38        1.68342200e+01        1.05093451e-07  20.2130  19.6770
0202-02-08_14:33:39.230000      1099.81        1.76396000e+01        6.60467810e-08  20.2321  19.5266
0202-02-08_14:33:39.637000      1100.21        1.86189900e+01        1.11477271e-07  20.2321  19.5266
0202-02-08_14:33:40.080000      1100.65        1.96035000e+01        9.49289210e-08  20.2129  19.5466
0202-02-08_14:33:40.510000      1101.09        2.04084400e+01        1.25608451e-07  20.2129  19.5466
0202-02-08_14:33:40.970000      1101.55        2.13825500e+01        1.12840811e-07  20.2315  19.6671
0202-02-08_14:33:41.440000      1102.02        2.21644900e+01        1.20278271e-07  20.2315  19.6671
0202-02-08_14:33:41.850000      1102.43        2.31462200e+01        1.22943361e-07  20.2169  19.5990
0202-02-08_14:33:42.330000      1102.91        2.39496900e+01        1.69985301e-07  20.2169  19.5990
0202-02-08_14:33:42.754000      1103.33        2.49271900e+01        2.16965261e-07  20.2169  19.5990
0202-02-08_14:33:43.188000      1103.77        2.57261800e+01        3.50840721e-07  20.2163  19.6324
0202-02-08_14:33:43.652000      1104.23        2.67094000e+01        7.03129731e-07  20.2163  19.6324
0202-02-08_14:33:44.074000      1104.65        2.76919400e+01        2.12058633e-06  20.2283  19.4829
0202-02-08_14:33:44.480000      1105.05        2.84915400e+01        4.40878396e-06  20.2283  19.4829
0202-02-08_14:33:44.880000      1105.46        2.94728100e+01        1.22091335e-05  20.2392  19.5488

File: chapter 5/cold_vs_warm/20K/ffj29/Ic/0_degradation/Ic_2024-02-08_14-34-37940637_f29-pristine-1200keV-0nA-20k.txt
# Ic = 34.47 A, n = 41.03 , Tavg = 20.01 K, f29-pristine-1200keV-0nA-20k
#datetime                        t_s     iHTS_A                vHTS_V                tHTS_K  tTAR_K
0202-02-08_14:34:17.836000      1138.41       -4.31935100e-01       -2.52645515e-08  19.9929  19.6971
0202-02-08_14:34:18.234000      1138.81       -4.31668200e-01       -3.75337515e-08  19.9929  19.6971
0202-02-08_14:34:18.652000      1139.23       -4.32474100e-01       -2.29687215e-08  19.9929  19.6971
0202-02-08_14:34:19.055000      1139.63       -1.63463800e-01       -1.90020815e-08  20.0237  19.5713
0202-02-08_14:34:19.470000      1140.04        8.05515200e-01       -7.22610150e-09  20.0237  19.5713
0202-02-08_14:34:19.883000      1140.46        1.59435200e+00       -9.33338150e-09  20.0052  19.5257
0202-02-08_14:34:20.316000      1140.89        2.56985300e+00        8.39256850e-09  20.0052  19.5257
0202-02-08_14:34:20.740000      1141.31        3.54764100e+00       -2.23489315e-08  20.0052  19.5257
0202-02-08_14:34:21.150000      1141.72        4.31352800e+00        2.67383085e-08  19.9662  19.6686
0202-02-08_14:34:21.560000      1142.14        5.30583500e+00       -2.84461500e-10  19.9662  19.6686
0202-02-08_14:34:21.970000      1142.54        6.06894300e+00        1.68216985e-08  19.9946  19.5669
0202-02-08_14:34:22.387000      1142.96        7.04060200e+00       -1.09019150e-09  19.9946  19.5669
0202-02-08_14:34:22.820000      1143.40        7.83010400e+00       -2.01177015e-08  19.9946  19.5669
0202-02-08_14:34:23.246000      1143.82        8.80977400e+00       -9.76723150e-09  19.9819  19.6630
0202-02-08_14:34:23.668000      1144.24        9.61029500e+00       -7.80231500e-10  19.9819  19.6630
0202-02-08_14:34:24.080000      1144.66        1.05903600e+01        1.22975385e-08  20.0076  19.5451
0202-02-08_14:34:24.484000      1145.06        1.15709300e+01       -1.05106515e-08  20.0076  19.5451
0202-02-08_14:34:24.890000      1145.47        1.23453300e+01       -8.58930150e-09  20.0061  19.5164
0202-02-08_14:34:25.320000      1145.90        1.33476900e+01       -1.46012515e-08  20.0061  19.5164
0202-02-08_14:34:25.770000      1146.34        1.41254600e+01        2.11698500e-10  20.0061  19.5164
0202-02-08_14:34:26.220000      1146.79        1.51117900e+01       -1.08986150e-09  19.9940  19.6741
0202-02-08_14:34:26.656000      1147.23        1.59088100e+01        7.07528500e-10  19.9940  19.6741
0202-02-08_14:34:27.066000      1147.64        1.68907700e+01       -2.22161500e-10  20.0057  19.4619
0202-02-08_14:34:27.484000      1148.06        1.76902000e+01       -7.72160150e-09  20.0057  19.4619
0202-02-08_14:34:27.910000      1148.49        1.86730500e+01        1.67600485e-08  19.9925  19.6600
0202-02-08_14:34:28.332000      1148.91        1.97130300e+01        3.69651585e-08  19.9925  19.6600
0202-02-08_14:34:28.760000      1149.34        2.07972300e+01        2.63047885e-08  19.9925  19.6600
0202-02-08_14:34:29.184000      1149.76        2.16143000e+01        3.83906685e-08  20.0126  19.5477
0202-02-08_14:34:29.617000      1150.19        2.27433500e+01        5.58075385e-08  20.0126  19.5477
0202-02-08_14:34:30.035000      1150.61        2.38813300e+01        1.19461709e-07  20.0114  19.5269
0202-02-08_14:34:30.457000      1151.03        2.42458300e+01        1.25907508e-07  20.0114  19.5269
0202-02-08_14:34:30.863000      1151.44        2.50786900e+01        1.02231578e-07  20.0109  19.6809
0202-02-08_14:34:31.273000      1151.85        2.59963000e+01        9.09514185e-08  20.0109  19.6809
0202-02-08_14:34:31.750000      1152.33        2.67730900e+01        9.44842085e-08  20.0109  19.6809
0202-02-08_14:34:32.180000      1152.75        2.77521500e+01        1.00434189e-07  20.0201  19.5707
0202-02-08_14:34:32.652000      1153.23        2.85331700e+01        1.50637088e-07  20.0201  19.5707
0202-02-08_14:34:33.086000      1153.66        2.95183300e+01        1.24543978e-07  19.9974  19.6644
0202-02-08_14:34:33.510000      1154.09        3.02899700e+01        1.79457268e-07  19.9974  19.6644
0202-02-08_14:34:33.992000      1154.57        3.12810300e+01        1.86336928e-07  20.0261  19.5547
0202-02-08_14:34:34.477000      1155.05        3.20870500e+01        2.39204918e-07  20.0261  19.5547
0202-02-08_14:34:34.926000      1155.50        3.30682000e+01        2.53707978e-07  20.0251  19.5344
0202-02-08_14:34:35.360000      1155.94        3.38639100e+01        3.29818059e-07  20.0251  19.5344
0202-02-08_14:34:35.777000      1156.35        3.48577500e+01        5.19907958e-07  20.0251  19.5344
0202-02-08_14:34:36.223000      1156.80        3.56218600e+01        9.21593358e-07  20.0363  19.6922
0202-02-08_14:34:36.645000      1157.22        3.66386400e+01        2.53546189e-06  20.0363  19.6922
0202-02-08_14:34:37.094000      1157.67        3.76189000e+01        7.02812627e-06  20.0080  19.5619
0202-02-08_14:34:37.574000      1158.15        3.83996200e+01        1.84469320e-05  20.0080  19.5619

File: chapter 5/cold_vs_warm/20K/ffj29/Ic/0_degradation/Ic_2024-02-08_14-37-58878938_f29-pristine-1200keV-31nA-20k.txt
# Ic = 25.27 A, n = 32.09 , Tavg = 20.22 K, f29-pristine-1200keV-31nA-20k
#datetime                        t_s     iHTS_A                vHTS_V                tHTS_K  tTAR_K
0202-02-08_14:37:42.387000      1342.96       -4.30370500e-01       -7.41760030e-08  20.2294  19.4988
0202-02-08_14:37:42.797000      1343.37       -4.30875900e-01       -6.57468730e-08  20.2294  19.4988
0202-02-08_14:37:43.200000      1343.78       -4.30576100e-01       -7.91962930e-08  20.2107  19.7084
0202-02-08_14:37:43.594000      1344.17       -4.30950500e-01       -5.13677830e-08  20.2107  19.7084
0202-02-08_14:37:43.990000      1344.56       -4.31216100e-01       -4.06454330e-08  20.2377  19.5472
0202-02-08_14:37:44.380000      1344.96       -4.31610900e-01       -5.91151330e-08  20.2377  19.5472
0202-02-08_14:37:44.793000      1345.37       -4.32115900e-01       -5.25453830e-08  20.2115  19.5842
0202-02-08_14:37:45.203000      1345.78       -4.33629700e-01       -7.25025730e-08  20.2115  19.5842
0202-02-08_14:37:45.600000      1346.18       -1.22824200e-01       -4.26907430e-08  20.2115  19.5842
0202-02-08_14:37:46.008000      1346.58        8.76812500e-01       -2.68241530e-08  20.2275  19.6511
0202-02-08_14:37:46.410000      1346.98        1.65603900e+00       -1.46762930e-08  20.2275  19.6511
0202-02-08_14:37:46.816000      1347.39        2.63568100e+00       -1.34986930e-08  20.2180  19.4561
0202-02-08_14:37:47.215000      1347.79        3.43638300e+00       -7.67255300e-09  20.2180  19.4561
0202-02-08_14:37:47.610000      1348.18        4.41750900e+00        2.36810700e-09  20.2180  19.4561
0202-02-08_14:37:48.004000      1348.58        5.21535000e+00       -6.74278300e-09  20.2109  19.6683
0202-02-08_14:37:48.406000      1348.98        6.20081100e+00       -3.76779300e-09  20.2109  19.6683
0202-02-08_14:37:48.836000      1349.41        7.18408400e+00       -3.76779300e-09  20.2218  19.5085
0202-02-08_14:37:49.246000      1349.82        7.95919100e+00        1.16649370e-08  20.2218  19.5085
0202-02-08_14:37:49.637000      1350.21        8.97269000e+00        2.18217700e-09  20.2218  19.5085
0202-02-08_14:37:50.035000      1350.61        9.75146600e+00        1.51977370e-08  20.2254  19.5600
0202-02-08_14:37:50.440000      1351.02        1.07364300e+01       -9.65579300e-09  20.2254  19.5600
0202-02-08_14:37:50.855000      1351.43        1.15265500e+01        1.68711670e-08  20.2285  19.6570
0202-02-08_14:37:51.258000      1351.83        1.25110000e+01       -3.08603300e-09  20.2285  19.6570
0202-02-08_14:37:51.652000      1352.23        1.33052200e+01       -9.03600300e-09  20.2285  19.6570
0202-02-08_14:37:52.043000      1352.62        1.42842600e+01        1.01774470e-08  20.2343  19.4723
0202-02-08_14:37:52.445000      1353.02        1.52720100e+01       -3.51988300e-09  20.2343  19.4723
0202-02-08_14:37:52.855000      1353.43        1.60718100e+01        2.80261700e-09  20.2140  19.6769
0202-02-08_14:37:53.258000      1353.83        1.70553400e+01       -9.13793000e-10  20.2140  19.6769
0202-02-08_14:37:53.664000      1354.24        1.78307300e+01        5.30701570e-08  20.2140  19.6769
0202-02-08_14:37:54.066000      1354.64        1.88143200e+01        2.91462970e-08  20.2449  19.5116
0202-02-08_14:37:54.473000      1355.05        1.96122000e+01        2.30723670e-08  20.2449  19.5116
0202-02-08_14:37:54.870000      1355.45        2.05941300e+01        5.37519270e-08  20.2150  19.5555
0202-02-08_14:37:55.273000      1355.85        2.13939900e+01        6.71393670e-08  20.2150  19.5555
0202-02-08_14:37:55.664000      1356.24        2.23801000e+01        9.30465470e-08  20.2150  19.5555
0202-02-08_14:37:56.062000      1356.64        2.33572900e+01        1.16164677e-07  20.2394  19.6593
0202-02-08_14:37:56.465000      1357.04        2.41592200e+01        1.42629667e-07  20.2394  19.6593
0202-02-08_14:37:56.863000      1357.44        2.51503000e+01        2.67951017e-07  20.2296  19.4732
0202-02-08_14:37:57.266000      1357.84        2.59227800e+01        5.15246837e-07  20.2296  19.4732
0202-02-08_14:37:57.668000      1358.24        2.69048100e+01        1.72817399e-06  20.2296  19.4732
0202-02-08_14:37:58.062000      1358.64        2.77038000e+01        4.07940566e-06  20.2231  19.6845
0202-02-08_14:37:58.457000      1359.03        2.86895200e+01        1.12595994e-05  20.2231  19.6845

File: chapter 5/cold_vs_warm/20K/ffj29/Ic/0_degradation/Ic_2024-02-08_14-39-16256048_f29-pristine-1200keV-0nA-20k.txt
# Ic = 34.55 A, n = 42.77 , Tavg = 20.05 K, f29-pristine-1200keV-0nA-20k
#datetime                        t_s     iHTS_A                vHTS_V                tHTS_K  tTAR_K
0202-02-08_14:38:54.180000      1414.76       -4.30389200e-01       -7.41701355e-08  20.0438  19.5359
0202-02-08_14:38:54.580000      1415.15       -4.30660800e-01       -8.40247855e-08  20.0438  19.5359
0202-02-08_14:38:54.984000      1415.56       -4.30542700e-01       -6.59269455e-08  20.0164  19.6263
0202-02-08_14:38:55.387000      1415.96       -4.30259200e-01       -6.08446755e-08  20.0164  19.6263
0202-02-08_14:38:55.812000      1416.39       -4.30891400e-01       -4.64655755e-08  20.0112  19.6785
0202-02-08_14:38:56.220000      1416.79       -4.31379700e-01       -6.73524655e-08  20.0112  19.6785
0202-02-08_14:38:56.617000      1417.19       -4.31590400e-01       -5.82415655e-08  20.0112  19.6785
0202-02-08_14:38:57.023000      1417.60       -4.32939300e-01       -6.27054755e-08  19.9847  19.5091
0202-02-08_14:38:57.426000      1418.00       -1.44838400e-01       -5.84303755e-08  19.9847  19.5091
0202-02-08_14:38:57.840000      1418.42        8.60315000e-01       -2.26685755e-08  20.0157  19.6867
0202-02-08_14:38:58.254000      1418.83        1.63771700e+00       -4.43611755e-08  20.0157  19.6867
0202-02-08_14:38:58.656000      1419.23        2.61837900e+00       -1.96935855e-08  20.0157  19.6867
0202-02-08_14:38:59.066000      1419.64        3.41512900e+00       -4.81418855e-08  20.0188  19.4919
0202-02-08_14:38:59.470000      1420.04        4.40094100e+00       -4.18165500e-10  20.0188  19.4919
0202-02-08_14:38:59.870000      1420.45        5.20099400e+00       -2.13050355e-08  20.0033  19.5942
0202-02-08_14:39:00.280000      1420.86        6.18418200e+00       -1.65774550e-09  20.0033  19.5942
0202-02-08_14:39:00.695000      1421.27        7.16742600e+00       -2.60154355e-08  20.0033  19.5942
0202-02-08_14:39:01.100000      1421.68        7.94454000e+00       -3.79153755e-08  19.9945  19.6410
0202-02-08_14:39:01.508000      1422.08        8.95212700e+00       -3.42586155e-08  19.9945  19.6410
0202-02-08_14:39:01.910000      1422.48        9.73117400e+00       -3.09117555e-08  19.9954  19.4775
0202-02-08_14:39:02.375000      1422.95        1.07130600e+01        2.61879450e-09  19.9954  19.4775
0202-02-08_14:39:02.805000      1423.38        1.15113600e+01        2.24698450e-09  19.9916  19.6895
0202-02-08_14:39:03.234000      1423.81        1.24913500e+01       -6.98778550e-09  19.9916  19.6895
0202-02-08_14:39:03.652000      1424.23        1.32919700e+01        2.86685450e-09  19.9916  19.6895
0202-02-08_14:39:04.082000      1424.66        1.42825500e+01        1.68740745e-08  20.0343  19.5007
0202-02-08_14:39:04.492000      1425.07        1.52654500e+01       -6.30601550e-09  20.0343  19.5007
0202-02-08_14:39:04.918000      1425.49        1.60584000e+01        3.03234845e-08  20.0179  19.5988
0202-02-08_14:39:05.360000      1425.94        1.70399600e+01        1.71839645e-08  20.0179  19.5988
0202-02-08_14:39:05.793000      1426.37        1.78182500e+01        3.16250445e-08  20.0179  19.5988
0202-02-08_14:39:06.223000      1426.80        1.88006500e+01        2.74104745e-08  20.0089  19.6425
0202-02-08_14:39:06.660000      1427.23        1.96014200e+01        3.21828545e-08  20.0089  19.6425
0202-02-08_14:39:07.105000      1427.68        2.05865800e+01        1.71839645e-08  20.0223  19.4832
0202-02-08_14:39:07.530000      1428.11        2.13802000e+01        3.56536645e-08  20.0223  19.4832
0202-02-08_14:39:07.977000      1428.55        2.23628600e+01        3.51578345e-08  20.0187  19.6955
0202-02-08_14:39:08.470000      1429.04        2.33492700e+01        9.23023345e-08  20.0187  19.6955
0202-02-08_14:39:08.883000      1429.46        2.41473300e+01        7.80459645e-08  20.0208  19.5011
0202-02-08_14:39:09.324000      1429.90        2.51306900e+01        9.03794445e-08  20.0208  19.5011
0202-02-08_14:39:09.754000      1430.33        2.59077100e+01        1.02093444e-07  20.0208  19.5011
0202-02-08_14:39:10.195000      1430.77        2.68885600e+01        1.10708505e-07  20.0328  19.7152
0202-02-08_14:39:10.656000      1431.23        2.76891000e+01        1.55333264e-07  20.0328  19.7152
0202-02-08_14:39:11.086000      1431.66        2.86710700e+01        1.50932764e-07  20.0442  19.6461
0202-02-08_14:39:11.496000      1432.07        2.94722600e+01        1.99834065e-07  20.0442  19.6461
0202-02-08_14:39:11.930000      1432.50        3.04526100e+01        2.19481355e-07  20.0295  19.4923
0202-02-08_14:39:12.380000      1432.95        3.12290100e+01        2.58713955e-07  20.0295  19.4923
0202-02-08_14:39:12.790000      1433.37        3.22444300e+01        2.99186135e-07  20.0262  19.7013
0202-02-08_14:39:13.250000      1433.83        3.32202000e+01        3.27634414e-07  20.0262  19.7013
0202-02-08_14:39:13.676000      1434.25        3.39946900e+01        3.99963715e-07  20.0262  19.7013
0202-02-08_14:39:14.100000      1434.68        3.50003500e+01        5.99287645e-07  20.0429  19.5109
0202-02-08_14:39:14.530000      1435.11        3.57831300e+01        1.07379662e-06  20.0429  19.5109
0202-02-08_14:39:14.992000      1435.57        3.67636500e+01        3.10329131e-06  20.0247  19.6283
0202-02-08_14:39:15.473000      1436.05        3.75624500e+01        6.86782206e-06  20.0247  19.6283
0202-02-08_14:39:15.880000      1436.45        3.85453400e+01        2.35746424e-05  20.0525  19.6701

File: chapter 5/cold_vs_warm/20K/ffj29/Ic/0_degradation/Ic_2024-02-08_14-40-22146558_f29-pristine-1200keV-0nA-20k.txt
# Ic = 25.21 A, n = 32.72 , Tavg = 20.27 K, f29-pristine-1200keV-0nA-20k
#datetime                        t_s     iHTS_A                vHTS_V                tHTS_K  tTAR_K
0202-02-08_14:40:05.270000      1485.85       -4.30569300e-01       -3.17393805e-08  20.2304  19.6655
0202-02-08_14:40:05.670000      1486.25       -4.30581200e-01       -6.26048705e-08  20.2304  19.6655
0202-02-08_14:40:06.080000      1486.65       -4.30690200e-01       -1.43233205e-08  20.2550  19.6629
0202-02-08_14:40:06.480000      1487.06       -4.30823700e-01       -5.02649050e-09  20.2550  19.6629
0202-02-08_14:40:06.880000      1487.45       -4.31399600e-01       -1.18430605e-08  20.2485  19.5320
0202-02-08_14:40:07.273000      1487.85       -4.31232900e-01       -1.43214905e-08  20.2485  19.5320
0202-02-08_14:40:07.664000      1488.24       -4.32025400e-01       -1.15944105e-08  20.2485  19.5320
0202-02-08_14:40:08.070000      1488.64       -4.32291000e-01        2.19361695e-08  20.2517  19.7451
0202-02-08_14:40:08.473000      1489.05       -4.36771600e-01        9.16851950e-09  20.2517  19.7451
0202-02-08_14:40:08.863000      1489.44        4.06244500e-01        3.14189395e-08  20.2507  19.4859
0202-02-08_14:40:09.258000      1489.83        1.18520400e+00        3.66871495e-08  20.2507  19.4859
0202-02-08_14:40:09.652000      1490.23        2.16809900e+00        6.47016095e-08  20.2507  19.4859
0202-02-08_14:40:10.047000      1490.62        2.96338400e+00        3.01793595e-08  20.2346  19.6218
0202-02-08_14:40:10.450000      1491.03        3.94818100e+00        5.63964395e-08  20.2346  19.6218
0202-02-08_14:40:10.855000      1491.43        4.74537900e+00        4.93928195e-08  20.2554  19.6240
0202-02-08_14:40:11.250000      1491.82        5.72760900e+00        5.89375695e-08  20.2554  19.6240
0202-02-08_14:40:11.640000      1492.22        6.71428000e+00        8.58983895e-08  20.2554  19.6240
0202-02-08_14:40:12.040000      1492.62        7.49038000e+00        8.23036195e-08  20.2399  19.4889
0202-02-08_14:40:12.445000      1493.02        8.49647500e+00        7.74072795e-08  20.2399  19.4889
0202-02-08_14:40:12.860000      1493.43        9.27182700e+00        3.69335395e-08  20.2404  19.6975
0202-02-08_14:40:13.258000      1493.83        1.02636000e+01        6.30882495e-08  20.2404  19.6975
0202-02-08_14:40:13.660000      1494.24        1.10602500e+01        6.06090995e-08  20.2404  19.6975
0202-02-08_14:40:14.074000      1494.65        1.20416600e+01        9.37058195e-08  20.2664  19.4928
0202-02-08_14:40:14.465000      1495.04        1.28395300e+01        7.80251595e-08  20.2664  19.4928
0202-02-08_14:40:14.863000      1495.44        1.38229100e+01        1.03684419e-07  20.2435  19.6231
0202-02-08_14:40:15.258000      1495.83        1.48082200e+01        7.78392195e-08  20.2435  19.6231
0202-02-08_14:40:15.652000      1496.23        1.56084600e+01        7.06496695e-08  20.2435  19.6231
0202-02-08_14:40:16.060000      1496.64        1.65888500e+01        7.76532895e-08  20.2370  19.6272
0202-02-08_14:40:16.465000      1497.04        1.73683200e+01        1.09758349e-07  20.2370  19.6272
0202-02-08_14:40:16.863000      1497.44        1.83508700e+01        1.37029049e-07  20.2272  19.4875
0202-02-08_14:40:17.258000      1497.83        1.91496900e+01        1.19055179e-07  20.2272  19.4875
0202-02-08_14:40:17.652000      1498.23        2.01324800e+01        1.17257789e-07  20.2272  19.4875
0202-02-08_14:40:18.066000      1498.64        2.09305700e+01        1.05791699e-07  20.2440  19.7001
0202-02-08_14:40:18.477000      1499.05        2.19129100e+01        1.47502859e-07  20.2440  19.7001
0202-02-08_14:40:18.883000      1499.46        2.28993300e+01        1.47376389e-07  20.2596  19.4957
0202-02-08_14:40:19.285000      1499.86        2.36987300e+01        1.70370539e-07  20.2596  19.4957
0202-02-08_14:40:19.730000      1500.31        2.46773700e+01        2.70714289e-07  20.2596  19.4957
0202-02-08_14:40:20.160000      1500.74        2.54597500e+01        4.74748659e-07  20.2380  19.6270
0202-02-08_14:40:20.562000      1501.14        2.64419900e+01        1.00640320e-06  20.2380  19.6270
0202-02-08_14:40:20.960000      1501.54        2.72407400e+01        2.83992338e-06  20.2734  19.6396
0202-02-08_14:40:21.355000      1501.93        2.82260800e+01        7.81440748e-06  20.2734  19.6396
0202-02-08_14:40:21.780000      1502.36        2.90278000e+01        2.14852046e-05  20.2734  19.6396
