Repository: shortlab/2025-devitre-PhD

# 2025-devitre-PhD
Data repository for Alexis Devitre's PhD thesis

File: chapter 5/cold_vs_warm/20K/ffj29/Ic/0_degradation/Ic_2024-02-08_14-49-13442987_f29-pristine-1200keV-0nA-20k.txt
# Ic = 34.47 A, n = 42.50 , Tavg = 20.00 K, f29-pristine-1200keV-0nA-20k
#datetime                        t_s     iHTS_A                vHTS_V                tHTS_K  tTAR_K
0202-02-08_14:48:51.670000      201.38       -4.30147500e-01       -2.45715425e-08  20.0033  19.5405
0202-02-08_14:48:52.074000      201.78       -4.30417600e-01       -3.46121225e-08  20.0033  19.5405
0202-02-08_14:48:52.477000      202.18       -4.30681400e-01        4.62052750e-09  19.9976  19.5751
0202-02-08_14:48:52.880000      202.59       -4.30644300e-01       -1.28575225e-08  19.9976  19.5751
0202-02-08_14:48:53.285000      202.99       -4.30690300e-01        2.32625750e-09  19.9976  19.5751
0202-02-08_14:48:53.690000      203.40       -4.30940800e-01       -6.84767250e-09  19.9961  19.6809
0202-02-08_14:48:54.090000      203.80       -4.31087700e-01        1.31095275e-08  19.9961  19.6809
0202-02-08_14:48:54.492000      204.20       -4.31346900e-01       -1.16820225e-08  19.9987  19.4822
0202-02-08_14:48:54.887000      204.59       -4.32216600e-01       -1.54007625e-08  19.9987  19.4822
0202-02-08_14:48:55.297000      205.00       -8.23284500e-02        3.93664750e-09  19.9987  19.4822
0202-02-08_14:48:55.710000      205.42        6.94957700e-01       -2.38519250e-09  19.9738  19.6504
0202-02-08_14:48:56.133000      205.84        1.67549000e+00        2.67448775e-08  19.9738  19.6504
0202-02-08_14:48:56.535000      206.24        2.47542500e+00        1.77579375e-08  19.9951  19.4929
0202-02-08_14:48:56.945000      206.65        3.46727100e+00        4.47807375e-08  19.9951  19.4929
0202-02-08_14:48:57.360000      207.07        4.26659200e+00        4.08760675e-08  19.9879  19.5342
0202-02-08_14:48:57.777000      207.48        5.25042800e+00        1.98652275e-08  19.9879  19.5342
0202-02-08_14:48:58.176000      207.88        6.23405600e+00        4.72598875e-08  19.9879  19.5342
0202-02-08_14:48:58.586000      208.29        7.00744500e+00        3.68474375e-08  19.9900  19.6389
0202-02-08_14:48:58.990000      208.70        8.00940000e+00        7.19896175e-08  19.9900  19.6389
0202-02-08_14:48:59.400000      209.10        8.78800500e+00        2.61878475e-08  19.9963  19.4465
0202-02-08_14:48:59.816000      209.52        9.77437900e+00        2.27170275e-08  19.9963  19.4465
0202-02-08_14:49:00.290000      210.00        1.05723300e+01        2.03618275e-08  19.9963  19.4465
0202-02-08_14:49:00.720000      210.43        1.15602300e+01        3.57945775e-08  19.9754  19.6579
0202-02-08_14:49:01.133000      210.84        1.23599100e+01        2.39566075e-08  19.9754  19.6579
0202-02-08_14:49:01.540000      211.25        1.33421600e+01        2.14154675e-08  19.9824  19.4896
0202-02-08_14:49:01.940000      211.65        1.43191400e+01        4.49674475e-08  19.9824  19.4896
0202-02-08_14:49:02.355000      212.06        1.51198200e+01        6.62262075e-08  19.9776  19.5475
0202-02-08_14:49:02.760000      212.47        1.61034300e+01        8.58735175e-08  19.9776  19.5475
0202-02-08_14:49:03.170000      212.88        1.68816500e+01        5.64955275e-08  19.9776  19.5475
0202-02-08_14:49:03.582000      213.29        1.78604900e+01        4.87481675e-08  19.9783  19.6375
0202-02-08_14:49:03.984000      213.69        1.86620000e+01        4.70127575e-08  19.9783  19.6375
0202-02-08_14:49:04.383000      214.09        1.96455600e+01        7.42834675e-08  20.0076  19.4536
0202-02-08_14:49:04.790000      214.50        2.04432800e+01        6.72175375e-08  20.0076  19.4536
0202-02-08_14:49:05.210000      214.92        2.14239700e+01        7.79994975e-08  20.0076  19.4536
0202-02-08_14:49:05.625000      215.33        2.24054800e+01        1.14070527e-07  19.9873  19.6640
0202-02-08_14:49:06.027000      215.73        2.32063100e+01        1.07004937e-07  19.9873  19.6640
0202-02-08_14:49:06.430000      216.14        2.41943000e+01        1.50142217e-07  20.0100  19.4951
0202-02-08_14:49:06.836000      216.54        2.49669800e+01        1.36258957e-07  20.0100  19.4951
0202-02-08_14:49:07.273000      216.98        2.59475900e+01        1.78032697e-07  20.0100  19.4951
0202-02-08_14:49:07.710000      217.42        2.67485800e+01        1.72640537e-07  19.9771  19.5558
0202-02-08_14:49:08.120000      217.83        2.77307300e+01        1.72950437e-07  19.9771  19.5558
0202-02-08_14:49:08.520000      218.23        2.85289900e+01        2.01522677e-07  19.9963  19.6460
0202-02-08_14:49:08.938000      218.65        2.95141700e+01        2.21541847e-07  19.9963  19.6460
0202-02-08_14:49:09.350000      219.06        3.02914800e+01        2.61766117e-07  20.0019  19.4612
0202-02-08_14:49:09.777000      219.48        3.12962800e+01        2.45341727e-07  20.0019  19.4612
0202-02-08_14:49:10.168000      219.88        3.22876800e+01        3.05399227e-07  20.0019  19.4612
0202-02-08_14:49:10.562000      220.27        3.30566000e+01        3.13952307e-07  20.0085  19.6788
0202-02-08_14:49:10.965000      220.67        3.40603900e+01        4.20121747e-07  20.0085  19.6788
0202-02-08_14:49:11.375000      221.08        3.48417200e+01        6.16842377e-07  20.0133  19.5024
0202-02-08_14:49:11.780000      221.49        3.58278200e+01        1.09042269e-06  20.0133  19.5024
0202-02-08_14:49:12.200000      221.91        3.66236100e+01        2.84547747e-06  20.0133  19.5024
0202-02-08_14:49:12.594000      222.30        3.76070000e+01        8.02647446e-06  19.9959  19.5748
0202-02-08_14:49:13.008000      222.72        3.84000000e+01        2.18610182e-05  19.9959  19.5748

File: chapter 5/cold_vs_warm/20K/ffj29/Ic/0_degradation/Ic_2024-02-08_14-51-12415480_f29-pristine-1200keV-30nA-20k.txt
# Ic = 25.64 A, n = 33.36 , Tavg = 20.25 K, f29-pristine-1200keV-30nA-20k
#datetime                        t_s     iHTS_A                vHTS_V                tHTS_K  tTAR_K
0202-02-08_14:50:54.900000      324.60       -4.29107800e-01        1.31159628e-07  20.2055  19.5239
0202-02-08_14:50:55.316000      325.02       -4.29438800e-01        1.14736478e-07  20.2055  19.5239
0202-02-08_14:50:55.723000      325.43       -4.29421000e-01        1.23848618e-07  20.1933  19.7061
0202-02-08_14:50:56.125000      325.83       -4.29392300e-01        1.12568468e-07  20.1933  19.7061
0202-02-08_14:50:56.530000      326.24       -4.29804900e-01        1.22547068e-07  20.2156  19.4830
0202-02-08_14:50:56.934000      326.64       -4.29736500e-01        1.33641278e-07  20.2156  19.4830
0202-02-08_14:50:57.355000      327.06       -4.30300500e-01        1.43867798e-07  20.1875  19.6640
0202-02-08_14:50:57.766000      327.47       -4.30542400e-01        1.55891698e-07  20.1875  19.6640
0202-02-08_14:50:58.164000      327.87       -4.31015900e-01        1.26885588e-07  20.1875  19.6640
0202-02-08_14:50:58.562000      328.27       -1.05316200e-01        1.84773848e-07  20.2072  19.5927
0202-02-08_14:50:58.965000      328.67        6.70774300e-01        1.65498418e-07  20.2072  19.5927
0202-02-08_14:50:59.370000      329.08        1.65414500e+00        2.01198248e-07  20.2116  19.4911
0202-02-08_14:50:59.760000      329.47        2.45661000e+00        1.88802478e-07  20.2116  19.4911
0202-02-08_14:51:00.156000      329.86        3.43766100e+00        1.66180188e-07  20.2116  19.4911
0202-02-08_14:51:00.555000      330.26        4.23813000e+00        1.76716598e-07  20.1981  19.6684
0202-02-08_14:51:00.960000      330.67        5.21803700e+00        1.60788028e-07  20.1981  19.6684
0202-02-08_14:51:01.367000      331.07        6.20866800e+00        2.07456918e-07  20.2098  19.4531
0202-02-08_14:51:01.770000      331.48        6.98739000e+00        1.89048688e-07  20.2098  19.4531
0202-02-08_14:51:02.160000      331.87        7.99636700e+00        2.06650678e-07  20.2098  19.4531
0202-02-08_14:51:02.560000      332.26        8.77036800e+00        1.86073708e-07  20.1879  19.6363
0202-02-08_14:51:02.957000      332.66        9.75135400e+00        1.82045078e-07  20.1879  19.6363
0202-02-08_14:51:03.370000      333.08        1.05482900e+01        1.94564808e-07  20.2244  19.5608
0202-02-08_14:51:03.773000      333.48        1.15313000e+01        1.95184598e-07  20.2244  19.5608
0202-02-08_14:51:04.168000      333.88        1.23280200e+01        2.13654288e-07  20.2244  19.5608
0202-02-08_14:51:04.574000      334.28        1.33127100e+01        1.92519508e-07  20.1883  19.4921
0202-02-08_14:51:04.977000      334.68        1.42946700e+01        2.12414718e-07  20.1883  19.4921
0202-02-08_14:51:05.375000      335.08        1.50930400e+01        1.84772148e-07  20.1959  19.6671
0202-02-08_14:51:05.777000      335.48        1.60794100e+01        2.15389698e-07  20.1959  19.6671
0202-02-08_14:51:06.170000      335.88        1.68613600e+01        2.43156228e-07  20.1959  19.6671
0202-02-08_14:51:06.580000      336.29        1.78353800e+01        2.45573398e-07  20.2342  19.4518
0202-02-08_14:51:06.984000      336.69        1.86355300e+01        2.68318528e-07  20.2342  19.4518
0202-02-08_14:51:07.387000      337.09        1.96197200e+01        2.50342068e-07  20.2047  19.6415
0202-02-08_14:51:07.790000      337.50        2.04167200e+01        2.52387368e-07  20.2047  19.6415
0202-02-08_14:51:08.200000      337.91        2.14016400e+01        2.78480448e-07  20.2047  19.6415
0202-02-08_14:51:08.640000      338.35        2.23825900e+01        2.82942928e-07  20.2201  19.5645
0202-02-08_14:51:09.040000      338.75        2.31827000e+01        2.93045468e-07  20.2201  19.5645
0202-02-08_14:51:09.438000      339.15        2.41648300e+01        3.29055158e-07  20.2049  19.5042
0202-02-08_14:51:09.844000      339.55        2.49413400e+01        3.66862238e-07  20.2049  19.5042
0202-02-08_14:51:10.250000      339.96        2.59226600e+01        5.88684398e-07  20.2049  19.5042
0202-02-08_14:51:10.656000      340.36        2.67230100e+01        1.10602153e-06  20.2122  19.6817
0202-02-08_14:51:11.062000      340.77        2.77044400e+01        2.97995085e-06  20.2122  19.6817
0202-02-08_14:51:11.473000      341.18        2.85041700e+01        7.14616640e-06  20.2490  19.4692
0202-02-08_14:51:11.867000      341.57        2.94865300e+01        2.12403330e-05  20.2490  19.4692

File: chapter 5/cold_vs_warm/20K/ffj29/Ic/0_degradation/Ic_2024-02-08_14-52-03378049_f29-pristine-1200keV-0nA-20k.txt
# Ic = 34.24 A, n = 39.52 , Tavg = 20.03 K, f29-pristine-1200keV-0nA-20k
#datetime                        t_s     iHTS_A                vHTS_V                tHTS_K  tTAR_K
0202-02-08_14:51:41.875000      371.58       -4.28988600e-01       -4.41164650e-09  20.0141  19.4989
0202-02-08_14:51:42.305000      372.01       -4.29686200e-01       -1.49461565e-08  20.0141  19.4989
0202-02-08_14:51:42.710000      372.42       -4.29079200e-01        1.64151635e-08  19.9924  19.7003
0202-02-08_14:51:43.100000      372.81       -4.29334400e-01       -1.35206465e-08  19.9924  19.7003
0202-02-08_14:51:43.510000      373.22       -4.29917700e-01       -3.85193650e-09  20.0344  19.5901
0202-02-08_14:51:43.910000      373.62       -4.29645500e-01       -3.47174265e-08  20.0344  19.5901
0202-02-08_14:51:44.324000      374.03       -4.29890400e-01       -2.44909065e-08  20.0344  19.5901
0202-02-08_14:51:44.727000      374.43       -4.30340100e-01       -3.50892965e-08  20.0107  19.5615
0202-02-08_14:51:45.117000      374.82       -4.31069200e-01       -5.11418265e-08  20.0107  19.5615
0202-02-08_14:51:45.523000      375.23       -9.87149200e-02       -5.47985765e-08  20.0152  19.7153
0202-02-08_14:51:45.926000      375.63        6.87566000e-01       -5.23194265e-08  20.0152  19.7153
0202-02-08_14:51:46.336000      376.04        1.66290700e+00       -2.36851765e-08  20.0175  19.4695
0202-02-08_14:51:46.734000      376.44        2.46697300e+00       -3.29820165e-08  20.0175  19.4695
0202-02-08_14:51:47.125000      376.83        3.44404100e+00       -8.87222650e-09  20.0175  19.4695
0202-02-08_14:51:47.520000      377.23        4.24338500e+00       -1.86648865e-08  19.9834  19.6564
0202-02-08_14:51:47.918000      377.63        5.22479300e+00       -1.72389965e-08  19.9834  19.6564
0202-02-08_14:51:48.320000      378.03        6.20582700e+00       -3.43450065e-08  20.0342  19.5506
0202-02-08_14:51:48.727000      378.43        6.98598500e+00       -2.52960865e-08  20.0342  19.5506
0202-02-08_14:51:49.137000      378.84        7.99208700e+00        1.04494350e-09  20.0342  19.5506
0202-02-08_14:51:49.547000      379.25        8.76962600e+00       -2.41804665e-08  19.9995  19.5231
0202-02-08_14:51:49.938000      379.65        9.75182600e+00       -2.34986965e-08  19.9995  19.5231
0202-02-08_14:51:50.360000      380.07        1.05537000e+01       -2.00278865e-08  20.0098  19.6746
0202-02-08_14:51:50.758000      380.46        1.15348200e+01        2.39213500e-10  20.0098  19.6746
0202-02-08_14:51:51.168000      380.87        1.23356000e+01       -2.64117065e-08  20.0098  19.6746
0202-02-08_14:51:51.566000      381.27        1.33165900e+01       -8.69650000e-12  20.0085  19.4646
0202-02-08_14:51:51.984000      381.69        1.42989700e+01       -2.23830765e-08  20.0085  19.4646
0202-02-08_14:51:52.383000      382.09        1.50983900e+01       -9.24355650e-09  20.0001  19.6656
0202-02-08_14:51:52.780000      382.49        1.60820800e+01       -1.84164365e-08  20.0001  19.6656
0202-02-08_14:51:53.190000      382.90        1.68606100e+01       -2.22591265e-08  20.0001  19.6656
0202-02-08_14:51:53.600000      383.31        1.78426300e+01        1.56713035e-08  20.0292  19.5553
0202-02-08_14:51:53.996000      383.70        1.86394300e+01       -1.93483065e-08  20.0292  19.5553
0202-02-08_14:51:54.390000      384.10        1.96244000e+01        1.97603635e-08  20.0097  19.5339
0202-02-08_14:51:54.785000      384.49        2.04301200e+01        8.97604350e-09  20.0097  19.5339
0202-02-08_14:51:55.200000      384.91        2.14133800e+01        2.00082735e-08  20.0097  19.5339
0202-02-08_14:51:55.625000      385.33        2.23962000e+01        1.16411335e-08  20.0082  19.6770
0202-02-08_14:51:56.016000      385.72        2.31900700e+01        2.72598035e-08  20.0082  19.6770
0202-02-08_14:51:56.414000      386.12        2.41722300e+01        2.26733635e-08  20.0185  19.4706
0202-02-08_14:51:56.805000      386.51        2.49541700e+01        5.62659135e-08  20.0185  19.4706
0202-02-08_14:51:57.203000      386.91        2.59359900e+01        9.01683535e-08  20.0185  19.4706
0202-02-08_14:51:57.620000      387.33        2.67345800e+01        8.00038135e-08  20.0047  19.6646
0202-02-08_14:51:58.020000      387.73        2.77146300e+01        1.07460453e-07  20.0047  19.6646
0202-02-08_14:51:58.426000      388.13        2.85166900e+01        1.03183913e-07  20.0224  19.5559
0202-02-08_14:51:58.830000      388.53        2.94986100e+01        1.46445164e-07  20.0224  19.5559
0202-02-08_14:51:59.240000      388.95        3.02743700e+01        1.30454614e-07  20.0224  19.5559
0202-02-08_14:51:59.637000      389.34        3.12801200e+01        1.79727904e-07  20.0131  19.5350
0202-02-08_14:52:00.027000      389.74        3.22603500e+01        2.25840234e-07  20.0131  19.5350
0202-02-08_14:52:00.420000      390.13        3.30389900e+01        2.82117044e-07  20.0169  19.6879
0202-02-08_14:52:00.824000      390.53        3.40426700e+01        3.47256834e-07  20.0169  19.6879
0202-02-08_14:52:01.254000      390.96        3.48232200e+01        5.36168413e-07  20.0169  19.6879
0202-02-08_14:52:01.676000      391.38        3.58061200e+01        1.05920806e-06  20.0387  19.4832
0202-02-08_14:52:02.066000      391.78        3.66049400e+01        2.60520888e-06  20.0387  19.4832
0202-02-08_14:52:02.473000      392.18        3.75893700e+01        7.90948410e-06  20.0268  19.6847
0202-02-08_14:52:02.867000      392.57        3.83857400e+01        2.32537768e-05  20.0268  19.6847

File: chapter 5/cold_vs_warm/20K/ffj29/Ic/0_degradation/Ic_2024-02-08_14-52-35865367_f29-pristine-1200keV-30nA-20k.txt
# Ic = 25.74 A, n = 32.55 , Tavg = 20.27 K, f29-pristine-1200keV-30nA-20k
#datetime                        t_s     iHTS_A                vHTS_V                tHTS_K  tTAR_K
0202-02-08_14:52:18.477000      408.18       -4.29303500e-01        1.08534394e-07  20.2692  19.6348
0202-02-08_14:52:18.880000      408.59       -4.28990400e-01        9.86177640e-08  20.2692  19.6348
0202-02-08_14:52:19.305000      409.01       -4.29777200e-01        9.23578940e-08  20.2436  19.5986
0202-02-08_14:52:19.707000      409.41       -4.29398700e-01        7.14090240e-08  20.2436  19.5986
0202-02-08_14:52:20.098000      409.81       -4.29428400e-01        7.99621140e-08  20.2436  19.5986
0202-02-08_14:52:20.500000      410.21       -4.29991800e-01        5.72158540e-08  20.2692  19.7518
0202-02-08_14:52:20.902000      410.61       -4.30207000e-01        4.98403640e-08  20.2692  19.7518
0202-02-08_14:52:21.332000      411.04       -4.30763600e-01        4.39523740e-08  20.2619  19.5296
0202-02-08_14:52:21.740000      411.44       -4.31327300e-01        6.11825040e-08  20.2619  19.5296
0202-02-08_14:52:22.137000      411.84       -8.17924300e-02        6.21741740e-08  20.2619  19.5296
0202-02-08_14:52:22.535000      412.24        6.96485000e-01        6.99215340e-08  20.2511  19.6967
0202-02-08_14:52:22.926000      412.63        1.67847800e+00        7.16566840e-08  20.2511  19.6967
0202-02-08_14:52:23.355000      413.06        2.47622200e+00        4.46956840e-08  20.2640  19.5815
0202-02-08_14:52:23.758000      413.47        3.46189500e+00        6.06242640e-08  20.2640  19.5815
0202-02-08_14:52:24.164000      413.87        4.25912800e+00        3.28577140e-08  20.2640  19.5815
0202-02-08_14:52:24.566000      414.27        5.24546700e+00        5.80211540e-08  20.2424  19.5571
0202-02-08_14:52:24.957000      414.67        6.22982800e+00        1.43880040e-08  20.2424  19.5571
0202-02-08_14:52:25.360000      415.07        7.00680300e+00        2.09577640e-08  20.2608  19.7092
0202-02-08_14:52:25.754000      415.46        8.01236400e+00        4.20925740e-08  20.2608  19.7092
0202-02-08_14:52:26.164000      415.87        8.79061200e+00        1.11031240e-08  20.2608  19.7092
0202-02-08_14:52:26.562000      416.27        9.77263600e+00        1.12270840e-08  20.2738  19.5040
0202-02-08_14:52:26.960000      416.67        1.05685300e+01       -2.50925560e-08  20.2738  19.5040
0202-02-08_14:52:27.367000      417.08        1.15581800e+01       -2.39769360e-08  20.2479  19.6937
0202-02-08_14:52:27.780000      417.49        1.23602200e+01       -2.96170160e-08  20.2479  19.6937
0202-02-08_14:52:28.184000      417.89        1.33384000e+01       -8.73012600e-09  20.2479  19.6937
0202-02-08_14:52:28.590000      418.30        1.43262700e+01       -2.27381960e-08  20.2622  19.5836
0202-02-08_14:52:28.992000      418.70        1.51246400e+01       -1.69771060e-08  20.2622  19.5836
0202-02-08_14:52:29.390000      419.10        1.61040100e+01       -1.44983560e-08  20.2446  19.5494
0202-02-08_14:52:29.780000      419.49        1.68859700e+01       -3.79263660e-08  20.2446  19.5494
0202-02-08_14:52:30.176000      419.88        1.78698000e+01       -2.22654600e-09  20.2446  19.5494
0202-02-08_14:52:30.582000      420.29        1.86650300e+01       -3.75544960e-08  20.2399  19.7016
0202-02-08_14:52:30.984000      420.69        1.96498900e+01       -2.61503860e-08  20.2399  19.7016
0202-02-08_14:52:31.390000      421.10        2.04484700e+01       -3.88560460e-08  20.2638  19.4919
0202-02-08_14:52:31.797000      421.50        2.14297400e+01       -2.14399860e-08  20.2638  19.4919
0202-02-08_14:52:32.210000      421.92        2.24202500e+01       -1.53660560e-08  20.2638  19.4919
0202-02-08_14:52:32.633000      422.34        2.32171300e+01       -1.06556660e-08  20.2375  19.6902
0202-02-08_14:52:33.030000      422.74        2.41922000e+01        2.06436540e-08  20.2375  19.6902
0202-02-08_14:52:33.430000      423.14        2.49722200e+01        8.20647040e-08  20.2529  19.5777
0202-02-08_14:52:33.832000      423.54        2.59597700e+01        2.30194174e-07  20.2529  19.5777
0202-02-08_14:52:34.277000      423.98        2.67523200e+01        6.09070924e-07  20.2529  19.5777
0202-02-08_14:52:34.695000      424.40        2.77378900e+01        2.52037600e-06  20.2430  19.5607
0202-02-08_14:52:35.098000      424.80        2.85330500e+01        5.49077504e-06  20.2430  19.5607
0202-02-08_14:52:35.504000      425.21        2.95147500e+01        1.68808784e-05  20.2659  19.7077

File: chapter 5/cold_vs_warm/20K/ffj29/Ic/0_degradation/Ic_2024-02-08_14-53-28442431_f29-pristine-1200keV-0nA-20k.txt
# Ic = 34.23 A, n = 40.36 , Tavg = 20.03 K, f29-pristine-1200keV-0nA-20k
#datetime                        t_s     iHTS_A                vHTS_V                tHTS_K  tTAR_K
0202-02-08_14:53:06.883000      456.59       -4.28912800e-01       -9.11398250e-09  20.0301  19.5146
0202-02-08_14:53:07.305000      457.01       -4.28832600e-01        1.80947175e-08  20.0301  19.5146
0202-02-08_14:53:07.703000      457.41       -4.29389200e-01        2.44817500e-10  20.0037  19.7184
0202-02-08_14:53:08.105000      457.81       -4.29448200e-01       -1.74811225e-08  20.0037  19.7184
0202-02-08_14:53:08.520000      458.23       -4.29963200e-01       -2.64680525e-08  20.0432  19.5862
0202-02-08_14:53:08.910000      458.62       -4.29970700e-01       -2.56623225e-08  20.0432  19.5862
0202-02-08_14:53:09.330000      459.04       -4.30174400e-01        3.28190750e-09  20.0042  19.5818
0202-02-08_14:53:09.727000      459.43       -4.30377700e-01       -2.91325425e-08  20.0042  19.5818
0202-02-08_14:53:10.120000      459.83       -4.31448200e-01       -4.71282250e-09  20.0042  19.5818
0202-02-08_14:53:10.523000      460.23       -5.73209900e-02       -3.42767125e-08  20.0179  19.7080
0202-02-08_14:53:10.926000      460.63        7.18210500e-01       -1.35757925e-08  20.0179  19.7080
0202-02-08_14:53:11.336000      461.04        1.69728700e+00       -3.11157925e-08  20.0127  19.4642
0202-02-08_14:53:11.750000      461.46        2.49436500e+00       -2.26866725e-08  20.0127  19.4642
0202-02-08_14:53:12.145000      461.85        3.47286100e+00       -1.37617225e-08  20.0127  19.4642
0202-02-08_14:53:12.555000      462.26        4.27440700e+00       -3.51444225e-08  20.0029  19.6755
0202-02-08_14:53:12.957000      462.67        5.26156300e+00       -1.23362125e-08  20.0029  19.6755
0202-02-08_14:53:13.375000      463.08        6.23903100e+00       -2.12611625e-08  20.0160  19.5400
0202-02-08_14:53:13.770000      463.48        7.02234500e+00       -2.93803925e-08  20.0160  19.5400
0202-02-08_14:53:14.170000      463.88        8.02756400e+00       -3.18595425e-08  20.0160  19.5400
0202-02-08_14:53:14.574000      464.28        8.80153300e+00       -4.32636425e-08  20.0138  19.5491
0202-02-08_14:53:14.980000      464.69        9.78494500e+00       -2.36783325e-08  20.0138  19.5491
0202-02-08_14:53:15.375000      465.08        1.05881800e+01       -2.42349225e-08  20.0152  19.6711
0202-02-08_14:53:15.770000      465.48        1.15714300e+01       -5.57808250e-09  20.0152  19.6711
0202-02-08_14:53:16.168000      465.88        1.23658700e+01       -1.79118725e-08  20.0152  19.6711
0202-02-08_14:53:16.574000      466.28        1.33495700e+01        1.07223575e-08  20.0351  19.4726
0202-02-08_14:53:16.977000      466.69        1.43314800e+01        1.85937750e-09  20.0351  19.4726
0202-02-08_14:53:17.387000      467.10        1.51312100e+01       -2.47902500e-10  19.9997  19.6747
0202-02-08_14:53:17.797000      467.50        1.61178600e+01       -1.47509525e-08  19.9997  19.6747
0202-02-08_14:53:18.200000      467.91        1.68954300e+01        2.19405275e-08  19.9997  19.6747
0202-02-08_14:53:18.633000      468.34        1.78748000e+01        3.84268975e-08  20.0129  19.5402
0202-02-08_14:53:19.027000      468.73        1.86778500e+01        2.90061175e-08  20.0129  19.5402
0202-02-08_14:53:19.420000      469.13        1.96599500e+01        4.11539675e-08  19.9895  19.5465
0202-02-08_14:53:19.824000      469.53        2.04596100e+01        3.39644275e-08  19.9895  19.5465
0202-02-08_14:53:20.277000      469.98        2.14421500e+01        6.03054375e-08  19.9895  19.5465
0202-02-08_14:53:20.695000      470.40        2.24220900e+01        4.35091675e-08  20.0025  19.6684
0202-02-08_14:53:21.098000      470.80        2.32278300e+01        7.36923975e-08  20.0025  19.6684
0202-02-08_14:53:21.508000      471.22        2.42069500e+01        8.83794975e-08  20.0247  19.4684
0202-02-08_14:53:21.902000      471.61        2.49831700e+01        1.14844447e-07  20.0247  19.4684
0202-02-08_14:53:22.310000      472.02        2.59738600e+01        1.35855267e-07  20.0050  19.6830
0202-02-08_14:53:22.703000      472.41        2.67667000e+01        1.23521487e-07  20.0050  19.6830
0202-02-08_14:53:23.098000      472.80        2.77491100e+01        1.23769397e-07  20.0050  19.6830
0202-02-08_14:53:23.500000      473.21        2.85503300e+01        1.43230747e-07  20.0370  19.5391
0202-02-08_14:53:23.895000      473.60        2.95276900e+01        1.57733787e-07  20.0370  19.5391
0202-02-08_14:53:24.316000      474.02        3.03146100e+01        1.52155697e-07  20.0162  19.5569
0202-02-08_14:53:24.742000      474.45        3.13137500e+01        2.30682857e-07  20.0162  19.5569
0202-02-08_14:53:25.137000      474.84        3.22961900e+01        2.21138117e-07  20.0162  19.5569
0202-02-08_14:53:25.530000      475.24        3.30710300e+01        2.85658067e-07  20.0331  19.6786
0202-02-08_14:53:25.926000      475.63        3.40788800e+01        3.85381987e-07  20.0331  19.6786
0202-02-08_14:53:26.336000      476.04        3.48575700e+01        5.90903747e-07  20.0457  19.4866
0202-02-08_14:53:26.746000      476.45        3.58450600e+01        1.19903991e-06  20.0457  19.4866
0202-02-08_14:53:27.150000      476.86        3.66438600e+01        3.06479506e-06  20.0457  19.4866
0202-02-08_14:53:27.560000      477.27        3.76230400e+01        9.02703857e-06  20.0345  19.6920
0202-02-08_14:53:27.950000      477.66        3.84253100e+01        2.54048306e-05  20.0345  19.6920

File: chapter 5/cold_vs_warm/20K/ffj29/Ic/0_degradation/Ic_2024-02-08_14-54-03437404_f29-pristine-1200keV-28nA-20k.txt
# Ic = 26.00 A, n = 30.69 , Tavg = 20.25 K, f29-pristine-1200keV-28nA-20k
#datetime                        t_s     iHTS_A                vHTS_V                tHTS_K  tTAR_K
0202-02-08_14:53:45.703000      495.41       -4.29037800e-01       -4.67859500e-09  20.2512  19.7371
0202-02-08_14:53:46.110000      495.81       -4.29263100e-01       -3.12675550e-08  20.2512  19.7371
0202-02-08_14:53:46.510000      496.22       -4.29478300e-01       -5.00471750e-08  20.2610  19.5334
0202-02-08_14:53:46.902000      496.61       -4.29269000e-01       -4.24237650e-08  20.2610  19.5334
0202-02-08_14:53:47.300000      497.01       -4.29968900e-01       -2.40780050e-08  20.2288  19.7392
0202-02-08_14:53:47.700000      497.41       -4.29820500e-01       -7.37851050e-08  20.2288  19.7392
0202-02-08_14:53:48.105000      497.81       -4.29948200e-01       -6.21330650e-08  20.2288  19.7392
0202-02-08_14:53:48.504000      498.21       -4.30487800e-01       -7.03762650e-08  20.2553  19.5949
0202-02-08_14:53:48.906000      498.61       -4.31053200e-01       -8.36397550e-08  20.2553  19.5949
0202-02-08_14:53:49.324000      499.03       -6.08310300e-02       -9.52298050e-08  20.2237  19.5763
0202-02-08_14:53:49.723000      499.43        7.12740200e-01       -5.39518450e-08  20.2237  19.5763
0202-02-08_14:53:50.130000      499.84        1.69606600e+00       -5.84763050e-08  20.2237  19.5763
0202-02-08_14:53:50.535000      500.24        2.49699100e+00       -6.10797150e-08  20.2399  19.6935
0202-02-08_14:53:50.938000      500.65        3.47805400e+00       -4.63908450e-08  20.2399  19.6935
0202-02-08_14:53:51.344000      501.05        4.28216900e+00       -9.83911550e-08  20.2545  19.4926
0202-02-08_14:53:51.750000      501.46        5.26382300e+00       -8.71109950e-08  20.2545  19.4926
0202-02-08_14:53:52.145000      501.85        6.25059900e+00       -1.18906175e-07  20.2545  19.4926
0202-02-08_14:53:52.540000      502.25        7.02611600e+00       -8.61813050e-08  20.2348  19.7063
0202-02-08_14:53:52.934000      502.64        8.03014200e+00       -1.03597385e-07  20.2348  19.7063
0202-02-08_14:53:53.336000      503.04        8.81310800e+00       -9.31849250e-08  20.2474  19.5549
0202-02-08_14:53:53.742000      503.45        9.79747600e+00       -1.20827525e-07  20.2474  19.5549
0202-02-08_14:53:54.140000      503.85        1.05945200e+01       -1.31735815e-07  20.2474  19.5549
0202-02-08_14:53:54.547000      504.25        1.15763400e+01       -1.22934805e-07  20.2303  19.5746
0202-02-08_14:53:54.950000      504.66        1.23738200e+01       -1.54296145e-07  20.2303  19.5746
0202-02-08_14:53:55.363000      505.07        1.33579500e+01       -1.30496235e-07  20.2206  19.6857
0202-02-08_14:53:55.760000      505.47        1.43375900e+01       -1.77042405e-07  20.2206  19.6857
0202-02-08_14:53:56.152000      505.86        1.51333600e+01       -1.41156765e-07  20.2206  19.6857
0202-02-08_14:53:56.547000      506.25        1.61157000e+01       -1.49772195e-07  20.2417  19.4882
0202-02-08_14:53:56.950000      506.66        1.68996300e+01       -1.50330005e-07  20.2417  19.4882
0202-02-08_14:53:57.360000      507.07        1.78845500e+01       -1.12398905e-07  20.2246  19.6941
0202-02-08_14:53:57.758000      507.46        1.86835000e+01       -1.49896145e-07  20.2246  19.6941
0202-02-08_14:53:58.150000      507.86        1.96592000e+01       -1.44380025e-07  20.2246  19.6941
0202-02-08_14:53:58.550000      508.26        2.04597800e+01       -1.35083185e-07  20.2490  19.5516
0202-02-08_14:53:58.940000      508.65        2.14461900e+01       -1.34215485e-07  20.2490  19.5516
0202-02-08_14:53:59.367000      509.07        2.24277800e+01       -1.60618505e-07  20.2359  19.5752
0202-02-08_14:53:59.770000      509.48        2.32271300e+01       -1.09919745e-07  20.2359  19.5752
0202-02-08_14:54:00.176000      509.88        2.42123400e+01       -1.10105685e-07  20.2359  19.5752
0202-02-08_14:54:00.574000      510.28        2.49907400e+01       -5.90350550e-08  20.2355  19.6874
0202-02-08_14:54:00.973000      510.68        2.59713600e+01        5.76712350e-08  20.2355  19.6874
0202-02-08_14:54:01.380000      511.09        2.67721000e+01        2.75775045e-07  20.2484  19.4876
0202-02-08_14:54:01.790000      511.50        2.77512200e+01        1.39201531e-06  20.2484  19.4876
0202-02-08_14:54:02.203000      511.91        2.85461000e+01        3.11161422e-06  20.2484  19.4876
0202-02-08_14:54:02.645000      512.35        2.95294900e+01        9.91063449e-06  20.2461  19.7097
0202-02-08_14:54:03.047000      512.75        3.03083900e+01        2.30141451e-05  20.2461  19.7097

File: chapter 5/cold_vs_warm/20K/ffj29/Ic/0_degradation/Ic_2024-02-08_14-54-42129745_f29-pristine-1200keV-0nA-20k.txt
# Ic = 34.24 A, n = 41.22 , Tavg = 20.04 K, f29-pristine-1200keV-0nA-20k
#datetime                        t_s     iHTS_A                vHTS_V                tHTS_K  tTAR_K
0202-02-08_14:54:20.890000      530.60       -4.28857300e-01       -3.97591945e-08  20.0488  19.7246
0202-02-08_14:54:21.305000      531.01       -4.28976700e-01       -3.89534745e-08  20.0488  19.7246
0202-02-08_14:54:21.720000      531.43       -4.29110300e-01       -7.21121845e-08  20.0513  19.5211
0202-02-08_14:54:22.113000      531.82       -4.29039900e-01       -7.08106245e-08  20.0513  19.5211
0202-02-08_14:54:22.508000      532.22       -4.29550500e-01       -7.99834945e-08  20.0351  19.7312
0202-02-08_14:54:22.910000      532.62       -4.29721100e-01       -8.62433645e-08  20.0351  19.7312
0202-02-08_14:54:23.316000      533.02       -4.30083100e-01       -8.24006745e-08  20.0370  19.5757
0202-02-08_14:54:23.710000      533.42       -4.30100900e-01       -1.32231704e-07  20.0370  19.5757
0202-02-08_14:54:24.105000      533.81       -4.30725700e-01       -1.12026584e-07  20.0370  19.5757
0202-02-08_14:54:24.510000      534.22       -4.92385400e-02       -1.03969334e-07  20.0286  19.6012
0202-02-08_14:54:24.914000      534.62        7.28621300e-01       -7.35376945e-08  20.0286  19.6012
0202-02-08_14:54:25.330000      535.04        1.71004700e+00       -8.01694645e-08  20.0257  19.6723
0202-02-08_14:54:25.734000      535.44        2.51123400e+00       -1.10663214e-07  20.0257  19.6723
0202-02-08_14:54:26.130000      535.84        3.49746000e+00       -1.45867224e-07  20.0257  19.6723
0202-02-08_14:54:26.520000      536.23        4.29565200e+00       -1.39297454e-07  20.0268  19.4760
0202-02-08_14:54:26.914000      536.62        5.27805600e+00       -1.29876664e-07  20.0268  19.4760
0202-02-08_14:54:27.320000      537.03        6.26004700e+00       -1.23740754e-07  20.0069  19.6865
0202-02-08_14:54:27.723000      537.43        7.03960500e+00       -1.10291334e-07  20.0069  19.6865
0202-02-08_14:54:28.117000      537.82        8.04281800e+00       -1.41094844e-07  20.0069  19.6865
0202-02-08_14:54:28.523000      538.23        8.82293700e+00       -1.51259384e-07  20.0443  19.5349
0202-02-08_14:54:28.926000      538.63        9.80447900e+00       -1.74005634e-07  20.0443  19.5349
0202-02-08_14:54:29.332000      539.04        1.06026300e+01       -1.61547874e-07  20.0200  19.5662
0202-02-08_14:54:29.742000      539.45        1.15869000e+01       -1.56465614e-07  20.0200  19.5662
0202-02-08_14:54:30.140000      539.85        1.23879300e+01       -1.75741044e-07  20.0200  19.5662
0202-02-08_14:54:30.547000      540.25        1.33679600e+01       -1.66258274e-07  20.0236  19.6670
0202-02-08_14:54:30.950000      540.66        1.43584600e+01       -1.81381124e-07  20.0236  19.6670
0202-02-08_14:54:31.350000      541.06        1.51500100e+01       -1.77725844e-07  20.0231  19.4709
0202-02-08_14:54:31.750000      541.46        1.61278400e+01       -1.45374364e-07  20.0231  19.4709
0202-02-08_14:54:32.145000      541.85        1.69066800e+01       -1.24363534e-07  20.0231  19.4709
0202-02-08_14:54:32.555000      542.26        1.78919000e+01       -1.35085874e-07  20.0100  19.6795
0202-02-08_14:54:32.953000      542.66        1.86885300e+01       -1.16926074e-07  20.0100  19.6795
0202-02-08_14:54:33.363000      543.07        1.96758200e+01       -1.16492224e-07  20.0291  19.5200
0202-02-08_14:54:33.766000      543.47        2.04745100e+01       -1.38928564e-07  20.0291  19.5200
0202-02-08_14:54:34.168000      543.87        2.14574600e+01       -1.20768764e-07  20.0291  19.5200
0202-02-08_14:54:34.566000      544.27        2.24406000e+01       -1.27896324e-07  20.0064  19.5542
0202-02-08_14:54:34.970000      544.68        2.32333800e+01       -1.07567264e-07  20.0064  19.5542
0202-02-08_14:54:35.375000      545.08        2.42208700e+01       -1.01927194e-07  20.0073  19.6597
0202-02-08_14:54:35.773000      545.48        2.49959800e+01       -9.08329745e-08  20.0073  19.6597
0202-02-08_14:54:36.168000      545.88        2.59798100e+01       -8.79819445e-08  20.0073  19.6597
0202-02-08_14:54:36.562000      546.27        2.67801600e+01       -8.47590445e-08  20.0150  19.4686
0202-02-08_14:54:36.970000      546.68        2.77654300e+01       -7.38507745e-08  20.0150  19.4686
0202-02-08_14:54:37.370000      547.08        2.85601800e+01       -4.88107245e-08  20.0031  19.6806
0202-02-08_14:54:37.780000      547.49        2.95461300e+01       -5.42526450e-09  20.0031  19.6806
0202-02-08_14:54:38.170000      547.88        3.03222000e+01       -2.50105845e-08  20.0031  19.6806
0202-02-08_14:54:38.566000      548.27        3.13267700e+01        2.50683255e-08  20.0426  19.5271
0202-02-08_14:54:38.960000      548.67        3.23078800e+01        4.66369755e-08  20.0426  19.5271
0202-02-08_14:54:39.363000      549.07        3.30884800e+01        1.11404886e-07  20.0055  19.5672
0202-02-08_14:54:39.758000      549.47        3.40886700e+01        1.66875966e-07  20.0055  19.5672
0202-02-08_14:54:40.152000      549.86        3.48711400e+01        3.82376456e-07  20.0055  19.5672
0202-02-08_14:54:40.555000      550.26        3.58523800e+01        9.50288756e-07  20.0303  19.6708
0202-02-08_14:54:40.957000      550.66        3.66514200e+01        3.07622562e-06  20.0303  19.6708
0202-02-08_14:54:41.367000      551.07        3.76341700e+01        9.37302972e-06  20.0372  19.4756
0202-02-08_14:54:41.770000      551.48        3.84358000e+01        2.85068938e-05  20.0372  19.4756

File: chapter 5/cold_vs_warm/20K/ffj29/Ic/0_degradation/Ic_2024-02-08_15-00-05697271_f29-pristine-1200keV-0nA-34o1k.txt
# Ic = 24.39 A, n = 31.02 , Tavg = 34.07 K, f29-pristine-1200keV-0nA-34o1k
#datetime                        t_s     iHTS_A                vHTS_V                tHTS_K  tTAR_K
0202-02-08_14:59:48.715000      858.42       -4.28613900e-01        1.04133776e-07  34.0794  33.5781
0202-02-08_14:59:49.110000      858.82       -4.28781600e-01        8.02719160e-08  34.0794  33.5781
0202-02-08_14:59:49.516000      859.22       -4.28892900e-01        7.63052760e-08  34.0691  33.5728
0202-02-08_14:59:49.918000      859.63       -4.28804900e-01        8.95687460e-08  34.0691  33.5728
0202-02-08_14:59:50.324000      860.03       -4.29420800e-01        4.99642560e-08  34.0795  33.5800
0202-02-08_14:59:50.720000      860.43       -4.29456200e-01        7.97765760e-08  34.0795  33.5800
0202-02-08_14:59:51.113000      860.82       -4.29414600e-01        7.44465960e-08  34.0795  33.5800
0202-02-08_14:59:51.520000      861.23       -4.30176000e-01        1.03266776e-07  34.0810  33.5686
0202-02-08_14:59:51.920000      861.63       -4.30569100e-01        7.81033460e-08  34.0810  33.5686
0202-02-08_14:59:52.344000      862.05       -1.47041600e-01        7.74215860e-08  34.0961  33.5612
0202-02-08_14:59:52.754000      862.46        6.34055200e-01        8.51689460e-08  34.0961  33.5612
0202-02-08_14:59:53.150000      862.86        1.61588400e+00        8.35574860e-08  34.0961  33.5612
0202-02-08_14:59:53.547000      863.25        2.41500700e+00        9.49616060e-08  34.0701  33.5603
0202-02-08_14:59:53.950000      863.66        3.39489700e+00        6.96122460e-08  34.0701  33.5603
0202-02-08_14:59:54.363000      864.07        4.20436800e+00        1.06365716e-07  34.0730  33.5574
0202-02-08_14:59:54.777000      864.48        5.17813500e+00        6.50258060e-08  34.0730  33.5574
0202-02-08_14:59:55.180000      864.89        6.16305700e+00        9.84943960e-08  34.0730  33.5574
0202-02-08_14:59:55.590000      865.30        6.94194900e+00        1.11076106e-07  34.0693  33.5589
0202-02-08_14:59:55.992000      865.70        7.94426900e+00        1.11324026e-07  34.0693  33.5589
0202-02-08_14:59:56.400000      866.11        8.72415200e+00        9.50857760e-08  34.0783  33.5525
0202-02-08_14:59:56.793000      866.50        9.70504500e+00        1.13927856e-07  34.0783  33.5525
0202-02-08_14:59:57.200000      866.91        1.05006300e+01        1.17150756e-07  34.0783  33.5525
0202-02-08_14:59:57.598000      867.31        1.14862200e+01        1.09403396e-07  34.0702  33.5561
0202-02-08_14:59:58.004000      867.71        1.22857500e+01        1.05870596e-07  34.0702  33.5561
0202-02-08_14:59:58.402000      868.11        1.32702400e+01        7.91576960e-08  34.0810  33.5592
0202-02-08_14:59:58.800000      868.51        1.42530700e+01        7.27738760e-08  34.0810  33.5592
0202-02-08_14:59:59.230000      868.94        1.50530400e+01        4.95317960e-08  34.0810  33.5592
0202-02-08_14:59:59.656000      869.36        1.60360000e+01        1.02957596e-07  34.0764  33.5545
0202-02-08_15:00:00.060000      869.76        1.68111100e+01        8.69050660e-08  34.0764  33.5545
0202-02-08_15:00:00.470000      870.18        1.77981900e+01        6.46546460e-08  34.0781  33.5602
0202-02-08_15:00:00.870000      870.58        1.85942900e+01        6.75056660e-08  34.0781  33.5602
0202-02-08_15:00:01.300000      871.01        1.95752700e+01        6.07499760e-08  34.0781  33.5602
0202-02-08_15:00:01.715000      871.42        2.03792600e+01        8.74008960e-08  34.0601  33.5531
0202-02-08_15:00:02.110000      871.82        2.13593300e+01        5.06472460e-08  34.0601  33.5531
0202-02-08_15:00:02.508000      872.21        2.23443400e+01        9.44650460e-08  34.0735  33.5611
0202-02-08_15:00:02.910000      872.62        2.31407400e+01        1.21859346e-07  34.0735  33.5611
0202-02-08_15:00:03.324000      873.03        2.41253400e+01        1.79189776e-07  34.0681  33.5574
0202-02-08_15:00:03.730000      873.44        2.49086400e+01        4.27043206e-07  34.0681  33.5574
0202-02-08_15:00:04.133000      873.84        2.58919200e+01        1.57371392e-06  34.0681  33.5574
0202-02-08_15:00:04.543000      874.25        2.66928800e+01        3.44373979e-06  34.0827  33.5560
0202-02-08_15:00:04.934000      874.64        2.76709100e+01        9.60233010e-06  34.0827  33.5560
0202-02-08_15:00:05.336000      875.04        2.84728300e+01        2.37822844e-05  34.0704  33.5599
