Repository: shortlab/2025-devitre-PhD

# 2025-devitre-PhD
Data repository for Alexis Devitre's PhD thesis

File: chapter 5/cold_vs_warm/20K/ffj29/Ic/0_degradation/Ic_2024-02-09_06-41-37706111_f29-step2-1200keV-0nA-50k.txt
# Ic = 2.10 A, n = 23.22 , Tavg = 50.03 K, f29-step2-1200keV-0nA-50k
#datetime                        t_s     iHTS_A                vHTS_V                tHTS_K  tTAR_K
0202-02-09_06:41:20.277000      38606.58        1.68296300e-02        2.13983500e-08  49.9887  49.2007
0202-02-09_06:41:20.473000      38606.77        3.28582500e-02        2.38155400e-08  49.9887  49.2007
0202-02-09_06:41:20.668000      38606.97        6.08237300e-02        2.38155400e-08  49.9887  49.2007
0202-02-09_06:41:20.860000      38607.16        9.04054300e-02        2.35674900e-08  49.9887  49.2007
0202-02-09_06:41:21.094000      38607.39        1.22021900e-01        2.30711300e-08  49.9887  49.2007
0202-02-09_06:41:21.300000      38607.60        1.50688000e-01        2.54879200e-08  50.0116  49.2218
0202-02-09_06:41:21.500000      38607.80        1.80188100e-01        2.70991200e-08  50.0116  49.2218
0202-02-09_06:41:21.695000      38608.00        2.10648400e-01        3.02600600e-08  50.0116  49.2218
0202-02-09_06:41:21.900000      38608.20        2.39192700e-01        2.64793300e-08  50.0116  49.2218
0202-02-09_06:41:22.110000      38608.41        2.69381400e-01        3.21814200e-08  49.9870  49.2027
0202-02-09_06:41:22.316000      38608.62        2.99871400e-01        2.79668300e-08  49.9870  49.2027
0202-02-09_06:41:22.510000      38608.81        3.27973500e-01        2.32564100e-08  49.9870  49.2027
0202-02-09_06:41:22.707000      38609.01        3.59242600e-01        1.82360900e-08  49.9870  49.2027
0202-02-09_06:41:22.910000      38609.21        3.89077500e-01        1.87319200e-08  49.9870  49.2027
0202-02-09_06:41:23.117000      38609.42        4.17709300e-01        1.83600500e-08  50.0258  49.2258
0202-02-09_06:41:23.336000      38609.64        4.48801900e-01        2.12730700e-08  50.0258  49.2258
0202-02-09_06:41:23.550000      38609.85        4.78241100e-01        2.01574400e-08  50.0258  49.2258
0202-02-09_06:41:23.746000      38610.05        5.07699700e-01        2.10871300e-08  50.0258  49.2258
0202-02-09_06:41:23.938000      38610.24        5.37814200e-01        2.36902600e-08  50.0258  49.2258
0202-02-09_06:41:24.140000      38610.44        5.66175900e-01        1.63147300e-08  50.0122  49.2038
0202-02-09_06:41:24.340000      38610.64        5.96536800e-01        1.90418200e-08  50.0122  49.2038
0202-02-09_06:41:24.530000      38610.83        6.27086900e-01        2.06532800e-08  50.0122  49.2038
0202-02-09_06:41:24.723000      38611.03        6.55530300e-01        2.64173500e-08  50.0122  49.2038
0202-02-09_06:41:24.920000      38611.22        6.85094200e-01        2.35043200e-08  50.0122  49.2038
0202-02-09_06:41:25.137000      38611.44        7.16407900e-01        2.09631700e-08  50.0456  49.2274
0202-02-09_06:41:25.348000      38611.65        7.44751800e-01        2.29465100e-08  50.0456  49.2274
0202-02-09_06:41:25.562000      38611.86        7.75118700e-01        2.79048500e-08  50.0456  49.2274
0202-02-09_06:41:25.758000      38612.06        8.05414200e-01        2.99501700e-08  50.0456  49.2274
0202-02-09_06:41:25.953000      38612.25        8.33025000e-01        2.75329700e-08  50.0456  49.2274
0202-02-09_06:41:26.168000      38612.47        8.65071700e-01        2.07152600e-08  50.0113  49.2157
0202-02-09_06:41:26.367000      38612.67        8.93874200e-01        1.94756700e-08  50.0113  49.2157
0202-02-09_06:41:26.560000      38612.86        9.23481200e-01        1.70584800e-08  50.0113  49.2157
0202-02-09_06:41:26.777000      38613.08        9.55257900e-01        1.59428600e-08  50.0113  49.2157
0202-02-09_06:41:26.980000      38613.28        9.82641700e-01        1.71823000e-08  50.0113  49.2157
0202-02-09_06:41:27.184000      38613.49        1.01304100e+00        1.53847200e-08  50.0161  49.2208
0202-02-09_06:41:27.380000      38613.68        1.04388700e+00        1.97851000e-08  50.0161  49.2208
0202-02-09_06:41:27.586000      38613.89        1.07244500e+00        2.10866700e-08  50.0161  49.2208
0202-02-09_06:41:27.793000      38614.09        1.10272700e+00        2.03429200e-08  50.0161  49.2208
0202-02-09_06:41:28.016000      38614.32        1.13262000e+00        2.07767700e-08  50.0161  49.2208
0202-02-09_06:41:28.230000      38614.53        1.16184600e+00        1.29673900e-08  49.9977  49.2021
0202-02-09_06:41:28.438000      38614.74        1.19209700e+00        1.61903100e-08  49.9977  49.2021
0202-02-09_06:41:28.633000      38614.93        1.22119900e+00        1.46408300e-08  49.9977  49.2021
0202-02-09_06:41:28.836000      38615.14        1.24988600e+00        2.04048900e-08  49.9977  49.2021
0202-02-09_06:41:29.070000      38615.37        1.28203400e+00        1.37111400e-08  49.9977  49.2021
0202-02-09_06:41:29.270000      38615.57        1.30911100e+00        1.45168700e-08  50.0120  49.2251
0202-02-09_06:41:29.460000      38615.76        1.34096000e+00        1.39590500e-08  50.0120  49.2251
0202-02-09_06:41:29.660000      38615.96        1.37076500e+00        1.63762400e-08  50.0120  49.2251
0202-02-09_06:41:29.855000      38616.16        1.39857900e+00        1.50127000e-08  50.0120  49.2251
0202-02-09_06:41:30.070000      38616.37        1.43134400e+00        1.37731200e-08  50.0120  49.2251
0202-02-09_06:41:30.290000      38616.59        1.46010600e+00        1.55705100e-08  50.0219  49.1976
0202-02-09_06:41:30.500000      38616.80        1.48960900e+00        1.83595800e-08  50.0219  49.1976
0202-02-09_06:41:30.690000      38616.99        1.51994900e+00        2.26361500e-08  50.0219  49.1976
0202-02-09_06:41:30.900000      38617.20        1.54674800e+00        2.43095900e-08  50.0219  49.1976
0202-02-09_06:41:31.098000      38617.40        1.57902600e+00        2.87101100e-08  50.0364  49.2262
0202-02-09_06:41:31.297000      38617.60        1.60926200e+00        2.75325100e-08  50.0364  49.2262
0202-02-09_06:41:31.496000      38617.80        1.63654800e+00        2.37517700e-08  50.0364  49.2262
0202-02-09_06:41:31.710000      38618.01        1.66863200e+00        2.35038600e-08  50.0364  49.2262
0202-02-09_06:41:31.910000      38618.21        1.69744400e+00        2.31939600e-08  50.0364  49.2262
0202-02-09_06:41:32.125000      38618.43        1.72725700e+00        2.45575000e-08  49.9989  49.2015
0202-02-09_06:41:32.324000      38618.63        1.75777100e+00        2.66648000e-08  49.9989  49.2015
0202-02-09_06:41:32.523000      38618.83        1.78691800e+00        2.54871900e-08  49.9989  49.2015
0202-02-09_06:41:32.727000      38619.03        1.81640500e+00        2.76564600e-08  49.9989  49.2015
0202-02-09_06:41:32.920000      38619.22        1.84733300e+00        3.07552300e-08  49.9989  49.2015
0202-02-09_06:41:33.140000      38619.44        1.87709400e+00        3.37300400e-08  50.0183  49.2177
0202-02-09_06:41:33.340000      38619.64        1.90652700e+00        4.11053000e-08  50.0183  49.2177
0202-02-09_06:41:33.530000      38619.83        1.93661200e+00        4.86047900e-08  50.0183  49.2177
0202-02-09_06:41:33.727000      38620.03        1.96508400e+00        6.11865600e-08  50.0183  49.2177
0202-02-09_06:41:33.920000      38620.22        1.99494100e+00        8.01522000e-08  50.0183  49.2177
0202-02-09_06:41:34.117000      38620.42        2.02592400e+00        1.00543360e-07  50.0155  49.2015
0202-02-09_06:41:34.316000      38620.62        2.05559300e+00        1.28743900e-07  50.0155  49.2015
0202-02-09_06:41:34.516000      38620.82        2.08282100e+00        1.86632480e-07  50.0155  49.2015
0202-02-09_06:41:34.707000      38621.01        2.11541100e+00        2.54313780e-07  50.0155  49.2015
0202-02-09_06:41:34.902000      38621.20        2.14518100e+00        3.36374250e-07  50.0155  49.2015
0202-02-09_06:41:35.100000      38621.40        2.17220900e+00        4.87231640e-07  50.0355  49.2210
0202-02-09_06:41:35.300000      38621.60        2.20498500e+00        6.38213000e-07  50.0355  49.2210
0202-02-09_06:41:35.504000      38621.81        2.23463100e+00        8.27807390e-07  50.0355  49.2210
0202-02-09_06:41:35.707000      38622.01        2.26250100e+00        1.08762424e-06  50.0355  49.2210
0202-02-09_06:41:35.910000      38622.21        2.29422800e+00        1.53870891e-06  50.0355  49.2210
0202-02-09_06:41:36.120000      38622.42        2.32373100e+00        1.96493993e-06  50.0170  49.2026
0202-02-09_06:41:36.316000      38622.62        2.35285300e+00        3.62486707e-06  50.0170  49.2026
0202-02-09_06:41:36.510000      38622.81        2.38356400e+00        3.79642552e-06  50.0170  49.2026
0202-02-09_06:41:36.727000      38623.03        2.41298900e+00        5.06805291e-06  50.0170  49.2026
0202-02-09_06:41:36.926000      38623.23        2.44212100e+00        6.42062515e-06  50.0170  49.2026
0202-02-09_06:41:37.133000      38623.43        2.47268700e+00        7.97487771e-06  50.0278  49.2242
0202-02-09_06:41:37.340000      38623.64        2.50216900e+00        1.09625854e-05  50.0278  49.2242

File: chapter 5/cold_vs_warm/20K/ffj29/Ic/0_degradation/Ic_2024-02-09_06-41-56737406_f29-step2-1200keV-0nA-50k.txt
# Ic = 2.10 A, n = 23.64 , Tavg = 49.99 K, f29-step2-1200keV-0nA-50k
#datetime                        t_s     iHTS_A                vHTS_V                tHTS_K  tTAR_K
0202-02-09_06:41:39.363000      38625.67        1.66226900e-02        1.89349800e-09  50.0068  49.2200
0202-02-09_06:41:39.560000      38625.86        3.24954900e-02        3.13307800e-09  50.0068  49.2200
0202-02-09_06:41:39.766000      38626.07        5.94562500e-02       -8.95562000e-10  50.0068  49.2200
0202-02-09_06:41:39.970000      38626.27        9.16292800e-02        3.38099800e-09  50.0068  49.2200
0202-02-09_06:41:40.164000      38626.46        1.21271900e-01        1.39766800e-09  49.9940  49.2043
0202-02-09_06:41:40.367000      38626.67        1.48914800e-01        3.87683800e-09  49.9940  49.2043
0202-02-09_06:41:40.560000      38626.86        1.80709400e-01        1.64557800e-09  49.9940  49.2043
0202-02-09_06:41:40.754000      38627.05        2.10579100e-01        3.87683800e-09  49.9940  49.2043
0202-02-09_06:41:40.957000      38627.26        2.38368000e-01        1.45964800e-09  49.9940  49.2043
0202-02-09_06:41:41.164000      38627.47        2.70288700e-01        1.39766800e-09  49.9995  49.2165
0202-02-09_06:41:41.370000      38627.67        2.99202600e-01        8.39848000e-10  49.9995  49.2165
0202-02-09_06:41:41.574000      38627.88        3.28322700e-01        4.93047800e-09  49.9995  49.2165
0202-02-09_06:41:41.777000      38628.08        3.59396000e-01        7.59558800e-09  49.9995  49.2165
0202-02-09_06:41:41.977000      38628.28        3.88426400e-01        6.53918000e-10  49.9995  49.2165
0202-02-09_06:41:42.184000      38628.49        4.18140200e-01       -5.23692000e-10  50.0166  49.2036
0202-02-09_06:41:42.380000      38628.68        4.48567900e-01       -5.91588200e-09  50.0166  49.2036
0202-02-09_06:41:42.570000      38628.87        4.78103600e-01        1.14974800e-09  50.0166  49.2036
0202-02-09_06:41:42.777000      38629.08        5.05325600e-01        1.64557800e-09  50.0166  49.2036
0202-02-09_06:41:42.980000      38629.28        5.37791000e-01        4.00078800e-09  50.0166  49.2036
0202-02-09_06:41:43.200000      38629.50        5.68151900e-01        3.81485800e-09  50.0222  49.2198
0202-02-09_06:41:43.406000      38629.71        5.96705100e-01       -1.51536200e-09  50.0222  49.2198
0202-02-09_06:41:43.605000      38629.91        6.26834200e-01       -4.92421200e-09  50.0222  49.2198
0202-02-09_06:41:43.800000      38630.10        6.55406700e-01       -3.80859200e-09  50.0222  49.2198
0202-02-09_06:41:44.004000      38630.30        6.86276700e-01       -3.18879200e-09  50.0222  49.2198
0202-02-09_06:41:44.210000      38630.51        7.16774200e-01        2.82318800e-09  50.0261  49.1985
0202-02-09_06:41:44.406000      38630.71        7.44586800e-01        2.45130800e-09  50.0261  49.1985
0202-02-09_06:41:44.610000      38630.91        7.75769900e-01        5.48828800e-09  50.0261  49.1985
0202-02-09_06:41:44.800000      38631.10        8.05265600e-01        1.64559800e-09  50.0261  49.1985
0202-02-09_06:41:45.027000      38631.33        8.33412100e-01        1.70758800e-09  50.0261  49.1985
0202-02-09_06:41:45.246000      38631.55        8.66056700e-01       -4.11844200e-09  50.0183  49.2179
0202-02-09_06:41:45.445000      38631.74        8.92511400e-01       -5.11011200e-09  50.0183  49.2179
0202-02-09_06:41:45.637000      38631.94        9.24447000e-01       -4.49032200e-09  50.0183  49.2179
0202-02-09_06:41:45.830000      38632.13        9.54054000e-01        2.01749800e-09  50.0183  49.2179
0202-02-09_06:41:46.066000      38632.37        9.83091000e-01       -2.78220000e-11  50.0183  49.2179
0202-02-09_06:41:46.273000      38632.57        1.01365100e+00       -3.06480200e-09  49.9872  49.1949
0202-02-09_06:41:46.465000      38632.77        1.04365500e+00       -6.16376200e-09  49.9872  49.1949
0202-02-09_06:41:46.670000      38632.97        1.07037700e+00       -1.51782000e-10  49.9872  49.1949
0202-02-09_06:41:46.863000      38633.17        1.10268500e+00        2.14145800e-09  49.9872  49.1949
0202-02-09_06:41:47.082000      38633.38        1.13345600e+00        4.55863800e-09  49.9872  49.1949
0202-02-09_06:41:47.277000      38633.58        1.16215100e+00        4.18676800e-09  49.9987  49.2145
0202-02-09_06:41:47.480000      38633.78        1.19200600e+00       -4.61672000e-10  49.9987  49.2145
0202-02-09_06:41:47.684000      38633.98        1.22084300e+00       -3.80855200e-09  49.9987  49.2145
0202-02-09_06:41:47.887000      38634.19        1.25066600e+00       -8.76689200e-09  49.9987  49.2145
0202-02-09_06:41:48.098000      38634.40        1.28142700e+00       -7.03147200e-09  50.0023  49.1989
0202-02-09_06:41:48.293000      38634.59        1.31035800e+00       -1.45334200e-09  50.0023  49.1989
0202-02-09_06:41:48.490000      38634.79        1.34122900e+00       -8.95532000e-10  50.0023  49.1989
0202-02-09_06:41:48.684000      38634.98        1.37075300e+00       -3.31272200e-09  50.0023  49.1989
0202-02-09_06:41:48.875000      38635.18        1.39816900e+00       -6.34970200e-09  50.0023  49.1989
0202-02-09_06:41:49.086000      38635.39        1.43079500e+00       -4.98615200e-09  50.0023  49.1989
0202-02-09_06:41:49.285000      38635.59        1.46069100e+00       -7.52730200e-09  50.0232  49.2254
0202-02-09_06:41:49.490000      38635.79        1.48776800e+00       -8.58095200e-09  50.0232  49.2254
0202-02-09_06:41:49.688000      38635.99        1.52017000e+00       -7.46532200e-09  50.0232  49.2254
0202-02-09_06:41:49.890000      38636.19        1.54973800e+00        1.89353800e-09  50.0232  49.2254
0202-02-09_06:41:50.100000      38636.40        1.57800500e+00        4.55863800e-09  49.9811  49.1895
0202-02-09_06:41:50.300000      38636.60        1.60954000e+00        8.64926800e-09  49.9811  49.1895
0202-02-09_06:41:50.508000      38636.81        1.63887400e+00        7.47166800e-09  49.9811  49.1895
0202-02-09_06:41:50.700000      38637.00        1.66744500e+00        8.52514800e-09  49.9811  49.1895
0202-02-09_06:41:50.900000      38637.20        1.69816200e+00        8.40095800e-09  49.9811  49.1895
0202-02-09_06:41:51.098000      38637.40        1.72829500e+00        5.79750800e-09  50.0067  49.2189
0202-02-09_06:41:51.300000      38637.60        1.75675500e+00        7.59482800e-09  50.0067  49.2189
0202-02-09_06:41:51.504000      38637.81        1.78762800e+00        8.21461800e-09  50.0067  49.2189
0202-02-09_06:41:51.710000      38638.01        1.81780600e+00        1.23672180e-08  50.0067  49.2189
0202-02-09_06:41:51.918000      38638.22        1.84711200e+00        1.43505580e-08  50.0067  49.2189
0202-02-09_06:41:52.117000      38638.42        1.87733000e+00        1.79453480e-08  49.9882  49.1947
0202-02-09_06:41:52.332000      38638.63        1.90698300e+00        1.88750380e-08  49.9882  49.1947
0202-02-09_06:41:52.523000      38638.82        1.93570600e+00        2.93495180e-08  49.9882  49.1947
0202-02-09_06:41:52.715000      38639.02        1.96671400e+00        3.74687880e-08  49.9882  49.1947
0202-02-09_06:41:52.914000      38639.22        1.99617300e+00        6.26943180e-08  49.9882  49.1947
0202-02-09_06:41:53.110000      38639.41        2.02494500e+00        8.64323480e-08  50.0239  49.2209
0202-02-09_06:41:53.330000      38639.63        2.05522300e+00        1.05831838e-07  50.0239  49.2209
0202-02-09_06:41:53.520000      38639.82        2.08539100e+00        1.66261538e-07  50.0239  49.2209
0202-02-09_06:41:53.723000      38640.02        2.11511100e+00        2.23344368e-07  50.0239  49.2209
0202-02-09_06:41:53.926000      38640.23        2.14376200e+00        3.41104828e-07  50.0239  49.2209
0202-02-09_06:41:54.133000      38640.43        2.17528200e+00        4.50560068e-07  49.9854  49.1993
0202-02-09_06:41:54.340000      38640.64        2.20521700e+00        6.51806478e-07  49.9854  49.1993
0202-02-09_06:41:54.530000      38640.83        2.23307000e+00        8.33219558e-07  49.9854  49.1993
0202-02-09_06:41:54.734000      38641.04        2.26431500e+00        1.08324359e-06  49.9854  49.1993
0202-02-09_06:41:54.938000      38641.24        2.29404600e+00        1.52589894e-06  49.9854  49.1993
0202-02-09_06:41:55.140000      38641.44        2.32184800e+00        1.93607718e-06  50.0382  49.2194
0202-02-09_06:41:55.348000      38641.65        2.35375200e+00        3.46200472e-06  50.0382  49.2194
0202-02-09_06:41:55.555000      38641.86        2.38328200e+00        4.57440713e-06  50.0382  49.2194
0202-02-09_06:41:55.766000      38642.07        2.41223800e+00        4.68473007e-06  50.0382  49.2194
0202-02-09_06:41:55.957000      38642.26        2.44265100e+00        7.13538702e-06  50.0382  49.2194
0202-02-09_06:41:56.164000      38642.47        2.47291800e+00        8.78775203e-06  49.9930  49.1950
0202-02-09_06:41:56.367000      38642.67        2.50161100e+00        1.10778828e-05  49.9930  49.1950

File: chapter 5/cold_vs_warm/20K/ffj29/Ic/0_degradation/Ic_2024-02-09_06-42-15960596_f29-step2-1200keV-0nA-50k.txt
# Ic = 2.09 A, n = 22.74 , Tavg = 50.02 K, f29-step2-1200keV-0nA-50k
#datetime                        t_s     iHTS_A                vHTS_V                tHTS_K  tTAR_K
0202-02-09_06:41:58.400000      38644.70        1.74374700e-02       -1.56379622e-07  49.9907  49.1943
0202-02-09_06:41:58.600000      38644.90        3.28576100e-02       -1.61771802e-07  49.9907  49.1943
0202-02-09_06:41:58.800000      38645.10        6.00840200e-02       -1.63197322e-07  49.9907  49.1943
0202-02-09_06:41:59.047000      38645.35        9.19958400e-02       -1.62577532e-07  49.9907  49.1943
0202-02-09_06:41:59.250000      38645.55        1.20896600e-01       -1.62329612e-07  50.0213  49.2275
0202-02-09_06:41:59.445000      38645.75        1.51303500e-01       -1.62019722e-07  50.0213  49.2275
0202-02-09_06:41:59.637000      38645.94        1.81305200e-01       -1.63445242e-07  50.0213  49.2275
0202-02-09_06:41:59.832000      38646.13        2.08119100e-01       -1.64498882e-07  50.0213  49.2275
0202-02-09_06:42:00.066000      38646.37        2.40970300e-01       -1.64746802e-07  50.0213  49.2275
0202-02-09_06:42:00.270000      38646.57        2.70187000e-01       -1.59106702e-07  49.9980  49.1892
0202-02-09_06:42:00.460000      38646.76        2.98899600e-01       -1.57681182e-07  49.9980  49.1892
0202-02-09_06:42:00.664000      38646.97        3.29863100e-01       -1.58610862e-07  49.9980  49.1892
0202-02-09_06:42:00.863000      38647.17        3.58557300e-01       -1.64250972e-07  49.9980  49.1892
0202-02-09_06:42:01.113000      38647.41        3.88461100e-01       -1.62019722e-07  49.9980  49.1892
0202-02-09_06:42:01.324000      38647.63        4.18586000e-01       -1.60408262e-07  50.0264  49.2231
0202-02-09_06:42:01.520000      38647.82        4.48342900e-01       -1.57495242e-07  50.0264  49.2231
0202-02-09_06:42:01.710000      38648.01        4.76915400e-01       -1.63879092e-07  50.0264  49.2231
0202-02-09_06:42:01.914000      38648.22        5.06950700e-01       -1.64127012e-07  50.0264  49.2231
0202-02-09_06:42:02.133000      38648.43        5.37189900e-01       -1.56627532e-07  50.0107  49.2016
0202-02-09_06:42:02.340000      38648.64        5.67835800e-01       -1.54086392e-07  50.0107  49.2016
0202-02-09_06:42:02.540000      38648.84        5.95575700e-01       -1.56069772e-07  50.0107  49.2016
0202-02-09_06:42:02.750000      38649.05        6.27070500e-01       -1.67969952e-07  50.0107  49.2016
0202-02-09_06:42:02.940000      38649.24        6.56772500e-01       -1.66234682e-07  50.0107  49.2016
0202-02-09_06:42:03.160000      38649.46        6.85417700e-01       -1.61090502e-07  49.9973  49.2114
0202-02-09_06:42:03.355000      38649.66        7.16163000e-01       -1.58921232e-07  49.9973  49.2114
0202-02-09_06:42:03.574000      38649.87        7.45677500e-01       -1.56442062e-07  49.9973  49.2114
0202-02-09_06:42:03.773000      38650.08        7.74704200e-01       -1.60594672e-07  49.9973  49.2114
0202-02-09_06:42:03.977000      38650.28        8.05511800e-01       -1.51359772e-07  49.9973  49.2114
0202-02-09_06:42:04.176000      38650.48        8.32582400e-01       -1.53838942e-07  49.9988  49.1963
0202-02-09_06:42:04.367000      38650.67        8.65000300e-01       -1.57557692e-07  49.9988  49.1963
0202-02-09_06:42:04.570000      38650.87        8.94589500e-01       -1.64127482e-07  49.9988  49.1963
0202-02-09_06:42:04.760000      38651.06        9.23792800e-01       -1.67164452e-07  49.9988  49.1963
0202-02-09_06:42:04.957000      38651.26        9.52916000e-01       -1.64127482e-07  49.9988  49.1963
0202-02-09_06:42:05.176000      38651.48        9.84384500e-01       -1.67598312e-07  49.9844  49.2094
0202-02-09_06:42:05.387000      38651.69        1.01332200e+00       -1.67598312e-07  49.9844  49.2094
0202-02-09_06:42:05.590000      38651.89        1.04287100e+00       -1.63507692e-07  49.9844  49.2094
0202-02-09_06:42:05.780000      38652.08        1.07342500e+00       -1.63383732e-07  49.9844  49.2094
0202-02-09_06:42:05.990000      38652.29        1.10076900e+00       -1.59603002e-07  49.9844  49.2094
0202-02-09_06:42:06.203000      38652.51        1.13439300e+00       -1.62392062e-07  50.0062  49.2101
0202-02-09_06:42:06.400000      38652.70        1.16195800e+00       -1.57929562e-07  50.0062  49.2101
0202-02-09_06:42:06.594000      38652.90        1.19132000e+00       -1.66792582e-07  50.0062  49.2101
0202-02-09_06:42:06.793000      38653.10        1.22298900e+00       -1.69705602e-07  50.0062  49.2101
0202-02-09_06:42:07.050000      38653.35        1.25202300e+00       -1.77205082e-07  50.0062  49.2101
0202-02-09_06:42:07.254000      38653.56        1.28259900e+00       -1.68466022e-07  50.0163  49.2142
0202-02-09_06:42:07.457000      38653.76        1.31156600e+00       -1.68156122e-07  50.0163  49.2142
0202-02-09_06:42:07.660000      38653.96        1.33993900e+00       -1.66606642e-07  50.0163  49.2142
0202-02-09_06:42:07.850000      38654.15        1.37101500e+00       -1.65305082e-07  50.0163  49.2142
0202-02-09_06:42:08.090000      38654.39        1.40114600e+00       -1.59293102e-07  50.0163  49.2142
0202-02-09_06:42:08.297000      38654.60        1.43060000e+00       -1.57247792e-07  50.0019  49.1938
0202-02-09_06:42:08.490000      38654.79        1.46031300e+00       -1.60222842e-07  50.0019  49.1938
0202-02-09_06:42:08.703000      38655.01        1.48893300e+00       -1.65181382e-07  50.0019  49.1938
0202-02-09_06:42:08.902000      38655.20        1.52017800e+00       -1.64437792e-07  50.0019  49.1938
0202-02-09_06:42:09.120000      38655.42        1.54979000e+00       -1.63198322e-07  50.0032  49.2189
0202-02-09_06:42:09.320000      38655.62        1.57911600e+00       -1.59107692e-07  50.0032  49.2189
0202-02-09_06:42:09.527000      38655.83        1.60886100e+00       -1.60037382e-07  50.0032  49.2189
0202-02-09_06:42:09.730000      38656.03        1.63739200e+00       -1.60905092e-07  50.0032  49.2189
0202-02-09_06:42:09.920000      38656.22        1.66868700e+00       -1.63446232e-07  50.0032  49.2189
0202-02-09_06:42:10.125000      38656.43        1.69852100e+00       -1.67226962e-07  49.9877  49.1994
0202-02-09_06:42:10.324000      38656.62        1.72565500e+00       -1.64809772e-07  49.9877  49.1994
0202-02-09_06:42:10.516000      38656.82        1.75797800e+00       -1.62144672e-07  49.9877  49.1994
0202-02-09_06:42:10.727000      38657.03        1.78803900e+00       -1.54273322e-07  49.9877  49.1994
0202-02-09_06:42:10.918000      38657.22        1.81489900e+00       -1.54087382e-07  49.9877  49.1994
0202-02-09_06:42:11.120000      38657.42        1.84761900e+00       -1.50740512e-07  49.9990  49.2222
0202-02-09_06:42:11.312000      38657.62        1.87708500e+00       -1.51236342e-07  49.9990  49.2222
0202-02-09_06:42:11.508000      38657.81        1.90376800e+00       -1.47889472e-07  49.9990  49.2222
0202-02-09_06:42:11.710000      38658.01        1.93652600e+00       -1.38778542e-07  49.9990  49.2222
0202-02-09_06:42:11.910000      38658.21        1.96660200e+00       -1.21424382e-07  49.9990  49.2222
0202-02-09_06:42:12.117000      38658.42        1.99469500e+00       -1.05247832e-07  50.0040  49.1997
0202-02-09_06:42:12.320000      38658.62        2.02613500e+00       -7.33905615e-08  50.0040  49.1997
0202-02-09_06:42:12.510000      38658.81        2.05547300e+00       -3.72567315e-08  50.0040  49.1997
0202-02-09_06:42:12.703000      38659.01        2.08334700e+00        4.14532850e-09  50.0040  49.1997
0202-02-09_06:42:12.910000      38659.21        2.11542300e+00        9.57504785e-08  50.0040  49.1997
0202-02-09_06:42:13.117000      38659.42        2.14545500e+00        1.83636878e-07  50.0337  49.2246
0202-02-09_06:42:13.336000      38659.64        2.17473200e+00        3.37840949e-07  50.0337  49.2246
0202-02-09_06:42:13.527000      38659.83        2.20452300e+00        4.83120028e-07  50.0337  49.2246
0202-02-09_06:42:13.740000      38660.04        2.23283200e+00        7.27875598e-07  50.0337  49.2246
0202-02-09_06:42:13.934000      38660.23        2.26438000e+00        9.83911378e-07  50.0337  49.2246
0202-02-09_06:42:14.145000      38660.45        2.29402100e+00        1.29746379e-06  49.9990  49.2029
0202-02-09_06:42:14.344000      38660.65        2.32315000e+00        1.84083480e-06  49.9990  49.2029
0202-02-09_06:42:14.540000      38660.84        2.35316700e+00        3.45006406e-06  49.9990  49.2029
0202-02-09_06:42:14.730000      38661.03        2.38236300e+00        3.56776249e-06  49.9990  49.2029
0202-02-09_06:42:14.934000      38661.24        2.41156400e+00        4.87471709e-06  49.9990  49.2029
0202-02-09_06:42:15.145000      38661.45        2.44325100e+00        6.25555084e-06  50.0227  49.2237
0202-02-09_06:42:15.355000      38661.66        2.47202700e+00        8.76167826e-06  50.0227  49.2237
0202-02-09_06:42:15.560000      38661.86        2.50155800e+00        1.04834594e-05  50.0227  49.2237

File: chapter 5/cold_vs_warm/20K/ffj29/Ic/0_degradation/Ic_2024-02-09_06-42-35223357_f29-step2-1200keV-0nA-50k.txt
# Ic = 2.10 A, n = 23.22 , Tavg = 50.02 K, f29-step2-1200keV-0nA-50k
#datetime                        t_s     iHTS_A                vHTS_V                tHTS_K  tTAR_K
0202-02-09_06:42:17.690000      38663.99        1.75633300e-02       -4.00478395e-08  50.0177  49.2268
0202-02-09_06:42:17.900000      38664.20        3.01799400e-02       -3.05030495e-08  50.0177  49.2268
0202-02-09_06:42:18.098000      38664.40        6.20932400e-02       -2.80858595e-08  49.9969  49.1974
0202-02-09_06:42:18.293000      38664.59        9.15057800e-02        4.08133050e-09  49.9969  49.1974
0202-02-09_06:42:18.496000      38664.80        1.18757400e-01        1.85008050e-09  49.9969  49.1974
0202-02-09_06:42:18.695000      38665.00        1.51243600e-01        2.22195050e-09  49.9969  49.1974
0202-02-09_06:42:18.910000      38665.21        1.81093900e-01        4.51518050e-09  49.9969  49.1974
0202-02-09_06:42:19.125000      38665.43        2.09968300e-01        2.84174050e-09  50.0267  49.2301
0202-02-09_06:42:19.320000      38665.62        2.40680900e-01       -1.99262950e-09  50.0267  49.2301
0202-02-09_06:42:19.516000      38665.82        2.68000900e-01       -3.54210950e-09  50.0267  49.2301
0202-02-09_06:42:19.720000      38666.02        2.99825100e-01        1.41622050e-09  50.0267  49.2301
0202-02-09_06:42:19.914000      38666.22        3.29758600e-01        4.08133050e-09  50.0267  49.2301
0202-02-09_06:42:20.113000      38666.42        3.57459900e-01        3.64747050e-09  50.0083  49.2033
0202-02-09_06:42:20.320000      38666.62        3.89238200e-01        2.71779050e-09  50.0083  49.2033
0202-02-09_06:42:20.510000      38666.81        4.18646300e-01       -1.12465950e-09  50.0083  49.2033
0202-02-09_06:42:20.710000      38667.01        4.46149700e-01        5.32105000e-11  50.0083  49.2033
0202-02-09_06:42:20.914000      38667.22        4.78465300e-01        4.25440500e-10  50.0083  49.2033
0202-02-09_06:42:21.117000      38667.42        5.07953500e-01        5.01190050e-09  50.0118  49.2224
0202-02-09_06:42:21.324000      38667.62        5.35831400e-01        5.50773050e-09  50.0118  49.2224
0202-02-09_06:42:21.527000      38667.83        5.68014900e-01        5.50773050e-09  50.0118  49.2224
0202-02-09_06:42:21.730000      38668.03        5.96869400e-01        2.90461050e-09  50.0118  49.2224
0202-02-09_06:42:21.934000      38668.23        6.25522000e-01       -4.34695950e-09  50.0118  49.2224
0202-02-09_06:42:22.145000      38668.45        6.56350500e-01       -3.80289500e-10  50.0118  49.2224
0202-02-09_06:42:22.340000      38668.64        6.85509000e-01        1.85096050e-09  50.0065  49.2027
0202-02-09_06:42:22.535000      38668.84        7.14695900e-01        4.26815050e-09  50.0065  49.2027
0202-02-09_06:42:22.727000      38669.03        7.45977000e-01        2.16086050e-09  50.0065  49.2027
0202-02-09_06:42:22.934000      38669.24        7.75643300e-01        5.25982050e-09  50.0065  49.2027
0202-02-09_06:42:23.150000      38669.45        8.04871800e-01        8.23482050e-09  50.0366  49.2196
0202-02-09_06:42:23.350000      38669.65        8.35388600e-01        7.98690050e-09  50.0366  49.2196
0202-02-09_06:42:23.566000      38669.87        8.63832000e-01        9.28847050e-09  50.0366  49.2196
0202-02-09_06:42:23.758000      38670.06        8.94586200e-01        6.99524050e-09  50.0366  49.2196
0202-02-09_06:42:23.977000      38670.28        9.24524400e-01        7.67701050e-09  50.0366  49.2196
0202-02-09_06:42:24.184000      38670.48        9.53001900e-01        1.17676305e-08  50.0083  49.2015
0202-02-09_06:42:24.383000      38670.69        9.84447700e-01        1.20775305e-08  50.0083  49.2015
0202-02-09_06:42:24.580000      38670.88        1.01392600e+00        9.28847050e-09  50.0083  49.2015
0202-02-09_06:42:24.785000      38671.09        1.04298000e+00        2.34680050e-09  50.0083  49.2015
0202-02-09_06:42:24.984000      38671.29        1.07126600e+00        4.45409050e-09  50.0083  49.2015
0202-02-09_06:42:25.195000      38671.50        1.10320900e+00        5.32180050e-09  50.0085  49.2227
0202-02-09_06:42:25.390000      38671.69        1.13166200e+00        9.59836050e-09  50.0085  49.2227
0202-02-09_06:42:25.582000      38671.88        1.16280600e+00        9.04055050e-09  50.0085  49.2227
0202-02-09_06:42:25.785000      38672.09        1.19238200e+00        8.23482050e-09  50.0085  49.2227
0202-02-09_06:42:26.016000      38672.32        1.22098300e+00        4.33013050e-09  50.0085  49.2227
0202-02-09_06:42:26.250000      38672.55        1.25348400e+00        1.16919050e-09  50.0002  49.1990
0202-02-09_06:42:26.453000      38672.75        1.28047700e+00        2.53256050e-09  50.0002  49.1990
0202-02-09_06:42:26.645000      38672.95        1.31142400e+00        4.08187050e-09  50.0002  49.1990
0202-02-09_06:42:26.855000      38673.16        1.34032900e+00        7.80045050e-09  50.0002  49.1990
0202-02-09_06:42:27.062000      38673.36        1.37062500e+00        1.11472705e-08  50.0002  49.1990
0202-02-09_06:42:27.273000      38673.58        1.40094900e+00        6.49883050e-09  50.0370  49.2240
0202-02-09_06:42:27.470000      38673.77        1.42946900e+00       -2.86002950e-09  50.0370  49.2240
0202-02-09_06:42:27.660000      38673.96        1.46015200e+00       -1.80637950e-09  50.0370  49.2240
0202-02-09_06:42:27.850000      38674.15        1.48995200e+00       -1.06262950e-09  50.0370  49.2240
0202-02-09_06:42:28.082000      38674.38        1.51874000e+00        4.94935050e-09  50.0370  49.2240
0202-02-09_06:42:28.293000      38674.60        1.55002400e+00        5.63112050e-09  50.0234  49.2058
0202-02-09_06:42:28.490000      38674.79        1.57928300e+00        8.42018050e-09  50.0234  49.2058
0202-02-09_06:42:28.688000      38674.99        1.60715400e+00        6.00300050e-09  50.0234  49.2058
0202-02-09_06:42:28.883000      38675.18        1.63885800e+00        5.32123050e-09  50.0234  49.2058
0202-02-09_06:42:29.094000      38675.40        1.66895000e+00        1.60247050e-09  50.0108  49.2220
0202-02-09_06:42:29.293000      38675.59        1.69765600e+00        3.15195050e-09  50.0108  49.2220
0202-02-09_06:42:29.496000      38675.80        1.72806000e+00        3.70977050e-09  50.0108  49.2220
0202-02-09_06:42:29.700000      38676.00        1.75694600e+00        5.56914050e-09  50.0108  49.2220
0202-02-09_06:42:29.900000      38676.20        1.78640600e+00        6.37487050e-09  50.0108  49.2220
0202-02-09_06:42:30.110000      38676.41        1.81774900e+00        9.90768050e-09  49.9922  49.1980
0202-02-09_06:42:30.310000      38676.61        1.84703100e+00        1.80269605e-08  49.9922  49.1980
0202-02-09_06:42:30.520000      38676.82        1.87595200e+00        2.05681005e-08  49.9922  49.1980
0202-02-09_06:42:30.730000      38677.03        1.90717300e+00        2.65800805e-08  49.9922  49.1980
0202-02-09_06:42:30.926000      38677.23        1.93572300e+00        3.17863305e-08  49.9922  49.1980
0202-02-09_06:42:31.133000      38677.43        1.96545100e+00        4.62894605e-08  50.0084  49.2182
0202-02-09_06:42:31.330000      38677.63        1.99641200e+00        7.16389405e-08  50.0084  49.2182
0202-02-09_06:42:31.520000      38677.82        2.02610100e+00        9.72983205e-08  50.0084  49.2182
0202-02-09_06:42:31.715000      38678.01        2.05476500e+00        1.30767070e-07  50.0084  49.2182
0202-02-09_06:42:31.918000      38678.22        2.08403100e+00        1.91444680e-07  50.0084  49.2182
0202-02-09_06:42:32.137000      38678.44        2.11553900e+00        2.58568130e-07  49.9808  49.1988
0202-02-09_06:42:32.348000      38678.65        2.14453000e+00        3.36661980e-07  49.9808  49.1988
0202-02-09_06:42:32.550000      38678.85        2.17455100e+00        4.77664990e-07  49.9808  49.1988
0202-02-09_06:42:32.760000      38679.06        2.20455000e+00        6.19473660e-07  49.9808  49.1988
0202-02-09_06:42:32.973000      38679.27        2.23326900e+00        8.73402610e-07  49.9808  49.1988
0202-02-09_06:42:33.180000      38679.48        2.26481400e+00        1.11729075e-06  50.0256  49.2251
0202-02-09_06:42:33.370000      38679.67        2.29281100e+00        1.51860605e-06  50.0256  49.2251
0202-02-09_06:42:33.562000      38679.87        2.32252000e+00        1.91378541e-06  50.0256  49.2251
0202-02-09_06:42:33.770000      38680.07        2.35342300e+00        2.97604686e-06  50.0256  49.2251
0202-02-09_06:42:33.960000      38680.26        2.38321700e+00        4.18005473e-06  50.0256  49.2251
0202-02-09_06:42:34.156000      38680.46        2.41071800e+00        5.48496472e-06  50.0173  49.2004
0202-02-09_06:42:34.367000      38680.67        2.44296700e+00        6.80673305e-06  50.0173  49.2004
0202-02-09_06:42:34.570000      38680.87        2.47294500e+00        7.98241640e-06  50.0173  49.2004
0202-02-09_06:42:34.770000      38681.07        2.50052000e+00        1.09682641e-05  50.0173  49.2004
