Repository: shortlab/2025-devitre-PhD

# 2025-devitre-PhD
Data repository for Alexis Devitre's PhD thesis

File: chapter 5/cold_vs_warm/20K/ffj29/Ic/0_degradation/Ic_2024-02-09_12-28-55056000_f29-6e20pm2-150keV-241nA-20k.txt
# Ic = 4.89 A, n = 26.11 , Tavg = 20.24 K, f29-6e20pm2-150keV-241nA-20k
#datetime                        t_s     iHTS_A                vHTS_V                tHTS_K  tTAR_K
0202-02-09_12:28:42.883000      2815.49        5.01343800e-02       -1.07998510e-08  20.2455  19.5193
0202-02-09_12:28:43.086000      2815.69        8.99730000e-02       -5.09704100e-09  20.2455  19.5193
0202-02-09_12:28:43.285000      2815.89        1.93473600e-01       -7.45125100e-09  20.2455  19.5193
0202-02-09_12:28:43.480000      2816.09        2.92095800e-01       -4.90937100e-09  20.2455  19.5193
0202-02-09_12:28:43.688000      2816.30        3.83199300e-01       -6.89270100e-09  20.2303  19.6168
0202-02-09_12:28:43.883000      2816.49        4.89715700e-01       -8.19426100e-09  20.2303  19.6168
0202-02-09_12:28:44.080000      2816.68        5.88496700e-01       -8.87603100e-09  20.2303  19.6168
0202-02-09_12:28:44.280000      2816.89        6.83886400e-01       -1.55697810e-08  20.2303  19.6168
0202-02-09_12:28:44.484000      2817.09        7.82602900e-01       -1.82348810e-08  20.2303  19.6168
0202-02-09_12:28:44.695000      2817.30        8.84795900e-01       -2.04041410e-08  20.2411  19.6639
0202-02-09_12:28:44.895000      2817.50        9.75423000e-01       -2.30692410e-08  20.2411  19.6639
0202-02-09_12:28:45.110000      2817.72        1.08281500e+00       -1.82968610e-08  20.2411  19.6639
0202-02-09_12:28:45.316000      2817.92        1.18128100e+00       -1.73671710e-08  20.2411  19.6639
0202-02-09_12:28:45.562000      2818.17        1.27782700e+00       -1.26567610e-08  20.2411  19.6639
0202-02-09_12:28:45.760000      2818.37        1.37232500e+00       -1.35864410e-08  20.2338  19.4980
0202-02-09_12:28:45.953000      2818.56        1.47858900e+00       -1.02395710e-08  20.2338  19.4980
0202-02-09_12:28:46.160000      2818.77        1.57813100e+00       -1.30906110e-08  20.2338  19.4980
0202-02-09_12:28:46.350000      2818.96        1.67239600e+00       -1.18510310e-08  20.2338  19.4980
0202-02-09_12:28:46.555000      2819.16        1.77678800e+00       -1.41442610e-08  20.2338  19.4980
0202-02-09_12:28:46.758000      2819.36        1.87583500e+00       -7.94635100e-09  20.2429  19.7123
0202-02-09_12:28:46.950000      2819.56        1.96834000e+00       -6.02500100e-09  20.2429  19.7123
0202-02-09_12:28:47.140000      2819.75        2.07377700e+00       -1.06114510e-08  20.2429  19.7123
0202-02-09_12:28:47.348000      2819.96        2.17290800e+00       -1.28427010e-08  20.2429  19.7123
0202-02-09_12:28:47.570000      2820.18        2.27217100e+00       -1.90406010e-08  20.2429  19.7123
0202-02-09_12:28:47.770000      2820.38        2.37341000e+00       -1.97843510e-08  20.2511  19.5190
0202-02-09_12:28:47.965000      2820.57        2.46730800e+00       -2.22015410e-08  20.2511  19.5190
0202-02-09_12:28:48.180000      2820.79        2.56454300e+00       -2.43708110e-08  20.2511  19.5190
0202-02-09_12:28:48.375000      2820.98        2.66994000e+00       -2.45567410e-08  20.2511  19.5190
0202-02-09_12:28:48.586000      2821.19        2.76557300e+00       -2.41848710e-08  20.2205  19.6189
0202-02-09_12:28:48.780000      2821.39        2.86592500e+00       -2.04041410e-08  20.2205  19.6189
0202-02-09_12:28:48.980000      2821.59        2.96733700e+00       -1.53830310e-08  20.2205  19.6189
0202-02-09_12:28:49.184000      2821.79        3.06323600e+00       -1.15391110e-08  20.2205  19.6189
0202-02-09_12:28:49.380000      2821.99        3.16182100e+00       -1.15994710e-08  20.2205  19.6189
0202-02-09_12:28:49.582000      2822.19        3.26515400e+00       -1.15990710e-08  20.2412  19.6594
0202-02-09_12:28:49.800000      2822.41        3.35731100e+00       -8.06626100e-09  20.2412  19.6594
0202-02-09_12:28:50.004000      2822.61        3.46370400e+00       -5.40116100e-09  20.2412  19.6594
0202-02-09_12:28:50.207000      2822.81        3.56334000e+00       -1.04214710e-08  20.2412  19.6594
0202-02-09_12:28:50.402000      2823.01        3.65593400e+00       -1.56896910e-08  20.2412  19.6594
0202-02-09_12:28:50.613000      2823.22        3.76197800e+00       -1.46980210e-08  20.2475  19.5011
0202-02-09_12:28:50.812000      2823.42        3.85924800e+00       -1.08553210e-08  20.2475  19.5011
0202-02-09_12:28:51.004000      2823.61        3.95621800e+00       -1.11652210e-08  20.2475  19.5011
0202-02-09_12:28:51.200000      2823.81        4.05898300e+00       -1.30245910e-08  20.2475  19.5011
0202-02-09_12:28:51.400000      2824.01        4.15840600e+00       -1.14131310e-08  20.2475  19.5011
0202-02-09_12:28:51.610000      2824.22        4.25193900e+00       -9.92563100e-09  20.2393  19.7131
0202-02-09_12:28:51.824000      2824.43        4.35967600e+00       -2.24022100e-09  20.2393  19.7131
0202-02-09_12:28:52.027000      2824.63        4.45332600e+00        8.91601900e-09  20.2393  19.7131
0202-02-09_12:28:52.220000      2824.83        4.55243200e+00        1.91425690e-08  20.2393  19.7131
0202-02-09_12:28:52.430000      2825.04        4.65634400e+00        4.84586990e-08  20.2393  19.7131
0202-02-09_12:28:52.640000      2825.25        4.74706500e+00        8.22992890e-08  20.2519  19.5175
0202-02-09_12:28:52.855000      2825.46        4.85448600e+00        1.69255999e-07  20.2519  19.5175
0202-02-09_12:28:53.047000      2825.65        4.95322900e+00        2.65633519e-07  20.2519  19.5175
0202-02-09_12:28:53.254000      2825.86        5.04307700e+00        4.12152159e-07  20.2519  19.5175
0202-02-09_12:28:53.465000      2826.07        5.15141900e+00        7.16469619e-07  20.2519  19.5175
0202-02-09_12:28:53.656000      2826.27        5.25089900e+00        1.05053706e-06  20.2311  19.6181
0202-02-09_12:28:53.850000      2826.46        5.34059800e+00        2.70159878e-06  20.2311  19.6181
0202-02-09_12:28:54.043000      2826.65        5.44906600e+00        4.11720178e-06  20.2311  19.6181
0202-02-09_12:28:54.240000      2826.85        5.54912000e+00        5.41938298e-06  20.2311  19.6181
0202-02-09_12:28:54.434000      2827.04        5.64458700e+00        8.32310458e-06  20.2311  19.6181
0202-02-09_12:28:54.640000      2827.25        5.74389400e+00        1.10229148e-05  20.2413  19.6574

File: chapter 5/cold_vs_warm/20K/ffj29/Ic/0_degradation/Ic_2024-02-09_12-30-12134727_f29-6e20pm2-150keV-241nA-20k.txt
# Ic = 4.89 A, n = 26.42 , Tavg = 20.24 K, f29-6e20pm2-150keV-241nA-20k
#datetime                        t_s     iHTS_A                vHTS_V                tHTS_K  tTAR_K
0202-02-09_12:30:00.040000      2892.65        2.01949600e-02       -3.14846620e-08  20.2369  19.6221
0202-02-09_12:30:00.230000      2892.84        9.44462600e-02       -4.12153920e-08  20.2369  19.6221
0202-02-09_12:30:00.434000      2893.04        1.93292600e-01       -4.36325820e-08  20.2369  19.6221
0202-02-09_12:30:00.640000      2893.25        2.89316200e-01       -4.70414320e-08  20.2358  19.5129
0202-02-09_12:30:00.832000      2893.44        3.90982500e-01       -4.25789320e-08  20.2358  19.5129
0202-02-09_12:30:01.027000      2893.64        4.90317900e-01       -4.48101820e-08  20.2358  19.5129
0202-02-09_12:30:01.220000      2893.83        5.85056200e-01       -4.68555020e-08  20.2358  19.5129
0202-02-09_12:30:01.430000      2894.04        6.83380100e-01       -4.35706020e-08  20.2358  19.5129
0202-02-09_12:30:01.637000      2894.25        7.86158000e-01       -4.76612220e-08  20.2342  19.7093
0202-02-09_12:30:01.850000      2894.46        8.81826900e-01       -4.08435220e-08  20.2342  19.7093
0202-02-09_12:30:02.050000      2894.66        9.83847800e-01       -4.20211220e-08  20.2342  19.7093
0202-02-09_12:30:02.254000      2894.86        1.08240800e+00       -3.61950820e-08  20.2342  19.7093
0202-02-09_12:30:02.450000      2895.06        1.17199200e+00       -3.54513320e-08  20.2342  19.7093
0202-02-09_12:30:02.656000      2895.26        1.28058700e+00       -3.65049720e-08  20.2464  19.4983
0202-02-09_12:30:02.860000      2895.47        1.37517800e+00       -3.83023720e-08  20.2464  19.4983
0202-02-09_12:30:03.050000      2895.66        1.47231500e+00       -4.30747720e-08  20.2464  19.4983
0202-02-09_12:30:03.246000      2895.85        1.57765900e+00       -4.45002920e-08  20.2464  19.4983
0202-02-09_12:30:03.440000      2896.05        1.67658400e+00       -4.14013320e-08  20.2464  19.4983
0202-02-09_12:30:03.645000      2896.25        1.76807600e+00       -4.45002920e-08  20.2279  19.6519
0202-02-09_12:30:03.850000      2896.46        1.87551000e+00       -4.59258120e-08  20.2279  19.6519
0202-02-09_12:30:04.047000      2896.65        1.97464600e+00       -5.28674720e-08  20.2279  19.6519
0202-02-09_12:30:04.240000      2896.85        2.06546600e+00       -4.83430020e-08  20.2279  19.6519
0202-02-09_12:30:04.440000      2897.05        2.17294700e+00       -4.92107020e-08  20.2279  19.6519
0202-02-09_12:30:04.650000      2897.26        2.27380000e+00       -5.11940420e-08  20.2296  19.6196
0202-02-09_12:30:04.850000      2897.46        2.36680700e+00       -5.21858120e-08  20.2296  19.6196
0202-02-09_12:30:05.055000      2897.66        2.47058600e+00       -5.21239820e-08  20.2296  19.6196
0202-02-09_12:30:05.246000      2897.85        2.57009300e+00       -5.72063820e-08  20.2296  19.6196
0202-02-09_12:30:05.450000      2898.06        2.66063400e+00       -6.20407520e-08  20.2296  19.6196
0202-02-09_12:30:05.660000      2898.27        2.76878000e+00       -6.95402320e-08  20.2388  19.5128
0202-02-09_12:30:05.855000      2898.47        2.86558000e+00       -6.86725220e-08  20.2388  19.5128
0202-02-09_12:30:06.055000      2898.66        2.96204100e+00       -6.77428320e-08  20.2388  19.5128
0202-02-09_12:30:06.254000      2898.86        3.06607900e+00       -6.11110620e-08  20.2388  19.5128
0202-02-09_12:30:06.445000      2899.05        3.16537800e+00       -6.09251320e-08  20.2388  19.5128
0202-02-09_12:30:06.650000      2899.26        3.25725500e+00       -5.84459620e-08  20.2480  19.6002
0202-02-09_12:30:06.844000      2899.45        3.36411500e+00       -6.01194020e-08  20.2480  19.6002
0202-02-09_12:30:07.060000      2899.67        3.46530800e+00       -5.87558520e-08  20.2480  19.6002
0202-02-09_12:30:07.260000      2899.87        3.55059500e+00       -5.82600220e-08  20.2480  19.6002
0202-02-09_12:30:07.453000      2900.06        3.66172400e+00       -5.86319020e-08  20.2480  19.6002
0202-02-09_12:30:07.664000      2900.27        3.75831000e+00       -5.73923120e-08  20.2414  19.4941
0202-02-09_12:30:07.863000      2900.47        3.86053000e+00       -4.97069020e-08  20.2414  19.4941
0202-02-09_12:30:08.055000      2900.66        3.95943800e+00       -4.31371120e-08  20.2414  19.4941
0202-02-09_12:30:08.246000      2900.86        4.05552600e+00       -3.83027320e-08  20.2414  19.4941
0202-02-09_12:30:08.450000      2901.06        4.15379900e+00       -3.71251320e-08  20.2414  19.4941
0202-02-09_12:30:08.664000      2901.27        4.25836000e+00       -3.32824220e-08  20.2272  19.6538
0202-02-09_12:30:08.887000      2901.49        4.35532400e+00       -2.46053420e-08  20.2272  19.6538
0202-02-09_12:30:09.100000      2901.71        4.45632400e+00       -1.92131520e-08  20.2272  19.6538
0202-02-09_12:30:09.300000      2901.91        4.55287600e+00       -5.63971200e-09  20.2272  19.6538
0202-02-09_12:30:09.510000      2902.12        4.65102300e+00        1.25201780e-08  20.2272  19.6538
0202-02-09_12:30:09.727000      2902.34        4.75655400e+00        6.01821580e-08  20.2442  19.6190
0202-02-09_12:30:09.930000      2902.54        4.84979500e+00        1.19062358e-07  20.2442  19.6190
0202-02-09_12:30:10.133000      2902.74        4.94771700e+00        2.43020688e-07  20.2442  19.6190
0202-02-09_12:30:10.324000      2902.93        5.05158600e+00        4.01067548e-07  20.2442  19.6190
0202-02-09_12:30:10.543000      2903.15        5.14804400e+00        7.41890968e-07  20.2442  19.6190
0202-02-09_12:30:10.742000      2903.35        5.25122200e+00        1.10973659e-06  20.2369  19.5147
0202-02-09_12:30:10.934000      2903.54        5.34985100e+00        2.20360384e-06  20.2369  19.5147
0202-02-09_12:30:11.130000      2903.74        5.44541500e+00        3.88497395e-06  20.2369  19.5147
0202-02-09_12:30:11.324000      2903.93        5.54463100e+00        6.08442755e-06  20.2369  19.5147
0202-02-09_12:30:11.535000      2904.14        5.64838800e+00        8.61875455e-06  20.2369  19.5147
0202-02-09_12:30:11.758000      2904.37        5.74577700e+00        1.29703096e-05  20.2412  19.7115

File: chapter 5/cold_vs_warm/20K/ffj29/Ic/0_degradation/Ic_2024-02-09_12-31-58409771_f29-6e20pm2-150keV-250nA-20k.txt
# Ic = 4.80 A, n = 26.07 , Tavg = 20.25 K, f29-6e20pm2-150keV-250nA-20k
#datetime                        t_s     iHTS_A                vHTS_V                tHTS_K  tTAR_K
0202-02-09_12:31:46.460000      2999.07        4.94398900e-02       -4.83777375e-08  20.2348  19.6354
0202-02-09_12:31:46.664000      2999.27        9.11515500e-02       -3.94527575e-08  20.2444  19.6913
0202-02-09_12:31:46.860000      2999.47        1.90775700e-01       -4.27996275e-08  20.2444  19.6913
0202-02-09_12:31:47.060000      2999.67        2.92344100e-01       -4.19319175e-08  20.2444  19.6913
0202-02-09_12:31:47.260000      2999.87        3.87778500e-01       -4.68902375e-08  20.2444  19.6913
0202-02-09_12:31:47.457000      3000.06        4.86892200e-01       -4.40392075e-08  20.2444  19.6913
0202-02-09_12:31:47.664000      3000.27        5.88202000e-01       -4.41011875e-08  20.2508  19.4892
0202-02-09_12:31:47.870000      3000.48        6.86411800e-01       -4.71381575e-08  20.2508  19.4892
0202-02-09_12:31:48.080000      3000.69        7.81509300e-01       -3.97626475e-08  20.2508  19.4892
0202-02-09_12:31:48.277000      3000.89        8.85179200e-01       -3.11475675e-08  20.2508  19.4892
0202-02-09_12:31:48.484000      3001.09        9.80535000e-01       -2.35241475e-08  20.2508  19.4892
0202-02-09_12:31:48.723000      3001.33        1.08736000e+00       -2.42678875e-08  20.2332  19.6989
0202-02-09_12:31:48.920000      3001.53        1.17879500e+00       -2.24085175e-08  20.2332  19.6989
0202-02-09_12:31:49.130000      3001.74        1.27948600e+00       -3.16433975e-08  20.2332  19.6989
0202-02-09_12:31:49.332000      3001.94        1.38020400e+00       -3.28209975e-08  20.2332  19.6989
0202-02-09_12:31:49.530000      3002.14        1.47316400e+00       -3.83992075e-08  20.2332  19.6989
0202-02-09_12:31:49.746000      3002.35        1.57830000e+00       -3.40610675e-08  20.2602  19.5561
0202-02-09_12:31:49.938000      3002.54        1.67703500e+00       -3.51769775e-08  20.2602  19.5561
0202-02-09_12:31:50.130000      3002.74        1.77268900e+00       -3.00329175e-08  20.2602  19.5561
0202-02-09_12:31:50.336000      3002.94        1.87006500e+00       -3.12105175e-08  20.2602  19.5561
0202-02-09_12:31:50.570000      3003.18        1.97681100e+00       -2.85454175e-08  20.2602  19.5561
0202-02-09_12:31:50.770000      3003.38        2.06710700e+00       -3.10865575e-08  20.2460  19.5752
0202-02-09_12:31:50.960000      3003.57        2.17291300e+00       -3.18922875e-08  20.2460  19.5752
0202-02-09_12:31:51.184000      3003.79        2.27215100e+00       -3.12724975e-08  20.2460  19.5752
0202-02-09_12:31:51.380000      3003.99        2.37005500e+00       -3.00948875e-08  20.2460  19.5752
0202-02-09_12:31:51.594000      3004.20        2.47160600e+00       -2.82355175e-08  20.2515  19.6891
0202-02-09_12:31:51.800000      3004.41        2.56472900e+00       -2.61902175e-08  20.2515  19.6891
0202-02-09_12:31:52.004000      3004.61        2.66924700e+00       -2.09839775e-08  20.2515  19.6891
0202-02-09_12:31:52.207000      3004.82        2.76851400e+00       -1.91246075e-08  20.2515  19.6891
0202-02-09_12:31:52.402000      3005.01        2.86366300e+00       -1.82568975e-08  20.2515  19.6891
0202-02-09_12:31:52.600000      3005.21        2.96703000e+00       -1.39803475e-08  20.2517  19.4884
0202-02-09_12:31:52.810000      3005.42        3.06649600e+00       -1.23688875e-08  20.2517  19.4884
0202-02-09_12:31:53.010000      3005.62        3.16165400e+00       -7.96837750e-09  20.2517  19.4884
0202-02-09_12:31:53.220000      3005.82        3.26691000e+00       -1.13772275e-08  20.2517  19.4884
0202-02-09_12:31:53.414000      3006.02        3.36532600e+00       -1.44141975e-08  20.2517  19.4884
0202-02-09_12:31:53.630000      3006.24        3.45669900e+00       -1.76990875e-08  20.2355  19.7027
0202-02-09_12:31:53.830000      3006.43        3.56327100e+00       -1.01376475e-08  20.2355  19.7027
0202-02-09_12:31:54.020000      3006.63        3.66204600e+00       -1.34845075e-08  20.2355  19.7027
0202-02-09_12:31:54.227000      3006.84        3.75499800e+00       -1.30506575e-08  20.2355  19.7027
0202-02-09_12:31:54.420000      3007.03        3.86005800e+00       -1.77610675e-08  20.2355  19.7027
0202-02-09_12:31:54.625000      3007.23        3.95985600e+00       -1.28027475e-08  20.2630  19.5501
0202-02-09_12:31:54.824000      3007.43        4.05474400e+00       -1.51579475e-08  20.2630  19.5501
0202-02-09_12:31:55.020000      3007.63        4.15764100e+00       -1.13152475e-08  20.2630  19.5501
0202-02-09_12:31:55.220000      3007.83        4.25963200e+00       -1.81949175e-08  20.2630  19.5501
0202-02-09_12:31:55.418000      3008.02        4.35356300e+00       -1.46621175e-08  20.2630  19.5501
0202-02-09_12:31:55.617000      3008.22        4.45748200e+00       -7.34719750e-09  20.2491  19.5795
0202-02-09_12:31:55.830000      3008.43        4.55718800e+00        1.78176825e-08  20.2491  19.5795
0202-02-09_12:31:56.020000      3008.63        4.65150800e+00        5.59366525e-08  20.2491  19.5795
0202-02-09_12:31:56.210000      3008.82        4.75409100e+00        1.11531883e-07  20.2491  19.5795
0202-02-09_12:31:56.414000      3009.02        4.84622900e+00        1.78779173e-07  20.2491  19.5795
0202-02-09_12:31:56.613000      3009.22        4.94756900e+00        3.74013233e-07  20.2491  19.6879
0202-02-09_12:31:56.820000      3009.43        5.05228500e+00        6.07798273e-07  20.2491  19.6879
0202-02-09_12:31:57.023000      3009.63        5.15233300e+00        1.95565703e-06  20.2491  19.6879
0202-02-09_12:31:57.220000      3009.83        5.24591600e+00        2.02953608e-06  20.2491  19.6879
0202-02-09_12:31:57.426000      3010.03        5.35096600e+00        3.43243228e-06  20.2491  19.6879
0202-02-09_12:31:57.625000      3010.23        5.44968300e+00        6.17829078e-06  20.2542  19.4894
0202-02-09_12:31:57.832000      3010.44        5.54294800e+00        7.62302278e-06  20.2542  19.4894
0202-02-09_12:31:58.023000      3010.63        5.64794300e+00        1.23098796e-05  20.2542  19.4894

File: chapter 5/cold_vs_warm/20K/ffj29/Ic/0_degradation/Ic_2024-02-09_12-33-00819705_f29-6e20pm2-150keV-250nA-20k.txt
# Ic = 4.81 A, n = 26.34 , Tavg = 20.25 K, f29-6e20pm2-150keV-250nA-20k
#datetime                        t_s     iHTS_A                vHTS_V                tHTS_K  tTAR_K
0202-02-09_12:32:48.895000      3061.50        4.94528000e-02        2.46263750e-08  20.2401  19.7116
0202-02-09_12:32:49.098000      3061.70        9.10516600e-02        3.96253450e-08  20.2401  19.7116
0202-02-09_12:32:49.297000      3061.90        1.88724200e-01        3.85716950e-08  20.2401  19.7116
0202-02-09_12:32:49.540000      3062.15        2.92316900e-01        2.41305450e-08  20.2401  19.7116
0202-02-09_12:32:49.758000      3062.37        3.92755300e-01        2.36347050e-08  20.2558  19.5293
0202-02-09_12:32:49.953000      3062.56        4.89365200e-01        2.40685650e-08  20.2558  19.5293
0202-02-09_12:32:50.145000      3062.75        5.79056000e-01        2.35727250e-08  20.2558  19.5293
0202-02-09_12:32:50.344000      3062.95        6.87016600e-01        2.07216850e-08  20.2558  19.5293
0202-02-09_12:32:50.566000      3063.17        7.89165300e-01        2.19612750e-08  20.2558  19.5293
0202-02-09_12:32:50.766000      3063.37        8.83632100e-01        2.07836650e-08  20.2327  19.6075
0202-02-09_12:32:50.973000      3063.58        9.83861800e-01        2.35107550e-08  20.2327  19.6075
0202-02-09_12:32:51.180000      3063.79        1.07566800e+00        2.66716850e-08  20.2327  19.6075
0202-02-09_12:32:51.387000      3063.99        1.18160000e+00        3.17539850e-08  20.2327  19.6075
0202-02-09_12:32:51.600000      3064.21        1.28238900e+00        3.18159650e-08  20.2560  19.6683
0202-02-09_12:32:51.812000      3064.42        1.38071000e+00        3.02664850e-08  20.2560  19.6683
0202-02-09_12:32:52.008000      3064.62        1.47913900e+00        2.66097150e-08  20.2560  19.6683
0202-02-09_12:32:52.207000      3064.81        1.57146600e+00        2.74774150e-08  20.2560  19.6683
0202-02-09_12:32:52.400000      3065.01        1.67742300e+00        2.48742950e-08  20.2560  19.6683
0202-02-09_12:32:52.600000      3065.21        1.77702900e+00        3.06383550e-08  20.2432  19.4944
0202-02-09_12:32:52.805000      3065.41        1.87373900e+00        2.86550250e-08  20.2432  19.4944
0202-02-09_12:32:53             3065.61        1.97472400e+00        3.31175250e-08  20.2432  19.4944
0202-02-09_12:32:53.200000      3065.81        2.07425600e+00        2.97086750e-08  20.2432  19.4944
0202-02-09_12:32:53.400000      3066.01        2.16675500e+00        3.77039850e-08  20.2432  19.4944
0202-02-09_12:32:53.605000      3066.21        2.27272100e+00        3.45430450e-08  20.2385  19.7099
0202-02-09_12:32:53.812000      3066.42        2.37227600e+00        3.21243750e-08  20.2385  19.7099
0202-02-09_12:32:54.016000      3066.62        2.46897500e+00        2.81554850e-08  20.2385  19.7099
0202-02-09_12:32:54.223000      3066.83        2.57153700e+00        2.90822050e-08  20.2385  19.7099
0202-02-09_12:32:54.418000      3067.02        2.66946400e+00        2.94533450e-08  20.2385  19.7099
0202-02-09_12:32:54.620000      3067.23        2.75121300e+00        3.12507350e-08  20.2552  19.5312
0202-02-09_12:32:54.812000      3067.42        2.86724600e+00        3.42877150e-08  20.2552  19.5312
0202-02-09_12:32:55.010000      3067.62        2.96892400e+00        3.67048950e-08  20.2552  19.5312
0202-02-09_12:32:55.227000      3067.83        3.06270100e+00        3.55272950e-08  20.2552  19.5312
0202-02-09_12:32:55.418000      3068.03        3.16604700e+00        3.65809450e-08  20.2552  19.5312
0202-02-09_12:32:55.633000      3068.24        3.26659900e+00        3.99897950e-08  20.2403  19.6055
0202-02-09_12:32:55.832000      3068.44        3.35705400e+00        3.88121950e-08  20.2403  19.6055
0202-02-09_12:32:56.035000      3068.64        3.46339500e+00        3.75106250e-08  20.2403  19.6055
0202-02-09_12:32:56.240000      3068.85        3.56243000e+00        3.63950050e-08  20.2403  19.6055
0202-02-09_12:32:56.434000      3069.04        3.65775800e+00        3.67048950e-08  20.2403  19.6055
0202-02-09_12:32:56.637000      3069.25        3.76145600e+00        3.49694850e-08  20.2513  19.6706
0202-02-09_12:32:56.832000      3069.44        3.85500300e+00        3.89981250e-08  20.2513  19.6706
0202-02-09_12:32:57.043000      3069.65        3.95075000e+00        4.45142750e-08  20.2513  19.6706
0202-02-09_12:32:57.234000      3069.84        4.05899700e+00        5.13319750e-08  20.2513  19.6706
0202-02-09_12:32:57.426000      3070.03        4.15851500e+00        5.08361450e-08  20.2513  19.6706
0202-02-09_12:32:57.625000      3070.23        4.24859800e+00        5.13939550e-08  20.2566  19.4916
0202-02-09_12:32:57.816000      3070.43        4.35648700e+00        6.37278050e-08  20.2566  19.4916
0202-02-09_12:32:58.016000      3070.62        4.45613400e+00        7.77970650e-08  20.2566  19.4916
0202-02-09_12:32:58.207000      3070.82        4.55168200e+00        9.49652850e-08  20.2566  19.4916
0202-02-09_12:32:58.406000      3071.01        4.65019600e+00        1.38660585e-07  20.2566  19.4916
0202-02-09_12:32:58.613000      3071.22        4.75394100e+00        1.99462115e-07  20.2328  19.7082
0202-02-09_12:32:58.820000      3071.43        4.85419900e+00        2.89827695e-07  20.2328  19.7082
0202-02-09_12:32:59.020000      3071.63        4.95036800e+00        4.73100005e-07  20.2328  19.7082
0202-02-09_12:32:59.215000      3071.82        5.05320100e+00        6.80916055e-07  20.2328  19.7082
0202-02-09_12:32:59.426000      3072.03        5.14564200e+00        1.09146585e-06  20.2328  19.7082
0202-02-09_12:32:59.633000      3072.24        5.24728500e+00        2.59910832e-06  20.2538  19.5306
0202-02-09_12:32:59.832000      3072.44        5.34216500e+00        4.12689361e-06  20.2538  19.5306
0202-02-09_12:33:00.023000      3072.63        5.44539900e+00        5.45138762e-06  20.2538  19.5306
0202-02-09_12:33:00.230000      3072.84        5.54448800e+00        7.67935152e-06  20.2538  19.5306
0202-02-09_12:33:00.426000      3073.03        5.64771200e+00        1.15005510e-05  20.2538  19.5306

File: chapter 5/cold_vs_warm/20K/ffj29/Ic/0_degradation/Ic_2024-02-09_12-35-04416683_f29-6e20pm2-150keV-266nA-20k.txt
# Ic = 4.65 A, n = 26.12 , Tavg = 20.26 K, f29-6e20pm2-150keV-266nA-20k
#datetime                        t_s     iHTS_A                vHTS_V                tHTS_K  tTAR_K
0202-02-09_12:34:52.996000      3185.60        4.95451300e-02        2.19437060e-08  20.2652  19.4951
0202-02-09_12:34:53.207000      3185.81        8.57135000e-02        2.80796460e-08  20.2652  19.4951
0202-02-09_12:34:53.402000      3186.01        1.93251000e-01        3.01869360e-08  20.2652  19.4951
0202-02-09_12:34:53.600000      3186.21        2.92925500e-01        5.00822360e-08  20.2577  19.7100
0202-02-09_12:34:53.810000      3186.42        3.86805900e-01        4.97103560e-08  20.2577  19.7100
0202-02-09_12:34:54.004000      3186.61        4.89598000e-01        4.66114060e-08  20.2577  19.7100
0202-02-09_12:34:54.200000      3186.81        5.88396900e-01        4.63015060e-08  20.2577  19.7100
0202-02-09_12:34:54.400000      3187.01        6.79518300e-01        4.66114060e-08  20.2577  19.7100
0202-02-09_12:34:54.600000      3187.21        7.86517100e-01        4.62395260e-08  20.2727  19.5352
0202-02-09_12:34:54.810000      3187.42        8.85385700e-01        4.89046360e-08  20.2727  19.5352
0202-02-09_12:34:55.008000      3187.61        9.75640500e-01        4.69212960e-08  20.2727  19.5352
0202-02-09_12:34:55.203000      3187.81        1.08238100e+00        4.48140060e-08  20.2727  19.5352
0202-02-09_12:34:55.414000      3188.02        1.18212700e+00        3.71285960e-08  20.2727  19.5352
0202-02-09_12:34:55.620000      3188.23        1.27699100e+00        3.62608860e-08  20.2658  19.6049
0202-02-09_12:34:55.824000      3188.43        1.38074400e+00        4.03515160e-08  20.2658  19.6049
0202-02-09_12:34:56.023000      3188.63        1.47571300e+00        4.38841360e-08  20.2658  19.6049
0202-02-09_12:34:56.227000      3188.83        1.57433800e+00        5.08870460e-08  20.2658  19.6049
0202-02-09_12:34:56.420000      3189.03        1.67739800e+00        5.18161860e-08  20.2658  19.6049
0202-02-09_12:34:56.625000      3189.23        1.77727000e+00        5.16918660e-08  20.2708  19.6752
0202-02-09_12:34:56.824000      3189.43        1.87250800e+00        4.59897860e-08  20.2708  19.6752
0202-02-09_12:34:57.023000      3189.63        1.97546300e+00        4.41923860e-08  20.2708  19.6752
0202-02-09_12:34:57.220000      3189.83        2.07501500e+00        5.01423860e-08  20.2708  19.6752
0202-02-09_12:34:57.410000      3190.02        2.16487300e+00        4.99564460e-08  20.2708  19.6752
0202-02-09_12:34:57.617000      3190.23        2.27248700e+00        5.04522760e-08  20.2728  19.4924
0202-02-09_12:34:57.824000      3190.43        2.37171900e+00        4.80350960e-08  20.2728  19.4924
0202-02-09_12:34:58.023000      3190.63        2.46871000e+00        5.00184260e-08  20.2728  19.4924
0202-02-09_12:34:58.215000      3190.82        2.57073600e+00        4.79111360e-08  20.2728  19.4924
0202-02-09_12:34:58.426000      3191.03        2.67064800e+00        4.38205160e-08  20.2728  19.4924
0202-02-09_12:34:58.630000      3191.24        2.76568800e+00        3.96679160e-08  20.2498  19.7134
0202-02-09_12:34:58.836000      3191.44        2.86834600e+00        3.94819760e-08  20.2498  19.7134
0202-02-09_12:34:59.027000      3191.63        2.96381300e+00        4.00397860e-08  20.2498  19.7134
0202-02-09_12:34:59.230000      3191.84        3.06102300e+00        3.74366660e-08  20.2498  19.7134
0202-02-09_12:34:59.426000      3192.03        3.16552200e+00        3.59491660e-08  20.2498  19.7134
0202-02-09_12:34:59.620000      3192.23        3.26493700e+00        3.82423960e-08  20.2742  19.5296
0202-02-09_12:34:59.830000      3192.44        3.35609100e+00        3.92340560e-08  20.2742  19.5296
0202-02-09_12:35:00.020000      3192.63        3.46309200e+00        3.88002060e-08  20.2742  19.5296
0202-02-09_12:35:00.215000      3192.82        3.56257900e+00        3.60111460e-08  20.2742  19.5296
0202-02-09_12:35:00.418000      3193.03        3.65398100e+00        4.31387460e-08  20.2742  19.5296
0202-02-09_12:35:00.617000      3193.23        3.76198700e+00        4.51840560e-08  20.2637  19.6056
0202-02-09_12:35:00.812000      3193.42        3.86094200e+00        4.25189560e-08  20.2637  19.6056
0202-02-09_12:35:01.010000      3193.62        3.95423000e+00        3.37798960e-08  20.2637  19.6056
0202-02-09_12:35:01.210000      3193.82        4.06029900e+00        3.45236460e-08  20.2637  19.6056
0202-02-09_12:35:01.426000      3194.03        4.16027400e+00        4.03496860e-08  20.2637  19.6056
0202-02-09_12:35:01.630000      3194.24        4.25358300e+00        5.10720660e-08  20.2741  19.6714
0202-02-09_12:35:01.832000      3194.44        4.35718800e+00        6.89840360e-08  20.2741  19.6714
0202-02-09_12:35:02.030000      3194.64        4.45407100e+00        9.83001260e-08  20.2741  19.6714
0202-02-09_12:35:02.223000      3194.83        4.55161500e+00        1.41437556e-07  20.2741  19.6714
0202-02-09_12:35:02.434000      3195.04        4.65505700e+00        2.55169176e-07  20.2741  19.6714
0202-02-09_12:35:02.630000      3195.24        4.75424100e+00        3.80057086e-07  20.2714  19.4939
0202-02-09_12:35:02.830000      3195.43        4.84728000e+00        5.65064736e-07  20.2714  19.4939
0202-02-09_12:35:03.020000      3195.63        4.95203600e+00        9.62226896e-07  20.2714  19.4939
0202-02-09_12:35:03.215000      3195.82        5.05137500e+00        2.52465838e-06  20.2714  19.4939
0202-02-09_12:35:03.406000      3196.01        5.14138500e+00        2.63919578e-06  20.2714  19.4939
0202-02-09_12:35:03.617000      3196.22        5.25091000e+00        5.21734098e-06  20.2557  19.7099
0202-02-09_12:35:03.812000      3196.42        5.34994500e+00        7.57781548e-06  20.2557  19.7099
0202-02-09_12:35:04.023000      3196.63        5.44435800e+00        1.08825417e-05  20.2557  19.7099

File: chapter 5/cold_vs_warm/20K/ffj29/Ic/0_degradation/Ic_2024-02-09_12-35-31516284_f29-6e20pm2-150keV-266nA-20k.txt
# Ic =  nan A, n =  nan , Tavg = 20.26 K, f29-6e20pm2-150keV-266nA-20k
#datetime                        t_s     iHTS_A                vHTS_V                tHTS_K  tTAR_K
0202-02-09_12:35:19.950000      3212.56        4.92278700e-02       -8.83244500e-10  20.2707  19.5252
0202-02-09_12:35:20.152000      3212.76        9.14278100e-02       -2.74261450e-09  20.2707  19.5252
0202-02-09_12:35:20.344000      3212.95        1.89894300e-01       -7.59284500e-10  20.2707  19.5252
0202-02-09_12:35:20.560000      3213.17        2.93313400e-01        6.92612550e-09  20.2707  19.5252
0202-02-09_12:35:20.777000      3213.39        3.86137200e-01        1.47974755e-08  20.2682  19.6195
0202-02-09_12:35:20.990000      3213.60        4.89722500e-01        1.60990455e-08  20.2682  19.6195
0202-02-09_12:35:21.184000      3213.79        5.85523500e-01        1.38058155e-08  20.2682  19.6195
0202-02-09_12:35:21.387000      3214.00        6.83255400e-01        1.28141455e-08  20.2682  19.6195
0202-02-09_12:35:21.605000      3214.22        7.86547700e-01        1.08927955e-08  20.2768  19.6610
0202-02-09_12:35:21.816000      3214.43        8.82393200e-01        9.77716550e-09  20.2768  19.6610
0202-02-09_12:35:22.030000      3214.64        9.83425900e-01        8.22768550e-09  20.2768  19.6610
0202-02-09_12:35:22.227000      3214.83        1.08313500e+00        9.77716550e-09  20.2768  19.6610
0202-02-09_12:35:22.418000      3215.03        1.17345800e+00        1.05828955e-08  20.2768  19.6610
0202-02-09_12:35:22.633000      3215.24        1.28156200e+00        1.05209155e-08  20.2722  19.4995
0202-02-09_12:35:22.830000      3215.44        1.37761300e+00        1.07068555e-08  20.2722  19.4995
0202-02-09_12:35:23.023000      3215.63        1.47516200e+00        1.26282055e-08  20.2722  19.4995
0202-02-09_12:35:23.227000      3215.83        1.58046800e+00        1.49834155e-08  20.2722  19.4995
0202-02-09_12:35:23.420000      3216.03        1.67853800e+00        1.67808155e-08  20.2722  19.4995
0202-02-09_12:35:23.620000      3216.23        1.76907400e+00        1.30620655e-08  20.2567  19.7135
0202-02-09_12:35:23.820000      3216.43        1.87588400e+00        1.28761255e-08  20.2567  19.7135
0202-02-09_12:35:24.020000      3216.63        1.97465000e+00        1.01490455e-08  20.2567  19.7135
0202-02-09_12:35:24.223000      3216.83        2.06708500e+00        1.30000855e-08  20.2567  19.7135
0202-02-09_12:35:24.418000      3217.03        2.17427900e+00        3.20737550e-09  20.2567  19.7135
0202-02-09_12:35:24.617000      3217.22        2.27319300e+00        3.08342550e-09  20.2692  19.5206
0202-02-09_12:35:24.830000      3217.44        2.36617500e+00       -8.21264500e-10  20.2692  19.5206
0202-02-09_12:35:25.030000      3217.64        2.47083600e+00        2.46362550e-09  20.2692  19.5206
0202-02-09_12:35:25.234000      3217.84        2.57026200e+00        1.10167555e-08  20.2692  19.5206
0202-02-09_12:35:25.426000      3218.03        2.66359300e+00        1.68426955e-08  20.2692  19.5206
0202-02-09_12:35:25.633000      3218.24        2.76835500e+00        1.65944855e-08  20.2532  19.6207
0202-02-09_12:35:25.836000      3218.44        2.86863400e+00        8.53680550e-09  20.2532  19.6207
0202-02-09_12:35:26.027000      3218.64        2.96002900e+00        4.87983550e-09  20.2532  19.6207
0202-02-09_12:35:26.230000      3218.84        3.06562400e+00        1.05199455e-08  20.2532  19.6207
0202-02-09_12:35:26.434000      3219.04        3.16564400e+00        1.22553555e-08  20.2532  19.6207
0202-02-09_12:35:26.633000      3219.24        3.25907800e+00        1.57881655e-08  20.2648  19.6552
0202-02-09_12:35:26.840000      3219.45        3.36430400e+00        1.41767155e-08  20.2648  19.6552
0202-02-09_12:35:27.040000      3219.65        3.46546400e+00        1.32470255e-08  20.2648  19.6552
0202-02-09_12:35:27.234000      3219.84        3.55580300e+00        7.73087550e-09  20.2648  19.6552
0202-02-09_12:35:27.430000      3220.04        3.66215300e+00        1.05819155e-08  20.2648  19.6552
0202-02-09_12:35:27.630000      3220.24        3.76120300e+00        1.09537955e-08  20.2646  19.4962
0202-02-09_12:35:27.824000      3220.43        3.85362500e+00        1.41147355e-08  20.2646  19.4962
0202-02-09_12:35:28.020000      3220.63        3.95919000e+00        1.51683755e-08  20.2646  19.4962
0202-02-09_12:35:28.234000      3220.84        4.06146500e+00        1.41147355e-08  20.2646  19.4962
0202-02-09_12:35:28.438000      3221.04        4.15433400e+00        1.86392055e-08  20.2646  19.4962
0202-02-09_12:35:28.640000      3221.25        4.25844500e+00        2.76881655e-08  20.2544  19.7175
0202-02-09_12:35:28.844000      3221.45        4.35105700e+00        4.59100255e-08  20.2544  19.7175
0202-02-09_12:35:29.050000      3221.66        4.45587500e+00        7.26230355e-08  20.2544  19.7175
0202-02-09_12:35:29.254000      3221.86        4.55553500e+00        1.35283956e-07  20.2544  19.7175
0202-02-09_12:35:29.450000      3222.06        4.64969200e+00        2.14679226e-07  20.2544  19.7175
0202-02-09_12:35:29.660000      3222.27        4.75432400e+00        3.40806776e-07  20.2857  19.5182
0202-02-09_12:35:29.855000      3222.47        4.85071000e+00        5.87669695e-07  20.2857  19.5182
0202-02-09_12:35:30.062000      3222.67        4.94833900e+00        8.81884676e-07  20.2857  19.5182
0202-02-09_12:35:30.270000      3222.88        5.05174600e+00        2.25100388e-06  20.2857  19.5182
0202-02-09_12:35:30.465000      3223.07        5.15143900e+00        3.64119597e-06  20.2857  19.5182
0202-02-09_12:35:30.670000      3223.28        5.24237300e+00        4.94089857e-06  20.2558  19.6268
0202-02-09_12:35:30.883000      3223.49        5.35027700e+00        8.21401687e-06  20.2558  19.6268
0202-02-09_12:35:31.090000      3223.70        5.45089900e+00        1.08723021e-05  20.2558  19.6268

File: chapter 5/cold_vs_warm/20K/ffj29/Ic/0_degradation/Ic_2024-02-09_12-37-01132675_f29-6e20pm2-150keV-205nA-20k.txt
# Ic = 5.15 A, n = 27.43 , Tavg = 20.19 K, f29-6e20pm2-150keV-205nA-20k
#datetime                        t_s     iHTS_A                vHTS_V                tHTS_K  tTAR_K
0202-02-09_12:36:48.760000      3301.37        1.86966500e-02       -6.88929000e-08  20.1909  19.7081
0202-02-09_12:36:48.953000      3301.56        9.45151900e-02       -6.98845700e-08  20.1909  19.7081
0202-02-09_12:36:49.160000      3301.77        1.90365100e-01       -6.92647800e-08  20.1909  19.7081
0202-02-09_12:36:49.350000      3301.96        2.89517200e-01       -5.60012500e-08  20.1909  19.7081
0202-02-09_12:36:49.570000      3302.18        3.92590400e-01       -5.58772900e-08  20.1909  19.7081
0202-02-09_12:36:49.766000      3302.37        4.85762700e-01       -5.27783300e-08  20.2220  19.4956
0202-02-09_12:36:49.970000      3302.58        5.88346100e-01       -5.33361400e-08  20.2220  19.4956
0202-02-09_12:36:50.170000      3302.78        6.87548700e-01       -5.91621800e-08  20.2220  19.4956
0202-02-09_12:36:50.387000      3302.99        7.82992000e-01       -5.55673900e-08  20.2220  19.4956
0202-02-09_12:36:50.598000      3303.20        8.86246300e-01       -5.48236400e-08  20.1918  19.6734
0202-02-09_12:36:50.805000      3303.41        9.77114000e-01       -5.04851000e-08  20.1918  19.6734
0202-02-09_12:36:51.004000      3303.61        1.08260800e+00       -5.55054100e-08  20.1918  19.6734
0202-02-09_12:36:51.215000      3303.82        1.18205500e+00       -5.86043700e-08  20.1918  19.6734
0202-02-09_12:36:51.414000      3304.02        1.27934400e+00       -5.56293700e-08  20.1918  19.6734
0202-02-09_12:36:51.610000      3304.22        1.38012800e+00       -5.21585400e-08  20.2098  19.5907
0202-02-09_12:36:51.805000      3304.41        1.47889700e+00       -4.95554200e-08  20.2098  19.5907
0202-02-09_12:36:52.004000      3304.61        1.57051700e+00       -5.41418700e-08  20.2098  19.5907
0202-02-09_12:36:52.200000      3304.81        1.67711500e+00       -5.46377000e-08  20.2098  19.5907
0202-02-09_12:36:52.406000      3305.02        1.77655600e+00       -5.31502100e-08  20.2098  19.5907
0202-02-09_12:36:52.656000      3305.26        1.88123800e+00       -5.11668700e-08  20.2098  19.5907
0202-02-09_12:36:52.855000      3305.47        1.97595400e+00       -5.05471000e-08  20.1964  19.5301
0202-02-09_12:36:53.050000      3305.66        2.06592100e+00       -5.29024000e-08  20.1964  19.5301
0202-02-09_12:36:53.246000      3305.85        2.17283500e+00       -5.24686100e-08  20.1964  19.5301
0202-02-09_12:36:53.438000      3306.05        2.27250800e+00       -4.55889800e-08  20.1964  19.5301
0202-02-09_12:36:53.650000      3306.26        2.36278800e+00       -4.74483500e-08  20.2113  19.7080
0202-02-09_12:36:53.848000      3306.46        2.47155600e+00       -4.04447100e-08  20.2113  19.7080
0202-02-09_12:36:54.043000      3306.65        2.57048100e+00       -4.44113700e-08  20.2113  19.7080
0202-02-09_12:36:54.254000      3306.86        2.66152400e+00       -3.88952300e-08  20.2113  19.7080
0202-02-09_12:36:54.445000      3307.05        2.76827400e+00       -4.55270000e-08  20.2113  19.7080
0202-02-09_12:36:54.656000      3307.26        2.86806900e+00       -4.42254300e-08  20.2207  19.4953
0202-02-09_12:36:54.848000      3307.46        2.96376600e+00       -4.91837600e-08  20.2207  19.4953
0202-02-09_12:36:55.050000      3307.66        3.06603500e+00       -4.96176200e-08  20.2207  19.4953
0202-02-09_12:36:55.254000      3307.86        3.16558100e+00       -5.06092800e-08  20.2207  19.4953
0202-02-09_12:36:55.445000      3308.05        3.25937100e+00       -4.97415800e-08  20.2207  19.4953
0202-02-09_12:36:55.652000      3308.26        3.36420900e+00       -4.55270000e-08  20.1965  19.6749
0202-02-09_12:36:55.848000      3308.45        3.46390900e+00       -4.03827300e-08  20.1965  19.6749
0202-02-09_12:36:56.060000      3308.67        3.55431200e+00       -3.80895000e-08  20.1965  19.6749
0202-02-09_12:36:56.266000      3308.87        3.66206100e+00       -4.34197100e-08  20.1965  19.6749
0202-02-09_12:36:56.484000      3309.09        3.76146500e+00       -4.62707500e-08  20.1965  19.6749
0202-02-09_12:36:56.690000      3309.30        3.86183700e+00       -4.88118900e-08  20.2232  19.5870
0202-02-09_12:36:56.887000      3309.50        3.95972800e+00       -4.79441800e-08  20.2232  19.5870
0202-02-09_12:36:57.082000      3309.69        4.05170700e+00       -5.19728300e-08  20.2232  19.5870
0202-02-09_12:36:57.277000      3309.89        4.15822700e+00       -5.37702200e-08  20.2232  19.5870
0202-02-09_12:36:57.490000      3310.10        4.25746100e+00       -5.38941800e-08  20.2232  19.5870
0202-02-09_12:36:57.720000      3310.33        4.35816500e+00       -4.76962700e-08  20.2025  19.5323
0202-02-09_12:36:57.914000      3310.52        4.45664100e+00       -3.75936700e-08  20.2025  19.5323
0202-02-09_12:36:58.130000      3310.74        4.55149300e+00       -2.87926300e-08  20.2025  19.5323
0202-02-09_12:36:58.320000      3310.93        4.65477400e+00       -2.04874300e-08  20.2025  19.5323
0202-02-09_12:36:58.555000      3311.16        4.75446100e+00       -1.32358700e-08  20.2025  19.5323
0202-02-09_12:36:58.758000      3311.36        4.85356200e+00        3.43652000e-09  20.1958  19.7051
0202-02-09_12:36:58.960000      3311.57        4.94268100e+00        2.64304800e-08  20.1958  19.7051
0202-02-09_12:36:59.160000      3311.77        5.04834300e+00        7.73769400e-08  20.1958  19.7051
0202-02-09_12:36:59.355000      3311.96        5.14754100e+00        1.50512020e-07  20.1958  19.7051
0202-02-09_12:36:59.574000      3312.18        5.25419600e+00        3.17669710e-07  20.2200  19.4896
0202-02-09_12:36:59.766000      3312.37        5.34138600e+00        4.87678440e-07  20.2200  19.4896
0202-02-09_12:36:59.960000      3312.57        5.44936700e+00        7.39685540e-07  20.2200  19.4896
0202-02-09_12:37:00.160000      3312.77        5.54919000e+00        2.15758189e-06  20.2200  19.4896
0202-02-09_12:37:00.350000      3312.96        5.64521300e+00        2.29127085e-06  20.2200  19.4896
0202-02-09_12:37:00.566000      3313.17        5.74381900e+00        3.40912624e-06  20.2200  19.4896
0202-02-09_12:37:00.760000      3313.37        5.84707000e+00        6.48186514e-06  20.1925  19.6776
