Repository: shortlab/2025-devitre-PhD

# 2025-devitre-PhD
Data repository for Alexis Devitre's PhD thesis

File: chapter 5/cold_vs_warm/20K/ffj29/Ic/0_degradation/Ic_2024-02-09_12-37-42409514_f29-6e20pm2-150keV-203nA-20k.txt
# Ic = 5.22 A, n = 29.29 , Tavg = 20.21 K, f29-6e20pm2-150keV-203nA-20k
#datetime                        t_s     iHTS_A                vHTS_V                tHTS_K  tTAR_K
0202-02-09_12:37:29.926000      3342.53        1.72413100e-02        2.62481900e-09  20.2084  19.4925
0202-02-09_12:37:30.130000      3342.74        9.44683000e-02        5.53783900e-09  20.2084  19.4925
0202-02-09_12:37:30.332000      3342.94        1.88440800e-01        3.31589000e-10  20.2084  19.4925
0202-02-09_12:37:30.598000      3343.20        3.00050500e-01       -1.46580100e-09  20.2084  19.4925
0202-02-09_12:37:30.812000      3343.42        3.92629400e-01       -7.84031000e-10  20.2005  19.6807
0202-02-09_12:37:31.010000      3343.62        4.89874400e-01        9.69043900e-09  20.2005  19.6807
0202-02-09_12:37:31.215000      3343.82        5.83547100e-01        7.27324900e-09  20.2005  19.6807
0202-02-09_12:37:31.426000      3344.03        6.87209600e-01        1.33472090e-08  20.2005  19.6807
0202-02-09_12:37:31.630000      3344.24        7.86628900e-01        7.14929900e-09  20.2143  19.5783
0202-02-09_12:37:31.840000      3344.45        8.82493700e-01        8.69876900e-09  20.2143  19.5783
0202-02-09_12:37:32.047000      3344.66        9.83688000e-01        6.71543900e-09  20.2143  19.5783
0202-02-09_12:37:32.254000      3344.86        1.07956100e+00        9.81439900e-09  20.2143  19.5783
0202-02-09_12:37:32.470000      3345.08        1.17853100e+00        1.01242890e-08  20.2143  19.5783
0202-02-09_12:37:32.676000      3345.28        1.28122700e+00        7.27324900e-09  20.1936  19.5411
0202-02-09_12:37:32.870000      3345.48        1.37595300e+00        5.53783900e-09  20.1936  19.5411
0202-02-09_12:37:33.080000      3345.69        1.47859600e+00        3.86439900e-09  20.1936  19.5411
0202-02-09_12:37:33.285000      3345.89        1.57868500e+00        1.38523900e-09  20.1936  19.5411
0202-02-09_12:37:33.490000      3346.10        1.67411200e+00        1.38523900e-09  20.1936  19.5411
0202-02-09_12:37:33.700000      3346.31        1.78097100e+00        2.19095900e-09  20.2080  19.7053
0202-02-09_12:37:33.902000      3346.51        1.86961900e+00        3.24330900e-09  20.2080  19.7053
0202-02-09_12:37:34.105000      3346.71        1.97118900e+00        2.12572900e-09  20.2080  19.7053
0202-02-09_12:37:34.300000      3346.91        2.07417900e+00        6.70956900e-09  20.2080  19.7053
0202-02-09_12:37:34.500000      3347.11        2.17318000e+00        8.01047900e-09  20.2080  19.7053
0202-02-09_12:37:34.727000      3347.33        2.27573500e+00        5.09745900e-09  20.2102  19.4929
0202-02-09_12:37:34.930000      3347.54        2.37204700e+00        3.05214900e-09  20.2102  19.4929
0202-02-09_12:37:35.125000      3347.73        2.46771000e+00        1.62662900e-09  20.2102  19.4929
0202-02-09_12:37:35.320000      3347.93        2.56615000e+00        8.38234900e-09  20.2102  19.4929
0202-02-09_12:37:35.570000      3348.18        2.67031100e+00        4.72558900e-09  20.2102  19.4929
0202-02-09_12:37:35.766000      3348.38        2.76056100e+00        3.91985900e-09  20.1952  19.6843
0202-02-09_12:37:35.960000      3348.57        2.86777200e+00        7.01880900e-09  20.1952  19.6843
0202-02-09_12:37:36.156000      3348.76        2.96375000e+00        8.63026900e-09  20.1952  19.6843
0202-02-09_12:37:36.355000      3348.96        3.06096000e+00        1.18531790e-08  20.1952  19.6843
0202-02-09_12:37:36.566000      3349.17        3.16612000e+00        1.04896390e-08  20.1952  19.6843
0202-02-09_12:37:36.766000      3349.38        3.26595000e+00        4.41568900e-09  20.2199  19.5758
0202-02-09_12:37:36.960000      3349.57        3.35686200e+00        4.97349900e-09  20.2199  19.5758
0202-02-09_12:37:37.152000      3349.76        3.46313500e+00        1.24109890e-08  20.2199  19.5758
0202-02-09_12:37:37.360000      3349.97        3.56276100e+00        1.31547390e-08  20.2199  19.5758
0202-02-09_12:37:37.586000      3350.19        3.66092900e+00        1.04896390e-08  20.2199  19.5758
0202-02-09_12:37:37.793000      3350.40        3.76361300e+00       -1.90617100e-09  20.1998  19.5435
0202-02-09_12:37:37.996000      3350.61        3.85709600e+00       -1.22440100e-09  20.1998  19.5435
0202-02-09_12:37:38.195000      3350.80        3.95693100e+00       -2.71190100e-09  20.1998  19.5435
0202-02-09_12:37:38.395000      3351.00        4.05929000e+00        1.99850900e-09  20.1998  19.5435
0202-02-09_12:37:38.598000      3351.21        4.15536400e+00        5.65526900e-09  20.1955  19.6459
0202-02-09_12:37:38.793000      3351.40        4.25363600e+00        1.12333890e-08  20.1955  19.6459
0202-02-09_12:37:38.996000      3351.60        4.35683400e+00        8.63026900e-09  20.1955  19.6459
0202-02-09_12:37:39.207000      3351.82        4.45269200e+00        4.78756900e-09  20.1955  19.6459
0202-02-09_12:37:39.414000      3352.02        4.55489400e+00        6.21308900e-09  20.1955  19.6459
0202-02-09_12:37:39.617000      3352.22        4.65502100e+00        1.94766090e-08  20.2076  19.4896
0202-02-09_12:37:39.820000      3352.43        4.75350000e+00        2.49314190e-08  20.2076  19.4896
0202-02-09_12:37:40.027000      3352.63        4.85363500e+00        5.17709890e-08  20.2076  19.4896
0202-02-09_12:37:40.220000      3352.83        4.95304400e+00        8.04072990e-08  20.2076  19.4896
0202-02-09_12:37:40.418000      3353.03        5.04577000e+00        1.13319519e-07  20.2076  19.4896
0202-02-09_12:37:40.620000      3353.23        5.15164100e+00        1.86206989e-07  20.1828  19.6831
0202-02-09_12:37:40.816000      3353.43        5.25121400e+00        2.77316319e-07  20.1828  19.6831
0202-02-09_12:37:41.010000      3353.62        5.34137300e+00        4.08650119e-07  20.1828  19.6831
0202-02-09_12:37:41.207000      3353.81        5.44907200e+00        6.96543219e-07  20.1828  19.6831
0202-02-09_12:37:41.406000      3354.01        5.54901400e+00        1.02676807e-06  20.1828  19.6831
0202-02-09_12:37:41.617000      3354.23        5.64509800e+00        2.37605391e-06  20.2125  19.5703
0202-02-09_12:37:41.816000      3354.42        5.74698700e+00        3.72595951e-06  20.2125  19.5703
0202-02-09_12:37:42.016000      3354.62        5.84622800e+00        5.23205261e-06  20.2125  19.5703

File: chapter 5/cold_vs_warm/20K/ffj29/Ic/0_degradation/Ic_2024-02-09_12-38-05862019_f29-6e20pm2-150keV-203nA-20k.txt
# Ic = 5.30 A, n = 33.99 , Tavg = 20.21 K, f29-6e20pm2-150keV-203nA-20k
#datetime                        t_s     iHTS_A                vHTS_V                tHTS_K  tTAR_K
0202-02-09_12:37:57.543000      3370.15        1.65570500e-02        5.72323200e-09  20.1988  19.6945
0202-02-09_12:37:57.754000      3370.36        1.39136300e-01        4.36179200e-09  20.2161  19.5117
0202-02-09_12:37:57.945000      3370.55        2.79762700e-01        4.54826200e-09  20.2161  19.5117
0202-02-09_12:37:58.137000      3370.75        4.34524000e-01        6.90347200e-09  20.2161  19.5117
0202-02-09_12:37:58.344000      3370.95        5.82145100e-01        1.25435620e-08  20.2161  19.5117
0202-02-09_12:37:58.566000      3371.18        7.27825000e-01        1.01883620e-08  20.2161  19.5117
0202-02-09_12:37:58.766000      3371.38        8.79598700e-01        1.25435620e-08  20.1894  19.6584
0202-02-09_12:37:58.970000      3371.58        1.02377800e+00        1.33492920e-08  20.1894  19.6584
0202-02-09_12:37:59.184000      3371.79        1.16545500e+00        1.19237720e-08  20.1894  19.6584
0202-02-09_12:37:59.380000      3371.99        1.32317300e+00        1.95472020e-08  20.1894  19.6584
0202-02-09_12:37:59.594000      3372.20        1.47190300e+00        1.81216820e-08  20.2258  19.6210
0202-02-09_12:37:59.790000      3372.40        1.61663600e+00        2.11586620e-08  20.2258  19.6210
0202-02-09_12:37:59.996000      3372.60        1.76835500e+00        1.48367920e-08  20.2258  19.6210
0202-02-09_12:38:00.207000      3372.82        1.91178800e+00        1.26055420e-08  20.2258  19.6210
0202-02-09_12:38:00.402000      3373.01        2.06544100e+00        1.10560720e-08  20.2258  19.6210
0202-02-09_12:38:00.605000      3373.21        2.21528400e+00        9.50659200e-09  20.1925  19.6893
0202-02-09_12:38:00.810000      3373.41        2.35870800e+00        1.17998220e-08  20.1925  19.6893
0202-02-09_12:38:01             3373.61        2.50554900e+00        1.14899220e-08  20.1925  19.6893
0202-02-09_12:38:01.195000      3373.81        2.66058300e+00        1.24196120e-08  20.1925  19.6893
0202-02-09_12:38:01.406000      3374.01        2.80970500e+00        1.33492920e-08  20.1925  19.6893
0202-02-09_12:38:01.610000      3374.22        2.95339500e+00        1.29154420e-08  20.2199  19.5735
0202-02-09_12:38:01.820000      3374.43        3.10999700e+00        8.08107200e-09  20.2199  19.5735
0202-02-09_12:38:02.020000      3374.63        3.25797900e+00        8.70086200e-09  20.2199  19.5735
0202-02-09_12:38:02.215000      3374.82        3.39535400e+00        7.95711200e-09  20.2199  19.5735
0202-02-09_12:38:02.426000      3375.03        3.55562000e+00        1.31013820e-08  20.2199  19.5735
0202-02-09_12:38:02.630000      3375.24        3.70344000e+00        6.03576200e-09  20.1939  19.5525
0202-02-09_12:38:02.832000      3375.44        3.84494400e+00        2.62691200e-09  20.1939  19.5525
0202-02-09_12:38:03.027000      3375.64        4.00219900e+00        3.95662000e-10  20.1939  19.5525
0202-02-09_12:38:03.223000      3375.83        4.14977500e+00        1.82118200e-09  20.1939  19.5525
0202-02-09_12:38:03.434000      3376.04        4.28790300e+00        2.06935200e-09  20.1939  19.5525
0202-02-09_12:38:03.637000      3376.25        4.44750600e+00        6.71798200e-09  20.2060  19.7063
0202-02-09_12:38:03.848000      3376.45        4.59688300e+00        7.33796200e-09  20.2060  19.7063
0202-02-09_12:38:04.040000      3376.65        4.73720800e+00        2.12212920e-08  20.2060  19.7063
0202-02-09_12:38:04.230000      3376.84        4.88395200e+00        3.39270120e-08  20.2060  19.7063
0202-02-09_12:38:04.420000      3377.03        5.04234100e+00        5.91525120e-08  20.2060  19.7063
0202-02-09_12:38:04.637000      3377.24        5.17946200e+00        1.42514422e-07  20.2141  19.4942
0202-02-09_12:38:04.850000      3377.46        5.34502100e+00        2.78868482e-07  20.2141  19.4942
0202-02-09_12:38:05.055000      3377.66        5.48471000e+00        5.95023962e-07  20.2141  19.4942
0202-02-09_12:38:05.258000      3377.87        5.63400700e+00        2.09113787e-06  20.2141  19.4942
0202-02-09_12:38:05.453000      3378.06        5.78752600e+00        3.48207316e-06  20.2141  19.4942

File: chapter 5/cold_vs_warm/20K/ffj29/Ic/0_degradation/Ic_2024-02-09_12-39-06099633_f29-6e20pm2-150keV-148nA-20k.txt
# Ic =  nan A, n =  nan , Tavg = 20.14 K, f29-6e20pm2-150keV-148nA-20k
#datetime                        t_s     iHTS_A                vHTS_V                tHTS_K  tTAR_K
0202-02-09_12:38:57.860000      3430.47        5.00805400e-02       -1.66909740e-08  20.1628  19.5041
0202-02-09_12:38:58.062000      3430.67        1.30878500e-01       -8.75764400e-09  20.1628  19.5041
0202-02-09_12:38:58.254000      3430.86        2.86338900e-01       -1.56807400e-09  20.1628  19.5041
0202-02-09_12:38:58.457000      3431.06        4.34084800e-01        7.25156000e-10  20.1628  19.5041
0202-02-09_12:38:58.664000      3431.27        5.75523100e-01        1.78933660e-08  20.1461  19.6945
0202-02-09_12:38:58.863000      3431.47        7.30864800e-01        1.95048260e-08  20.1461  19.6945
0202-02-09_12:38:59.060000      3431.67        8.77781000e-01        1.66537860e-08  20.1461  19.6945
0202-02-09_12:38:59.254000      3431.86        1.01536900e+00        1.73975360e-08  20.1461  19.6945
0202-02-09_12:38:59.445000      3432.05        1.17386300e+00        1.96287860e-08  20.1461  19.6945
0202-02-09_12:38:59.660000      3432.27        1.32359200e+00        2.32235760e-08  20.1621  19.4926
0202-02-09_12:38:59.855000      3432.46        1.46668300e+00        2.00006560e-08  20.1621  19.4926
0202-02-09_12:39:00.047000      3432.66        1.61893900e+00        2.20459660e-08  20.1621  19.4926
0202-02-09_12:39:00.246000      3432.85        1.76817100e+00        2.22938860e-08  20.1621  19.4926
0202-02-09_12:39:00.440000      3433.05        1.90777000e+00        2.68803360e-08  20.1621  19.4926
0202-02-09_12:39:00.640000      3433.25        2.06516600e+00        2.13641960e-08  20.1407  19.6982
0202-02-09_12:39:00.848000      3433.45        2.21824100e+00        2.16121160e-08  20.1407  19.6982
0202-02-09_12:39:01.040000      3433.65        2.35402300e+00        1.41746260e-08  20.1407  19.6982
0202-02-09_12:39:01.230000      3433.84        2.51136200e+00        1.42985860e-08  20.1407  19.6982
0202-02-09_12:39:01.430000      3434.04        2.66000000e+00        1.59100360e-08  20.1407  19.6982
0202-02-09_12:39:01.650000      3434.26        2.80127800e+00        1.67773360e-08  20.1567  19.5501
0202-02-09_12:39:01.863000      3434.47        2.96204600e+00        1.95658560e-08  20.1567  19.5501
0202-02-09_12:39:02.060000      3434.66        3.10199700e+00        2.15487760e-08  20.1567  19.5501
0202-02-09_12:39:02.260000      3434.87        3.24898400e+00        2.51435660e-08  20.1567  19.5501
0202-02-09_12:39:02.457000      3435.06        3.40422700e+00        2.62591860e-08  20.1567  19.5501
0202-02-09_12:39:02.676000      3435.28        3.55456200e+00        2.43998160e-08  20.1404  19.5697
0202-02-09_12:39:02.870000      3435.48        3.70097500e+00        2.71268960e-08  20.1404  19.5697
0202-02-09_12:39:03.066000      3435.67        3.85140700e+00        2.80565760e-08  20.1404  19.5697
0202-02-09_12:39:03.258000      3435.87        3.99502300e+00        2.48956460e-08  20.1404  19.5697
0202-02-09_12:39:03.457000      3436.07        4.14004600e+00        2.06190860e-08  20.1404  19.5697
0202-02-09_12:39:03.660000      3436.27        4.29878500e+00        1.78920060e-08  20.1495  19.6926
0202-02-09_12:39:03.870000      3436.48        4.44803100e+00        1.99373160e-08  20.1495  19.6926
0202-02-09_12:39:04.062000      3436.67        4.58873500e+00        1.50409660e-08  20.1495  19.6926
0202-02-09_12:39:04.266000      3436.87        4.74421500e+00        1.54748260e-08  20.1495  19.6926
0202-02-09_12:39:04.460000      3437.07        4.89382900e+00        1.34295160e-08  20.1495  19.6926
0202-02-09_12:39:04.670000      3437.28        5.03446900e+00        2.41518960e-08  20.1544  19.5672
0202-02-09_12:39:04.875000      3437.48        5.19099900e+00        3.32628260e-08  20.1544  19.5672
0202-02-09_12:39:05.066000      3437.68        5.34049900e+00        4.52247860e-08  20.1544  19.5672
0202-02-09_12:39:05.270000      3437.88        5.47458900e+00        6.54919560e-08  20.1544  19.5672
0202-02-09_12:39:05.492000      3438.10        5.63811800e+00        1.32491356e-07  20.1544  19.5672
0202-02-09_12:39:05.710000      3438.32        5.78158200e+00        2.44301656e-07  20.1433  19.5584

File: chapter 5/cold_vs_warm/20K/ffj29/Ic/0_degradation/Ic_2024-02-09_12-39-32380178_f29-6e20pm2-150keV-148nA-20k.txt
# Ic =  nan A, n =  nan , Tavg = 20.15 K, f29-6e20pm2-150keV-148nA-20k
#datetime                        t_s     iHTS_A                vHTS_V                tHTS_K  tTAR_K
0202-02-09_12:39:24.130000      3456.74        4.91400500e-02       -9.11062280e-08  20.1430  19.7011
0202-02-09_12:39:24.324000      3456.93        1.26620100e-01       -8.26150880e-08  20.1430  19.7011
0202-02-09_12:39:24.555000      3457.16        2.86602800e-01       -7.84005080e-08  20.1430  19.7011
0202-02-09_12:39:24.770000      3457.38        4.25826800e-01       -6.76161380e-08  20.1598  19.5608
0202-02-09_12:39:24.973000      3457.58        5.81912200e-01       -6.50131580e-08  20.1598  19.5608
0202-02-09_12:39:25.164000      3457.77        7.29779900e-01       -6.99097380e-08  20.1598  19.5608
0202-02-09_12:39:25.370000      3457.98        8.65206000e-01       -7.30708980e-08  20.1598  19.5608
0202-02-09_12:39:25.582000      3458.19        1.02847900e+00       -7.18934480e-08  20.1485  19.5615
0202-02-09_12:39:25.790000      3458.40        1.17565100e+00       -6.79887680e-08  20.1485  19.5615
0202-02-09_12:39:25.984000      3458.59        1.31567900e+00       -6.56955380e-08  20.1485  19.5615
0202-02-09_12:39:26.176000      3458.78        1.47095400e+00       -6.50757480e-08  20.1485  19.5615
0202-02-09_12:39:26.370000      3458.98        1.62008900e+00       -6.44559580e-08  20.1485  19.5615
0202-02-09_12:39:26.590000      3459.20        1.75839200e+00       -6.96621980e-08  20.1505  19.6851
0202-02-09_12:39:26.805000      3459.41        1.91891200e+00       -7.22033480e-08  20.1505  19.6851
0202-02-09_12:39:26.996000      3459.60        2.06070800e+00       -6.85465780e-08  20.1505  19.6851
0202-02-09_12:39:27.203000      3459.81        2.20782700e+00       -6.29684580e-08  20.1505  19.6851
0202-02-09_12:39:27.395000      3460.00        2.36351900e+00       -6.21007480e-08  20.1505  19.6851
0202-02-09_12:39:27.605000      3460.21        2.51242400e+00       -6.21007480e-08  20.1548  19.5025
0202-02-09_12:39:27.800000      3460.41        2.65621200e+00       -6.25965780e-08  20.1548  19.5025
0202-02-09_12:39:28.008000      3460.61        2.80984200e+00       -5.52210680e-08  20.1548  19.5025
0202-02-09_12:39:28.207000      3460.82        2.95278400e+00       -6.16049180e-08  20.1548  19.5025
0202-02-09_12:39:28.410000      3461.02        3.10141900e+00       -5.91257480e-08  20.1548  19.5025
0202-02-09_12:39:28.620000      3461.23        3.25663000e+00       -6.31543980e-08  20.1408  19.6707
0202-02-09_12:39:28.816000      3461.42        3.39553200e+00       -5.54689780e-08  20.1408  19.6707
0202-02-09_12:39:29.020000      3461.63        3.55314700e+00       -5.70804380e-08  20.1408  19.6707
0202-02-09_12:39:29.215000      3461.82        3.70326800e+00       -5.88158580e-08  20.1408  19.6707
0202-02-09_12:39:29.406000      3462.01        3.83819800e+00       -6.16049180e-08  20.1408  19.6707
0202-02-09_12:39:29.617000      3462.22        4.00003000e+00       -6.14189780e-08  20.1655  19.5865
0202-02-09_12:39:29.810000      3462.42        4.14982100e+00       -6.14809580e-08  20.1655  19.5865
0202-02-09_12:39:30             3462.61        4.28497000e+00       -5.37335680e-08  20.1655  19.5865
0202-02-09_12:39:30.207000      3462.81        4.44660400e+00       -5.56549180e-08  20.1655  19.5865
0202-02-09_12:39:30.400000      3463.01        4.59638200e+00       -4.77835680e-08  20.1655  19.5865
0202-02-09_12:39:30.605000      3463.21        4.73183900e+00       -5.57168980e-08  20.1415  19.5323
0202-02-09_12:39:30.805000      3463.41        4.89496500e+00       -5.28038780e-08  20.1415  19.5323
0202-02-09_12:39:30.996000      3463.60        5.04263200e+00       -5.08209580e-08  20.1415  19.5323
0202-02-09_12:39:31.190000      3463.80        5.17815200e+00       -4.20823080e-08  20.1415  19.5323
0202-02-09_12:39:31.400000      3464.00        5.34064700e+00       -2.42948480e-08  20.1415  19.5323
0202-02-09_12:39:31.605000      3464.21        5.49186600e+00       -2.10632800e-09  20.1535  19.7137
0202-02-09_12:39:31.812000      3464.42        5.63296800e+00        4.42540520e-08  20.1535  19.7137
0202-02-09_12:39:32.004000      3464.61        5.78736100e+00        1.69327902e-07  20.1535  19.7137

File: chapter 5/cold_vs_warm/20K/ffj29/Ic/0_degradation/Ic_2024-02-09_12-40-23803395_f29-6e20pm2-150keV-152nA-20k.txt
# Ic = 5.60 A, n = 23.87 , Tavg = 20.17 K, f29-6e20pm2-150keV-152nA-20k
#datetime                        t_s     iHTS_A                vHTS_V                tHTS_K  tTAR_K
0202-02-09_12:40:18.562000      3511.17        3.14545900e+00       -1.60837490e-08  20.1790  19.4977
0202-02-09_12:40:18.970000      3511.58        3.32940400e+00       -9.76187900e-09  20.1526  19.6794
0202-02-09_12:40:19.363000      3511.97        3.72347600e+00        2.01415100e-09  20.1526  19.6794
0202-02-09_12:40:19.773000      3512.38        3.93072000e+00       -1.21790690e-08  20.1768  19.5563
0202-02-09_12:40:20.168000      3512.78        4.32099000e+00       -1.54019790e-08  20.1768  19.5563
0202-02-09_12:40:20.600000      3513.21        4.52410600e+00       -2.75823900e-09  20.1768  19.5563
0202-02-09_12:40:21.008000      3513.62        4.91255000e+00        1.57115310e-08  20.1587  19.5552
0202-02-09_12:40:21.402000      3514.01        5.12172300e+00        9.94747100e-09  20.1587  19.5552
0202-02-09_12:40:21.812000      3514.42        5.51064700e+00        1.11655181e-07  20.1832  19.6938
0202-02-09_12:40:22.207000      3514.82        5.71398600e+00        3.24119531e-07  20.1832  19.6938
0202-02-09_12:40:22.620000      3515.23        6.10406300e+00        1.72410343e-06  20.1723  19.4717
0202-02-09_12:40:23.023000      3515.63        6.31099200e+00        3.79550687e-06  20.1723  19.4717
0202-02-09_12:40:23.418000      3516.03        6.70242600e+00        1.38816774e-05  20.1723  19.4717

File: chapter 5/cold_vs_warm/20K/ffj29/Ic/0_degradation/Ic_2024-02-09_12-40-50005541_f29-6e20pm2-150keV-150nA-20k.txt
# Ic = 5.62 A, n = 24.26 , Tavg = 20.18 K, f29-6e20pm2-150keV-150nA-20k
#datetime                        t_s     iHTS_A                vHTS_V                tHTS_K  tTAR_K
0202-02-09_12:40:44.780000      3537.39        3.18304900e+00       -9.15262250e-09  20.1792  19.5191
0202-02-09_12:40:45.184000      3537.79        3.36439000e+00       -8.78074250e-09  20.1792  19.5191
0202-02-09_12:40:45.613000      3538.22        3.75477200e+00       -3.82241250e-09  20.1682  19.6022
0202-02-09_12:40:46.023000      3538.63        3.95899000e+00       -1.78916825e-08  20.1682  19.6022
0202-02-09_12:40:46.426000      3539.03        4.34943200e+00       -1.58463725e-08  20.1682  19.6022
0202-02-09_12:40:46.832000      3539.44        4.55444100e+00       -1.59707525e-08  20.1835  19.5083
0202-02-09_12:40:47.234000      3539.84        4.94364700e+00       -1.72106125e-08  20.1835  19.5083
0202-02-09_12:40:47.637000      3540.24        5.14788600e+00       -1.60949925e-08  20.1757  19.5024
0202-02-09_12:40:48.035000      3540.64        5.54045200e+00        8.56747875e-08  20.1757  19.5024
0202-02-09_12:40:48.430000      3541.04        5.74318000e+00        2.99564857e-07  20.1757  19.5024
0202-02-09_12:40:48.840000      3541.45        6.13210200e+00        1.64116569e-06  20.1715  19.6504
0202-02-09_12:40:49.234000      3541.84        6.33832100e+00        3.98577520e-06  20.1715  19.6504
0202-02-09_12:40:49.633000      3542.24        6.72565400e+00        1.44521950e-05  20.1790  19.5465

File: chapter 5/cold_vs_warm/20K/ffj29/Ic/0_degradation/Ic_2024-02-09_12-41-05680724_f29-6e20pm2-150keV-151nA-20k.txt
# Ic = 5.60 A, n = 23.92 , Tavg = 20.18 K, f29-6e20pm2-150keV-151nA-20k
#datetime                        t_s     iHTS_A                vHTS_V                tHTS_K  tTAR_K
0202-02-09_12:41:00.453000      3553.06        3.18867000e+00       -1.93116810e-08  20.1879  19.5416
0202-02-09_12:41:00.855000      3553.46        3.37147300e+00       -1.19361810e-08  20.1647  19.7068
0202-02-09_12:41:01.258000      3553.86        3.75749100e+00       -1.03247210e-08  20.1647  19.7068
0202-02-09_12:41:01.664000      3554.27        3.96899300e+00       -1.77002310e-08  20.1816  19.6842
0202-02-09_12:41:02.066000      3554.68        4.35405600e+00       -1.04486810e-08  20.1816  19.6842
0202-02-09_12:41:02.473000      3555.08        4.56210900e+00       -1.26179510e-08  20.1816  19.6842
0202-02-09_12:41:02.890000      3555.50        4.94737500e+00       -3.25912100e-09  20.1697  19.4701
0202-02-09_12:41:03.297000      3555.90        5.15327400e+00        4.55023900e-09  20.1697  19.4701
0202-02-09_12:41:03.690000      3556.30        5.54401200e+00        1.04274479e-07  20.1590  19.7162
0202-02-09_12:41:04.086000      3556.69        5.74606800e+00        3.57831069e-07  20.1590  19.7162
0202-02-09_12:41:04.490000      3557.10        6.13623600e+00        1.96947362e-06  20.1590  19.7162
0202-02-09_12:41:04.900000      3557.51        6.34117900e+00        4.20518121e-06  20.1779  19.5188
0202-02-09_12:41:05.290000      3557.90        6.73225300e+00        1.56915070e-05  20.1779  19.5188

File: chapter 5/cold_vs_warm/20K/ffj29/Ic/0_degradation/Ic_2024-02-09_12-41-46210250_f29-6e20pm2-150keV-100nA-20k.txt
# Ic = 6.10 A, n = 24.91 , Tavg = 20.11 K, f29-6e20pm2-150keV-100nA-20k
#datetime                        t_s     iHTS_A                vHTS_V                tHTS_K  tTAR_K
0202-02-09_12:41:40.180000      3592.79        3.19475500e+00       -4.47924650e-09  20.1371  19.5562
0202-02-09_12:41:40.598000      3593.20        3.38049800e+00        4.13586350e-09  20.1136  19.5598
0202-02-09_12:41:41.004000      3593.61        3.77078700e+00        1.16086350e-09  20.1136  19.5598
0202-02-09_12:41:41.406000      3594.01        3.97454500e+00       -9.18966650e-09  20.1136  19.5598
0202-02-09_12:41:41.810000      3594.42        4.36457400e+00       -6.95841650e-09  20.1327  19.6927
0202-02-09_12:41:42.210000      3594.82        4.56542200e+00       -8.84456500e-10  20.1327  19.6927
0202-02-09_12:41:42.625000      3595.23        4.95626100e+00       -2.37195650e-09  20.1298  19.4698
0202-02-09_12:41:43.030000      3595.64        5.16006700e+00        6.03043500e-10  20.1298  19.4698
0202-02-09_12:41:43.430000      3596.04        5.54981000e+00        1.67176335e-08  20.1298  19.4698
0202-02-09_12:41:43.836000      3596.44        5.75563700e+00        4.61577435e-08  20.1270  19.6572
0202-02-09_12:41:44.240000      3596.85        6.14480300e+00        1.92862474e-07  20.1270  19.6572
0202-02-09_12:41:44.640000      3597.25        6.35107200e+00        5.10009954e-07  20.1298  19.5279
0202-02-09_12:41:45.040000      3597.65        6.74020000e+00        2.70580749e-06  20.1298  19.5279
0202-02-09_12:41:45.434000      3598.04        6.94368700e+00        5.41925578e-06  20.1298  19.5279
0202-02-09_12:41:45.830000      3598.44        7.33405600e+00        1.74918073e-05  20.1085  19.7073

File: chapter 5/cold_vs_warm/20K/ffj29/Ic/0_degradation/Ic_2024-02-09_12-42-07416968_f29-6e20pm2-150keV-100nA-20k.txt
# Ic = 6.11 A, n = 24.95 , Tavg = 20.12 K, f29-6e20pm2-150keV-100nA-20k
#datetime                        t_s     iHTS_A                vHTS_V                tHTS_K  tTAR_K
0202-02-09_12:42:01.310000      3613.92        3.20132800e+00        1.29226400e-09  20.1071  19.5702
0202-02-09_12:42:01.715000      3614.32        3.38652400e+00        9.47351400e-09  20.1314  19.6908
0202-02-09_12:42:02.117000      3614.73        3.77285600e+00        1.06511140e-08  20.1314  19.6908
0202-02-09_12:42:02.562000      3615.17        3.97824100e+00        9.22550400e-09  20.1314  19.6908
0202-02-09_12:42:02.957000      3615.56        4.37002500e+00        1.15806540e-08  20.1235  19.4753
0202-02-09_12:42:03.360000      3615.97        4.57596600e+00        1.29211400e-09  20.1235  19.4753
0202-02-09_12:42:03.777000      3616.38        4.96301300e+00        1.00931540e-08  20.1170  19.7196
0202-02-09_12:42:04.176000      3616.78        5.17098300e+00       -5.83548600e-09  20.1170  19.7196
0202-02-09_12:42:04.610000      3617.22        5.55703100e+00        1.12087840e-08  20.1170  19.7196
0202-02-09_12:42:05.030000      3617.64        5.76378600e+00        3.63103440e-08  20.1352  19.5230
0202-02-09_12:42:05.438000      3618.04        6.15236400e+00        1.83882714e-07  20.1352  19.5230
0202-02-09_12:42:05.840000      3618.45        6.35533900e+00        5.17330574e-07  20.1144  19.7038
0202-02-09_12:42:06.242000      3618.85        6.74444400e+00        2.60404483e-06  20.1144  19.7038
0202-02-09_12:42:06.640000      3619.25        6.94784500e+00        5.37984334e-06  20.1229  19.6571
0202-02-09_12:42:07.043000      3619.65        7.33881900e+00        1.80415646e-05  20.1229  19.6571

File: chapter 5/cold_vs_warm/20K/ffj29/Ic/0_degradation/Ic_2024-02-09_12-42-28790978_f29-6e20pm2-150keV-100nA-20k.txt
# Ic = 6.13 A, n = 25.39 , Tavg = 20.13 K, f29-6e20pm2-150keV-100nA-20k
#datetime                        t_s     iHTS_A                vHTS_V                tHTS_K  tTAR_K
0202-02-09_12:42:22.740000      3635.35        3.20604800e+00       -3.71159900e-09  20.1344  19.4701
0202-02-09_12:42:23.145000      3635.75        3.39298800e+00       -3.27774900e-09  20.1344  19.4701
0202-02-09_12:42:23.566000      3636.17        3.77796800e+00        1.26508710e-08  20.1344  19.4701
0202-02-09_12:42:23.965000      3636.57        3.98445200e+00        3.29203100e-09  20.1220  19.7170
0202-02-09_12:42:24.367000      3636.98        4.37135100e+00       -4.51732900e-09  20.1220  19.7170
0202-02-09_12:42:24.785000      3637.39        4.57896800e+00        1.86651100e-09  20.1293  19.5172
0202-02-09_12:42:25.190000      3637.80        4.96612300e+00        1.27748210e-08  20.1293  19.5172
0202-02-09_12:42:25.605000      3638.21        5.17281400e+00        5.02776100e-09  20.1132  19.6007
0202-02-09_12:42:26.016000      3638.62        5.56057500e+00        2.11435610e-08  20.1132  19.6007
0202-02-09_12:42:26.418000      3639.03        5.76568500e+00        3.52128010e-08  20.1132  19.6007
0202-02-09_12:42:26.824000      3639.43        6.15405400e+00        1.78384411e-07  20.1150  19.6564
0202-02-09_12:42:27.215000      3639.82        6.35870900e+00        5.03898391e-07  20.1150  19.6564
0202-02-09_12:42:27.620000      3640.23        6.74859000e+00        2.33457361e-06  20.1310  19.5016
0202-02-09_12:42:28.020000      3640.63        6.95313700e+00        5.42813393e-06  20.1310  19.5016
0202-02-09_12:42:28.410000      3641.02        7.34562100e+00        1.81642705e-05  20.1310  19.5016

File: chapter 5/cold_vs_warm/20K/ffj29/Ic/0_degradation/Ic_2024-02-09_12-43-42399967_f29-6e20pm2-150keV-52nA-20k.txt
# Ic = 6.71 A, n = 27.35 , Tavg = 20.08 K, f29-6e20pm2-150keV-52nA-20k
#datetime                        t_s     iHTS_A                vHTS_V                tHTS_K  tTAR_K
0202-02-09_12:43:35.560000      3708.17        3.21798400e+00       -3.80302000e-10  20.0825  19.5516
0202-02-09_12:43:35.970000      3708.58        3.40306300e+00       -6.51565200e-09  20.0690  19.5593
0202-02-09_12:43:36.370000      3708.98        3.79112600e+00        7.18172800e-09  20.0690  19.5593
0202-02-09_12:43:36.777000      3709.38        3.99291200e+00        8.48328800e-09  20.0744  19.6782
0202-02-09_12:43:37.180000      3709.79        4.38432500e+00        1.46192180e-08  20.0744  19.6782
0202-02-09_12:43:37.600000      3710.21        4.59016600e+00        7.36766800e-09  20.0744  19.6782
0202-02-09_12:43:38.008000      3710.62        4.97635600e+00        7.55359800e-09  20.0777  19.4948
0202-02-09_12:43:38.410000      3711.02        5.17860800e+00        9.84682800e-09  20.0777  19.4948
0202-02-09_12:43:38.816000      3711.42        5.57097700e+00        1.35655780e-08  20.0621  19.6635
0202-02-09_12:43:39.220000      3711.83        5.77321200e+00        1.67265080e-08  20.0621  19.6635
0202-02-09_12:43:39.630000      3712.24        6.16237500e+00        4.09603380e-08  20.0832  19.5828
0202-02-09_12:43:40.027000      3712.64        6.36603500e+00        7.92634280e-08  20.0832  19.5828
0202-02-09_12:43:40.420000      3713.03        6.75724400e+00        2.63961188e-07  20.0832  19.5828
0202-02-09_12:43:40.816000      3713.43        6.96234600e+00        6.60813428e-07  20.0645  19.5302
0202-02-09_12:43:41.220000      3713.83        7.35168600e+00        2.76810321e-06  20.0645  19.5302
0202-02-09_12:43:41.625000      3714.23        7.55641300e+00        5.61325433e-06  20.0798  19.7112
0202-02-09_12:43:42.027000      3714.63        7.94698700e+00        1.87664606e-05  20.0798  19.7112

File: chapter 5/cold_vs_warm/20K/ffj29/Ic/0_degradation/Ic_2024-02-09_12-44-02408799_f29-6e20pm2-150keV-52nA-20k.txt
# Ic = 6.65 A, n = 26.45 , Tavg = 20.09 K, f29-6e20pm2-150keV-52nA-20k
#datetime                        t_s     iHTS_A                vHTS_V                tHTS_K  tTAR_K
0202-02-09_12:43:55.598000      3728.20        3.21699000e+00        4.37262350e-09  20.0795  19.5575
0202-02-09_12:43:56.004000      3728.61        3.40174400e+00        2.32731350e-09  20.0795  19.5575
0202-02-09_12:43:56.406000      3729.01        3.78301500e+00        9.51689350e-09  20.0795  19.5575
0202-02-09_12:43:56.812000      3729.42        3.98777200e+00        3.87679350e-09  20.0800  19.6805
0202-02-09_12:43:57.215000      3729.82        4.37780600e+00        1.44132435e-08  20.0800  19.6805
0202-02-09_12:43:57.633000      3730.24        4.58013700e+00        1.38554235e-08  20.0823  19.4983
0202-02-09_12:43:58.040000      3730.65        4.97215000e+00        7.22366350e-09  20.0823  19.4983
0202-02-09_12:43:58.438000      3731.05        5.17562300e+00        1.76361535e-08  20.0823  19.4983
0202-02-09_12:43:58.848000      3731.45        5.56417800e+00        2.14149835e-08  20.0849  19.6857
0202-02-09_12:43:59.250000      3731.86        5.76955600e+00        1.93058035e-08  20.0849  19.6857
0202-02-09_12:43:59.652000      3732.26        6.15597900e+00        3.68458835e-08  20.0955  19.5912
0202-02-09_12:44:00.047000      3732.65        6.36298600e+00        6.73395835e-08  20.0955  19.5912
0202-02-09_12:44:00.440000      3733.05        6.75378800e+00        2.97529823e-07  20.0955  19.5912
0202-02-09_12:44:00.836000      3733.44        6.95813000e+00        7.23511933e-07  20.0713  19.6981
0202-02-09_12:44:01.242000      3733.85        7.34953000e+00        3.21711561e-06  20.0713  19.6981
0202-02-09_12:44:01.637000      3734.24        7.55094000e+00        6.00127706e-06  20.0916  19.7119
0202-02-09_12:44:02.027000      3734.64        7.94082700e+00        1.93937126e-05  20.0916  19.7119

File: chapter 5/cold_vs_warm/20K/ffj29/Ic/0_degradation/Ic_2024-02-09_12-44-31076344_f29-6e20pm2-150keV-50nA-20k.txt
# Ic = 6.72 A, n = 27.34 , Tavg = 20.07 K, f29-6e20pm2-150keV-50nA-20k
#datetime                        t_s     iHTS_A                vHTS_V                tHTS_K  tTAR_K
0202-02-09_12:44:24.240000      3756.84        3.21255500e+00       -3.53281000e-09  20.0642  19.6889
0202-02-09_12:44:24.640000      3757.25        3.39584600e+00       -2.91302000e-09  20.0774  19.5657
0202-02-09_12:44:25.043000      3757.65        3.78498200e+00        4.40052000e-09  20.0774  19.5657
0202-02-09_12:44:25.445000      3758.05        3.98951000e+00        5.70208000e-09  20.0774  19.5657
0202-02-09_12:44:25.844000      3758.45        4.37721500e+00        1.83458100e-08  20.0775  19.6940
0202-02-09_12:44:26.250000      3758.86        4.58271900e+00        1.51848800e-08  20.0775  19.6940
0202-02-09_12:44:26.660000      3759.27        4.97500300e+00        2.39859100e-08  20.0622  19.6837
0202-02-09_12:44:27.055000      3759.66        5.17646200e+00        1.81598700e-08  20.0622  19.6837
0202-02-09_12:44:27.445000      3760.05        5.56324900e+00        2.33041400e-08  20.0622  19.6837
0202-02-09_12:44:27.844000      3760.45        5.77017900e+00        2.15080200e-08  20.0777  19.5653
0202-02-09_12:44:28.246000      3760.85        6.16257000e+00        4.50000200e-08  20.0777  19.5653
0202-02-09_12:44:28.660000      3761.27        6.36530900e+00        7.25807300e-08  20.0640  19.6634
0202-02-09_12:44:29.066000      3761.67        6.75467200e+00        2.74818610e-07  20.0640  19.6634
0202-02-09_12:44:29.490000      3762.09        6.95949000e+00        5.97295990e-07  20.0640  19.6634
0202-02-09_12:44:29.895000      3762.50        7.35074900e+00        2.53036284e-06  20.0837  19.5968
0202-02-09_12:44:30.290000      3762.90        7.55725000e+00        5.23754889e-06  20.0837  19.5968
0202-02-09_12:44:30.684000      3763.29        7.94509400e+00        1.86678664e-05  20.0744  19.5235
