Repository: shortlab/2025-devitre-PhD

# 2025-devitre-PhD
Data repository for Alexis Devitre's PhD thesis

File: chapter 5/cold_vs_warm/20K/ffj29/Ic/0_degradation/Ic_2024-02-09_15-09-12170188_f29-6e20pm2-1200keV-0nA-20k.txt
# Ic = 6.60 A, n = 27.25 , Tavg = 20.03 K, f29-6e20pm2-1200keV-0nA-20k
#datetime                        t_s     iHTS_A                vHTS_V                tHTS_K  tTAR_K
0202-02-09_15:09:03.652000      4159.62        1.81867000e+00       -3.80563600e-09  20.0412  19.5054
0202-02-09_15:09:04.050000      4160.02        2.00451000e+00        7.80804000e-10  20.0412  19.5054
0202-02-09_15:09:04.473000      4160.44        2.39423800e+00        2.95006400e-09  20.0292  19.6367
0202-02-09_15:09:04.875000      4160.84        2.60274900e+00       -6.40874600e-09  20.0292  19.6367
0202-02-09_15:09:05.277000      4161.24        2.99278700e+00        3.69381400e-09  20.0438  19.6287
0202-02-09_15:09:05.670000      4161.64        3.19997800e+00       -1.01274860e-08  20.0438  19.6287
0202-02-09_15:09:06.098000      4162.06        3.58850200e+00       -1.36602860e-08  20.0438  19.6287
0202-02-09_15:09:06.504000      4162.47        3.79458200e+00       -1.52097560e-08  20.0306  19.4995
0202-02-09_15:09:06.906000      4162.87        4.18390200e+00       -1.69835600e-09  20.0306  19.4995
0202-02-09_15:09:07.312000      4163.28        4.38967600e+00       -1.72550560e-08  20.0220  19.7083
0202-02-09_15:09:07.715000      4163.68        4.78007400e+00       -4.23948600e-09  20.0220  19.7083
0202-02-09_15:09:08.120000      4164.08        4.98838300e+00       -1.42800760e-08  20.0431  19.5015
0202-02-09_15:09:08.516000      4164.48        5.37759800e+00       -1.71927660e-08  20.0431  19.5015
0202-02-09_15:09:08.910000      4164.87        5.58434300e+00       -2.23362760e-08  20.0431  19.5015
0202-02-09_15:09:09.316000      4165.28        5.97614400e+00       -3.15091560e-08  20.0119  19.6378
0202-02-09_15:09:09.720000      4165.68        6.18059100e+00       -2.31707600e-09  20.0119  19.6378
0202-02-09_15:09:10.120000      4166.09        6.57315100e+00        9.75929640e-08  20.0542  19.6280
0202-02-09_15:09:10.523000      4166.49        6.75260400e+00        3.22266584e-07  20.0542  19.6280
0202-02-09_15:09:10.918000      4166.88        7.16309800e+00        2.03418665e-06  20.0542  19.6280
0202-02-09_15:09:11.312000      4167.28        7.55258600e+00        7.96110783e-06  20.0324  19.4989
0202-02-09_15:09:11.707000      4167.67        7.75913100e+00        1.51291568e-05  20.0324  19.4989

File: chapter 5/cold_vs_warm/20K/ffj29/Ic/0_degradation/Ic_2024-02-09_15-09-42473068_f29-6e20pm2-1200keV-30nA-20k.txt
# Ic =  nan A, n =  nan , Tavg = 20.23 K, f29-6e20pm2-1200keV-30nA-20k
#datetime                        t_s     iHTS_A                vHTS_V                tHTS_K  tTAR_K
0202-02-09_15:09:31.445000      4187.41        5.13671900e-02       -7.22057500e-10  20.2299  19.5095
0202-02-09_15:09:31.640000      4187.60        9.06849400e-02        1.01335250e-09  20.2299  19.5095
0202-02-09_15:09:31.840000      4187.81        1.93737500e-01        3.18262250e-09  20.2299  19.5095
0202-02-09_15:09:32.047000      4188.01        2.93159800e-01        2.43794325e-08  20.2299  19.5095
0202-02-09_15:09:32.270000      4188.23        3.91037100e-01        2.80361925e-08  20.2318  19.7206
0202-02-09_15:09:32.460000      4188.43        4.89379800e-01        2.93377525e-08  20.2318  19.7206
0202-02-09_15:09:32.656000      4188.62        5.81193000e-01        2.66106725e-08  20.2318  19.7206
0202-02-09_15:09:32.848000      4188.81        6.87424500e-01        3.06393125e-08  20.2318  19.7206
0202-02-09_15:09:33.070000      4189.03        7.86731100e-01        3.59075225e-08  20.2318  19.7206
0202-02-09_15:09:33.266000      4189.23        8.85280700e-01        4.42127125e-08  20.2439  19.5082
0202-02-09_15:09:33.473000      4189.44        9.84376500e-01        4.94189425e-08  20.2439  19.5082
0202-02-09_15:09:33.664000      4189.63        1.07465100e+00        4.39028125e-08  20.2439  19.5082
0202-02-09_15:09:33.867000      4189.83        1.18219600e+00        4.19194825e-08  20.2439  19.5082
0202-02-09_15:09:34.082000      4190.05        1.28236900e+00        4.17335525e-08  20.2332  19.6480
0202-02-09_15:09:34.290000      4190.25        1.37797700e+00        4.62580125e-08  20.2332  19.6480
0202-02-09_15:09:34.480000      4190.45        1.47960600e+00        4.81173825e-08  20.2332  19.6480
0202-02-09_15:09:34.684000      4190.65        1.57522600e+00        4.43986425e-08  20.2332  19.6480
0202-02-09_15:09:34.880000      4190.84        1.67380300e+00        5.36335125e-08  20.2332  19.6480
0202-02-09_15:09:35.086000      4191.05        1.77763700e+00        5.34475825e-08  20.2440  19.6363
0202-02-09_15:09:35.293000      4191.26        1.87342500e+00        5.52449725e-08  20.2440  19.6363
0202-02-09_15:09:35.496000      4191.46        1.97236000e+00        5.16501925e-08  20.2440  19.6363
0202-02-09_15:09:35.700000      4191.66        2.07439400e+00        5.29517425e-08  20.2440  19.6363
0202-02-09_15:09:35.890000      4191.86        2.17053500e+00        5.90256925e-08  20.2440  19.6363
0202-02-09_15:09:36.113000      4192.08        2.27069300e+00        5.80960025e-08  20.2262  19.5082
0202-02-09_15:09:36.310000      4192.27        2.37305700e+00        6.19387025e-08  20.2262  19.5082
0202-02-09_15:09:36.510000      4192.48        2.47173400e+00        5.96454825e-08  20.2262  19.5082
0202-02-09_15:09:36.703000      4192.67        2.56591200e+00        6.39220325e-08  20.2262  19.5082
0202-02-09_15:09:36.900000      4192.86        2.66984900e+00        6.26824525e-08  20.2262  19.5082
0202-02-09_15:09:37.094000      4193.06        2.76398600e+00        6.46038025e-08  20.2255  19.7196
0202-02-09_15:09:37.290000      4193.25        2.86247900e+00        6.28683825e-08  20.2255  19.7196
0202-02-09_15:09:37.480000      4193.45        2.96709900e+00        6.39220325e-08  20.2255  19.7196
0202-02-09_15:09:37.676000      4193.64        3.06686000e+00        6.42942725e-08  20.2255  19.7196
0202-02-09_15:09:37.880000      4193.84        3.15724700e+00        6.21880825e-08  20.2255  19.7196
0202-02-09_15:09:38.098000      4194.06        3.26594800e+00        6.76437025e-08  20.2406  19.5083
0202-02-09_15:09:38.305000      4194.27        3.36238700e+00        6.78923525e-08  20.2406  19.5083
0202-02-09_15:09:38.496000      4194.46        3.46104400e+00        7.47720325e-08  20.2406  19.5083
0202-02-09_15:09:38.688000      4194.65        3.56332300e+00        7.21069325e-08  20.2406  19.5083
0202-02-09_15:09:38.883000      4194.85        3.65925300e+00        6.97517225e-08  20.2406  19.5083
0202-02-09_15:09:39.082000      4195.04        3.75834100e+00        6.44215325e-08  20.2190  19.6476
0202-02-09_15:09:39.273000      4195.24        3.86109100e+00        6.93798525e-08  20.2190  19.6476
0202-02-09_15:09:39.465000      4195.43        3.96030700e+00        7.30985925e-08  20.2190  19.6476
0202-02-09_15:09:39.670000      4195.64        4.05138900e+00        7.48340025e-08  20.2190  19.6476
0202-02-09_15:09:39.863000      4195.83        4.15921000e+00        8.27673225e-08  20.2190  19.6476
0202-02-09_15:09:40.062000      4196.03        4.25975700e+00        1.06381332e-07  20.2409  19.6345
0202-02-09_15:09:40.266000      4196.23        4.35047000e+00        1.65261402e-07  20.2409  19.6345
0202-02-09_15:09:40.457000      4196.42        4.45663600e+00        2.08584742e-07  20.2409  19.6345
0202-02-09_15:09:40.664000      4196.63        4.55604200e+00        3.11345973e-07  20.2409  19.6345
0202-02-09_15:09:40.855000      4196.82        4.65015400e+00        5.23128302e-07  20.2409  19.6345
0202-02-09_15:09:41.055000      4197.02        4.75565500e+00        7.95030282e-07  20.2409  19.6345
0202-02-09_15:09:41.270000      4197.23        4.85418300e+00        2.28661751e-06  20.2345  19.5038
0202-02-09_15:09:41.470000      4197.43        4.94840500e+00        2.39972923e-06  20.2345  19.5038
0202-02-09_15:09:41.668000      4197.63        5.05273200e+00        4.64225433e-06  20.2345  19.5038
0202-02-09_15:09:41.860000      4197.82        5.14860000e+00        6.96045573e-06  20.2345  19.5038
0202-02-09_15:09:42.070000      4198.03        5.23902400e+00        1.05558589e-05  20.2345  19.5038

File: chapter 5/cold_vs_warm/20K/ffj29/Ic/0_degradation/Ic_2024-02-09_15-10-04322386_f29-6e20pm2-1200keV-0nA-20k.txt
# Ic = 6.61 A, n = 27.28 , Tavg = 20.04 K, f29-6e20pm2-1200keV-0nA-20k
#datetime                        t_s     iHTS_A                vHTS_V                tHTS_K  tTAR_K
0202-02-09_15:09:56.350000      4212.32        2.20519300e+00       -4.33211765e-08  20.0319  19.5014
0202-02-09_15:09:56.754000      4212.72        2.38527100e+00       -3.89826465e-08  20.0319  19.5014
0202-02-09_15:09:57.152000      4213.12        2.78470400e+00       -4.56144065e-08  20.0223  19.7098
0202-02-09_15:09:57.547000      4213.51        3.00608400e+00       -5.67706465e-08  20.0223  19.7098
0202-02-09_15:09:57.938000      4213.90        3.40124900e+00       -5.86919965e-08  20.0223  19.7098
0202-02-09_15:09:58.340000      4214.31        3.61022100e+00       -6.01175165e-08  20.0438  19.4975
0202-02-09_15:09:58.746000      4214.71        4.00332100e+00       -6.12951165e-08  20.0438  19.4975
0202-02-09_15:09:59.150000      4215.11        4.20963200e+00       -6.37123065e-08  20.0228  19.6402
0202-02-09_15:09:59.543000      4215.51        4.60390900e+00       -5.97456365e-08  20.0228  19.6402
0202-02-09_15:09:59.938000      4215.90        4.81121800e+00       -6.51997965e-08  20.0228  19.6402
0202-02-09_15:10:00.336000      4216.30        5.20019600e+00       -6.67492765e-08  20.0493  19.6235
0202-02-09_15:10:00.742000      4216.70        5.40625800e+00       -8.06945765e-08  20.0493  19.6235
0202-02-09_15:10:01.150000      4217.11        5.79471300e+00       -8.51575365e-08  20.0433  19.5007
0202-02-09_15:10:01.550000      4217.52        6.00360500e+00       -7.72258765e-08  20.0433  19.5007
0202-02-09_15:10:01.945000      4217.91        6.39302900e+00       -2.73949465e-08  20.0433  19.5007
0202-02-09_15:10:02.340000      4218.30        6.59501700e+00        9.27824635e-08  20.0278  19.7088
0202-02-09_15:10:02.740000      4218.70        6.98884700e+00        6.90198704e-07  20.0278  19.7088
0202-02-09_15:10:03.145000      4219.11        7.17570100e+00        2.18866663e-06  20.0385  19.5005
0202-02-09_15:10:03.550000      4219.52        7.58348800e+00        9.15746896e-06  20.0385  19.5005
0202-02-09_15:10:03.945000      4219.91        7.97628000e+00        3.13630176e-05  20.0385  19.5005

File: chapter 5/cold_vs_warm/20K/ffj29/Ic/0_degradation/Ic_2024-02-09_15-10-38263945_f29-6e20pm2-1200keV-30nA-20k.txt
# Ic =  nan A, n =  nan , Tavg = 20.22 K, f29-6e20pm2-1200keV-30nA-20k
#datetime                        t_s     iHTS_A                vHTS_V                tHTS_K  tTAR_K
0202-02-09_15:10:27.340000      4243.30        5.15366900e-02        8.10996950e-09  20.2224  19.7173
0202-02-09_15:10:27.530000      4243.50        9.06525500e-02        7.73808950e-09  20.2224  19.7173
0202-02-09_15:10:27.740000      4243.70        1.94053700e-01        1.41839195e-08  20.2224  19.7173
0202-02-09_15:10:27.938000      4243.90        2.93317100e-01        1.98240095e-08  20.2224  19.7173
0202-02-09_15:10:28.137000      4244.10        3.86517800e-01        3.09182695e-08  20.2452  19.5133
0202-02-09_15:10:28.344000      4244.31        4.90689900e-01        3.51948295e-08  20.2452  19.5133
0202-02-09_15:10:28.540000      4244.50        5.89232000e-01        4.26942895e-08  20.2452  19.5133
0202-02-09_15:10:28.730000      4244.69        6.79535600e-01        4.17026295e-08  20.2452  19.5133
0202-02-09_15:10:28.938000      4244.90        7.86623400e-01        4.32521095e-08  20.2452  19.5133
0202-02-09_15:10:29.133000      4245.10        8.86320200e-01        4.53593995e-08  20.2277  19.6347
0202-02-09_15:10:29.330000      4245.29        9.76390800e-01        4.51114795e-08  20.2277  19.6347
0202-02-09_15:10:29.535000      4245.50        1.08359400e+00        4.83343895e-08  20.2277  19.6347
0202-02-09_15:10:29.730000      4245.70        1.18299000e+00        4.93260595e-08  20.2277  19.6347
0202-02-09_15:10:29.920000      4245.89        1.27435800e+00        4.89541795e-08  20.2277  19.6347
0202-02-09_15:10:30.133000      4246.10        1.37895500e+00        5.40984495e-08  20.2404  19.6457
0202-02-09_15:10:30.330000      4246.29        1.47638400e+00        5.42834295e-08  20.2404  19.6457
0202-02-09_15:10:30.520000      4246.48        1.57389500e+00        6.35168895e-08  20.2404  19.6457
0202-02-09_15:10:30.727000      4246.69        1.67810100e+00        6.34529995e-08  20.2404  19.6457
0202-02-09_15:10:30.918000      4246.88        1.77753800e+00        7.05801195e-08  20.2404  19.6457
0202-02-09_15:10:31.130000      4247.09        1.86703500e+00        7.66540595e-08  20.2381  19.5010
0202-02-09_15:10:31.330000      4247.29        1.97724100e+00        7.90712495e-08  20.2381  19.5010
0202-02-09_15:10:31.523000      4247.49        2.07485700e+00        7.82655195e-08  20.2381  19.5010
0202-02-09_15:10:31.723000      4247.69        2.16455500e+00        7.59103195e-08  20.2381  19.5010
0202-02-09_15:10:31.918000      4247.88        2.27306500e+00        7.00223095e-08  20.2381  19.5010
0202-02-09_15:10:32.113000      4248.08        2.37261900e+00        6.73572095e-08  20.2306  19.7153
0202-02-09_15:10:32.310000      4248.27        2.46912500e+00        6.90306395e-08  20.2306  19.7153
0202-02-09_15:10:32.504000      4248.47        2.56633600e+00        7.37410495e-08  20.2306  19.7153
0202-02-09_15:10:32.695000      4248.66        2.66998500e+00        8.22321795e-08  20.2306  19.7153
0202-02-09_15:10:32.887000      4248.85        2.76963800e+00        8.24181195e-08  20.2306  19.7153
0202-02-09_15:10:33.090000      4249.05        2.86022300e+00        8.89878895e-08  20.2416  19.5157
0202-02-09_15:10:33.285000      4249.25        2.96858100e+00        8.48972795e-08  20.2416  19.5157
0202-02-09_15:10:33.492000      4249.46        3.06727500e+00        8.61368595e-08  20.2416  19.5157
0202-02-09_15:10:33.684000      4249.65        3.16128600e+00        8.71285195e-08  20.2416  19.5157
0202-02-09_15:10:33.880000      4249.84        3.26559400e+00        9.56816295e-08  20.2416  19.5157
0202-02-09_15:10:34.094000      4250.06        3.36603400e+00        9.97102695e-08  20.2416  19.5157
0202-02-09_15:10:34.293000      4250.26        3.46267700e+00        9.66113195e-08  20.2280  19.6332
0202-02-09_15:10:34.484000      4250.45        3.56314700e+00        9.40081995e-08  20.2280  19.6332
0202-02-09_15:10:34.688000      4250.65        3.66279200e+00        9.77889195e-08  20.2280  19.6332
0202-02-09_15:10:34.883000      4250.85        3.75737800e+00        1.06837860e-07  20.2280  19.6332
0202-02-09_15:10:35.082000      4251.05        3.86204100e+00        1.12230040e-07  20.2280  19.6332
0202-02-09_15:10:35.285000      4251.25        3.96175800e+00        1.18799820e-07  20.2369  19.6512
0202-02-09_15:10:35.480000      4251.44        4.05461000e+00        1.29832090e-07  20.2369  19.6512
0202-02-09_15:10:35.670000      4251.64        4.15890000e+00        1.38137280e-07  20.2369  19.6512
0202-02-09_15:10:35.875000      4251.84        4.25204000e+00        1.64912230e-07  20.2369  19.6512
0202-02-09_15:10:36.082000      4252.05        4.35274900e+00        2.07739750e-07  20.2323  19.5003
0202-02-09_15:10:36.293000      4252.26        4.45821000e+00        2.85647710e-07  20.2323  19.5003
0202-02-09_15:10:36.490000      4252.45        4.55658200e+00        4.67867310e-07  20.2323  19.5003
0202-02-09_15:10:36.680000      4252.64        4.64716800e+00        6.64341820e-07  20.2323  19.5003
0202-02-09_15:10:36.870000      4252.84        4.75416700e+00        9.77088790e-07  20.2323  19.5003
0202-02-09_15:10:37.082000      4253.05        4.85494600e+00        2.24815554e-06  20.2249  19.7181
0202-02-09_15:10:37.280000      4253.24        4.94720400e+00        3.88799772e-06  20.2249  19.7181
0202-02-09_15:10:37.473000      4253.44        5.05239800e+00        5.57630752e-06  20.2249  19.7181
0202-02-09_15:10:37.668000      4253.63        5.15200000e+00        8.05156562e-06  20.2249  19.7181
0202-02-09_15:10:37.860000      4253.82        5.24789800e+00        1.23152915e-05  20.2249  19.7181

File: chapter 5/cold_vs_warm/20K/ffj29/Ic/0_degradation/Ic_2024-02-09_15-11-10512263_f29-6e20pm2-1200keV-0nA-20k.txt
# Ic = 6.66 A, n = 29.51 , Tavg = 20.06 K, f29-6e20pm2-1200keV-0nA-20k
#datetime                        t_s     iHTS_A                vHTS_V                tHTS_K  tTAR_K
0202-02-09_15:11:02.477000      4278.44        2.02206900e+00       -9.26326800e-09  20.0242  19.7058
0202-02-09_15:11:02.875000      4278.84        2.20932300e+00        2.19512000e-10  20.0242  19.7058
0202-02-09_15:11:03.285000      4279.25        2.60236200e+00        1.11897920e-08  20.0411  19.5156
0202-02-09_15:11:03.688000      4279.65        2.80631500e+00       -8.08566800e-09  20.0411  19.5156
0202-02-09_15:11:04.110000      4280.07        3.19985700e+00        3.25648200e-09  20.0357  19.6141
0202-02-09_15:11:04.516000      4280.48        3.40570900e+00       -3.18932800e-09  20.0357  19.6141
0202-02-09_15:11:04.918000      4280.88        3.79744200e+00        1.21117200e-09  20.0357  19.6141
0202-02-09_15:11:05.330000      4281.29        4.00077800e+00       -6.97004800e-09  20.0369  19.6488
0202-02-09_15:11:05.730000      4281.69        4.39363600e+00       -5.04677800e-09  20.0369  19.6488
0202-02-09_15:11:06.137000      4282.10        4.60360300e+00       -6.71939800e-09  20.0270  19.4880
0202-02-09_15:11:06.530000      4282.50        4.98925100e+00       -5.41783800e-09  20.0270  19.4880
0202-02-09_15:11:06.926000      4282.89        5.19562800e+00       -9.81833800e-09  20.0270  19.4880
0202-02-09_15:11:07.320000      4283.29        5.58432400e+00        3.25922200e-09  20.0115  19.7062
0202-02-09_15:11:07.723000      4283.69        5.78395000e+00       -4.24023800e-09  20.0115  19.7062
0202-02-09_15:11:08.130000      4284.09        6.17709200e+00        1.90638620e-08  20.0424  19.5151
0202-02-09_15:11:08.527000      4284.49        6.38327000e+00        6.54241320e-08  20.0424  19.5151
0202-02-09_15:11:08.934000      4284.90        6.77552100e+00        3.22141032e-07  20.0424  19.5151
0202-02-09_15:11:09.336000      4285.30        6.96613300e+00        8.66626312e-07  20.0325  19.6140
0202-02-09_15:11:09.730000      4285.69        7.37340200e+00        4.47181918e-06  20.0325  19.6140
0202-02-09_15:11:10.133000      4286.10        7.75993200e+00        1.73573089e-05  20.0555  19.6516

File: chapter 5/cold_vs_warm/20K/ffj29/Ic/0_degradation/Ic_2024-02-09_15-17-39856035_f29-afterlastbeamon-20K.txt
# Ic = 6.64 A, n = 28.63 , Tavg = 20.03 K, f29-afterlastbeamon-20K
#datetime                        t_s     iHTS_A                vHTS_V                tHTS_K  tTAR_K
0202-02-09_15:17:30.970000      4666.93        1.61556200e+00        1.68427755e-08  20.0487  19.7268
0202-02-09_15:17:31.370000      4667.33        1.79696900e+00        1.34959155e-08  20.0570  19.4960
0202-02-09_15:17:31.770000      4667.73        2.18615700e+00        2.89906455e-08  20.0570  19.4960
0202-02-09_15:17:32.184000      4668.15        2.39160500e+00        1.85162055e-08  20.0372  19.6427
0202-02-09_15:17:32.582000      4668.55        2.78659400e+00        2.52099355e-08  20.0372  19.6427
0202-02-09_15:17:33.010000      4668.98        2.99404700e+00        1.84542255e-08  20.0372  19.6427
0202-02-09_15:17:33.418000      4669.38        3.38032800e+00        2.72552355e-08  20.0327  19.6399
0202-02-09_15:17:33.812000      4669.78        3.58665200e+00        1.80823555e-08  20.0327  19.6399
0202-02-09_15:17:34.220000      4670.18        3.97439200e+00        2.99203355e-08  20.0433  19.5178
0202-02-09_15:17:34.620000      4670.58        4.18086300e+00        7.48488550e-09  20.0433  19.5178
0202-02-09_15:17:35.050000      4671.01        4.56824700e+00        1.29412055e-08  20.0433  19.5178
0202-02-09_15:17:35.450000      4671.41        4.77234500e+00        2.71963655e-08  20.0371  19.6964
0202-02-09_15:17:35.840000      4671.81        5.16273900e+00        2.28578355e-08  20.0371  19.6964
0202-02-09_15:17:36.250000      4672.22        5.37304900e+00        1.96969055e-08  20.0638  19.5263
0202-02-09_15:17:36.652000      4672.62        5.75812000e+00        3.15968755e-08  20.0638  19.5263
0202-02-09_15:17:37.060000      4673.02        5.96588600e+00        3.87244555e-08  20.0638  19.5263
0202-02-09_15:17:37.470000      4673.43        6.35037800e+00        7.48581955e-08  20.0335  19.6126
0202-02-09_15:17:37.870000      4673.84        6.53668800e+00        1.77929216e-07  20.0335  19.6126
0202-02-09_15:17:38.277000      4674.24        6.94790900e+00        6.75062526e-07  20.0519  19.6682
0202-02-09_15:17:38.670000      4674.64        7.33485600e+00        4.31421961e-06  20.0519  19.6682
0202-02-09_15:17:39.086000      4675.05        7.54634400e+00        8.58810331e-06  20.0519  19.6682
0202-02-09_15:17:39.496000      4675.46        7.93393700e+00        2.93729968e-05  20.0297  19.4905

File: chapter 5/cold_vs_warm/20K/ffj29/Ic/0_degradation/Ic_2024-02-09_15-17-50705587_f29-afterlastbeamon-20K.txt
# Ic = 6.64 A, n = 28.62 , Tavg = 20.04 K, f29-afterlastbeamon-20K
#datetime                        t_s     iHTS_A                vHTS_V                tHTS_K  tTAR_K
0202-02-09_15:17:41.906000      4677.87        1.62743700e+00        1.18299515e-08  20.0346  19.4996
0202-02-09_15:17:42.305000      4678.27        1.80886800e+00        1.53007815e-08  20.0303  19.6463
0202-02-09_15:17:42.707000      4678.67        2.19883200e+00        1.79658715e-08  20.0303  19.6463
0202-02-09_15:17:43.113000      4679.08        2.40462800e+00        1.52388015e-08  20.0423  19.6421
0202-02-09_15:17:43.510000      4679.48        2.79205100e+00        8.91694150e-09  20.0423  19.6421
0202-02-09_15:17:43.914000      4679.88        2.99814600e+00       -2.54916850e-09  20.0423  19.6421
0202-02-09_15:17:44.316000      4680.28        3.38627700e+00        1.88335815e-08  20.0454  19.5192
0202-02-09_15:17:44.710000      4680.67        3.59191700e+00        2.04450315e-08  20.0454  19.5192
0202-02-09_15:17:45.110000      4681.07        3.97921000e+00        1.07143315e-08  20.0260  19.7017
0202-02-09_15:17:45.504000      4681.47        4.18511400e+00        3.52477150e-09  20.0260  19.7017
0202-02-09_15:17:45.906000      4681.87        4.57435800e+00        1.87096215e-08  20.0260  19.7017
0202-02-09_15:17:46.312000      4682.28        4.78158300e+00        1.80282315e-08  20.0419  19.5312
0202-02-09_15:17:46.715000      4682.68        5.16717800e+00        1.77196715e-08  20.0419  19.5312
0202-02-09_15:17:47.125000      4683.09        5.37237400e+00       -3.78008500e-10  20.0209  19.6147
0202-02-09_15:17:47.516000      4683.48        5.76522500e+00        2.04469415e-08  20.0209  19.6147
0202-02-09_15:17:47.910000      4683.87        5.96953600e+00        1.68521615e-08  20.0209  19.6147
0202-02-09_15:17:48.312000      4684.28        6.35737100e+00        6.44520315e-08  20.0402  19.6744
0202-02-09_15:17:48.720000      4684.68        6.54670200e+00        1.71985611e-07  20.0402  19.6744
0202-02-09_15:17:49.120000      4685.09        6.95674100e+00        6.99364961e-07  20.0290  19.4907
0202-02-09_15:17:49.523000      4685.49        7.34399000e+00        4.22950311e-06  20.0290  19.4907
0202-02-09_15:17:49.930000      4685.89        7.54628400e+00        8.62988841e-06  20.0290  19.4907
0202-02-09_15:17:50.340000      4686.30        7.93249500e+00        2.94618980e-05  20.0425  19.6236
