Repository: shortlab/2025-devitre-PhD

# 2025-devitre-PhD
Data repository for Alexis Devitre's PhD thesis

File: chapter 6/data/tapes/ext_ffj51/Ic/degradation/step08/Ic_2025-04-02_04-20-56111209_ffj51-40e19pm2-0nA-03T-22k.txt
# Ic = 8.28 A, n = 20.90 , Tavg = 21.97 K, ffj51-40e19pm2-0nA-03T-22k
#datetime                        t_s     iHTS_A                vHTS_V                tHTS_K  tTAR_K  tHOL_K  tSPA_K
0202-04-02_04:20:37.470000      66956.59        8.12196600e-03        4.72276000e-09  21.9768  19.0926  19.2909  0.0000
0202-04-02_04:20:37.820000      66956.95        2.10912300e-01        1.34008600e-08  21.9645  19.0973  19.2674  0.0000
0202-04-02_04:20:38.168000      66957.30        4.09233200e-01        2.46826600e-08  21.9645  19.0973  19.2674  0.0000
0202-04-02_04:20:38.535000      66957.66        6.08355600e-01        5.22156000e-09  21.9771  19.1009  19.3039  0.0000
0202-04-02_04:20:38.883000      66958.01        8.07400000e-01        4.29186000e-09  21.9771  19.1009  19.3039  0.0000
0202-04-02_04:20:39.242000      66958.37        1.00640400e+00        1.66874600e-08  21.9771  19.1009  19.3039  0.0000
0202-04-02_04:20:39.598000      66958.72        1.20469000e+00        3.17481600e-08  21.9605  19.0896  19.2594  0.0000
0202-04-02_04:20:39.945000      66959.07        1.40339900e+00        3.10663600e-08  21.9605  19.0896  19.2594  0.0000
0202-04-02_04:20:40.310000      66959.43        1.60200400e+00        3.88756600e-08  21.9605  19.0896  19.2594  0.0000
0202-04-02_04:20:40.703000      66959.83        1.80093500e+00        3.27398600e-08  21.9699  19.1044  19.2875  0.0000
0202-04-02_04:20:41.082000      66960.21        1.99926700e+00        3.54048600e-08  21.9699  19.1044  19.2875  0.0000
0202-04-02_04:20:41.453000      66960.58        2.19805200e+00        4.04870600e-08  21.9699  19.1044  19.2875  0.0000
0202-04-02_04:20:41.816000      66960.94        2.39695500e+00        3.68303600e-08  21.9648  19.0921  19.2729  0.0000
0202-04-02_04:20:42.170000      66961.30        2.59603600e+00        3.50329600e-08  21.9648  19.0921  19.2729  0.0000
0202-04-02_04:20:42.520000      66961.64        2.79463300e+00        3.96813600e-08  21.9594  19.0974  19.2642  0.0000
0202-04-02_04:20:42.867000      66961.99        2.99394900e+00        4.58171600e-08  21.9594  19.0974  19.2642  0.0000
0202-04-02_04:20:43.223000      66962.35        3.19244100e+00        4.17886600e-08  21.9594  19.0974  19.2642  0.0000
0202-04-02_04:20:43.574000      66962.70        3.39127800e+00        4.61285600e-08  21.9753  19.1011  19.2984  0.0000
0202-04-02_04:20:43.920000      66963.05        3.59006700e+00        4.62568600e-08  21.9753  19.1011  19.2984  0.0000
0202-04-02_04:20:44.273000      66963.40        3.78884100e+00        5.22701600e-08  21.9753  19.1011  19.2984  0.0000
0202-04-02_04:20:44.620000      66963.75        3.98822500e+00        4.91092600e-08  21.9734  19.0901  19.2699  0.0000
0202-04-02_04:20:44.977000      66964.10        4.18548700e+00        4.77457600e-08  21.9734  19.0901  19.2699  0.0000
0202-04-02_04:20:45.340000      66964.47        4.38535800e+00        6.28064600e-08  21.9734  19.0901  19.2699  0.0000
0202-04-02_04:20:45.720000      66964.84        4.58325500e+00        5.53070600e-08  21.9739  19.1049  19.2916  0.0000
0202-04-02_04:20:46.066000      66965.19        4.78221700e+00        5.98934600e-08  21.9739  19.1049  19.2916  0.0000
0202-04-02_04:20:46.430000      66965.55        4.98140000e+00        5.90257600e-08  21.9739  19.1049  19.2916  0.0000
0202-04-02_04:20:46.793000      66965.92        5.17951100e+00        6.16288600e-08  21.9685  19.0929  19.2891  0.0000
0202-04-02_04:20:47.150000      66966.28        5.37813600e+00        5.39435600e-08  21.9685  19.0929  19.2891  0.0000
0202-04-02_04:20:47.500000      66966.63        5.57650200e+00        5.27039600e-08  21.9608  19.0980  19.2608  0.0000
0202-04-02_04:20:47.860000      66966.99        5.77645600e+00        5.17123600e-08  21.9608  19.0980  19.2608  0.0000
0202-04-02_04:20:48.220000      66967.34        5.97443500e+00        5.37576600e-08  21.9608  19.0980  19.2608  0.0000
0202-04-02_04:20:48.582000      66967.71        6.17296500e+00        6.11949600e-08  21.9748  19.1014  19.2992  0.0000
0202-04-02_04:20:48.940000      66968.07        6.37204000e+00        7.06776600e-08  21.9748  19.1014  19.2992  0.0000
0202-04-02_04:20:49.290000      66968.42        6.57088000e+00        5.60508600e-08  21.9748  19.1014  19.2992  0.0000
0202-04-02_04:20:49.650000      66968.78        6.76987700e+00        5.38846600e-08  21.9555  19.0902  19.2563  0.0000
0202-04-02_04:20:49.996000      66969.12        6.96840900e+00        6.58484600e-08  21.9555  19.0902  19.2563  0.0000
0202-04-02_04:20:50.355000      66969.48        7.16653100e+00        6.18199600e-08  21.9555  19.0902  19.2563  0.0000
0202-04-02_04:20:50.742000      66969.87        7.36532300e+00        7.47113600e-08  21.9728  19.1055  19.2862  0.0000
0202-04-02_04:20:51.100000      66970.23        7.56417500e+00        7.54551600e-08  21.9728  19.1055  19.2862  0.0000
0202-04-02_04:20:51.453000      66970.58        7.76299100e+00        1.08241560e-07  21.9730  19.0928  19.2941  0.0000
0202-04-02_04:20:51.805000      66970.93        7.96168900e+00        1.54725160e-07  21.9730  19.0928  19.2941  0.0000
0202-04-02_04:20:52.176000      66971.30        8.15954100e+00        2.19802160e-07  21.9730  19.0928  19.2941  0.0000
0202-04-02_04:20:52.535000      66971.66        8.36011000e+00        3.18595260e-07  21.9671  19.0977  19.2680  0.0000
0202-04-02_04:20:52.883000      66972.01        8.55778700e+00        4.83147160e-07  21.9671  19.0977  19.2680  0.0000
0202-04-02_04:20:53.242000      66972.37        8.75667800e+00        7.42835360e-07  21.9671  19.0977  19.2680  0.0000
0202-04-02_04:20:53.586000      66972.71        8.95461200e+00        1.10156466e-06  21.9823  19.1022  19.3110  0.0000
0202-04-02_04:20:53.940000      66973.07        9.15390600e+00        1.65670266e-06  21.9823  19.1022  19.3110  0.0000
0202-04-02_04:20:54.290000      66973.41        9.35207300e+00        2.88764986e-06  21.9823  19.1022  19.3110  0.0000
0202-04-02_04:20:54.637000      66973.76        9.55212500e+00        4.37382296e-06  21.9644  19.0905  19.2675  0.0000
0202-04-02_04:20:54.984000      66974.11        9.74980500e+00        6.31640292e-06  21.9644  19.0905  19.2675  0.0000
0202-04-02_04:20:55.350000      66974.48        9.94781800e+00        9.33752547e-06  21.9644  19.0905  19.2675  0.0000
0202-04-02_04:20:55.746000      66974.87        1.01465000e+01        1.35049958e-05  21.9703  19.1056  19.2855  0.0000
0202-04-02_04:20:56.094000      66975.22        1.03451000e+01        2.04737924e-05  21.9703  19.1056  19.2855  0.0000

File: chapter 6/data/tapes/ext_ffj51/Ic/degradation/step08/Ic_2025-04-02_04-23-41787020_ffj51-40e19pm2-0nA-03T-22k.txt
# Ic = 8.25 A, n = 20.58 , Tavg = 22.00 K, ffj51-40e19pm2-0nA-03T-22k
#datetime                        t_s     iHTS_A                vHTS_V                tHTS_K  tTAR_K  tHOL_K  tSPA_K
0202-04-02_04:23:22.953000      67122.08        8.10171300e-03        3.36933636e-09  21.9807  19.0899  19.2615  0.0000
0202-04-02_04:23:23.320000      67122.45        2.11320600e-01        2.99743636e-09  21.9807  19.0899  19.2615  0.0000
0202-04-02_04:23:23.680000      67122.80        4.09623900e-01       -1.15506364e-09  21.9891  19.1049  19.2790  0.0000
0202-04-02_04:23:24.043000      67123.17        6.09154600e-01       -1.11955636e-08  21.9891  19.1049  19.2790  0.0000
0202-04-02_04:23:24.414000      67123.54        8.07638900e-01        2.70450364e-08  21.9891  19.1049  19.2790  0.0000
0202-04-02_04:23:24.770000      67123.89        1.00597000e+00        3.59079364e-08  21.9880  19.0962  19.2892  0.0000
0202-04-02_04:23:25.120000      67124.25        1.20448700e+00        1.69593636e-09  21.9880  19.0962  19.2892  0.0000
0202-04-02_04:23:25.480000      67124.61        1.40360400e+00        2.06783636e-09  21.9853  19.0961  19.2717  0.0000
0202-04-02_04:23:25.844000      67124.97        1.60196600e+00        1.13813636e-09  21.9853  19.0961  19.2717  0.0000
0202-04-02_04:23:26.207000      67125.33        1.80110500e+00       -1.89436364e-09  21.9853  19.0961  19.2717  0.0000
0202-04-02_04:23:26.570000      67125.70        1.99958500e+00       -3.31536364e-09  21.9907  19.1053  19.3085  0.0000
0202-04-02_04:23:26.920000      67126.05        2.19816500e+00       -1.82786364e-09  21.9907  19.1053  19.3085  0.0000
0202-04-02_04:23:27.270000      67126.40        2.39671600e+00        8.58443636e-09  21.9907  19.1053  19.3085  0.0000
0202-04-02_04:23:27.625000      67126.75        2.59560500e+00        1.55436364e-10  21.9818  19.0976  19.2581  0.0000
0202-04-02_04:23:27.977000      67127.10        2.79462000e+00       -1.04428636e-08  21.9818  19.0976  19.2581  0.0000
0202-04-02_04:23:28.330000      67127.45        2.99329000e+00       -4.43096364e-09  21.9818  19.0976  19.2581  0.0000
0202-04-02_04:23:28.742000      67127.87        3.19186300e+00       -1.12485636e-08  21.9799  19.1053  19.2800  0.0000
0202-04-02_04:23:29.098000      67128.22        3.39085800e+00       -1.45334636e-08  21.9799  19.1053  19.2800  0.0000
0202-04-02_04:23:29.465000      67128.59        3.58932800e+00       -9.94706364e-09  21.9799  19.1053  19.2800  0.0000
0202-04-02_04:23:29.816000      67128.94        3.78824000e+00       -1.04428636e-08  21.9868  19.0968  19.2934  0.0000
0202-04-02_04:23:30.170000      67129.30        3.98704600e+00       -2.37061636e-08  21.9868  19.0968  19.2934  0.0000
0202-04-02_04:23:30.535000      67129.66        4.18527300e+00       -2.37681636e-08  21.9640  19.0963  19.2552  0.0000
0202-04-02_04:23:30.895000      67130.02        4.38433800e+00       -1.45953636e-08  21.9640  19.0963  19.2552  0.0000
0202-04-02_04:23:31.254000      67130.38        4.58290500e+00       -1.87479636e-08  21.9640  19.0963  19.2552  0.0000
0202-04-02_04:23:31.600000      67130.73        4.78126300e+00       -1.63307636e-08  21.9943  19.1057  19.3103  0.0000
0202-04-02_04:23:31.977000      67131.10        4.98023700e+00       -2.27152636e-08  21.9943  19.1057  19.3103  0.0000
0202-04-02_04:23:32.363000      67131.49        5.17939800e+00       -2.57532636e-08  21.9943  19.1057  19.3103  0.0000
0202-04-02_04:23:32.766000      67131.89        5.37788800e+00       -1.81919636e-08  21.9906  19.0903  19.2733  0.0000
0202-04-02_04:23:33.120000      67132.25        5.57677200e+00       -2.67449636e-08  21.9906  19.0903  19.2733  0.0000
0202-04-02_04:23:33.477000      67132.60        5.77527400e+00       -1.76341636e-08  21.9740  19.1058  19.2791  0.0000
0202-04-02_04:23:33.840000      67132.97        5.97425400e+00       -1.62706636e-08  21.9740  19.1058  19.2791  0.0000
0202-04-02_04:23:34.200000      67133.33        6.17253500e+00       -4.80466364e-09  21.9740  19.1058  19.2791  0.0000
0202-04-02_04:23:34.566000      67133.69        6.37076500e+00       -1.22420636e-08  21.9987  19.0970  19.3003  0.0000
0202-04-02_04:23:34.926000      67134.05        6.57012400e+00       -1.10644636e-08  21.9987  19.0970  19.3003  0.0000
0202-04-02_04:23:35.285000      67134.41        6.76893100e+00       -3.81296364e-09  21.9987  19.0970  19.3003  0.0000
0202-04-02_04:23:35.637000      67134.76        6.96783800e+00        3.62443636e-09  21.9692  19.1071  19.2830  0.0000
0202-04-02_04:23:35.984000      67135.11        7.16631500e+00       -1.64376364e-09  21.9692  19.1071  19.2830  0.0000
0202-04-02_04:23:36.355000      67135.48        7.36515100e+00        6.41343636e-09  21.9692  19.1071  19.2830  0.0000
0202-04-02_04:23:36.777000      67135.90        7.56367100e+00        1.62679364e-08  21.9913  19.1073  19.3025  0.0000
0202-04-02_04:23:37.140000      67136.27        7.76237000e+00        5.27111364e-08  21.9913  19.1073  19.3025  0.0000
0202-04-02_04:23:37.490000      67136.62        7.96116300e+00        9.59099364e-08  21.9687  19.0916  19.2643  0.0000
0202-04-02_04:23:37.840000      67136.97        8.16005800e+00        1.56277536e-07  21.9687  19.0916  19.2643  0.0000
0202-04-02_04:23:38.195000      67137.32        8.35839400e+00        2.53460236e-07  21.9687  19.0916  19.2643  0.0000
0202-04-02_04:23:38.543000      67137.67        8.55708400e+00        4.20491536e-07  21.9822  19.1072  19.2821  0.0000
0202-04-02_04:23:38.890000      67138.02        8.75587100e+00        6.65677436e-07  21.9822  19.1072  19.2821  0.0000
0202-04-02_04:23:39.242000      67138.37        8.95452300e+00        1.04839294e-06  21.9822  19.1072  19.2821  0.0000
0202-04-02_04:23:39.590000      67138.71        9.15291100e+00        1.62324094e-06  21.9982  19.0988  19.3006  0.0000
0202-04-02_04:23:39.945000      67139.07        9.35165800e+00        2.90098404e-06  21.9982  19.0988  19.3006  0.0000
0202-04-02_04:23:40.293000      67139.42        9.55085100e+00        4.37191314e-06  21.9982  19.0988  19.3006  0.0000
0202-04-02_04:23:40.656000      67139.78        9.74931500e+00        6.11269555e-06  21.9936  19.1087  19.3015  0.0000
0202-04-02_04:23:41.004000      67140.13        9.94883400e+00        9.56407687e-06  21.9936  19.1087  19.3015  0.0000
0202-04-02_04:23:41.414000      67140.54        1.01464800e+01        1.39207122e-05  21.9936  19.1087  19.3015  0.0000
0202-04-02_04:23:41.770000      67140.89        1.03450200e+01        2.05552715e-05  21.9953  19.1085  19.3026  0.0000

File: chapter 6/data/tapes/ext_ffj51/Ic/degradation/step08/Ic_2025-04-02_04-25-03437372_ffj51-40e19pm2-0nA-03T-22k.txt
# Ic = 8.27 A, n = 20.86 , Tavg = 22.00 K, ffj51-40e19pm2-0nA-03T-22k
#datetime                        t_s     iHTS_A                vHTS_V                tHTS_K  tTAR_K  tHOL_K  tSPA_K
0202-04-02_04:24:44.742000      67203.87        8.22526500e-03        7.07787333e-09  22.0084  19.1003  19.3044  0.0000
0202-04-02_04:24:45.090000      67204.21        2.10934900e-01        2.98737333e-09  22.0084  19.1003  19.3044  0.0000
0202-04-02_04:24:45.450000      67204.57        4.09312900e-01        3.35917333e-09  21.9825  19.0995  19.2619  0.0000
0202-04-02_04:24:45.820000      67204.94        6.08257300e-01        5.34247333e-09  21.9825  19.0995  19.2619  0.0000
0202-04-02_04:24:46.170000      67205.30        8.07149700e-01        2.79645733e-08  21.9825  19.0995  19.2619  0.0000
0202-04-02_04:24:46.530000      67205.66        1.00629200e+00        3.91697333e-09  22.0047  19.1088  19.3088  0.0000
0202-04-02_04:24:46.880000      67206.00        1.20459200e+00        5.40447333e-09  22.0047  19.1088  19.3088  0.0000
0202-04-02_04:24:47.242000      67206.37        1.40345700e+00        1.06106733e-08  22.0047  19.1088  19.3088  0.0000
0202-04-02_04:24:47.600000      67206.73        1.60175800e+00        1.50730733e-08  21.9825  19.0927  19.2664  0.0000
0202-04-02_04:24:47.977000      67207.10        1.80109500e+00        6.76797333e-09  21.9825  19.0927  19.2664  0.0000
0202-04-02_04:24:48.355000      67207.48        1.99962600e+00        1.55068733e-08  21.9825  19.0927  19.2664  0.0000
0202-04-02_04:24:48.742000      67207.87        2.19821200e+00        2.95759733e-08  21.9805  19.1081  19.2820  0.0000
0202-04-02_04:24:49.090000      67208.21        2.39699900e+00        2.62290733e-08  21.9805  19.1081  19.2820  0.0000
0202-04-02_04:24:49.445000      67208.57        2.59549500e+00        2.35640733e-08  21.9805  19.1081  19.2820  0.0000
0202-04-02_04:24:49.820000      67208.94        2.79440200e+00        2.56712733e-08  21.9987  19.1000  19.2924  0.0000
0202-04-02_04:24:50.170000      67209.30        2.99316200e+00        2.82743733e-08  21.9987  19.1000  19.2924  0.0000
0202-04-02_04:24:50.520000      67209.65        3.19200000e+00        1.89776733e-08  21.9787  19.0992  19.2582  0.0000
0202-04-02_04:24:50.867000      67209.99        3.39051200e+00        4.97057333e-09  21.9787  19.0992  19.2582  0.0000
0202-04-02_04:24:51.242000      67210.37        3.58885400e+00        3.48307333e-09  21.9787  19.0992  19.2582  0.0000
0202-04-02_04:24:51.590000      67210.72        3.78801700e+00        2.05890733e-08  21.9910  19.1084  19.3063  0.0000
0202-04-02_04:24:51.945000      67211.07        3.98655000e+00        2.13947733e-08  21.9910  19.1084  19.3063  0.0000
0202-04-02_04:24:52.310000      67211.43        4.18534800e+00        1.87917733e-08  21.9910  19.1084  19.3063  0.0000
0202-04-02_04:24:52.676000      67211.80        4.38389800e+00        1.35235733e-08  21.9961  19.0931  19.2760  0.0000
0202-04-02_04:24:53.043000      67212.17        4.58279000e+00        1.35224733e-08  21.9961  19.0931  19.2760  0.0000
0202-04-02_04:24:53.438000      67212.56        4.78168300e+00        1.77331733e-08  21.9961  19.0931  19.2760  0.0000
0202-04-02_04:24:53.797000      67212.92        4.98035700e+00        1.03571733e-08  21.9817  19.1073  19.2881  0.0000
0202-04-02_04:24:54.145000      67213.27        5.17908700e+00        8.68377333e-09  21.9817  19.1073  19.2881  0.0000
0202-04-02_04:24:54.492000      67213.62        5.37773000e+00        1.24024733e-08  22.0053  19.0992  19.3002  0.0000
0202-04-02_04:24:54.844000      67213.97        5.57653000e+00        1.43237333e-09  22.0053  19.0992  19.3002  0.0000
0202-04-02_04:24:55.188000      67214.31        5.77488400e+00        3.78747333e-09  22.0053  19.0992  19.3002  0.0000
0202-04-02_04:24:55.540000      67214.66        5.97337700e+00        1.64930733e-08  21.9704  19.0984  19.2512  0.0000
0202-04-02_04:24:55.883000      67215.01        6.17228200e+00        1.73607733e-08  21.9704  19.0984  19.2512  0.0000
0202-04-02_04:24:56.242000      67215.37        6.37084200e+00        1.11009733e-08  21.9704  19.0984  19.2512  0.0000
0202-04-02_04:24:56.600000      67215.73        6.56951700e+00        7.25827333e-09  21.9990  19.1090  19.3093  0.0000
0202-04-02_04:24:56.965000      67216.09        6.76839500e+00        6.26667333e-09  21.9990  19.1090  19.3093  0.0000
0202-04-02_04:24:57.320000      67216.45        6.96701900e+00        1.09769733e-08  21.9990  19.1090  19.3093  0.0000
0202-04-02_04:24:57.688000      67216.81        7.16605400e+00        2.03356733e-08  21.9819  19.0933  19.2643  0.0000
0202-04-02_04:24:58.043000      67217.17        7.36453600e+00        1.84143733e-08  21.9819  19.0933  19.2643  0.0000
0202-04-02_04:24:58.400000      67217.53        7.56293400e+00        3.50245733e-08  21.9819  19.0933  19.2643  0.0000
0202-04-02_04:24:58.766000      67217.89        7.76224200e+00        5.93200733e-08  21.9836  19.1077  19.2778  0.0000
0202-04-02_04:24:59.120000      67218.24        7.96063500e+00        9.19868733e-08  21.9836  19.1077  19.2778  0.0000
0202-04-02_04:24:59.480000      67218.61        8.15971900e+00        1.59360173e-07  21.9933  19.0995  19.2929  0.0000
0202-04-02_04:24:59.840000      67218.97        8.35825500e+00        2.76003173e-07  21.9933  19.0995  19.2929  0.0000
0202-04-02_04:25:00.190000      67219.31        8.55714900e+00        4.24688873e-07  21.9933  19.0995  19.2929  0.0000
0202-04-02_04:25:00.547000      67219.67        8.75565300e+00        6.63986773e-07  21.9874  19.0988  19.2682  0.0000
0202-04-02_04:25:00.895000      67220.02        8.95417100e+00        1.05432557e-06  21.9874  19.0988  19.2682  0.0000
0202-04-02_04:25:01.246000      67220.37        9.15320600e+00        1.61950497e-06  21.9874  19.0988  19.2682  0.0000
0202-04-02_04:25:01.594000      67220.72        9.35180700e+00        2.92594387e-06  21.9990  19.1098  19.3050  0.0000
0202-04-02_04:25:01.953000      67221.08        9.55046400e+00        4.14369197e-06  21.9990  19.1098  19.3050  0.0000
0202-04-02_04:25:02.330000      67221.45        9.74869300e+00        6.54596777e-06  21.9990  19.1098  19.3050  0.0000
0202-04-02_04:25:02.688000      67221.81        9.94792600e+00        9.41940200e-06  21.9953  19.0946  19.2800  0.0000
0202-04-02_04:25:03.043000      67222.17        1.01462800e+01        1.40850604e-05  21.9953  19.0946  19.2800  0.0000
0202-04-02_04:25:03.414000      67222.54        1.03452500e+01        2.06896223e-05  21.9953  19.0946  19.2800  0.0000

File: chapter 6/data/tapes/ext_ffj51/Ic/degradation/step08/Ic_2025-04-02_04-25-44199487_ffj51-40e19pm2-0nA-03T-22k.txt
# Ic = 8.28 A, n = 21.11 , Tavg = 21.99 K, ffj51-40e19pm2-0nA-03T-22k
#datetime                        t_s     iHTS_A                vHTS_V                tHTS_K  tTAR_K  tHOL_K  tSPA_K
0202-04-02_04:25:25.550000      67244.68        8.02045600e-03       -9.00586923e-09  21.9825  19.0998  19.2622  0.0000
0202-04-02_04:25:25.900000      67245.02        2.11119300e-01       -7.51846923e-09  21.9825  19.0998  19.2622  0.0000
0202-04-02_04:25:26.258000      67245.38        4.09488000e-01       -5.76869231e-10  21.9825  19.0998  19.2622  0.0000
0202-04-02_04:25:26.605000      67245.73        6.08590400e-01       -7.08456923e-09  22.0057  19.1105  19.3071  0.0000
0202-04-02_04:25:26.965000      67246.09        8.07144700e-01       -1.73729692e-08  22.0057  19.1105  19.3071  0.0000
0202-04-02_04:25:27.330000      67246.45        1.00596800e+00       -1.11131692e-08  22.0057  19.1105  19.3071  0.0000
0202-04-02_04:25:27.690000      67246.82        1.20459800e+00       -6.34086923e-09  21.9891  19.0943  19.2697  0.0000
0202-04-02_04:25:28.050000      67247.18        1.40330900e+00        1.59423077e-09  21.9891  19.0943  19.2697  0.0000
0202-04-02_04:25:28.450000      67247.57        1.60241500e+00       -2.18566923e-09  21.9891  19.0943  19.2697  0.0000
0202-04-02_04:25:28.805000      67247.93        1.80104700e+00       -3.92106923e-09  21.9823  19.1083  19.2855  0.0000
0202-04-02_04:25:29.170000      67248.30        1.99975900e+00       -3.98306923e-09  21.9823  19.1083  19.2855  0.0000
0202-04-02_04:25:29.520000      67248.65        2.19801400e+00        4.38403077e-09  21.9942  19.1002  19.2921  0.0000
0202-04-02_04:25:29.867000      67248.99        2.39689700e+00        5.43763077e-09  21.9942  19.1002  19.2921  0.0000
0202-04-02_04:25:30.223000      67249.35        2.59555300e+00        9.21833077e-09  21.9942  19.1002  19.2921  0.0000
0202-04-02_04:25:30.582000      67249.71        2.79481400e+00        9.21833077e-09  21.9778  19.0993  19.2592  0.0000
0202-04-02_04:25:30.940000      67250.07        2.99309800e+00        5.62353077e-09  21.9778  19.0993  19.2592  0.0000
0202-04-02_04:25:31.300000      67250.42        3.19202700e+00        1.11396308e-08  21.9778  19.0993  19.2592  0.0000
0202-04-02_04:25:31.652000      67250.78        3.39072600e+00       -1.40369231e-10  22.0038  19.0992  19.2963  0.0000
0202-04-02_04:25:32             67251.13        3.58931600e+00        7.23503077e-09  22.0038  19.0992  19.2963  0.0000
0202-04-02_04:25:32.355000      67251.48        3.78831700e+00       -2.92946923e-09  22.0038  19.0992  19.2963  0.0000
0202-04-02_04:25:32.750000      67251.87        3.98688700e+00       -4.10706923e-09  21.9867  19.0934  19.2678  0.0000
0202-04-02_04:25:33.117000      67252.24        4.18591500e+00        1.22313077e-09  21.9867  19.0934  19.2678  0.0000
0202-04-02_04:25:33.473000      67252.60        4.38439200e+00        1.16113077e-09  21.9972  19.1079  19.2891  0.0000
0202-04-02_04:25:33.824000      67252.95        4.58299000e+00        1.42986308e-08  21.9972  19.1079  19.2891  0.0000
0202-04-02_04:25:34.170000      67253.30        4.78166800e+00        6.85943077e-09  21.9972  19.1079  19.2891  0.0000
0202-04-02_04:25:34.520000      67253.65        4.98076500e+00       -1.87946923e-09  22.0015  19.1007  19.2960  0.0000
0202-04-02_04:25:34.867000      67253.99        5.17920700e+00       -7.70546923e-09  22.0015  19.1007  19.2960  0.0000
0202-04-02_04:25:35.223000      67254.35        5.37787300e+00       -2.00346923e-09  22.0015  19.1007  19.2960  0.0000
0202-04-02_04:25:35.570000      67254.70        5.57685800e+00        2.27303077e-09  21.9876  19.0999  19.2695  0.0000
0202-04-02_04:25:35.926000      67255.05        5.77557700e+00        2.33503077e-09  21.9876  19.0999  19.2695  0.0000
0202-04-02_04:25:36.280000      67255.41        5.97408500e+00        4.38033077e-09  21.9876  19.0999  19.2695  0.0000
0202-04-02_04:25:36.640000      67255.76        6.17310800e+00       -5.72216923e-09  21.9903  19.0985  19.2873  0.0000
0202-04-02_04:25:36.990000      67256.11        6.37135200e+00       -1.50756923e-09  21.9903  19.0985  19.2873  0.0000
0202-04-02_04:25:37.350000      67256.48        6.57046000e+00       -4.42056923e-09  21.9903  19.0985  19.2873  0.0000
0202-04-02_04:25:37.746000      67256.87        6.76879100e+00       -4.48256923e-09  21.9867  19.0936  19.2780  0.0000
0202-04-02_04:25:38.094000      67257.22        6.96765900e+00       -6.71376923e-09  21.9867  19.0936  19.2780  0.0000
0202-04-02_04:25:38.445000      67257.57        7.16635800e+00       -1.06183692e-08  21.9867  19.0936  19.2780  0.0000
0202-04-02_04:25:38.805000      67257.93        7.36492600e+00        6.61630769e-10  21.9919  19.1089  19.2796  0.0000
0202-04-02_04:25:39.184000      67258.31        7.56372600e+00        1.04541308e-08  21.9919  19.1089  19.2796  0.0000
0202-04-02_04:25:39.543000      67258.67        7.76216000e+00        4.31182308e-08  21.9973  19.1010  19.2982  0.0000
0202-04-02_04:25:39.890000      67259.02        7.96111600e+00        8.27873308e-08  21.9973  19.1010  19.2982  0.0000
0202-04-02_04:25:40.242000      67259.37        8.16018500e+00        1.37328631e-07  21.9973  19.1010  19.2982  0.0000
0202-04-02_04:25:40.598000      67259.72        8.35878700e+00        2.41266031e-07  21.9830  19.1006  19.2590  0.0000
0202-04-02_04:25:40.945000      67260.07        8.55742500e+00        4.01603631e-07  21.9830  19.1006  19.2590  0.0000
0202-04-02_04:25:41.293000      67260.42        8.75634600e+00        6.44062431e-07  21.9830  19.1006  19.2590  0.0000
0202-04-02_04:25:41.640000      67260.77        8.95465200e+00        1.01989823e-06  21.9867  19.1000  19.2892  0.0000
0202-04-02_04:25:41.992000      67261.12        9.15370300e+00        1.57937543e-06  21.9867  19.1000  19.2892  0.0000
0202-04-02_04:25:42.350000      67261.48        9.35227200e+00        2.91203083e-06  21.9867  19.1000  19.2892  0.0000
0202-04-02_04:25:42.754000      67261.88        9.54987500e+00        4.37601793e-06  21.9876  19.0945  19.2693  0.0000
0202-04-02_04:25:43.120000      67262.24        9.74915800e+00        6.49418501e-06  21.9876  19.0945  19.2693  0.0000
0202-04-02_04:25:43.473000      67262.60        9.94794300e+00        9.47093613e-06  21.9885  19.1094  19.2781  0.0000
0202-04-02_04:25:43.824000      67262.95        1.01466000e+01        1.39959647e-05  21.9885  19.1094  19.2781  0.0000
0202-04-02_04:25:44.170000      67263.30        1.03453100e+01        2.03989699e-05  21.9885  19.1094  19.2781  0.0000

File: chapter 6/data/tapes/ext_ffj51/Ic/degradation/step08/Ic_2025-04-02_04-26-24884457_ffj51-40e19pm2-0nA-03T-22k.txt
# Ic = 8.25 A, n = 20.58 , Tavg = 22.00 K, ffj51-40e19pm2-0nA-03T-22k
#datetime                        t_s     iHTS_A                vHTS_V                tHTS_K  tTAR_K  tHOL_K  tSPA_K
0202-04-02_04:26:06.266000      67285.39        8.52819900e-03       -3.67104615e-09  21.9983  19.1023  19.2722  0.0000
0202-04-02_04:26:06.625000      67285.75        2.11613800e-01        1.41167538e-08  21.9986  19.0992  19.2869  0.0000
0202-04-02_04:26:06.980000      67286.11        4.10390300e-01        2.36613538e-08  21.9986  19.0992  19.2869  0.0000
0202-04-02_04:26:07.344000      67286.47        6.08732500e-01        2.35373538e-08  21.9986  19.0992  19.2869  0.0000
0202-04-02_04:26:07.742000      67286.87        8.07904300e-01        6.05955385e-09  21.9864  19.0957  19.2659  0.0000
0202-04-02_04:26:08.090000      67287.22        1.00619600e+00        2.30415538e-08  21.9864  19.0957  19.2659  0.0000
0202-04-02_04:26:08.440000      67287.57        1.20536800e+00        6.37065385e-09  21.9948  19.1113  19.2909  0.0000
0202-04-02_04:26:08.793000      67287.92        1.40385000e+00        4.23253846e-10  21.9948  19.1113  19.2909  0.0000
0202-04-02_04:26:09.140000      67288.27        1.60242100e+00        2.53095385e-09  21.9948  19.1113  19.2909  0.0000
0202-04-02_04:26:09.492000      67288.62        1.80137400e+00       -4.96834615e-09  22.0056  19.1022  19.3060  0.0000
0202-04-02_04:26:09.844000      67288.97        2.00025800e+00       -2.05544615e-09  22.0056  19.1022  19.3060  0.0000
0202-04-02_04:26:10.190000      67289.32        2.19877600e+00       -3.54284615e-09  22.0056  19.1022  19.3060  0.0000
0202-04-02_04:26:10.540000      67289.66        2.39752800e+00        3.77055385e-09  21.9964  19.1043  19.2646  0.0000
0202-04-02_04:26:10.887000      67290.01        2.59608900e+00       -5.03034615e-09  21.9964  19.1043  19.2646  0.0000
0202-04-02_04:26:11.242000      67290.37        2.79479900e+00       -2.17934615e-09  21.9964  19.1043  19.2646  0.0000
0202-04-02_04:26:11.590000      67290.71        2.99381600e+00        7.33553846e-10  21.9975  19.1104  19.3092  0.0000
0202-04-02_04:26:11.950000      67291.08        3.19224100e+00        8.35695385e-09  21.9975  19.1104  19.3092  0.0000
0202-04-02_04:26:12.316000      67291.44        3.39094500e+00        3.58455385e-09  21.9975  19.1104  19.3092  0.0000
0202-04-02_04:26:12.670000      67291.80        3.59007400e+00        9.81553846e-10  21.9945  19.0961  19.2763  0.0000
0202-04-02_04:26:13.023000      67292.15        3.78830200e+00       -2.58046154e-10  21.9945  19.0961  19.2763  0.0000
0202-04-02_04:26:13.420000      67292.55        3.98722900e+00        1.04345385e-09  21.9945  19.0961  19.2763  0.0000
0202-04-02_04:26:13.773000      67292.90        4.18576100e+00        3.27475385e-09  21.9892  19.1109  19.2997  0.0000
0202-04-02_04:26:14.125000      67293.25        4.38451700e+00       -3.20046154e-10  21.9892  19.1109  19.2997  0.0000
0202-04-02_04:26:14.473000      67293.60        4.58334800e+00       -4.90694615e-09  22.0069  19.1007  19.2850  0.0000
0202-04-02_04:26:14.824000      67293.95        4.78182600e+00       -3.66764615e-09  22.0069  19.1007  19.2850  0.0000
0202-04-02_04:26:15.170000      67294.30        4.98063600e+00        8.56753846e-10  22.0069  19.1007  19.2850  0.0000
0202-04-02_04:26:15.520000      67294.65        5.17963000e+00        3.33585385e-09  21.9822  19.1028  19.2648  0.0000
0202-04-02_04:26:15.867000      67294.99        5.37819100e+00       -4.44846154e-10  21.9822  19.1028  19.2648  0.0000
0202-04-02_04:26:16.223000      67295.35        5.57688700e+00        2.84005385e-09  21.9822  19.1028  19.2648  0.0000
0202-04-02_04:26:16.574000      67295.70        5.77557300e+00        2.84005385e-09  22.0082  19.1087  19.3046  0.0000
0202-04-02_04:26:16.926000      67296.05        5.97450700e+00        1.47655385e-09  22.0082  19.1087  19.3046  0.0000
0202-04-02_04:26:17.285000      67296.41        6.17312400e+00       -1.87024615e-09  22.0082  19.1087  19.3046  0.0000
0202-04-02_04:26:17.640000      67296.77        6.37157500e+00        4.26555385e-09  21.9942  19.1046  19.2796  0.0000
0202-04-02_04:26:17.996000      67297.12        6.57048100e+00        5.13325385e-09  21.9942  19.1046  19.2796  0.0000
0202-04-02_04:26:18.348000      67297.47        6.76922400e+00        4.88535385e-09  21.9942  19.1046  19.2796  0.0000
0202-04-02_04:26:18.742000      67297.87        6.96810300e+00        5.07125385e-09  21.9928  19.1104  19.2972  0.0000
0202-04-02_04:26:19.090000      67298.21        7.16668100e+00        7.17855385e-09  21.9928  19.1104  19.2972  0.0000
0202-04-02_04:26:19.457000      67298.58        7.36494400e+00        1.82725538e-08  21.9928  19.1104  19.2972  0.0000
0202-04-02_04:26:19.805000      67298.93        7.56399100e+00        2.94286538e-08  21.9924  19.0995  19.2840  0.0000
0202-04-02_04:26:20.180000      67299.31        7.76262100e+00        5.64509538e-08  21.9924  19.0995  19.2840  0.0000
0202-04-02_04:26:20.540000      67299.66        7.96118200e+00        9.64264538e-08  21.9770  19.1022  19.2693  0.0000
0202-04-02_04:26:20.900000      67300.03        8.16018900e+00        1.55553654e-07  21.9770  19.1022  19.2693  0.0000
0202-04-02_04:26:21.260000      67300.39        8.35882200e+00        2.69035654e-07  21.9770  19.1022  19.2693  0.0000
0202-04-02_04:26:21.625000      67300.75        8.55759000e+00        4.45177554e-07  22.0022  19.1078  19.3040  0.0000
0202-04-02_04:26:21.980000      67301.11        8.75618000e+00        7.04122254e-07  22.0022  19.1078  19.3040  0.0000
0202-04-02_04:26:22.348000      67301.47        8.95481700e+00        1.06712835e-06  22.0022  19.1078  19.3040  0.0000
0202-04-02_04:26:22.723000      67301.85        9.15348600e+00        1.55440055e-06  21.9925  19.0954  19.2689  0.0000
0202-04-02_04:26:23.074000      67302.20        9.35203500e+00        2.97190295e-06  21.9925  19.0954  19.2689  0.0000
0202-04-02_04:26:23.434000      67302.56        9.55060400e+00        4.35748655e-06  21.9925  19.0954  19.2689  0.0000
0202-04-02_04:26:23.785000      67302.91        9.74989100e+00        6.26895476e-06  22.0065  19.1112  19.3021  0.0000
0202-04-02_04:26:24.140000      67303.27        9.94821900e+00        9.43907535e-06  22.0065  19.1112  19.3021  0.0000
0202-04-02_04:26:24.508000      67303.63        1.01469800e+01        1.39779215e-05  21.9955  19.1000  19.2919  0.0000
0202-04-02_04:26:24.867000      67303.99        1.03452500e+01        2.07659935e-05  21.9955  19.1000  19.2919  0.0000
