Repository: shortlab/2025-devitre-PhD

# 2025-devitre-PhD
Data repository for Alexis Devitre's PhD thesis

File: chapter 5/cold_vs_warm/200K/ffj24/Ic/1_anneal/Ic_2023-11-08_00-12-20676864_f24-step4-ann300K1h-20K.txt
# Ic = 11.82 A, n = 29.44 , Tavg = 20.02 K, f24-step4-ann300K1h-20K
#datetime                        t_s     iHTS_A                vHTS_V                tHTS_K  tTAR_K
0202-11-08_00:11:54.850000      17060.03       -4.50005800e-01       -1.28140725e-08  20.0229  19.9777
0202-11-08_00:11:55.254000      17060.43       -4.49700100e-01       -1.17604425e-08  20.0229  19.9777
0202-11-08_00:11:55.660000      17060.84       -4.49893000e-01       -1.53552025e-08  20.0122  19.7897
0202-11-08_00:11:56.062000      17061.24       -4.50151400e-01       -1.76475525e-08  20.0122  19.7897
0202-11-08_00:11:56.490000      17061.67       -4.50434800e-01       -1.65919125e-08  20.0122  19.7897
0202-11-08_00:11:56.900000      17062.08       -4.50665400e-01       -2.43392425e-08  20.0023  20.0246
0202-11-08_00:11:57.297000      17062.48       -4.50797500e-01       -2.11163525e-08  20.0023  20.0246
0202-11-08_00:11:57.703000      17062.88       -4.50632800e-01       -1.86372025e-08  20.0270  19.8137
0202-11-08_00:11:58.110000      17063.29       -4.50671900e-01       -2.08064625e-08  20.0270  19.8137
0202-11-08_00:11:58.504000      17063.68       -4.51446600e-01       -2.47730925e-08  19.9869  19.9283
0202-11-08_00:11:58.906000      17064.08       -4.51305700e-01       -2.02486525e-08  19.9869  19.9283
0202-11-08_00:11:59.297000      17064.48       -4.51323100e-01       -2.04345925e-08  19.9869  19.9283
0202-11-08_00:11:59.690000      17064.87       -4.51404700e-01       -2.47111125e-08  19.9960  19.9405
0202-11-08_00:12:00.094000      17065.27       -4.51837700e-01       -2.63845425e-08  19.9960  19.9405
0202-11-08_00:12:00.492000      17065.67       -4.53632000e-01       -1.82653325e-08  19.9960  19.9405
0202-11-08_00:12:00.900000      17066.08       -3.70571700e-01       -1.09518525e-08  20.0123  19.8139
0202-11-08_00:12:01.310000      17066.49       -1.69751800e-01       -1.20674725e-08  20.0123  19.8139
0202-11-08_00:12:01.707000      17066.88        2.20934400e-01       -6.24148250e-09  19.9908  19.9732
0202-11-08_00:12:02.098000      17067.28        4.26785100e-01       -6.11813250e-09  19.9908  19.9732
0202-11-08_00:12:02.510000      17067.69        8.12722500e-01        2.86835750e-09  19.9908  19.9732
0202-11-08_00:12:02.906000      17068.08        1.01621900e+00        2.62043750e-09  20.0279  19.8369
0202-11-08_00:12:03.297000      17068.48        1.40774800e+00        9.31413750e-09  20.0279  19.8369
0202-11-08_00:12:03.695000      17068.87        1.61507500e+00        7.93175000e-11  19.9858  19.8817
0202-11-08_00:12:04.110000      17069.29        2.00654000e+00       -1.03629250e-09  19.9858  19.8817
0202-11-08_00:12:04.510000      17069.69        2.20935000e+00        2.65257500e-10  19.9858  19.8817
0202-11-08_00:12:04.906000      17070.08        2.59565200e+00        7.39279750e-09  20.0276  19.9690
0202-11-08_00:12:05.312000      17070.49        2.80042500e+00       -4.81699250e-09  20.0276  19.9690
0202-11-08_00:12:05.715000      17070.89        3.19541900e+00       -1.65608250e-09  20.0027  19.7719
0202-11-08_00:12:06.117000      17071.30        3.37969800e+00       -3.63940250e-09  20.0027  19.7719
0202-11-08_00:12:06.510000      17071.69        3.78949700e+00        1.16073475e-08  20.0027  19.7719
0202-11-08_00:12:06.906000      17072.08        3.97031800e+00        8.38445750e-09  19.9984  20.0076
0202-11-08_00:12:07.300000      17072.48        4.38403800e+00        1.37146175e-08  19.9984  20.0076
0202-11-08_00:12:07.707000      17072.89        4.77045500e+00       -9.12322500e-10  20.0173  19.8051
0202-11-08_00:12:08.113000      17073.29        4.97230300e+00        8.32258750e-09  20.0173  19.8051
0202-11-08_00:12:08.510000      17073.69        5.36171000e+00        1.13595675e-08  20.0173  19.8051
0202-11-08_00:12:08.906000      17074.08        5.54781700e+00        5.40961750e-09  19.9967  19.9124
0202-11-08_00:12:09.305000      17074.48        5.95940300e+00        5.03774750e-09  19.9967  19.9124
0202-11-08_00:12:09.710000      17074.89        6.14199800e+00       -4.78352500e-10  20.0065  19.9377
0202-11-08_00:12:10.117000      17075.29        6.54922100e+00        1.28470575e-08  20.0065  19.9377
0202-11-08_00:12:10.520000      17075.70        6.73752800e+00        1.20413375e-08  20.0201  19.8098
0202-11-08_00:12:10.920000      17076.10        7.14348900e+00        1.37147575e-08  20.0201  19.8098
0202-11-08_00:12:11.332000      17076.51        7.33049100e+00       -8.03974250e-09  20.0201  19.8098
0202-11-08_00:12:11.734000      17076.91        7.72063500e+00        1.32189275e-08  20.0018  19.9785
0202-11-08_00:12:12.130000      17077.31        7.92374200e+00        1.42105875e-08  20.0018  19.9785
0202-11-08_00:12:12.535000      17077.71        8.31404500e+00        1.74954575e-08  20.0292  19.8441
0202-11-08_00:12:12.926000      17078.10        8.52254700e+00        6.21534750e-09  20.0292  19.8441
0202-11-08_00:12:13.330000      17078.51        8.90679000e+00        3.05443750e-09  20.0292  19.8441
0202-11-08_00:12:13.760000      17078.94        9.11089800e+00       -2.39945250e-09  19.9944  19.8780
0202-11-08_00:12:14.164000      17079.34        9.50262700e+00        2.43523750e-09  19.9944  19.8780
0202-11-08_00:12:14.574000      17079.75        9.70764500e+00       -1.09754250e-09  20.0261  19.9765
0202-11-08_00:12:14.973000      17080.15        1.01059400e+01        1.56366875e-08  20.0261  19.9765
0202-11-08_00:12:15.395000      17080.57        1.02998500e+01        8.38518750e-09  20.0261  19.9765
0202-11-08_00:12:15.824000      17081.00        1.06937700e+01        1.66283475e-08  20.0063  19.7748
0202-11-08_00:12:16.220000      17081.39        1.09061200e+01        1.97892575e-08  20.0063  19.7748
0202-11-08_00:12:16.656000      17081.83        1.12951600e+01        6.63971875e-08  19.9841  20.0076
0202-11-08_00:12:17.062000      17082.24        1.15033300e+01        9.30480075e-08  19.9841  20.0076
0202-11-08_00:12:17.470000      17082.65        1.18863200e+01        2.23698968e-07  20.0384  19.8168
0202-11-08_00:12:17.867000      17083.05        1.20713600e+01        3.97796968e-07  20.0384  19.8168
0202-11-08_00:12:18.285000      17083.46        1.24788000e+01        9.16620138e-07  20.0384  19.8168
0202-11-08_00:12:18.684000      17083.86        1.28693700e+01        2.67668948e-06  19.9873  19.9095
0202-11-08_00:12:19.086000      17084.27        1.30746900e+01        4.24474898e-06  19.9873  19.9095
0202-11-08_00:12:19.504000      17084.68        1.34626700e+01        9.89434856e-06  19.9873  19.9095
0202-11-08_00:12:19.906000      17085.08        1.36703500e+01        1.46414728e-05  20.0212  19.9478
0202-11-08_00:12:20.312000      17085.49        1.40572900e+01        3.05154966e-05  20.0212  19.9478

File: chapter 5/cold_vs_warm/200K/ffj24/Ic/1_anneal/Ic_2023-11-08_00-14-29071980_f24-step4-ann300K1h-20K.txt
# Ic = 11.88 A, n = 30.40 , Tavg = 20.02 K, f24-step4-ann300K1h-20K
#datetime                        t_s     iHTS_A                vHTS_V                tHTS_K  tTAR_K
0202-11-08_00:14:03.070000      17188.25       -4.49402600e-01       -5.74541500e-09  19.9981  20.0149
0202-11-08_00:14:03.477000      17188.66       -4.49377400e-01       -3.32825500e-09  20.0208  19.8134
0202-11-08_00:14:03.890000      17189.07       -4.49654900e-01       -9.83600500e-09  20.0208  19.8134
0202-11-08_00:14:04.293000      17189.47       -4.50229600e-01       -4.87771500e-09  20.0208  19.8134
0202-11-08_00:14:04.707000      17189.88       -4.49946200e-01       -9.34037500e-09  19.9842  19.9533
0202-11-08_00:14:05.105000      17190.28       -4.49828600e-01        5.78171500e-09  19.9842  19.9533
0202-11-08_00:14:05.516000      17190.69       -4.50126900e-01        1.33430050e-08  20.0276  19.9261
0202-11-08_00:14:05.918000      17191.10       -4.50294600e-01        1.65039150e-08  20.0276  19.9261
0202-11-08_00:14:06.320000      17191.50       -4.50322300e-01        1.29091550e-08  20.0276  19.9261
0202-11-08_00:14:06.715000      17191.89       -4.49881500e-01        1.06159450e-08  19.9957  19.9907
0202-11-08_00:14:07.110000      17192.29       -4.49577300e-01        1.70617250e-08  19.9957  19.9907
0202-11-08_00:14:07.508000      17192.69       -4.49946300e-01        1.74955750e-08  19.9957  19.9907
0202-11-08_00:14:07.914000      17193.09       -4.50655700e-01        1.81773450e-08  20.0076  20.0115
0202-11-08_00:14:08.312000      17193.49       -4.51489800e-01        1.82393150e-08  20.0076  20.0115
0202-11-08_00:14:08.710000      17193.89       -4.54012800e-01        1.56362150e-08  19.9952  19.8527
0202-11-08_00:14:09.117000      17194.29       -3.21692700e-01        1.66278750e-08  19.9952  19.8527
0202-11-08_00:14:09.527000      17194.71       -1.19593200e-01        1.93549350e-08  19.9952  19.8527
0202-11-08_00:14:09.930000      17195.11        2.68253300e-01        2.53048850e-08  20.0005  19.9356
0202-11-08_00:14:10.336000      17195.51        4.74598700e-01        2.30116750e-08  20.0005  19.9356
0202-11-08_00:14:10.746000      17195.92        8.65018000e-01        2.52438650e-08  20.0083  19.9145
0202-11-08_00:14:11.156000      17196.33        1.06926200e+00        2.22703450e-08  20.0083  19.9145
0202-11-08_00:14:11.560000      17196.74        1.46016300e+00        2.98317450e-08  20.0089  19.8035
0202-11-08_00:14:11.953000      17197.13        1.66469500e+00        3.36744150e-08  20.0089  19.8035
0202-11-08_00:14:12.395000      17197.57        2.05359100e+00        3.01416350e-08  20.0089  19.8035
0202-11-08_00:14:12.812000      17197.99        2.25749100e+00        2.51213650e-08  20.0021  19.9992
0202-11-08_00:14:13.210000      17198.39        2.64740500e+00        2.40057450e-08  20.0021  19.9992
0202-11-08_00:14:13.620000      17198.80        2.85322300e+00        2.37578350e-08  20.0260  19.8019
0202-11-08_00:14:14.010000      17199.19        3.24255900e+00        2.82202950e-08  20.0260  19.8019
0202-11-08_00:14:14.440000      17199.62        3.42962400e+00        2.05349450e-08  20.0260  19.8019
0202-11-08_00:14:14.836000      17200.01        3.84073600e+00        2.80343550e-08  20.0141  20.0129
0202-11-08_00:14:15.258000      17200.43        4.02208200e+00        2.65468750e-08  20.0141  20.0129
0202-11-08_00:14:15.656000      17200.84        4.43372800e+00        3.07614250e-08  20.0230  19.9190
0202-11-08_00:14:16.060000      17201.24        4.81980200e+00        2.22083650e-08  20.0230  19.9190
0202-11-08_00:14:16.473000      17201.65        5.02284700e+00        2.30761650e-08  20.0230  19.9190
0202-11-08_00:14:16.890000      17202.07        5.41252800e+00        4.61945750e-08  20.0019  19.8041
0202-11-08_00:14:17.290000      17202.47        5.59881400e+00        3.65879350e-08  20.0019  19.8041
0202-11-08_00:14:17.688000      17202.87        6.01068000e+00        3.80134450e-08  20.0182  19.9997
0202-11-08_00:14:18.090000      17203.27        6.19380100e+00        4.39633950e-08  20.0182  19.9997
0202-11-08_00:14:18.508000      17203.69        6.60284900e+00        2.90265350e-08  20.0169  19.8058
0202-11-08_00:14:18.906000      17204.09        6.78986200e+00        4.25378850e-08  20.0169  19.8058
0202-11-08_00:14:19.300000      17204.48        7.19993200e+00        3.99967550e-08  20.0169  19.8058
0202-11-08_00:14:19.707000      17204.88        7.38476500e+00        2.97702750e-08  20.0095  19.9779
0202-11-08_00:14:20.113000      17205.29        7.77390200e+00        3.42947250e-08  20.0095  19.9779
0202-11-08_00:14:20.510000      17205.69        7.97905900e+00        3.51624250e-08  20.0095  19.9779
0202-11-08_00:14:20.902000      17206.08        8.36659700e+00        3.07619350e-08  20.0199  19.9252
0202-11-08_00:14:21.305000      17206.48        8.56972800e+00        2.23328350e-08  20.0199  19.9252
0202-11-08_00:14:21.710000      17206.89        8.96376900e+00        2.51218750e-08  19.9878  19.9375
0202-11-08_00:14:22.110000      17207.29        9.16888300e+00        2.38823050e-08  19.9878  19.9375
0202-11-08_00:14:22.520000      17207.70        9.55886300e+00        3.41711850e-08  19.9821  19.9972
0202-11-08_00:14:22.926000      17208.10        9.76322600e+00        2.24576350e-08  19.9821  19.9972
0202-11-08_00:14:23.330000      17208.50        1.01551700e+01        2.54326150e-08  19.9821  19.9972
0202-11-08_00:14:23.730000      17208.91        1.03563600e+01        2.87794650e-08  20.0053  19.8046
0202-11-08_00:14:24.137000      17209.31        1.07478900e+01        4.02455150e-08  20.0053  19.8046
0202-11-08_00:14:24.555000      17209.73        1.09516900e+01        3.78903250e-08  19.9897  19.9278
0202-11-08_00:14:24.960000      17210.14        1.13388000e+01        7.21645350e-08  19.9897  19.9278
0202-11-08_00:14:25.445000      17210.62        1.15461000e+01        1.28875025e-07  19.9897  19.9278
0202-11-08_00:14:25.867000      17211.05        1.19360700e+01        2.52026665e-07  20.0315  19.9352
0202-11-08_00:14:26.270000      17211.45        1.21193600e+01        4.53147485e-07  20.0315  19.9352
0202-11-08_00:14:26.670000      17211.85        1.25339900e+01        9.77982935e-07  20.0132  19.8083
0202-11-08_00:14:27.074000      17212.25        1.29178800e+01        2.84360316e-06  20.0132  19.8083
0202-11-08_00:14:27.473000      17212.65        1.31201400e+01        4.64953789e-06  20.0131  20.0039
0202-11-08_00:14:27.875000      17213.05        1.35102300e+01        1.08347000e-05  20.0131  20.0039
0202-11-08_00:14:28.277000      17213.45        1.37200800e+01        1.59382110e-05  20.0131  20.0039
0202-11-08_00:14:28.684000      17213.86        1.41070200e+01        3.36678348e-05  20.0199  19.8107
