Repository: shortlab/2025-devitre-PhD

# 2025-devitre-PhD
Data repository for Alexis Devitre's PhD thesis

File: chapter 5/cold_vs_warm/20K/ffj23/Ic/2_pulses/Ic_2023-11-01_13-06-06432600_f23-pulse-1ms.txt
# Ic = 3.77 A, n = 21.55 , Tavg = 24.87 K, f32-pulse-1ms
#datetime                        t_s     iHTS_A                vHTS_V                tHTS_K  tTAR_K
0202-11-01_13:04:31.035000      1710.87        5.13557500e-02        9.05813500e-09  24.9408  24.4372
0202-11-01_13:04:31.230000      1711.07        1.27581000e-02        1.11034150e-08  24.9408  24.4372
0202-11-01_13:04:31.426000      1711.27        2.26216000e-02        1.34585950e-08  24.9033  24.3892
0202-11-01_13:04:31.630000      1711.47        3.27546200e-02        1.02976950e-08  24.9033  24.3892
0202-11-01_13:04:31.824000      1711.66        4.16994500e-02        6.57899500e-09  24.9033  24.3892
0202-11-01_13:04:32.016000      1711.86        5.22545500e-02        4.96756500e-09  24.9033  24.3892
0202-11-01_13:04:32.223000      1712.06        6.23762900e-02        1.07935250e-08  24.9033  24.3892
0202-11-01_13:04:32.426000      1712.27        7.13226000e-02        1.35825450e-08  24.8926  24.4668
0202-11-01_13:04:32.617000      1712.46        8.22754400e-02        1.90366350e-08  24.8926  24.4668
0202-11-01_13:04:32.820000      1712.66        9.21166800e-02        1.98423550e-08  24.8926  24.4668
0202-11-01_13:04:33.016000      1712.86        1.01604700e-01        2.07100550e-08  24.8926  24.4668
0202-11-01_13:04:33.230000      1713.07        1.11903300e-01        1.62476150e-08  24.8926  24.4668
0202-11-01_13:04:33.430000      1713.27        1.21979000e-01        2.60401850e-08  24.9420  24.3872
0202-11-01_13:04:33.640000      1713.48        1.31706000e-01        1.86647650e-08  24.9420  24.3872
0202-11-01_13:04:33.836000      1713.68        1.41513100e-01        1.77350950e-08  24.9420  24.3872
0202-11-01_13:04:34.030000      1713.87        1.51425500e-01        1.34585950e-08  24.9420  24.3872
0202-11-01_13:04:34.240000      1714.08        1.61174800e-01        1.72392650e-08  24.9420  24.3872
0202-11-01_13:04:34.430000      1714.27        1.71183700e-01        1.77970750e-08  24.9771  24.4351
0202-11-01_13:04:34.625000      1714.47        1.81272800e-01        2.07100550e-08  24.9771  24.4351
0202-11-01_13:04:34.832000      1714.67        1.91578300e-01        2.28173150e-08  24.9771  24.4351
0202-11-01_13:04:35.023000      1714.86        2.00894100e-01        2.57929650e-08  24.9771  24.4351
0202-11-01_13:04:35.266000      1715.11        2.11882600e-01        2.51741150e-08  24.9771  24.4351
0202-11-01_13:04:35.457000      1715.30        2.20496500e-01        2.60425050e-08  24.9770  24.4324
0202-11-01_13:04:35.656000      1715.50        2.31042700e-01        2.46789850e-08  24.9770  24.4324
0202-11-01_13:04:35.848000      1715.69        2.41035300e-01        2.35013950e-08  24.9770  24.4324
0202-11-01_13:04:36.043000      1715.88        2.50042400e-01        2.12701750e-08  24.9770  24.4324
0202-11-01_13:04:36.260000      1716.10        2.61401900e-01        2.18899550e-08  24.9770  24.4324
0202-11-01_13:04:36.453000      1716.30        2.70656700e-01        2.39972250e-08  24.8929  24.3768
0202-11-01_13:04:36.650000      1716.49        2.80205600e-01        2.64143750e-08  24.8929  24.3768
0202-11-01_13:04:36.844000      1716.68        2.90717600e-01        2.64143750e-08  24.8929  24.3768
0202-11-01_13:04:37.040000      1716.88        3.00530600e-01        2.53607450e-08  24.8929  24.3768
0202-11-01_13:04:37.234000      1717.08        3.09897000e-01        2.40591950e-08  24.8929  24.3768
0202-11-01_13:04:37.440000      1717.28        3.20440200e-01        2.17660050e-08  24.9019  24.4537
0202-11-01_13:04:37.633000      1717.47        3.30288800e-01        2.29435850e-08  24.9019  24.4537
0202-11-01_13:04:37.832000      1717.67        3.40516000e-01        2.20758950e-08  24.9019  24.4537
0202-11-01_13:04:38.023000      1717.87        3.49938300e-01        3.34179250e-08  24.9019  24.4537
0202-11-01_13:04:38.223000      1718.06        3.60573500e-01        3.39137550e-08  24.9019  24.4537
0202-11-01_13:04:38.418000      1718.26        3.70221800e-01        4.34584250e-08  24.9408  24.3708
0202-11-01_13:04:38.613000      1718.45        3.79795900e-01        4.22188550e-08  24.9408  24.3708
0202-11-01_13:04:38.805000      1718.65        3.90061600e-01        4.62474450e-08  24.9408  24.3708
0202-11-01_13:04:39.008000      1718.85        4.00210000e-01        4.68052550e-08  24.9408  24.3708
0202-11-01_13:04:39.234000      1719.08        4.09693600e-01        4.48839250e-08  24.9408  24.3708
0202-11-01_13:04:39.438000      1719.28        4.20259000e-01        4.37683150e-08  24.9469  24.4258
0202-11-01_13:04:39.630000      1719.47        4.29834900e-01        4.98421950e-08  24.9469  24.4258
0202-11-01_13:04:39.836000      1719.68        4.38708400e-01        4.92843850e-08  24.9469  24.4258
0202-11-01_13:04:40.030000      1719.87        4.49465400e-01        5.15156050e-08  24.9469  24.4258
0202-11-01_13:04:40.258000      1720.10        4.59422400e-01        4.55037050e-08  24.9469  24.4258
0202-11-01_13:04:40.450000      1720.29        4.69547100e-01        4.53177750e-08  24.9187  24.4109
0202-11-01_13:04:40.640000      1720.48        4.79225000e-01        4.03595050e-08  24.9187  24.4109
0202-11-01_13:04:40.832000      1720.67        4.88986100e-01        4.19709450e-08  24.9187  24.4109
0202-11-01_13:04:41.030000      1720.87        4.98333100e-01        3.89334450e-08  24.9187  24.4109
0202-11-01_13:04:41.227000      1721.07        5.08708200e-01        4.07923750e-08  24.9187  24.4109
0202-11-01_13:04:41.418000      1721.26        5.19076300e-01        4.17836050e-08  24.8850  24.3694
0202-11-01_13:04:41.620000      1721.46        5.28120600e-01        3.76930350e-08  24.8850  24.3694
0202-11-01_13:04:41.824000      1721.66        5.38769200e-01        4.45106550e-08  24.8850  24.3694
0202-11-01_13:04:42.016000      1721.86        5.48355100e-01        4.37049350e-08  24.8850  24.3694
0202-11-01_13:04:42.227000      1722.07        5.57803100e-01        4.43247150e-08  24.8850  24.3694
0202-11-01_13:04:42.418000      1722.26        5.68668400e-01        4.50064750e-08  24.8563  24.4499
0202-11-01_13:04:42.610000      1722.45        5.78260300e-01        4.51924150e-08  24.8563  24.4499
0202-11-01_13:04:42.820000      1722.66        5.88257000e-01        4.46965850e-08  24.8563  24.4499
0202-11-01_13:04:43.016000      1722.86        5.97811800e-01        4.87871550e-08  24.8563  24.4499
0202-11-01_13:04:43.210000      1723.05        6.08421800e-01        4.74856150e-08  24.8563  24.4499
0202-11-01_13:04:43.414000      1723.26        6.17706500e-01        4.72376950e-08  24.9066  24.3673
0202-11-01_13:04:43.605000      1723.45        6.27844600e-01        4.38288850e-08  24.9066  24.3673
0202-11-01_13:04:43.810000      1723.65        6.38214200e-01        4.56882350e-08  24.9066  24.3673
0202-11-01_13:04:44.010000      1723.85        6.47629500e-01        4.69897850e-08  24.9066  24.3673
0202-11-01_13:04:44.207000      1724.05        6.57850600e-01        4.91590250e-08  24.9066  24.3673
0202-11-01_13:04:44.414000      1724.26        6.67411500e-01        4.86012250e-08  24.9048  24.4263
0202-11-01_13:04:44.613000      1724.45        6.77269000e-01        4.99647450e-08  24.9048  24.4263
0202-11-01_13:04:44.805000      1724.64        6.87111800e-01        4.54403250e-08  24.9048  24.4263
0202-11-01_13:04:45.010000      1724.85        6.97462100e-01        4.69278050e-08  24.9048  24.4263
0202-11-01_13:04:45.215000      1725.05        7.07518500e-01        4.06060150e-08  24.9048  24.4263
0202-11-01_13:04:45.406000      1725.25        7.17045100e-01        4.01101950e-08  24.8901  24.4178
0202-11-01_13:04:45.610000      1725.45        7.27287100e-01        4.69897850e-08  24.8901  24.4178
0202-11-01_13:04:45.805000      1725.64        7.37024400e-01        5.18860750e-08  24.8901  24.4178
0202-11-01_13:04:45.996000      1725.84        7.46305000e-01        5.81458850e-08  24.8901  24.4178
0202-11-01_13:04:46.240000      1726.08        7.57529500e-01        5.51709250e-08  24.8901  24.4178
0202-11-01_13:04:46.445000      1726.29        7.66480300e-01        5.11423350e-08  24.9002  24.3740
0202-11-01_13:04:46.637000      1726.48        7.77151100e-01        5.54808150e-08  24.9002  24.3740
0202-11-01_13:04:46.832000      1726.67        7.87014600e-01        5.42412450e-08  24.9002  24.3740
0202-11-01_13:04:47.035000      1726.87        7.96710400e-01        4.73620150e-08  24.9002  24.3740
0202-11-01_13:04:47.242000      1727.08        8.06804000e-01        5.02134950e-08  24.9002  24.3740
0202-11-01_13:04:47.434000      1727.28        8.16909400e-01        4.43259150e-08  24.9452  24.4562
0202-11-01_13:04:47.640000      1727.48        8.26321200e-01        5.12055150e-08  24.9452  24.4562
0202-11-01_13:04:47.832000      1727.67        8.36391000e-01        5.10195750e-08  24.9452  24.4562
0202-11-01_13:04:48.023000      1727.87        8.46560300e-01        5.67215850e-08  24.9452  24.4562
0202-11-01_13:04:48.234000      1728.08        8.56400000e-01        5.58538850e-08  24.9452  24.4562
0202-11-01_13:04:48.434000      1728.27        8.66115100e-01        5.27549650e-08  24.9528  24.3663
0202-11-01_13:04:48.625000      1728.46        8.76676200e-01        4.68670250e-08  24.9528  24.3663
0202-11-01_13:04:48.820000      1728.66        8.86161200e-01        4.76107650e-08  24.9528  24.3663
0202-11-01_13:04:49.016000      1728.86        8.95616600e-01        4.35821750e-08  24.9528  24.3663
0202-11-01_13:04:49.254000      1729.09        9.06977900e-01        4.38920650e-08  24.9528  24.3663
0202-11-01_13:04:49.460000      1729.30        9.15606600e-01        3.61447750e-08  24.9201  24.4242
0202-11-01_13:04:49.652000      1729.49        9.26408000e-01        3.64546650e-08  24.9201  24.4242
0202-11-01_13:04:49.855000      1729.70        9.35804000e-01        3.74463150e-08  24.9201  24.4242
0202-11-01_13:04:50.050000      1729.89        9.45403400e-01        3.91197350e-08  24.9201  24.4242
0202-11-01_13:04:50.258000      1730.10        9.55856100e-01        4.15368850e-08  24.9201  24.4242
0202-11-01_13:04:50.470000      1730.31        9.65271400e-01        4.47597650e-08  24.8449  24.4077
0202-11-01_13:04:50.670000      1730.51        9.75320100e-01        4.47597650e-08  24.8449  24.4077
0202-11-01_13:04:50.870000      1730.71        9.85789100e-01        3.85619250e-08  24.8449  24.4077
0202-11-01_13:04:51.066000      1730.91        9.95462700e-01        3.55869650e-08  24.8449  24.4077
0202-11-01_13:04:51.273000      1731.11        1.00507800e+00        3.52770750e-08  24.8756  24.3562
0202-11-01_13:04:51.465000      1731.31        1.01578800e+00        3.99874350e-08  24.8756  24.3562
0202-11-01_13:04:51.660000      1731.50        1.02546000e+00        4.25905250e-08  24.8756  24.3562
0202-11-01_13:04:51.867000      1731.71        1.03455300e+00        4.63092250e-08  24.8756  24.3562
0202-11-01_13:04:52.062000      1731.90        1.04556400e+00        4.94081350e-08  24.8756  24.3562
0202-11-01_13:04:52.254000      1732.09        1.05527500e+00        5.53580550e-08  24.9634  24.4466
0202-11-01_13:04:52.457000      1732.30        1.06473500e+00        5.54820150e-08  24.9634  24.4466
0202-11-01_13:04:52.652000      1732.49        1.07464500e+00        5.13294650e-08  24.9634  24.4466
0202-11-01_13:04:52.844000      1732.68        1.08503200e+00        4.60612450e-08  24.9634  24.4466
0202-11-01_13:04:53.050000      1732.89        1.09474600e+00        4.86021050e-08  24.9634  24.4466
0202-11-01_13:04:53.246000      1733.09        1.10422500e+00        4.81680750e-08  24.9634  24.4466
0202-11-01_13:04:53.440000      1733.28        1.11452800e+00        4.97174050e-08  24.9137  24.3598
0202-11-01_13:04:53.645000      1733.49        1.12469200e+00        4.55028850e-08  24.9137  24.3598
0202-11-01_13:04:53.848000      1733.69        1.13419400e+00        4.77341050e-08  24.9137  24.3598
0202-11-01_13:04:54.040000      1733.88        1.14428600e+00        4.56888150e-08  24.9137  24.3598
0202-11-01_13:04:54.242000      1734.08        1.15414800e+00        5.17626950e-08  24.8841  24.4144
0202-11-01_13:04:54.434000      1734.27        1.16406400e+00        5.43038050e-08  24.8841  24.4144
0202-11-01_13:04:54.625000      1734.47        1.17371500e+00        5.38699550e-08  24.8841  24.4144
0202-11-01_13:04:54.832000      1734.67        1.18422100e+00        4.71762950e-08  24.8841  24.4144
0202-11-01_13:04:55.023000      1734.86        1.19422600e+00        4.62466250e-08  24.8841  24.4144
0202-11-01_13:04:55.227000      1735.07        1.20359500e+00        4.91596050e-08  24.8841  24.4144
0202-11-01_13:04:55.420000      1735.26        1.21365300e+00        5.07710350e-08  24.8817  24.4112
0202-11-01_13:04:55.613000      1735.45        1.22405900e+00        4.92215850e-08  24.8817  24.4112
0202-11-01_13:04:55.816000      1735.66        1.23290700e+00        4.17222050e-08  24.8817  24.4112
0202-11-01_13:04:56.010000      1735.85        1.24380600e+00        4.54409050e-08  24.8817  24.4112
0202-11-01_13:04:56.207000      1736.05        1.25426900e+00        4.23419850e-08  24.8817  24.4112
0202-11-01_13:04:56.410000      1736.25        1.26259200e+00        4.76721250e-08  24.8914  24.3659
0202-11-01_13:04:56.605000      1736.45        1.27382300e+00        3.81274650e-08  24.8914  24.3659
0202-11-01_13:04:56.797000      1736.64        1.28335800e+00        3.60821750e-08  24.8914  24.3659
0202-11-01_13:04:57             1736.84        1.29257100e+00        2.91406050e-08  24.8914  24.3659
0202-11-01_13:04:57.200000      1737.04        1.30348000e+00        3.23634750e-08  24.8914  24.3659
0202-11-01_13:04:57.402000      1737.24        1.31340400e+00        3.66399850e-08  24.9338  24.4496
0202-11-01_13:04:57.605000      1737.44        1.32265900e+00        3.99248350e-08  24.9338  24.4496
0202-11-01_13:04:57.810000      1737.65        1.33333400e+00        3.64540450e-08  24.9338  24.4496
0202-11-01_13:04:58.008000      1737.85        1.34310700e+00        3.64540450e-08  24.9338  24.4496
0202-11-01_13:04:58.207000      1738.05        1.35295300e+00        3.20535850e-08  24.9338  24.4496
0202-11-01_13:04:58.414000      1738.25        1.36283600e+00        3.48426050e-08  24.9170  24.3692
0202-11-01_13:04:58.605000      1738.45        1.37295300e+00        3.26733650e-08  24.9170  24.3692
0202-11-01_13:04:58.800000      1738.64        1.38183500e+00        3.00704450e-08  24.9170  24.3692
0202-11-01_13:04:59.004000      1738.84        1.39307900e+00        2.67860950e-08  24.9170  24.3692
0202-11-01_13:04:59.234000      1739.08        1.40286200e+00        2.99476550e-08  24.9170  24.3692
0202-11-01_13:04:59.445000      1739.29        1.41295000e+00        2.94521550e-08  24.8686  24.4209
0202-11-01_13:04:59.650000      1739.49        1.42264400e+00        3.12495250e-08  24.8686  24.4209
0202-11-01_13:04:59.850000      1739.69        1.43215900e+00        4.08561750e-08  24.8686  24.4209
0202-11-01_13:05:00.050000      1739.89        1.44241100e+00        5.04008450e-08  24.8686  24.4209
0202-11-01_13:05:00.266000      1740.11        1.45250900e+00        4.70540150e-08  24.8686  24.4209
0202-11-01_13:05:00.460000      1740.30        1.46190900e+00        3.98645250e-08  24.9112  24.4149
0202-11-01_13:05:00.652000      1740.49        1.47184400e+00        3.76332950e-08  24.9112  24.4149
0202-11-01_13:05:00.844000      1740.68        1.48228300e+00        3.27989850e-08  24.9112  24.4149
0202-11-01_13:05:01.043000      1740.88        1.49124400e+00        3.45343850e-08  24.9112  24.4149
0202-11-01_13:05:01.240000      1741.08        1.50204300e+00        3.37906450e-08  24.9112  24.4149
0202-11-01_13:05:01.434000      1741.27        1.51208600e+00        4.40170750e-08  24.9241  24.3723
0202-11-01_13:05:01.630000      1741.47        1.52085400e+00        3.95546250e-08  24.9241  24.3723
0202-11-01_13:05:01.824000      1741.66        1.53178300e+00        4.20337650e-08  24.9241  24.3723
0202-11-01_13:05:02.027000      1741.87        1.54171800e+00        3.82530850e-08  24.9241  24.3723
0202-11-01_13:05:02.254000      1742.09        1.55132600e+00        4.06702350e-08  24.9241  24.3723
0202-11-01_13:05:02.460000      1742.30        1.56165200e+00        4.20337650e-08  24.9440  24.4511
0202-11-01_13:05:02.656000      1742.50        1.57120400e+00        4.67441150e-08  24.9440  24.4511
0202-11-01_13:05:02.860000      1742.70        1.58100200e+00        3.91827550e-08  24.9440  24.4511
0202-11-01_13:05:03.055000      1742.89        1.59133900e+00        4.30254150e-08  24.9440  24.4511
0202-11-01_13:05:03.250000      1743.09        1.60151300e+00        4.31493750e-08  24.9440  24.4511
0202-11-01_13:05:03.457000      1743.30        1.61087600e+00        4.61863150e-08  24.9143  24.3672
0202-11-01_13:05:03.652000      1743.49        1.62019500e+00        4.99669950e-08  24.9143  24.3672
0202-11-01_13:05:03.844000      1743.68        1.63046600e+00        4.61243350e-08  24.9143  24.3672
0202-11-01_13:05:04.062000      1743.90        1.64029700e+00        5.07727150e-08  24.9143  24.3672
0202-11-01_13:05:04.280000      1744.12        1.65095800e+00        4.95331450e-08  24.8467  24.4161
0202-11-01_13:05:04.480000      1744.32        1.66029400e+00        5.13305150e-08  24.8467  24.4161
0202-11-01_13:05:04.684000      1744.53        1.67057500e+00        5.40575650e-08  24.8467  24.4161
0202-11-01_13:05:04.887000      1744.73        1.68063400e+00        4.89139850e-08  24.8467  24.4161
0202-11-01_13:05:05.082000      1744.92        1.69091800e+00        5.13317650e-08  24.8467  24.4161
0202-11-01_13:05:05.290000      1745.13        1.70004800e+00        4.59402650e-08  24.8467  24.4161
0202-11-01_13:05:05.484000      1745.33        1.71026200e+00        4.86675250e-08  24.8986  24.4051
0202-11-01_13:05:05.680000      1745.52        1.72092100e+00        4.69321250e-08  24.8986  24.4051
0202-11-01_13:05:05.883000      1745.72        1.72955300e+00        5.41835950e-08  24.8986  24.4051
0202-11-01_13:05:06.082000      1745.92        1.74015800e+00        5.41835950e-08  24.8986  24.4051
0202-11-01_13:05:06.277000      1746.12        1.75028100e+00        5.48033850e-08  24.9307  24.3599
0202-11-01_13:05:06.477000      1746.32        1.75891600e+00        4.72420150e-08  24.9307  24.3599
0202-11-01_13:05:06.688000      1746.53        1.77005000e+00        5.00930250e-08  24.9307  24.3599
0202-11-01_13:05:06.880000      1746.72        1.77994100e+00        4.95352150e-08  24.9307  24.3599
0202-11-01_13:05:07.086000      1746.93        1.78907100e+00        5.23242450e-08  24.9307  24.3599
0202-11-01_13:05:07.277000      1747.12        1.79967500e+00        4.83576350e-08  24.9497  24.4485
0202-11-01_13:05:07.480000      1747.32        1.80960100e+00        4.50727750e-08  24.9497  24.4485
0202-11-01_13:05:07.670000      1747.51        1.81932000e+00        4.14780250e-08  24.9497  24.4485
0202-11-01_13:05:07.863000      1747.71        1.82895700e+00        3.98665950e-08  24.9497  24.4485
0202-11-01_13:05:08.070000      1747.91        1.83944000e+00        4.06723050e-08  24.9497  24.4485
0202-11-01_13:05:08.266000      1748.11        1.84940300e+00        4.71180650e-08  24.9497  24.4485
0202-11-01_13:05:08.460000      1748.30        1.85877700e+00        5.08367650e-08  24.8781  24.3548
0202-11-01_13:05:08.652000      1748.49        1.86937900e+00        4.64363050e-08  24.8781  24.3548
0202-11-01_13:05:08.855000      1748.70        1.87934100e+00        4.51347550e-08  24.8781  24.3548
0202-11-01_13:05:09.050000      1748.89        1.88909000e+00        3.64577750e-08  24.8781  24.3548
0202-11-01_13:05:09.273000      1749.11        1.89967600e+00        4.66222350e-08  24.8781  24.3548
0202-11-01_13:05:09.465000      1749.31        1.90893700e+00        4.25316650e-08  24.8684  24.4177
0202-11-01_13:05:09.670000      1749.51        1.91851800e+00        4.59404750e-08  24.8684  24.4177
0202-11-01_13:05:09.875000      1749.72        1.92920900e+00        3.80692150e-08  24.8684  24.4177
0202-11-01_13:05:10.080000      1749.92        1.93897200e+00        3.83791050e-08  24.8684  24.4177
0202-11-01_13:05:10.280000      1750.12        1.94824000e+00        3.87509750e-08  24.8522  24.4084
0202-11-01_13:05:10.473000      1750.31        1.95896500e+00        3.89369150e-08  24.8522  24.4084
0202-11-01_13:05:10.688000      1750.53        1.96886200e+00        3.58999750e-08  24.8522  24.4084
0202-11-01_13:05:10.883000      1750.72        1.97863500e+00        4.25320850e-08  24.8522  24.4084
0202-11-01_13:05:11.086000      1750.93        1.98884000e+00        4.35861450e-08  24.8522  24.4084
0202-11-01_13:05:11.280000      1751.12        1.99833200e+00        4.81111350e-08  24.9038  24.3673
0202-11-01_13:05:11.480000      1751.32        2.00830100e+00        4.48262850e-08  24.9038  24.3673
0202-11-01_13:05:11.684000      1751.53        2.01838000e+00        4.43304550e-08  24.9038  24.3673
0202-11-01_13:05:11.880000      1751.72        2.02839300e+00        4.51361750e-08  24.9038  24.3673
0202-11-01_13:05:12.074000      1751.91        2.03771100e+00        4.43924350e-08  24.9038  24.3673
0202-11-01_13:05:12.285000      1752.12        2.04850300e+00        4.82350950e-08  24.9131  24.4504
0202-11-01_13:05:12.477000      1752.32        2.05787900e+00        5.17678650e-08  24.9131  24.4504
0202-11-01_13:05:12.680000      1752.52        2.06739000e+00        5.64162450e-08  24.9131  24.4504
0202-11-01_13:05:12.883000      1752.72        2.07787900e+00        5.96391250e-08  24.9131  24.4504
0202-11-01_13:05:13.074000      1752.91        2.08776000e+00        6.02589050e-08  24.9131  24.4504
0202-11-01_13:05:13.285000      1753.12        2.09711800e+00        6.00729750e-08  24.8989  24.3704
0202-11-01_13:05:13.477000      1753.32        2.10746000e+00        5.67881150e-08  24.8989  24.3704
0202-11-01_13:05:13.670000      1753.51        2.11784300e+00        5.13959950e-08  24.8989  24.3704
0202-11-01_13:05:13.863000      1753.71        2.12670100e+00        5.30074350e-08  24.8989  24.3704
0202-11-01_13:05:14.060000      1753.90        2.13760000e+00        5.17058850e-08  24.8989  24.3704
0202-11-01_13:05:14.270000      1754.11        2.14780000e+00        6.26140850e-08  24.9226  24.4232
0202-11-01_13:05:14.460000      1754.30        2.15713400e+00        5.74698850e-08  24.9226  24.4232
0202-11-01_13:05:14.652000      1754.49        2.16728200e+00        6.11266050e-08  24.9226  24.4232
0202-11-01_13:05:14.860000      1754.70        2.17714400e+00        5.72839450e-08  24.9226  24.4232
0202-11-01_13:05:15.050000      1754.89        2.18643300e+00        5.68500950e-08  24.9226  24.4232
0202-11-01_13:05:15.250000      1755.09        2.19696700e+00        5.75938350e-08  24.9226  24.4232
0202-11-01_13:05:15.445000      1755.28        2.20697900e+00        5.69120750e-08  24.9392  24.4165
0202-11-01_13:05:15.637000      1755.48        2.21560500e+00        6.27380450e-08  24.9392  24.4165
0202-11-01_13:05:15.832000      1755.67        2.22701400e+00        6.14364950e-08  24.9392  24.4165
0202-11-01_13:05:16.035000      1755.88        2.23675000e+00        6.41015750e-08  24.9392  24.4165
0202-11-01_13:05:16.240000      1756.08        2.24637200e+00        5.73459250e-08  24.9392  24.4165
0202-11-01_13:05:16.440000      1756.28        2.25663600e+00        6.09406750e-08  24.9398  24.3667
0202-11-01_13:05:16.637000      1756.48        2.26682200e+00        6.10026550e-08  24.9398  24.3667
0202-11-01_13:05:16.830000      1756.67        2.27587600e+00        6.83167650e-08  24.9398  24.3667
0202-11-01_13:05:17.023000      1756.86        2.28685000e+00        6.78835750e-08  24.9398  24.3667
0202-11-01_13:05:17.234000      1757.08        2.29692300e+00        7.30906450e-08  24.9398  24.3667
0202-11-01_13:05:17.430000      1757.27        2.30598500e+00        6.50954250e-08  24.9423  24.4517
0202-11-01_13:05:17.620000      1757.46        2.31663200e+00        6.47235550e-08  24.9423  24.4517
0202-11-01_13:05:17.830000      1757.67        2.32576000e+00        5.24518150e-08  24.9423  24.4517
0202-11-01_13:05:18.020000      1757.86        2.33585600e+00        5.62325050e-08  24.9423  24.4517
0202-11-01_13:05:18.242000      1758.08        2.34648100e+00        5.20799450e-08  24.9423  24.4517
0202-11-01_13:05:18.434000      1758.28        2.35569800e+00        5.95793450e-08  24.9424  24.3655
0202-11-01_13:05:18.625000      1758.47        2.36522100e+00        5.94553850e-08  24.9424  24.3655
0202-11-01_13:05:18.832000      1758.67        2.37546900e+00        6.54672950e-08  24.9424  24.3655
0202-11-01_13:05:19.023000      1758.86        2.38588000e+00        5.88975750e-08  24.9424  24.3655
0202-11-01_13:05:19.242000      1759.08        2.39493300e+00        6.67688450e-08  24.9424  24.3655
0202-11-01_13:05:19.434000      1759.28        2.40568000e+00        6.27402450e-08  24.9050  24.4207
0202-11-01_13:05:19.637000      1759.48        2.41558200e+00        7.38963650e-08  24.9050  24.4207
0202-11-01_13:05:19.840000      1759.68        2.42517700e+00        7.32765750e-08  24.9050  24.4207
0202-11-01_13:05:20.030000      1759.87        2.43576500e+00        7.43921950e-08  24.9050  24.4207
0202-11-01_13:05:20.242000      1760.08        2.44568500e+00        6.88761050e-08  24.9050  24.4207
0202-11-01_13:05:20.438000      1760.28        2.45537000e+00        6.89380850e-08  24.8719  24.4082
0202-11-01_13:05:20.630000      1760.47        2.46541400e+00        6.96818250e-08  24.8719  24.4082
0202-11-01_13:05:20.836000      1760.68        2.47495900e+00        6.65209250e-08  24.8719  24.4082
0202-11-01_13:05:21.027000      1760.87        2.48479700e+00        6.29261750e-08  24.8719  24.4082
0202-11-01_13:05:21.246000      1761.08        2.49516300e+00        6.29881550e-08  24.8719  24.4082
0202-11-01_13:05:21.438000      1761.28        2.50482100e+00        5.80298750e-08  24.8823  24.3637
0202-11-01_13:05:21.630000      1761.47        2.51448300e+00        5.54887650e-08  24.8823  24.3637
0202-11-01_13:05:21.824000      1761.66        2.52509600e+00        5.88975750e-08  24.8823  24.3637
0202-11-01_13:05:22.020000      1761.86        2.53476100e+00        6.19345250e-08  24.8823  24.3637
0202-11-01_13:05:22.246000      1762.09        2.54503800e+00        6.49714650e-08  24.8823  24.3637
0202-11-01_13:05:22.445000      1762.29        2.55472800e+00        5.38773250e-08  24.9091  24.4411
0202-11-01_13:05:22.650000      1762.49        2.56503000e+00        6.16246250e-08  24.9091  24.4411
0202-11-01_13:05:22.860000      1762.70        2.57430700e+00        5.84622650e-08  24.9091  24.4411
0202-11-01_13:05:23.055000      1762.89        2.58451800e+00        6.38532850e-08  24.9091  24.4411
0202-11-01_13:05:23.246000      1763.09        2.59476300e+00        5.61048850e-08  24.9394  24.3612
0202-11-01_13:05:23.460000      1763.30        2.60404000e+00        6.24266750e-08  24.9394  24.3612
0202-11-01_13:05:23.660000      1763.50        2.61451300e+00        6.08152350e-08  24.9394  24.3612
0202-11-01_13:05:23.867000      1763.71        2.62443800e+00        6.51537250e-08  24.9394  24.3612
0202-11-01_13:05:24.094000      1763.93        2.63375300e+00        6.43480050e-08  24.9394  24.3612
0202-11-01_13:05:24.290000      1764.13        2.64393800e+00        6.18068950e-08  24.9101  24.4207
0202-11-01_13:05:24.500000      1764.34        2.65450200e+00        5.98855650e-08  24.9101  24.4207
0202-11-01_13:05:24.700000      1764.54        2.66393500e+00        5.38116850e-08  24.9101  24.4207
0202-11-01_13:05:24.910000      1764.75        2.67387700e+00        5.33158550e-08  24.9101  24.4207
0202-11-01_13:05:25.100000      1764.94        2.68372300e+00        5.66626850e-08  24.9101  24.4207
0202-11-01_13:05:25.312000      1765.15        2.69325600e+00        5.85840150e-08  24.9059  24.4040
0202-11-01_13:05:25.504000      1765.34        2.70388500e+00        6.03194150e-08  24.9059  24.4040
0202-11-01_13:05:25.707000      1765.55        2.71383200e+00        5.41215750e-08  24.9059  24.4040
0202-11-01_13:05:25.900000      1765.74        2.72307000e+00        5.87699550e-08  24.9059  24.4040
0202-11-01_13:05:26.098000      1765.94        2.73365700e+00        5.71585150e-08  24.9059  24.4040
0202-11-01_13:05:26.316000      1766.16        2.74383200e+00        5.98855650e-08  24.8719  24.3637
0202-11-01_13:05:26.516000      1766.36        2.75311300e+00        5.48033350e-08  24.8719  24.3637
0202-11-01_13:05:26.720000      1766.56        2.76358200e+00        5.49892750e-08  24.8719  24.3637
0202-11-01_13:05:26.926000      1766.77        2.77308000e+00        5.76543450e-08  24.8719  24.3637
0202-11-01_13:05:27.152000      1766.99        2.78282200e+00        5.70965350e-08  24.8719  24.3637
0202-11-01_13:05:27.363000      1767.20        2.79322200e+00        5.22622250e-08  24.8555  24.4511
0202-11-01_13:05:27.555000      1767.40        2.80297200e+00        6.18688750e-08  24.8555  24.4511
0202-11-01_13:05:27.758000      1767.60        2.81321700e+00        5.85220350e-08  24.8555  24.4511
0202-11-01_13:05:27.960000      1767.80        2.82270600e+00        5.54231150e-08  24.8555  24.4511
0202-11-01_13:05:28.195000      1768.04        2.83251000e+00        5.56090550e-08  24.8555  24.4511
0202-11-01_13:05:28.414000      1768.25        2.84240800e+00        6.19928250e-08  24.8875  24.3618
0202-11-01_13:05:28.637000      1768.48        2.85263200e+00        5.56087950e-08  24.8875  24.3618
0202-11-01_13:05:28.844000      1768.68        2.86288400e+00        5.69092850e-08  24.8875  24.3618
0202-11-01_13:05:29.050000      1768.89        2.87251600e+00        5.08965950e-08  24.8875  24.3618
0202-11-01_13:05:29.258000      1769.10        2.88286000e+00        5.26314550e-08  24.8875  24.3618
0202-11-01_13:05:29.450000      1769.29        2.89235400e+00        5.26314550e-08  24.8965  24.4251
0202-11-01_13:05:29.656000      1769.50        2.90228200e+00        5.64121350e-08  24.8965  24.4251
0202-11-01_13:05:29.850000      1769.69        2.91250700e+00        5.33751950e-08  24.8965  24.4251
0202-11-01_13:05:30.047000      1769.89        2.92229200e+00        5.36850950e-08  24.8965  24.4251
0202-11-01_13:05:30.258000      1770.10        2.93153800e+00        4.49461450e-08  24.8853  24.4123
0202-11-01_13:05:30.450000      1770.29        2.94204400e+00        5.01523250e-08  24.8853  24.4123
0202-11-01_13:05:30.645000      1770.49        2.95241600e+00        5.03382650e-08  24.8853  24.4123
0202-11-01_13:05:30.850000      1770.69        2.96134600e+00        5.51725750e-08  24.8853  24.4123
0202-11-01_13:05:31.050000      1770.89        2.97212100e+00        5.58543350e-08  24.8853  24.4123
0202-11-01_13:05:31.250000      1771.09        2.98203300e+00        5.60402650e-08  24.9300  24.3737
0202-11-01_13:05:31.440000      1771.28        2.99145800e+00        5.91391850e-08  24.9300  24.3737
0202-11-01_13:05:31.650000      1771.49        3.00180900e+00        6.16183250e-08  24.9300  24.3737
0202-11-01_13:05:31.844000      1771.68        3.01191800e+00        6.37255850e-08  24.9300  24.3737
0202-11-01_13:05:32.040000      1771.88        3.02094300e+00        6.03167750e-08  24.9300  24.3737
0202-11-01_13:05:32.230000      1772.07        3.03185100e+00        6.01928150e-08  24.9300  24.3737
0202-11-01_13:05:32.438000      1772.28        3.04121100e+00        5.41189450e-08  24.9027  24.4538
0202-11-01_13:05:32.656000      1772.50        3.05133900e+00        5.90152250e-08  24.9027  24.4538
0202-11-01_13:05:32.860000      1772.70        3.06130000e+00        5.95110550e-08  24.9027  24.4538
0202-11-01_13:05:33.060000      1772.90        3.07100200e+00        6.70724150e-08  24.9027  24.4538
0202-11-01_13:05:33.266000      1773.10        3.08083400e+00        5.96350150e-08  24.9027  24.4538
0202-11-01_13:05:33.457000      1773.30        3.09089600e+00        5.93251250e-08  24.9037  24.3647
0202-11-01_13:05:33.650000      1773.49        3.10092600e+00        5.12059550e-08  24.9037  24.3647
0202-11-01_13:05:33.860000      1773.70        3.11059900e+00        5.93251250e-08  24.9037  24.3647
0202-11-01_13:05:34.055000      1773.89        3.12063500e+00        5.74037950e-08  24.9037  24.3647
0202-11-01_13:05:34.277000      1774.12        3.13107900e+00        6.29818450e-08  24.9037  24.3647
0202-11-01_13:05:34.473000      1774.31        3.14030700e+00        5.02143050e-08  24.9606  24.4286
0202-11-01_13:05:34.668000      1774.51        3.15074000e+00        5.44286250e-08  24.9606  24.4286
0202-11-01_13:05:34.863000      1774.70        3.16019000e+00        5.26929350e-08  24.9606  24.4286
0202-11-01_13:05:35.062000      1774.90        3.17004200e+00        5.70310150e-08  24.9606  24.4286
0202-11-01_13:05:35.260000      1775.10        3.18094300e+00        5.93860850e-08  24.9606  24.4286
0202-11-01_13:05:35.477000      1775.32        3.19043400e+00        5.65350850e-08  24.9574  24.4140
0202-11-01_13:05:35.688000      1775.53        3.20012200e+00        5.45517750e-08  24.9574  24.4140
0202-11-01_13:05:35.890000      1775.73        3.21013400e+00        5.26924250e-08  24.9574  24.4140
0202-11-01_13:05:36.082000      1775.92        3.21977300e+00        5.02752750e-08  24.9574  24.4140
0202-11-01_13:05:36.293000      1776.13        3.23007900e+00        5.66590450e-08  24.9313  24.3688
0202-11-01_13:05:36.484000      1776.33        3.23999300e+00        6.09355450e-08  24.9313  24.3688
0202-11-01_13:05:36.676000      1776.52        3.24898800e+00        6.06876350e-08  24.9313  24.3688
0202-11-01_13:05:36.887000      1776.73        3.26010600e+00        5.96959750e-08  24.9313  24.3688
0202-11-01_13:05:37.080000      1776.92        3.26961100e+00        5.95100450e-08  24.9313  24.3688
0202-11-01_13:05:37.280000      1777.12        3.27904200e+00        6.31047850e-08  24.9106  24.4507
0202-11-01_13:05:37.477000      1777.32        3.28961500e+00        6.09355450e-08  24.9106  24.4507
0202-11-01_13:05:37.695000      1777.53        3.29939500e+00        5.25064950e-08  24.9106  24.4507
0202-11-01_13:05:37.895000      1777.74        3.30956300e+00        5.10190150e-08  24.9106  24.4507
0202-11-01_13:05:38.098000      1777.94        3.31948600e+00        5.54814550e-08  24.9106  24.4507
0202-11-01_13:05:38.305000      1778.15        3.32888900e+00        6.27329150e-08  24.9106  24.4507
0202-11-01_13:05:38.504000      1778.34        3.33932100e+00        5.97579550e-08  24.8801  24.3620
0202-11-01_13:05:38.707000      1778.55        3.34927700e+00        5.46757350e-08  24.8801  24.3620
0202-11-01_13:05:38.902000      1778.74        3.35882400e+00        5.61632150e-08  24.8801  24.3620
0202-11-01_13:05:39.094000      1778.94        3.36874200e+00        5.21346250e-08  24.8801  24.3620
0202-11-01_13:05:39.300000      1779.14        3.37910900e+00        5.74647550e-08  24.9182  24.4206
0202-11-01_13:05:39.496000      1779.34        3.38922500e+00        5.90142150e-08  24.9182  24.4206
0202-11-01_13:05:39.695000      1779.53        3.39796500e+00        5.96959750e-08  24.9182  24.4206
0202-11-01_13:05:39.900000      1779.74        3.40883600e+00        6.00058750e-08  24.9182  24.4206
0202-11-01_13:05:40.098000      1779.94        3.41905600e+00        6.29808350e-08  24.9182  24.4206
0202-11-01_13:05:40.297000      1780.14        3.42828200e+00        6.19891750e-08  24.8863  24.4013
0202-11-01_13:05:40.496000      1780.34        3.43882000e+00        6.62656850e-08  24.8863  24.4013
0202-11-01_13:05:40.690000      1780.53        3.44876900e+00        6.04388850e-08  24.8863  24.4013
0202-11-01_13:05:40.895000      1780.74        3.45817300e+00        6.90530350e-08  24.8863  24.4013
0202-11-01_13:05:41.094000      1780.93        3.46898900e+00        6.89279550e-08  24.8863  24.4013
0202-11-01_13:05:41.290000      1781.13        3.47857400e+00        7.54976550e-08  24.8863  24.4013
0202-11-01_13:05:41.484000      1781.32        3.48773100e+00        7.33284150e-08  24.9185  24.3648
0202-11-01_13:05:41.684000      1781.52        3.49839500e+00        7.74809650e-08  24.9185  24.3648
0202-11-01_13:05:41.887000      1781.73        3.50860900e+00        7.41341350e-08  24.9185  24.3648
0202-11-01_13:05:42.094000      1781.93        3.51763000e+00        7.72330450e-08  24.9185  24.3648
0202-11-01_13:05:42.290000      1782.13        3.52840200e+00        7.73570050e-08  24.9246  24.4386
0202-11-01_13:05:42.484000      1782.33        3.53821500e+00        8.91328850e-08  24.9246  24.4386
0202-11-01_13:05:42.715000      1782.55        3.54739100e+00        9.18599250e-08  24.9246  24.4386
0202-11-01_13:05:42.920000      1782.76        3.55792800e+00        9.13640950e-08  24.9246  24.4386
0202-11-01_13:05:43.117000      1782.96        3.56752000e+00        9.56406050e-08  24.9246  24.4386
0202-11-01_13:05:43.320000      1783.16        3.57767700e+00        8.92568350e-08  24.9232  24.3648
0202-11-01_13:05:43.516000      1783.36        3.58788200e+00        1.00846775e-07  24.9232  24.3648
0202-11-01_13:05:43.710000      1783.55        3.59778900e+00        1.05681085e-07  24.9232  24.3648
0202-11-01_13:05:43.926000      1783.77        3.60687200e+00        1.18138715e-07  24.9232  24.3648
0202-11-01_13:05:44.130000      1783.97        3.61779600e+00        1.20927745e-07  24.9232  24.3648
0202-11-01_13:05:44.336000      1784.18        3.62694900e+00        1.24584455e-07  24.8808  24.4234
0202-11-01_13:05:44.535000      1784.38        3.63727200e+00        1.26319855e-07  24.8808  24.4234
0202-11-01_13:05:44.740000      1784.58        3.64735600e+00        1.38777485e-07  24.8808  24.4234
0202-11-01_13:05:44.945000      1784.78        3.65676600e+00        1.40326945e-07  24.8808  24.4234
0202-11-01_13:05:45.188000      1785.03        3.66731300e+00        1.48879945e-07  24.8808  24.4234
0202-11-01_13:05:45.414000      1785.25        3.67739200e+00        1.55883495e-07  24.8628  24.4008
0202-11-01_13:05:45.605000      1785.45        3.68708800e+00        1.62205275e-07  24.8628  24.4008
0202-11-01_13:05:45.824000      1785.66        3.69718900e+00        1.73857195e-07  24.8628  24.4008
0202-11-01_13:05:46.016000      1785.86        3.70700500e+00        1.75468635e-07  24.8628  24.4008
0202-11-01_13:05:46.258000      1786.10        3.71765700e+00        1.81480525e-07  24.8628  24.4008
0202-11-01_13:05:46.465000      1786.30        3.72669200e+00        1.92078815e-07  24.8613  24.3676
0202-11-01_13:05:46.660000      1786.50        3.73710500e+00        1.94930195e-07  24.8613  24.3676
0202-11-01_13:05:46.850000      1786.69        3.74595300e+00        2.07822055e-07  24.8613  24.3676
0202-11-01_13:05:47.060000      1786.90        3.75685800e+00        2.17801065e-07  24.8613  24.3676
0202-11-01_13:05:47.250000      1787.09        3.76712000e+00        2.31622235e-07  24.8766  24.4474
0202-11-01_13:05:47.453000      1787.29        3.77603800e+00        2.36456535e-07  24.8766  24.4474
0202-11-01_13:05:47.660000      1787.50        3.78685000e+00        2.56599485e-07  24.8766  24.4474
0202-11-01_13:05:47.850000      1787.69        3.79604400e+00        2.63107215e-07  24.8766  24.4474
0202-11-01_13:05:48.043000      1787.89        3.80555800e+00        2.76246615e-07  24.8766  24.4474
0202-11-01_13:05:48.254000      1788.09        3.81627500e+00        2.89943815e-07  24.8766  24.4474
0202-11-01_13:05:48.445000      1788.29        3.82619200e+00        3.10272705e-07  24.9167  24.3629
0202-11-01_13:05:48.645000      1788.48        3.83509700e+00        3.21242865e-07  24.9167  24.3629
0202-11-01_13:05:48.848000      1788.69        3.84606300e+00        3.41819655e-07  24.9167  24.3629
0202-11-01_13:05:49.043000      1788.88        3.85620100e+00        3.55268955e-07  24.9167  24.3629
0202-11-01_13:05:49.254000      1789.09        3.86516100e+00        3.65061525e-07  24.9227  24.4258
0202-11-01_13:05:49.450000      1789.29        3.87572000e+00        3.96856395e-07  24.9227  24.4258
0202-11-01_13:05:49.645000      1789.49        3.88583000e+00        4.17247255e-07  24.9227  24.4258
0202-11-01_13:05:49.860000      1789.70        3.89530100e+00        4.43526055e-07  24.9227  24.4258
0202-11-01_13:05:50.062000      1789.90        3.90583900e+00        4.68131445e-07  24.9227  24.4258
0202-11-01_13:05:50.270000      1790.11        3.91573000e+00        4.96765425e-07  24.8914  24.4079
0202-11-01_13:05:50.465000      1790.31        3.92490500e+00        5.28188425e-07  24.8914  24.4079
0202-11-01_13:05:50.670000      1790.51        3.93523200e+00        5.58061965e-07  24.8914  24.4079
0202-11-01_13:05:50.875000      1790.71        3.94546300e+00        5.90414645e-07  24.8914  24.4079
0202-11-01_13:05:51.070000      1790.91        3.95459700e+00        6.20288185e-07  24.8914  24.4079
0202-11-01_13:05:51.266000      1791.11        3.96531000e+00        6.67081805e-07  24.9086  24.3731
0202-11-01_13:05:51.460000      1791.30        3.97488200e+00        6.97885025e-07  24.9086  24.3731
0202-11-01_13:05:51.660000      1791.50        3.98418000e+00        7.22800305e-07  24.9086  24.3731
0202-11-01_13:05:51.860000      1791.70        3.99493100e+00        7.71577235e-07  24.9086  24.3731
0202-11-01_13:05:52.060000      1791.90        4.00449000e+00        8.07958495e-07  24.9086  24.3731
0202-11-01_13:05:52.254000      1792.09        4.01404000e+00        8.56239595e-07  24.8830  24.4477
0202-11-01_13:05:52.450000      1792.29        4.02439900e+00        9.10842485e-07  24.8830  24.4477
0202-11-01_13:05:52.645000      1792.48        4.03463100e+00        9.57822545e-07  24.8830  24.4477
0202-11-01_13:05:52.863000      1792.70        4.04393900e+00        9.99968305e-07  24.8830  24.4477
0202-11-01_13:05:53.062000      1792.90        4.05455500e+00        1.06640974e-06  24.8830  24.4477
0202-11-01_13:05:53.273000      1793.11        4.06470800e+00        1.11183985e-06  24.8830  24.4477
0202-11-01_13:05:53.470000      1793.31        4.07396600e+00        1.17809468e-06  24.9127  24.3619
0202-11-01_13:05:53.664000      1793.50        4.08430900e+00        1.22402062e-06  24.9127  24.3619
0202-11-01_13:05:53.867000      1793.71        4.09469800e+00        1.30019199e-06  24.9127  24.3619
0202-11-01_13:05:54.062000      1793.90        4.10353700e+00        1.35745996e-06  24.9127  24.3619
0202-11-01_13:05:54.258000      1794.10        4.11393400e+00        1.42284710e-06  24.9320  24.4305
0202-11-01_13:05:54.465000      1794.30        4.12437700e+00        1.50998863e-06  24.9320  24.4305
0202-11-01_13:05:54.660000      1794.50        4.13369300e+00        1.58461054e-06  24.9320  24.4305
0202-11-01_13:05:54.850000      1794.69        4.14370700e+00        1.65582364e-06  24.9320  24.4305
0202-11-01_13:05:55.060000      1794.90        4.15399700e+00        1.73738712e-06  24.9320  24.4305
0202-11-01_13:05:55.254000      1795.10        4.16306500e+00        1.81671938e-06  24.9369  24.4058
0202-11-01_13:05:55.460000      1795.30        4.17345700e+00        1.93701931e-06  24.9369  24.4058
0202-11-01_13:05:55.652000      1795.49        4.18365900e+00        2.02316919e-06  24.9369  24.4058
0202-11-01_13:05:55.850000      1795.69        4.19242300e+00        2.11613668e-06  24.9369  24.4058
0202-11-01_13:05:56.060000      1795.90        4.20387000e+00        2.24641512e-06  24.9369  24.4058
0202-11-01_13:05:56.250000      1796.09        4.21354800e+00        2.35357565e-06  24.9369  24.4058
0202-11-01_13:05:56.445000      1796.29        4.22259500e+00        2.45658363e-06  24.9615  24.3669
0202-11-01_13:05:56.660000      1796.50        4.23352000e+00        2.60793471e-06  24.9615  24.3669
0202-11-01_13:05:56.860000      1796.70        4.24347000e+00        2.72494979e-06  24.9615  24.3669
0202-11-01_13:05:57.066000      1796.91        4.25254700e+00        2.87878000e-06  24.9615  24.3669
0202-11-01_13:05:57.258000      1797.10        4.26311300e+00        2.99195243e-06  24.9270  24.4447
0202-11-01_13:05:57.460000      1797.30        4.27264200e+00        3.11373984e-06  24.9270  24.4447
0202-11-01_13:05:57.664000      1797.50        4.28247000e+00        3.30116230e-06  24.9270  24.4447
0202-11-01_13:05:57.863000      1797.70        4.29322700e+00        3.44767907e-06  24.9270  24.4447
0202-11-01_13:05:58.062000      1797.90        4.30257400e+00        3.59816245e-06  24.9270  24.4447
0202-11-01_13:05:58.266000      1798.11        4.31261100e+00        3.80045971e-06  24.9261  24.3600
0202-11-01_13:05:58.465000      1798.30        4.32281800e+00        3.96532206e-06  24.9261  24.3600
0202-11-01_13:05:58.676000      1798.52        4.33236200e+00        4.18621097e-06  24.9261  24.3600
0202-11-01_13:05:58.875000      1798.72        4.34258500e+00        4.36755813e-06  24.9261  24.3600
0202-11-01_13:05:59.070000      1798.91        4.35250800e+00        4.54010434e-06  24.9261  24.3600
0202-11-01_13:05:59.277000      1799.12        4.36158200e+00        4.79055862e-06  24.8749  24.4187
0202-11-01_13:05:59.470000      1799.31        4.37272700e+00        4.98145175e-06  24.8749  24.4187
0202-11-01_13:05:59.668000      1799.51        4.38274200e+00        5.19044255e-06  24.8749  24.4187
0202-11-01_13:05:59.870000      1799.71        4.39145200e+00        5.48229833e-06  24.8749  24.4187
0202-11-01_13:06:00.066000      1799.91        4.40219800e+00        5.70938679e-06  24.8749  24.4187
0202-11-01_13:06:00.260000      1800.10        4.41229900e+00        5.95296147e-06  24.8946  24.3966
0202-11-01_13:06:00.470000      1800.31        4.42164800e+00        6.27803761e-06  24.8946  24.3966
0202-11-01_13:06:00.668000      1800.51        4.43250400e+00        6.53450377e-06  24.8946  24.3966
0202-11-01_13:06:00.880000      1800.72        4.44237800e+00        6.79388290e-06  24.8946  24.3966
0202-11-01_13:06:01.080000      1800.92        4.45202900e+00        7.15013410e-06  24.8946  24.3966
0202-11-01_13:06:01.285000      1801.12        4.46214900e+00        7.43151560e-06  24.9220  24.3662
0202-11-01_13:06:01.477000      1801.32        4.47110700e+00        7.72374320e-06  24.9220  24.3662
0202-11-01_13:06:01.684000      1801.52        4.48172000e+00        8.16719790e-06  24.9220  24.3662
0202-11-01_13:06:01.880000      1801.72        4.49193400e+00        8.50194261e-06  24.9220  24.3662
0202-11-01_13:06:02.070000      1801.91        4.50104700e+00        8.82819640e-06  24.9220  24.3662
0202-11-01_13:06:02.277000      1802.12        4.51158600e+00        9.28881900e-06  24.9117  24.4357
0202-11-01_13:06:02.477000      1802.32        4.52209500e+00        9.64538010e-06  24.9117  24.4357
0202-11-01_13:06:02.668000      1802.51        4.53098200e+00        1.00164441e-05  24.9117  24.4357
0202-11-01_13:06:02.863000      1802.70        4.54144200e+00        1.05197698e-05  24.9117  24.4357
0202-11-01_13:06:03.062000      1802.90        4.55125200e+00        1.09153772e-05  24.9117  24.4357
0202-11-01_13:06:03.254000      1803.10        4.56093700e+00        1.13349703e-05  24.9399  24.3539
0202-11-01_13:06:03.450000      1803.29        4.57168800e+00        1.19111824e-05  24.9399  24.3539
0202-11-01_13:06:03.650000      1803.49        4.58157900e+00        1.23679624e-05  24.9399  24.3539
0202-11-01_13:06:03.848000      1803.69        4.59081400e+00        1.28267877e-05  24.9399  24.3539
0202-11-01_13:06:04.043000      1803.88        4.60098600e+00        1.34603298e-05  24.9399  24.3539
0202-11-01_13:06:04.270000      1804.11        4.61138900e+00        1.48004243e-05  24.9399  24.3539
0202-11-01_13:06:04.465000      1804.30        4.62062600e+00        1.49044245e-05  24.9032  24.4239
0202-11-01_13:06:04.670000      1804.51        4.63073100e+00        1.53219746e-05  24.9032  24.4239
0202-11-01_13:06:04.867000      1804.71        4.64033500e+00        1.66991973e-05  24.9032  24.4239
0202-11-01_13:06:05.066000      1804.91        4.65025900e+00        1.67827441e-05  24.9032  24.4239
0202-11-01_13:06:05.260000      1805.10        4.66069100e+00        1.81234588e-05  24.8655  24.3988
0202-11-01_13:06:05.453000      1805.30        4.67097400e+00        1.82376848e-05  24.8655  24.3988
0202-11-01_13:06:05.650000      1805.49        4.67966500e+00        1.85168351e-05  24.8655  24.3988
0202-11-01_13:06:05.848000      1805.69        4.69053800e+00        1.97588184e-05  24.8655  24.3988
0202-11-01_13:06:06.040000      1805.88        4.70053100e+00        2.11461408e-05  24.8655  24.3988
