Repository: shortlab/2025-devitre-PhD

# 2025-devitre-PhD
Data repository for Alexis Devitre's PhD thesis

File: chapter 5/cold_vs_warm/20K/ffj23/Ic/2_pulses/Ic_2023-11-01_13-53-36479067_f23-pulse-1p5ms.txt
# Ic = 3.77 A, n = 21.40 , Tavg = 24.90 K, f23-pulse-1p5ms
#datetime                        t_s     iHTS_A                vHTS_V                tHTS_K  tTAR_K
0202-11-01_13:52:01.566000      1036.48        1.65907500e-02        1.01737560e-08  24.9290  24.4352
0202-11-01_13:52:01.773000      1036.69        1.33375500e-02        8.37637600e-09  24.9103  24.4279
0202-11-01_13:52:01.965000      1036.88        2.25851200e-02        1.18471660e-08  24.9103  24.4279
0202-11-01_13:52:02.170000      1037.09        3.28092400e-02        9.12011600e-09  24.9103  24.4279
0202-11-01_13:52:02.367000      1037.28        4.27469200e-02        8.31439600e-09  24.9103  24.4279
0202-11-01_13:52:02.562000      1037.48        5.18490400e-02        5.58735600e-09  24.9103  24.4279
0202-11-01_13:52:02.777000      1037.69        6.25715400e-02        7.26076600e-09  24.9103  24.4279
0202-11-01_13:52:02.973000      1037.89        7.20847700e-02        1.05456260e-08  24.9218  24.4677
0202-11-01_13:52:03.168000      1038.08        8.18191300e-02        1.33966260e-08  24.9218  24.4677
0202-11-01_13:52:03.370000      1038.28        9.21115200e-02        1.45122360e-08  24.9218  24.4677
0202-11-01_13:52:03.562000      1038.48        1.02148600e-01        1.02977060e-08  24.9218  24.4677
0202-11-01_13:52:03.758000      1038.67        1.11333900e-01        1.06075960e-08  24.9342  24.4673
0202-11-01_13:52:03.960000      1038.88        1.21765800e-01        9.86385600e-09  24.9342  24.4673
0202-11-01_13:52:04.156000      1039.07        1.32199200e-01        1.24669560e-08  24.9342  24.4673
0202-11-01_13:52:04.348000      1039.26        1.40796300e-01        1.54418360e-08  24.9342  24.4673
0202-11-01_13:52:04.550000      1039.46        1.51154000e-01        2.31888860e-08  24.9342  24.4673
0202-11-01_13:52:04.754000      1039.67        1.61565100e-01        2.20109660e-08  24.9362  24.3818
0202-11-01_13:52:04.945000      1039.86        1.71008600e-01        2.27545460e-08  24.9362  24.3818
0202-11-01_13:52:05.150000      1040.06        1.81648300e-01        2.44899460e-08  24.9362  24.3818
0202-11-01_13:52:05.350000      1040.26        1.91535500e-01        3.31669160e-08  24.9362  24.3818
0202-11-01_13:52:05.543000      1040.46        2.00593100e-01        3.65137460e-08  24.9362  24.3818
0202-11-01_13:52:05.754000      1040.67        2.11672100e-01        4.11001460e-08  24.9362  24.3818
0202-11-01_13:52:05.945000      1040.86        2.21191800e-01        3.53361560e-08  24.9295  24.4370
0202-11-01_13:52:06.140000      1041.05        2.30884600e-01        3.67616560e-08  24.9295  24.4370
0202-11-01_13:52:06.344000      1041.26        2.41071600e-01        3.60798960e-08  24.9295  24.4370
0202-11-01_13:52:06.540000      1041.45        2.51411500e-01        3.66377060e-08  24.9295  24.4370
0202-11-01_13:52:06.734000      1041.65        2.60270200e-01        3.21132760e-08  24.9691  24.4335
0202-11-01_13:52:06.938000      1041.85        2.70908400e-01        3.50262660e-08  24.9691  24.4335
0202-11-01_13:52:07.137000      1042.05        2.80740800e-01        3.37247160e-08  24.9691  24.4335
0202-11-01_13:52:07.363000      1042.28        2.90694800e-01        4.53146760e-08  24.9691  24.4335
0202-11-01_13:52:07.566000      1042.48        3.00911500e-01        4.13480560e-08  24.9691  24.4335
0202-11-01_13:52:07.760000      1042.68        3.10248100e-01        4.27115760e-08  24.9347  24.3795
0202-11-01_13:52:07.953000      1042.87        3.20325300e-01        4.35172960e-08  24.9347  24.3795
0202-11-01_13:52:08.164000      1043.08        3.30696400e-01        4.67401760e-08  24.9347  24.3795
0202-11-01_13:52:08.363000      1043.28        3.40442600e-01        4.55006060e-08  24.9347  24.3795
0202-11-01_13:52:08.580000      1043.49        3.50194800e-01        4.11001460e-08  24.9347  24.3795
0202-11-01_13:52:08.777000      1043.69        3.60301700e-01        4.21537760e-08  24.8867  24.4519
0202-11-01_13:52:08.990000      1043.90        3.70275000e-01        3.94267260e-08  24.8867  24.4519
0202-11-01_13:52:09.180000      1044.09        3.79723100e-01        3.97366160e-08  24.8867  24.4519
0202-11-01_13:52:09.380000      1044.29        3.89996200e-01        3.75053960e-08  24.8867  24.4519
0202-11-01_13:52:09.580000      1044.49        3.99540600e-01        3.73814460e-08  24.8867  24.4519
0202-11-01_13:52:09.773000      1044.69        4.09577800e-01        3.57080260e-08  24.9493  24.3698
0202-11-01_13:52:09.965000      1044.88        4.19739600e-01        4.05423360e-08  24.9493  24.3698
0202-11-01_13:52:10.170000      1045.09        4.29977000e-01        3.91788160e-08  24.9493  24.3698
0202-11-01_13:52:10.370000      1045.29        4.39330000e-01        4.38884960e-08  24.9493  24.3698
0202-11-01_13:52:10.570000      1045.48        4.49888100e-01        4.09744960e-08  24.9493  24.3698
0202-11-01_13:52:10.777000      1045.69        4.59280000e-01        4.12210560e-08  24.8750  24.4228
0202-11-01_13:52:10.973000      1045.89        4.68950600e-01        3.76879560e-08  24.8750  24.4228
0202-11-01_13:52:11.164000      1046.08        4.79493800e-01        4.17165460e-08  24.8750  24.4228
0202-11-01_13:52:11.370000      1046.28        4.89213300e-01        4.13446760e-08  24.8750  24.4228
0202-11-01_13:52:11.570000      1046.48        4.99131700e-01        4.36998460e-08  24.8750  24.4228
0202-11-01_13:52:11.770000      1046.68        5.09284600e-01        3.79978460e-08  24.8750  24.4228
0202-11-01_13:52:11.965000      1046.88        5.18737000e-01        3.77499360e-08  24.9210  24.4242
0202-11-01_13:52:12.160000      1047.07        5.28726700e-01        3.65103660e-08  24.9210  24.4242
0202-11-01_13:52:12.350000      1047.27        5.38856300e-01        3.77499360e-08  24.9210  24.4242
0202-11-01_13:52:12.550000      1047.47        5.48884500e-01        3.99811560e-08  24.9210  24.4242
0202-11-01_13:52:12.746000      1047.66        5.58069800e-01        3.79358660e-08  24.9210  24.4242
0202-11-01_13:52:12.940000      1047.85        5.68515100e-01        3.75639960e-08  24.9312  24.3728
0202-11-01_13:52:13.137000      1048.05        5.78506200e-01        3.55806960e-08  24.9312  24.3728
0202-11-01_13:52:13.332000      1048.25        5.87681100e-01        3.92374160e-08  24.9312  24.3728
0202-11-01_13:52:13.543000      1048.46        5.98584900e-01        4.34519360e-08  24.9312  24.3728
0202-11-01_13:52:13.742000      1048.66        6.08642900e-01        4.44435860e-08  24.8930  24.4534
0202-11-01_13:52:13.953000      1048.87        6.18110300e-01        3.97952160e-08  24.8930  24.4534
0202-11-01_13:52:14.150000      1049.06        6.28312200e-01        3.42791460e-08  24.8930  24.4534
0202-11-01_13:52:14.344000      1049.26        6.38094100e-01        3.53947560e-08  24.8930  24.4534
0202-11-01_13:52:14.560000      1049.47        6.47806200e-01        4.01670860e-08  24.8930  24.4534
0202-11-01_13:52:14.758000      1049.67        6.57917500e-01        4.08488460e-08  24.8930  24.4534
0202-11-01_13:52:14.965000      1049.88        6.67896800e-01        4.12207160e-08  24.9743  24.3774
0202-11-01_13:52:15.156000      1050.07        6.77583700e-01        3.56426660e-08  24.9743  24.3774
0202-11-01_13:52:15.355000      1050.27        6.87935400e-01        3.94853260e-08  24.9743  24.3774
0202-11-01_13:52:15.560000      1050.47        6.97658700e-01        3.54567360e-08  24.9743  24.3774
0202-11-01_13:52:15.766000      1050.68        7.07467300e-01        4.36378760e-08  24.9743  24.3774
0202-11-01_13:52:15.973000      1050.88        7.17492600e-01        4.12826960e-08  24.9432  24.4220
0202-11-01_13:52:16.164000      1051.08        7.27388700e-01        4.50013960e-08  24.9432  24.4220
0202-11-01_13:52:16.360000      1051.27        7.36562100e-01        3.93617160e-08  24.9432  24.4220
0202-11-01_13:52:16.550000      1051.46        7.47316000e-01        4.05398360e-08  24.9432  24.4220
0202-11-01_13:52:16.758000      1051.67        7.57322000e-01        3.81233760e-08  24.9432  24.4220
0202-11-01_13:52:16.957000      1051.87        7.67019300e-01        4.15943360e-08  24.8824  24.4209
0202-11-01_13:52:17.152000      1052.06        7.77146700e-01        3.66360760e-08  24.8824  24.4209
0202-11-01_13:52:17.348000      1052.26        7.86965700e-01        4.29578660e-08  24.8824  24.4209
0202-11-01_13:52:17.543000      1052.46        7.95953600e-01        3.94870760e-08  24.8824  24.4209
0202-11-01_13:52:17.740000      1052.65        8.06413700e-01        4.62427160e-08  24.8824  24.4209
0202-11-01_13:52:17.934000      1052.85        8.16266800e-01        4.47552360e-08  24.9434  24.3629
0202-11-01_13:52:18.130000      1053.04        8.25903200e-01        4.79161260e-08  24.9434  24.3629
0202-11-01_13:52:18.320000      1053.24        8.36381100e-01        4.54369960e-08  24.9434  24.3629
0202-11-01_13:52:18.527000      1053.44        8.46290600e-01        4.56849060e-08  24.9434  24.3629
0202-11-01_13:52:18.740000      1053.65        8.56076800e-01        4.61807360e-08  24.9434  24.3629
0202-11-01_13:52:18.938000      1053.85        8.66246100e-01        4.10985160e-08  24.8854  24.4513
0202-11-01_13:52:19.130000      1054.04        8.76197100e-01        4.18422560e-08  24.8854  24.4513
0202-11-01_13:52:19.332000      1054.25        8.85124100e-01        3.54584860e-08  24.8854  24.4513
0202-11-01_13:52:19.527000      1054.44        8.96246100e-01        3.94870760e-08  24.8854  24.4513
0202-11-01_13:52:19.750000      1054.66        9.06434700e-01        3.50246360e-08  24.8854  24.4513
0202-11-01_13:52:19.957000      1054.87        9.16001300e-01        3.97969660e-08  24.8612  24.3639
0202-11-01_13:52:20.160000      1055.07        9.25967200e-01        3.93011360e-08  24.8612  24.3639
0202-11-01_13:52:20.350000      1055.27        9.35817500e-01        4.25859960e-08  24.8612  24.3639
0202-11-01_13:52:20.543000      1055.46        9.45247600e-01        4.77921760e-08  24.8612  24.3639
0202-11-01_13:52:20.742000      1055.66        9.56135100e-01        5.51675960e-08  24.8612  24.3639
0202-11-01_13:52:20.938000      1055.85        9.65651300e-01        5.51056160e-08  24.9214  24.4168
0202-11-01_13:52:21.130000      1056.04        9.74980500e-01        5.47957260e-08  24.9214  24.4168
0202-11-01_13:52:21.324000      1056.24        9.85553400e-01        5.26884560e-08  24.9214  24.4168
0202-11-01_13:52:21.527000      1056.44        9.95672200e-01        5.56634160e-08  24.9214  24.4168
0202-11-01_13:52:21.750000      1056.66        1.00506400e+00        5.57873760e-08  24.9214  24.4168
0202-11-01_13:52:21.950000      1056.86        1.01554400e+00        5.78326660e-08  24.8919  24.4224
0202-11-01_13:52:22.152000      1057.07        1.02512300e+00        6.42784060e-08  24.8919  24.4224
0202-11-01_13:52:22.355000      1057.27        1.03505000e+00        6.66336260e-08  24.8919  24.4224
0202-11-01_13:52:22.547000      1057.46        1.04490000e+00        6.00019860e-08  24.8919  24.4224
0202-11-01_13:52:22.760000      1057.67        1.05505400e+00        6.01879760e-08  24.8919  24.4224
0202-11-01_13:52:22.953000      1057.87        1.06511500e+00        5.75229160e-08  24.9416  24.3725
0202-11-01_13:52:23.145000      1058.06        1.07515500e+00        6.13655660e-08  24.9416  24.3725
0202-11-01_13:52:23.350000      1058.26        1.08453700e+00        5.92583060e-08  24.9416  24.3725
0202-11-01_13:52:23.543000      1058.46        1.09467500e+00        6.06838060e-08  24.9416  24.3725
0202-11-01_13:52:23.758000      1058.67        1.10536900e+00        6.17374360e-08  24.9486  24.4545
0202-11-01_13:52:23.953000      1058.87        1.11467100e+00        5.82666560e-08  24.9486  24.4545
0202-11-01_13:52:24.145000      1059.06        1.12460900e+00        6.37827260e-08  24.9486  24.4545
0202-11-01_13:52:24.336000      1059.25        1.13476300e+00        5.46719060e-08  24.9486  24.4545
0202-11-01_13:52:24.540000      1059.45        1.14463800e+00        5.75848860e-08  24.9486  24.4545
0202-11-01_13:52:24.734000      1059.65        1.15416400e+00        5.36802560e-08  24.8933  24.3681
0202-11-01_13:52:24.938000      1059.85        1.16394700e+00        6.42165760e-08  24.8933  24.3681
0202-11-01_13:52:25.130000      1060.04        1.17432400e+00        6.40926160e-08  24.8933  24.3681
0202-11-01_13:52:25.324000      1060.24        1.18411800e+00        6.97946260e-08  24.8933  24.3681
0202-11-01_13:52:25.516000      1060.43        1.19382500e+00        7.02904460e-08  24.8933  24.3681
0202-11-01_13:52:25.730000      1060.65        1.20410700e+00        7.27695860e-08  24.8933  24.3681
0202-11-01_13:52:25.926000      1060.84        1.21393700e+00        7.36992560e-08  24.8725  24.4121
0202-11-01_13:52:26.117000      1061.03        1.22413700e+00        7.04144060e-08  24.8725  24.4121
0202-11-01_13:52:26.316000      1061.23        1.23348400e+00        7.33893660e-08  24.8725  24.4121
0202-11-01_13:52:26.508000      1061.42        1.24352300e+00        7.38232160e-08  24.8725  24.4121
0202-11-01_13:52:26.742000      1061.66        1.25397200e+00        7.83476360e-08  24.8725  24.4121
0202-11-01_13:52:26.945000      1061.86        1.26286400e+00        7.73559760e-08  24.9232  24.4178
0202-11-01_13:52:27.145000      1062.06        1.27341100e+00        7.79137860e-08  24.9232  24.4178
0202-11-01_13:52:27.340000      1062.25        1.28333100e+00        7.51867360e-08  24.9232  24.4178
0202-11-01_13:52:27.547000      1062.46        1.29232400e+00        8.33678760e-08  24.9232  24.4178
0202-11-01_13:52:27.760000      1062.68        1.30326600e+00        8.39256860e-08  24.9232  24.4178
0202-11-01_13:52:27.953000      1062.87        1.31287900e+00        9.27885860e-08  24.8844  24.3574
0202-11-01_13:52:28.150000      1063.06        1.32251000e+00        8.72105360e-08  24.8844  24.3574
0202-11-01_13:52:28.340000      1063.25        1.33293400e+00        8.89463760e-08  24.8844  24.3574
0202-11-01_13:52:28.530000      1063.45        1.34276100e+00        8.80171560e-08  24.8844  24.3574
0202-11-01_13:52:28.742000      1063.66        1.35271900e+00        9.13645760e-08  24.8844  24.3574
0202-11-01_13:52:28.934000      1063.85        1.36275800e+00        8.57865260e-08  24.8671  24.4443
0202-11-01_13:52:29.130000      1064.04        1.37252900e+00        8.80177460e-08  24.8671  24.4443
0202-11-01_13:52:29.332000      1064.24        1.38240300e+00        8.00845160e-08  24.8671  24.4443
0202-11-01_13:52:29.530000      1064.45        1.39246100e+00        8.52906960e-08  24.8671  24.4443
0202-11-01_13:52:29.730000      1064.64        1.40289400e+00        8.12001260e-08  24.8671  24.4443
0202-11-01_13:52:29.938000      1064.85        1.41213400e+00        9.01250160e-08  24.8932  24.3680
0202-11-01_13:52:30.133000      1065.05        1.42211900e+00        8.67162060e-08  24.8932  24.3680
0202-11-01_13:52:30.324000      1065.24        1.43217000e+00        9.18604060e-08  24.8932  24.3680
0202-11-01_13:52:30.527000      1065.44        1.44222300e+00        9.03109460e-08  24.8932  24.3680
0202-11-01_13:52:30.730000      1065.65        1.45205300e+00        9.89879160e-08  24.8932  24.3680
0202-11-01_13:52:30.934000      1065.85        1.46206800e+00        9.66327460e-08  24.9103  24.4153
0202-11-01_13:52:31.130000      1066.04        1.47245900e+00        9.27900860e-08  24.9103  24.4153
0202-11-01_13:52:31.320000      1066.23        1.48085100e+00        9.20463460e-08  24.9103  24.4153
0202-11-01_13:52:31.523000      1066.44        1.49216400e+00        9.26661260e-08  24.9103  24.4153
0202-11-01_13:52:31.742000      1066.66        1.50191500e+00        8.58485060e-08  24.9103  24.4153
0202-11-01_13:52:31.945000      1066.86        1.51180400e+00        8.55386160e-08  24.9339  24.4256
0202-11-01_13:52:32.137000      1067.05        1.52166100e+00        8.61583960e-08  24.9339  24.4256
0202-11-01_13:52:32.340000      1067.25        1.53133500e+00        8.64063160e-08  24.9339  24.4256
0202-11-01_13:52:32.540000      1067.45        1.54147700e+00        8.15100160e-08  24.9339  24.4256
0202-11-01_13:52:32.740000      1067.65        1.55145700e+00        7.79152760e-08  24.9339  24.4256
0202-11-01_13:52:32.945000      1067.86        1.56112600e+00        7.60559260e-08  24.9194  24.3596
0202-11-01_13:52:33.137000      1068.05        1.57111000e+00        7.57460360e-08  24.9194  24.3596
0202-11-01_13:52:33.332000      1068.24        1.58149400e+00        8.06423260e-08  24.9194  24.3596
0202-11-01_13:52:33.535000      1068.45        1.59131800e+00        7.82871460e-08  24.9194  24.3596
0202-11-01_13:52:33.734000      1068.65        1.60085800e+00        7.96506660e-08  24.9194  24.3596
0202-11-01_13:52:33.926000      1068.84        1.61103000e+00        7.30809660e-08  24.9070  24.4479
0202-11-01_13:52:34.130000      1069.04        1.62103700e+00        7.96506660e-08  24.9070  24.4479
0202-11-01_13:52:34.324000      1069.24        1.63089500e+00        7.80392260e-08  24.9070  24.4479
0202-11-01_13:52:34.516000      1069.43        1.63745900e+00        8.35552960e-08  24.9070  24.4479
0202-11-01_13:52:34.730000      1069.65        1.65080700e+00        7.69855860e-08  24.9070  24.4479
0202-11-01_13:52:34.930000      1069.84        1.66035900e+00        8.05803260e-08  24.9049  24.3684
0202-11-01_13:52:35.120000      1070.04        1.67049000e+00        7.23372060e-08  24.9049  24.3684
0202-11-01_13:52:35.330000      1070.24        1.68078100e+00        7.54361260e-08  24.9049  24.3684
0202-11-01_13:52:35.520000      1070.43        1.69064100e+00        7.50022760e-08  24.9049  24.3684
0202-11-01_13:52:35.723000      1070.64        1.69995100e+00        7.78532760e-08  24.9049  24.3684
0202-11-01_13:52:35.918000      1070.83        1.71022700e+00        6.93622460e-08  24.9159  24.4051
0202-11-01_13:52:36.110000      1071.02        1.72023400e+00        6.43419960e-08  24.9159  24.4051
0202-11-01_13:52:36.300000      1071.22        1.72926800e+00        6.37222160e-08  24.9159  24.4051
0202-11-01_13:52:36.504000      1071.42        1.74024100e+00        6.93002660e-08  24.9159  24.4051
0202-11-01_13:52:36.734000      1071.65        1.75052300e+00        7.17174160e-08  24.9159  24.4051
0202-11-01_13:52:36.934000      1071.85        1.76029500e+00        7.64277760e-08  24.8606  24.4177
0202-11-01_13:52:37.140000      1072.05        1.76975800e+00        7.82871260e-08  24.8606  24.4177
0202-11-01_13:52:37.336000      1072.25        1.77967600e+00        8.13860460e-08  24.8606  24.4177
0202-11-01_13:52:37.527000      1072.44        1.78955300e+00        8.42990260e-08  24.8606  24.4177
0202-11-01_13:52:37.740000      1072.65        1.80004800e+00        8.21297860e-08  24.8606  24.4177
0202-11-01_13:52:37.930000      1072.84        1.80933100e+00        8.53526560e-08  24.8768  24.3626
0202-11-01_13:52:38.120000      1073.04        1.81982100e+00        8.00225160e-08  24.8768  24.3626
0202-11-01_13:52:38.330000      1073.24        1.82997800e+00        8.22537460e-08  24.8768  24.3626
0202-11-01_13:52:38.520000      1073.43        1.83908600e+00        7.15314860e-08  24.8768  24.3626
0202-11-01_13:52:38.730000      1073.64        1.84969200e+00        7.51882060e-08  24.8768  24.3626
0202-11-01_13:52:38.920000      1073.84        1.85912200e+00        6.40940860e-08  24.9245  24.4495
0202-11-01_13:52:39.117000      1074.03        1.86914200e+00        6.97960960e-08  24.9245  24.4495
0202-11-01_13:52:39.310000      1074.22        1.87936200e+00        5.87019660e-08  24.9245  24.4495
0202-11-01_13:52:39.510000      1074.43        1.88938000e+00        6.33503460e-08  24.9245  24.4495
0202-11-01_13:52:39.723000      1074.64        1.89905800e+00        6.33503460e-08  24.9245  24.4495
0202-11-01_13:52:39.926000      1074.84        1.90900700e+00        6.82466360e-08  24.8925  24.3698
0202-11-01_13:52:40.117000      1075.03        1.91870000e+00        7.06018060e-08  24.8925  24.3698
0202-11-01_13:52:40.312000      1075.23        1.92803100e+00        6.65125160e-08  24.8925  24.3698
0202-11-01_13:52:40.504000      1075.42        1.93904700e+00        6.65137860e-08  24.8925  24.3698
0202-11-01_13:52:40.740000      1075.65        1.94919500e+00        6.45941660e-08  24.8925  24.3698
0202-11-01_13:52:40.945000      1075.86        1.95899700e+00        5.98218260e-08  24.9464  24.4153
0202-11-01_13:52:41.137000      1076.05        1.96865100e+00        6.28587660e-08  24.9464  24.4153
0202-11-01_13:52:41.330000      1076.24        1.97746100e+00        6.18671160e-08  24.9464  24.4153
0202-11-01_13:52:41.530000      1076.45        1.98863000e+00        6.37884460e-08  24.9464  24.4153
0202-11-01_13:52:41.740000      1076.65        1.99864900e+00        5.96978660e-08  24.9334  24.4259
0202-11-01_13:52:41.930000      1076.85        2.00805400e+00        5.98218260e-08  24.9334  24.4259
0202-11-01_13:52:42.140000      1077.05        2.01848300e+00        5.85822560e-08  24.9334  24.4259
0202-11-01_13:52:42.336000      1077.25        2.02825600e+00        6.32926160e-08  24.9334  24.4259
0202-11-01_13:52:42.527000      1077.44        2.03747600e+00        6.53998860e-08  24.9334  24.4259
0202-11-01_13:52:42.742000      1077.66        2.04876400e+00        6.80649560e-08  24.9334  24.4259
0202-11-01_13:52:42.938000      1077.85        2.05745300e+00        6.88086960e-08  24.8714  24.3618
0202-11-01_13:52:43.133000      1078.05        2.06770000e+00        6.50899960e-08  24.8714  24.3618
0202-11-01_13:52:43.324000      1078.24        2.07810300e+00        6.27967860e-08  24.8714  24.3618
0202-11-01_13:52:43.516000      1078.43        2.08802600e+00        5.75286260e-08  24.8714  24.3618
0202-11-01_13:52:43.730000      1078.65        2.09726900e+00        6.10613960e-08  24.8714  24.3618
0202-11-01_13:52:43.926000      1078.84        2.10794800e+00        6.13093060e-08  24.9031  24.4406
0202-11-01_13:52:44.117000      1079.03        2.11769600e+00        6.55858160e-08  24.9031  24.4406
0202-11-01_13:52:44.312000      1079.23        2.12685700e+00        5.85822560e-08  24.9031  24.4406
0202-11-01_13:52:44.508000      1079.42        2.13752500e+00        5.51114660e-08  24.9031  24.4406
0202-11-01_13:52:44.730000      1079.64        2.14758300e+00        4.97813160e-08  24.9031  24.4406
0202-11-01_13:52:44.920000      1079.84        2.15727400e+00        5.44296960e-08  24.9436  24.3688
0202-11-01_13:52:45.125000      1080.04        2.16742300e+00        5.71567560e-08  24.9436  24.3688
0202-11-01_13:52:45.324000      1080.24        2.17688400e+00        5.62890560e-08  24.9436  24.3688
0202-11-01_13:52:45.520000      1080.43        2.18688300e+00        5.08969260e-08  24.9436  24.3688
0202-11-01_13:52:45.742000      1080.66        2.19721800e+00        5.13307760e-08  24.9436  24.3688
0202-11-01_13:52:45.934000      1080.85        2.20628800e+00        5.20125460e-08  24.8553  24.4040
0202-11-01_13:52:46.125000      1081.04        2.21689600e+00        5.69088360e-08  24.8553  24.4040
0202-11-01_13:52:46.330000      1081.24        2.22687200e+00        5.21367160e-08  24.8553  24.4040
0202-11-01_13:52:46.520000      1081.43        2.23655000e+00        5.47399660e-08  24.8553  24.4040
0202-11-01_13:52:46.742000      1081.66        2.24693900e+00        5.82729060e-08  24.8553  24.4040
0202-11-01_13:52:46.938000      1081.85        2.25623600e+00        5.82729060e-08  24.8672  24.4198
0202-11-01_13:52:47.130000      1082.04        2.26626200e+00        5.61656360e-08  24.8672  24.4198
0202-11-01_13:52:47.332000      1082.25        2.27649500e+00        5.14552760e-08  24.8672  24.4198
0202-11-01_13:52:47.527000      1082.44        2.28668000e+00        6.13098460e-08  24.8672  24.4198
0202-11-01_13:52:47.742000      1082.66        2.29536000e+00        6.18056760e-08  24.8672  24.4198
0202-11-01_13:52:47.940000      1082.86        2.30621900e+00        6.16197360e-08  24.8887  24.3617
0202-11-01_13:52:48.145000      1083.06        2.31642400e+00        5.83348760e-08  24.8887  24.3617
0202-11-01_13:52:48.348000      1083.26        2.32578000e+00        5.73432260e-08  24.8887  24.3617
0202-11-01_13:52:48.540000      1083.45        2.33596400e+00        5.15792260e-08  24.8887  24.3617
0202-11-01_13:52:48.758000      1083.67        2.34624800e+00        4.93480060e-08  24.8753  24.4501
0202-11-01_13:52:48.960000      1083.87        2.35556700e+00        4.51334760e-08  24.8753  24.4501
0202-11-01_13:52:49.164000      1084.08        2.36574200e+00        5.58557460e-08  24.8753  24.4501
0202-11-01_13:52:49.363000      1084.28        2.37593200e+00        5.71572860e-08  24.8753  24.4501
0202-11-01_13:52:49.566000      1084.48        2.38541400e+00        5.85208160e-08  24.8753  24.4501
0202-11-01_13:52:49.766000      1084.68        2.39566400e+00        5.75291660e-08  24.9202  24.3711
0202-11-01_13:52:49.973000      1084.89        2.40594100e+00        5.37484760e-08  24.9202  24.3711
0202-11-01_13:52:50.164000      1085.08        2.41545200e+00        5.69093760e-08  24.9202  24.3711
0202-11-01_13:52:50.360000      1085.27        2.42556800e+00        5.62276160e-08  24.9202  24.3711
0202-11-01_13:52:50.562000      1085.48        2.43569400e+00        5.35005660e-08  24.9202  24.3711
0202-11-01_13:52:50.758000      1085.67        2.44491800e+00        5.83348760e-08  24.9202  24.3711
0202-11-01_13:52:50.953000      1085.87        2.45554300e+00        5.61656360e-08  24.9479  24.4114
0202-11-01_13:52:51.152000      1086.07        2.46521600e+00        6.27973260e-08  24.9479  24.4114
0202-11-01_13:52:51.355000      1086.27        2.47494600e+00        5.67854160e-08  24.9479  24.4114
0202-11-01_13:52:51.547000      1086.46        2.48510900e+00        6.15577560e-08  24.9479  24.4114
0202-11-01_13:52:51.758000      1086.67        2.49560500e+00        6.58962460e-08  24.9479  24.4114
0202-11-01_13:52:51.950000      1086.86        2.50468200e+00        6.39129360e-08  24.8989  24.4250
0202-11-01_13:52:52.145000      1087.06        2.51512100e+00        6.63924360e-08  24.8989  24.4250
0202-11-01_13:52:52.348000      1087.26        2.52473200e+00        6.00097060e-08  24.8989  24.4250
0202-11-01_13:52:52.547000      1087.46        2.53427200e+00        5.75319860e-08  24.8989  24.4250
0202-11-01_13:52:52.758000      1087.67        2.54480600e+00        5.20166060e-08  24.8989  24.4250
0202-11-01_13:52:52.957000      1087.87        2.55438200e+00        5.69129060e-08  24.8659  24.3608
0202-11-01_13:52:53.152000      1088.06        2.56440000e+00        5.98258960e-08  24.8659  24.3608
0202-11-01_13:52:53.344000      1088.26        2.57474700e+00        6.60857260e-08  24.8659  24.3608
0202-11-01_13:52:53.540000      1088.45        2.58469000e+00        6.75732060e-08  24.8659  24.3608
0202-11-01_13:52:53.760000      1088.68        2.59398600e+00        7.34611660e-08  24.8659  24.3608
0202-11-01_13:52:53.965000      1088.88        2.60468900e+00        7.68699860e-08  24.9069  24.4413
0202-11-01_13:52:54.156000      1089.07        2.61429600e+00        7.84194460e-08  24.9069  24.4413
0202-11-01_13:52:54.360000      1089.27        2.62413400e+00        7.00523460e-08  24.9069  24.4413
0202-11-01_13:52:54.555000      1089.47        2.63390300e+00        7.20356660e-08  24.9069  24.4413
0202-11-01_13:52:54.754000      1089.67        2.64392300e+00        6.92466260e-08  24.9069  24.4413
0202-11-01_13:52:54.950000      1089.86        2.65349200e+00        6.58997960e-08  24.9075  24.3659
0202-11-01_13:52:55.140000      1090.05        2.66384200e+00        6.04456860e-08  24.9075  24.3659
0202-11-01_13:52:55.344000      1090.26        2.67378800e+00        6.34206560e-08  24.9075  24.3659
0202-11-01_13:52:55.543000      1090.46        2.68350000e+00        6.99283960e-08  24.9075  24.3659
0202-11-01_13:52:55.746000      1090.66        2.69386400e+00        7.36471060e-08  24.9075  24.3659
0202-11-01_13:52:55.950000      1090.86        2.70413600e+00        6.80690360e-08  24.8547  24.4046
0202-11-01_13:52:56.140000      1091.06        2.71332800e+00        7.20356660e-08  24.8547  24.4046
0202-11-01_13:52:56.336000      1091.25        2.72347100e+00        6.47221960e-08  24.8547  24.4046
0202-11-01_13:52:56.540000      1091.45        2.73333600e+00        6.34206560e-08  24.8547  24.4046
0202-11-01_13:52:56.740000      1091.65        2.74308400e+00        5.56113560e-08  24.8920  24.4258
0202-11-01_13:52:56.930000      1091.84        2.75340400e+00        5.55493860e-08  24.8920  24.4258
0202-11-01_13:52:57.137000      1092.05        2.76330500e+00        5.18306760e-08  24.8920  24.4258
0202-11-01_13:52:57.330000      1092.24        2.77287000e+00        5.18926460e-08  24.8920  24.4258
0202-11-01_13:52:57.523000      1092.44        2.78320600e+00        5.59832360e-08  24.8920  24.4258
0202-11-01_13:52:57.734000      1092.65        2.79376200e+00        5.58592760e-08  24.8920  24.4258
0202-11-01_13:52:57.930000      1092.84        2.80236100e+00        5.64170860e-08  24.9166  24.3598
0202-11-01_13:52:58.120000      1093.04        2.81322500e+00        5.34422760e-08  24.9166  24.3598
0202-11-01_13:52:58.324000      1093.24        2.82307800e+00        5.56121860e-08  24.9166  24.3598
0202-11-01_13:52:58.520000      1093.43        2.83285300e+00        5.02825260e-08  24.9166  24.3598
0202-11-01_13:52:58.715000      1093.63        2.84290200e+00        5.55510260e-08  24.9166  24.3598
0202-11-01_13:52:58.926000      1093.84        2.85298900e+00        5.59848760e-08  24.9020  24.4505
0202-11-01_13:52:59.120000      1094.03        2.86249500e+00        6.25546060e-08  24.9020  24.4505
0202-11-01_13:52:59.312000      1094.23        2.87261400e+00        5.85259960e-08  24.9020  24.4505
0202-11-01_13:52:59.516000      1094.43        2.88243700e+00        5.50552060e-08  24.9020  24.4505
0202-11-01_13:52:59.754000      1094.67        2.89242500e+00        4.99729660e-08  24.9020  24.4505
0202-11-01_13:52:59.950000      1094.86        2.90275400e+00        5.22041860e-08  24.9313  24.3734
0202-11-01_13:53:00.145000      1095.06        2.91194500e+00        5.00969160e-08  24.9313  24.3734
0202-11-01_13:53:00.348000      1095.26        2.92197400e+00        5.21422060e-08  24.9313  24.3734
0202-11-01_13:53:00.550000      1095.46        2.93221000e+00        5.46833260e-08  24.9313  24.3734
0202-11-01_13:53:00.746000      1095.66        2.94190700e+00        5.89598460e-08  24.9539  24.4116
0202-11-01_13:53:00.940000      1095.85        2.95160100e+00        5.48072860e-08  24.9539  24.4116
0202-11-01_13:53:01.133000      1096.05        2.96227900e+00        5.65426860e-08  24.9539  24.4116
0202-11-01_13:53:01.336000      1096.25        2.97206000e+00        5.91457860e-08  24.9539  24.4116
0202-11-01_13:53:01.535000      1096.45        2.98129700e+00        6.33603260e-08  24.9539  24.4116
0202-11-01_13:53:01.746000      1096.66        2.99192200e+00        6.16249260e-08  24.9539  24.4116
0202-11-01_13:53:01.938000      1096.85        3.00178700e+00        5.86499560e-08  24.8824  24.4244
0202-11-01_13:53:02.130000      1097.04        3.01104100e+00        5.95796360e-08  24.8824  24.4244
0202-11-01_13:53:02.324000      1097.24        3.02150500e+00        6.55295760e-08  24.8824  24.4244
0202-11-01_13:53:02.527000      1097.44        3.03178000e+00        6.95581760e-08  24.8824  24.4244
0202-11-01_13:53:02.730000      1097.65        3.04120400e+00        7.11696160e-08  24.8824  24.4244
0202-11-01_13:53:02.926000      1097.84        3.05099000e+00        7.03638960e-08  24.8749  24.3568
0202-11-01_13:53:03.117000      1098.03        3.06153600e+00        6.36082360e-08  24.8749  24.3568
0202-11-01_13:53:03.312000      1098.22        3.07120500e+00        5.85879760e-08  24.8749  24.3568
0202-11-01_13:53:03.504000      1098.42        3.08055400e+00        4.99729660e-08  24.8749  24.3568
0202-11-01_13:53:03.730000      1098.64        3.09125000e+00        5.39395860e-08  24.8749  24.3568
0202-11-01_13:53:03.934000      1098.85        3.10084700e+00        5.52411360e-08  24.9206  24.4400
0202-11-01_13:53:04.137000      1099.05        3.11068700e+00        5.59224560e-08  24.9206  24.4400
0202-11-01_13:53:04.330000      1099.24        3.12096200e+00        5.12734060e-08  24.9206  24.4400
0202-11-01_13:53:04.540000      1099.45        3.13052400e+00        5.18925260e-08  24.9206  24.4400
0202-11-01_13:53:04.760000      1099.67        3.14083400e+00        5.66024460e-08  24.9206  24.4400
0202-11-01_13:53:04.965000      1099.88        3.15040200e+00        6.39778860e-08  24.8971  24.3657
0202-11-01_13:53:05.168000      1100.08        3.16063300e+00        5.95154360e-08  24.8971  24.3657
0202-11-01_13:53:05.370000      1100.29        3.17082400e+00        6.96179360e-08  24.8971  24.3657
0202-11-01_13:53:05.562000      1100.48        3.18030300e+00        6.52174560e-08  24.8971  24.3657
0202-11-01_13:53:05.766000      1100.68        3.19013500e+00        6.89361660e-08  24.8971  24.3657
0202-11-01_13:53:05.970000      1100.88        3.20073800e+00        6.18086460e-08  24.8821  24.4001
0202-11-01_13:53:06.164000      1101.08        3.21053500e+00        6.44737160e-08  24.8821  24.4001
0202-11-01_13:53:06.367000      1101.28        3.21964300e+00        6.33581060e-08  24.8821  24.4001
0202-11-01_13:53:06.566000      1101.48        3.23007900e+00        6.34820660e-08  24.8821  24.4001
0202-11-01_13:53:06.760000      1101.68        3.24008100e+00        6.42877860e-08  24.8753  24.4255
0202-11-01_13:53:06.960000      1101.87        3.24934600e+00        6.78205560e-08  24.8753  24.4255
0202-11-01_13:53:07.152000      1102.07        3.26009000e+00        6.86262760e-08  24.8753  24.4255
0202-11-01_13:53:07.344000      1102.26        3.27023800e+00        6.71387960e-08  24.8753  24.4255
0202-11-01_13:53:07.550000      1102.47        3.27952400e+00        6.78205560e-08  24.8753  24.4255
0202-11-01_13:53:07.760000      1102.67        3.28984700e+00        6.44117360e-08  24.8753  24.4255
0202-11-01_13:53:07.953000      1102.87        3.29994900e+00        6.23664460e-08  24.8914  24.3571
0202-11-01_13:53:08.160000      1103.07        3.30876600e+00        6.32341460e-08  24.8914  24.3571
0202-11-01_13:53:08.350000      1103.26        3.31938700e+00        7.00517860e-08  24.8914  24.3571
0202-11-01_13:53:08.543000      1103.46        3.32976800e+00        7.36465360e-08  24.8914  24.3571
0202-11-01_13:53:08.760000      1103.68        3.33861800e+00        8.02782360e-08  24.8914  24.3571
0202-11-01_13:53:08.957000      1103.87        3.34939600e+00        7.51340160e-08  24.9285  24.4441
0202-11-01_13:53:09.150000      1104.06        3.35923100e+00        7.62496360e-08  24.9285  24.4441
0202-11-01_13:53:09.344000      1104.26        3.36882200e+00        6.83783660e-08  24.9285  24.4441
0202-11-01_13:53:09.540000      1104.45        3.37876700e+00        7.53199560e-08  24.9285  24.4441
0202-11-01_13:53:09.734000      1104.65        3.38918300e+00        7.63116060e-08  24.9285  24.4441
0202-11-01_13:53:09.940000      1104.85        3.39906100e+00        8.11459360e-08  24.9075  24.3734
0202-11-01_13:53:10.133000      1105.05        3.40855800e+00        7.06091960e-08  24.9075  24.3734
0202-11-01_13:53:10.324000      1105.24        3.41886400e+00        7.12283960e-08  24.9075  24.3734
0202-11-01_13:53:10.530000      1105.45        3.42900800e+00        7.21572960e-08  24.9075  24.3734
0202-11-01_13:53:10.742000      1105.65        3.43807000e+00        7.66815260e-08  24.9030  24.4076
0202-11-01_13:53:10.945000      1105.86        3.44884100e+00        7.86028660e-08  24.9030  24.4076
0202-11-01_13:53:11.137000      1106.05        3.45799100e+00        7.69294460e-08  24.9030  24.4076
0202-11-01_13:53:11.336000      1106.25        3.46804800e+00        7.45122860e-08  24.9030  24.4076
0202-11-01_13:53:11.540000      1106.45        3.47852000e+00        6.69509160e-08  24.9030  24.4076
0202-11-01_13:53:11.730000      1106.65        3.48859600e+00        6.71988260e-08  24.9030  24.4076
0202-11-01_13:53:11.926000      1106.84        3.49747900e+00        6.86863060e-08  24.9688  24.4338
0202-11-01_13:53:12.117000      1107.03        3.50837500e+00        7.25289760e-08  24.9688  24.4338
0202-11-01_13:53:12.316000      1107.23        3.51806800e+00        7.43263460e-08  24.9688  24.4338
0202-11-01_13:53:12.508000      1107.42        3.52790500e+00        7.95325360e-08  24.9688  24.4338
0202-11-01_13:53:12.730000      1107.64        3.53785200e+00        8.10200260e-08  24.9688  24.4338
0202-11-01_13:53:12.938000      1107.85        3.54823400e+00        8.62262160e-08  24.9268  24.3597
0202-11-01_13:53:13.137000      1108.05        3.55787400e+00        9.05647060e-08  24.9268  24.3597
0202-11-01_13:53:13.332000      1108.25        3.56754700e+00        1.00047406e-07  24.9268  24.3597
0202-11-01_13:53:13.540000      1108.45        3.57774800e+00        1.06183276e-07  24.9268  24.3597
0202-11-01_13:53:13.734000      1108.65        3.58760700e+00        1.13062886e-07  24.9268  24.3597
0202-11-01_13:53:13.926000      1108.84        3.59725800e+00        1.08166586e-07  24.8647  24.4412
0202-11-01_13:53:14.133000      1109.05        3.60763500e+00        1.12071226e-07  24.8647  24.4412
0202-11-01_13:53:14.324000      1109.24        3.61755500e+00        1.16905546e-07  24.8647  24.4412
0202-11-01_13:53:14.516000      1109.43        3.62720000e+00        1.24590876e-07  24.8647  24.4412
0202-11-01_13:53:14.734000      1109.65        3.63751500e+00        1.28123646e-07  24.8647  24.4412
0202-11-01_13:53:14.926000      1109.84        3.64745200e+00        1.31098616e-07  24.8819  24.3678
0202-11-01_13:53:15.117000      1110.03        3.65698100e+00        1.36428766e-07  24.8819  24.3678
0202-11-01_13:53:15.320000      1110.23        3.66600000e+00        1.39651646e-07  24.8819  24.3678
0202-11-01_13:53:15.520000      1110.44        3.67703000e+00        1.49320276e-07  24.8819  24.3678
0202-11-01_13:53:15.746000      1110.66        3.68730500e+00        1.55394166e-07  24.8819  24.3678
0202-11-01_13:53:15.940000      1110.85        3.69675700e+00        1.69897126e-07  24.9222  24.3994
0202-11-01_13:53:16.133000      1111.05        3.70683100e+00        1.77085336e-07  24.9222  24.3994
0202-11-01_13:53:16.324000      1111.24        3.71621500e+00        1.90408776e-07  24.9222  24.3994
0202-11-01_13:53:16.530000      1111.44        3.72625600e+00        2.04103416e-07  24.9222  24.3994
0202-11-01_13:53:16.727000      1111.64        3.73662400e+00        2.14329206e-07  24.9222  24.3994
0202-11-01_13:53:16.930000      1111.84        3.74684600e+00        2.21208806e-07  24.9276  24.4217
0202-11-01_13:53:17.130000      1112.04        3.75606900e+00        2.31125336e-07  24.9276  24.4217
0202-11-01_13:53:17.320000      1112.24        3.76655900e+00        2.38748676e-07  24.9276  24.4217
0202-11-01_13:53:17.516000      1112.43        3.77636600e+00        2.47611586e-07  24.9276  24.4217
0202-11-01_13:53:17.727000      1112.64        3.78596500e+00        2.60379126e-07  24.9276  24.4217
0202-11-01_13:53:17.934000      1112.85        3.79595200e+00        2.78724716e-07  24.8751  24.3514
0202-11-01_13:53:18.150000      1113.06        3.80613500e+00        3.00107246e-07  24.8751  24.3514
0202-11-01_13:53:18.350000      1113.26        3.81562500e+00        3.11821156e-07  24.8751  24.3514
0202-11-01_13:53:18.555000      1113.47        3.82591900e+00        3.26757946e-07  24.8751  24.3514
0202-11-01_13:53:18.758000      1113.67        3.83559900e+00        3.42004616e-07  24.8671  24.4419
0202-11-01_13:53:18.957000      1113.87        3.84522100e+00        3.61341866e-07  24.8671  24.4419
0202-11-01_13:53:19.164000      1114.08        3.85627900e+00        3.79873396e-07  24.8671  24.4419
0202-11-01_13:53:19.367000      1114.28        3.86539300e+00        3.99148666e-07  24.8671  24.4419
0202-11-01_13:53:19.566000      1114.48        3.87529700e+00        4.23258246e-07  24.8671  24.4419
0202-11-01_13:53:19.773000      1114.69        3.88607800e+00        4.45756386e-07  24.8939  24.3650
0202-11-01_13:53:19.965000      1114.88        3.89523300e+00        4.73336756e-07  24.8939  24.3650
0202-11-01_13:53:20.168000      1115.08        3.90487400e+00        4.86910016e-07  24.8939  24.3650
0202-11-01_13:53:20.370000      1115.29        3.91552400e+00        5.19572606e-07  24.8939  24.3650
0202-11-01_13:53:20.562000      1115.48        3.92518600e+00        5.39219746e-07  24.8939  24.3650
0202-11-01_13:53:20.766000      1115.68        3.93486300e+00        5.66738136e-07  24.9091  24.4073
0202-11-01_13:53:20.970000      1115.88        3.94482300e+00        6.00454366e-07  24.9091  24.4073
0202-11-01_13:53:21.164000      1116.08        3.95515400e+00        6.29150336e-07  24.9091  24.4073
0202-11-01_13:53:21.367000      1116.28        3.96485200e+00        6.57288516e-07  24.9091  24.4073
0202-11-01_13:53:21.566000      1116.48        3.97456200e+00        7.06561306e-07  24.9091  24.4073
0202-11-01_13:53:21.760000      1116.68        3.98472600e+00        7.42570726e-07  24.9091  24.4073
0202-11-01_13:53:21.970000      1116.88        3.99443200e+00        7.93269026e-07  24.8796  24.4203
0202-11-01_13:53:22.164000      1117.08        4.00489100e+00        8.25001836e-07  24.8796  24.4203
0202-11-01_13:53:22.355000      1117.27        4.01505100e+00        8.63304346e-07  24.8796  24.4203
0202-11-01_13:53:22.560000      1117.47        4.02469200e+00        9.22059676e-07  24.8796  24.4203
0202-11-01_13:53:22.785000      1117.70        4.03489100e+00        9.70402786e-07  24.8796  24.4203
0202-11-01_13:53:22.984000      1117.90        4.04453600e+00        1.03138949e-06  24.9295  24.3625
0202-11-01_13:53:23.176000      1118.09        4.05406100e+00        1.07601390e-06  24.9295  24.3625
0202-11-01_13:53:23.380000      1118.29        4.06405500e+00        1.12534867e-06  24.9295  24.3625
0202-11-01_13:53:23.582000      1118.49        4.07469400e+00        1.19588003e-06  24.9295  24.3625
0202-11-01_13:53:23.780000      1118.69        4.08465600e+00        1.25159857e-06  24.9097  24.4456
0202-11-01_13:53:23.984000      1118.90        4.09351200e+00        1.32653040e-06  24.9097  24.4456
0202-11-01_13:53:24.176000      1119.09        4.10396200e+00        1.38671137e-06  24.9097  24.4456
0202-11-01_13:53:24.367000      1119.28        4.11439200e+00        1.44404135e-06  24.9097  24.4456
0202-11-01_13:53:24.574000      1119.49        4.12403900e+00        1.53855833e-06  24.9097  24.4456
0202-11-01_13:53:24.770000      1119.68        4.13382200e+00        1.57964998e-06  24.9097  24.4456
0202-11-01_13:53:24.965000      1119.88        4.14422700e+00        1.69077716e-06  24.9585  24.3735
0202-11-01_13:53:25.156000      1120.07        4.15339600e+00        1.76973758e-06  24.9585  24.3735
0202-11-01_13:53:25.350000      1120.26        4.16352300e+00        1.85948223e-06  24.9585  24.3735
0202-11-01_13:53:25.555000      1120.47        4.17399200e+00        1.97271668e-06  24.9585  24.3735
0202-11-01_13:53:25.760000      1120.67        4.18395500e+00        2.06394881e-06  24.9585  24.3735
0202-11-01_13:53:25.965000      1120.88        4.19342100e+00        2.15356950e-06  24.9614  24.4106
0202-11-01_13:53:26.156000      1121.07        4.20375800e+00        2.27572883e-06  24.9614  24.4106
0202-11-01_13:53:26.348000      1121.26        4.21358100e+00        2.37508013e-06  24.9614  24.4106
0202-11-01_13:53:26.550000      1121.47        4.22307500e+00        2.47722045e-06  24.9614  24.4106
0202-11-01_13:53:26.758000      1121.67        4.23354100e+00        2.62324144e-06  24.9457  24.4284
0202-11-01_13:53:26.950000      1121.86        4.24346300e+00        2.73635193e-06  24.9457  24.4284
0202-11-01_13:53:27.152000      1122.07        4.25309800e+00        2.85851126e-06  24.9457  24.4284
0202-11-01_13:53:27.344000      1122.26        4.26309900e+00        3.02560489e-06  24.9457  24.4284
0202-11-01_13:53:27.535000      1122.45        4.27305600e+00        3.16208122e-06  24.9457  24.4284
0202-11-01_13:53:27.754000      1122.67        4.28369300e+00        3.30630484e-06  24.9457  24.4284
0202-11-01_13:53:27.950000      1122.86        4.29284200e+00        3.50004916e-06  24.8683  24.3532
0202-11-01_13:53:28.140000      1123.05        4.30298000e+00        3.65257733e-06  24.8683  24.3532
0202-11-01_13:53:28.332000      1123.25        4.31272500e+00        3.80814242e-06  24.8683  24.3532
0202-11-01_13:53:28.540000      1123.45        4.32249200e+00        4.03231734e-06  24.8683  24.3532
0202-11-01_13:53:28.740000      1123.65        4.33274200e+00        4.20728218e-06  24.8683  24.3532
0202-11-01_13:53:28.934000      1123.85        4.34272000e+00        4.38726726e-06  24.8741  24.4430
0202-11-01_13:53:29.137000      1124.05        4.35159500e+00        4.63611028e-06  24.8741  24.4430
0202-11-01_13:53:29.330000      1124.24        4.36255200e+00        4.82911081e-06  24.8741  24.4430
0202-11-01_13:53:29.523000      1124.44        4.37243200e+00        5.02917688e-06  24.8741  24.4430
0202-11-01_13:53:29.734000      1124.65        4.38227100e+00        5.30367892e-06  24.8741  24.4430
0202-11-01_13:53:29.930000      1124.84        4.39221900e+00        5.51812396e-06  24.8962  24.3631
0202-11-01_13:53:30.120000      1125.04        4.40213700e+00        5.74031628e-06  24.8962  24.3631
0202-11-01_13:53:30.324000      1125.24        4.41161100e+00        6.05312094e-06  24.8962  24.3631
0202-11-01_13:53:30.520000      1125.43        4.42225700e+00        6.30078636e-06  24.8962  24.3631
0202-11-01_13:53:30.740000      1125.65        4.43261300e+00        6.55812040e-06  24.8962  24.3631
0202-11-01_13:53:30.940000      1125.86        4.44222100e+00        6.83485370e-06  24.9366  24.4009
0202-11-01_13:53:31.145000      1126.06        4.45221700e+00        7.21540060e-06  24.9366  24.4009
0202-11-01_13:53:31.336000      1126.25        4.46138900e+00        7.49833170e-06  24.9366  24.4009
0202-11-01_13:53:31.543000      1126.46        4.47190800e+00        7.89951750e-06  24.9366  24.4009
0202-11-01_13:53:31.740000      1126.65        4.48174200e+00        8.20618630e-06  24.9473  24.4246
0202-11-01_13:53:31.930000      1126.85        4.49131400e+00        8.51762740e-06  24.9473  24.4246
0202-11-01_13:53:32.137000      1127.05        4.50184900e+00        8.96052460e-06  24.9473  24.4246
0202-11-01_13:53:32.330000      1127.24        4.51182600e+00        9.29793460e-06  24.9473  24.4246
0202-11-01_13:53:32.523000      1127.44        4.52065200e+00        9.65821470e-06  24.9473  24.4246
0202-11-01_13:53:32.727000      1127.64        4.53143000e+00        1.01542273e-05  24.9473  24.4246
0202-11-01_13:53:32.918000      1127.83        4.54124900e+00        1.05446908e-05  24.8596  24.3533
0202-11-01_13:53:33.113000      1128.03        4.55012000e+00        1.09466203e-05  24.8596  24.3533
0202-11-01_13:53:33.316000      1128.23        4.56096600e+00        1.15030617e-05  24.8596  24.3533
0202-11-01_13:53:33.510000      1128.42        4.57096300e+00        1.19398230e-05  24.8596  24.3533
0202-11-01_13:53:33.734000      1128.65        4.58013800e+00        1.23812947e-05  24.8596  24.3533
0202-11-01_13:53:33.930000      1128.84        4.59105700e+00        1.29699649e-05  24.8837  24.4421
0202-11-01_13:53:34.133000      1129.05        4.60107900e+00        1.34304624e-05  24.8837  24.4421
0202-11-01_13:53:34.332000      1129.25        4.61032100e+00        1.49115550e-05  24.8837  24.4421
0202-11-01_13:53:34.527000      1129.44        4.62100900e+00        1.49953497e-05  24.8837  24.4421
0202-11-01_13:53:34.740000      1129.65        4.63057300e+00        1.53851313e-05  24.8837  24.4421
0202-11-01_13:53:34.934000      1129.85        4.64002800e+00        1.67281394e-05  24.9080  24.3716
0202-11-01_13:53:35.125000      1130.04        4.65042000e+00        1.68334405e-05  24.9080  24.3716
0202-11-01_13:53:35.330000      1130.24        4.66060800e+00        1.81970254e-05  24.9080  24.3716
0202-11-01_13:53:35.523000      1130.44        4.67015700e+00        1.82853445e-05  24.9080  24.3716
0202-11-01_13:53:35.720000      1130.63        4.68036700e+00        1.94644819e-05  24.9080  24.3716
0202-11-01_13:53:35.910000      1130.82        4.69020000e+00        1.96683906e-05  24.8979  24.4079
0202-11-01_13:53:36.100000      1131.02        4.69934300e+00        2.10257157e-05  24.8979  24.4079
