Repository: shortlab/2025-devitre-PhD

# 2025-devitre-PhD
Data repository for Alexis Devitre's PhD thesis

File: chapter 5/cold_vs_warm/20K/ffj23/Ic/2_pulses/Ic_2023-11-01_13-01-26474908_f23-pulse-1ms.txt
# Ic = 3.77 A, n = 21.53 , Tavg = 24.90 K, f32-pulse-1ms
#datetime                        t_s     iHTS_A                vHTS_V                tHTS_K  tTAR_K
0202-11-01_12:59:51.535000      1431.38        1.66845600e-02        4.39331950e-09  24.8879  24.3712
0202-11-01_12:59:51.730000      1431.57        1.41496700e-02        9.35157950e-09  24.8879  24.3712
0202-11-01_12:59:51.938000      1431.78        2.23259300e-02        5.94277950e-09  24.8879  24.3712
0202-11-01_12:59:52.130000      1431.97        3.25263000e-02        2.84385950e-09  24.8879  24.3712
0202-11-01_12:59:52.324000      1432.16        4.32134700e-02        3.15374950e-09  24.9290  24.4606
0202-11-01_12:59:52.530000      1432.37        5.19950300e-02        6.06672950e-09  24.9290  24.4606
0202-11-01_12:59:52.723000      1432.56        6.26495500e-02        4.45529950e-09  24.9290  24.4606
0202-11-01_12:59:52.914000      1432.76        7.24744400e-02        9.84509500e-10  24.9290  24.4606
0202-11-01_12:59:53.117000      1432.96        8.22281000e-02        4.33133950e-09  24.9290  24.4606
0202-11-01_12:59:53.312000      1433.15        9.21687500e-02        5.50892950e-09  24.9290  24.4606
0202-11-01_12:59:53.516000      1433.36        1.02654800e-01        1.59212795e-08  24.9454  24.3986
0202-11-01_12:59:53.720000      1433.56        1.12101300e-01        7.55420950e-09  24.9454  24.3986
0202-11-01_12:59:53.910000      1433.75        1.22033000e-01        1.11489495e-08  24.9454  24.3986
0202-11-01_12:59:54.113000      1433.95        1.32044900e-01        1.04648950e-09  24.9454  24.3986
0202-11-01_12:59:54.316000      1434.16        1.42073100e-01        6.87244950e-09  24.9271  24.4157
0202-11-01_12:59:54.510000      1434.35        1.51777800e-01       -8.74840500e-10  24.9271  24.4157
0202-11-01_12:59:54.710000      1434.55        1.61828300e-01       -1.06077050e-09  24.9271  24.4157
0202-11-01_12:59:54.914000      1434.75        1.71748200e-01       -3.66386050e-09  24.9271  24.4157
0202-11-01_12:59:55.105000      1434.95        1.81242800e-01        4.20737950e-09  24.9271  24.4157
0202-11-01_12:59:55.316000      1435.16        1.91702900e-01        7.12035950e-09  24.8862  24.4468
0202-11-01_12:59:55.510000      1435.35        2.01250200e-01        9.78542950e-09  24.8862  24.4468
0202-11-01_12:59:55.703000      1435.54        2.11187900e-01        1.41835950e-09  24.8862  24.4468
0202-11-01_12:59:55.906000      1435.75        2.21551600e-01        1.78789500e-10  24.8862  24.4468
0202-11-01_12:59:56.110000      1435.95        2.31456600e-01        6.12639500e-10  24.8862  24.4468
0202-11-01_12:59:56.300000      1436.14        2.40754600e-01        9.28959950e-09  24.9243  24.3720
0202-11-01_12:59:56.504000      1436.35        2.51268200e-01        1.10869695e-08  24.9243  24.3720
0202-11-01_12:59:56.707000      1436.55        2.61246900e-01        8.04958950e-09  24.9243  24.3720
0202-11-01_12:59:56.902000      1436.74        2.70650300e-01        1.66536950e-09  24.9243  24.3720
0202-11-01_12:59:57.110000      1436.95        2.81248400e-01       -8.76190500e-10  24.9243  24.3720
0202-11-01_12:59:57.312000      1437.15        2.91134100e-01       -7.63197050e-09  24.9243  24.3720
0202-11-01_12:59:57.504000      1437.34        3.00285200e-01       -1.07928605e-08  24.9243  24.4571
0202-11-01_12:59:57.707000      1437.55        3.10843300e-01       -5.58669050e-09  24.9243  24.4571
0202-11-01_12:59:57.902000      1437.74        3.21110500e-01       -6.95021050e-09  24.9243  24.4571
0202-11-01_12:59:58.094000      1437.93        3.30019600e-01       -6.26845050e-09  24.9243  24.4571
0202-11-01_12:59:58.297000      1438.14        3.40601900e-01       -6.39240050e-09  24.9142  24.3876
0202-11-01_12:59:58.492000      1438.33        3.50876500e-01       -3.04558050e-09  24.9142  24.3876
0202-11-01_12:59:58.684000      1438.52        3.59763400e-01       -1.20324305e-08  24.9142  24.3876
0202-11-01_12:59:58.890000      1438.73        3.70432800e-01       -1.15366005e-08  24.9142  24.3876
0202-11-01_12:59:59.082000      1438.92        3.80538200e-01       -1.66188205e-08  24.9142  24.3876
0202-11-01_12:59:59.285000      1439.13        3.89650700e-01       -1.13506705e-08  24.9142  24.3876
0202-11-01_12:59:59.480000      1439.32        4.00470000e-01       -1.92219105e-08  24.9862  24.4193
0202-11-01_12:59:59.670000      1439.51        4.10342300e-01       -2.37463205e-08  24.9862  24.4193
0202-11-01_12:59:59.863000      1439.71        4.19606600e-01       -2.31265405e-08  24.9862  24.4193
0202-11-01_13:00:00.070000      1439.91        4.30164700e-01       -2.38702805e-08  24.9862  24.4193
0202-11-01_13:00:00.266000      1440.10        4.40063800e-01       -1.81682805e-08  24.9565  24.4468
0202-11-01_13:00:00.457000      1440.30        4.49111000e-01       -1.98416905e-08  24.9565  24.4468
0202-11-01_13:00:00.660000      1440.50        4.60194400e-01       -1.95937805e-08  24.9565  24.4468
0202-11-01_13:00:00.860000      1440.70        4.70102400e-01       -2.19489505e-08  24.9565  24.4468
0202-11-01_13:00:01.055000      1440.89        4.79118500e-01       -2.10192805e-08  24.9565  24.4468
0202-11-01_13:00:01.260000      1441.10        4.90089100e-01       -2.31885205e-08  24.9565  24.4468
0202-11-01_13:00:01.457000      1441.30        4.99523100e-01       -2.91384305e-08  24.9359  24.3655
0202-11-01_13:00:01.650000      1441.49        5.08849300e-01       -2.98821705e-08  24.9359  24.3655
0202-11-01_13:00:01.855000      1441.69        5.19441500e-01       -2.79608405e-08  24.9359  24.3655
0202-11-01_13:00:02.047000      1441.89        5.29364300e-01       -2.23208205e-08  24.9359  24.3655
0202-11-01_13:00:02.277000      1442.12        5.39008200e-01       -2.14531205e-08  24.9359  24.3655
0202-11-01_13:00:02.480000      1442.32        5.47987100e-01       -2.15770805e-08  24.9320  24.4523
0202-11-01_13:00:02.684000      1442.52        5.58925100e-01       -2.00275405e-08  24.9320  24.4523
0202-11-01_13:00:02.875000      1442.72        5.68815300e-01       -2.00274605e-08  24.9320  24.4523
0202-11-01_13:00:03.080000      1442.92        5.78866600e-01       -1.59987905e-08  24.9320  24.4523
0202-11-01_13:00:03.280000      1443.12        5.88595000e-01       -1.46352405e-08  24.9125  24.3884
0202-11-01_13:00:03.473000      1443.31        5.98511900e-01       -1.77961405e-08  24.9125  24.3884
0202-11-01_13:00:03.676000      1443.52        6.08690000e-01       -2.15768105e-08  24.9125  24.3884
0202-11-01_13:00:03.880000      1443.72        6.18434800e-01       -2.98819005e-08  24.9125  24.3884
0202-11-01_13:00:04.070000      1443.91        6.28357600e-01       -3.08735505e-08  24.9125  24.3884
0202-11-01_13:00:04.280000      1444.12        6.38823700e-01       -2.69689205e-08  24.8981  24.4025
0202-11-01_13:00:04.477000      1444.32        6.48474900e-01       -2.49856205e-08  24.8981  24.4025
0202-11-01_13:00:04.668000      1444.51        6.57937300e-01       -2.31262705e-08  24.8981  24.4025
0202-11-01_13:00:04.875000      1444.71        6.68643800e-01       -2.83324405e-08  24.8981  24.4025
0202-11-01_13:00:05.066000      1444.91        6.78327700e-01       -3.12454205e-08  24.8981  24.4025
0202-11-01_13:00:05.273000      1445.11        6.87680600e-01       -3.28568605e-08  24.8909  24.4357
0202-11-01_13:00:05.470000      1445.31        6.98410800e-01       -3.19271805e-08  24.8909  24.4357
0202-11-01_13:00:05.670000      1445.51        7.07964100e-01       -3.07496005e-08  24.8909  24.4357
0202-11-01_13:00:05.875000      1445.72        7.17477300e-01       -2.98199205e-08  24.8909  24.4357
0202-11-01_13:00:06.080000      1445.92        7.27648000e-01       -3.39104905e-08  24.8909  24.4357
0202-11-01_13:00:06.280000      1446.12        7.37994800e-01       -3.47781805e-08  24.8909  24.4357
0202-11-01_13:00:06.477000      1446.32        7.47212700e-01       -3.14933405e-08  24.8813  24.3587
0202-11-01_13:00:06.680000      1446.52        7.57721700e-01       -2.78366205e-08  24.8813  24.3587
0202-11-01_13:00:06.880000      1446.72        7.67641600e-01       -2.09570305e-08  24.8813  24.3587
0202-11-01_13:00:07.074000      1446.91        7.77003500e-01       -2.02132905e-08  24.8813  24.3587
0202-11-01_13:00:07.280000      1447.12        7.87617900e-01       -2.76506805e-08  24.8813  24.3587
0202-11-01_13:00:07.473000      1447.31        7.97266200e-01       -2.75887005e-08  24.8946  24.4369
0202-11-01_13:00:07.668000      1447.51        8.06634000e-01       -3.11834405e-08  24.8946  24.4369
0202-11-01_13:00:07.870000      1447.71        8.17108600e-01       -3.06256405e-08  24.8946  24.4369
0202-11-01_13:00:08.062000      1447.90        8.27007700e-01       -2.87662905e-08  24.8946  24.4369
0202-11-01_13:00:08.260000      1448.10        8.36785100e-01       -2.89522305e-08  24.9280  24.3799
0202-11-01_13:00:08.470000      1448.31        8.46900900e-01       -2.63491405e-08  24.9280  24.3799
0202-11-01_13:00:08.660000      1448.50        8.57015200e-01       -2.82088805e-08  24.9280  24.3799
0202-11-01_13:00:08.850000      1448.69        8.66623500e-01       -2.18255205e-08  24.9280  24.3799
0202-11-01_13:00:09.060000      1448.90        8.76274700e-01       -1.90370205e-08  24.9280  24.3799
0202-11-01_13:00:09.254000      1449.09        8.86607200e-01       -1.44506305e-08  24.9280  24.3799
0202-11-01_13:00:09.445000      1449.29        8.96448900e-01       -1.75495505e-08  24.9255  24.3984
0202-11-01_13:00:09.650000      1449.49        9.05521300e-01       -1.25912905e-08  24.9255  24.3984
0202-11-01_13:00:09.844000      1449.68        9.16423700e-01       -1.77354805e-08  24.9255  24.3984
0202-11-01_13:00:10.035000      1449.88        9.26425200e-01       -1.14137005e-08  24.9255  24.3984
0202-11-01_13:00:10.250000      1450.09        9.36143200e-01       -1.59381105e-08  24.9255  24.3984
0202-11-01_13:00:10.440000      1450.28        9.46334700e-01       -1.33350205e-08  24.9392  24.4267
0202-11-01_13:00:10.637000      1450.48        9.56330300e-01       -1.80453705e-08  24.9392  24.4267
0202-11-01_13:00:10.840000      1450.68        9.65819800e-01       -1.06079805e-08  24.9392  24.4267
0202-11-01_13:00:11.035000      1450.87        9.75864400e-01       -7.07522050e-09  24.9392  24.4267
0202-11-01_13:00:11.254000      1451.10        9.86523400e-01       -5.71170050e-09  24.9392  24.4267
0202-11-01_13:00:11.457000      1451.30        9.95230800e-01       -9.80226050e-09  24.8982  24.3581
0202-11-01_13:00:11.660000      1451.50        1.00595800e+00       -8.93457050e-09  24.8982  24.3581
0202-11-01_13:00:11.850000      1451.69        1.01600300e+00       -1.32110705e-08  24.8982  24.3581
0202-11-01_13:00:12.055000      1451.90        1.02478600e+00       -1.37688705e-08  24.8982  24.3581
0202-11-01_13:00:12.260000      1452.10        1.03574300e+00       -1.79833905e-08  24.8982  24.3581
0202-11-01_13:00:12.457000      1452.30        1.04523400e+00       -1.32730505e-08  24.8712  24.4434
0202-11-01_13:00:12.660000      1452.50        1.05488000e+00       -6.57939050e-09  24.8712  24.4434
0202-11-01_13:00:12.855000      1452.69        1.06580000e+00       -2.42685050e-09  24.8712  24.4434
0202-11-01_13:00:13.047000      1452.89        1.07517100e+00        2.90327950e-09  24.8712  24.4434
0202-11-01_13:00:13.258000      1453.10        1.08523800e+00       -1.95630500e-10  24.8712  24.4434
0202-11-01_13:00:13.450000      1453.29        1.09529100e+00        1.35381950e-09  24.8651  24.3708
0202-11-01_13:00:13.640000      1453.48        1.10532200e+00       -6.08357050e-09  24.8651  24.3708
0202-11-01_13:00:13.848000      1453.69        1.11485200e+00       -5.15389050e-09  24.8651  24.3708
0202-11-01_13:00:14.040000      1453.88        1.12490100e+00       -1.24673305e-08  24.8651  24.3708
0202-11-01_13:00:14.234000      1454.08        1.13483400e+00       -5.71170050e-09  24.8651  24.3708
0202-11-01_13:00:14.440000      1454.28        1.14443600e+00       -1.12277605e-08  24.8684  24.3991
0202-11-01_13:00:14.633000      1454.47        1.15439300e+00       -1.31132050e-09  24.8684  24.3991
0202-11-01_13:00:14.824000      1454.67        1.16446100e+00       -5.64987050e-09  24.8684  24.3991
0202-11-01_13:00:15.035000      1454.87        1.17459600e+00       -3.10884050e-09  24.8684  24.3991
0202-11-01_13:00:15.242000      1455.08        1.18436000e+00       -8.37702050e-09  24.8684  24.3991
0202-11-01_13:00:15.434000      1455.28        1.19453700e+00       -1.12899905e-08  24.8400  24.4298
0202-11-01_13:00:15.633000      1455.47        1.20366600e+00       -7.32339050e-09  24.8400  24.4298
0202-11-01_13:00:15.824000      1455.67        1.21472200e+00       -3.23282050e-09  24.8400  24.4298
0202-11-01_13:00:16.020000      1455.86        1.22441400e+00        2.37959500e-10  24.8400  24.4298
0202-11-01_13:00:16.240000      1456.08        1.23437300e+00       -3.97656050e-09  24.8400  24.4298
0202-11-01_13:00:16.430000      1456.27        1.24434000e+00       -3.60469050e-09  24.8778  24.3549
0202-11-01_13:00:16.633000      1456.47        1.25425600e+00       -6.82756050e-09  24.8778  24.3549
0202-11-01_13:00:16.830000      1456.67        1.26359100e+00        1.75979500e-10  24.8778  24.3549
0202-11-01_13:00:17.020000      1456.86        1.27397200e+00       -1.12556050e-09  24.8778  24.3549
0202-11-01_13:00:17.242000      1457.08        1.28430600e+00        1.53949950e-09  24.8778  24.3549
0202-11-01_13:00:17.450000      1457.29        1.29392100e+00       -5.03019050e-09  24.8985  24.4452
0202-11-01_13:00:17.640000      1457.48        1.30398600e+00       -8.06712050e-09  24.8985  24.4452
0202-11-01_13:00:17.832000      1457.67        1.31283500e+00       -7.38536050e-09  24.8985  24.4452
0202-11-01_13:00:18.040000      1457.88        1.32356300e+00       -2.73699050e-09  24.8985  24.4452
0202-11-01_13:00:18.266000      1458.11        1.33355900e+00       -3.48073050e-09  24.8985  24.4452
0202-11-01_13:00:18.470000      1458.31        1.34360800e+00       -1.74534050e-09  24.9010  24.3767
0202-11-01_13:00:18.660000      1458.50        1.35343400e+00       -5.40206050e-09  24.9010  24.3767
0202-11-01_13:00:18.867000      1458.71        1.36238800e+00       -4.47239050e-09  24.9010  24.3767
0202-11-01_13:00:19.062000      1458.90        1.37345900e+00       -9.30669050e-09  24.9010  24.3767
0202-11-01_13:00:19.260000      1459.10        1.38315600e+00       -1.12899905e-08  24.9010  24.3767
0202-11-01_13:00:19.457000      1459.30        1.39275900e+00       -9.12075050e-09  24.9246  24.4070
0202-11-01_13:00:19.650000      1459.49        1.40321900e+00       -4.10052050e-09  24.9246  24.4070
0202-11-01_13:00:19.840000      1459.68        1.41316700e+00       -6.82756050e-09  24.9246  24.4070
0202-11-01_13:00:20.050000      1459.89        1.42256600e+00       -8.99680050e-09  24.9246  24.4070
0202-11-01_13:00:20.266000      1460.11        1.43282000e+00       -1.29634105e-08  24.9246  24.4070
0202-11-01_13:00:20.457000      1460.30        1.44275000e+00       -9.55460050e-09  24.9333  24.4318
0202-11-01_13:00:20.652000      1460.49        1.45205800e+00       -8.50022050e-09  24.9333  24.4318
0202-11-01_13:00:20.848000      1460.69        1.46265000e+00       -6.20646050e-09  24.9333  24.4318
0202-11-01_13:00:21.040000      1460.88        1.47265300e+00       -6.26787050e-09  24.9333  24.4318
0202-11-01_13:00:21.246000      1461.09        1.48169100e+00       -8.43711050e-09  24.9333  24.4318
0202-11-01_13:00:21.438000      1461.28        1.49222700e+00       -4.90435050e-09  24.9002  24.3586
0202-11-01_13:00:21.633000      1461.47        1.50226600e+00       -9.67667050e-09  24.9002  24.3586
0202-11-01_13:00:21.832000      1461.67        1.51237300e+00       -9.73865050e-09  24.9002  24.3586
0202-11-01_13:00:22.035000      1461.88        1.52156500e+00       -8.93293050e-09  24.9002  24.3586
0202-11-01_13:00:22.246000      1462.09        1.53249100e+00       -5.46215050e-09  24.9002  24.3586
0202-11-01_13:00:22.440000      1462.28        1.54167300e+00       -5.95798050e-09  24.8902  24.4471
0202-11-01_13:00:22.633000      1462.48        1.55176400e+00       -8.00326050e-09  24.8902  24.4471
0202-11-01_13:00:22.830000      1462.67        1.56202300e+00       -1.15360205e-08  24.8902  24.4471
0202-11-01_13:00:23.027000      1462.87        1.57180100e+00       -9.24283050e-09  24.8902  24.4471
0202-11-01_13:00:23.260000      1463.10        1.58165500e+00       -1.59364805e-08  24.8902  24.4471
0202-11-01_13:00:23.460000      1463.30        1.59197000e+00       -9.80063050e-09  24.8660  24.3753
0202-11-01_13:00:23.652000      1463.49        1.60180100e+00       -7.75535050e-09  24.8660  24.3753
0202-11-01_13:00:23.848000      1463.69        1.61092400e+00       -3.16895050e-09  24.8660  24.3753
0202-11-01_13:00:24.040000      1463.88        1.62138100e+00       -8.25117050e-09  24.8660  24.3753
0202-11-01_13:00:24.260000      1464.10        1.63178800e+00       -7.07359050e-09  24.8660  24.3753
0202-11-01_13:00:24.453000      1464.29        1.64130700e+00       -8.25117050e-09  24.8973  24.3996
0202-11-01_13:00:24.645000      1464.49        1.65123600e+00       -2.48719050e-09  24.8973  24.3996
0202-11-01_13:00:24.844000      1464.68        1.66086600e+00       -5.58611050e-09  24.8973  24.3996
0202-11-01_13:00:25.035000      1464.88        1.67107300e+00       -7.51800500e-10  24.8973  24.3996
0202-11-01_13:00:25.254000      1465.09        1.68157700e+00        2.34710950e-09  24.8973  24.3996
0202-11-01_13:00:25.450000      1465.29        1.69085200e+00        4.87759500e-10  24.9171  24.4306
0202-11-01_13:00:25.640000      1465.48        1.70035500e+00        1.60336950e-09  24.9171  24.4306
0202-11-01_13:00:25.832000      1465.67        1.71109100e+00       -2.55970500e-10  24.9171  24.4306
0202-11-01_13:00:26.040000      1465.88        1.72113300e+00        5.13613950e-09  24.9171  24.4306
0202-11-01_13:00:26.277000      1466.12        1.73111200e+00        4.87759500e-10  24.9171  24.4306
0202-11-01_13:00:26.473000      1466.31        1.74047400e+00       -7.01145050e-09  24.9463  24.3646
0202-11-01_13:00:26.676000      1466.52        1.75101000e+00       -2.42456050e-09  24.9463  24.3646
0202-11-01_13:00:26.880000      1466.72        1.76002500e+00        1.04686950e-09  24.9463  24.3646
0202-11-01_13:00:27.074000      1466.91        1.76992400e+00        4.45599950e-09  24.9463  24.3646
0202-11-01_13:00:27.280000      1467.12        1.78009800e+00        4.33203950e-09  24.9556  24.4466
0202-11-01_13:00:27.480000      1467.32        1.78911200e+00        4.33203950e-09  24.9556  24.4466
0202-11-01_13:00:27.670000      1467.51        1.80044400e+00        4.02214950e-09  24.9556  24.4466
0202-11-01_13:00:27.875000      1467.71        1.81033500e+00       -5.83240050e-09  24.9556  24.4466
0202-11-01_13:00:28.074000      1467.92        1.81957800e+00       -9.42714050e-09  24.9556  24.4466
0202-11-01_13:00:28.273000      1468.12        1.82978000e+00       -1.64306905e-08  24.9556  24.4466
0202-11-01_13:00:28.480000      1468.32        1.83997000e+00       -5.02668050e-09  24.9347  24.3741
0202-11-01_13:00:28.670000      1468.51        1.84965800e+00       -2.48557050e-09  24.9347  24.3741
0202-11-01_13:00:28.867000      1468.71        1.85966700e+00        7.80282950e-09  24.9347  24.3741
0202-11-01_13:00:29.070000      1468.91        1.86976200e+00        4.51797950e-09  24.9347  24.3741
0202-11-01_13:00:29.280000      1469.12        1.87968600e+00        4.82786950e-09  24.9035  24.4050
0202-11-01_13:00:29.484000      1469.32        1.88947100e+00       -3.78310500e-10  24.9035  24.4050
0202-11-01_13:00:29.684000      1469.53        1.89966600e+00        4.89389500e-10  24.9035  24.4050
0202-11-01_13:00:29.887000      1469.73        1.90934700e+00        3.77423950e-09  24.9035  24.4050
0202-11-01_13:00:30.082000      1469.92        1.91862500e+00        3.03049950e-09  24.9035  24.4050
0202-11-01_13:00:30.290000      1470.13        1.92948200e+00        9.23239500e-10  24.9035  24.4050
0202-11-01_13:00:30.480000      1470.32        1.93920100e+00        4.89389500e-10  24.8514  24.4202
0202-11-01_13:00:30.676000      1470.51        1.94802000e+00        8.48458950e-09  24.8514  24.4202
0202-11-01_13:00:30.880000      1470.72        1.95904300e+00        1.17694395e-08  24.8514  24.4202
0202-11-01_13:00:31.070000      1470.91        1.96905000e+00        8.42260950e-09  24.8514  24.4202
0202-11-01_13:00:31.266000      1471.11        1.97798300e+00        1.00340495e-08  24.8514  24.4202
0202-11-01_13:00:31.473000      1471.31        1.98901000e+00        1.22652695e-08  24.8784  24.3547
0202-11-01_13:00:31.664000      1471.50        1.99875700e+00        2.06943195e-08  24.8784  24.3547
0202-11-01_13:00:31.855000      1471.70        2.00161900e+00        2.17479495e-08  24.8784  24.3547
0202-11-01_13:00:32.060000      1471.90        2.01810300e+00        2.36072995e-08  24.8784  24.3547
0202-11-01_13:00:32.260000      1472.10        2.02876000e+00        1.76573795e-08  24.8784  24.3547
0202-11-01_13:00:32.453000      1472.29        2.03860000e+00        1.14596695e-08  24.9169  24.4425
0202-11-01_13:00:32.656000      1472.50        2.04739200e+00        1.72859895e-08  24.9169  24.4425
0202-11-01_13:00:32.860000      1472.70        2.05832100e+00        1.66047095e-08  24.9169  24.4425
0202-11-01_13:00:33.050000      1472.89        2.06865100e+00        1.92080395e-08  24.9169  24.4425
0202-11-01_13:00:33.258000      1473.10        2.07739000e+00        1.68528595e-08  24.9169  24.4425
0202-11-01_13:00:33.453000      1473.29        2.08820200e+00        1.31341595e-08  24.9245  24.3689
0202-11-01_13:00:33.645000      1473.49        2.09811300e+00        1.28862495e-08  24.9245  24.3689
0202-11-01_13:00:33.850000      1473.69        2.10798100e+00        1.24523995e-08  24.9245  24.3689
0202-11-01_13:00:34.043000      1473.88        2.11800800e+00        1.00352495e-08  24.9245  24.3689
0202-11-01_13:00:34.260000      1474.10        2.12799100e+00        1.41877895e-08  24.9245  24.3689
0202-11-01_13:00:34.457000      1474.30        2.13746700e+00        8.79567950e-09  24.9097  24.3970
0202-11-01_13:00:34.650000      1474.49        2.14778800e+00        1.24523995e-08  24.9097  24.3970
0202-11-01_13:00:34.840000      1474.68        2.15805300e+00        3.09366950e-09  24.9097  24.3970
0202-11-01_13:00:35.047000      1474.89        2.16740800e+00        8.54776950e-09  24.9097  24.3970
0202-11-01_13:00:35.266000      1475.11        2.17748900e+00        2.59784950e-09  24.9097  24.3970
0202-11-01_13:00:35.460000      1475.30        2.18751300e+00        1.04838950e-09  24.9060  24.4269
0202-11-01_13:00:35.664000      1475.50        2.19675500e+00       -6.76088050e-09  24.9060  24.4269
0202-11-01_13:00:35.863000      1475.70        2.20732000e+00       -3.22812050e-09  24.9060  24.4269
0202-11-01_13:00:36.055000      1475.90        2.21721300e+00       -7.38066050e-09  24.9060  24.4269
0202-11-01_13:00:36.266000      1476.11        2.22623100e+00        1.18709500e-10  24.9060  24.4269
0202-11-01_13:00:36.457000      1476.30        2.23713400e+00        2.72179950e-09  24.8837  24.3514
0202-11-01_13:00:36.650000      1476.49        2.24704800e+00        5.20093950e-09  24.8837  24.3514
0202-11-01_13:00:36.855000      1476.70        2.25665700e+00        2.34992950e-09  24.8837  24.3514
0202-11-01_13:00:37.047000      1476.89        2.26658100e+00       -4.15779050e-09  24.8837  24.3514
0202-11-01_13:00:37.270000      1477.11        2.27697400e+00       -1.74064050e-09  24.8837  24.3514
0202-11-01_13:00:37.465000      1477.30        2.28648500e+00       -4.34373050e-09  24.8488  24.4407
0202-11-01_13:00:37.660000      1477.50        2.29669800e+00       -5.64527050e-09  24.8488  24.4407
0202-11-01_13:00:37.863000      1477.70        2.30639300e+00       -9.17804050e-09  24.8488  24.4407
0202-11-01_13:00:38.062000      1477.90        2.31596500e+00       -9.54991050e-09  24.8488  24.4407
0202-11-01_13:00:38.273000      1478.11        2.32658100e+00       -9.30199050e-09  24.8488  24.4407
0202-11-01_13:00:38.477000      1478.32        2.33632400e+00       -4.77789050e-09  24.8507  24.3708
0202-11-01_13:00:38.668000      1478.51        2.34577700e+00       -1.16579505e-08  24.8507  24.3708
0202-11-01_13:00:38.880000      1478.72        2.35632600e+00       -1.25882405e-08  24.8507  24.3708
0202-11-01_13:00:39.074000      1478.91        2.36569800e+00       -1.58732505e-08  24.8507  24.3708
0202-11-01_13:00:39.266000      1479.11        2.37562800e+00       -1.31462005e-08  24.8507  24.3708
0202-11-01_13:00:39.477000      1479.32        2.38608900e+00       -1.41378605e-08  24.8695  24.4060
0202-11-01_13:00:39.670000      1479.51        2.39598800e+00       -1.95919505e-08  24.8695  24.4060
0202-11-01_13:00:39.870000      1479.71        2.40540800e+00       -1.89721605e-08  24.8695  24.4060
0202-11-01_13:00:40.070000      1479.91        2.41579200e+00       -1.25884005e-08  24.8695  24.4060
0202-11-01_13:00:40.266000      1480.11        2.42602400e+00       -7.44420050e-09  24.8695  24.4060
0202-11-01_13:00:40.460000      1480.30        2.43515300e+00       -7.32024050e-09  24.9295  24.4271
0202-11-01_13:00:40.664000      1480.51        2.44577000e+00       -1.15347705e-08  24.9295  24.4271
0202-11-01_13:00:40.863000      1480.70        2.45551700e+00       -1.15967505e-08  24.9295  24.4271
0202-11-01_13:00:41.062000      1480.90        2.46507700e+00       -1.44477505e-08  24.9295  24.4271
0202-11-01_13:00:41.258000      1481.10        2.47561300e+00       -1.41378605e-08  24.9295  24.4271
0202-11-01_13:00:41.453000      1481.29        2.48552100e+00       -1.43237905e-08  24.8975  24.3620
0202-11-01_13:00:41.650000      1481.49        2.49461300e+00       -1.55013805e-08  24.8975  24.3620
0202-11-01_13:00:41.848000      1481.69        2.50539500e+00       -1.66169905e-08  24.8975  24.3620
0202-11-01_13:00:42.050000      1481.89        2.51527600e+00       -1.71747905e-08  24.8975  24.3620
0202-11-01_13:00:42.254000      1482.09        2.52463500e+00       -9.86135050e-09  24.8784  24.4470
0202-11-01_13:00:42.457000      1482.30        2.53521100e+00       -6.63848050e-09  24.8784  24.4470
0202-11-01_13:00:42.656000      1482.50        2.54498200e+00       -5.02705050e-09  24.8784  24.4470
0202-11-01_13:00:42.850000      1482.69        2.55432000e+00       -1.11009205e-08  24.8784  24.4470
0202-11-01_13:00:43.060000      1482.90        2.56489300e+00       -1.07910305e-08  24.8784  24.4470
0202-11-01_13:00:43.254000      1483.09        2.57508700e+00       -2.57278005e-08  24.8887  24.3749
0202-11-01_13:00:43.445000      1483.29        2.58455100e+00       -2.04596405e-08  24.8887  24.3749
0202-11-01_13:00:43.650000      1483.49        2.59473500e+00       -2.80829805e-08  24.8887  24.3749
0202-11-01_13:00:43.850000      1483.69        2.60471900e+00       -1.46956605e-08  24.8887  24.3749
0202-11-01_13:00:44.050000      1483.89        2.61406500e+00       -1.61211605e-08  24.8887  24.3749
0202-11-01_13:00:44.260000      1484.10        2.62479600e+00       -1.45097305e-08  24.8887  24.3749
0202-11-01_13:00:44.460000      1484.30        2.63436200e+00       -1.99015905e-08  24.8707  24.4093
0202-11-01_13:00:44.664000      1484.50        2.64422100e+00       -1.60585605e-08  24.8707  24.4093
0202-11-01_13:00:44.863000      1484.70        2.65434900e+00       -1.55002705e-08  24.8707  24.4093
0202-11-01_13:00:45.055000      1484.90        2.66449700e+00       -1.48183805e-08  24.8707  24.4093
0202-11-01_13:00:45.270000      1485.11        2.67312100e+00       -2.05823605e-08  24.8707  24.4093
0202-11-01_13:00:45.477000      1485.32        2.68438100e+00       -1.95287305e-08  24.9218  24.4263
0202-11-01_13:00:45.680000      1485.52        2.69423300e+00       -2.09542305e-08  24.9218  24.4263
0202-11-01_13:00:45.880000      1485.72        2.70382700e+00       -2.09542305e-08  24.9218  24.4263
0202-11-01_13:00:46.086000      1485.93        2.71400300e+00       -2.07063205e-08  24.9218  24.4263
0202-11-01_13:00:46.280000      1486.12        2.72398800e+00       -2.03344505e-08  24.9535  24.3639
0202-11-01_13:00:46.473000      1486.31        2.73323700e+00       -1.94667505e-08  24.9535  24.3639
0202-11-01_13:00:46.680000      1486.52        2.74349900e+00       -1.62438805e-08  24.9535  24.3639
0202-11-01_13:00:46.883000      1486.72        2.75406700e+00       -1.57480505e-08  24.9535  24.3639
0202-11-01_13:00:47.094000      1486.93        2.76326700e+00       -1.52522305e-08  24.9535  24.3639
0202-11-01_13:00:47.300000      1487.14        2.77337600e+00       -1.73594905e-08  24.9189  24.4471
0202-11-01_13:00:47.504000      1487.34        2.78341300e+00       -2.42390905e-08  24.9189  24.4471
0202-11-01_13:00:47.695000      1487.54        2.79289000e+00       -2.08922605e-08  24.9189  24.4471
0202-11-01_13:00:47.900000      1487.74        2.80333700e+00       -1.40746405e-08  24.9189  24.4471
0202-11-01_13:00:48.100000      1487.94        2.81321800e+00       -8.49659050e-09  24.9189  24.4471
0202-11-01_13:00:48.297000      1488.14        2.82267100e+00       -1.95287305e-08  24.9189  24.4471
0202-11-01_13:00:48.500000      1488.34        2.83311400e+00       -1.96526905e-08  24.9229  24.3720
0202-11-01_13:00:48.703000      1488.54        2.84268600e+00       -2.65322805e-08  24.9229  24.3720
0202-11-01_13:00:48.895000      1488.74        2.85261900e+00       -2.17599505e-08  24.9229  24.3720
0202-11-01_13:00:49.098000      1488.94        2.86311800e+00       -2.57265705e-08  24.9229  24.3720
0202-11-01_13:00:49.300000      1489.14        2.87315900e+00       -1.84751005e-08  24.9184  24.4091
0202-11-01_13:00:49.492000      1489.33        2.88201300e+00       -2.16979705e-08  24.9184  24.4091
0202-11-01_13:00:49.703000      1489.54        2.89272500e+00       -1.80412505e-08  24.9184  24.4091
0202-11-01_13:00:49.895000      1489.74        2.90238100e+00       -2.19458905e-08  24.9184  24.4091
0202-11-01_13:00:50.090000      1489.93        2.91216100e+00       -2.13880805e-08  24.9184  24.4091
0202-11-01_13:00:50.297000      1490.14        2.92292600e+00       -2.78338305e-08  24.8719  24.4201
0202-11-01_13:00:50.492000      1490.33        2.93275700e+00       -2.53549805e-08  24.8719  24.4201
0202-11-01_13:00:50.688000      1490.53        2.94216300e+00       -2.51693305e-08  24.8719  24.4201
0202-11-01_13:00:50.887000      1490.73        2.95209200e+00       -2.39921205e-08  24.8719  24.4201
0202-11-01_13:00:51.082000      1490.92        2.96233400e+00       -2.46119105e-08  24.8719  24.4201
0202-11-01_13:00:51.277000      1491.12        2.97177700e+00       -2.85785205e-08  24.9116  24.3519
0202-11-01_13:00:51.480000      1491.32        2.98173900e+00       -2.07692505e-08  24.9116  24.3519
0202-11-01_13:00:51.676000      1491.52        2.99211900e+00       -2.05213405e-08  24.9116  24.3519
0202-11-01_13:00:51.870000      1491.71        3.00116700e+00       -1.51912005e-08  24.9116  24.3519
0202-11-01_13:00:52.082000      1491.92        3.01200000e+00       -2.03973805e-08  24.9116  24.3519
0202-11-01_13:00:52.277000      1492.12        3.02191800e+00       -2.41160805e-08  24.9116  24.3519
0202-11-01_13:00:52.490000      1492.33        3.03137200e+00       -2.79587405e-08  24.9118  24.4400
0202-11-01_13:00:52.680000      1492.52        3.04168300e+00       -2.70910405e-08  24.9118  24.4400
0202-11-01_13:00:52.880000      1492.72        3.05190500e+00       -2.60993905e-08  24.9118  24.4400
0202-11-01_13:00:53.086000      1492.93        3.06062400e+00       -2.20088205e-08  24.9118  24.4400
0202-11-01_13:00:53.280000      1493.12        3.07164100e+00       -2.52316905e-08  24.9118  24.4400
0202-11-01_13:00:53.477000      1493.32        3.08172500e+00       -2.46119105e-08  24.9041  24.3626
0202-11-01_13:00:53.680000      1493.52        3.09039500e+00       -3.12435905e-08  24.9041  24.3626
0202-11-01_13:00:53.875000      1493.72        3.10142500e+00       -3.13675405e-08  24.9041  24.3626
0202-11-01_13:00:54.070000      1493.91        3.11095300e+00       -3.66976805e-08  24.9041  24.3626
0202-11-01_13:00:54.285000      1494.13        3.12046600e+00       -3.31649105e-08  24.9120  24.3999
0202-11-01_13:00:54.490000      1494.33        3.13097900e+00       -3.19873305e-08  24.9120  24.3999
0202-11-01_13:00:54.690000      1494.53        3.14140100e+00       -2.31244305e-08  24.9120  24.3999
0202-11-01_13:00:54.890000      1494.73        3.15062000e+00       -2.47978405e-08  24.9120  24.3999
0202-11-01_13:00:55.098000      1494.94        3.16106000e+00       -2.18228805e-08  24.9120  24.3999
0202-11-01_13:00:55.297000      1495.14        3.17060700e+00       -2.59134505e-08  24.8897  24.4210
0202-11-01_13:00:55.490000      1495.33        3.17981200e+00       -2.32483805e-08  24.8897  24.4210
0202-11-01_13:00:55.695000      1495.54        3.19014500e+00       -2.81446705e-08  24.8897  24.4210
0202-11-01_13:00:55.890000      1495.73        3.20074900e+00       -2.85785205e-08  24.8897  24.4210
0202-11-01_13:00:56.090000      1495.93        3.20981100e+00       -3.04998505e-08  24.8897  24.4210
0202-11-01_13:00:56.285000      1496.13        3.22029100e+00       -2.80826905e-08  24.8897  24.4210
0202-11-01_13:00:56.484000      1496.32        3.23042900e+00       -2.60998805e-08  24.8487  24.3532
0202-11-01_13:00:56.680000      1496.52        3.23963900e+00       -2.31874005e-08  24.8487  24.3532
0202-11-01_13:00:56.887000      1496.73        3.25008900e+00       -2.47994905e-08  24.8487  24.3532
0202-11-01_13:00:57.082000      1496.92        3.26013900e+00       -2.57291705e-08  24.8487  24.3532
0202-11-01_13:00:57.277000      1497.12        3.26910900e+00       -3.04395205e-08  24.8907  24.4439
0202-11-01_13:00:57.480000      1497.32        3.28002000e+00       -3.34764505e-08  24.8907  24.4439
0202-11-01_13:00:57.684000      1497.52        3.28981700e+00       -3.65753705e-08  24.8907  24.4439
0202-11-01_13:00:57.883000      1497.72        3.29930000e+00       -3.75670205e-08  24.8907  24.4439
0202-11-01_13:00:58.082000      1497.92        3.31022500e+00       -3.20509505e-08  24.8907  24.4439
0202-11-01_13:00:58.273000      1498.11        3.31972400e+00       -3.05015005e-08  24.8932  24.3678
0202-11-01_13:00:58.465000      1498.31        3.32858400e+00       -2.49854305e-08  24.8932  24.3678
0202-11-01_13:00:58.670000      1498.51        3.33965100e+00       -2.42416905e-08  24.8932  24.3678
0202-11-01_13:00:58.867000      1498.71        3.34936800e+00       -1.87256205e-08  24.8932  24.3678
0202-11-01_13:00:59.074000      1498.92        3.35851600e+00       -2.03370605e-08  24.8932  24.3678
0202-11-01_13:00:59.273000      1499.11        3.36941900e+00       -1.56267105e-08  24.9286  24.4127
0202-11-01_13:00:59.465000      1499.31        3.37915900e+00       -2.43656505e-08  24.9286  24.4127
0202-11-01_13:00:59.664000      1499.50        3.38814200e+00       -2.64109305e-08  24.9286  24.4127
0202-11-01_13:00:59.855000      1499.70        3.39890400e+00       -2.95098405e-08  24.9286  24.4127
0202-11-01_13:01:00.047000      1499.89        3.40892700e+00       -2.06469505e-08  24.9286  24.4127
0202-11-01_13:01:00.242000      1500.08        3.41777600e+00       -1.92834305e-08  24.9286  24.4127
0202-11-01_13:01:00.450000      1500.29        3.42896000e+00       -1.71141905e-08  24.9387  24.4229
0202-11-01_13:01:00.645000      1500.49        3.43873700e+00       -2.04610105e-08  24.9387  24.4229
0202-11-01_13:01:00.848000      1500.69        3.44779600e+00       -2.02131005e-08  24.9387  24.4229
0202-11-01_13:01:01.050000      1500.89        3.45828100e+00       -1.84777105e-08  24.9387  24.4229
0202-11-01_13:01:01.290000      1501.13        3.46932200e+00       -2.30641005e-08  24.9387  24.4229
0202-11-01_13:01:01.484000      1501.33        3.47879100e+00       -2.14526705e-08  24.9046  24.3649
0202-11-01_13:01:01.690000      1501.53        3.48845200e+00       -2.64729105e-08  24.9046  24.3649
0202-11-01_13:01:01.890000      1501.73        3.49807200e+00       -2.30021205e-08  24.9046  24.3649
0202-11-01_13:01:02.100000      1501.94        3.50865000e+00       -2.47994905e-08  24.9046  24.3649
0202-11-01_13:01:02.297000      1502.14        3.51806300e+00       -1.45111005e-08  24.9025  24.4478
0202-11-01_13:01:02.490000      1502.33        3.52738600e+00       -1.51915605e-08  24.9025  24.4478
0202-11-01_13:01:02.684000      1502.52        3.53837000e+00       -9.36430050e-09  24.9025  24.4478
0202-11-01_13:01:02.880000      1502.72        3.54818700e+00       -1.46307205e-08  24.9025  24.4478
0202-11-01_13:01:03.074000      1502.92        3.55722600e+00       -2.17307050e-09  24.9025  24.4478
0202-11-01_13:01:03.270000      1503.11        3.56803000e+00       -6.58105000e-11  24.9025  24.4478
0202-11-01_13:01:03.473000      1503.31        3.57772100e+00        8.54917950e-09  24.9422  24.3770
0202-11-01_13:01:03.670000      1503.51        3.58750100e+00        3.59090950e-09  24.9422  24.3770
0202-11-01_13:01:03.883000      1503.72        3.59800700e+00        3.40497950e-09  24.9422  24.3770
0202-11-01_13:01:04.082000      1503.92        3.60729600e+00        6.75180950e-09  24.9422  24.3770
0202-11-01_13:01:04.290000      1504.13        3.61710500e+00        9.85072950e-09  24.9691  24.4157
0202-11-01_13:01:04.490000      1504.33        3.62757100e+00        1.96433095e-08  24.9691  24.4157
0202-11-01_13:01:04.690000      1504.53        3.63726400e+00        2.57791595e-08  24.9691  24.4157
0202-11-01_13:01:04.900000      1504.74        3.64743200e+00        3.63154795e-08  24.9691  24.4157
0202-11-01_13:01:05.090000      1504.93        3.65747700e+00        3.74310895e-08  24.9691  24.4157
0202-11-01_13:01:05.293000      1505.13        3.66723700e+00        4.28232095e-08  24.9261  24.4232
0202-11-01_13:01:05.484000      1505.33        3.67681100e+00        4.96408295e-08  24.9261  24.4232
0202-11-01_13:01:05.684000      1505.52        3.68733900e+00        6.15406695e-08  24.9261  24.4232
0202-11-01_13:01:05.890000      1505.73        3.69699100e+00        6.95978595e-08  24.9261  24.4232
0202-11-01_13:01:06.082000      1505.92        3.70699700e+00        7.34405195e-08  24.9261  24.4232
0202-11-01_13:01:06.285000      1506.13        3.71727100e+00        8.62080595e-08  24.8770  24.3574
0202-11-01_13:01:06.484000      1506.32        3.72646100e+00        9.97193395e-08  24.8770  24.3574
0202-11-01_13:01:06.680000      1506.52        3.73658400e+00        1.15027990e-07  24.8770  24.3574
0202-11-01_13:01:06.890000      1506.73        3.74699300e+00        1.18436800e-07  24.8770  24.3574
0202-11-01_13:01:07.086000      1506.93        3.75649200e+00        1.27113770e-07  24.8770  24.3574
0202-11-01_13:01:07.285000      1507.13        3.76611200e+00        1.34179300e-07  24.8648  24.4415
0202-11-01_13:01:07.492000      1507.33        3.77672500e+00        1.46636950e-07  24.8648  24.4415
0202-11-01_13:01:07.690000      1507.53        3.78684700e+00        1.66841890e-07  24.8648  24.4415
0202-11-01_13:01:07.902000      1507.74        3.79592900e+00        1.83390110e-07  24.8648  24.4415
0202-11-01_13:01:08.098000      1507.94        3.80635200e+00        1.97583160e-07  24.8648  24.4415
0202-11-01_13:01:08.300000      1508.14        3.81631800e+00        2.07809580e-07  24.8648  24.4415
0202-11-01_13:01:08.504000      1508.34        3.82550300e+00        2.26897390e-07  24.9072  24.3602
0202-11-01_13:01:08.695000      1508.54        3.83613500e+00        2.36936740e-07  24.9072  24.3602
0202-11-01_13:01:08.895000      1508.73        3.84596000e+00        2.51562490e-07  24.9072  24.3602
0202-11-01_13:01:09.094000      1508.93        3.85577600e+00        2.71147630e-07  24.9072  24.3602
0202-11-01_13:01:09.297000      1509.14        3.86565900e+00        2.90856720e-07  24.9087  24.4096
0202-11-01_13:01:09.492000      1509.33        3.87584600e+00        3.12797040e-07  24.9087  24.4096
0202-11-01_13:01:09.688000      1509.53        3.88550500e+00        3.39509690e-07  24.9087  24.4096
0202-11-01_13:01:09.883000      1509.72        3.89526200e+00        3.56119870e-07  24.9087  24.4096
0202-11-01_13:01:10.082000      1509.92        3.90595500e+00        3.83452300e-07  24.9087  24.4096
0202-11-01_13:01:10.290000      1510.13        3.91586700e+00        4.14689360e-07  24.9087  24.4096
0202-11-01_13:01:10.484000      1510.32        3.92547800e+00        4.43323330e-07  24.8571  24.4168
0202-11-01_13:01:10.695000      1510.54        3.93539500e+00        4.69973990e-07  24.8571  24.4168
0202-11-01_13:01:10.902000      1510.74        3.94517000e+00        5.00467310e-07  24.8571  24.4168
0202-11-01_13:01:11.094000      1510.94        3.95520100e+00        5.26188310e-07  24.8571  24.4168
0202-11-01_13:01:11.290000      1511.13        3.96513600e+00        5.55689970e-07  24.8571  24.4168
0202-11-01_13:01:11.496000      1511.34        3.97482800e+00        5.91141560e-07  24.8560  24.3542
0202-11-01_13:01:11.690000      1511.53        3.98496900e+00        6.26717100e-07  24.8560  24.3542
0202-11-01_13:01:11.890000      1511.73        3.99500300e+00        6.62044730e-07  24.8560  24.3542
0202-11-01_13:01:12.086000      1511.93        4.00452600e+00        7.13796600e-07  24.8560  24.3542
0202-11-01_13:01:12.285000      1512.13        4.01476800e+00        7.54516340e-07  24.8906  24.4465
0202-11-01_13:01:12.484000      1512.32        4.02495200e+00        7.92571010e-07  24.8906  24.4465
0202-11-01_13:01:12.684000      1512.52        4.03477700e+00        8.56160740e-07  24.8906  24.4465
0202-11-01_13:01:12.883000      1512.72        4.04427600e+00        8.95269050e-07  24.8906  24.4465
0202-11-01_13:01:13.094000      1512.94        4.05486200e+00        9.56379640e-07  24.8906  24.4465
0202-11-01_13:01:13.300000      1513.14        4.06458600e+00        9.98586860e-07  24.9157  24.3734
0202-11-01_13:01:13.500000      1513.34        4.07423400e+00        1.07271290e-06  24.9157  24.3734
0202-11-01_13:01:13.695000      1513.54        4.08466200e+00        1.12452676e-06  24.9157  24.3734
0202-11-01_13:01:13.902000      1513.74        4.09455900e+00        1.20918910e-06  24.9157  24.3734
0202-11-01_13:01:14.098000      1513.94        4.10405900e+00        1.25994933e-06  24.9157  24.3734
0202-11-01_13:01:14.293000      1514.13        4.11438700e+00        1.32558427e-06  24.9265  24.4129
0202-11-01_13:01:14.500000      1514.34        4.12431600e+00        1.41241557e-06  24.9265  24.4129
0202-11-01_13:01:14.695000      1514.54        4.13386900e+00        1.49156162e-06  24.9265  24.4129
0202-11-01_13:01:14.895000      1514.73        4.14431200e+00        1.55930375e-06  24.9265  24.4129
0202-11-01_13:01:15.100000      1514.94        4.15402200e+00        1.65834505e-06  24.9265  24.4129
0202-11-01_13:01:15.305000      1515.14        4.16355500e+00        1.73687153e-06  24.9265  24.4129
0202-11-01_13:01:15.496000      1515.34        4.17393600e+00        1.82097607e-06  24.8920  24.4249
0202-11-01_13:01:15.690000      1515.53        4.18384000e+00        1.93730931e-06  24.8920  24.4249
0202-11-01_13:01:15.890000      1515.73        4.19376000e+00        2.02569034e-06  24.8920  24.4249
0202-11-01_13:01:16.105000      1515.95        4.20372900e+00        2.12330614e-06  24.8920  24.4249
0202-11-01_13:01:16.300000      1516.14        4.21389500e+00        2.25866672e-06  24.8920  24.4249
0202-11-01_13:01:16.496000      1516.34        4.21728500e+00        2.30886913e-06  24.9537  24.3650
0202-11-01_13:01:16.690000      1516.53        4.23295700e+00        2.41218693e-06  24.9537  24.3650
0202-11-01_13:01:16.887000      1516.73        4.24353800e+00        2.56601703e-06  24.9537  24.3650
0202-11-01_13:01:17.082000      1516.92        4.25344000e+00        2.69257669e-06  24.9537  24.3650
0202-11-01_13:01:17.293000      1517.13        4.26266100e+00        2.89214677e-06  24.9187  24.4472
0202-11-01_13:01:17.508000      1517.35        4.27329400e+00        3.02230116e-06  24.9187  24.4472
0202-11-01_13:01:17.700000      1517.54        4.28327200e+00        3.20371160e-06  24.9187  24.4472
0202-11-01_13:01:17.895000      1517.73        4.29284200e+00        3.33950602e-06  24.9187  24.4472
0202-11-01_13:01:18.100000      1517.94        4.30367300e+00        3.54465415e-06  24.9187  24.4472
0202-11-01_13:01:18.300000      1518.14        4.31281300e+00        3.70616956e-06  24.8644  24.3678
0202-11-01_13:01:18.492000      1518.33        4.32241300e+00        3.86545375e-06  24.8644  24.3678
0202-11-01_13:01:18.695000      1518.54        4.33273800e+00        4.08591051e-06  24.8644  24.3678
0202-11-01_13:01:18.895000      1518.74        4.34297300e+00        4.26304444e-06  24.8644  24.3678
0202-11-01_13:01:19.094000      1518.93        4.35231400e+00        4.44178981e-06  24.8644  24.3678
0202-11-01_13:01:19.285000      1519.13        4.36264600e+00        4.69633463e-06  24.8644  24.3678
0202-11-01_13:01:19.480000      1519.32        4.37281600e+00        4.88685587e-06  24.8908  24.4030
0202-11-01_13:01:19.684000      1519.52        4.38251000e+00        5.10477152e-06  24.8908  24.4030
0202-11-01_13:01:19.883000      1519.72        4.39234000e+00        5.38596700e-06  24.8908  24.4030
0202-11-01_13:01:20.082000      1519.92        4.40256800e+00        5.61689808e-06  24.8908  24.4030
0202-11-01_13:01:20.290000      1520.13        4.41189000e+00        5.84398605e-06  24.9201  24.4178
0202-11-01_13:01:20.480000      1520.32        4.42200000e+00        6.17321279e-06  24.9201  24.4178
0202-11-01_13:01:20.684000      1520.52        4.43229100e+00        6.42862383e-06  24.9201  24.4178
0202-11-01_13:01:20.895000      1520.74        4.44179700e+00        6.77941983e-06  24.9201  24.4178
0202-11-01_13:01:21.094000      1520.93        4.45177900e+00        7.04425293e-06  24.9201  24.4178
0202-11-01_13:01:21.305000      1521.14        4.46215100e+00        7.41475893e-06  24.9181  24.3538
0202-11-01_13:01:21.496000      1521.34        4.47204900e+00        7.70240003e-06  24.9181  24.3538
0202-11-01_13:01:21.690000      1521.53        4.48216600e+00        8.00888243e-06  24.9181  24.3538
0202-11-01_13:01:21.895000      1521.74        4.49228900e+00        8.43045853e-06  24.9181  24.3538
0202-11-01_13:01:22.094000      1521.93        4.50132400e+00        8.75479073e-06  24.9181  24.3538
0202-11-01_13:01:22.297000      1522.14        4.51166600e+00        9.09381183e-06  24.9181  24.3538
0202-11-01_13:01:22.492000      1522.33        4.52179600e+00        9.55796693e-06  24.8667  24.4418
0202-11-01_13:01:22.688000      1522.53        4.53135100e+00        9.92345273e-06  24.8667  24.4418
0202-11-01_13:01:22.890000      1522.73        4.54179100e+00        1.03067262e-05  24.8667  24.4418
0202-11-01_13:01:23.094000      1522.93        4.55148700e+00        1.07335704e-05  24.8667  24.4418
0202-11-01_13:01:23.293000      1523.14        4.56099400e+00        1.13152364e-05  24.8656  24.3702
0202-11-01_13:01:23.490000      1523.33        4.57134900e+00        1.17652604e-05  24.8656  24.3702
0202-11-01_13:01:23.695000      1523.53        4.58139200e+00        1.23590121e-05  24.8656  24.3702
0202-11-01_13:01:23.895000      1523.74        4.59082600e+00        1.28225475e-05  24.8656  24.3702
0202-11-01_13:01:24.105000      1523.95        4.60133100e+00        1.32887479e-05  24.8656  24.3702
0202-11-01_13:01:24.305000      1524.14        4.60436500e+00        1.36423338e-05  24.8723  24.4092
0202-11-01_13:01:24.496000      1524.34        4.62059100e+00        1.48604544e-05  24.8723  24.4092
0202-11-01_13:01:24.707000      1524.55        4.63093700e+00        1.52026983e-05  24.8723  24.4092
0202-11-01_13:01:24.910000      1524.75        4.64069500e+00        1.65356026e-05  24.8723  24.4092
0202-11-01_13:01:25.105000      1524.94        4.65055500e+00        1.66984195e-05  24.8723  24.4092
0202-11-01_13:01:25.300000      1525.14        4.66070700e+00        1.79474672e-05  24.9021  24.4181
0202-11-01_13:01:25.504000      1525.34        4.67107600e+00        1.81298072e-05  24.9021  24.4181
0202-11-01_13:01:25.700000      1525.54        4.68034600e+00        1.94070550e-05  24.9021  24.4181
0202-11-01_13:01:25.900000      1525.74        4.69089000e+00        1.95245038e-05  24.9021  24.4181
0202-11-01_13:01:26.098000      1525.94        4.70046100e+00        2.08158826e-05  24.9021  24.4181
