Repository: shortlab/2025-devitre-PhD

# 2025-devitre-PhD
Data repository for Alexis Devitre's PhD thesis

File: chapter 5/cold_vs_warm/20K/ffj23/Ic/2_pulses/Ic_2023-11-01_13-15-34625494_f23-pulse-1ms-1.txt
# Ic = 3.78 A, n = 21.84 , Tavg = 24.94 K, f32-pulse-1ms-1
#datetime                        t_s     iHTS_A                vHTS_V                tHTS_K  tTAR_K
0202-11-01_13:13:59.797000      2279.64        1.69932300e-02        7.46219300e-09  24.9120  24.4527
0202-11-01_13:13:59.996000      2279.84        1.29282200e-02        1.24824330e-08  24.9120  24.4527
0202-11-01_13:14:00.230000      2280.07        2.30750200e-02        1.20485930e-08  24.9120  24.4527
0202-11-01_13:14:00.420000      2280.26        3.22706400e-02        2.08495130e-08  24.9550  24.4151
0202-11-01_13:14:00.625000      2280.47        4.23923500e-02        1.68829030e-08  24.9550  24.4151
0202-11-01_13:14:00.830000      2280.67        5.18373000e-02        1.36600230e-08  24.9550  24.4151
0202-11-01_13:14:01.023000      2280.86        6.24087000e-02        9.38352300e-09  24.9550  24.4151
0202-11-01_13:14:01.250000      2281.09        7.28717500e-02        1.53954230e-08  24.9550  24.4151
0202-11-01_13:14:01.445000      2281.28        8.14574000e-02        8.51582300e-09  24.9413  24.4144
0202-11-01_13:14:01.637000      2281.48        9.19442000e-02        6.47054300e-09  24.9413  24.4144
0202-11-01_13:14:01.832000      2281.67        1.02282500e-01        7.27625300e-09  24.9413  24.4144
0202-11-01_13:14:02.027000      2281.87        1.10798400e-01        1.07470430e-08  24.9413  24.4144
0202-11-01_13:14:02.270000      2282.11        1.22441400e-01        1.16147430e-08  24.9413  24.4144
0202-11-01_13:14:02.460000      2282.30        1.30988400e-01        9.87934300e-09  24.8978  24.4704
0202-11-01_13:14:02.656000      2282.50        1.41904200e-01        1.35980430e-08  24.8978  24.4704
0202-11-01_13:14:02.850000      2282.69        1.51715700e-01        1.46516830e-08  24.8978  24.4704
0202-11-01_13:14:03.043000      2282.88        1.60507600e-01        1.66969630e-08  24.8978  24.4704
0202-11-01_13:14:03.246000      2283.09        1.71824100e-01        1.01890230e-08  24.8978  24.4704
0202-11-01_13:14:03.450000      2283.29        1.81455700e-01        1.56428230e-08  24.8885  24.3642
0202-11-01_13:14:03.640000      2283.48        1.90802700e-01        1.43410530e-08  24.8885  24.3642
0202-11-01_13:14:03.848000      2283.69        2.01233100e-01        2.06628430e-08  24.8885  24.3642
0202-11-01_13:14:04.040000      2283.88        2.11060900e-01        2.20883430e-08  24.8885  24.3642
0202-11-01_13:14:04.234000      2284.08        2.20504400e-01        2.30180230e-08  24.8896  24.4883
0202-11-01_13:14:04.440000      2284.28        2.31102500e-01        2.22123030e-08  24.8896  24.4883
0202-11-01_13:14:04.633000      2284.47        2.41156000e-01        2.10347130e-08  24.8896  24.4883
0202-11-01_13:14:04.824000      2284.67        2.50362000e-01        2.30180230e-08  24.8896  24.4883
0202-11-01_13:14:05.035000      2284.87        2.61061100e-01        2.43815430e-08  24.8896  24.4883
0202-11-01_13:14:05.258000      2285.10        2.71179800e-01        2.22742830e-08  24.8896  24.4883
0202-11-01_13:14:05.465000      2285.31        2.80604000e-01        2.16544930e-08  24.8673  24.3721
0202-11-01_13:14:05.668000      2285.51        2.90840000e-01        1.35353330e-08  24.8673  24.3721
0202-11-01_13:14:05.860000      2285.70        3.00480800e-01        1.97331730e-08  24.8673  24.3721
0202-11-01_13:14:06.055000      2285.89        3.10610000e-01        2.22123030e-08  24.8673  24.3721
0202-11-01_13:14:06.260000      2286.10        3.20369600e-01        3.20668530e-08  24.8673  24.3721
0202-11-01_13:14:06.457000      2286.30        3.29726900e-01        3.24387230e-08  24.9350  24.4439
0202-11-01_13:14:06.650000      2286.49        3.40541900e-01        3.34303730e-08  24.9350  24.4439
0202-11-01_13:14:06.850000      2286.69        3.50199000e-01        2.77283730e-08  24.9350  24.4439
0202-11-01_13:14:07.055000      2286.89        3.58820300e-01        3.05173930e-08  24.9350  24.4439
0202-11-01_13:14:07.254000      2287.10        3.70179800e-01        2.85960730e-08  24.9350  24.4439
0202-11-01_13:14:07.460000      2287.30        3.80378700e-01        3.28725730e-08  24.9368  24.4195
0202-11-01_13:14:07.652000      2287.49        3.89816200e-01        3.32444430e-08  24.9368  24.4195
0202-11-01_13:14:07.848000      2287.69        3.99681200e-01        3.69631430e-08  24.9368  24.4195
0202-11-01_13:14:08.050000      2287.89        4.10049200e-01        3.09512430e-08  24.9368  24.4195
0202-11-01_13:14:08.254000      2288.10        4.19432800e-01        2.94637630e-08  24.9683  24.3900
0202-11-01_13:14:08.445000      2288.29        4.29447700e-01        3.04554230e-08  24.9683  24.3900
0202-11-01_13:14:08.640000      2288.48        4.39315600e-01        3.60334630e-08  24.9683  24.3900
0202-11-01_13:14:08.836000      2288.68        4.49204300e-01        3.93183230e-08  24.9683  24.3900
0202-11-01_13:14:09.027000      2288.87        4.58811100e-01        3.29965330e-08  24.9683  24.3900
0202-11-01_13:14:09.230000      2289.07        4.69017400e-01        3.54133630e-08  24.9683  24.3900
0202-11-01_13:14:09.434000      2289.27        4.79167300e-01        3.90076630e-08  24.9500  24.4316
0202-11-01_13:14:09.625000      2289.47        4.88590000e-01        4.38416530e-08  24.9500  24.4316
0202-11-01_13:14:09.832000      2289.67        4.98550800e-01        4.10526230e-08  24.9500  24.4316
0202-11-01_13:14:10.023000      2289.86        5.08841700e-01        4.03088830e-08  24.9500  24.4316
0202-11-01_13:14:10.242000      2290.08        5.18026900e-01        4.19823030e-08  24.9500  24.4316
0202-11-01_13:14:10.434000      2290.27        5.28668100e-01        5.12170730e-08  24.8978  24.3924
0202-11-01_13:14:10.625000      2290.47        5.38684500e-01        4.05568030e-08  24.8978  24.3924
0202-11-01_13:14:10.816000      2290.66        5.47500100e-01        4.07427330e-08  24.8978  24.3924
0202-11-01_13:14:11.023000      2290.86        5.58662200e-01        3.52266630e-08  24.8978  24.3924
0202-11-01_13:14:11.254000      2291.09        5.68693400e-01        4.46473730e-08  24.8978  24.3924
0202-11-01_13:14:11.450000      2291.29        5.78353200e-01        4.06187830e-08  24.8773  24.3897
0202-11-01_13:14:11.652000      2291.49        5.88124700e-01        4.65067230e-08  24.8773  24.3897
0202-11-01_13:14:11.844000      2291.68        5.97450900e-01        4.11146030e-08  24.8773  24.3897
0202-11-01_13:14:12.035000      2291.88        6.08074300e-01        4.66306730e-08  24.8773  24.3897
0202-11-01_13:14:12.250000      2292.09        6.18022400e-01        4.13005430e-08  24.8773  24.3897
0202-11-01_13:14:12.440000      2292.28        6.27301100e-01        4.61348530e-08  24.9099  24.4400
0202-11-01_13:14:12.633000      2292.47        6.37997200e-01        4.46473730e-08  24.9099  24.4400
0202-11-01_13:14:12.844000      2292.68        6.48067000e-01        4.89858530e-08  24.9099  24.4400
0202-11-01_13:14:13.035000      2292.88        6.57683700e-01        5.22707030e-08  24.9099  24.4400
0202-11-01_13:14:13.270000      2293.11        6.68068200e-01        4.33458230e-08  24.9099  24.4400
0202-11-01_13:14:13.477000      2293.32        6.76926900e-01        4.73124330e-08  24.9265  24.3450
0202-11-01_13:14:13.676000      2293.52        6.87421100e-01        4.91717830e-08  24.9265  24.3450
0202-11-01_13:14:13.870000      2293.71        6.97587400e-01        5.18988330e-08  24.9265  24.3450
0202-11-01_13:14:14.070000      2293.91        7.06757800e-01        5.15889430e-08  24.9265  24.3450
0202-11-01_13:14:14.273000      2294.11        7.17440500e-01        5.52456630e-08  24.9346  24.4667
0202-11-01_13:14:14.470000      2294.31        7.27419700e-01        4.84280430e-08  24.9346  24.4667
0202-11-01_13:14:14.668000      2294.51        7.36606900e-01        5.31383930e-08  24.9346  24.4667
0202-11-01_13:14:14.870000      2294.71        7.47337200e-01        4.50812130e-08  24.9346  24.4667
0202-11-01_13:14:15.062000      2294.90        7.57476700e-01        5.18370830e-08  24.9346  24.4667
0202-11-01_13:14:15.273000      2295.11        7.66734700e-01        4.66938030e-08  24.9218  24.3428
0202-11-01_13:14:15.465000      2295.31        7.76991400e-01        5.32022130e-08  24.9218  24.3428
0202-11-01_13:14:15.656000      2295.50        7.86553600e-01        5.09714530e-08  24.9218  24.3428
0202-11-01_13:14:15.863000      2295.70        7.96345900e-01        5.54338930e-08  24.9218  24.3428
0202-11-01_13:14:16.055000      2295.90        8.06598200e-01        5.33266330e-08  24.9218  24.3428
0202-11-01_13:14:16.266000      2296.11        8.16988800e-01        5.71692930e-08  24.9218  24.3428
0202-11-01_13:14:16.457000      2296.30        8.25617500e-01        5.22110230e-08  24.9338  24.4323
0202-11-01_13:14:16.650000      2296.49        8.36692000e-01        5.39464130e-08  24.9338  24.4323
0202-11-01_13:14:16.844000      2296.68        8.46516900e-01        4.97318930e-08  24.9338  24.4323
0202-11-01_13:14:17.040000      2296.88        8.56174100e-01        5.53719230e-08  24.9338  24.4323
0202-11-01_13:14:17.250000      2297.09        8.66389400e-01        5.25828930e-08  24.9756  24.4035
0202-11-01_13:14:17.440000      2297.28        8.76481400e-01        5.59297230e-08  24.9756  24.4035
0202-11-01_13:14:17.633000      2297.47        8.86385000e-01        4.75006730e-08  24.9756  24.4035
0202-11-01_13:14:17.824000      2297.67        8.95268700e-01        4.34720730e-08  24.9756  24.4035
0202-11-01_13:14:18.030000      2297.87        9.06009300e-01        4.91121030e-08  24.9756  24.4035
0202-11-01_13:14:18.240000      2298.08        9.16116200e-01        5.11573930e-08  24.9430  24.3792
0202-11-01_13:14:18.440000      2298.28        9.25158900e-01        5.90286430e-08  24.9430  24.3792
0202-11-01_13:14:18.637000      2298.48        9.35963400e-01        5.92765530e-08  24.9430  24.3792
0202-11-01_13:14:18.840000      2298.68        9.45452800e-01        6.22515130e-08  24.9430  24.3792
0202-11-01_13:14:19.043000      2298.88        9.55475100e-01        5.94624930e-08  24.9430  24.3792
0202-11-01_13:14:19.240000      2299.08        9.65688900e-01        5.99583130e-08  24.9430  24.3792
0202-11-01_13:14:19.450000      2299.29        9.75310400e-01        5.35745430e-08  24.9348  24.4289
0202-11-01_13:14:19.640000      2299.48        9.85306000e-01        5.69833530e-08  24.9348  24.4289
0202-11-01_13:14:19.832000      2299.67        9.95408400e-01        5.20870630e-08  24.9348  24.4289
0202-11-01_13:14:20.040000      2299.88        1.00497800e+00        5.76031430e-08  24.9348  24.4289
0202-11-01_13:14:20.240000      2300.08        1.01486500e+00        5.46901530e-08  24.9348  24.4289
0202-11-01_13:14:20.434000      2300.27        1.02532800e+00        5.69213730e-08  24.9825  24.3909
0202-11-01_13:14:20.637000      2300.48        1.03479000e+00        4.83683630e-08  24.9825  24.3909
0202-11-01_13:14:20.830000      2300.67        1.04471800e+00        5.20870630e-08  24.9825  24.3909
0202-11-01_13:14:21.023000      2300.86        1.05491700e+00        4.82444130e-08  24.9825  24.3909
0202-11-01_13:14:21.242000      2301.08        1.06522800e+00        5.64875430e-08  24.9825  24.3909
0202-11-01_13:14:21.434000      2301.27        1.07461600e+00        5.15912730e-08  24.9216  24.3914
0202-11-01_13:14:21.625000      2301.47        1.08504400e+00        5.53719530e-08  24.9216  24.3914
0202-11-01_13:14:21.830000      2301.67        1.09456000e+00        5.39464530e-08  24.9216  24.3914
0202-11-01_13:14:22.023000      2301.86        1.10405400e+00        5.51240430e-08  24.9216  24.3914
0202-11-01_13:14:22.254000      2302.10        1.11488000e+00        5.63636130e-08  24.9216  24.3914
0202-11-01_13:14:22.450000      2302.29        1.12388500e+00        5.10334730e-08  24.9299  24.4421
0202-11-01_13:14:22.656000      2302.50        1.13424500e+00        4.48356330e-08  24.9299  24.4421
0202-11-01_13:14:22.855000      2302.69        1.14432100e+00        4.67569630e-08  24.9299  24.4421
0202-11-01_13:14:23.047000      2302.89        1.15339800e+00        4.63850930e-08  24.9299  24.4421
0202-11-01_13:14:23.260000      2303.10        1.16458500e+00        4.56413530e-08  24.9299  24.4421
0202-11-01_13:14:23.457000      2303.30        1.17369800e+00        3.90716530e-08  24.8969  24.3462
0202-11-01_13:14:23.650000      2303.49        1.18350900e+00        3.70263630e-08  24.8969  24.3462
0202-11-01_13:14:23.848000      2303.69        1.19424200e+00        4.04351730e-08  24.8969  24.3462
0202-11-01_13:14:24.040000      2303.88        1.20385900e+00        3.56628430e-08  24.8969  24.3462
0202-11-01_13:14:24.254000      2304.10        1.21315400e+00        3.50430630e-08  24.8969  24.3462
0202-11-01_13:14:24.450000      2304.29        1.22383300e+00        3.29357930e-08  24.9008  24.4652
0202-11-01_13:14:24.640000      2304.48        1.23358200e+00        3.80180230e-08  24.9008  24.4652
0202-11-01_13:14:24.844000      2304.68        1.24281800e+00        3.38654730e-08  24.9008  24.4652
0202-11-01_13:14:25.043000      2304.88        1.25424700e+00        3.64685630e-08  24.9008  24.4652
0202-11-01_13:14:25.258000      2305.10        1.26381800e+00        3.70883430e-08  24.9008  24.4652
0202-11-01_13:14:25.453000      2305.29        1.27337700e+00        4.19846330e-08  24.8795  24.3512
0202-11-01_13:14:25.645000      2305.49        1.28312200e+00        4.66330130e-08  24.8795  24.3512
0202-11-01_13:14:25.836000      2305.68        1.29353000e+00        4.94220330e-08  24.8795  24.3512
0202-11-01_13:14:26.035000      2305.88        1.30273000e+00        4.52694830e-08  24.8795  24.3512
0202-11-01_13:14:26.240000      2306.08        1.31353500e+00        4.24184830e-08  24.8795  24.3512
0202-11-01_13:14:26.430000      2306.27        1.32314300e+00        3.28118430e-08  24.8889  24.4322
0202-11-01_13:14:26.633000      2306.47        1.33233300e+00        3.36175530e-08  24.8889  24.4322
0202-11-01_13:14:26.830000      2306.67        1.34316700e+00        3.30597530e-08  24.8889  24.4322
0202-11-01_13:14:27.020000      2306.86        1.35310100e+00        3.35554230e-08  24.8889  24.4322
0202-11-01_13:14:27.258000      2307.10        1.36351300e+00        3.38027130e-08  24.8889  24.4322
0202-11-01_13:14:27.465000      2307.31        1.37281100e+00        3.55996230e-08  24.9245  24.4024
0202-11-01_13:14:27.660000      2307.50        1.38277700e+00        3.68388730e-08  24.9245  24.4024
0202-11-01_13:14:27.850000      2307.69        1.39214200e+00        4.01857030e-08  24.9245  24.4024
0202-11-01_13:14:28.055000      2307.90        1.40299100e+00        4.21070330e-08  24.9245  24.4024
0202-11-01_13:14:28.258000      2308.10        1.41322900e+00        3.85742730e-08  24.9245  24.4024
0202-11-01_13:14:28.450000      2308.29        1.42207800e+00        3.47935930e-08  24.9057  24.3885
0202-11-01_13:14:28.656000      2308.50        1.43281500e+00        4.22929730e-08  24.9057  24.3885
0202-11-01_13:14:28.850000      2308.69        1.44236400e+00        4.27268130e-08  24.9057  24.3885
0202-11-01_13:14:29.043000      2308.88        1.45143400e+00        4.52679330e-08  24.9057  24.3885
0202-11-01_13:14:29.254000      2309.09        1.46245200e+00        3.79544830e-08  24.9057  24.3885
0202-11-01_13:14:29.445000      2309.29        1.47221600e+00        4.24789030e-08  24.9031  24.4325
0202-11-01_13:14:29.640000      2309.48        1.48141400e+00        4.17351630e-08  24.9031  24.4325
0202-11-01_13:14:29.840000      2309.68        1.49180600e+00        4.55158430e-08  24.9031  24.4325
0202-11-01_13:14:30.030000      2309.87        1.50168000e+00        4.94824530e-08  24.9031  24.4325
0202-11-01_13:14:30.242000      2310.08        1.51121000e+00        5.17136730e-08  24.9031  24.4325
0202-11-01_13:14:30.438000      2310.28        1.52192800e+00        6.12583330e-08  24.9295  24.3875
0202-11-01_13:14:30.630000      2310.47        1.53163700e+00        5.76016130e-08  24.9295  24.3875
0202-11-01_13:14:30.832000      2310.67        1.54125300e+00        6.34275730e-08  24.9295  24.3875
0202-11-01_13:14:31.035000      2310.88        1.55119500e+00        5.53084130e-08  24.9295  24.3875
0202-11-01_13:14:31.254000      2311.09        1.56188700e+00        6.17541630e-08  24.9295  24.3875
0202-11-01_13:14:31.450000      2311.29        1.57115100e+00        5.97088730e-08  24.9261  24.4028
0202-11-01_13:14:31.640000      2311.48        1.58121900e+00        5.71677630e-08  24.9261  24.4028
0202-11-01_13:14:31.844000      2311.68        1.59137500e+00        5.69198530e-08  24.9261  24.4028
0202-11-01_13:14:32.035000      2311.88        1.60106800e+00        5.71677630e-08  24.9261  24.4028
0202-11-01_13:14:32.254000      2312.09        1.61086800e+00        5.99567930e-08  24.9261  24.4028
0202-11-01_13:14:32.457000      2312.30        1.62135300e+00        5.71677630e-08  24.9290  24.4392
0202-11-01_13:14:32.650000      2312.49        1.63110700e+00        6.03286630e-08  24.9290  24.4392
0202-11-01_13:14:32.850000      2312.69        1.64036900e+00        5.79734830e-08  24.9290  24.4392
0202-11-01_13:14:33.055000      2312.90        1.65101100e+00        6.10729630e-08  24.9290  24.4392
0202-11-01_13:14:33.254000      2313.09        1.66127000e+00        5.84087530e-08  24.9290  24.4392
0202-11-01_13:14:33.457000      2313.30        1.67052500e+00        5.88437530e-08  24.9120  24.3464
0202-11-01_13:14:33.652000      2313.49        1.68077800e+00        5.72945830e-08  24.9120  24.3464
0202-11-01_13:14:33.844000      2313.68        1.69087900e+00        5.71086430e-08  24.9120  24.3464
0202-11-01_13:14:34.047000      2313.89        1.69993300e+00        5.32040130e-08  24.9120  24.3464
0202-11-01_13:14:34.250000      2314.09        1.71069300e+00        6.18809830e-08  24.9187  24.4693
0202-11-01_13:14:34.440000      2314.28        1.72054500e+00        6.16950430e-08  24.9187  24.4693
0202-11-01_13:14:34.645000      2314.48        1.73014300e+00        6.69012330e-08  24.9187  24.4693
0202-11-01_13:14:34.848000      2314.69        1.73973900e+00        6.65293530e-08  24.9187  24.4693
0202-11-01_13:14:35.040000      2314.88        1.75013400e+00        7.42766530e-08  24.9187  24.4693
0202-11-01_13:14:35.250000      2315.09        1.75977800e+00        7.40907230e-08  24.9187  24.4693
0202-11-01_13:14:35.445000      2315.29        1.77034200e+00        6.86366230e-08  24.9112  24.3478
0202-11-01_13:14:35.637000      2315.48        1.77990400e+00        6.41741830e-08  24.9112  24.3478
0202-11-01_13:14:35.836000      2315.68        1.79018100e+00        6.42361630e-08  24.9112  24.3478
0202-11-01_13:14:36.027000      2315.87        1.79927300e+00        6.10752630e-08  24.9112  24.3478
0202-11-01_13:14:36.240000      2316.08        1.80996300e+00        6.88225530e-08  24.9112  24.3478
0202-11-01_13:14:36.434000      2316.27        1.81993400e+00        6.87605830e-08  24.9169  24.4408
0202-11-01_13:14:36.625000      2316.47        1.82927900e+00        7.02480630e-08  24.9169  24.4408
0202-11-01_13:14:36.830000      2316.67        1.83904300e+00        6.21288930e-08  24.9169  24.4408
0202-11-01_13:14:37.030000      2316.87        1.84990600e+00        5.70466630e-08  24.9169  24.4408
0202-11-01_13:14:37.230000      2317.07        1.85965900e+00        5.43816030e-08  24.9169  24.4408
0202-11-01_13:14:37.438000      2317.28        1.86890700e+00        5.62409530e-08  24.8914  24.4017
0202-11-01_13:14:37.633000      2317.47        1.87969800e+00        6.01455830e-08  24.8914  24.4017
0202-11-01_13:14:37.824000      2317.66        1.88955000e+00        6.54757230e-08  24.8914  24.4017
0202-11-01_13:14:38.027000      2317.87        1.89899800e+00        6.41122030e-08  24.8914  24.4017
0202-11-01_13:14:38.234000      2318.08        1.90897400e+00        6.12611930e-08  24.8914  24.4017
0202-11-01_13:14:38.430000      2318.27        1.91926500e+00        6.18190030e-08  24.8670  24.3886
0202-11-01_13:14:38.633000      2318.48        1.92815800e+00        6.83267330e-08  24.8670  24.3886
0202-11-01_13:14:38.830000      2318.67        1.93884900e+00        6.62814430e-08  24.8670  24.3886
0202-11-01_13:14:39.020000      2318.86        1.94893500e+00        5.68603930e-08  24.8670  24.3886
0202-11-01_13:14:39.242000      2319.08        1.95809400e+00        5.47517630e-08  24.8670  24.3886
0202-11-01_13:14:39.434000      2319.28        1.96892700e+00        5.07221530e-08  24.8675  24.4295
0202-11-01_13:14:39.630000      2319.47        1.97878700e+00        6.02041630e-08  24.8675  24.4295
0202-11-01_13:14:39.832000      2319.67        1.98765600e+00        6.13817430e-08  24.8675  24.4295
0202-11-01_13:14:40.027000      2319.87        1.99851400e+00        6.18155930e-08  24.8675  24.4295
0202-11-01_13:14:40.242000      2320.08        2.00899200e+00        6.15676830e-08  24.8675  24.4295
0202-11-01_13:14:40.438000      2320.28        2.01762700e+00        5.77250230e-08  24.8566  24.3872
0202-11-01_13:14:40.630000      2320.47        2.02845700e+00        6.28072530e-08  24.8566  24.3872
0202-11-01_13:14:40.820000      2320.66        2.03816000e+00        6.19395530e-08  24.8566  24.3872
0202-11-01_13:14:41.027000      2320.87        2.04737500e+00        6.78894730e-08  24.8566  24.3872
0202-11-01_13:14:41.240000      2321.08        2.05813500e+00        7.27237730e-08  24.8917  24.4035
0202-11-01_13:14:41.440000      2321.28        2.06799100e+00        7.14222330e-08  24.8917  24.4035
0202-11-01_13:14:41.637000      2321.48        2.07780200e+00        6.69597930e-08  24.8917  24.4035
0202-11-01_13:14:41.840000      2321.68        2.08800100e+00        6.34270330e-08  24.8917  24.4035
0202-11-01_13:14:42.040000      2321.88        2.09769400e+00        6.20635130e-08  24.8917  24.4035
0202-11-01_13:14:42.260000      2322.10        2.10772200e+00        6.29931830e-08  24.8917  24.4035
0202-11-01_13:14:42.453000      2322.29        2.11772200e+00        6.65879230e-08  24.8604  24.4329
0202-11-01_13:14:42.650000      2322.49        2.12654200e+00        7.11123430e-08  24.8604  24.4329
0202-11-01_13:14:42.855000      2322.69        2.13745800e+00        6.97488230e-08  24.8604  24.4329
0202-11-01_13:14:43.047000      2322.89        2.14733000e+00        6.67738630e-08  24.8604  24.4329
0202-11-01_13:14:43.246000      2323.09        2.15621900e+00        6.49145130e-08  24.8768  24.3539
0202-11-01_13:14:43.450000      2323.29        2.16729700e+00        6.01421830e-08  24.8768  24.3539
0202-11-01_13:14:43.645000      2323.48        2.17736800e+00        6.19395530e-08  24.8768  24.3539
0202-11-01_13:14:43.836000      2323.68        2.18615800e+00        5.95224030e-08  24.8768  24.3539
0202-11-01_13:14:44.040000      2323.88        2.19692100e+00        6.13817430e-08  24.8768  24.3539
0202-11-01_13:14:44.234000      2324.08        2.20738100e+00        5.77250230e-08  24.8768  24.3539
0202-11-01_13:14:44.430000      2324.27        2.21589700e+00        5.55557830e-08  24.8623  24.4709
0202-11-01_13:14:44.633000      2324.47        2.22705600e+00        6.20015330e-08  24.8623  24.4709
0202-11-01_13:14:44.830000      2324.67        2.23672700e+00        5.77250230e-08  24.8623  24.4709
0202-11-01_13:14:45.020000      2324.86        2.24583000e+00        6.20015830e-08  24.8623  24.4709
0202-11-01_13:14:45.230000      2325.07        2.25674800e+00        5.71054930e-08  24.8851  24.3434
0202-11-01_13:14:45.420000      2325.26        2.26671500e+00        6.40472130e-08  24.8851  24.3434
0202-11-01_13:14:45.613000      2325.46        2.27552300e+00        5.79734430e-08  24.8851  24.3434
0202-11-01_13:14:45.820000      2325.66        2.28635300e+00        5.91510330e-08  24.8851  24.3434
0202-11-01_13:14:46.010000      2325.85        2.29660800e+00        5.81593730e-08  24.8851  24.3434
0202-11-01_13:14:46.215000      2326.06        2.30600900e+00        6.49769930e-08  24.8851  24.3434
0202-11-01_13:14:46.406000      2326.25        2.31665500e+00        6.25598330e-08  24.8729  24.4471
0202-11-01_13:14:46.600000      2326.44        2.32633900e+00        6.98113030e-08  24.8729  24.4471
0202-11-01_13:14:46.793000      2326.63        2.33532700e+00        6.61545830e-08  24.8729  24.4471
0202-11-01_13:14:46.996000      2326.84        2.34583300e+00        6.69602930e-08  24.8729  24.4471
0202-11-01_13:14:47.240000      2327.08        2.35626100e+00        5.02881330e-08  24.8729  24.4471
0202-11-01_13:14:47.434000      2327.27        2.36580700e+00        5.12797830e-08  24.8495  24.3975
0202-11-01_13:14:47.625000      2327.47        2.37555900e+00        4.40283230e-08  24.8495  24.3975
0202-11-01_13:14:47.824000      2327.66        2.38513400e+00        5.12797830e-08  24.8495  24.3975
0202-11-01_13:14:48.016000      2327.86        2.39578400e+00        4.83048230e-08  24.8495  24.3975
0202-11-01_13:14:48.240000      2328.08        2.40571300e+00        4.99782330e-08  24.8495  24.3975
0202-11-01_13:14:48.434000      2328.27        2.41547700e+00        4.92344930e-08  24.8860  24.3899
0202-11-01_13:14:48.637000      2328.48        2.42550500e+00        5.39448530e-08  24.8860  24.3899
0202-11-01_13:14:48.830000      2328.67        2.43567900e+00        5.00402130e-08  24.8860  24.3899
0202-11-01_13:14:49.023000      2328.86        2.44481500e+00        5.05980230e-08  24.8860  24.3899
0202-11-01_13:14:49.240000      2329.08        2.45563700e+00        5.63620030e-08  24.8860  24.3899
0202-11-01_13:14:49.440000      2329.28        2.46545000e+00        6.16301630e-08  24.8777  24.4336
0202-11-01_13:14:49.645000      2329.48        2.47504100e+00        6.36754430e-08  24.8777  24.4336
0202-11-01_13:14:49.848000      2329.69        2.48523400e+00        5.31391330e-08  24.8777  24.4336
0202-11-01_13:14:50.040000      2329.88        2.49481000e+00        5.10318730e-08  24.8777  24.4336
0202-11-01_13:14:50.246000      2330.09        2.50456900e+00        4.91725230e-08  24.8777  24.4336
0202-11-01_13:14:50.440000      2330.28        2.51506200e+00        5.07219730e-08  24.8946  24.3856
0202-11-01_13:14:50.633000      2330.47        2.52494500e+00        5.03501030e-08  24.8946  24.3856
0202-11-01_13:14:50.836000      2330.68        2.53405300e+00        4.99162630e-08  24.8946  24.3856
0202-11-01_13:14:51.040000      2330.88        2.54491100e+00        5.06598830e-08  24.8946  24.3856
0202-11-01_13:14:51.230000      2331.07        2.55475200e+00        5.31388430e-08  24.8946  24.3856
0202-11-01_13:14:51.434000      2331.27        2.56403300e+00        5.07215230e-08  24.9208  24.4020
0202-11-01_13:14:51.637000      2331.48        2.57507200e+00        5.31385630e-08  24.9208  24.4020
0202-11-01_13:14:51.830000      2331.67        2.58441800e+00        4.96057930e-08  24.9208  24.4020
0202-11-01_13:14:52.030000      2331.87        2.59374000e+00        5.33864730e-08  24.9208  24.4020
0202-11-01_13:14:52.234000      2332.08        2.60439600e+00        5.46260430e-08  24.9208  24.4020
0202-11-01_13:14:52.426000      2332.27        2.61413100e+00        5.74150630e-08  24.9298  24.4277
0202-11-01_13:14:52.637000      2332.48        2.62325300e+00        5.16510830e-08  24.9298  24.4277
0202-11-01_13:14:52.832000      2332.67        2.63394100e+00        5.34484530e-08  24.9298  24.4277
0202-11-01_13:14:53.023000      2332.86        2.64369800e+00        4.99776630e-08  24.9298  24.4277
0202-11-01_13:14:53.234000      2333.08        2.65339500e+00        5.05974530e-08  24.9298  24.4277
0202-11-01_13:14:53.426000      2333.27        2.66398600e+00        4.54532530e-08  24.9326  24.3455
0202-11-01_13:14:53.620000      2333.46        2.67406700e+00        4.48334730e-08  24.9326  24.3455
0202-11-01_13:14:53.816000      2333.66        2.68307300e+00        4.37178630e-08  24.9326  24.3455
0202-11-01_13:14:54.010000      2333.85        2.69371700e+00        3.88215730e-08  24.9326  24.3455
0202-11-01_13:14:54.227000      2334.07        2.70378600e+00        4.12387230e-08  24.9326  24.3455
0202-11-01_13:14:54.418000      2334.26        2.71299000e+00        4.60730330e-08  24.9114  24.4619
0202-11-01_13:14:54.610000      2334.45        2.72351000e+00        5.19609730e-08  24.9114  24.4619
0202-11-01_13:14:54.816000      2334.66        2.73312700e+00        4.92959030e-08  24.9114  24.4619
0202-11-01_13:14:55.008000      2334.85        2.74334500e+00        4.86141430e-08  24.9114  24.4619
0202-11-01_13:14:55.207000      2335.05        2.75297700e+00        4.60110530e-08  24.9114  24.4619
0202-11-01_13:14:55.402000      2335.24        2.76348800e+00        4.90479930e-08  24.9128  24.3394
0202-11-01_13:14:55.594000      2335.44        2.77307800e+00        4.60730330e-08  24.9128  24.3394
0202-11-01_13:14:55.790000      2335.63        2.78227500e+00        4.60110530e-08  24.9128  24.3394
0202-11-01_13:14:55.992000      2335.83        2.79287700e+00        4.16725730e-08  24.9128  24.3394
0202-11-01_13:14:56.215000      2336.06        2.80302500e+00        4.86761230e-08  24.9128  24.3394
0202-11-01_13:14:56.418000      2336.26        2.81319000e+00        4.41517030e-08  24.9106  24.4372
0202-11-01_13:14:56.610000      2336.45        2.82278300e+00        5.07214030e-08  24.9106  24.4372
0202-11-01_13:14:56.812000      2336.65        2.83196400e+00        4.43996230e-08  24.9106  24.4372
0202-11-01_13:14:57.016000      2336.86        2.84282600e+00        5.18986630e-08  24.9106  24.4372
0202-11-01_13:14:57.210000      2337.05        2.85270000e+00        5.02867230e-08  24.9002  24.3787
0202-11-01_13:14:57.414000      2337.26        2.86157800e+00        5.01002930e-08  24.9002  24.3787
0202-11-01_13:14:57.617000      2337.46        2.87254600e+00        4.97280930e-08  24.9002  24.3787
0202-11-01_13:14:57.810000      2337.65        2.88258400e+00        4.87984230e-08  24.9002  24.3787
0202-11-01_13:14:58.010000      2337.85        2.89167000e+00        4.68770930e-08  24.9002  24.3787
0202-11-01_13:14:58.215000      2338.06        2.90218800e+00        4.30344430e-08  24.9002  24.3787
0202-11-01_13:14:58.410000      2338.25        2.91235300e+00        3.99355230e-08  24.8902  24.3856
0202-11-01_13:14:58.617000      2338.46        2.92121500e+00        3.95016730e-08  24.8902  24.3856
0202-11-01_13:14:58.812000      2338.65        2.93218800e+00        4.77447930e-08  24.8902  24.3856
0202-11-01_13:14:59.004000      2338.84        2.94193700e+00        4.74348930e-08  24.8902  24.3856
0202-11-01_13:14:59.215000      2339.06        2.95118400e+00        4.71250030e-08  24.8902  24.3856
0202-11-01_13:14:59.410000      2339.25        2.96237900e+00        4.26005930e-08  24.8771  24.4229
0202-11-01_13:14:59.600000      2339.44        2.97179300e+00        4.37162030e-08  24.8771  24.4229
0202-11-01_13:14:59.800000      2339.64        2.98075100e+00        3.86339830e-08  24.8771  24.4229
0202-11-01_13:14:59.996000      2339.84        2.99169800e+00        3.85720030e-08  24.8771  24.4229
0202-11-01_13:15:00.210000      2340.05        3.00162500e+00        3.57210030e-08  24.8771  24.4229
0202-11-01_13:15:00.402000      2340.24        3.01128300e+00        3.97495930e-08  24.8750  24.3681
0202-11-01_13:15:00.598000      2340.44        3.02179200e+00        3.93777230e-08  24.8750  24.3681
0202-11-01_13:15:00.800000      2340.64        3.03165400e+00        4.11750930e-08  24.8750  24.3681
0202-11-01_13:15:01             2340.84        3.04064800e+00        3.71465030e-08  24.8750  24.3681
0202-11-01_13:15:01.242000      2341.08        3.05183700e+00        4.40880730e-08  24.8750  24.3681
0202-11-01_13:15:01.438000      2341.28        3.06091200e+00        3.51632030e-08  24.8695  24.3965
0202-11-01_13:15:01.645000      2341.48        3.07154300e+00        3.54730930e-08  24.8695  24.3965
0202-11-01_13:15:01.840000      2341.68        3.08126700e+00        2.97710930e-08  24.8695  24.3965
0202-11-01_13:15:02.030000      2341.87        3.09022200e+00        2.96471330e-08  24.8695  24.3965
0202-11-01_13:15:02.234000      2342.08        3.10138100e+00        1.96686330e-08  24.9473  24.4240
0202-11-01_13:15:02.430000      2342.27        3.11125800e+00        2.22097330e-08  24.9473  24.4240
0202-11-01_13:15:02.620000      2342.46        3.12005300e+00        1.75613630e-08  24.9473  24.4240
0202-11-01_13:15:02.824000      2342.67        3.13096100e+00        2.17758930e-08  24.9473  24.4240
0202-11-01_13:15:03.027000      2342.87        3.14061300e+00        2.20865630e-08  24.9473  24.4240
0202-11-01_13:15:03.223000      2343.06        3.15017900e+00        2.50626930e-08  24.9473  24.4240
0202-11-01_13:15:03.430000      2343.27        3.16057100e+00        1.62013630e-08  24.8959  24.3401
0202-11-01_13:15:03.620000      2343.46        3.17046800e+00        1.34747030e-08  24.8959  24.3401
0202-11-01_13:15:03.816000      2343.66        3.17953800e+00        1.60777930e-08  24.8959  24.3401
0202-11-01_13:15:04.023000      2343.86        3.19041200e+00        1.59538430e-08  24.8959  24.3401
0202-11-01_13:15:04.223000      2344.06        3.20045100e+00        2.38870630e-08  24.8959  24.3401
0202-11-01_13:15:04.414000      2344.25        3.20965400e+00        2.54365230e-08  24.9380  24.4609
0202-11-01_13:15:04.620000      2344.46        3.22022500e+00        3.02708330e-08  24.9380  24.4609
0202-11-01_13:15:04.820000      2344.66        3.23038500e+00        2.94651130e-08  24.9380  24.4609
0202-11-01_13:15:05.010000      2344.85        3.23963900e+00        3.11385330e-08  24.9380  24.4609
0202-11-01_13:15:05.234000      2345.07        3.25039500e+00        2.32672830e-08  24.9380  24.4609
0202-11-01_13:15:05.426000      2345.27        3.25962200e+00        2.01683630e-08  24.9347  24.3357
0202-11-01_13:15:05.617000      2345.46        3.26945000e+00        1.26689830e-08  24.9347  24.3357
0202-11-01_13:15:05.812000      2345.65        3.27963000e+00        2.07881530e-08  24.9347  24.3357
0202-11-01_13:15:06.004000      2345.84        3.28997500e+00        1.79371430e-08  24.9347  24.3357
0202-11-01_13:15:06.210000      2346.05        3.29902300e+00        2.45068530e-08  24.9347  24.3357
0202-11-01_13:15:06.406000      2346.25        3.30969200e+00        2.25235430e-08  24.9451  24.4425
0202-11-01_13:15:06.598000      2346.44        3.31959100e+00        2.46308030e-08  24.9451  24.4425
0202-11-01_13:15:06.800000      2346.64        3.32935900e+00        2.66760930e-08  24.9451  24.4425
0202-11-01_13:15:07             2346.84        3.33903800e+00        2.20277130e-08  24.9451  24.4425
0202-11-01_13:15:07.203000      2347.04        3.34957200e+00        2.09121030e-08  24.9451  24.4425
0202-11-01_13:15:07.406000      2347.25        3.35926400e+00        2.34532230e-08  24.9456  24.3877
0202-11-01_13:15:07.600000      2347.44        3.36912700e+00        3.12005130e-08  24.9456  24.3877
0202-11-01_13:15:07.793000      2347.63        3.37901400e+00        3.62827330e-08  24.9456  24.3877
0202-11-01_13:15:07.996000      2347.84        3.38876800e+00        4.07451730e-08  24.9456  24.3877
0202-11-01_13:15:08.230000      2348.07        3.39854800e+00        3.52910830e-08  24.9456  24.3877
0202-11-01_13:15:08.438000      2348.28        3.40876100e+00        3.47332730e-08  24.9440  24.3924
0202-11-01_13:15:08.633000      2348.47        3.41858900e+00        3.26260130e-08  24.9440  24.3924
0202-11-01_13:15:08.840000      2348.68        3.42903600e+00        3.60348230e-08  24.9440  24.3924
0202-11-01_13:15:09.040000      2348.88        3.43872400e+00        3.71505830e-08  24.9440  24.3924
0202-11-01_13:15:09.230000      2349.07        3.44833300e+00        3.84523630e-08  24.9123  24.4242
0202-11-01_13:15:09.434000      2349.27        3.45886800e+00        4.32249230e-08  24.9123  24.4242
0202-11-01_13:15:09.637000      2349.48        3.46851100e+00        4.34729930e-08  24.9123  24.4242
0202-11-01_13:15:09.830000      2349.67        3.47828400e+00        4.52703630e-08  24.9123  24.4242
0202-11-01_13:15:10.035000      2349.88        3.48841000e+00        4.99807230e-08  24.9123  24.4242
0202-11-01_13:15:10.230000      2350.07        3.49842800e+00        5.45051430e-08  24.9123  24.4242
0202-11-01_13:15:10.420000      2350.26        3.50796500e+00        6.06410030e-08  24.8913  24.3794
0202-11-01_13:15:10.633000      2350.47        3.51817000e+00        5.88436230e-08  24.8913  24.3794
0202-11-01_13:15:10.830000      2350.67        3.52815400e+00        6.98137930e-08  24.8913  24.3794
0202-11-01_13:15:11.020000      2350.86        3.53749200e+00        6.82023530e-08  24.8913  24.3794
0202-11-01_13:15:11.234000      2351.08        3.54819400e+00        7.45241530e-08  24.8913  24.3794
0202-11-01_13:15:11.430000      2351.27        3.55767600e+00        6.58471830e-08  24.9025  24.4081
0202-11-01_13:15:11.625000      2351.46        3.56744100e+00        7.12392930e-08  24.9025  24.4081
0202-11-01_13:15:11.816000      2351.66        3.57782400e+00        7.42762330e-08  24.9025  24.4081
0202-11-01_13:15:12.010000      2351.85        3.58771100e+00        7.76230730e-08  24.9025  24.4081
0202-11-01_13:15:12.240000      2352.08        3.59711300e+00        8.18375930e-08  24.9025  24.4081
0202-11-01_13:15:12.430000      2352.27        3.60787000e+00        8.75396030e-08  24.9095  24.4223
0202-11-01_13:15:12.633000      2352.47        3.61742600e+00        9.93774730e-08  24.9095  24.4223
0202-11-01_13:15:12.824000      2352.67        3.62650500e+00        1.11959083e-07  24.9095  24.4223
0202-11-01_13:15:13.020000      2352.86        3.63703900e+00        1.12764793e-07  24.9095  24.4223
0202-11-01_13:15:13.230000      2353.07        3.64723500e+00        1.12454903e-07  24.9095  24.4223
0202-11-01_13:15:13.420000      2353.26        3.65667400e+00        1.13136663e-07  24.8869  24.3561
0202-11-01_13:15:13.613000      2353.46        3.66687300e+00        1.19582413e-07  24.8869  24.3561
0202-11-01_13:15:13.810000      2353.65        3.67690400e+00        1.26957843e-07  24.8869  24.3561
0202-11-01_13:15:14.004000      2353.85        3.68641400e+00        1.28693233e-07  24.8869  24.3561
0202-11-01_13:15:14.207000      2354.05        3.69649200e+00        1.36130633e-07  24.8869  24.3561
0202-11-01_13:15:14.400000      2354.24        3.70671000e+00        1.38237903e-07  24.9110  24.4698
0202-11-01_13:15:14.598000      2354.44        3.71654100e+00        1.59930323e-07  24.9110  24.4698
0202-11-01_13:15:14.790000      2354.63        3.72605600e+00        1.65260463e-07  24.9110  24.4698
0202-11-01_13:15:14.980000      2354.82        3.73598600e+00        1.80321523e-07  24.9110  24.4698
0202-11-01_13:15:15.227000      2355.07        3.74725000e+00        1.83297713e-07  24.9110  24.4698
0202-11-01_13:15:15.438000      2355.28        3.75595500e+00        1.96438373e-07  24.9029  24.3373
0202-11-01_13:15:15.630000      2355.47        3.76634900e+00        1.97616273e-07  24.9029  24.3373
0202-11-01_13:15:15.820000      2355.66        3.77621200e+00        2.11127563e-07  24.9029  24.3373
0202-11-01_13:15:16.030000      2355.87        3.78580600e+00        2.14722313e-07  24.9029  24.3373
0202-11-01_13:15:16.230000      2356.07        3.79615600e+00        2.31084613e-07  24.9029  24.3373
0202-11-01_13:15:16.426000      2356.27        3.80578200e+00        2.33563753e-07  24.9080  24.4509
0202-11-01_13:15:16.630000      2356.47        3.81497300e+00        2.53830693e-07  24.9080  24.4509
0202-11-01_13:15:16.824000      2356.66        3.82585000e+00        2.60834253e-07  24.9080  24.4509
0202-11-01_13:15:17.016000      2356.86        3.83596500e+00        2.76948633e-07  24.9080  24.4509
0202-11-01_13:15:17.270000      2357.11        3.84605800e+00        3.00128563e-07  24.9080  24.4509
0202-11-01_13:15:17.473000      2357.31        3.85575700e+00        3.29258413e-07  24.8964  24.3848
0202-11-01_13:15:17.668000      2357.51        3.86515600e+00        3.39484853e-07  24.8964  24.3848
0202-11-01_13:15:17.867000      2357.71        3.87510800e+00        3.70845923e-07  24.8964  24.3848
0202-11-01_13:15:18.066000      2357.91        3.88551400e+00        3.91980563e-07  24.8964  24.3848
0202-11-01_13:15:18.273000      2358.11        3.89547100e+00        4.17949513e-07  24.8964  24.3848
0202-11-01_13:15:18.470000      2358.31        3.90483100e+00        4.40323723e-07  24.9164  24.3974
0202-11-01_13:15:18.676000      2358.52        3.91526900e+00        4.65115083e-07  24.9164  24.3974
0202-11-01_13:15:18.880000      2358.72        3.92474300e+00        4.90340293e-07  24.9164  24.3974
0202-11-01_13:15:19.080000      2358.92        3.93464400e+00        5.17920683e-07  24.9164  24.3974
0202-11-01_13:15:19.280000      2359.12        3.94506400e+00        5.47918233e-07  24.8843  24.4294
0202-11-01_13:15:19.480000      2359.32        3.95477700e+00        5.75994453e-07  24.8843  24.4294
0202-11-01_13:15:19.688000      2359.53        3.96508300e+00        6.11260163e-07  24.8843  24.4294
0202-11-01_13:15:19.887000      2359.73        3.97492700e+00        6.46092033e-07  24.8843  24.4294
0202-11-01_13:15:20.086000      2359.92        3.98443300e+00        6.78568713e-07  24.8843  24.4294
0202-11-01_13:15:20.280000      2360.12        3.99441400e+00        7.26601983e-07  24.8648  24.3774
0202-11-01_13:15:20.473000      2360.31        4.00475200e+00        7.61681763e-07  24.8648  24.3774
0202-11-01_13:15:20.668000      2360.51        4.01474600e+00        7.99798483e-07  24.8648  24.3774
0202-11-01_13:15:20.875000      2360.71        4.02390700e+00        8.55207173e-07  24.8648  24.3774
0202-11-01_13:15:21.066000      2360.91        4.03486000e+00        9.00142273e-07  24.8648  24.3774
0202-11-01_13:15:21.266000      2361.11        4.04464600e+00        9.49787743e-07  24.8653  24.4115
0202-11-01_13:15:21.470000      2361.31        4.05364000e+00        1.00879221e-06  24.8653  24.4115
0202-11-01_13:15:21.668000      2361.51        4.06439300e+00        1.06333323e-06  24.8653  24.4115
0202-11-01_13:15:21.867000      2361.71        4.07438500e+00        1.11316390e-06  24.8653  24.4115
0202-11-01_13:15:22.066000      2361.91        4.08338100e+00        1.19336400e-06  24.8653  24.4115
0202-11-01_13:15:22.266000      2362.11        4.09431400e+00        1.24257489e-06  24.8653  24.4115
0202-11-01_13:15:22.470000      2362.31        4.10414100e+00        1.30294189e-06  24.8603  24.4252
0202-11-01_13:15:22.668000      2362.51        4.11349400e+00        1.38308001e-06  24.8603  24.4252
0202-11-01_13:15:22.875000      2362.72        4.12400500e+00        1.45323961e-06  24.8603  24.4252
0202-11-01_13:15:23.080000      2362.92        4.13362900e+00        1.54410000e-06  24.8603  24.4252
0202-11-01_13:15:23.273000      2363.11        4.14311600e+00        1.61487938e-06  24.8592  24.3569
0202-11-01_13:15:23.473000      2363.31        4.15388500e+00        1.69036912e-06  24.8592  24.3569
0202-11-01_13:15:23.664000      2363.51        4.16360900e+00        1.77193275e-06  24.8592  24.3569
0202-11-01_13:15:23.875000      2363.72        4.17254600e+00        1.88603506e-06  24.8592  24.3569
0202-11-01_13:15:24.070000      2363.91        4.18339000e+00        1.98092405e-06  24.8592  24.3569
0202-11-01_13:15:24.266000      2364.10        4.19329400e+00        2.07754844e-06  24.9236  24.4646
0202-11-01_13:15:24.473000      2364.31        4.20265500e+00        2.20981043e-06  24.9236  24.4646
0202-11-01_13:15:24.668000      2364.51        4.21335900e+00        2.31430608e-06  24.9236  24.4646
0202-11-01_13:15:24.867000      2364.71        4.22316600e+00        2.41712832e-06  24.9236  24.4646
0202-11-01_13:15:25.066000      2364.91        4.23240900e+00        2.56228183e-06  24.9236  24.4646
0202-11-01_13:15:25.270000      2365.11        4.24293500e+00        2.66894672e-06  24.9132  24.3363
0202-11-01_13:15:25.473000      2365.31        4.25337700e+00        2.78844116e-06  24.9132  24.3363
0202-11-01_13:15:25.668000      2365.51        4.26277300e+00        2.95553503e-06  24.9132  24.3363
0202-11-01_13:15:25.880000      2365.72        4.27297600e+00        3.09275530e-06  24.9132  24.3363
0202-11-01_13:15:26.082000      2365.92        4.28304000e+00        3.27534378e-06  24.9132  24.3363
0202-11-01_13:15:26.280000      2366.12        4.29235900e+00        3.41615880e-06  24.9480  24.4440
0202-11-01_13:15:26.484000      2366.32        4.30302800e+00        3.61021330e-06  24.9480  24.4440
0202-11-01_13:15:26.684000      2366.52        4.31286500e+00        3.76695677e-06  24.9480  24.4440
0202-11-01_13:15:26.883000      2366.72        4.32206100e+00        3.91917582e-06  24.9480  24.4440
0202-11-01_13:15:27.080000      2366.92        4.33246200e+00        4.13764846e-06  24.9480  24.4440
0202-11-01_13:15:27.277000      2367.12        4.34277300e+00        4.30598086e-06  24.9480  24.4440
0202-11-01_13:15:27.473000      2367.31        4.35206300e+00        4.48739069e-06  24.9039  24.3689
0202-11-01_13:15:27.668000      2367.51        4.36281100e+00        4.74627452e-06  24.9039  24.3689
0202-11-01_13:15:27.867000      2367.71        4.37233500e+00        4.94943976e-06  24.9039  24.3689
0202-11-01_13:15:28.062000      2367.90        4.38189400e+00        5.16060021e-06  24.9039  24.3689
0202-11-01_13:15:28.270000      2368.11        4.39227600e+00        5.46293091e-06  24.9100  24.3888
0202-11-01_13:15:28.465000      2368.30        4.40208700e+00        5.68927608e-06  24.9100  24.3888
0202-11-01_13:15:28.656000      2368.50        4.41131700e+00        5.92343053e-06  24.9100  24.3888
0202-11-01_13:15:28.863000      2368.70        4.42201200e+00        6.15963026e-06  24.9100  24.3888
0202-11-01_13:15:29.060000      2368.90        4.43207900e+00        6.49493347e-06  24.9100  24.3888
0202-11-01_13:15:29.258000      2369.10        4.44157100e+00        6.75530477e-06  24.8840  24.4150
0202-11-01_13:15:29.460000      2369.30        4.45203200e+00        7.03117067e-06  24.8840  24.4150
0202-11-01_13:15:29.652000      2369.49        4.46205500e+00        7.31999007e-06  24.8840  24.4150
0202-11-01_13:15:29.855000      2369.70        4.47077000e+00        7.62579157e-06  24.8840  24.4150
0202-11-01_13:15:30.060000      2369.90        4.48172900e+00        8.07507307e-06  24.8840  24.4150
0202-11-01_13:15:30.258000      2370.10        4.49216700e+00        8.40851697e-06  24.8840  24.4150
0202-11-01_13:15:30.465000      2370.30        4.50092300e+00        8.86182707e-06  24.8865  24.3660
0202-11-01_13:15:30.656000      2370.50        4.51174000e+00        9.20159277e-06  24.8865  24.3660
0202-11-01_13:15:30.848000      2370.69        4.52137500e+00        9.55914617e-06  24.8865  24.3660
0202-11-01_13:15:31.055000      2370.89        4.53089100e+00        1.00502632e-05  24.8865  24.3660
0202-11-01_13:15:31.246000      2371.09        4.54149600e+00        1.04357689e-05  24.8865  24.3660
0202-11-01_13:15:31.438000      2371.28        4.55107500e+00        1.08394343e-05  24.9120  24.4045
0202-11-01_13:15:31.645000      2371.48        4.56028800e+00        1.13919718e-05  24.9120  24.4045
0202-11-01_13:15:31.840000      2371.68        4.57100800e+00        1.18200567e-05  24.9120  24.4045
0202-11-01_13:15:32.040000      2371.88        4.58089000e+00        1.22614050e-05  24.9120  24.4045
0202-11-01_13:15:32.240000      2372.08        4.59078900e+00        1.28829865e-05  24.9316  24.4138
0202-11-01_13:15:32.438000      2372.28        4.60079500e+00        1.42189931e-05  24.9316  24.4138
0202-11-01_13:15:32.630000      2372.47        4.61037100e+00        1.42864876e-05  24.9316  24.4138
0202-11-01_13:15:32.824000      2372.66        4.61981100e+00        1.46075977e-05  24.9316  24.4138
0202-11-01_13:15:33.016000      2372.86        4.63066700e+00        1.57942953e-05  24.9316  24.4138
0202-11-01_13:15:33.234000      2373.07        4.64090400e+00        1.59490554e-05  24.9316  24.4138
0202-11-01_13:15:33.426000      2373.27        4.65047800e+00        1.72695672e-05  24.9416  24.3511
0202-11-01_13:15:33.630000      2373.47        4.66035300e+00        1.73945776e-05  24.9416  24.3511
0202-11-01_13:15:33.840000      2373.68        4.67035900e+00        1.88004337e-05  24.9416  24.3511
0202-11-01_13:15:34.047000      2373.89        4.67977900e+00        1.88576398e-05  24.9416  24.3511
0202-11-01_13:15:34.246000      2374.09        4.69004600e+00        2.02618844e-05  24.9416  24.3511
