Repository: shortlab/2025-devitre-PhD

# 2025-devitre-PhD
Data repository for Alexis Devitre's PhD thesis

File: chapter 5/cold_vs_warm/20K/ffj23/Ic/2_pulses/Ic_2023-11-01_13-37-05825911_f23-pulse-1ms-3.txt
# Ic = 3.77 A, n = 21.46 , Tavg = 24.94 K, f23-pulse-1ms-3
#datetime                        t_s     iHTS_A                vHTS_V                tHTS_K  tTAR_K
0202-11-01_13:35:30.805000       45.72        1.51974300e-02        6.14206100e-09  24.8736  24.3994
0202-11-01_13:35:31.008000       45.92        1.38261100e-02        6.01810100e-09  24.8736  24.3994
0202-11-01_13:35:31.203000       46.12        2.28080000e-02        9.73680100e-09  24.8736  24.3994
0202-11-01_13:35:31.395000       46.31        3.32591700e-02        8.80713100e-09  24.8736  24.3994
0202-11-01_13:35:31.598000       46.51        4.30606600e-02        9.92274100e-09  24.8736  24.3994
0202-11-01_13:35:31.797000       46.71        5.24224900e-02        3.66292100e-09  24.8830  24.4450
0202-11-01_13:35:31.990000       46.90        6.26347100e-02       -1.10940900e-09  24.8830  24.4450
0202-11-01_13:35:32.190000       47.11        7.27059500e-02       -3.71250900e-09  24.8830  24.4450
0202-11-01_13:35:32.387000       47.30        8.23764700e-02       -5.07602900e-09  24.8830  24.4450
0202-11-01_13:35:32.582000       47.49        9.27460100e-02        1.05983100e-09  24.8830  24.4450
0202-11-01_13:35:32.785000       47.70        1.02323000e-01        3.66292100e-09  24.9416  24.4053
0202-11-01_13:35:32.984000       47.90        1.11983200e-01        5.02680100e-09  24.9416  24.4053
0202-11-01_13:35:33.195000       48.11        1.22410500e-01        5.02715100e-09  24.9416  24.4053
0202-11-01_13:35:33.387000       48.30        1.32380900e-01        8.31248100e-09  24.9416  24.4053
0202-11-01_13:35:33.590000       48.50        1.41980100e-01        1.23410710e-08  24.9416  24.4053
0202-11-01_13:35:33.793000       48.71        1.52127100e-01        1.71134110e-08  24.9033  24.4000
0202-11-01_13:35:34              48.91        1.62389700e-01        1.35806410e-08  24.9033  24.4000
0202-11-01_13:35:34.207000       49.12        1.72052800e-01        1.56259310e-08  24.9033  24.4000
0202-11-01_13:35:34.418000       49.33        1.81946000e-01        1.03577610e-08  24.9033  24.4000
0202-11-01_13:35:34.620000       49.53        1.91748600e-01        1.54399910e-08  24.9033  24.4000
0202-11-01_13:35:34.812000       49.73        2.01129500e-01        1.79811110e-08  24.8702  24.4427
0202-11-01_13:35:35.040000       49.95        2.12058600e-01        2.08940910e-08  24.8702  24.4427
0202-11-01_13:35:35.240000       50.15        2.21255600e-01        1.90967210e-08  24.8702  24.4427
0202-11-01_13:35:35.440000       50.35        2.31013700e-01        2.17617910e-08  24.8702  24.4427
0202-11-01_13:35:35.690000       50.61        2.41671200e-01        1.59358210e-08  24.8702  24.4427
0202-11-01_13:35:35.910000       50.82        2.51595500e-01        2.71539110e-08  24.9538  24.3484
0202-11-01_13:35:36.110000       51.02        2.61500900e-01        2.04602410e-08  24.9538  24.3484
0202-11-01_13:35:36.300000       51.21        2.70945900e-01        2.67200610e-08  24.9538  24.3484
0202-11-01_13:35:36.516000       51.43        2.81152200e-01        2.61622610e-08  24.9538  24.3484
0202-11-01_13:35:36.727000       51.64        2.91275300e-01        3.34757110e-08  24.9538  24.3484
0202-11-01_13:35:36.938000       51.85        3.01150700e-01        3.09345910e-08  24.9664  24.4769
0202-11-01_13:35:37.133000       52.05        3.11195200e-01        3.35376910e-08  24.9664  24.4769
0202-11-01_13:35:37.324000       52.24        3.20853800e-01        2.74018210e-08  24.9664  24.4769
0202-11-01_13:35:37.530000       52.44        3.30481300e-01        3.05627210e-08  24.9664  24.4769
0202-11-01_13:35:37.723000       52.64        3.40917700e-01        2.33112510e-08  24.8944  24.3628
0202-11-01_13:35:37.918000       52.83        3.50613400e-01        2.43648810e-08  24.8944  24.3628
0202-11-01_13:35:38.120000       53.04        3.60347700e-01        2.33732310e-08  24.8944  24.3628
0202-11-01_13:35:38.312000       53.23        3.70045000e-01        2.48607110e-08  24.8944  24.3628
0202-11-01_13:35:38.508000       53.42        3.80595600e-01        3.17403110e-08  24.8944  24.3628
0202-11-01_13:35:38.740000       53.65        3.90668300e-01        3.49631910e-08  24.8944  24.3628
0202-11-01_13:35:38.940000       53.86        4.00414500e-01        3.11827410e-08  24.9143  24.4415
0202-11-01_13:35:39.145000       54.06        4.10551800e-01        3.05014410e-08  24.9143  24.4415
0202-11-01_13:35:39.350000       54.27        4.20088800e-01        2.72169310e-08  24.9143  24.4415
0202-11-01_13:35:39.555000       54.47        4.30329200e-01        2.91383710e-08  24.9143  24.4415
0202-11-01_13:35:39.760000       54.67        4.40025000e-01        3.19274010e-08  24.9232  24.4127
0202-11-01_13:35:39.953000       54.87        4.49321500e-01        3.42825810e-08  24.9232  24.4127
0202-11-01_13:35:40.145000       55.06        4.59740000e-01        3.33529010e-08  24.9232  24.4127
0202-11-01_13:35:40.340000       55.25        4.69382300e-01        3.09977210e-08  24.9232  24.4127
0202-11-01_13:35:40.543000       55.46        4.78839100e-01        2.54196710e-08  24.9232  24.4127
0202-11-01_13:35:40.746000       55.66        4.89520100e-01        2.87045210e-08  24.9232  24.4127
0202-11-01_13:35:40.940000       55.85        4.99319700e-01        3.11216810e-08  24.8612  24.3890
0202-11-01_13:35:41.137000       56.05        5.09146100e-01        3.39107110e-08  24.8612  24.3890
0202-11-01_13:35:41.330000       56.24        5.18488600e-01        2.79607810e-08  24.8612  24.3890
0202-11-01_13:35:41.530000       56.45        5.28976900e-01        2.60394510e-08  24.8612  24.3890
0202-11-01_13:35:41.746000       56.66        5.38875900e-01        2.52957110e-08  24.8612  24.3890
0202-11-01_13:35:41.950000       56.86        5.48629600e-01        2.41181210e-08  24.8600  24.4379
0202-11-01_13:35:42.140000       57.06        5.59033200e-01        2.52337310e-08  24.8600  24.4379
0202-11-01_13:35:42.344000       57.26        5.68515200e-01        2.50478010e-08  24.8600  24.4379
0202-11-01_13:35:42.547000       57.46        5.78544800e-01        3.03159610e-08  24.8600  24.4379
0202-11-01_13:35:42.746000       57.66        5.88832800e-01        2.85185910e-08  24.9105  24.3960
0202-11-01_13:35:42.953000       57.87        5.98150100e-01        3.94887710e-08  24.9105  24.3960
0202-11-01_13:35:43.145000       58.06        6.08372700e-01        3.57080810e-08  24.9105  24.3960
0202-11-01_13:35:43.336000       58.25        6.18519600e-01        3.88070110e-08  24.9105  24.3960
0202-11-01_13:35:43.543000       58.46        6.28472100e-01        3.09357510e-08  24.9105  24.3960
0202-11-01_13:35:43.750000       58.67        6.38041700e-01        3.37867510e-08  24.9105  24.3960
0202-11-01_13:35:43.953000       58.87        6.48374000e-01        3.40966510e-08  24.9039  24.3929
0202-11-01_13:35:44.150000       59.06        6.57583000e-01        3.85590910e-08  24.9039  24.3929
0202-11-01_13:35:44.340000       59.25        6.68219700e-01        4.33934110e-08  24.9039  24.3929
0202-11-01_13:35:44.530000       59.45        6.78092000e-01        3.74434810e-08  24.9039  24.3929
0202-11-01_13:35:44.734000       59.65        6.87813000e-01        3.75674410e-08  24.9039  24.3929
0202-11-01_13:35:44.953000       59.87        6.98035700e-01        3.99217610e-08  24.9096  24.4418
0202-11-01_13:35:45.156000       60.07        7.07594900e-01        4.76679210e-08  24.9096  24.4418
0202-11-01_13:35:45.348000       60.26        7.16946300e-01        4.32046210e-08  24.9096  24.4418
0202-11-01_13:35:45.560000       60.47        7.27457000e-01        3.60771110e-08  24.9096  24.4418
0202-11-01_13:35:45.760000       60.67        7.37819100e-01        3.77505210e-08  24.9096  24.4418
0202-11-01_13:35:45.957000       60.87        7.47146800e-01        3.64489810e-08  24.9251  24.3379
0202-11-01_13:35:46.152000       61.07        7.57718200e-01        4.28327510e-08  24.9251  24.3379
0202-11-01_13:35:46.348000       61.26        7.67345700e-01        3.87421810e-08  24.9251  24.3379
0202-11-01_13:35:46.543000       61.46        7.76456700e-01        3.89900910e-08  24.9251  24.3379
0202-11-01_13:35:46.750000       61.66        7.87356100e-01        3.35979710e-08  24.9251  24.3379
0202-11-01_13:35:46.940000       61.86        7.97158700e-01        3.04370810e-08  24.9655  24.4697
0202-11-01_13:35:47.137000       62.05        8.06037000e-01        3.37839110e-08  24.9655  24.4697
0202-11-01_13:35:47.344000       62.26        8.17421700e-01        3.26063210e-08  24.9655  24.4697
0202-11-01_13:35:47.535000       62.45        8.27151500e-01        3.07469710e-08  24.9655  24.4697
0202-11-01_13:35:47.746000       62.66        8.37069900e-01        2.54168310e-08  24.9655  24.4697
0202-11-01_13:35:47.938000       62.85        8.46725600e-01        3.23584010e-08  24.9323  24.3556
0202-11-01_13:35:48.130000       63.04        8.56575700e-01        3.31641210e-08  24.9323  24.3556
0202-11-01_13:35:48.336000       63.25        8.66574200e-01        3.91760310e-08  24.9323  24.3556
0202-11-01_13:35:48.527000       63.44        8.76244800e-01        3.57672210e-08  24.9323  24.3556
0202-11-01_13:35:48.746000       63.66        8.86734700e-01        4.01676810e-08  24.9323  24.3556
0202-11-01_13:35:48.938000       63.85        8.96345900e-01        3.96098710e-08  24.9158  24.4328
0202-11-01_13:35:49.130000       64.04        9.06012000e-01        4.03536110e-08  24.9158  24.4328
0202-11-01_13:35:49.332000       64.25        9.16440900e-01        3.89900910e-08  24.9158  24.4328
0202-11-01_13:35:49.527000       64.44        9.26483900e-01        4.42582510e-08  24.9158  24.4328
0202-11-01_13:35:49.758000       64.67        9.36270200e-01        4.18411010e-08  24.9313  24.4106
0202-11-01_13:35:49.957000       64.87        9.46527000e-01        4.32666010e-08  24.9313  24.4106
0202-11-01_13:35:50.150000       65.06        9.56120300e-01        3.69448010e-08  24.9313  24.4106
0202-11-01_13:35:50.348000       65.26        9.65173300e-01        3.35979710e-08  24.9313  24.4106
0202-11-01_13:35:50.540000       65.45        9.75753600e-01        3.28542310e-08  24.9313  24.4106
0202-11-01_13:35:50.734000       65.65        9.86305700e-01        3.01271810e-08  24.9313  24.4106
0202-11-01_13:35:50.945000       65.86        9.95821900e-01        3.27304610e-08  24.8979  24.3825
0202-11-01_13:35:51.140000       66.06        1.00551500e+00        3.57676510e-08  24.8979  24.3825
0202-11-01_13:35:51.336000       66.25        1.01561600e+00        4.41349110e-08  24.8979  24.3825
0202-11-01_13:35:51.543000       66.46        1.02547000e+00        4.48786610e-08  24.8979  24.3825
0202-11-01_13:35:51.742000       66.66        1.03529500e+00        4.31432610e-08  24.8367  24.4326
0202-11-01_13:35:51.938000       66.85        1.04518700e+00        3.53959610e-08  24.8367  24.4326
0202-11-01_13:35:52.145000       67.06        1.05462100e+00        4.33911710e-08  24.8367  24.4326
0202-11-01_13:35:52.336000       67.25        1.06461100e+00        3.84329010e-08  24.8367  24.4326
0202-11-01_13:35:52.527000       67.44        1.07536300e+00        4.56843710e-08  24.8367  24.4326
0202-11-01_13:35:52.742000       67.65        1.08470300e+00        3.66355310e-08  24.8367  24.4326
0202-11-01_13:35:52.934000       67.85        1.09480800e+00        3.95485110e-08  24.8808  24.3963
0202-11-01_13:35:53.125000       68.04        1.10462300e+00        3.66355310e-08  24.8808  24.3963
0202-11-01_13:35:53.332000       68.25        1.11462400e+00        3.90526910e-08  24.8808  24.3963
0202-11-01_13:35:53.523000       68.44        1.12455400e+00        4.20276510e-08  24.8808  24.3963
0202-11-01_13:35:53.734000       68.65        1.13470700e+00        4.19036910e-08  24.8808  24.3963
0202-11-01_13:35:53.930000       68.84        1.14426100e+00        4.20896310e-08  24.9497  24.3897
0202-11-01_13:35:54.120000       69.04        1.15398000e+00        3.70074010e-08  24.9497  24.3897
0202-11-01_13:35:54.324000       69.24        1.16407700e+00        3.12434110e-08  24.9497  24.3897
0202-11-01_13:35:54.520000       69.43        1.17458600e+00        3.67594910e-08  24.9497  24.3897
0202-11-01_13:35:54.754000       69.67        1.18416400e+00        4.38250210e-08  24.9497  24.3897
0202-11-01_13:35:54.945000       69.86        1.19421500e+00        4.55604210e-08  24.9199  24.4422
0202-11-01_13:35:55.152000       70.07        1.20380900e+00        3.85568610e-08  24.9199  24.4422
0202-11-01_13:35:55.350000       70.26        1.21399900e+00        3.07475810e-08  24.9199  24.4422
0202-11-01_13:35:55.543000       70.46        1.22434200e+00        3.37845310e-08  24.9199  24.4422
0202-11-01_13:35:55.754000       70.67        1.23364100e+00        3.39704610e-08  24.9199  24.4422
0202-11-01_13:35:55.950000       70.86        1.24352700e+00        3.38465010e-08  24.8567  24.3304
0202-11-01_13:35:56.140000       71.06        1.25375600e+00        2.63471210e-08  24.8567  24.3304
0202-11-01_13:35:56.348000       71.26        1.26350200e+00        2.84543810e-08  24.8567  24.3304
0202-11-01_13:35:56.540000       71.45        1.27332500e+00        3.24210010e-08  24.8567  24.3304
0202-11-01_13:35:56.740000       71.65        1.28334600e+00        4.40729410e-08  24.8567  24.3304
0202-11-01_13:35:56.938000       71.85        1.29301700e+00        4.70480710e-08  24.9346  24.4608
0202-11-01_13:35:57.130000       72.04        1.30314900e+00        4.66143510e-08  24.9346  24.4608
0202-11-01_13:35:57.320000       72.24        1.31308500e+00        4.02307010e-08  24.9346  24.4608
0202-11-01_13:35:57.527000       72.44        1.32332800e+00        4.05405910e-08  24.9346  24.4608
0202-11-01_13:35:57.727000       72.64        1.33303900e+00        3.54583610e-08  24.9346  24.4608
0202-11-01_13:35:57.918000       72.83        1.34290200e+00        3.77515610e-08  24.9316  24.3534
0202-11-01_13:35:58.120000       73.04        1.35319900e+00        4.02926810e-08  24.9316  24.3534
0202-11-01_13:35:58.316000       73.23        1.36184500e+00        4.53129310e-08  24.9316  24.3534
0202-11-01_13:35:58.508000       73.42        1.37257100e+00        4.54368810e-08  24.9316  24.3534
0202-11-01_13:35:58.730000       73.65        1.38258000e+00        4.82259110e-08  24.9316  24.3534
0202-11-01_13:35:58.926000       73.84        1.39267300e+00        5.03331810e-08  24.9309  24.4265
0202-11-01_13:35:59.133000       74.04        1.40262400e+00        5.26263810e-08  24.9309  24.4265
0202-11-01_13:35:59.324000       74.24        1.41217900e+00        4.99613110e-08  24.9309  24.4265
0202-11-01_13:35:59.527000       74.44        1.42172500e+00        4.54368810e-08  24.9309  24.4265
0202-11-01_13:35:59.740000       74.65        1.43297900e+00        4.51269910e-08  24.9309  24.4265
0202-11-01_13:35:59.945000       74.86        1.44236500e+00        4.06025710e-08  24.8773  24.4043
0202-11-01_13:36:00.137000       75.05        1.45155100e+00        4.65525010e-08  24.8773  24.4043
0202-11-01_13:36:00.330000       75.24        1.46202900e+00        4.35155510e-08  24.8773  24.4043
0202-11-01_13:36:00.530000       75.45        1.47232400e+00        4.33916010e-08  24.8773  24.4043
0202-11-01_13:36:00.734000       75.65        1.48138000e+00        3.76895910e-08  24.8773  24.4043
0202-11-01_13:36:00.926000       75.84        1.49168300e+00        3.84953110e-08  24.9180  24.3817
0202-11-01_13:36:01.130000       76.04        1.50186800e+00        4.57467810e-08  24.9180  24.3817
0202-11-01_13:36:01.332000       76.24        1.51169200e+00        4.77920610e-08  24.9180  24.3817
0202-11-01_13:36:01.523000       76.44        1.52116900e+00        4.31436810e-08  24.9180  24.3817
0202-11-01_13:36:01.740000       76.65        1.53182500e+00        4.03546610e-08  24.9180  24.3817
0202-11-01_13:36:01.938000       76.85        1.54073800e+00        3.86812410e-08  24.8799  24.4309
0202-11-01_13:36:02.140000       77.06        1.55160200e+00        4.76061310e-08  24.8799  24.4309
0202-11-01_13:36:02.336000       77.25        1.56140900e+00        3.99208110e-08  24.8799  24.4309
0202-11-01_13:36:02.527000       77.44        1.57041000e+00        4.31436810e-08  24.8799  24.4309
0202-11-01_13:36:02.742000       77.66        1.58154600e+00        3.79375010e-08  24.8799  24.4309
0202-11-01_13:36:02.938000       77.85        1.59098200e+00        4.40731510e-08  24.8556  24.3969
0202-11-01_13:36:03.130000       78.04        1.60050700e+00        4.58083910e-08  24.8556  24.3969
0202-11-01_13:36:03.320000       78.23        1.61131100e+00        4.48785610e-08  24.8556  24.3969
0202-11-01_13:36:03.523000       78.44        1.62102500e+00        4.37009810e-08  24.8556  24.3969
0202-11-01_13:36:03.746000       78.66        1.63139300e+00        4.20895410e-08  24.8556  24.3969
0202-11-01_13:36:03.950000       78.86        1.64132900e+00        4.06640310e-08  24.9045  24.3843
0202-11-01_13:36:04.152000       79.06        1.65066000e+00        4.55603310e-08  24.9045  24.3843
0202-11-01_13:36:04.350000       79.27        1.66038100e+00        4.15317310e-08  24.9045  24.3843
0202-11-01_13:36:04.547000       79.46        1.67053500e+00        4.70478110e-08  24.9045  24.3843
0202-11-01_13:36:04.758000       79.67        1.68063000e+00        4.30192110e-08  24.9045  24.3843
0202-11-01_13:36:04.950000       79.86        1.69064400e+00        4.07879910e-08  24.9182  24.4381
0202-11-01_13:36:05.145000       80.06        1.70052200e+00        3.82468810e-08  24.9182  24.4381
0202-11-01_13:36:05.348000       80.26        1.71023100e+00        3.69453310e-08  24.9182  24.4381
0202-11-01_13:36:05.540000       80.45        1.72006900e+00        4.42587810e-08  24.9182  24.4381
0202-11-01_13:36:05.770000       80.68        1.73087500e+00        3.79989610e-08  24.9182  24.4381
0202-11-01_13:36:05.965000       80.88        1.74025800e+00        4.08499710e-08  24.8637  24.3345
0202-11-01_13:36:06.164000       81.08        1.75001600e+00        3.36604810e-08  24.8637  24.3345
0202-11-01_13:36:06.370000       81.28        1.76054100e+00        3.54578510e-08  24.8637  24.3345
0202-11-01_13:36:06.574000       81.49        1.76988600e+00        3.58297210e-08  24.8637  24.3345
0202-11-01_13:36:06.773000       81.69        1.77999300e+00        3.79369910e-08  24.9179  24.4554
0202-11-01_13:36:06.965000       81.88        1.79022400e+00        3.75031410e-08  24.9179  24.4554
0202-11-01_13:36:07.168000       82.08        1.79911300e+00        4.18416210e-08  24.9179  24.4554
0202-11-01_13:36:07.370000       82.29        1.80986200e+00        4.17176710e-08  24.9179  24.4554
0202-11-01_13:36:07.566000       82.48        1.81983300e+00        4.40108710e-08  24.9179  24.4554
0202-11-01_13:36:07.773000       82.69        1.82890500e+00        3.52719210e-08  24.9179  24.4554
0202-11-01_13:36:07.970000       82.88        1.83974800e+00        3.66354410e-08  24.9506  24.3531
0202-11-01_13:36:08.160000       83.07        1.84965300e+00        3.17391510e-08  24.9506  24.3531
0202-11-01_13:36:08.367000       83.28        1.85874700e+00        3.70073110e-08  24.9506  24.3531
0202-11-01_13:36:08.560000       83.47        1.86957300e+00        3.81849010e-08  24.9506  24.3531
0202-11-01_13:36:08.754000       83.67        1.87958400e+00        4.40110610e-08  24.9135  24.4257
0202-11-01_13:36:08.960000       83.87        1.88911000e+00        4.16566710e-08  24.9135  24.4257
0202-11-01_13:36:09.152000       84.07        1.89882800e+00        3.66989810e-08  24.9135  24.4257
0202-11-01_13:36:09.344000       84.26        1.90948000e+00        3.46540810e-08  24.9135  24.4257
0202-11-01_13:36:09.550000       84.46        1.91926500e+00        3.19270310e-08  24.9135  24.4257
0202-11-01_13:36:09.746000       84.66        1.92887200e+00        3.22989010e-08  24.9248  24.4074
0202-11-01_13:36:09.938000       84.85        1.93901200e+00        3.10593410e-08  24.9248  24.4074
0202-11-01_13:36:10.145000       85.06        1.94872700e+00        3.54598010e-08  24.9248  24.4074
0202-11-01_13:36:10.340000       85.25        1.95873900e+00        3.65754110e-08  24.9248  24.4074
0202-11-01_13:36:10.530000       85.44        1.96852200e+00        3.75670710e-08  24.9248  24.4074
0202-11-01_13:36:10.742000       85.66        1.97878200e+00        3.10593410e-08  24.9212  24.3817
0202-11-01_13:36:10.934000       85.85        1.98823000e+00        3.31046210e-08  24.9212  24.3817
0202-11-01_13:36:11.130000       86.04        1.99822100e+00        3.05015310e-08  24.9212  24.3817
0202-11-01_13:36:11.336000       86.25        2.00865800e+00        3.82488310e-08  24.9212  24.3817
0202-11-01_13:36:11.527000       86.44        2.01784300e+00        3.47160610e-08  24.9212  24.3817
0202-11-01_13:36:11.734000       86.65        2.02825800e+00        3.71332210e-08  24.9212  24.3817
0202-11-01_13:36:11.930000       86.84        2.03823500e+00        3.48400210e-08  24.9155  24.4321
0202-11-01_13:36:12.120000       87.03        2.04819200e+00        3.84967510e-08  24.9155  24.4321
0202-11-01_13:36:12.324000       87.24        2.05749300e+00        3.90545510e-08  24.9155  24.4321
0202-11-01_13:36:12.520000       87.43        2.06803300e+00        4.06040110e-08  24.9155  24.4321
0202-11-01_13:36:12.758000       87.67        2.07866900e+00        3.65134410e-08  24.9155  24.4321
0202-11-01_13:36:12.953000       87.87        2.08806400e+00        4.40128210e-08  24.8613  24.3988
0202-11-01_13:36:13.150000       88.06        2.09816300e+00        3.68853110e-08  24.8613  24.3988
0202-11-01_13:36:13.340000       88.25        2.10741500e+00        4.01701610e-08  24.8613  24.3988
0202-11-01_13:36:13.530000       88.45        2.11757700e+00        3.07494410e-08  24.8613  24.3988
0202-11-01_13:36:13.740000       88.65        2.12777400e+00        3.74431110e-08  24.8613  24.3988
0202-11-01_13:36:13.934000       88.85        2.13730000e+00        3.84347710e-08  24.8831  24.3915
0202-11-01_13:36:14.125000       89.04        2.14651000e+00        4.08519210e-08  24.8831  24.3915
0202-11-01_13:36:14.330000       89.24        2.15749100e+00        4.82893310e-08  24.8831  24.3915
0202-11-01_13:36:14.523000       89.44        2.16717200e+00        4.35789710e-08  24.8831  24.3915
0202-11-01_13:36:14.742000       89.66        2.17672700e+00        4.39506710e-08  24.8831  24.3915
0202-11-01_13:36:14.938000       89.85        2.18724300e+00        3.24219810e-08  24.9252  24.4403
0202-11-01_13:36:15.130000       90.04        2.19738300e+00        3.84953310e-08  24.9252  24.4403
0202-11-01_13:36:15.332000       90.25        2.20648800e+00        3.70075010e-08  24.9252  24.4403
0202-11-01_13:36:15.523000       90.44        2.21692900e+00        4.05402610e-08  24.9252  24.4403
0202-11-01_13:36:15.723000       90.64        2.22714700e+00        3.48382510e-08  24.9252  24.4403
0202-11-01_13:36:15.918000       90.83        2.23594400e+00        3.91767410e-08  24.8854  24.3329
0202-11-01_13:36:16.110000       91.02        2.24690900e+00        3.87428910e-08  24.8854  24.3329
0202-11-01_13:36:16.300000       91.22        2.25664600e+00        4.65521710e-08  24.8854  24.3329
0202-11-01_13:36:16.496000       91.41        2.26593100e+00        4.32053310e-08  24.8854  24.3329
0202-11-01_13:36:16.710000       91.62        2.27692200e+00        4.63042510e-08  24.8854  24.3329
0202-11-01_13:36:16.940000       91.85        2.28673500e+00        4.32673110e-08  24.8718  24.4590
0202-11-01_13:36:17.133000       92.05        2.29648300e+00        4.40110510e-08  24.8718  24.4590
0202-11-01_13:36:17.324000       92.24        2.30630300e+00        4.04782810e-08  24.8718  24.4590
0202-11-01_13:36:17.523000       92.44        2.31597300e+00        3.81850810e-08  24.8718  24.4590
0202-11-01_13:36:17.746000       92.66        2.32654100e+00        3.27309910e-08  24.8718  24.4590
0202-11-01_13:36:17.938000       92.85        2.33577400e+00        3.12435110e-08  24.9449  24.3499
0202-11-01_13:36:18.133000       93.05        2.34597600e+00        3.83710210e-08  24.9449  24.3499
0202-11-01_13:36:18.332000       93.25        2.35544000e+00        4.20897210e-08  24.9449  24.3499
0202-11-01_13:36:18.527000       93.44        2.36585200e+00        4.12220310e-08  24.9449  24.3499
0202-11-01_13:36:18.740000       93.65        2.37591000e+00        3.77512410e-08  24.9449  24.3499
0202-11-01_13:36:18.940000       93.86        2.38552000e+00        4.35772010e-08  24.9409  24.4237
0202-11-01_13:36:19.133000       94.05        2.39599100e+00        4.79156910e-08  24.9409  24.4237
0202-11-01_13:36:19.344000       94.26        2.40539000e+00        4.82255810e-08  24.9409  24.4237
0202-11-01_13:36:19.540000       94.45        2.41526200e+00        4.74818410e-08  24.9409  24.4237
0202-11-01_13:36:19.770000       94.68        2.42570300e+00        4.74198610e-08  24.9409  24.4237
0202-11-01_13:36:19.960000       94.88        2.43479300e+00        4.73578810e-08  24.9395  24.4099
0202-11-01_13:36:20.152000       95.07        2.44541000e+00        4.41969910e-08  24.9395  24.4099
0202-11-01_13:36:20.344000       95.26        2.45523800e+00        4.42589710e-08  24.9395  24.4099
0202-11-01_13:36:20.550000       95.46        2.46391300e+00        4.05402610e-08  24.9395  24.4099
0202-11-01_13:36:20.754000       95.67        2.47529400e+00        3.62632010e-08  24.9395  24.4099
0202-11-01_13:36:20.950000       95.86        2.48504000e+00        4.19023910e-08  24.9063  24.3762
0202-11-01_13:36:21.145000       96.06        2.49434000e+00        4.30788610e-08  24.9063  24.3762
0202-11-01_13:36:21.340000       96.25        2.50431500e+00        4.95243310e-08  24.9063  24.3762
0202-11-01_13:36:21.530000       96.44        2.51488600e+00        4.04135110e-08  24.9063  24.3762
0202-11-01_13:36:21.746000       96.66        2.52454800e+00        4.57436510e-08  24.9063  24.3762
0202-11-01_13:36:21.938000       96.85        2.53434600e+00        3.42776610e-08  24.9083  24.4333
0202-11-01_13:36:22.133000       97.05        2.54484700e+00        3.56411810e-08  24.9083  24.4333
0202-11-01_13:36:22.336000       97.25        2.55419100e+00        3.48354610e-08  24.9083  24.4333
0202-11-01_13:36:22.530000       97.44        2.56425900e+00        3.96697710e-08  24.9083  24.4333
0202-11-01_13:36:22.746000       97.66        2.57453100e+00        3.35958910e-08  24.9083  24.4333
0202-11-01_13:36:22.940000       97.86        2.58376300e+00        3.21084110e-08  24.8758  24.3996
0202-11-01_13:36:23.145000       98.06        2.59444100e+00        2.66543210e-08  24.8758  24.3996
0202-11-01_13:36:23.336000       98.25        2.60457900e+00        3.15506110e-08  24.8758  24.3996
0202-11-01_13:36:23.540000       98.45        2.61396500e+00        2.30595810e-08  24.8758  24.3996
0202-11-01_13:36:23.742000       98.66        2.62404100e+00        2.42371710e-08  24.8758  24.3996
0202-11-01_13:36:23.938000       98.85        2.63435200e+00        2.31215610e-08  24.8815  24.3937
0202-11-01_13:36:24.140000       99.06        2.64345300e+00        2.41751910e-08  24.8815  24.3937
0202-11-01_13:36:24.336000       99.25        2.65376700e+00        2.01466010e-08  24.8815  24.3937
0202-11-01_13:36:24.527000       99.44        2.66396300e+00        1.46925010e-08  24.8815  24.3937
0202-11-01_13:36:24.740000       99.65        2.67412600e+00        1.93408810e-08  24.8815  24.3937
0202-11-01_13:36:24.934000       99.85        2.68334900e+00        2.82037810e-08  24.9113  24.4509
0202-11-01_13:36:25.125000      100.04        2.69420800e+00        2.83277410e-08  24.9113  24.4509
0202-11-01_13:36:25.330000      100.24        2.70374900e+00        2.21918810e-08  24.9113  24.4509
0202-11-01_13:36:25.530000      100.44        2.71329200e+00        2.20059510e-08  24.9113  24.4509
0202-11-01_13:36:25.727000      100.64        2.72369000e+00        2.03945110e-08  24.9113  24.4509
0202-11-01_13:36:25.934000      100.85        2.73362800e+00        2.19439710e-08  24.9043  24.3317
0202-11-01_13:36:26.130000      101.04        2.74290600e+00        1.67997710e-08  24.9043  24.3317
0202-11-01_13:36:26.324000      101.24        2.75331200e+00        2.61584910e-08  24.9043  24.3317
0202-11-01_13:36:26.530000      101.44        2.76317400e+00        2.52288210e-08  24.9043  24.3317
0202-11-01_13:36:26.740000      101.65        2.77291100e+00        2.56624710e-08  24.9043  24.3317
0202-11-01_13:36:26.945000      101.86        2.78297200e+00        1.49399110e-08  24.8735  24.4593
0202-11-01_13:36:27.137000      102.05        2.79274500e+00        1.48155510e-08  24.8735  24.4593
0202-11-01_13:36:27.330000      102.24        2.80250900e+00        1.41336910e-08  24.8735  24.4593
0202-11-01_13:36:27.520000      102.44        2.81249700e+00        2.07653710e-08  24.8735  24.4593
0202-11-01_13:36:27.723000      102.64        2.82275100e+00        1.30800610e-08  24.8735  24.4593
0202-11-01_13:36:27.918000      102.83        2.83243900e+00        8.36970100e-09  24.8852  24.3531
0202-11-01_13:36:28.110000      103.02        2.84231000e+00        2.91561100e-09  24.8852  24.3531
0202-11-01_13:36:28.310000      103.22        2.85253600e+00        4.96090100e-09  24.8852  24.3531
0202-11-01_13:36:28.510000      103.43        2.86268900e+00        1.39477510e-08  24.8852  24.3531
0202-11-01_13:36:28.720000      103.63        2.87240100e+00        1.64268910e-08  24.8852  24.3531
0202-11-01_13:36:28.914000      103.83        2.88232200e+00        1.36378610e-08  24.9333  24.4155
0202-11-01_13:36:29.105000      104.02        2.89250900e+00        1.28941210e-08  24.9333  24.4155
0202-11-01_13:36:29.300000      104.21        2.90225600e+00        1.71706310e-08  24.9333  24.4155
0202-11-01_13:36:29.496000      104.41        2.91177300e+00        1.25842310e-08  24.9333  24.4155
0202-11-01_13:36:29.742000      104.66        2.92249200e+00        1.40097310e-08  24.9333  24.4155
0202-11-01_13:36:29.938000      104.85        2.93176400e+00        9.29938100e-09  24.9220  24.4060
0202-11-01_13:36:30.133000      105.05        2.94235200e+00        1.03530110e-08  24.9220  24.4060
0202-11-01_13:36:30.330000      105.24        2.95209800e+00        1.72326010e-08  24.9220  24.4060
0202-11-01_13:36:30.520000      105.43        2.96145700e+00        2.11992210e-08  24.9220  24.4060
0202-11-01_13:36:30.740000      105.65        2.97220100e+00        1.40717110e-08  24.9220  24.4060
0202-11-01_13:36:30.934000      105.85        2.98170900e+00        9.54729100e-09  24.9198  24.3780
0202-11-01_13:36:31.125000      106.04        2.99111400e+00       -4.21188900e-09  24.9198  24.3780
0202-11-01_13:36:31.330000      106.24        3.00165600e+00        1.73802100e-09  24.9198  24.3780
0202-11-01_13:36:31.523000      106.44        3.01161400e+00       -2.04264900e-09  24.9198  24.3780
0202-11-01_13:36:31.723000      106.64        3.02107300e+00        8.43168100e-09  24.9198  24.3780
0202-11-01_13:36:31.926000      106.84        3.03157700e+00        3.59737100e-09  24.8968  24.4278
0202-11-01_13:36:32.120000      107.03        3.04140500e+00        1.04149910e-08  24.8968  24.4278
0202-11-01_13:36:32.312000      107.23        3.05027700e+00        3.34946100e-09  24.8968  24.4278
0202-11-01_13:36:32.520000      107.43        3.06114500e+00        3.34946100e-09  24.8968  24.4278
0202-11-01_13:36:32.723000      107.64        3.07147900e+00       -2.53818900e-09  24.8968  24.4278
0202-11-01_13:36:32.914000      107.83        3.08036900e+00       -3.15751900e-09  24.9195  24.4009
0202-11-01_13:36:33.120000      108.04        3.09109300e+00       -1.22677490e-08  24.9195  24.4009
0202-11-01_13:36:33.316000      108.23        3.10106500e+00       -3.52864900e-09  24.9195  24.4009
0202-11-01_13:36:33.508000      108.42        3.11005300e+00       -6.06975900e-09  24.9195  24.4009
0202-11-01_13:36:33.740000      108.65        3.12109200e+00       -2.16512900e-09  24.9195  24.4009
0202-11-01_13:36:33.940000      108.86        3.13032600e+00       -7.80515900e-09  24.8865  24.3892
0202-11-01_13:36:34.145000      109.06        3.14017300e+00       -3.15677900e-09  24.8865  24.3892
0202-11-01_13:36:34.348000      109.26        3.15055900e+00        1.67753100e-09  24.8865  24.3892
0202-11-01_13:36:34.550000      109.46        3.16034900e+00        4.71447100e-09  24.8865  24.3892
0202-11-01_13:36:34.766000      109.68        3.16997300e+00        1.22758310e-08  24.8680  24.4537
0202-11-01_13:36:34.957000      109.87        3.18044600e+00        1.56846410e-08  24.8680  24.4537
0202-11-01_13:36:35.152000      110.06        3.18997700e+00        2.08288410e-08  24.8680  24.4537
0202-11-01_13:36:35.344000      110.26        3.19957900e+00        2.31840210e-08  24.8680  24.4537
0202-11-01_13:36:35.535000      110.45        3.21042200e+00        3.01875710e-08  24.8680  24.4537
0202-11-01_13:36:35.730000      110.64        3.22028400e+00        2.82662410e-08  24.8680  24.4537
0202-11-01_13:36:35.926000      110.84        3.22931500e+00        2.90099810e-08  24.8896  24.3439
0202-11-01_13:36:36.125000      111.04        3.23967100e+00        2.39897310e-08  24.8896  24.3439
0202-11-01_13:36:36.316000      111.23        3.24976000e+00        2.69027210e-08  24.8896  24.3439
0202-11-01_13:36:36.510000      111.42        3.25892600e+00        2.41136910e-08  24.8896  24.3439
0202-11-01_13:36:36.740000      111.65        3.26991300e+00        2.88240410e-08  24.8896  24.3439
0202-11-01_13:36:36.945000      111.86        3.27867200e+00        2.62829310e-08  24.9578  24.4622
0202-11-01_13:36:37.150000      112.06        3.28939500e+00        2.54772110e-08  24.9578  24.4622
0202-11-01_13:36:37.350000      112.27        3.29959500e+00        2.69646910e-08  24.9578  24.4622
0202-11-01_13:36:37.555000      112.47        3.30893300e+00        3.69432110e-08  24.9578  24.4622
0202-11-01_13:36:37.750000      112.66        3.31920500e+00        3.34104410e-08  24.9197  24.3554
0202-11-01_13:36:37.957000      112.87        3.32908000e+00        3.20469210e-08  24.9197  24.3554
0202-11-01_13:36:38.156000      113.07        3.33847800e+00        2.70266710e-08  24.9197  24.3554
0202-11-01_13:36:38.348000      113.26        3.34411300e+00        3.41541810e-08  24.9197  24.3554
0202-11-01_13:36:38.550000      113.47        3.35892000e+00        3.46500110e-08  24.9197  24.3554
0202-11-01_13:36:38.754000      113.67        3.36829100e+00        3.48361710e-08  24.8973  24.4202
0202-11-01_13:36:38.950000      113.86        3.37877600e+00        3.00640610e-08  24.8973  24.4202
0202-11-01_13:36:39.152000      114.06        3.38886200e+00        3.00023110e-08  24.8973  24.4202
0202-11-01_13:36:39.350000      114.27        3.39815300e+00        3.17377810e-08  24.8973  24.4202
0202-11-01_13:36:39.547000      114.46        3.40864200e+00        2.95685410e-08  24.8973  24.4202
0202-11-01_13:36:39.750000      114.66        3.41818600e+00        3.28533910e-08  24.8760  24.3990
0202-11-01_13:36:39.953000      114.87        3.42807400e+00        3.06221710e-08  24.8760  24.3990
0202-11-01_13:36:40.145000      115.06        3.43826900e+00        3.00643610e-08  24.8760  24.3990
0202-11-01_13:36:40.348000      115.26        3.44845500e+00        2.66555510e-08  24.8760  24.3990
0202-11-01_13:36:40.550000      115.46        3.45775200e+00        2.54779610e-08  24.8760  24.3990
0202-11-01_13:36:40.750000      115.66        3.46823200e+00        2.96305110e-08  24.8760  24.3990
0202-11-01_13:36:40.957000      115.87        3.47828700e+00        3.71299010e-08  24.9392  24.3719
0202-11-01_13:36:41.150000      116.06        3.48784100e+00        4.01048610e-08  24.9392  24.3719
0202-11-01_13:36:41.350000      116.27        3.49805100e+00        4.76042410e-08  24.9392  24.3719
0202-11-01_13:36:41.543000      116.46        3.50812700e+00        4.51251010e-08  24.9392  24.3719
0202-11-01_13:36:41.746000      116.66        3.51742100e+00        5.11370010e-08  24.9763  24.4252
0202-11-01_13:36:41.950000      116.86        3.52778400e+00        4.62407110e-08  24.9763  24.4252
0202-11-01_13:36:42.152000      117.07        3.53791800e+00        5.25625110e-08  24.9763  24.4252
0202-11-01_13:36:42.355000      117.27        3.54690400e+00        5.08271110e-08  24.9763  24.4252
0202-11-01_13:36:42.550000      117.46        3.55775700e+00        5.61572510e-08  24.9763  24.4252
0202-11-01_13:36:42.766000      117.68        3.56774000e+00        5.50416410e-08  24.9763  24.4252
0202-11-01_13:36:42.957000      117.87        3.57743500e+00        6.03717810e-08  24.9384  24.3916
0202-11-01_13:36:43.150000      118.06        3.58791700e+00        6.03717810e-08  24.9384  24.3916
0202-11-01_13:36:43.355000      118.27        3.59724300e+00        6.39665210e-08  24.9384  24.3916
0202-11-01_13:36:43.547000      118.46        3.60693600e+00        6.91107310e-08  24.9384  24.3916
0202-11-01_13:36:43.754000      118.67        3.61747800e+00        7.76017610e-08  24.9384  24.3916
0202-11-01_13:36:43.950000      118.86        3.62743800e+00        8.94396310e-08  24.9029  24.3836
0202-11-01_13:36:44.140000      119.05        3.63628800e+00        9.56994410e-08  24.9029  24.3836
0202-11-01_13:36:44.332000      119.25        3.64709600e+00        1.01401451e-07  24.9029  24.3836
0202-11-01_13:36:44.540000      119.45        3.65693900e+00        1.06421701e-07  24.9029  24.3836
0202-11-01_13:36:44.742000      119.66        3.66665400e+00        1.09335381e-07  24.9029  24.3836
0202-11-01_13:36:44.945000      119.86        3.67679400e+00        1.14542271e-07  24.8943  24.4498
0202-11-01_13:36:45.140000      120.05        3.68715000e+00        1.20865001e-07  24.8943  24.4498
0202-11-01_13:36:45.332000      120.24        3.69649300e+00        1.27682631e-07  24.8943  24.4498
0202-11-01_13:36:45.535000      120.45        3.70612300e+00        1.31587261e-07  24.8943  24.4498
0202-11-01_13:36:45.742000      120.66        3.71697600e+00        1.42805351e-07  24.8943  24.4498
0202-11-01_13:36:45.945000      120.86        3.72653000e+00        1.57866101e-07  24.9138  24.3399
0202-11-01_13:36:46.140000      121.05        3.73568200e+00        1.64125921e-07  24.9138  24.3399
0202-11-01_13:36:46.332000      121.25        3.74629100e+00        1.72740921e-07  24.9138  24.3399
0202-11-01_13:36:46.540000      121.45        3.75648800e+00        1.86810011e-07  24.9138  24.3399
0202-11-01_13:36:46.734000      121.65        3.76571100e+00        2.00631201e-07  24.9138  24.3399
0202-11-01_13:36:46.930000      121.84        3.77623300e+00        2.12902921e-07  24.8791  24.4685
0202-11-01_13:36:47.137000      122.05        3.78615700e+00        2.28893341e-07  24.8791  24.4685
0202-11-01_13:36:47.330000      122.24        3.79578600e+00        2.33603701e-07  24.8791  24.4685
0202-11-01_13:36:47.523000      122.44        3.80578000e+00        2.52507111e-07  24.8791  24.4685
0202-11-01_13:36:47.734000      122.65        3.81572000e+00        2.63415311e-07  24.8791  24.4685
0202-11-01_13:36:47.938000      122.85        3.82572700e+00        2.77298471e-07  24.9275  24.3606
0202-11-01_13:36:48.133000      123.05        3.83591700e+00        2.92359221e-07  24.9275  24.3606
0202-11-01_13:36:48.324000      123.24        3.84559800e+00        3.08907451e-07  24.9275  24.3606
0202-11-01_13:36:48.516000      123.43        3.85524600e+00        3.27438991e-07  24.9275  24.3606
0202-11-01_13:36:48.734000      123.65        3.86631200e+00        3.49317361e-07  24.9275  24.3606
0202-11-01_13:36:48.930000      123.84        3.87535200e+00        3.66175491e-07  24.9353  24.4260
0202-11-01_13:36:49.120000      124.04        3.88555800e+00        3.85574721e-07  24.9353  24.4260
0202-11-01_13:36:49.316000      124.23        3.89527000e+00        4.15262381e-07  24.9353  24.4260
0202-11-01_13:36:49.508000      124.42        3.90541200e+00        4.40735501e-07  24.9353  24.4260
0202-11-01_13:36:49.707000      124.62        3.91470600e+00        4.62180021e-07  24.9353  24.4260
0202-11-01_13:36:49.910000      124.82        3.92528000e+00        4.99429031e-07  24.9098  24.4079
0202-11-01_13:36:50.100000      125.02        3.93526500e+00        5.25459961e-07  24.9098  24.4079
0202-11-01_13:36:50.297000      125.21        3.94436600e+00        5.45355021e-07  24.9098  24.4079
0202-11-01_13:36:50.500000      125.41        3.95504200e+00        5.85207131e-07  24.9098  24.4079
0202-11-01_13:36:50.734000      125.65        3.96546700e+00        6.10185011e-07  24.9098  24.4079
0202-11-01_13:36:50.930000      125.84        3.97475300e+00        6.59706541e-07  24.8842  24.3789
0202-11-01_13:36:51.120000      126.04        3.98472200e+00        6.84312561e-07  24.8842  24.3789
0202-11-01_13:36:51.324000      126.24        3.99456900e+00        7.15425731e-07  24.8842  24.3789
0202-11-01_13:36:51.527000      126.44        4.00439400e+00        7.62219441e-07  24.8842  24.3789
0202-11-01_13:36:51.730000      126.65        4.01502100e+00        8.04736641e-07  24.8842  24.3789
0202-11-01_13:36:51.926000      126.84        4.02361400e+00        8.54629271e-07  24.8861  24.4311
0202-11-01_13:36:52.117000      127.03        4.03467000e+00        8.99129771e-07  24.8861  24.4311
0202-11-01_13:36:52.312000      127.23        4.04444200e+00        9.44436001e-07  24.8861  24.4311
0202-11-01_13:36:52.516000      127.43        4.05393300e+00        1.01726064e-06  24.8861  24.4311
0202-11-01_13:36:52.754000      127.67        4.06385000e+00        1.05810442e-06  24.8861  24.4311
0202-11-01_13:36:52.950000      127.86        4.07435300e+00        1.12993741e-06  24.8400  24.3981
0202-11-01_13:36:53.152000      128.07        4.08385400e+00        1.17332231e-06  24.8400  24.3981
0202-11-01_13:36:53.344000      128.26        4.09395000e+00        1.23734602e-06  24.8400  24.3981
0202-11-01_13:36:53.535000      128.45        4.10397400e+00        1.29672135e-06  24.8400  24.3981
0202-11-01_13:36:53.746000      128.66        4.11349600e+00        1.38944106e-06  24.8400  24.3981
0202-11-01_13:36:53.940000      128.85        4.12370300e+00        1.45836107e-06  24.8613  24.3929
0202-11-01_13:36:54.133000      129.05        4.13395600e+00        1.53366485e-06  24.8613  24.3929
0202-11-01_13:36:54.340000      129.25        4.14363600e+00        1.62966943e-06  24.8613  24.3929
0202-11-01_13:36:54.530000      129.44        4.15313600e+00        1.70336177e-06  24.8613  24.3929
0202-11-01_13:36:54.727000      129.64        4.16347800e+00        1.78052490e-06  24.8664  24.4492
0202-11-01_13:36:54.926000      129.84        4.17331800e+00        1.89586674e-06  24.8664  24.4492
0202-11-01_13:36:55.117000      130.03        4.18312200e+00        1.98889635e-06  24.8664  24.4492
0202-11-01_13:36:55.310000      130.22        4.19340600e+00        2.07560417e-06  24.8664  24.4492
0202-11-01_13:36:55.516000      130.43        4.20318000e+00        2.20916766e-06  24.8664  24.4492
0202-11-01_13:36:55.750000      130.67        4.21399500e+00        2.31130810e-06  24.8664  24.4492
0202-11-01_13:36:55.950000      130.86        4.22329200e+00        2.45361056e-06  24.8752  24.3496
0202-11-01_13:36:56.150000      131.06        4.23243100e+00        2.55500725e-06  24.8752  24.3496
0202-11-01_13:36:56.350000      131.27        4.24311000e+00        2.70418931e-06  24.8752  24.3496
0202-11-01_13:36:56.543000      131.46        4.25313100e+00        2.81953131e-06  24.8752  24.3496
0202-11-01_13:36:56.750000      131.66        4.26220400e+00        2.94782713e-06  24.8602  24.4669
0202-11-01_13:36:56.953000      131.87        4.27272500e+00        3.11622316e-06  24.8602  24.4669
0202-11-01_13:36:57.145000      132.06        4.28274400e+00        3.25338175e-06  24.8602  24.4669
0202-11-01_13:36:57.348000      132.26        4.29218300e+00        3.39246136e-06  24.8602  24.4669
0202-11-01_13:36:57.550000      132.46        4.30265500e+00        3.60331199e-06  24.8602  24.4669
0202-11-01_13:36:57.742000      132.66        4.31282100e+00        3.76272053e-06  24.8602  24.4669
0202-11-01_13:36:57.945000      132.86        4.32173600e+00        3.92429831e-06  24.8846  24.3543
0202-11-01_13:36:58.150000      133.06        4.33264000e+00        4.14481758e-06  24.8846  24.3543
0202-11-01_13:36:58.340000      133.26        4.34262700e+00        4.32337745e-06  24.8846  24.3543
0202-11-01_13:36:58.550000      133.46        4.35181000e+00        4.50144150e-06  24.8846  24.3543
0202-11-01_13:36:58.750000      133.66        4.36229200e+00        4.75958168e-06  24.8846  24.3543
0202-11-01_13:36:58.940000      133.86        4.37252100e+00        4.95307835e-06  24.9139  24.4306
0202-11-01_13:36:59.145000      134.06        4.38164100e+00        5.16678000e-06  24.9139  24.4306
0202-11-01_13:36:59.336000      134.25        4.39203100e+00        5.38426232e-06  24.9139  24.4306
0202-11-01_13:36:59.530000      134.45        4.40193300e+00        5.63149430e-06  24.9139  24.4306
0202-11-01_13:36:59.746000      134.66        4.41127300e+00        5.96487630e-06  24.9139  24.4306
0202-11-01_13:36:59.940000      134.85        4.42183100e+00        6.21638479e-06  24.9305  24.4054
0202-11-01_13:37:00.133000      135.05        4.43191900e+00        6.46535217e-06  24.9305  24.4054
0202-11-01_13:37:00.332000      135.25        4.44178000e+00        6.81410477e-06  24.9305  24.4054
0202-11-01_13:37:00.523000      135.44        4.45156300e+00        7.08736777e-06  24.9305  24.4054
0202-11-01_13:37:00.746000      135.66        4.46252800e+00        7.37098107e-06  24.9305  24.4054
0202-11-01_13:37:00.940000      135.85        4.47121900e+00        7.76330457e-06  24.9399  24.3788
0202-11-01_13:37:01.133000      136.05        4.48129600e+00        8.06613117e-06  24.9399  24.3788
0202-11-01_13:37:01.336000      136.25        4.49149500e+00        8.38327477e-06  24.9399  24.3788
0202-11-01_13:37:01.527000      136.44        4.50194300e+00        8.83131687e-06  24.9399  24.3788
0202-11-01_13:37:01.734000      136.65        4.51052500e+00        9.17232227e-06  24.9448  24.4291
0202-11-01_13:37:01.938000      136.85        4.52152400e+00        9.63747037e-06  24.9448  24.4291
0202-11-01_13:37:02.140000      137.05        4.53135500e+00        1.00027713e-05  24.9448  24.4291
0202-11-01_13:37:02.340000      137.26        4.54064800e+00        1.05158288e-05  24.9448  24.4291
0202-11-01_13:37:02.535000      137.45        4.55107400e+00        1.08992896e-05  24.9448  24.4291
0202-11-01_13:37:02.750000      137.66        4.56134600e+00        1.14486054e-05  24.9448  24.4291
0202-11-01_13:37:02.940000      137.86        4.57100200e+00        1.18734063e-05  24.9461  24.3867
0202-11-01_13:37:03.133000      138.05        4.58095600e+00        1.23211391e-05  24.9461  24.3867
0202-11-01_13:37:03.340000      138.25        4.59115900e+00        1.29399938e-05  24.9461  24.3867
0202-11-01_13:37:03.530000      138.44        4.60047200e+00        1.34096045e-05  24.9461  24.3867
0202-11-01_13:37:03.742000      138.66        4.61071100e+00        1.38973128e-05  24.9461  24.3867
0202-11-01_13:37:03.938000      138.85        4.62048800e+00        1.54102686e-05  24.9589  24.3853
0202-11-01_13:37:04.130000      139.04        4.63032000e+00        1.55041039e-05  24.9589  24.3853
0202-11-01_13:37:04.320000      139.24        4.64069100e+00        1.57701154e-05  24.9589  24.3853
0202-11-01_13:37:04.510000      139.43        4.65093300e+00        1.68882065e-05  24.9589  24.3853
0202-11-01_13:37:04.715000      139.63        4.66038300e+00        1.71656220e-05  24.9589  24.3853
0202-11-01_13:37:04.918000      139.83        4.66977100e+00        1.85098104e-05  24.9359  24.4406
0202-11-01_13:37:05.113000      140.03        4.68027100e+00        1.87450806e-05  24.9359  24.4406
0202-11-01_13:37:05.312000      140.23        4.68940200e+00        2.01051355e-05  24.9359  24.4406
