Repository: shortlab/2025-devitre-PhD

# 2025-devitre-PhD
Data repository for Alexis Devitre's PhD thesis

File: chapter 5/cold_vs_warm/20K/ffj23/Ic/2_pulses/Ic_2023-11-01_13-43-32206000_f23-pulse-1p5ms.txt
# Ic = 3.77 A, n = 21.42 , Tavg = 24.93 K, f23-pulse-1p5ms
#datetime                        t_s     iHTS_A                vHTS_V                tHTS_K  tTAR_K
0202-11-01_13:41:57.070000      431.98        1.67443800e-02        8.33604850e-09  24.9101  24.4117
0202-11-01_13:41:57.260000      432.18        1.37568400e-02        5.88758500e-10  24.9101  24.4117
0202-11-01_13:41:57.470000      432.38        2.22861000e-02       -5.60908150e-09  24.9101  24.4117
0202-11-01_13:41:57.734000      432.65        3.26185700e-02       -9.07987150e-09  24.9101  24.4117
0202-11-01_13:41:57.940000      432.85        4.31232100e-02       -1.08466150e-09  24.9372  24.4138
0202-11-01_13:41:58.133000      433.05        5.31054300e-02        2.75799850e-09  24.9372  24.4138
0202-11-01_13:41:58.330000      433.24        6.18261400e-02        6.72460850e-09  24.9372  24.4138
0202-11-01_13:41:58.523000      433.44        7.24977400e-02        2.63403850e-09  24.9372  24.4138
0202-11-01_13:41:58.740000      433.65        8.30112800e-02        3.00590850e-09  24.9372  24.4138
0202-11-01_13:41:58.934000      433.85        9.24621800e-02       -1.20862150e-09  24.9425  24.4551
0202-11-01_13:41:59.125000      434.04        1.02537900e-01       -1.95236150e-09  24.9425  24.4551
0202-11-01_13:41:59.316000      434.23        1.12359800e-01       -4.05962150e-09  24.9425  24.4551
0202-11-01_13:41:59.516000      434.43        1.22118000e-01       -1.45653150e-09  24.9425  24.4551
0202-11-01_13:41:59.758000      434.67        1.32656700e-01       -4.67940150e-09  24.9425  24.4551
0202-11-01_13:41:59.950000      434.86        1.42178900e-01       -1.08466150e-09  24.9179  24.3564
0202-11-01_13:42:00.152000      435.07        1.51330700e-01       -8.98721500e-10  24.9179  24.3564
0202-11-01_13:42:00.355000      435.27        1.61801200e-01        5.67097850e-09  24.9179  24.3564
0202-11-01_13:42:00.547000      435.46        1.71614200e-01        2.51008850e-09  24.9179  24.3564
0202-11-01_13:42:00.760000      435.67        1.81176400e-01        5.79493850e-09  24.9179  24.3564
0202-11-01_13:42:00.953000      435.87        1.91845800e-01       -3.10315000e-11  24.9222  24.4761
0202-11-01_13:42:01.145000      436.06        2.01704800e-01        5.85691850e-09  24.9222  24.4761
0202-11-01_13:42:01.350000      436.26        2.10648100e-01        1.33249850e-09  24.9222  24.4761
0202-11-01_13:42:01.543000      436.46        2.21522300e-01        5.91858850e-09  24.9222  24.4761
0202-11-01_13:42:01.746000      436.66        2.31622600e-01        2.50946850e-09  24.9222  24.4761
0202-11-01_13:42:01.940000      436.85        2.41045300e-01       -5.27881500e-10  24.9158  24.3554
0202-11-01_13:42:02.133000      437.05        2.51183400e-01       -3.41951500e-10  24.9158  24.3554
0202-11-01_13:42:02.324000      437.24        2.61251700e-01        2.19915850e-09  24.9158  24.3554
0202-11-01_13:42:02.530000      437.44        2.70402800e-01        8.83084850e-09  24.9158  24.3554
0202-11-01_13:42:02.727000      437.64        2.80946000e-01        9.76051850e-09  24.9158  24.3554
0202-11-01_13:42:02.918000      437.83        2.90770900e-01        4.86422850e-09  24.8800  24.4467
0202-11-01_13:42:03.120000      438.04        3.00634400e-01       -2.94504150e-09  24.8800  24.4467
0202-11-01_13:42:03.312000      438.23        3.10553000e-01       -4.61845150e-09  24.8800  24.4467
0202-11-01_13:42:03.508000      438.42        3.20563400e-01       -3.68878150e-09  24.8800  24.4467
0202-11-01_13:42:03.734000      438.65        3.30723700e-01       -8.99751500e-10  24.8800  24.4467
0202-11-01_13:42:03.930000      438.84        3.40803900e-01       -1.58151150e-09  24.8990  24.3981
0202-11-01_13:42:04.133000      439.05        3.50562000e-01        6.35170850e-09  24.8990  24.3981
0202-11-01_13:42:04.332000      439.25        3.59906000e-01       -1.39558150e-09  24.8990  24.3981
0202-11-01_13:42:04.535000      439.45        3.70839600e-01       -2.13932150e-09  24.8990  24.3981
0202-11-01_13:42:04.730000      439.64        3.80455100e-01       -8.52309150e-09  24.8990  24.3981
0202-11-01_13:42:04.938000      439.85        3.89478600e-01       -3.25493150e-09  24.8863  24.3875
0202-11-01_13:42:05.133000      440.05        4.00263700e-01       -7.40748150e-09  24.8863  24.3875
0202-11-01_13:42:05.324000      440.24        4.10156900e-01       -4.86637150e-09  24.8863  24.3875
0202-11-01_13:42:05.527000      440.44        4.19668600e-01       -1.20558515e-08  24.8863  24.3875
0202-11-01_13:42:05.727000      440.64        4.29753200e-01       -1.30475115e-08  24.8863  24.3875
0202-11-01_13:42:05.918000      440.83        4.39815600e-01       -1.73240115e-08  24.8923  24.4379
0202-11-01_13:42:06.120000      441.04        4.49331800e-01       -1.89354515e-08  24.8923  24.4379
0202-11-01_13:42:06.316000      441.23        4.59321200e-01       -2.11046915e-08  24.8923  24.4379
0202-11-01_13:42:06.508000      441.42        4.69683400e-01       -2.06708415e-08  24.8923  24.4379
0202-11-01_13:42:06.720000      441.63        4.79877800e-01       -2.02369915e-08  24.8923  24.4379
0202-11-01_13:42:06.914000      441.83        4.89523100e-01       -1.67662115e-08  24.9142  24.4309
0202-11-01_13:42:07.105000      442.02        4.99603300e-01       -2.12906315e-08  24.9142  24.4309
0202-11-01_13:42:07.310000      442.22        5.09661200e-01       -1.46589415e-08  24.9142  24.4309
0202-11-01_13:42:07.504000      442.42        5.18445700e-01       -1.30471515e-08  24.9142  24.4309
0202-11-01_13:42:07.707000      442.62        5.29132900e-01       -1.32947115e-08  24.9142  24.4309
0202-11-01_13:42:07.906000      442.82        5.39150200e-01       -2.08555915e-08  24.9127  24.4008
0202-11-01_13:42:08.100000      443.01        5.48577400e-01       -2.71154015e-08  24.9127  24.4008
0202-11-01_13:42:08.293000      443.21        5.59209600e-01       -2.58138615e-08  24.9127  24.4008
0202-11-01_13:42:08.496000      443.41        5.68909900e-01       -2.90987115e-08  24.9127  24.4008
0202-11-01_13:42:08.740000      443.65        5.78920300e-01       -2.50701215e-08  24.9127  24.4008
0202-11-01_13:42:08.930000      443.85        5.89053900e-01       -2.68055115e-08  24.9507  24.4524
0202-11-01_13:42:09.125000      444.04        5.98299900e-01       -2.49461615e-08  24.9507  24.4524
0202-11-01_13:42:09.332000      444.25        6.07864000e-01       -2.84789315e-08  24.9507  24.4524
0202-11-01_13:42:09.527000      444.44        6.18739600e-01       -2.87268415e-08  24.9507  24.4524
0202-11-01_13:42:09.734000      444.65        6.28809400e-01       -2.67435315e-08  24.9507  24.4524
0202-11-01_13:42:09.930000      444.84        6.38071800e-01       -1.42239015e-08  24.9349  24.3486
0202-11-01_13:42:10.120000      445.04        6.48692200e-01       -2.12274615e-08  24.9349  24.3486
0202-11-01_13:42:10.320000      445.23        6.58395400e-01       -2.27149415e-08  24.9349  24.3486
0202-11-01_13:42:10.510000      445.43        6.67880400e-01       -3.04002515e-08  24.9349  24.3486
0202-11-01_13:42:10.730000      445.64        6.78128200e-01       -2.06076715e-08  24.9349  24.3486
0202-11-01_13:42:10.926000      445.84        6.87969500e-01       -2.33967015e-08  24.9520  24.4695
0202-11-01_13:42:11.117000      446.03        6.97729100e-01       -2.61857315e-08  24.9520  24.4695
0202-11-01_13:42:11.310000      446.22        7.07712800e-01       -2.81070615e-08  24.9520  24.4695
0202-11-01_13:42:11.504000      446.42        7.17298700e-01       -1.87483215e-08  24.9520  24.4695
0202-11-01_13:42:11.715000      446.63        7.28015600e-01       -1.36661015e-08  24.9520  24.4695
0202-11-01_13:42:11.934000      446.85        7.37938400e-01       -6.47661150e-09  24.9367  24.3490
0202-11-01_13:42:12.130000      447.04        7.47905800e-01       -1.03812415e-08  24.9367  24.3490
0202-11-01_13:42:12.332000      447.25        7.58025400e-01       -1.64551215e-08  24.9367  24.3490
0202-11-01_13:42:12.527000      447.44        7.66863300e-01       -1.71368915e-08  24.9367  24.3490
0202-11-01_13:42:12.723000      447.64        7.77681100e-01       -1.41619215e-08  24.9367  24.3490
0202-11-01_13:42:12.930000      447.84        7.87324900e-01       -5.67089150e-09  24.8705  24.3611
0202-11-01_13:42:13.125000      448.04        7.97071100e-01       -7.71617150e-09  24.8705  24.3611
0202-11-01_13:42:13.316000      448.23        8.07065200e-01       -6.97243150e-09  24.8705  24.3611
0202-11-01_13:42:13.520000      448.43        8.17200300e-01       -9.45143150e-09  24.8705  24.3611
0202-11-01_13:42:13.723000      448.64        8.26805500e-01       -5.54660150e-09  24.8705  24.3611
0202-11-01_13:42:13.918000      448.83        8.36908300e-01       -8.02560150e-09  24.9311  24.3944
0202-11-01_13:42:14.125000      449.04        8.46843000e-01       -8.27351150e-09  24.9311  24.3944
0202-11-01_13:42:14.320000      449.24        8.56313200e-01       -1.13724315e-08  24.9311  24.3944
0202-11-01_13:42:14.516000      449.43        8.66430500e-01       -1.21781515e-08  24.9311  24.3944
0202-11-01_13:42:14.740000      449.65        8.76645700e-01       -5.85636150e-09  24.9311  24.3944
0202-11-01_13:42:14.950000      449.86        8.86414200e-01       -9.20319150e-09  24.8634  24.3702
0202-11-01_13:42:15.150000      450.06        8.96547800e-01       -1.67645515e-08  24.8634  24.3702
0202-11-01_13:42:15.350000      450.27        9.06530800e-01       -1.84379715e-08  24.8634  24.3702
0202-11-01_13:42:15.555000      450.47        9.15819900e-01       -1.45333315e-08  24.8634  24.3702
0202-11-01_13:42:15.750000      450.66        9.26315600e-01       -9.14121150e-09  24.8773  24.4130
0202-11-01_13:42:15.950000      450.87        9.36551600e-01       -1.34177215e-08  24.8773  24.4130
0202-11-01_13:42:16.145000      451.06        9.45533500e-01       -1.29838715e-08  24.8773  24.4130
0202-11-01_13:42:16.336000      451.25        9.55974300e-01       -1.35416715e-08  24.8773  24.4130
0202-11-01_13:42:16.543000      451.46        9.66030800e-01       -1.39755215e-08  24.8773  24.4130
0202-11-01_13:42:16.740000      451.65        9.75834900e-01       -1.63926815e-08  24.8820  24.3892
0202-11-01_13:42:16.930000      451.85        9.85680800e-01       -1.57729015e-08  24.8820  24.3892
0202-11-01_13:42:17.137000      452.05        9.96063700e-01       -1.21161715e-08  24.8820  24.3892
0202-11-01_13:42:17.332000      452.24        1.00608600e+00       -4.18294150e-09  24.8820  24.3892
0202-11-01_13:42:17.523000      452.44        1.01479900e+00       -1.88974150e-09  24.8820  24.3892
0202-11-01_13:42:17.734000      452.65        1.02567300e+00       -4.49283150e-09  24.8820  24.3892
0202-11-01_13:42:17.926000      452.84        1.03581000e+00       -6.66208150e-09  24.9063  24.3654
0202-11-01_13:42:18.120000      453.03        1.04463500e+00       -5.36053150e-09  24.9063  24.3654
0202-11-01_13:42:18.324000      453.24        1.05533200e+00       -4.80272150e-09  24.9063  24.3654
0202-11-01_13:42:18.516000      453.43        1.06543200e+00       -7.03395150e-09  24.9063  24.3654
0202-11-01_13:42:18.723000      453.64        1.07553300e+00       -9.01725150e-09  24.9063  24.3654
0202-11-01_13:42:18.914000      453.83        1.08490200e+00       -7.71571150e-09  24.8765  24.4489
0202-11-01_13:42:19.110000      454.02        1.09516800e+00       -1.11245215e-08  24.8765  24.4489
0202-11-01_13:42:19.300000      454.21        1.10470900e+00       -1.24880415e-08  24.8765  24.4489
0202-11-01_13:42:19.504000      454.42        1.11463700e+00       -1.23633415e-08  24.8765  24.4489
0202-11-01_13:42:19.740000      454.65        1.12490200e+00       -1.91799815e-08  24.8765  24.4489
0202-11-01_13:42:19.945000      454.86        1.13466200e+00       -1.26095315e-08  24.9513  24.3774
0202-11-01_13:42:20.137000      455.05        1.14484700e+00       -1.24235915e-08  24.9513  24.3774
0202-11-01_13:42:20.340000      455.26        1.15491300e+00       -4.73827150e-09  24.9513  24.3774
0202-11-01_13:42:20.543000      455.46        1.16446300e+00       -1.41589915e-08  24.9513  24.3774
0202-11-01_13:42:20.758000      455.67        1.17422700e+00       -1.74438415e-08  24.9513  24.3774
0202-11-01_13:42:20.950000      455.87        1.18452500e+00       -1.92412215e-08  24.9581  24.4181
0202-11-01_13:42:21.145000      456.06        1.19370200e+00       -1.18657915e-08  24.9581  24.4181
0202-11-01_13:42:21.348000      456.26        1.20411000e+00       -1.55844915e-08  24.9581  24.4181
0202-11-01_13:42:21.543000      456.46        1.21407000e+00       -1.76917615e-08  24.9581  24.4181
0202-11-01_13:42:21.746000      456.66        1.22375600e+00       -2.53151015e-08  24.9581  24.4181
0202-11-01_13:42:21.938000      456.85        1.23406000e+00       -1.68860415e-08  24.9137  24.4241
0202-11-01_13:42:22.130000      457.04        1.24393300e+00       -1.56464715e-08  24.9137  24.4241
0202-11-01_13:42:22.336000      457.25        1.25371100e+00       -1.80016515e-08  24.9137  24.4241
0202-11-01_13:42:22.527000      457.44        1.26361200e+00       -2.07906815e-08  24.9137  24.4241
0202-11-01_13:42:22.746000      457.66        1.27380500e+00       -1.49647115e-08  24.9137  24.4241
0202-11-01_13:42:22.950000      457.86        1.28342500e+00       -2.09766115e-08  24.8587  24.4395
0202-11-01_13:42:23.152000      458.07        1.29365800e+00       -2.48192715e-08  24.8587  24.4395
0202-11-01_13:42:23.355000      458.27        1.30350700e+00       -2.67406015e-08  24.8587  24.4395
0202-11-01_13:42:23.547000      458.46        1.31341000e+00       -2.38276215e-08  24.8587  24.4395
0202-11-01_13:42:23.754000      458.67        1.32308200e+00       -2.12865015e-08  24.9242  24.4440
0202-11-01_13:42:23.950000      458.86        1.33333800e+00       -2.20302415e-08  24.9242  24.4440
0202-11-01_13:42:24.140000      459.05        1.34333300e+00       -2.14724415e-08  24.9242  24.4440
0202-11-01_13:42:24.344000      459.26        1.35239100e+00       -2.45093815e-08  24.9242  24.4440
0202-11-01_13:42:24.540000      459.45        1.36308200e+00       -2.48192715e-08  24.9242  24.4440
0202-11-01_13:42:24.742000      459.66        1.37306900e+00       -2.32698115e-08  24.9242  24.4440
0202-11-01_13:42:24.940000      459.86        1.38244700e+00       -1.80636315e-08  24.9329  24.3673
0202-11-01_13:42:25.133000      460.05        1.39330600e+00       -1.75678015e-08  24.9329  24.3673
0202-11-01_13:42:25.330000      460.24        1.40311600e+00       -1.41588815e-08  24.9329  24.3673
0202-11-01_13:42:25.530000      460.44        1.41197100e+00       -1.27950315e-08  24.9329  24.3673
0202-11-01_13:42:25.740000      460.65        1.42286600e+00       -1.07493115e-08  24.9329  24.3673
0202-11-01_13:42:25.934000      460.85        1.43275900e+00       -1.39719715e-08  24.8688  24.4065
0202-11-01_13:42:26.140000      461.05        1.44226500e+00       -1.24844915e-08  24.8688  24.4065
0202-11-01_13:42:26.332000      461.25        1.45256000e+00       -1.49636215e-08  24.8688  24.4065
0202-11-01_13:42:26.523000      461.44        1.46280200e+00       -1.37240615e-08  24.8688  24.4065
0202-11-01_13:42:26.746000      461.66        1.47188500e+00       -1.73807815e-08  24.8688  24.4065
0202-11-01_13:42:26.938000      461.85        1.48268600e+00       -1.51495615e-08  24.8821  24.4271
0202-11-01_13:42:27.140000      462.05        1.49231500e+00       -2.30828015e-08  24.8821  24.4271
0202-11-01_13:42:27.336000      462.25        1.50174400e+00       -2.80410715e-08  24.8821  24.4271
0202-11-01_13:42:27.527000      462.44        1.51232700e+00       -2.65535915e-08  24.8821  24.4271
0202-11-01_13:42:27.758000      462.67        1.52253300e+00       -1.87443115e-08  24.8821  24.4271
0202-11-01_13:42:27.953000      462.87        1.53207500e+00       -1.44678015e-08  24.9130  24.3616
0202-11-01_13:42:28.152000      463.06        1.54189000e+00       -1.41579015e-08  24.9130  24.3616
0202-11-01_13:42:28.344000      463.26        1.55095300e+00       -1.55834115e-08  24.9130  24.3616
0202-11-01_13:42:28.547000      463.46        1.56193300e+00       -2.14093815e-08  24.9130  24.3616
0202-11-01_13:42:28.750000      463.66        1.57190300e+00       -1.93021115e-08  24.9130  24.3616
0202-11-01_13:42:28.953000      463.87        1.58172200e+00       -1.44058215e-08  24.8993  24.4526
0202-11-01_13:42:29.156000      464.07        1.59179600e+00       -1.06251315e-08  24.8993  24.4526
0202-11-01_13:42:29.348000      464.26        1.60103800e+00       -1.38480115e-08  24.8993  24.4526
0202-11-01_13:42:29.543000      464.46        1.61097100e+00       -1.46537315e-08  24.8993  24.4526
0202-11-01_13:42:29.750000      464.66        1.62147900e+00       -1.34141615e-08  24.9228  24.3721
0202-11-01_13:42:29.940000      464.86        1.63160500e+00       -1.49636215e-08  24.9228  24.3721
0202-11-01_13:42:30.133000      465.05        1.64076200e+00       -1.80625515e-08  24.9228  24.3721
0202-11-01_13:42:30.340000      465.25        1.65116200e+00       -1.58313215e-08  24.9228  24.3721
0202-11-01_13:42:30.530000      465.45        1.66113000e+00       -1.03772215e-08  24.9228  24.3721
0202-11-01_13:42:30.734000      465.65        1.67030000e+00       -5.22651500e-10  24.9228  24.3721
0202-11-01_13:42:30.930000      465.84        1.68083200e+00       -6.41060150e-09  24.9577  24.4130
0202-11-01_13:42:31.120000      466.04        1.69109700e+00       -4.42729150e-09  24.9577  24.4130
0202-11-01_13:42:31.312000      466.23        1.69954600e+00       -7.64982150e-09  24.9577  24.4130
0202-11-01_13:42:31.516000      466.43        1.71074400e+00       -1.51290150e-09  24.9577  24.4130
0202-11-01_13:42:31.742000      466.66        1.72134800e+00        3.79685000e-11  24.9577  24.4130
0202-11-01_13:42:31.945000      466.86        1.73075900e+00        2.76572850e-09  24.9240  24.3416
0202-11-01_13:42:32.137000      467.05        1.74073800e+00       -7.58467150e-09  24.9240  24.3416
0202-11-01_13:42:32.332000      467.24        1.74983100e+00       -8.94820150e-09  24.9240  24.3416
0202-11-01_13:42:32.523000      467.44        1.76069500e+00       -1.61377115e-08  24.9240  24.3416
0202-11-01_13:42:32.730000      467.64        1.77032800e+00       -1.22950415e-08  24.9240  24.3416
0202-11-01_13:42:32.930000      467.84        1.77944500e+00       -7.52270150e-09  24.8841  24.3507
0202-11-01_13:42:33.120000      468.03        1.79022100e+00       -1.17372315e-08  24.8841  24.3507
0202-11-01_13:42:33.324000      468.24        1.80001300e+00       -1.18611915e-08  24.8841  24.3507
0202-11-01_13:42:33.520000      468.43        1.80971900e+00       -1.37825215e-08  24.8841  24.3507
0202-11-01_13:42:33.758000      468.67        1.82057900e+00       -1.57038615e-08  24.8841  24.3507
0202-11-01_13:42:33.953000      468.87        1.82939700e+00       -1.53939615e-08  24.9425  24.4408
0202-11-01_13:42:34.150000      469.06        1.83987700e+00       -2.11579615e-08  24.9425  24.4408
0202-11-01_13:42:34.340000      469.25        1.85004900e+00       -9.69194150e-09  24.9425  24.4408
0202-11-01_13:42:34.543000      469.46        1.85892900e+00       -8.57633150e-09  24.9425  24.4408
0202-11-01_13:42:34.742000      469.66        1.86953100e+00       -7.95655150e-09  24.9425  24.4408
0202-11-01_13:42:34.938000      469.85        1.87958800e+00       -1.83069515e-08  24.8482  24.3627
0202-11-01_13:42:35.140000      470.05        1.88841700e+00       -2.85334015e-08  24.8482  24.3627
0202-11-01_13:42:35.340000      470.25        1.89943600e+00       -3.14463915e-08  24.8482  24.3627
0202-11-01_13:42:35.535000      470.45        1.90948600e+00       -2.90292315e-08  24.8482  24.3627
0202-11-01_13:42:35.742000      470.66        1.91843700e+00       -1.56418815e-08  24.8482  24.3627
0202-11-01_13:42:35.934000      470.85        1.92924900e+00       -8.01852150e-09  24.8586  24.3990
0202-11-01_13:42:36.125000      471.04        1.93898000e+00       -9.62996150e-09  24.8586  24.3990
0202-11-01_13:42:36.332000      471.25        1.94883700e+00       -8.82424150e-09  24.8586  24.3990
0202-11-01_13:42:36.523000      471.44        1.95907000e+00       -1.08695315e-08  24.8586  24.3990
0202-11-01_13:42:36.742000      471.66        1.96920800e+00       -8.70029150e-09  24.8586  24.3990
0202-11-01_13:42:36.938000      471.85        1.97865800e+00       -1.50840715e-08  24.8891  24.3846
0202-11-01_13:42:37.130000      472.04        1.98896200e+00       -2.02902615e-08  24.8891  24.3846
0202-11-01_13:42:37.320000      472.24        1.99872800e+00       -1.71916715e-08  24.8891  24.3846
0202-11-01_13:42:37.527000      472.44        2.00793800e+00       -1.04992915e-08  24.8891  24.3846
0202-11-01_13:42:37.746000      472.66        2.01843400e+00       -4.36440150e-09  24.8891  24.3846
0202-11-01_13:42:37.950000      472.86        2.02823500e+00       -8.08375150e-09  24.9141  24.3618
0202-11-01_13:42:38.145000      473.06        2.03832600e+00       -1.60169915e-08  24.9141  24.3618
0202-11-01_13:42:38.344000      473.26        2.04860300e+00       -2.09132915e-08  24.9141  24.3618
0202-11-01_13:42:38.547000      473.46        2.05846200e+00       -1.87440415e-08  24.9141  24.3618
0202-11-01_13:42:38.750000      473.67        2.06801300e+00       -1.13066315e-08  24.9141  24.3618
0202-11-01_13:42:38.950000      473.86        2.07818600e+00       -3.93120150e-09  24.9374  24.4511
0202-11-01_13:42:39.140000      474.06        2.08831800e+00       -7.77386150e-09  24.9374  24.4511
0202-11-01_13:42:39.332000      474.25        2.09691800e+00       -1.73185415e-08  24.9374  24.4511
0202-11-01_13:42:39.535000      474.45        2.10809400e+00       -1.75044715e-08  24.9374  24.4511
0202-11-01_13:42:39.742000      474.65        2.11832900e+00       -1.70086515e-08  24.9374  24.4511
0202-11-01_13:42:39.934000      474.85        2.12754100e+00       -1.09347615e-08  24.9644  24.3735
0202-11-01_13:42:40.133000      475.05        2.13754200e+00       -1.27321315e-08  24.9644  24.3735
0202-11-01_13:42:40.324000      475.24        2.14793100e+00       -1.66987515e-08  24.9644  24.3735
0202-11-01_13:42:40.530000      475.44        2.15718000e+00       -1.58310615e-08  24.9644  24.3735
0202-11-01_13:42:40.740000      475.65        2.16783300e+00       -2.06653715e-08  24.9644  24.3735
0202-11-01_13:42:40.930000      475.84        2.17763100e+00       -2.38882515e-08  24.9075  24.4611
0202-11-01_13:42:41.137000      476.05        2.18735500e+00       -3.18834715e-08  24.9075  24.4611
0202-11-01_13:42:41.330000      476.24        2.19716400e+00       -3.08298415e-08  24.9075  24.4611
0202-11-01_13:42:41.523000      476.44        2.20733000e+00       -2.96522515e-08  24.9075  24.4611
0202-11-01_13:42:41.734000      476.65        2.21733500e+00       -2.57476015e-08  24.9075  24.4611
0202-11-01_13:42:41.930000      476.84        2.22656100e+00       -2.10372415e-08  24.9160  24.4237
0202-11-01_13:42:42.120000      477.04        2.23709900e+00       -2.12851615e-08  24.9160  24.4237
0202-11-01_13:42:42.320000      477.23        2.24709100e+00       -2.37642915e-08  24.9160  24.4237
0202-11-01_13:42:42.510000      477.43        2.25638500e+00       -2.81647615e-08  24.9160  24.4237
0202-11-01_13:42:42.723000      477.64        2.26666300e+00       -2.19669215e-08  24.9160  24.4237
0202-11-01_13:42:42.914000      477.83        2.27677400e+00       -1.45295115e-08  24.9227  24.3557
0202-11-01_13:42:43.110000      478.02        2.28644800e+00       -1.57071015e-08  24.9227  24.3557
0202-11-01_13:42:43.300000      478.21        2.29622000e+00       -1.69469715e-08  24.9227  24.3557
0202-11-01_13:42:43.504000      478.42        2.30643400e+00       -2.32079815e-08  24.9227  24.3557
0202-11-01_13:42:43.730000      478.65        2.31652800e+00       -1.77547815e-08  24.9227  24.3557
0202-11-01_13:42:43.940000      478.85        2.32642700e+00       -2.07923215e-08  24.8553  24.4400
0202-11-01_13:42:44.133000      479.05        2.33651500e+00       -1.83751715e-08  24.8553  24.4400
0202-11-01_13:42:44.336000      479.25        2.34506500e+00       -2.43870715e-08  24.8553  24.4400
0202-11-01_13:42:44.535000      479.45        2.35637000e+00       -1.81272515e-08  24.8553  24.4400
0202-11-01_13:42:44.760000      479.68        2.36635200e+00       -1.58960315e-08  24.8553  24.4400
0202-11-01_13:42:44.957000      479.87        2.37639200e+00       -1.14955715e-08  24.8869  24.3736
0202-11-01_13:42:45.150000      480.06        2.38596100e+00       -9.26434150e-09  24.8869  24.3736
0202-11-01_13:42:45.350000      480.27        2.39584100e+00       -5.97949150e-09  24.8869  24.3736
0202-11-01_13:42:45.547000      480.46        2.40546700e+00       -5.11179150e-09  24.8869  24.3736
0202-11-01_13:42:45.746000      480.66        2.41625400e+00       -4.61597150e-09  24.8869  24.3736
0202-11-01_13:42:45.945000      480.86        2.42550000e+00       -9.94611150e-09  24.9089  24.4094
0202-11-01_13:42:46.145000      481.06        2.43530500e+00       -7.03312150e-09  24.9089  24.4094
0202-11-01_13:42:46.348000      481.26        2.44578500e+00       -8.33467150e-09  24.9089  24.4094
0202-11-01_13:42:46.540000      481.45        2.45561000e+00       -4.73992150e-09  24.9089  24.4094
0202-11-01_13:42:46.750000      481.66        2.46512300e+00       -3.87222150e-09  24.9089  24.4094
0202-11-01_13:42:46.940000      481.86        2.47560400e+00       -3.31442150e-09  24.8714  24.4311
0202-11-01_13:42:47.137000      482.05        2.48551600e+00       -1.18054615e-08  24.8714  24.4311
0202-11-01_13:42:47.344000      482.26        2.49426000e+00       -1.20533715e-08  24.8714  24.4311
0202-11-01_13:42:47.540000      482.45        2.50539100e+00       -1.02560015e-08  24.8714  24.4311
0202-11-01_13:42:47.730000      482.65        2.51541500e+00       -6.90917150e-09  24.9440  24.3578
0202-11-01_13:42:47.934000      482.85        2.52410400e+00       -9.57424150e-09  24.9440  24.3578
0202-11-01_13:42:48.137000      483.05        2.53499500e+00       -1.22393115e-08  24.9440  24.3578
0202-11-01_13:42:48.330000      483.24        2.54502000e+00       -8.08675150e-09  24.9440  24.3578
0202-11-01_13:42:48.535000      483.45        2.55392900e+00        3.42308500e-10  24.9440  24.3578
0202-11-01_13:42:48.766000      483.68        2.56521500e+00       -2.26079150e-09  24.9440  24.3578
0202-11-01_13:42:48.960000      483.87        2.57452800e+00       -4.30607150e-09  24.8840  24.4439
0202-11-01_13:42:49.164000      484.08        2.58421000e+00       -9.38830150e-09  24.8840  24.4439
0202-11-01_13:42:49.367000      484.28        2.59482900e+00       -1.53386615e-08  24.8840  24.4439
0202-11-01_13:42:49.560000      484.47        2.60491700e+00       -8.89334150e-09  24.8840  24.4439
0202-11-01_13:42:49.766000      484.68        2.61388800e+00       -6.47677150e-09  24.8840  24.4439
0202-11-01_13:42:49.960000      484.87        2.62464200e+00       -1.58048150e-09  24.9038  24.3684
0202-11-01_13:42:50.152000      485.07        2.63428600e+00       -5.48511150e-09  24.9038  24.3684
0202-11-01_13:42:50.355000      485.27        2.64358800e+00       -1.26746015e-08  24.9038  24.3684
0202-11-01_13:42:50.550000      485.46        2.65400000e+00       -9.82360150e-09  24.9038  24.3684
0202-11-01_13:42:50.754000      485.67        2.66432200e+00       -8.76996150e-09  24.9045  24.3969
0202-11-01_13:42:50.953000      485.87        2.67400800e+00       -8.33612150e-09  24.9045  24.3969
0202-11-01_13:42:51.145000      486.06        2.68366500e+00       -9.07986150e-09  24.9045  24.3969
0202-11-01_13:42:51.340000      486.25        2.69381000e+00       -1.54016515e-08  24.9045  24.3969
0202-11-01_13:42:51.543000      486.46        2.70391700e+00       -7.90227150e-09  24.9045  24.3969
0202-11-01_13:42:51.740000      486.65        2.71336400e+00       -1.18688815e-08  24.8773  24.4246
0202-11-01_13:42:51.930000      486.84        2.72329100e+00       -8.76996150e-09  24.8773  24.4246
0202-11-01_13:42:52.125000      487.04        2.73347200e+00       -4.55544150e-09  24.8773  24.4246
0202-11-01_13:42:52.316000      487.23        2.74374400e+00       -3.74972150e-09  24.8773  24.4246
0202-11-01_13:42:52.508000      487.42        2.75245300e+00       -2.01432150e-09  24.8773  24.4246
0202-11-01_13:42:52.740000      487.65        2.76356900e+00        1.82832850e-09  24.8773  24.4246
0202-11-01_13:42:52.940000      487.86        2.77294600e+00       -1.33256150e-09  24.8754  24.3553
0202-11-01_13:42:53.145000      488.06        2.78340000e+00       -4.64861500e-10  24.8754  24.3553
0202-11-01_13:42:53.348000      488.26        2.79328900e+00       -5.54709150e-09  24.8754  24.3553
0202-11-01_13:42:53.550000      488.46        2.80272600e+00       -1.19308615e-08  24.8754  24.3553
0202-11-01_13:42:53.758000      488.67        2.81295400e+00       -1.12491015e-08  24.9174  24.4448
0202-11-01_13:42:53.960000      488.87        2.82311500e+00       -1.36042815e-08  24.9174  24.4448
0202-11-01_13:42:54.152000      489.07        2.83211700e+00       -1.17449315e-08  24.9174  24.4448
0202-11-01_13:42:54.344000      489.26        2.84269300e+00       -1.56495615e-08  24.9174  24.4448
0202-11-01_13:42:54.550000      489.46        2.85294600e+00       -1.60214315e-08  24.9174  24.4448
0202-11-01_13:42:54.746000      489.66        2.86217800e+00       -1.62693515e-08  24.9277  24.3786
0202-11-01_13:42:54.938000      489.85        2.87249200e+00       -1.57115415e-08  24.9277  24.3786
0202-11-01_13:42:55.145000      490.06        2.88270000e+00       -1.64552815e-08  24.9277  24.3786
0202-11-01_13:42:55.336000      490.25        2.89249600e+00       -1.18695915e-08  24.9277  24.3786
0202-11-01_13:42:55.527000      490.44        2.90224200e+00       -1.84400015e-08  24.9277  24.3786
0202-11-01_13:42:55.740000      490.65        2.91257700e+00       -1.73250915e-08  24.9125  24.4035
0202-11-01_13:42:55.934000      490.85        2.92243300e+00       -2.38330515e-08  24.9125  24.4035
0202-11-01_13:42:56.125000      491.04        2.93172600e+00       -1.75112615e-08  24.9125  24.4035
0202-11-01_13:42:56.330000      491.24        2.94228200e+00       -1.63336715e-08  24.9125  24.4035
0202-11-01_13:42:56.530000      491.44        2.95234000e+00       -1.93706115e-08  24.9125  24.4035
0202-11-01_13:42:56.727000      491.64        2.96184100e+00       -2.25934915e-08  24.9642  24.4372
0202-11-01_13:42:56.926000      491.84        2.97232300e+00       -2.06721615e-08  24.9642  24.4372
0202-11-01_13:42:57.130000      492.04        2.98208700e+00       -1.40404815e-08  24.9642  24.4372
0202-11-01_13:42:57.324000      492.24        2.99128900e+00       -7.90462150e-09  24.9642  24.4372
0202-11-01_13:42:57.530000      492.45        3.00173800e+00       -9.76397150e-09  24.9642  24.4372
0202-11-01_13:42:57.742000      492.65        3.01173700e+00       -1.48462015e-08  24.8656  24.3581
0202-11-01_13:42:57.945000      492.86        3.02130500e+00       -1.51560915e-08  24.8656  24.3581
0202-11-01_13:42:58.137000      493.05        3.03176500e+00       -1.57138915e-08  24.8656  24.3581
0202-11-01_13:42:58.332000      493.25        3.04178700e+00       -1.49081715e-08  24.8656  24.3581
0202-11-01_13:42:58.523000      493.44        3.05115400e+00       -1.60237815e-08  24.8656  24.3581
0202-11-01_13:42:58.746000      493.66        3.06166600e+00       -1.44123515e-08  24.8656  24.3581
0202-11-01_13:42:58.950000      493.86        3.07179600e+00       -1.76352215e-08  24.8880  24.4275
0202-11-01_13:42:59.150000      494.06        3.08116300e+00       -1.99904015e-08  24.8880  24.4275
0202-11-01_13:42:59.350000      494.27        3.09118600e+00       -2.94111015e-08  24.8880  24.4275
0202-11-01_13:42:59.555000      494.47        3.10126700e+00       -3.19522115e-08  24.8880  24.4275
0202-11-01_13:42:59.777000      494.69        3.11141400e+00       -2.69319715e-08  24.8880  24.4275
0202-11-01_13:42:59.977000      494.89        3.12110900e+00       -1.93706115e-08  24.9461  24.3715
0202-11-01_13:43:00.168000      495.08        3.13112700e+00       -9.94991150e-09  24.9461  24.3715
0202-11-01_13:43:00.360000      495.27        3.14018700e+00       -1.36066315e-08  24.9461  24.3715
0202-11-01_13:43:00.562000      495.48        3.15067600e+00       -1.49081715e-08  24.9461  24.3715
0202-11-01_13:43:00.760000      495.68        3.16123100e+00       -1.96185315e-08  24.9461  24.3715
0202-11-01_13:43:00.957000      495.87        3.17023900e+00       -2.01143515e-08  24.8564  24.3972
0202-11-01_13:43:01.160000      496.07        3.18078900e+00       -1.50941115e-08  24.8564  24.3972
0202-11-01_13:43:01.350000      496.27        3.19080500e+00       -1.88745415e-08  24.8564  24.3972
0202-11-01_13:43:01.543000      496.46        3.19973900e+00       -1.97419915e-08  24.8564  24.3972
0202-11-01_13:43:01.750000      496.66        3.21067700e+00       -2.53198015e-08  24.8695  24.4274
0202-11-01_13:43:01.950000      496.86        3.22049300e+00       -2.07333215e-08  24.8695  24.4274
0202-11-01_13:43:02.145000      497.06        3.22972300e+00       -1.94937515e-08  24.8695  24.4274
0202-11-01_13:43:02.344000      497.26        3.24011500e+00       -1.60229615e-08  24.8695  24.4274
0202-11-01_13:43:02.547000      497.46        3.25031500e+00       -2.38322315e-08  24.8695  24.4274
0202-11-01_13:43:02.760000      497.67        3.25979000e+00       -1.89359515e-08  24.8695  24.4274
0202-11-01_13:43:02.957000      497.87        3.27018000e+00       -2.19728815e-08  24.9036  24.3621
0202-11-01_13:43:03.150000      498.06        3.28047300e+00       -1.32959215e-08  24.9036  24.3621
0202-11-01_13:43:03.350000      498.26        3.28891100e+00       -1.60229615e-08  24.9036  24.3621
0202-11-01_13:43:03.550000      498.46        3.29956700e+00       -2.05473815e-08  24.9036  24.3621
0202-11-01_13:43:03.746000      498.66        3.30987800e+00       -1.54651615e-08  24.8864  24.4447
0202-11-01_13:43:03.953000      498.87        3.31900200e+00       -1.86260515e-08  24.8864  24.4447
0202-11-01_13:43:04.150000      499.06        3.32974100e+00       -1.28000915e-08  24.8864  24.4447
0202-11-01_13:43:04.340000      499.26        3.33993300e+00       -2.02374915e-08  24.8864  24.4447
0202-11-01_13:43:04.540000      499.45        3.34894000e+00       -8.08974150e-09  24.8864  24.4447
0202-11-01_13:43:04.746000      499.66        3.35980300e+00       -9.88711150e-09  24.8864  24.4447
0202-11-01_13:43:04.940000      499.86        3.36960900e+00       -8.08974150e-09  24.9474  24.3822
0202-11-01_13:43:05.150000      500.06        3.37864000e+00       -8.64754150e-09  24.9474  24.3822
0202-11-01_13:43:05.350000      500.26        3.38943200e+00       -1.58201150e-09  24.9474  24.3822
0202-11-01_13:43:05.547000      500.46        3.39936700e+00       -3.62730150e-09  24.9474  24.3822
0202-11-01_13:43:05.754000      500.67        3.40868900e+00       -4.92884150e-09  24.9434  24.3985
0202-11-01_13:43:05.945000      500.86        3.41929000e+00       -1.80682515e-08  24.9434  24.3985
0202-11-01_13:43:06.150000      501.06        3.42901700e+00       -1.29240515e-08  24.9434  24.3985
0202-11-01_13:43:06.350000      501.27        3.43853400e+00       -1.72625315e-08  24.9434  24.3985
0202-11-01_13:43:06.550000      501.46        3.44890200e+00       -1.33410150e-09  24.9434  24.3985
0202-11-01_13:43:06.766000      501.68        3.45918900e+00       -2.13982150e-09  24.9434  24.3985
0202-11-01_13:43:06.970000      501.88        3.46873700e+00        1.57887850e-09  24.8957  24.3808
0202-11-01_13:43:07.170000      502.09        3.47876000e+00       -5.61060150e-09  24.8957  24.3808
0202-11-01_13:43:07.380000      502.29        3.48821200e+00        2.88485000e-11  24.8957  24.3808
0202-11-01_13:43:07.570000      502.49        3.49822400e+00        4.62118500e-10  24.8957  24.3808
0202-11-01_13:43:07.785000      502.70        3.50869900e+00        1.53981285e-08  24.9017  24.3507
0202-11-01_13:43:07.980000      502.89        3.51832700e+00        1.88069385e-08  24.9017  24.3507
0202-11-01_13:43:08.170000      503.09        3.52780300e+00        2.08522185e-08  24.9017  24.3507
0202-11-01_13:43:08.380000      503.29        3.53837200e+00        1.72574785e-08  24.9017  24.3507
0202-11-01_13:43:08.574000      503.49        3.54851100e+00        1.68856085e-08  24.9017  24.3507
0202-11-01_13:43:08.770000      503.68        3.55748600e+00        2.31454185e-08  24.9140  24.4410
0202-11-01_13:43:08.970000      503.88        3.56793100e+00        3.37437085e-08  24.9140  24.4410
0202-11-01_13:43:09.164000      504.08        3.57824700e+00        3.11406185e-08  24.9140  24.4410
0202-11-01_13:43:09.360000      504.28        3.58720400e+00        3.07067685e-08  24.9140  24.4410
0202-11-01_13:43:09.560000      504.47        3.59800600e+00        2.74219185e-08  24.9140  24.4410
0202-11-01_13:43:09.750000      504.66        3.60827600e+00        3.43015085e-08  24.9140  24.4410
0202-11-01_13:43:09.953000      504.87        3.61695800e+00        3.85780085e-08  24.8568  24.3684
0202-11-01_13:43:10.152000      505.06        3.62788400e+00        5.32668685e-08  24.8568  24.3684
0202-11-01_13:43:10.350000      505.26        3.63757700e+00        6.41750485e-08  24.8568  24.3684
0202-11-01_13:43:10.555000      505.47        3.64703100e+00        6.76458385e-08  24.8568  24.3684
0202-11-01_13:43:10.766000      505.68        3.65740800e+00        6.66541885e-08  24.8568  24.3684
0202-11-01_13:43:10.965000      505.88        3.66739900e+00        6.52286785e-08  24.8743  24.3978
0202-11-01_13:43:11.164000      506.08        3.67699400e+00        6.83275985e-08  24.8743  24.3978
0202-11-01_13:43:11.370000      506.28        3.68706200e+00        7.96696285e-08  24.8743  24.3978
0202-11-01_13:43:11.566000      506.48        3.69712900e+00        8.98960485e-08  24.8743  24.3978
0202-11-01_13:43:11.770000      506.68        3.70663500e+00        9.86969685e-08  24.8962  24.4340
0202-11-01_13:43:11.965000      506.88        3.71727200e+00        1.12084279e-07  24.8962  24.4340
0202-11-01_13:43:12.160000      507.07        3.72675500e+00        1.20017499e-07  24.8962  24.4340
0202-11-01_13:43:12.355000      507.27        3.73669900e+00        1.33032949e-07  24.8962  24.4340
0202-11-01_13:43:12.550000      507.47        3.74630800e+00        1.42949479e-07  24.8962  24.4340
0202-11-01_13:43:12.758000      507.67        3.75692200e+00        1.54973269e-07  24.8962  24.4340
0202-11-01_13:43:12.960000      507.87        3.76673000e+00        1.58629989e-07  24.8988  24.3611
0202-11-01_13:43:13.152000      508.07        3.77620800e+00        1.71397519e-07  24.8988  24.3611
0202-11-01_13:43:13.350000      508.27        3.78657300e+00        1.74868769e-07  24.8988  24.3611
0202-11-01_13:43:13.550000      508.46        3.79654600e+00        1.87698749e-07  24.8988  24.3611
0202-11-01_13:43:13.750000      508.67        3.80557100e+00        2.03565819e-07  24.8988  24.3611
0202-11-01_13:43:13.945000      508.86        3.81628700e+00        2.17510939e-07  24.9664  24.4500
0202-11-01_13:43:14.140000      509.05        3.82642800e+00        2.31889919e-07  24.9664  24.4500
0202-11-01_13:43:14.348000      509.26        3.83653800e+00        2.48624059e-07  24.9664  24.4500
0202-11-01_13:43:14.550000      509.47        3.84580000e+00        2.66907669e-07  24.9664  24.4500
0202-11-01_13:43:14.758000      509.67        3.85606000e+00        2.87732389e-07  24.9664  24.4500
0202-11-01_13:43:14.950000      509.86        3.86563300e+00        3.14568999e-07  24.9274  24.3785
0202-11-01_13:43:15.152000      510.07        3.87534100e+00        3.31798979e-07  24.9274  24.3785
0202-11-01_13:43:15.350000      510.27        3.88566100e+00        3.47355539e-07  24.9274  24.3785
0202-11-01_13:43:15.550000      510.47        3.89573100e+00        3.74873919e-07  24.9274  24.3785
0202-11-01_13:43:15.766000      510.68        3.90508700e+00        3.95388739e-07  24.9274  24.3785
0202-11-01_13:43:15.970000      510.88        3.91553600e+00        4.13610369e-07  24.8701  24.3946
0202-11-01_13:43:16.176000      511.09        3.92563900e+00        4.42120399e-07  24.8701  24.3946
0202-11-01_13:43:16.370000      511.28        3.93546800e+00        4.72737689e-07  24.8701  24.3946
0202-11-01_13:43:16.562000      511.48        3.94533200e+00        5.06825769e-07  24.8701  24.3946
0202-11-01_13:43:16.773000      511.69        3.95571900e+00        5.51078299e-07  24.8701  24.3946
0202-11-01_13:43:16.970000      511.88        3.96494000e+00        5.79650309e-07  24.9100  24.4279
0202-11-01_13:43:17.164000      512.08        3.97524000e+00        6.08904079e-07  24.9100  24.4279
0202-11-01_13:43:17.363000      512.28        3.98497900e+00        6.54024299e-07  24.9100  24.4279
0202-11-01_13:43:17.555000      512.47        3.99470600e+00        6.88670179e-07  24.9100  24.4279
0202-11-01_13:43:17.754000      512.67        4.00494600e+00        7.26043109e-07  24.9084  24.3477
0202-11-01_13:43:17.960000      512.87        4.01473300e+00        7.77980949e-07  24.9084  24.3477
0202-11-01_13:43:18.152000      513.07        4.02436500e+00        8.22295459e-07  24.9084  24.3477
0202-11-01_13:43:18.350000      513.27        4.03484000e+00        8.72373939e-07  24.9084  24.3477
0202-11-01_13:43:18.555000      513.47        4.04500700e+00        9.33236659e-07  24.9084  24.3477
0202-11-01_13:43:18.754000      513.67        4.05423300e+00        9.81083929e-07  24.9084  24.3477
0202-11-01_13:43:18.945000      513.86        4.06467900e+00        1.03246396e-06  24.9082  24.4390
0202-11-01_13:43:19.152000      514.07        4.07482400e+00        1.10913115e-06  24.9082  24.4390
0202-11-01_13:43:19.350000      514.27        4.08412900e+00        1.15766044e-06  24.9082  24.4390
0202-11-01_13:43:19.550000      514.46        4.09427900e+00        1.20835898e-06  24.9082  24.4390
0202-11-01_13:43:19.746000      514.66        4.10447800e+00        1.27455219e-06  24.9082  24.4390
0202-11-01_13:43:19.945000      514.86        4.11416500e+00        1.34905015e-06  24.8847  24.3721
0202-11-01_13:43:20.152000      515.07        4.12339200e+00        1.41009881e-06  24.8847  24.3721
0202-11-01_13:43:20.350000      515.27        4.13426400e+00        1.51397451e-06  24.8847  24.3721
0202-11-01_13:43:20.560000      515.47        4.14426000e+00        1.58295640e-06  24.8847  24.3721
0202-11-01_13:43:20.760000      515.68        4.15351400e+00        1.68447691e-06  24.8847  24.3721
0202-11-01_13:43:20.957000      515.87        4.16432400e+00        1.75792124e-06  24.9357  24.3977
0202-11-01_13:43:21.160000      516.08        4.17405800e+00        1.87264314e-06  24.9357  24.3977
0202-11-01_13:43:21.355000      516.27        4.18336200e+00        1.95959875e-06  24.9357  24.3977
0202-11-01_13:43:21.550000      516.46        4.19404100e+00        2.05454956e-06  24.9357  24.3977
0202-11-01_13:43:21.758000      516.67        4.20374100e+00        2.17125477e-06  24.9187  24.4403
0202-11-01_13:43:21.950000      516.86        4.21302800e+00        2.24314964e-06  24.9187  24.4403
0202-11-01_13:43:22.152000      517.07        4.22341900e+00        2.39202161e-06  24.9187  24.4403
0202-11-01_13:43:22.350000      517.26        4.23342800e+00        2.51033825e-06  24.9187  24.4403
0202-11-01_13:43:22.555000      517.47        4.24257500e+00        2.62598983e-06  24.9187  24.4403
0202-11-01_13:43:22.758000      517.67        4.25335400e+00        2.78502624e-06  24.9187  24.4403
0202-11-01_13:43:22.950000      517.86        4.26320900e+00        2.91325942e-06  24.8560  24.4290
0202-11-01_13:43:23.156000      518.07        4.27233200e+00        3.04378580e-06  24.8560  24.4290
0202-11-01_13:43:23.355000      518.27        4.28331400e+00        3.22091988e-06  24.8560  24.4290
0202-11-01_13:43:23.560000      518.47        4.29303100e+00        3.36656897e-06  24.8560  24.4290
0202-11-01_13:43:23.760000      518.67        4.30275500e+00        3.56750274e-06  24.9533  24.4473
0202-11-01_13:43:23.953000      518.87        4.31266900e+00        3.72034132e-06  24.9533  24.4473
0202-11-01_13:43:24.156000      519.07        4.32297500e+00        3.87894388e-06  24.9533  24.4473
0202-11-01_13:43:24.360000      519.27        4.33238700e+00        4.09946280e-06  24.9533  24.4473
0202-11-01_13:43:24.560000      519.47        4.34245800e+00        4.27033707e-06  24.9533  24.4473
0202-11-01_13:43:24.766000      519.68        4.35272400e+00        4.51620513e-06  24.9533  24.4473
0202-11-01_13:43:24.960000      519.88        4.36240500e+00        4.70740830e-06  24.9207  24.3790
0202-11-01_13:43:25.156000      520.07        4.37248200e+00        4.91193681e-06  24.9207  24.3790
0202-11-01_13:43:25.363000      520.28        4.38242400e+00        5.19164510e-06  24.9207  24.3790
0202-11-01_13:43:25.566000      520.48        4.39181000e+00        5.40763965e-06  24.9207  24.3790
0202-11-01_13:43:25.758000      520.67        4.40205000e+00        5.63045181e-06  24.8813  24.3887
0202-11-01_13:43:25.965000      520.88        4.41200700e+00        5.93953778e-06  24.8813  24.3887
0202-11-01_13:43:26.156000      521.07        4.42189300e+00        6.18583969e-06  24.8813  24.3887
0202-11-01_13:43:26.350000      521.27        4.43236900e+00        6.44026077e-06  24.8813  24.3887
0202-11-01_13:43:26.555000      521.47        4.44227000e+00        6.79019047e-06  24.8813  24.3887
0202-11-01_13:43:26.758000      521.67        4.45163800e+00        7.05595357e-06  24.8813  24.3887
0202-11-01_13:43:26.960000      521.88        4.46188100e+00        7.42379497e-06  24.9371  24.4330
0202-11-01_13:43:27.164000      522.08        4.47186400e+00        7.70777967e-06  24.9371  24.4330
0202-11-01_13:43:27.367000      522.28        4.48138800e+00        8.10970927e-06  24.9371  24.4330
0202-11-01_13:43:27.566000      522.48        4.49188800e+00        8.41947697e-06  24.9371  24.4330
0202-11-01_13:43:27.773000      522.69        4.50214500e+00        8.86150647e-06  24.9371  24.4330
0202-11-01_13:43:27.970000      522.88        4.51152000e+00        9.10272617e-06  24.9421  24.3564
0202-11-01_13:43:28.176000      523.09        4.52188600e+00        9.60332517e-06  24.9421  24.3564
0202-11-01_13:43:28.387000      523.30        4.53179000e+00        9.98219867e-06  24.9421  24.3564
0202-11-01_13:43:28.586000      523.50        4.54140900e+00        1.04925903e-05  24.9421  24.3564
0202-11-01_13:43:28.790000      523.70        4.55146700e+00        1.08772279e-05  24.9421  24.3564
0202-11-01_13:43:28.996000      523.91        4.56133600e+00        1.14323059e-05  24.9215  24.4420
0202-11-01_13:43:29.195000      524.11        4.57127700e+00        1.18479326e-05  24.9215  24.4420
0202-11-01_13:43:29.402000      524.32        4.58122800e+00        1.22822767e-05  24.9215  24.4420
0202-11-01_13:43:29.598000      524.51        4.59104500e+00        1.28773927e-05  24.9215  24.4420
0202-11-01_13:43:29.790000      524.70        4.59999500e+00        1.33347928e-05  24.8909  24.3426
0202-11-01_13:43:29.984000      524.90        4.61097400e+00        1.46915606e-05  24.8909  24.3426
0202-11-01_13:43:30.184000      525.10        4.62108700e+00        1.48545016e-05  24.8909  24.3426
0202-11-01_13:43:30.383000      525.30        4.63035200e+00        1.51503862e-05  24.8909  24.3426
0202-11-01_13:43:30.594000      525.51        4.64094500e+00        1.65028154e-05  24.8909  24.3426
0202-11-01_13:43:30.790000      525.70        4.65054500e+00        1.66456754e-05  24.8909  24.3426
0202-11-01_13:43:30.992000      525.91        4.66025300e+00        1.78649132e-05  24.9258  24.4699
0202-11-01_13:43:31.190000      526.11        4.67082300e+00        1.80315780e-05  24.9258  24.4699
0202-11-01_13:43:31.387000      526.30        4.68033900e+00        1.93715708e-05  24.9258  24.4699
0202-11-01_13:43:31.582000      526.50        4.68948400e+00        1.95453582e-05  24.9258  24.4699
0202-11-01_13:43:31.780000      526.69        4.70053800e+00        2.10487064e-05  24.9258  24.4699
