Repository: shortlab/2025-devitre-PhD

# 2025-devitre-PhD
Data repository for Alexis Devitre's PhD thesis

File: chapter 5/cold_vs_warm/20K/ffj23/Ic/2_pulses/Ic_2023-11-01_14-14-40004046_f23-pulse-2ms.txt
# Ic = 3.76 A, n = 21.00 , Tavg = 24.97 K, f23-pulse-2ms
#datetime                        t_s     iHTS_A                vHTS_V                tHTS_K  tTAR_K
0202-11-01_14:13:04.930000      1057.46        5.02041500e-02        1.68870450e-09  24.9311  24.4226
0202-11-01_14:13:05.125000      1057.65        1.33416200e-02        6.83291450e-09  24.9311  24.4226
0202-11-01_14:13:05.324000      1057.86        2.34870800e-02        8.63028450e-09  24.9311  24.4226
0202-11-01_14:13:05.527000      1058.06        3.29943500e-02        2.68035450e-09  24.9311  24.4226
0202-11-01_14:13:05.766000      1058.30        4.30759900e-02       -2.64978550e-09  24.9311  24.4226
0202-11-01_14:13:05.970000      1058.50        5.30166300e-02       -6.36848550e-09  24.9284  24.4132
0202-11-01_14:13:06.170000      1058.70        6.24304100e-02       -1.65812550e-09  24.9284  24.4132
0202-11-01_14:13:06.367000      1058.90        7.28919800e-02        2.30848450e-09  24.9284  24.4132
0202-11-01_14:13:06.566000      1059.10        8.27584100e-02       -4.44715550e-09  24.9284  24.4132
0202-11-01_14:13:06.760000      1059.29        9.19921800e-02       -3.33154550e-09  24.9274  24.3798
0202-11-01_14:13:06.957000      1059.49        1.01834900e-01       -5.06693550e-09  24.9274  24.3798
0202-11-01_14:13:07.160000      1059.69        1.12447800e-01       -1.59614550e-09  24.9274  24.3798
0202-11-01_14:13:07.355000      1059.88        1.22473100e-01       -6.05859550e-09  24.9274  24.3798
0202-11-01_14:13:07.547000      1060.08        1.31404500e-01       -2.15395550e-09  24.9274  24.3798
0202-11-01_14:13:07.758000      1060.29        1.42131700e-01       -8.22783550e-09  24.9274  24.3798
0202-11-01_14:13:07.953000      1060.48        1.52333600e-01       -8.78564550e-09  24.9507  24.4644
0202-11-01_14:13:08.145000      1060.68        1.61057200e-01       -4.75704550e-09  24.9507  24.4644
0202-11-01_14:13:08.350000      1060.88        1.71901900e-01       -3.70341550e-09  24.9507  24.4644
0202-11-01_14:13:08.543000      1061.07        1.81783200e-01       -1.78208550e-09  24.9507  24.4644
0202-11-01_14:13:08.760000      1061.29        1.90827500e-01       -5.74870550e-09  24.9507  24.4644
0202-11-01_14:13:08.980000      1061.51        2.02204700e-01        3.73399450e-09  24.9142  24.3439
0202-11-01_14:13:09.184000      1061.72        2.11608100e-01       -7.11222550e-09  24.9142  24.3439
0202-11-01_14:13:09.380000      1061.91        2.21473100e-01       -1.02111455e-08  24.9142  24.3439
0202-11-01_14:13:09.590000      1062.12        2.31758000e-01       -1.41157855e-08  24.9142  24.3439
0202-11-01_14:13:09.780000      1062.31        2.41147500e-01       -5.56276550e-09  24.9203  24.4719
0202-11-01_14:13:09.977000      1062.51        2.50959100e-01       -4.69499550e-09  24.9203  24.4719
0202-11-01_14:13:10.180000      1062.71        2.61097100e-01        1.39554500e-10  24.9203  24.4719
0202-11-01_14:13:10.380000      1062.91        2.71143100e-01       -9.15690550e-09  24.9203  24.4719
0202-11-01_14:13:10.574000      1063.10        2.80473800e-01       -6.42970550e-09  24.9203  24.4719
0202-11-01_14:13:10.780000      1063.31        2.90916100e-01       -8.97081550e-09  24.9203  24.4719
0202-11-01_14:13:10.977000      1063.51        3.00950200e-01       -7.42135550e-09  24.9190  24.3748
0202-11-01_14:13:11.170000      1063.70        3.10131000e-01       -1.25035855e-08  24.9190  24.3748
0202-11-01_14:13:11.370000      1063.90        3.20706600e-01       -8.04114550e-09  24.9190  24.3748
0202-11-01_14:13:11.574000      1064.10        3.30844600e-01       -8.35103550e-09  24.9190  24.3748
0202-11-01_14:13:11.777000      1064.31        3.39902200e-01       -4.26045550e-09  24.9335  24.4197
0202-11-01_14:13:11.980000      1064.51        3.50699200e-01       -6.73959550e-09  24.9335  24.4197
0202-11-01_14:13:12.170000      1064.70        3.60555200e-01       -3.82660550e-09  24.9335  24.4197
0202-11-01_14:13:12.363000      1064.89        3.69225500e-01       -2.31865500e-10  24.9335  24.4197
0202-11-01_14:13:12.570000      1065.10        3.80210900e-01       -7.89665500e-10  24.9335  24.4197
0202-11-01_14:13:12.766000      1065.30        3.90035800e-01        4.35454450e-09  24.9374  24.4270
0202-11-01_14:13:12.973000      1065.50        3.99125800e-01       -1.07905500e-10  24.9374  24.4270
0202-11-01_14:13:13.176000      1065.70        4.10037100e-01       -5.41755500e-10  24.9374  24.4270
0202-11-01_14:13:13.375000      1065.91        4.19971800e-01       -3.82660550e-09  24.9374  24.4270
0202-11-01_14:13:13.570000      1066.10        4.29290600e-01       -4.13650550e-09  24.9374  24.4270
0202-11-01_14:13:13.780000      1066.31        4.40041600e-01       -1.59538550e-09  24.9374  24.4270
0202-11-01_14:13:13.973000      1066.50        4.49637900e-01        6.97814500e-10  24.9103  24.3850
0202-11-01_14:13:14.168000      1066.70        4.58968600e-01       -1.12020355e-08  24.9103  24.3850
0202-11-01_14:13:14.370000      1066.90        4.69577100e-01       -9.21872550e-09  24.9103  24.3850
0202-11-01_14:13:14.566000      1067.10        4.79351400e-01       -1.46728255e-08  24.9103  24.3850
0202-11-01_14:13:14.766000      1067.30        4.89220800e-01       -5.00419550e-09  24.9103  24.3850
0202-11-01_14:13:14.960000      1067.49        4.99465700e-01       -8.66092550e-09  24.9174  24.4319
0202-11-01_14:13:15.152000      1067.68        5.09355900e-01       -5.00419550e-09  24.9174  24.4319
0202-11-01_14:13:15.344000      1067.88        5.18904700e-01       -7.48333550e-09  24.9174  24.4319
0202-11-01_14:13:15.550000      1068.08        5.28563400e-01        2.63964500e-10  24.9174  24.4319
0202-11-01_14:13:15.785000      1068.32        5.39491000e-01       -3.20682550e-09  24.9174  24.4319
0202-11-01_14:13:15.980000      1068.51        5.48024400e-01       -7.79289550e-09  24.8788  24.4112
0202-11-01_14:13:16.170000      1068.70        5.58747200e-01       -1.26267155e-08  24.8788  24.4112
0202-11-01_14:13:16.380000      1068.91        5.68652200e-01       -8.03980550e-09  24.8788  24.4112
0202-11-01_14:13:16.574000      1069.11        5.77858200e-01       -1.02707055e-08  24.8788  24.4112
0202-11-01_14:13:16.773000      1069.30        5.88592900e-01        3.89584500e-10  24.8788  24.4112
0202-11-01_14:13:16.977000      1069.51        5.98684900e-01       -1.29977555e-08  24.8898  24.3813
0202-11-01_14:13:17.170000      1069.70        6.08017100e-01       -4.81659550e-09  24.8898  24.3813
0202-11-01_14:13:17.363000      1069.89        6.18515700e-01       -1.01467455e-08  24.8898  24.3813
0202-11-01_14:13:17.570000      1070.10        6.28144500e-01       -7.35771550e-09  24.8898  24.3813
0202-11-01_14:13:17.766000      1070.30        6.37715600e-01       -6.67595550e-09  24.8898  24.3813
0202-11-01_14:13:17.957000      1070.49        6.48129700e-01       -6.55199550e-09  24.8758  24.4626
0202-11-01_14:13:18.164000      1070.70        6.58146000e-01        1.69113450e-09  24.8758  24.4626
0202-11-01_14:13:18.363000      1070.89        6.67678500e-01       -5.31242550e-09  24.8758  24.4626
0202-11-01_14:13:18.555000      1071.09        6.78123800e-01       -7.66760550e-09  24.8758  24.4626
0202-11-01_14:13:18.758000      1071.29        6.87786900e-01       -1.59107355e-08  24.8758  24.4626
0202-11-01_14:13:18.950000      1071.48        6.97674100e-01       -7.10980550e-09  24.8326  24.3394
0202-11-01_14:13:19.156000      1071.69        7.06961500e-01       -7.17177550e-09  24.8326  24.3394
0202-11-01_14:13:19.348000      1071.88        7.17521000e-01       -3.51505550e-09  24.8326  24.3394
0202-11-01_14:13:19.543000      1072.07        7.27570000e-01       -1.00227855e-08  24.8326  24.3394
0202-11-01_14:13:19.760000      1072.29        7.36856200e-01       -7.60562550e-09  24.8326  24.3394
0202-11-01_14:13:19.953000      1072.48        7.47328100e-01       -1.00227855e-08  24.8525  24.4653
0202-11-01_14:13:20.160000      1072.69        7.57774900e-01       -3.26713550e-09  24.8525  24.4653
0202-11-01_14:13:20.350000      1072.88        7.67072900e-01       -7.26025500e-10  24.8525  24.4653
0202-11-01_14:13:20.543000      1073.07        7.77632400e-01        6.37504500e-10  24.8525  24.4653
0202-11-01_14:13:20.742000      1073.27        7.87533500e-01       -2.64735550e-09  24.8525  24.4653
0202-11-01_14:13:20.938000      1073.47        7.96847900e-01       -7.72958550e-09  24.8878  24.3748
0202-11-01_14:13:21.137000      1073.67        8.07046800e-01       -7.97749550e-09  24.8878  24.3748
0202-11-01_14:13:21.330000      1073.86        8.17066100e-01       -1.23779655e-08  24.8878  24.3748
0202-11-01_14:13:21.523000      1074.06        8.26935500e-01       -1.72122855e-08  24.8878  24.3748
0202-11-01_14:13:21.727000      1074.26        8.36404200e-01       -2.40299155e-08  24.8878  24.3748
0202-11-01_14:13:21.930000      1074.46        8.46891000e-01       -1.66545555e-08  24.8499  24.4206
0202-11-01_14:13:22.125000      1074.65        8.56653600e-01       -1.19445055e-08  24.8499  24.4206
0202-11-01_14:13:22.316000      1074.85        8.65418000e-01       -6.24272550e-09  24.8499  24.4206
0202-11-01_14:13:22.508000      1075.04        8.76462800e-01       -1.33084255e-08  24.8499  24.4206
0202-11-01_14:13:22.777000      1075.31        8.86893300e-01       -1.65932755e-08  24.8499  24.4206
0202-11-01_14:13:22.970000      1075.50        8.96608300e-01       -1.69031755e-08  24.8659  24.4216
0202-11-01_14:13:23.170000      1075.70        9.06213600e-01       -2.02500055e-08  24.8659  24.4216
0202-11-01_14:13:23.375000      1075.90        9.15628900e-01       -2.21713355e-08  24.8659  24.4216
0202-11-01_14:13:23.582000      1076.11        9.26196300e-01       -1.54776655e-08  24.8659  24.4216
0202-11-01_14:13:23.780000      1076.31        9.36280900e-01       -7.85432550e-09  24.8996  24.3811
0202-11-01_14:13:23.973000      1076.50        9.45157400e-01       -4.75540550e-09  24.8996  24.3811
0202-11-01_14:13:24.180000      1076.71        9.56258700e-01       -1.61594255e-08  24.8996  24.3811
0202-11-01_14:13:24.380000      1076.91        9.65823800e-01       -1.91343955e-08  24.8996  24.3811
0202-11-01_14:13:24.570000      1077.10        9.75341500e-01       -2.48364055e-08  24.8996  24.3811
0202-11-01_14:13:24.770000      1077.30        9.85435000e-01       -1.77088955e-08  24.8996  24.3811
0202-11-01_14:13:24.970000      1077.50        9.95929300e-01       -2.71296055e-08  24.8681  24.4316
0202-11-01_14:13:25.160000      1077.69        1.00478900e+00       -2.64478455e-08  24.8681  24.4316
0202-11-01_14:13:25.363000      1077.89        1.01546500e+00       -2.71915855e-08  24.8681  24.4316
0202-11-01_14:13:25.555000      1078.09        1.02524700e+00       -2.27291455e-08  24.8681  24.4316
0202-11-01_14:13:25.770000      1078.30        1.03448200e+00       -1.89484555e-08  24.8681  24.4316
0202-11-01_14:13:25.965000      1078.49        1.04556100e+00       -2.31629955e-08  24.8953  24.4075
0202-11-01_14:13:26.156000      1078.69        1.05526500e+00       -3.39472355e-08  24.8953  24.4075
0202-11-01_14:13:26.348000      1078.88        1.06469900e+00       -3.46909755e-08  24.8953  24.4075
0202-11-01_14:13:26.547000      1079.08        1.07446800e+00       -4.13846455e-08  24.8953  24.4075
0202-11-01_14:13:26.740000      1079.27        1.08512700e+00       -3.53727355e-08  24.8894  24.3781
0202-11-01_14:13:26.930000      1079.46        1.09521600e+00       -3.90914455e-08  24.8894  24.3781
0202-11-01_14:13:27.133000      1079.66        1.10462600e+00       -3.95252955e-08  24.8894  24.3781
0202-11-01_14:13:27.336000      1079.87        1.11449200e+00       -4.48554355e-08  24.8894  24.3781
0202-11-01_14:13:27.527000      1080.06        1.12468900e+00       -4.97517355e-08  24.8894  24.3781
0202-11-01_14:13:27.740000      1080.27        1.13420100e+00       -4.60950055e-08  24.8993  24.4537
0202-11-01_14:13:27.934000      1080.46        1.14480700e+00       -4.54130155e-08  24.8993  24.4537
0202-11-01_14:13:28.125000      1080.65        1.15454700e+00       -3.77893255e-08  24.8993  24.4537
0202-11-01_14:13:28.324000      1080.86        1.16396600e+00       -4.01441655e-08  24.8993  24.4537
0202-11-01_14:13:28.527000      1081.06        1.17438900e+00       -3.47518155e-08  24.8993  24.4537
0202-11-01_14:13:28.727000      1081.26        1.18436700e+00       -3.66111655e-08  24.8993  24.4537
0202-11-01_14:13:28.930000      1081.46        1.19406700e+00       -3.41940055e-08  24.9164  24.3327
0202-11-01_14:13:29.133000      1081.66        1.20387400e+00       -3.59294055e-08  24.9164  24.3327
0202-11-01_14:13:29.324000      1081.85        1.21423300e+00       -3.53096155e-08  24.9164  24.3327
0202-11-01_14:13:29.530000      1082.06        1.22387700e+00       -3.33882855e-08  24.9164  24.3327
0202-11-01_14:13:29.730000      1082.26        1.23402400e+00       -2.97315555e-08  24.9164  24.3327
0202-11-01_14:13:29.920000      1082.45        1.24415500e+00       -3.25825655e-08  24.9259  24.4590
0202-11-01_14:13:30.125000      1082.65        1.25312900e+00       -3.33263055e-08  24.9259  24.4590
0202-11-01_14:13:30.324000      1082.86        1.26318800e+00       -3.35122455e-08  24.9259  24.4590
0202-11-01_14:13:30.520000      1083.05        1.27356700e+00       -3.05372755e-08  24.9259  24.4590
0202-11-01_14:13:30.730000      1083.26        1.28286300e+00       -2.95456255e-08  24.9259  24.4590
0202-11-01_14:13:30.926000      1083.46        1.29316500e+00       -2.86779255e-08  24.9293  24.3618
0202-11-01_14:13:31.120000      1083.65        1.30324500e+00       -2.71284655e-08  24.9293  24.3618
0202-11-01_14:13:31.312000      1083.84        1.31284400e+00       -3.03513455e-08  24.9293  24.3618
0202-11-01_14:13:31.504000      1084.03        1.32261700e+00       -2.60128555e-08  24.9293  24.3618
0202-11-01_14:13:31.715000      1084.25        1.33325800e+00       -3.13429955e-08  24.9293  24.3618
0202-11-01_14:13:31.914000      1084.44        1.34282000e+00       -2.50211955e-08  24.9293  24.4095
0202-11-01_14:13:32.105000      1084.63        1.35234100e+00       -2.76242955e-08  24.9293  24.4095
0202-11-01_14:13:32.300000      1084.83        1.36296400e+00       -2.01249055e-08  24.9293  24.4095
0202-11-01_14:13:32.492000      1085.02        1.37298200e+00       -2.59508755e-08  24.9293  24.4095
0202-11-01_14:13:32.703000      1085.23        1.38251900e+00       -1.99389655e-08  24.9293  24.4095
0202-11-01_14:13:32.895000      1085.43        1.39274000e+00       -2.36576755e-08  24.9335  24.4131
0202-11-01_14:13:33.090000      1085.62        1.40260100e+00       -1.96290755e-08  24.9335  24.4131
0202-11-01_14:13:33.280000      1085.81        1.41160200e+00       -2.50831755e-08  24.9335  24.4131
0202-11-01_14:13:33.484000      1086.02        1.42253700e+00       -2.00009455e-08  24.9335  24.4131
0202-11-01_14:13:33.684000      1086.22        1.43259700e+00       -1.79556555e-08  24.9335  24.4131
0202-11-01_14:13:33.883000      1086.41        1.44197200e+00       -1.72734755e-08  24.9082  24.3743
0202-11-01_14:13:34.080000      1086.61        1.45241700e+00       -2.27259355e-08  24.9082  24.3743
0202-11-01_14:13:34.270000      1086.80        1.46216900e+00       -2.48319555e-08  24.9082  24.3743
0202-11-01_14:13:34.465000      1086.99        1.47116200e+00       -2.32816655e-08  24.9082  24.3743
0202-11-01_14:13:34.740000      1087.27        1.48235900e+00       -1.72697555e-08  24.9082  24.3743
0202-11-01_14:13:34.930000      1087.46        1.49243300e+00       -1.90671255e-08  24.9131  24.4170
0202-11-01_14:13:35.120000      1087.65        1.50232000e+00       -1.44807155e-08  24.9131  24.4170
0202-11-01_14:13:35.312000      1087.84        1.51183500e+00       -2.54509155e-08  24.9131  24.4170
0202-11-01_14:13:35.520000      1088.05        1.52121600e+00       -2.77441155e-08  24.9131  24.4170
0202-11-01_14:13:35.723000      1088.25        1.53247900e+00       -3.44377955e-08  24.9131  24.4170
0202-11-01_14:13:35.926000      1088.46        1.54155200e+00       -3.12768955e-08  24.9188  24.3951
0202-11-01_14:13:36.120000      1088.65        1.55096000e+00       -2.73102655e-08  24.9188  24.3951
0202-11-01_14:13:36.312000      1088.84        1.56175900e+00       -3.04711755e-08  24.9188  24.3951
0202-11-01_14:13:36.504000      1089.03        1.57188200e+00       -2.56988255e-08  24.9188  24.3951
0202-11-01_14:13:36.727000      1089.26        1.58099900e+00       -2.84258855e-08  24.9188  24.3951
0202-11-01_14:13:36.930000      1089.46        1.59167400e+00       -2.99133655e-08  24.9063  24.3780
0202-11-01_14:13:37.125000      1089.65        1.60088800e+00       -3.87143155e-08  24.9063  24.3780
0202-11-01_14:13:37.316000      1089.85        1.61065800e+00       -4.14413655e-08  24.9063  24.3780
0202-11-01_14:13:37.508000      1090.04        1.62144300e+00       -4.23710455e-08  24.9063  24.3780
0202-11-01_14:13:37.734000      1090.27        1.63136600e+00       -3.31362455e-08  24.9063  24.3780
0202-11-01_14:13:37.940000      1090.47        1.64093400e+00       -3.79705755e-08  24.8901  24.4444
0202-11-01_14:13:38.145000      1090.67        1.65101600e+00       -3.40039455e-08  24.8901  24.4444
0202-11-01_14:13:38.336000      1090.87        1.66040000e+00       -4.25569855e-08  24.8901  24.4444
0202-11-01_14:13:38.547000      1091.08        1.67025000e+00       -3.48096655e-08  24.8901  24.4444
0202-11-01_14:13:38.758000      1091.29        1.68076500e+00       -4.14413655e-08  24.8901  24.4444
0202-11-01_14:13:38.960000      1091.49        1.69025600e+00       -3.18966755e-08  24.9337  24.3323
0202-11-01_14:13:39.152000      1091.68        1.70053800e+00       -2.89217155e-08  24.9337  24.3323
0202-11-01_14:13:39.348000      1091.88        1.71068600e+00       -2.38394755e-08  24.9337  24.3323
0202-11-01_14:13:39.540000      1092.07        1.72008800e+00       -2.40873855e-08  24.9337  24.3323
0202-11-01_14:13:39.750000      1092.28        1.73038200e+00       -2.67524655e-08  24.9337  24.3323
0202-11-01_14:13:39.940000      1092.47        1.74042800e+00       -3.40658455e-08  24.8360  24.4566
0202-11-01_14:13:40.137000      1092.67        1.75016700e+00       -3.06568955e-08  24.8360  24.4566
0202-11-01_14:13:40.340000      1092.87        1.75900000e+00       -2.79916555e-08  24.8360  24.4566
0202-11-01_14:13:40.535000      1093.06        1.77032000e+00       -1.59057955e-08  24.8360  24.4566
0202-11-01_14:13:40.740000      1093.27        1.77999300e+00       -1.96245055e-08  24.8360  24.4566
0202-11-01_14:13:40.934000      1093.46        1.78972800e+00       -1.72693255e-08  24.9153  24.3577
0202-11-01_14:13:41.125000      1093.66        1.79981400e+00       -2.32192655e-08  24.9153  24.3577
0202-11-01_14:13:41.316000      1093.85        1.80981700e+00       -2.14218855e-08  24.9153  24.3577
0202-11-01_14:13:41.523000      1094.06        1.82005800e+00       -1.94385755e-08  24.9153  24.3577
0202-11-01_14:13:41.734000      1094.26        1.82984700e+00       -1.49141455e-08  24.9153  24.3577
0202-11-01_14:13:41.940000      1094.47        1.83966400e+00       -1.66495355e-08  24.9021  24.4152
0202-11-01_14:13:42.133000      1094.66        1.84978900e+00       -9.64596550e-09  24.9021  24.4152
0202-11-01_14:13:42.324000      1094.86        1.85850200e+00       -7.66265550e-09  24.9021  24.4152
0202-11-01_14:13:42.516000      1095.05        1.86946200e+00       -9.95586550e-09  24.9021  24.4152
0202-11-01_14:13:42.734000      1095.26        1.87995800e+00       -1.28688555e-08  24.9021  24.4152
0202-11-01_14:13:42.945000      1095.48        1.88895200e+00       -1.72693255e-08  24.8619  24.4026
0202-11-01_14:13:43.137000      1095.67        1.89923500e+00       -4.43977550e-09  24.8619  24.4026
0202-11-01_14:13:43.340000      1095.87        1.90915700e+00       -6.29912550e-09  24.8619  24.4026
0202-11-01_14:13:43.543000      1096.07        1.91870400e+00       -3.26218550e-09  24.8619  24.4026
0202-11-01_14:13:43.760000      1096.29        1.92859600e+00       -2.08458550e-09  24.8619  24.4026
0202-11-01_14:13:43.957000      1096.49        1.93910600e+00        1.38620450e-09  24.8709  24.3700
0202-11-01_14:13:44.150000      1096.68        1.94792400e+00       -3.63405550e-09  24.8709  24.3700
0202-11-01_14:13:44.340000      1096.87        1.95877200e+00       -7.35276550e-09  24.8709  24.3700
0202-11-01_14:13:44.547000      1097.08        1.96869400e+00       -1.34886355e-08  24.8709  24.3700
0202-11-01_14:13:44.742000      1097.27        1.97781300e+00       -4.12987550e-09  24.8709  24.3700
0202-11-01_14:13:44.934000      1097.46        1.98859700e+00       -6.11319550e-09  24.8634  24.4127
0202-11-01_14:13:45.140000      1097.67        1.99850200e+00        1.38620450e-09  24.8634  24.4127
0202-11-01_14:13:45.340000      1097.87        2.00762400e+00        3.86534450e-09  24.8634  24.4127
0202-11-01_14:13:45.530000      1098.06        2.01839600e+00        5.60074450e-09  24.8634  24.4127
0202-11-01_14:13:45.742000      1098.27        2.02869200e+00       -1.83667550e-09  24.8634  24.4127
0202-11-01_14:13:45.934000      1098.46        2.03799600e+00       -3.88198550e-09  24.8682  24.3862
0202-11-01_14:13:46.125000      1098.66        2.04824400e+00        3.05958450e-09  24.8682  24.3862
0202-11-01_14:13:46.332000      1098.86        2.05849900e+00        6.40638450e-09  24.8682  24.3862
0202-11-01_14:13:46.527000      1099.06        2.06771700e+00        3.05954450e-09  24.8682  24.3862
0202-11-01_14:13:46.723000      1099.25        2.07801400e+00       -4.73235500e-10  24.8682  24.3862
0202-11-01_14:13:46.926000      1099.46        2.08824400e+00       -1.77478550e-09  24.8746  24.3760
0202-11-01_14:13:47.117000      1099.65        2.09740800e+00        1.69601450e-09  24.8746  24.3760
0202-11-01_14:13:47.310000      1099.84        2.10788200e+00        1.20018450e-09  24.8746  24.3760
0202-11-01_14:13:47.516000      1100.05        2.11777900e+00       -1.01365500e-10  24.8746  24.3760
0202-11-01_14:13:47.758000      1100.29        2.12832600e+00        4.48504450e-09  24.8746  24.3760
0202-11-01_14:13:47.950000      1100.48        2.13780500e+00        1.88194450e-09  24.8850  24.4402
0202-11-01_14:13:48.156000      1100.69        2.14673200e+00        8.90294500e-10  24.8850  24.4402
0202-11-01_14:13:48.355000      1100.88        2.15753300e+00       -6.85702550e-09  24.8850  24.4402
0202-11-01_14:13:48.547000      1101.08        2.16711200e+00       -3.44820550e-09  24.8850  24.4402
0202-11-01_14:13:48.742000      1101.27        2.17678700e+00       -6.42317550e-09  24.8850  24.4402
0202-11-01_14:13:48.934000      1101.47        2.18754800e+00       -3.01435550e-09  24.9052  24.3304
0202-11-01_14:13:49.130000      1101.66        2.19709200e+00       -9.33616550e-09  24.9052  24.3304
0202-11-01_14:13:49.336000      1101.87        2.20609900e+00       -9.08824550e-09  24.9052  24.3304
0202-11-01_14:13:49.527000      1102.06        2.21705100e+00       -1.52860955e-08  24.9052  24.3304
0202-11-01_14:13:49.727000      1102.26        2.22704600e+00       -1.10095855e-08  24.9380  24.4610
0202-11-01_14:13:49.920000      1102.45        2.23646000e+00       -1.86949155e-08  24.9380  24.4610
0202-11-01_14:13:50.117000      1102.65        2.24666800e+00       -1.42944455e-08  24.9380  24.4610
0202-11-01_14:13:50.310000      1102.84        2.25674500e+00       -1.98725055e-08  24.9380  24.4610
0202-11-01_14:13:50.516000      1103.05        2.26562000e+00       -1.66496255e-08  24.9380  24.4610
0202-11-01_14:13:50.734000      1103.27        2.27694100e+00       -1.39845455e-08  24.9380  24.4610
0202-11-01_14:13:50.940000      1103.47        2.28614100e+00       -9.02626550e-09  24.9326  24.3497
0202-11-01_14:13:51.145000      1103.68        2.29623500e+00       -1.24970655e-08  24.9326  24.3497
0202-11-01_14:13:51.348000      1103.88        2.30631200e+00       -1.59678655e-08  24.9326  24.3497
0202-11-01_14:13:51.540000      1104.07        2.31587300e+00       -2.45208955e-08  24.9326  24.3497
0202-11-01_14:13:51.742000      1104.27        2.32574600e+00       -2.47688155e-08  24.9326  24.3497
0202-11-01_14:13:51.945000      1104.48        2.33637400e+00       -2.94799955e-08  24.9337  24.4229
0202-11-01_14:13:52.137000      1104.67        2.34581000e+00       -3.14641255e-08  24.9337  24.4229
0202-11-01_14:13:52.344000      1104.87        2.35494900e+00       -3.30763855e-08  24.9337  24.4229
0202-11-01_14:13:52.543000      1105.07        2.36576400e+00       -3.17131355e-08  24.9337  24.4229
0202-11-01_14:13:52.760000      1105.29        2.37612400e+00       -3.14652155e-08  24.9337  24.4229
0202-11-01_14:13:52.957000      1105.49        2.38579000e+00       -3.50599655e-08  24.9619  24.4027
0202-11-01_14:13:53.150000      1105.68        2.39553500e+00       -3.96463755e-08  24.9619  24.4027
0202-11-01_14:13:53.344000      1105.87        2.40528200e+00       -4.20635355e-08  24.9619  24.4027
0202-11-01_14:13:53.547000      1106.08        2.41467300e+00       -4.49145455e-08  24.9619  24.4027
0202-11-01_14:13:53.754000      1106.28        2.42584000e+00       -4.87572055e-08  24.9619  24.4027
0202-11-01_14:13:53.957000      1106.49        2.43513000e+00       -4.65879655e-08  24.9671  24.3736
0202-11-01_14:13:54.150000      1106.68        2.44465500e+00       -5.25998755e-08  24.9671  24.3736
0202-11-01_14:13:54.340000      1106.87        2.45496400e+00       -4.55963055e-08  24.9671  24.3736
0202-11-01_14:13:54.543000      1107.07        2.46516000e+00       -5.20420655e-08  24.9671  24.3736
0202-11-01_14:13:54.742000      1107.27        2.47462700e+00       -5.26618555e-08  24.9238  24.4226
0202-11-01_14:13:54.934000      1107.46        2.48480600e+00       -6.16487355e-08  24.9238  24.4226
0202-11-01_14:13:55.137000      1107.67        2.49444200e+00       -5.68144155e-08  24.9238  24.4226
0202-11-01_14:13:55.332000      1107.86        2.50426800e+00       -5.77440855e-08  24.9238  24.4226
0202-11-01_14:13:55.523000      1108.05        2.51499600e+00       -5.56987955e-08  24.9238  24.4226
0202-11-01_14:13:55.758000      1108.29        2.52518900e+00       -6.36940255e-08  24.9238  24.4226
0202-11-01_14:13:55.960000      1108.49        2.53418800e+00       -5.09884355e-08  24.9442  24.3950
0202-11-01_14:13:56.160000      1108.69        2.54443300e+00       -4.03901155e-08  24.9442  24.3950
0202-11-01_14:13:56.350000      1108.88        2.55411000e+00       -2.71887055e-08  24.9442  24.3950
0202-11-01_14:13:56.555000      1109.09        2.56395400e+00       -3.58037055e-08  24.9442  24.3950
0202-11-01_14:13:56.758000      1109.29        2.57439800e+00       -3.97703355e-08  24.8992  24.3826
0202-11-01_14:13:56.950000      1109.48        2.58460600e+00       -4.11958355e-08  24.8992  24.3826
0202-11-01_14:13:57.152000      1109.68        2.59341100e+00       -3.78489955e-08  24.8992  24.3826
0202-11-01_14:13:57.355000      1109.89        2.60438200e+00       -3.04115855e-08  24.8992  24.3826
0202-11-01_14:13:57.550000      1110.08        2.61381500e+00       -2.86761855e-08  24.8992  24.3826
0202-11-01_14:13:57.766000      1110.29        2.62331900e+00       -2.79324455e-08  24.9146  24.4437
0202-11-01_14:13:57.957000      1110.49        2.63423900e+00       -2.67560555e-08  24.9146  24.4437
0202-11-01_14:13:58.152000      1110.68        2.64407400e+00       -2.27906455e-08  24.9146  24.4437
0202-11-01_14:13:58.355000      1110.89        2.65282900e+00       -1.77719955e-08  24.9146  24.4437
0202-11-01_14:13:58.550000      1111.08        2.66373700e+00       -1.63464955e-08  24.9146  24.4437
0202-11-01_14:13:58.742000      1111.27        2.67392300e+00       -1.98172855e-08  24.9146  24.4437
0202-11-01_14:13:58.950000      1111.48        2.68277700e+00       -1.87636455e-08  24.9212  24.3389
0202-11-01_14:13:59.140000      1111.67        2.69390200e+00       -1.70282555e-08  24.9212  24.3389
0202-11-01_14:13:59.332000      1111.86        2.70399900e+00       -1.07064555e-08  24.9212  24.3389
0202-11-01_14:13:59.540000      1112.07        2.71314200e+00       -1.67183655e-08  24.9212  24.3389
0202-11-01_14:13:59.740000      1112.27        2.72337500e+00       -2.03750855e-08  24.9212  24.3389
0202-11-01_14:13:59.930000      1112.46        2.73360200e+00       -2.95478955e-08  24.9019  24.4647
0202-11-01_14:14:00.125000      1112.66        2.74330700e+00       -2.61390755e-08  24.9019  24.4647
0202-11-01_14:14:00.320000      1112.85        2.75266300e+00       -2.83083255e-08  24.9019  24.4647
0202-11-01_14:14:00.523000      1113.05        2.76320500e+00       -2.39698355e-08  24.9019  24.4647
0202-11-01_14:14:00.740000      1113.27        2.77294900e+00       -2.06849855e-08  24.9220  24.3561
0202-11-01_14:14:00.938000      1113.47        2.78266600e+00       -1.13262455e-08  24.9220  24.3561
0202-11-01_14:14:01.130000      1113.66        2.79293000e+00       -1.40532955e-08  24.9220  24.3561
0202-11-01_14:14:01.336000      1113.87        2.80217900e+00       -6.98775550e-09  24.9220  24.3561
0202-11-01_14:14:01.530000      1114.06        2.81234200e+00       -1.28757055e-08  24.9220  24.3561
0202-11-01_14:14:01.746000      1114.28        2.82289900e+00       -4.26070550e-09  24.9084  24.4317
0202-11-01_14:14:01.938000      1114.47        2.83229900e+00       -5.43829550e-09  24.9084  24.4317
0202-11-01_14:14:02.130000      1114.66        2.84236300e+00       -2.77322550e-09  24.9084  24.4317
0202-11-01_14:14:02.324000      1114.85        2.85276400e+00       -5.31433550e-09  24.9084  24.4317
0202-11-01_14:14:02.520000      1115.05        2.86197400e+00       -5.25235550e-09  24.9084  24.4317
0202-11-01_14:14:02.730000      1115.26        2.87264900e+00       -6.30599550e-09  24.9084  24.4317
0202-11-01_14:14:02.950000      1115.48        2.88241000e+00       -8.28929550e-09  24.9170  24.4092
0202-11-01_14:14:03.145000      1115.67        2.89232500e+00       -9.09501550e-09  24.9170  24.4092
0202-11-01_14:14:03.344000      1115.88        2.90250500e+00       -1.00866755e-08  24.9170  24.4092
0202-11-01_14:14:03.547000      1116.08        2.91210800e+00       -6.36796550e-09  24.9170  24.4092
0202-11-01_14:14:03.758000      1116.29        2.92192000e+00       -4.75653550e-09  24.9024  24.3771
0202-11-01_14:14:03.960000      1116.49        2.93207000e+00       -6.30512550e-09  24.9024  24.3771
0202-11-01_14:14:04.152000      1116.68        2.94126700e+00       -7.29612550e-09  24.9024  24.3771
0202-11-01_14:14:04.348000      1116.88        2.95179500e+00       -5.06424550e-09  24.9024  24.3771
0202-11-01_14:14:04.550000      1117.08        2.96203700e+00       -5.43611550e-09  24.9024  24.3771
0202-11-01_14:14:04.760000      1117.29        2.97155900e+00       -4.81633550e-09  24.9024  24.3771
0202-11-01_14:14:04.970000      1117.50        2.98162400e+00       -1.14480255e-08  24.9195  24.4286
0202-11-01_14:14:05.170000      1117.70        2.99133500e+00       -7.66733550e-09  24.9195  24.4286
0202-11-01_14:14:05.370000      1117.90        3.00129500e+00       -3.45280550e-09  24.9195  24.4286
0202-11-01_14:14:05.566000      1118.10        3.01161000e+00       -3.01895550e-09  24.9195  24.4286
0202-11-01_14:14:05.777000      1118.31        3.02156100e+00       -8.10118550e-09  24.9398  24.3944
0202-11-01_14:14:05.970000      1118.50        3.03075000e+00       -1.35552955e-08  24.9398  24.3944
0202-11-01_14:14:06.160000      1118.69        3.04128600e+00       -1.11381355e-08  24.9398  24.3944
0202-11-01_14:14:06.367000      1118.90        3.05097900e+00       -1.41130955e-08  24.9398  24.3944
0202-11-01_14:14:06.560000      1119.09        3.06060700e+00       -1.10141755e-08  24.9398  24.3944
0202-11-01_14:14:06.750000      1119.28        3.07143000e+00       -1.34933155e-08  24.8896  24.3890
0202-11-01_14:14:06.950000      1119.48        3.08098800e+00       -1.69021255e-08  24.8896  24.3890
0202-11-01_14:14:07.140000      1119.67        3.09065400e+00       -2.07447955e-08  24.8896  24.3890
0202-11-01_14:14:07.336000      1119.87        3.10118700e+00       -2.05588555e-08  24.8896  24.3890
0202-11-01_14:14:07.535000      1120.07        3.11075000e+00       -2.74384655e-08  24.8896  24.3890
0202-11-01_14:14:07.746000      1120.28        3.12086700e+00       -2.06828155e-08  24.8896  24.3890
0202-11-01_14:14:07.940000      1120.47        3.13090100e+00       -2.44634955e-08  24.8838  24.4441
0202-11-01_14:14:08.150000      1120.68        3.14131200e+00       -2.42775655e-08  24.8838  24.4441
0202-11-01_14:14:08.344000      1120.87        3.15049900e+00       -2.56410855e-08  24.8838  24.4441
0202-11-01_14:14:08.535000      1121.07        3.16081100e+00       -2.22942555e-08  24.8838  24.4441
0202-11-01_14:14:08.746000      1121.28        3.17045700e+00       -1.31214455e-08  24.8838  24.4441
0202-11-01_14:14:08.938000      1121.47        3.18030400e+00       -9.77460550e-09  24.9121  24.3382
0202-11-01_14:14:09.130000      1121.66        3.19041600e+00       -1.44229855e-08  24.9121  24.3382
0202-11-01_14:14:09.336000      1121.87        3.20026800e+00       -1.42990355e-08  24.9121  24.3382
0202-11-01_14:14:09.530000      1122.06        3.21020300e+00       -2.06208355e-08  24.9121  24.3382
0202-11-01_14:14:09.758000      1122.29        3.22032200e+00       -1.35549455e-08  24.9121  24.3382
0202-11-01_14:14:09.965000      1122.49        3.23022700e+00       -1.96278155e-08  24.9029  24.4690
0202-11-01_14:14:10.168000      1122.70        3.24014400e+00       -1.70233455e-08  24.9029  24.4690
0202-11-01_14:14:10.360000      1122.89        3.25013300e+00       -1.83861855e-08  24.9029  24.4690
0202-11-01_14:14:10.562000      1123.09        3.26002500e+00       -1.15065755e-08  24.9029  24.4690
0202-11-01_14:14:10.773000      1123.31        3.26965400e+00       -6.42433550e-09  24.9029  24.4690
0202-11-01_14:14:10.970000      1123.50        3.28046500e+00       -6.98214550e-09  24.9254  24.3590
0202-11-01_14:14:11.160000      1123.69        3.28884000e+00       -9.27534550e-09  24.9254  24.3590
0202-11-01_14:14:11.355000      1123.89        3.29974500e+00       -9.64721550e-09  24.9254  24.3590
0202-11-01_14:14:11.547000      1124.08        3.30980100e+00       -1.27461455e-08  24.9254  24.3590
0202-11-01_14:14:11.760000      1124.29        3.31945300e+00       -3.75925550e-09  24.9259  24.4315
0202-11-01_14:14:11.957000      1124.49        3.32971500e+00       -8.84149550e-09  24.9259  24.4315
0202-11-01_14:14:12.145000      1124.68        3.34008600e+00       -4.00717550e-09  24.9259  24.4315
0202-11-01_14:14:12.350000      1124.88        3.34949300e+00       -8.46962550e-09  24.9259  24.4315
0202-11-01_14:14:12.543000      1125.07        3.35926900e+00       -7.29203550e-09  24.9259  24.4315
0202-11-01_14:14:12.758000      1125.29        3.36952700e+00       -4.13113550e-09  24.9130  24.4064
0202-11-01_14:14:12.960000      1125.49        3.37907300e+00       -2.39573550e-09  24.9130  24.4064
0202-11-01_14:14:13.164000      1125.69        3.38916800e+00       -2.51968550e-09  24.9130  24.4064
0202-11-01_14:14:13.355000      1125.89        3.39951100e+00        5.17254500e-10  24.9130  24.4064
0202-11-01_14:14:13.560000      1126.09        3.40897500e+00        3.74013450e-09  24.9130  24.4064
0202-11-01_14:14:13.760000      1126.29        3.41896000e+00       -7.84295500e-10  24.9388  24.3839
0202-11-01_14:14:13.953000      1126.48        3.42947500e+00       -1.59001550e-09  24.9388  24.3839
0202-11-01_14:14:14.156000      1126.69        3.43894700e+00       -9.83315550e-09  24.9388  24.3839
0202-11-01_14:14:14.360000      1126.89        3.44851300e+00       -2.26485500e-10  24.9388  24.3839
0202-11-01_14:14:14.550000      1127.08        3.45897500e+00        1.69484450e-09  24.9388  24.3839
0202-11-01_14:14:14.760000      1127.29        3.46836000e+00        8.63643450e-09  24.9388  24.3839
0202-11-01_14:14:14.957000      1127.49        3.47872700e+00       -1.46605550e-09  24.8958  24.4280
0202-11-01_14:14:15.152000      1127.68        3.48881600e+00        3.12035450e-09  24.8958  24.4280
0202-11-01_14:14:15.350000      1127.88        3.49832800e+00        3.86409450e-09  24.8958  24.4280
0202-11-01_14:14:15.555000      1128.09        3.50840500e+00        1.16114045e-08  24.8958  24.4280
0202-11-01_14:14:15.754000      1128.28        3.51837600e+00        4.11201450e-09  24.9222  24.3968
0202-11-01_14:14:15.953000      1128.48        3.52799400e+00        8.94636450e-09  24.9222  24.3968
0202-11-01_14:14:16.156000      1128.69        3.53803400e+00        5.41361450e-09  24.9222  24.3968
0202-11-01_14:14:16.350000      1128.88        3.54823300e+00        1.08057645e-08  24.9222  24.3968
0202-11-01_14:14:16.550000      1129.08        3.55784400e+00        7.08705450e-09  24.9222  24.3968
0202-11-01_14:14:16.760000      1129.29        3.56734300e+00        1.82431845e-08  24.8647  24.3925
0202-11-01_14:14:16.957000      1129.49        3.57823000e+00        2.39452045e-08  24.8647  24.3925
0202-11-01_14:14:17.160000      1129.69        3.58803000e+00        3.70226645e-08  24.8647  24.3925
0202-11-01_14:14:17.350000      1129.88        3.59773600e+00        3.92538945e-08  24.8647  24.3925
0202-11-01_14:14:17.547000      1130.08        3.60721500e+00        3.99356545e-08  24.8647  24.3925
0202-11-01_14:14:17.758000      1130.29        3.61772700e+00        3.67127745e-08  24.8647  24.3925
0202-11-01_14:14:17.953000      1130.48        3.62724300e+00        4.39642545e-08  24.9016  24.4446
0202-11-01_14:14:18.145000      1130.68        3.63731600e+00        5.15876145e-08  24.9016  24.4446
0202-11-01_14:14:18.348000      1130.88        3.64742400e+00        5.89630545e-08  24.9016  24.4446
0202-11-01_14:14:18.543000      1131.07        3.65754700e+00        6.54088145e-08  24.9016  24.4446
0202-11-01_14:14:18.766000      1131.30        3.66685000e+00        7.35899745e-08  24.9016  24.4446
0202-11-01_14:14:18.973000      1131.50        3.67723500e+00        8.50559945e-08  24.8675  24.3453
0202-11-01_14:14:19.168000      1131.70        3.68668100e+00        8.46221545e-08  24.8675  24.3453
0202-11-01_14:14:19.360000      1131.89        3.69662600e+00        9.04481245e-08  24.8675  24.3453
0202-11-01_14:14:19.562000      1132.09        3.70717400e+00        1.01046455e-07  24.8675  24.3453
0202-11-01_14:14:19.758000      1132.29        3.71704500e+00        1.14185895e-07  24.8584  24.4707
0202-11-01_14:14:19.953000      1132.49        3.72649500e+00        1.21995185e-07  24.8584  24.4707
0202-11-01_14:14:20.184000      1132.71        3.73700900e+00        1.41704345e-07  24.8584  24.4707
0202-11-01_14:14:20.395000      1132.92        3.74629700e+00        1.50691225e-07  24.8584  24.4707
0202-11-01_14:14:20.590000      1133.12        3.75630900e+00        1.58128645e-07  24.8584  24.4707
0202-11-01_14:14:20.793000      1133.32        3.76619700e+00        1.59430195e-07  24.8988  24.3555
0202-11-01_14:14:20.992000      1133.52        3.77547800e+00        1.82610155e-07  24.8988  24.3555
0202-11-01_14:14:21.184000      1133.71        3.78642400e+00        1.94324085e-07  24.8988  24.3555
0202-11-01_14:14:21.380000      1133.91        3.79660800e+00        2.13351485e-07  24.8988  24.3555
0202-11-01_14:14:21.580000      1134.11        3.80579400e+00        2.24941465e-07  24.8988  24.3555
0202-11-01_14:14:21.780000      1134.31        3.81617500e+00        2.37461085e-07  24.8626  24.4357
0202-11-01_14:14:22             1134.53        3.82643700e+00        2.53451465e-07  24.8626  24.4357
0202-11-01_14:14:22.215000      1134.75        3.83564900e+00        2.82333365e-07  24.8626  24.4357
0202-11-01_14:14:22.410000      1134.94        3.84617700e+00        2.96464465e-07  24.8626  24.4357
0202-11-01_14:14:22.600000      1135.13        3.85510700e+00        3.13632505e-07  24.8626  24.4357
0202-11-01_14:14:22.812000      1135.34        3.86618600e+00        3.31420335e-07  24.8532  24.4056
0202-11-01_14:14:23.008000      1135.54        3.87593400e+00        3.55406015e-07  24.8532  24.4056
0202-11-01_14:14:23.200000      1135.73        3.88495900e+00        3.82056765e-07  24.8532  24.4056
0202-11-01_14:14:23.406000      1135.94        3.89562400e+00        4.17446485e-07  24.8532  24.4056
0202-11-01_14:14:23.605000      1136.14        3.90585800e+00        4.36473875e-07  24.8532  24.4056
0202-11-01_14:14:23.820000      1136.35        3.91507200e+00        4.56245015e-07  24.8605  24.3847
0202-11-01_14:14:24.010000      1136.54        3.92569700e+00        4.82090045e-07  24.8605  24.3847
0202-11-01_14:14:24.207000      1136.74        3.93556300e+00        5.12335555e-07  24.8605  24.3847
0202-11-01_14:14:24.414000      1136.94        3.94512400e+00        5.33346265e-07  24.8605  24.3847
0202-11-01_14:14:24.605000      1137.14        3.95494900e+00        5.77350995e-07  24.8605  24.3847
0202-11-01_14:14:24.812000      1137.34        3.96508200e+00        6.16831295e-07  24.8843  24.4350
0202-11-01_14:14:25.016000      1137.54        3.97491500e+00        6.50981435e-07  24.8843  24.4350
0202-11-01_14:14:25.207000      1137.74        3.98455400e+00        6.91763285e-07  24.8843  24.4350
0202-11-01_14:14:25.402000      1137.93        3.99532700e+00        7.26223325e-07  24.8843  24.4350
0202-11-01_14:14:25.605000      1138.14        4.00493700e+00        7.64773955e-07  24.8843  24.4350
0202-11-01_14:14:25.810000      1138.34        4.01466800e+00        8.21484275e-07  24.9045  24.3986
0202-11-01_14:14:26.016000      1138.55        4.02495700e+00        8.63815585e-07  24.9045  24.3986
0202-11-01_14:14:26.220000      1138.75        4.03499400e+00        9.12592655e-07  24.9045  24.3986
0202-11-01_14:14:26.420000      1138.95        4.04443300e+00        9.55729685e-07  24.9045  24.3986
0202-11-01_14:14:26.620000      1139.15        4.05470400e+00        1.01442331e-06  24.9045  24.3986
0202-11-01_14:14:26.820000      1139.35        4.06488000e+00        1.07367475e-06  24.9292  24.3967
0202-11-01_14:14:27.027000      1139.56        4.07390200e+00        1.13930997e-06  24.9292  24.3967
0202-11-01_14:14:27.220000      1139.75        4.08437700e+00        1.19756976e-06  24.9292  24.3967
0202-11-01_14:14:27.414000      1139.94        4.09445600e+00        1.24907388e-06  24.9292  24.3967
0202-11-01_14:14:27.617000      1140.15        4.10392200e+00        1.33745521e-06  24.9292  24.3967
0202-11-01_14:14:27.820000      1140.35        4.11481500e+00        1.40395678e-06  24.9317  24.4381
0202-11-01_14:14:28.027000      1140.56        4.12448100e+00        1.47492078e-06  24.9317  24.4381
0202-11-01_14:14:28.223000      1140.75        4.13377900e+00        1.56410598e-06  24.9317  24.4381
0202-11-01_14:14:28.414000      1140.94        4.14427100e+00        1.63500931e-06  24.9317  24.4381
0202-11-01_14:14:28.613000      1141.14        4.15433800e+00        1.70448714e-06  24.9317  24.4381
0202-11-01_14:14:28.812000      1141.34        4.16335400e+00        1.81177182e-06  24.9445  24.3463
0202-11-01_14:14:29.008000      1141.54        4.17371600e+00        1.89488491e-06  24.9445  24.3463
0202-11-01_14:14:29.203000      1141.74        4.18406100e+00        1.99231501e-06  24.9445  24.3463
0202-11-01_14:14:29.400000      1141.93        4.19329000e+00        2.11850311e-06  24.9445  24.3463
0202-11-01_14:14:29.600000      1142.13        4.20349900e+00        2.22076754e-06  24.9445  24.3463
0202-11-01_14:14:29.800000      1142.33        4.21374400e+00        2.32210228e-06  24.9159  24.4588
0202-11-01_14:14:30.008000      1142.54        4.22409400e+00        2.46558237e-06  24.9159  24.4588
0202-11-01_14:14:30.200000      1142.73        4.23330900e+00        2.57720553e-06  24.9159  24.4588
0202-11-01_14:14:30.414000      1142.94        4.24363800e+00        2.64686930e-06  24.9159  24.4588
0202-11-01_14:14:30.620000      1143.15        4.25315200e+00        2.81365327e-06  24.9159  24.4588
0202-11-01_14:14:30.830000      1143.36        4.26298800e+00        2.99252305e-06  24.9131  24.3448
0202-11-01_14:14:31.030000      1143.56        4.27334900e+00        3.13309014e-06  24.9131  24.3448
0202-11-01_14:14:31.223000      1143.75        4.28265600e+00        3.31747600e-06  24.9131  24.3448
0202-11-01_14:14:31.418000      1143.95        4.29330900e+00        3.46256752e-06  24.9131  24.3448
0202-11-01_14:14:31.613000      1144.14        4.30317700e+00        3.60772102e-06  24.9131  24.3448
0202-11-01_14:14:31.820000      1144.35        4.31237500e+00        3.81764199e-06  24.9111  24.4340
0202-11-01_14:14:32.010000      1144.54        4.32321100e+00        3.97587294e-06  24.9111  24.4340
0202-11-01_14:14:32.207000      1144.74        4.33310400e+00        4.15387502e-06  24.9111  24.4340
0202-11-01_14:14:32.414000      1144.94        4.34219800e+00        4.37953851e-06  24.9111  24.4340
0202-11-01_14:14:32.605000      1145.14        4.35266000e+00        4.56739515e-06  24.9111  24.4340
0202-11-01_14:14:32.800000      1145.33        4.36307700e+00        4.75568565e-06  24.9091  24.3906
0202-11-01_14:14:33.008000      1145.54        4.37250900e+00        5.03328707e-06  24.9091  24.3906
0202-11-01_14:14:33.203000      1145.73        4.38243000e+00        5.23855965e-06  24.9091  24.3906
0202-11-01_14:14:33.400000      1145.93        4.39256000e+00        5.45027799e-06  24.9091  24.3906
0202-11-01_14:14:33.594000      1146.12        4.40247300e+00        5.75607960e-06  24.9091  24.3906
0202-11-01_14:14:33.790000      1146.32        4.41183800e+00        5.99184428e-06  24.8805  24.3755
0202-11-01_14:14:33.990000      1146.52        4.42242500e+00        6.24260770e-06  24.8805  24.3755
0202-11-01_14:14:34.195000      1146.72        4.43207500e+00        6.58627627e-06  24.8805  24.3755
0202-11-01_14:14:34.390000      1146.92        4.44187500e+00        6.85234957e-06  24.8805  24.3755
0202-11-01_14:14:34.586000      1147.11        4.45207100e+00        7.12511657e-06  24.8805  24.3755
0202-11-01_14:14:34.790000      1147.32        4.46205300e+00        7.51291547e-06  24.8908  24.4240
0202-11-01_14:14:34.984000      1147.52        4.47155200e+00        7.80607337e-06  24.8908  24.4240
0202-11-01_14:14:35.180000      1147.71        4.48213200e+00        8.11720497e-06  24.8908  24.4240
0202-11-01_14:14:35.383000      1147.91        4.49196300e+00        8.54318267e-06  24.8908  24.4240
0202-11-01_14:14:35.582000      1148.11        4.50110800e+00        8.88332017e-06  24.8908  24.4240
0202-11-01_14:14:35.777000      1148.31        4.51162700e+00        9.22618467e-06  24.8889  24.3780
0202-11-01_14:14:35.980000      1148.51        4.52155000e+00        9.70695117e-06  24.8889  24.3780
0202-11-01_14:14:36.180000      1148.71        4.53056500e+00        1.00795654e-05  24.8889  24.3780
0202-11-01_14:14:36.383000      1148.92        4.54142800e+00        1.03324993e-05  24.8889  24.3780
0202-11-01_14:14:36.582000      1149.11        4.55162800e+00        1.08888175e-05  24.8889  24.3780
0202-11-01_14:14:36.790000      1149.32        4.56060000e+00        1.13182659e-05  24.9106  24.3883
0202-11-01_14:14:36.996000      1149.52        4.57160000e+00        1.19162336e-05  24.9106  24.3883
0202-11-01_14:14:37.200000      1149.73        4.58116100e+00        1.24999463e-05  24.9106  24.3883
0202-11-01_14:14:37.402000      1149.93        4.59079900e+00        1.29562933e-05  24.9106  24.3883
0202-11-01_14:14:37.598000      1150.13        4.60094600e+00        1.34233626e-05  24.9106  24.3883
0202-11-01_14:14:37.797000      1150.33        4.61090600e+00        1.40735161e-05  24.9106  24.3883
0202-11-01_14:14:38.010000      1150.54        4.62050700e+00        1.45709548e-05  24.9485  24.4294
0202-11-01_14:14:38.215000      1150.74        4.63085400e+00        1.61592754e-05  24.9485  24.4294
0202-11-01_14:14:38.406000      1150.94        4.64051400e+00        1.62302407e-05  24.9485  24.4294
0202-11-01_14:14:38.613000      1151.14        4.65027100e+00        1.66197750e-05  24.9485  24.4294
0202-11-01_14:14:38.816000      1151.35        4.66040100e+00        1.81246107e-05  24.9685  24.3400
0202-11-01_14:14:39.027000      1151.56        4.67021700e+00        1.82085295e-05  24.9685  24.3400
0202-11-01_14:14:39.223000      1151.75        4.67977300e+00        1.95098281e-05  24.9685  24.3400
0202-11-01_14:14:39.426000      1151.96        4.68990800e+00        1.96318016e-05  24.9685  24.3400
0202-11-01_14:14:39.633000      1152.16        4.70001500e+00        2.11225008e-05  24.9685  24.3400
