Repository: shortlab/2025-devitre-PhD

# 2025-devitre-PhD
Data repository for Alexis Devitre's PhD thesis

File: chapter 5/cold_vs_warm/20K/ffj23/Ic/2_pulses/Ic_2023-11-01_14-28-35115959_f23-pulse-2ms-1.txt
# Ic = 3.77 A, n = 21.45 , Tavg = 24.88 K, f23-pulse-2ms-1
#datetime                        t_s     iHTS_A                vHTS_V                tHTS_K  tTAR_K
0202-11-01_14:27:00.258000      1892.79        5.01692000e-02       -5.15970300e-09  24.9088  24.3775
0202-11-01_14:27:00.457000      1892.99        1.39402300e-02        1.84385700e-09  24.9088  24.3775
0202-11-01_14:27:00.656000      1893.19        2.30260600e-02        3.76518700e-09  24.9088  24.3775
0202-11-01_14:27:00.863000      1893.39        3.33303500e-02       -5.65553300e-09  24.9085  24.4523
0202-11-01_14:27:01.055000      1893.59        4.28169000e-02       -3.79618300e-09  24.9085  24.4523
0202-11-01_14:27:01.250000      1893.78        5.26477600e-02       -9.80808300e-09  24.9085  24.4523
0202-11-01_14:27:01.453000      1893.99        6.26982700e-02       -2.19558630e-08  24.9085  24.4523
0202-11-01_14:27:01.670000      1894.20        7.27458200e-02       -2.85877630e-08  24.9085  24.4523
0202-11-01_14:27:01.883000      1894.41        8.26776000e-02       -2.92078330e-08  24.9120  24.3630
0202-11-01_14:27:02.074000      1894.61        9.25872800e-02       -2.27622830e-08  24.9120  24.3630
0202-11-01_14:27:02.280000      1894.81        1.01842300e-01       -1.87336830e-08  24.9120  24.3630
0202-11-01_14:27:02.477000      1895.01        1.12122900e-01       -2.49315330e-08  24.9120  24.3630
0202-11-01_14:27:02.676000      1895.21        1.22188200e-01       -3.26168530e-08  24.9120  24.3630
0202-11-01_14:27:02.895000      1895.42        1.32084400e-01       -3.80709530e-08  24.8996  24.4353
0202-11-01_14:27:03.086000      1895.62        1.42123000e-01       -4.15417430e-08  24.8996  24.4353
0202-11-01_14:27:03.277000      1895.81        1.52148300e-01       -4.07360230e-08  24.8996  24.4353
0202-11-01_14:27:03.477000      1896.01        1.60980300e-01       -3.98063530e-08  24.8996  24.4353
0202-11-01_14:27:03.688000      1896.22        1.71714300e-01       -4.06120730e-08  24.8996  24.4353
0202-11-01_14:27:03.906000      1896.44        1.82017100e-01       -3.85667830e-08  24.8826  24.4070
0202-11-01_14:27:04.110000      1896.64        1.91076300e-01       -4.39589030e-08  24.8826  24.4070
0202-11-01_14:27:04.300000      1896.83        2.01672900e-01       -4.20995530e-08  24.8826  24.4070
0202-11-01_14:27:04.492000      1897.02        2.11017000e-01       -3.85667830e-08  24.8826  24.4070
0202-11-01_14:27:04.703000      1897.24        2.21184800e-01       -3.63975430e-08  24.8826  24.4070
0202-11-01_14:27:04.900000      1897.43        2.31435600e-01       -3.05715630e-08  24.9180  24.3808
0202-11-01_14:27:05.090000      1897.62        2.41388700e-01       -3.87527230e-08  24.9180  24.3808
0202-11-01_14:27:05.290000      1897.82        2.50655600e-01       -3.31126830e-08  24.9180  24.3808
0202-11-01_14:27:05.492000      1898.02        2.60470200e-01       -3.72652330e-08  24.9180  24.3808
0202-11-01_14:27:05.740000      1898.27        2.71339900e-01       -2.88361730e-08  24.9180  24.3808
0202-11-01_14:27:05.940000      1898.47        2.81378600e-01       -3.51579730e-08  24.9249  24.4500
0202-11-01_14:27:06.145000      1898.68        2.90983800e-01       -4.24714230e-08  24.9249  24.4500
0202-11-01_14:27:06.340000      1898.87        2.99869300e-01       -4.53224330e-08  24.9249  24.4500
0202-11-01_14:27:06.543000      1899.07        3.10673300e-01       -4.48885830e-08  24.9249  24.4500
0202-11-01_14:27:06.754000      1899.28        3.20809900e-01       -4.35250530e-08  24.9249  24.4500
0202-11-01_14:27:06.945000      1899.48        3.30243000e-01       -4.47026430e-08  24.9195  24.3616
0202-11-01_14:27:07.150000      1899.68        3.40393000e-01       -4.94130030e-08  24.9195  24.3616
0202-11-01_14:27:07.344000      1899.87        3.50204500e-01       -4.97229030e-08  24.9195  24.3616
0202-11-01_14:27:07.535000      1900.07        3.59872200e-01       -5.25739530e-08  24.9195  24.3616
0202-11-01_14:27:07.746000      1900.28        3.70511900e-01       -5.30699730e-08  24.9195  24.3616
0202-11-01_14:27:07.945000      1900.47        3.79869300e-01       -5.68507930e-08  24.9484  24.4354
0202-11-01_14:27:08.137000      1900.67        3.89977100e-01       -5.15827230e-08  24.9484  24.4354
0202-11-01_14:27:08.340000      1900.87        3.99983100e-01       -5.39379030e-08  24.9484  24.4354
0202-11-01_14:27:08.543000      1901.07        4.10055900e-01       -4.06125430e-08  24.9484  24.4354
0202-11-01_14:27:08.750000      1901.28        4.19769500e-01       -4.81119330e-08  24.9484  24.4354
0202-11-01_14:27:08.940000      1901.47        4.29774000e-01       -4.91655630e-08  24.9227  24.4037
0202-11-01_14:27:09.137000      1901.67        4.40078300e-01       -5.82763930e-08  24.9227  24.4037
0202-11-01_14:27:09.330000      1901.86        4.49260600e-01       -5.29462530e-08  24.9227  24.4037
0202-11-01_14:27:09.535000      1902.06        4.59244400e-01       -5.13348130e-08  24.9227  24.4037
0202-11-01_14:27:09.730000      1902.26        4.69968900e-01       -4.71822630e-08  24.9227  24.4037
0202-11-01_14:27:09.920000      1902.45        4.79759700e-01       -4.32156430e-08  24.9392  24.3770
0202-11-01_14:27:10.133000      1902.66        4.88584300e-01       -3.62120830e-08  24.9392  24.3770
0202-11-01_14:27:10.324000      1902.85        4.99322000e-01       -3.19355730e-08  24.9392  24.3770
0202-11-01_14:27:10.516000      1903.05        5.09198800e-01       -4.07984830e-08  24.9392  24.3770
0202-11-01_14:27:10.740000      1903.27        5.19642700e-01       -4.43312530e-08  24.9392  24.3770
0202-11-01_14:27:10.934000      1903.46        5.28701800e-01       -4.56328030e-08  24.9374  24.4481
0202-11-01_14:27:11.140000      1903.67        5.39154500e-01       -3.88771530e-08  24.9374  24.4481
0202-11-01_14:27:11.332000      1903.86        5.48596500e-01       -4.36494930e-08  24.9374  24.4481
0202-11-01_14:27:11.523000      1904.06        5.58210700e-01       -3.87531930e-08  24.9374  24.4481
0202-11-01_14:27:11.720000      1904.25        5.69117500e-01       -3.92490230e-08  24.9413  24.3585
0202-11-01_14:27:11.914000      1904.45        5.78860800e-01       -3.93729830e-08  24.9413  24.3585
0202-11-01_14:27:12.110000      1904.64        5.84068600e-01       -4.48890530e-08  24.9413  24.3585
0202-11-01_14:27:12.300000      1904.83        5.98105500e-01       -4.32776230e-08  24.9413  24.3585
0202-11-01_14:27:12.508000      1905.04        6.08074400e-01       -3.95589130e-08  24.9413  24.3585
0202-11-01_14:27:12.742000      1905.27        6.17924600e-01       -3.62740530e-08  24.9413  24.3585
0202-11-01_14:27:12.940000      1905.47        6.28218600e-01       -4.03646330e-08  24.9147  24.4266
0202-11-01_14:27:13.145000      1905.68        6.37562700e-01       -3.83813230e-08  24.9147  24.4266
0202-11-01_14:27:13.348000      1905.88        6.47740800e-01       -4.45791630e-08  24.9147  24.4266
0202-11-01_14:27:13.540000      1906.07        6.57751300e-01       -4.46411230e-08  24.9147  24.4266
0202-11-01_14:27:13.742000      1906.27        6.67344700e-01       -4.90415230e-08  24.8764  24.4008
0202-11-01_14:27:13.945000      1906.47        6.76972200e-01       -4.78018630e-08  24.8764  24.4008
0202-11-01_14:27:14.137000      1906.67        6.87352200e-01       -4.58804930e-08  24.8764  24.4008
0202-11-01_14:27:14.344000      1906.88        6.96942600e-01       -4.86075430e-08  24.8764  24.4008
0202-11-01_14:27:14.540000      1907.07        7.07356700e-01       -4.95991930e-08  24.8764  24.4008
0202-11-01_14:27:14.742000      1907.27        7.17298900e-01       -5.20163530e-08  24.8764  24.4008
0202-11-01_14:27:14.950000      1907.48        7.27039200e-01       -5.09627230e-08  24.8599  24.3732
0202-11-01_14:27:15.140000      1907.67        7.36898200e-01       -5.30699830e-08  24.8599  24.3732
0202-11-01_14:27:15.332000      1907.86        7.47049700e-01       -5.07767830e-08  24.8599  24.3732
0202-11-01_14:27:15.535000      1908.07        7.57150700e-01       -5.36897730e-08  24.8599  24.3732
0202-11-01_14:27:15.740000      1908.27        7.66022800e-01       -5.12726130e-08  24.8599  24.3732
0202-11-01_14:27:15.934000      1908.46        7.76772300e-01       -5.12106330e-08  24.9004  24.4419
0202-11-01_14:27:16.140000      1908.67        7.86656400e-01       -4.47648730e-08  24.9004  24.4419
0202-11-01_14:27:16.332000      1908.86        7.95945500e-01       -4.66242330e-08  24.9004  24.4419
0202-11-01_14:27:16.523000      1909.06        8.06736600e-01       -4.04263930e-08  24.9004  24.4419
0202-11-01_14:27:16.730000      1909.26        8.16825700e-01       -4.86695230e-08  24.9004  24.4419
0202-11-01_14:27:16.926000      1909.46        8.26272200e-01       -4.23477230e-08  24.8721  24.3562
0202-11-01_14:27:17.117000      1909.65        8.36631400e-01       -4.83596230e-08  24.8721  24.3562
0202-11-01_14:27:17.320000      1909.85        8.46276700e-01       -4.01784730e-08  24.8721  24.3562
0202-11-01_14:27:17.520000      1910.05        8.55610400e-01       -4.25956330e-08  24.8721  24.3562
0202-11-01_14:27:17.734000      1910.27        8.66238300e-01       -3.88149530e-08  24.8721  24.3562
0202-11-01_14:27:17.930000      1910.46        8.75837700e-01       -4.16659530e-08  24.8777  24.4286
0202-11-01_14:27:18.120000      1910.65        8.85907500e-01       -3.60879030e-08  24.8777  24.4286
0202-11-01_14:27:18.316000      1910.85        8.95996600e-01       -3.80712130e-08  24.8777  24.4286
0202-11-01_14:27:18.510000      1911.04        9.05791800e-01       -4.08602330e-08  24.8777  24.4286
0202-11-01_14:27:18.750000      1911.28        9.15941700e-01       -5.28220730e-08  24.8777  24.4286
0202-11-01_14:27:18.940000      1911.47        9.25880900e-01       -4.46409230e-08  24.8962  24.3919
0202-11-01_14:27:19.145000      1911.68        9.35366000e-01       -4.50127930e-08  24.8962  24.3919
0202-11-01_14:27:19.348000      1911.88        9.45405000e-01       -3.59019630e-08  24.8962  24.3919
0202-11-01_14:27:19.540000      1912.07        9.55743400e-01       -4.38351030e-08  24.8962  24.3919
0202-11-01_14:27:19.754000      1912.28        9.65326400e-01       -4.67476730e-08  24.8962  24.3919
0202-11-01_14:27:19.950000      1912.48        9.75417000e-01       -5.15816830e-08  24.9312  24.3748
0202-11-01_14:27:20.140000      1912.67        9.85593600e-01       -5.58579830e-08  24.9312  24.3748
0202-11-01_14:27:20.344000      1912.87        9.94701700e-01       -5.22632430e-08  24.9312  24.3748
0202-11-01_14:27:20.547000      1913.08        1.00488400e+00       -5.13955430e-08  24.9312  24.3748
0202-11-01_14:27:20.750000      1913.28        1.01543600e+00       -4.43919730e-08  24.9312  24.3748
0202-11-01_14:27:20.953000      1913.48        1.02434700e+00       -3.69545630e-08  24.9222  24.4340
0202-11-01_14:27:21.150000      1913.68        1.03504100e+00       -3.17483730e-08  24.9222  24.4340
0202-11-01_14:27:21.340000      1913.87        1.04543900e+00       -3.75743530e-08  24.9222  24.4340
0202-11-01_14:27:21.543000      1914.07        1.05458700e+00       -4.18508630e-08  24.9222  24.4340
0202-11-01_14:27:21.750000      1914.28        1.06443700e+00       -4.47638430e-08  24.9222  24.4340
0202-11-01_14:27:21.940000      1914.47        1.07496700e+00       -3.91857930e-08  24.9214  24.3469
0202-11-01_14:27:22.150000      1914.68        1.08460800e+00       -3.92477630e-08  24.9214  24.3469
0202-11-01_14:27:22.344000      1914.87        1.09466300e+00       -3.50332330e-08  24.9214  24.3469
0202-11-01_14:27:22.535000      1915.07        1.10486900e+00       -3.36697030e-08  24.9214  24.3469
0202-11-01_14:27:22.746000      1915.28        1.11424700e+00       -2.30094130e-08  24.9214  24.3469
0202-11-01_14:27:22.938000      1915.47        1.12456000e+00       -2.88353930e-08  24.9112  24.4246
0202-11-01_14:27:23.133000      1915.66        1.13465400e+00       -2.77197730e-08  24.9112  24.4246
0202-11-01_14:27:23.332000      1915.86        1.14386400e+00       -3.15624430e-08  24.9112  24.4246
0202-11-01_14:27:23.535000      1916.07        1.15386600e+00       -2.61083430e-08  24.9112  24.4246
0202-11-01_14:27:23.734000      1916.27        1.16437300e+00       -2.85254930e-08  24.9112  24.4246
0202-11-01_14:27:23.938000      1916.47        1.17429600e+00       -2.75338430e-08  24.8900  24.3904
0202-11-01_14:27:24.133000      1916.66        1.18413200e+00       -2.64802130e-08  24.8900  24.3904
0202-11-01_14:27:24.324000      1916.85        1.19445100e+00       -2.70999930e-08  24.8900  24.3904
0202-11-01_14:27:24.527000      1917.06        1.20428000e+00       -3.02608930e-08  24.8900  24.3904
0202-11-01_14:27:24.734000      1917.26        1.21411100e+00       -2.82775830e-08  24.8900  24.3904
0202-11-01_14:27:24.940000      1917.47        1.22426400e+00       -2.48687730e-08  24.8921  24.3693
0202-11-01_14:27:25.133000      1917.66        1.23399400e+00       -1.92287330e-08  24.8921  24.3693
0202-11-01_14:27:25.330000      1917.86        1.24300300e+00       -1.87329030e-08  24.8921  24.3693
0202-11-01_14:27:25.530000      1918.06        1.25391700e+00       -2.20177630e-08  24.8921  24.3693
0202-11-01_14:27:25.727000      1918.26        1.26426400e+00       -1.78026630e-08  24.8921  24.3693
0202-11-01_14:27:25.920000      1918.45        1.27301600e+00       -2.09631330e-08  24.8578  24.4375
0202-11-01_14:27:26.113000      1918.64        1.28347000e+00       -9.68263300e-09  24.8578  24.4375
0202-11-01_14:27:26.310000      1918.84        1.29341700e+00       -1.72440030e-08  24.8578  24.4375
0202-11-01_14:27:26.504000      1919.03        1.30298200e+00       -1.73679630e-08  24.8578  24.4375
0202-11-01_14:27:26.710000      1919.24        1.31289700e+00       -2.32559130e-08  24.8578  24.4375
0202-11-01_14:27:26.906000      1919.44        1.32342400e+00       -1.35872730e-08  24.8564  24.3500
0202-11-01_14:27:27.100000      1919.63        1.33334700e+00       -1.69960930e-08  24.8564  24.3500
0202-11-01_14:27:27.293000      1919.82        1.34193200e+00       -1.66861930e-08  24.8564  24.3500
0202-11-01_14:27:27.500000      1920.03        1.35308100e+00       -2.04668830e-08  24.8564  24.3500
0202-11-01_14:27:27.723000      1920.25        1.36307500e+00       -1.31534230e-08  24.8564  24.3500
0202-11-01_14:27:27.938000      1920.47        1.37287200e+00       -2.28220630e-08  24.8748  24.4250
0202-11-01_14:27:28.140000      1920.67        1.38265100e+00       -1.39591430e-08  24.8748  24.4250
0202-11-01_14:27:28.332000      1920.86        1.39222400e+00       -2.22642530e-08  24.8748  24.4250
0202-11-01_14:27:28.523000      1921.05        1.40250300e+00       -1.81736830e-08  24.8748  24.4250
0202-11-01_14:27:28.740000      1921.27        1.41277400e+00       -2.20163430e-08  24.8748  24.4250
0202-11-01_14:27:28.934000      1921.46        1.42201300e+00       -1.05503330e-08  24.8952  24.3914
0202-11-01_14:27:29.125000      1921.66        1.43254900e+00       -1.20997930e-08  24.8952  24.3914
0202-11-01_14:27:29.330000      1921.86        1.44273000e+00       -1.24096830e-08  24.8952  24.3914
0202-11-01_14:27:29.530000      1922.06        1.45226100e+00       -1.64382830e-08  24.8952  24.3914
0202-11-01_14:27:29.746000      1922.28        1.46270300e+00       -1.74919130e-08  24.8952  24.3914
0202-11-01_14:27:29.938000      1922.47        1.47208300e+00       -1.34633130e-08  24.9138  24.3786
0202-11-01_14:27:30.133000      1922.66        1.48182200e+00       -9.37274300e-09  24.9138  24.3786
0202-11-01_14:27:30.324000      1922.85        1.49203800e+00       -4.78633300e-09  24.9138  24.3786
0202-11-01_14:27:30.523000      1923.05        1.50209600e+00       -7.14151300e-09  24.9138  24.3786
0202-11-01_14:27:30.746000      1923.28        1.51195900e+00       -8.81693000e-10  24.9138  24.3786
0202-11-01_14:27:30.945000      1923.48        1.52180800e+00       -5.34414300e-09  24.8950  24.4416
0202-11-01_14:27:31.150000      1923.68        1.53130800e+00       -8.81693000e-10  24.8950  24.4416
0202-11-01_14:27:31.350000      1923.88        1.54148000e+00       -3.11291300e-09  24.8950  24.4416
0202-11-01_14:27:31.543000      1924.07        1.55182600e+00       -2.24534300e-09  24.8950  24.4416
0202-11-01_14:27:31.766000      1924.30        1.56182700e+00       -5.71666300e-09  24.8950  24.4416
0202-11-01_14:27:31.957000      1924.49        1.57186300e+00       -8.25817300e-09  24.9326  24.3584
0202-11-01_14:27:32.150000      1924.68        1.58164400e+00       -1.06755930e-08  24.9326  24.3584
0202-11-01_14:27:32.348000      1924.88        1.59100600e+00       -2.86630300e-09  24.9326  24.3584
0202-11-01_14:27:32.540000      1925.07        1.60104000e+00       -5.90325300e-09  24.9326  24.3584
0202-11-01_14:27:32.770000      1925.30        1.61135200e+00       -8.75425300e-09  24.9326  24.3584
0202-11-01_14:27:32.965000      1925.50        1.62135200e+00       -1.41463830e-08  24.9016  24.4343
0202-11-01_14:27:33.170000      1925.70        1.63090400e+00       -7.32875300e-09  24.9016  24.4343
0202-11-01_14:27:33.363000      1925.89        1.64133200e+00       -6.08918300e-09  24.9016  24.4343
0202-11-01_14:27:33.560000      1926.09        1.65110200e+00       -1.93663300e-09  24.9016  24.4343
0202-11-01_14:27:33.766000      1926.30        1.66004300e+00       -7.39073300e-09  24.9016  24.4343
0202-11-01_14:27:33.960000      1926.49        1.67065300e+00       -9.44973000e-10  24.9261  24.3785
0202-11-01_14:27:34.152000      1926.68        1.68059600e+00       -7.59043000e-10  24.9261  24.3785
0202-11-01_14:27:34.350000      1926.88        1.68999200e+00        3.70340700e-09  24.9261  24.3785
0202-11-01_14:27:34.543000      1927.07        1.70051800e+00        1.84405700e-09  24.9261  24.3785
0202-11-01_14:27:34.758000      1927.29        1.71070600e+00       -2.01233000e-10  24.9261  24.3785
0202-11-01_14:27:34.950000      1927.48        1.71944900e+00       -3.05224300e-09  24.8877  24.3838
0202-11-01_14:27:35.140000      1927.67        1.73035300e+00       -1.75069300e-09  24.8877  24.3838
0202-11-01_14:27:35.348000      1927.88        1.74075100e+00        9.76357000e-10  24.8877  24.3838
0202-11-01_14:27:35.543000      1928.07        1.74982900e+00        5.19088700e-09  24.8877  24.3838
0202-11-01_14:27:35.758000      1928.29        1.76011400e+00        5.99660700e-09  24.8877  24.3838
0202-11-01_14:27:35.953000      1928.48        1.77019100e+00        6.98826700e-09  24.9056  24.4452
0202-11-01_14:27:36.145000      1928.68        1.77974800e+00        8.28981700e-09  24.9056  24.4452
0202-11-01_14:27:36.340000      1928.87        1.78940500e+00        5.74869700e-09  24.9056  24.4452
0202-11-01_14:27:36.543000      1929.07        1.79987400e+00        5.37682700e-09  24.9056  24.4452
0202-11-01_14:27:36.742000      1929.27        1.81033000e+00        5.00495700e-09  24.9056  24.4452
0202-11-01_14:27:36.960000      1929.49        1.81975500e+00        8.53772700e-09  24.8572  24.3573
0202-11-01_14:27:37.156000      1929.69        1.82962600e+00        5.87265700e-09  24.8572  24.3573
0202-11-01_14:27:37.348000      1929.88        1.83979900e+00        8.35178700e-09  24.8572  24.3573
0202-11-01_14:27:37.540000      1930.07        1.84918600e+00        3.64172700e-09  24.8572  24.3573
0202-11-01_14:27:37.754000      1930.28        1.85980500e+00        8.16736700e-09  24.8572  24.3573
0202-11-01_14:27:37.950000      1930.48        1.86904300e+00        6.68877000e-10  24.9137  24.4355
0202-11-01_14:27:38.152000      1930.68        1.87935600e+00        4.57412700e-09  24.9137  24.4355
0202-11-01_14:27:38.344000      1930.88        1.88933900e+00       -3.66901300e-09  24.9137  24.4355
0202-11-01_14:27:38.540000      1931.07        1.89923300e+00        2.46685700e-09  24.9137  24.4355
0202-11-01_14:27:38.760000      1931.29        1.90870400e+00       -1.37581300e-09  24.9137  24.4355
0202-11-01_14:27:38.957000      1931.49        1.91956100e+00        4.88401700e-09  24.9317  24.3960
0202-11-01_14:27:39.160000      1931.69        1.92912700e+00        4.51214700e-09  24.9317  24.3960
0202-11-01_14:27:39.355000      1931.89        1.93863100e+00        1.49245370e-08  24.9317  24.3960
0202-11-01_14:27:39.547000      1932.08        1.94892300e+00        1.04001070e-08  24.9317  24.3960
0202-11-01_14:27:39.758000      1932.29        1.95907000e+00        6.49545700e-09  24.9317  24.3960
0202-11-01_14:27:39.953000      1932.48        1.96845800e+00       -1.74768300e-09  24.9539  24.3852
0202-11-01_14:27:40.145000      1932.67        1.97890900e+00       -2.11955300e-09  24.9539  24.3852
0202-11-01_14:27:40.344000      1932.87        1.98836800e+00        7.93437000e-10  24.9539  24.3852
0202-11-01_14:27:40.535000      1933.07        1.99786700e+00        3.89236700e-09  24.9539  24.3852
0202-11-01_14:27:40.746000      1933.28        2.00851700e+00        6.61941700e-09  24.9539  24.3852
0202-11-01_14:27:40.950000      1933.48        2.01867600e+00        6.18556700e-09  24.9390  24.4454
0202-11-01_14:27:41.152000      1933.68        2.02815800e+00        4.69808700e-09  24.9390  24.4454
0202-11-01_14:27:41.348000      1933.88        2.03836800e+00       -2.80131300e-09  24.9390  24.4454
0202-11-01_14:27:41.540000      1934.07        2.04781900e+00       -1.31383300e-09  24.9390  24.4454
0202-11-01_14:27:41.740000      1934.27        2.05788500e+00        8.55417000e-10  24.9598  24.3581
0202-11-01_14:27:41.930000      1934.46        2.06788500e+00        9.53240700e-09  24.9598  24.3581
0202-11-01_14:27:42.120000      1934.65        2.07807000e+00        6.68139700e-09  24.9598  24.3581
0202-11-01_14:27:42.316000      1934.85        2.08751700e+00        4.88401700e-09  24.9598  24.3581
0202-11-01_14:27:42.520000      1935.05        2.09780800e+00        3.70642700e-09  24.9598  24.3581
0202-11-01_14:27:42.734000      1935.27        2.10804400e+00        9.34646700e-09  24.9598  24.3581
0202-11-01_14:27:42.945000      1935.48        2.11769900e+00        1.37469370e-08  24.9366  24.4355
0202-11-01_14:27:43.137000      1935.67        2.12775200e+00        1.53583870e-08  24.9366  24.4355
0202-11-01_14:27:43.344000      1935.88        2.13719700e+00        9.59438700e-09  24.9366  24.4355
0202-11-01_14:27:43.540000      1936.07        2.14743800e+00        1.22587870e-08  24.9366  24.4355
0202-11-01_14:27:43.740000      1936.27        2.15774500e+00        1.09562270e-08  24.9366  24.4355
0202-11-01_14:27:43.934000      1936.46        2.16716000e+00        1.90740570e-08  24.9332  24.3919
0202-11-01_14:27:44.125000      1936.66        2.17696100e+00        1.28758770e-08  24.9332  24.3919
0202-11-01_14:27:44.316000      1936.85        2.18731900e+00        1.49831370e-08  24.9332  24.3919
0202-11-01_14:27:44.523000      1937.05        2.19729100e+00        1.14503670e-08  24.9332  24.3919
0202-11-01_14:27:44.766000      1937.30        2.20781600e+00        1.46112670e-08  24.9332  24.3919
0202-11-01_14:27:44.957000      1937.49        2.21713600e+00        1.70284270e-08  24.8800  24.3776
0202-11-01_14:27:45.160000      1937.69        2.22686600e+00        1.98174570e-08  24.8800  24.3776
0202-11-01_14:27:45.363000      1937.89        2.23639900e+00        1.63466670e-08  24.8800  24.3776
0202-11-01_14:27:45.555000      1938.09        2.24700600e+00        2.05611970e-08  24.8800  24.3776
0202-11-01_14:27:45.766000      1938.30        2.25694200e+00        1.51690770e-08  24.8800  24.3776
0202-11-01_14:27:45.957000      1938.49        2.26680400e+00        1.74002970e-08  24.8676  24.4408
0202-11-01_14:27:46.160000      1938.69        2.27672200e+00        1.43013770e-08  24.8676  24.4408
0202-11-01_14:27:46.355000      1938.88        2.28661200e+00        1.87018470e-08  24.8676  24.4408
0202-11-01_14:27:46.547000      1939.08        2.29626800e+00        2.32882470e-08  24.8676  24.4408
0202-11-01_14:27:46.760000      1939.29        2.30640600e+00        2.09950470e-08  24.8676  24.4408
0202-11-01_14:27:46.957000      1939.49        2.31605400e+00        2.39080370e-08  24.8769  24.3528
0202-11-01_14:27:47.150000      1939.68        2.32586400e+00        2.31023170e-08  24.8769  24.3528
0202-11-01_14:27:47.340000      1939.87        2.33607800e+00        2.68829970e-08  24.8769  24.3528
0202-11-01_14:27:47.535000      1940.07        2.34645800e+00        1.96315270e-08  24.8769  24.3528
0202-11-01_14:27:47.740000      1940.27        2.35568600e+00        2.48377170e-08  24.8769  24.3528
0202-11-01_14:27:47.934000      1940.46        2.36555700e+00        2.83704870e-08  24.8862  24.4315
0202-11-01_14:27:48.130000      1940.66        2.37596500e+00        3.48782170e-08  24.8862  24.4315
0202-11-01_14:27:48.320000      1940.85        2.38541900e+00        3.38245870e-08  24.8862  24.4315
0202-11-01_14:27:48.510000      1941.04        2.39518200e+00        3.16553370e-08  24.8862  24.4315
0202-11-01_14:27:48.734000      1941.27        2.40542400e+00        2.67590470e-08  24.8862  24.4315
0202-11-01_14:27:48.945000      1941.48        2.41538800e+00        2.41559470e-08  24.8970  24.3842
0202-11-01_14:27:49.150000      1941.68        2.42550700e+00        2.61392570e-08  24.8970  24.3842
0202-11-01_14:27:49.350000      1941.88        2.43554800e+00        2.79366370e-08  24.8970  24.3842
0202-11-01_14:27:49.555000      1942.08        2.44492300e+00        2.08708970e-08  24.8970  24.3842
0202-11-01_14:27:49.760000      1942.29        2.45545400e+00        2.27300470e-08  24.8970  24.3842
0202-11-01_14:27:49.965000      1942.49        2.46562500e+00        1.74616070e-08  24.9263  24.3847
0202-11-01_14:27:50.156000      1942.69        2.47452400e+00        1.78334770e-08  24.9263  24.3847
0202-11-01_14:27:50.350000      1942.88        2.48520900e+00        6.92527700e-09  24.9263  24.3847
0202-11-01_14:27:50.555000      1943.09        2.49485800e+00       -6.98063000e-10  24.9263  24.3847
0202-11-01_14:27:50.754000      1943.28        2.50477000e+00        1.28523700e-09  24.9263  24.3847
0202-11-01_14:27:50.945000      1943.48        2.51474000e+00       -1.00796300e-09  24.9059  24.4316
0202-11-01_14:27:51.145000      1943.67        2.52475800e+00        1.09930700e-09  24.9059  24.4316
0202-11-01_14:27:51.336000      1943.87        2.53470000e+00        1.07647000e-10  24.9059  24.4316
0202-11-01_14:27:51.530000      1944.06        2.54432000e+00        1.02721170e-08  24.9059  24.4316
0202-11-01_14:27:51.740000      1944.27        2.55475900e+00        7.29714700e-09  24.9059  24.4316
0202-11-01_14:27:51.934000      1944.47        2.56484200e+00        4.81800700e-09  24.9558  24.3485
0202-11-01_14:27:52.137000      1944.67        2.57416000e+00       -6.58601300e-09  24.9558  24.3485
0202-11-01_14:27:52.332000      1944.86        2.58458700e+00       -5.71832300e-09  24.9558  24.3485
0202-11-01_14:27:52.523000      1945.05        2.59482500e+00       -6.95789300e-09  24.9558  24.3485
0202-11-01_14:27:52.740000      1945.27        2.60417600e+00       -2.30950300e-09  24.9558  24.3485
0202-11-01_14:27:52.938000      1945.47        2.61453100e+00        1.28523700e-09  24.9373  24.4326
0202-11-01_14:27:53.140000      1945.67        2.62418200e+00        3.82635700e-09  24.9373  24.4326
0202-11-01_14:27:53.344000      1945.87        2.63385000e+00       -1.13191300e-09  24.9373  24.4326
0202-11-01_14:27:53.547000      1946.08        2.64355100e+00        1.03732700e-09  24.9373  24.4326
0202-11-01_14:27:53.760000      1946.29        2.65429200e+00        1.34721700e-09  24.9373  24.4326
0202-11-01_14:27:53.953000      1946.48        2.66336900e+00       -3.85896300e-09  24.9196  24.3844
0202-11-01_14:27:54.150000      1946.68        2.67386300e+00       -6.46206300e-09  24.9196  24.3844
0202-11-01_14:27:54.344000      1946.87        2.68388700e+00       -5.74113000e-10  24.9196  24.3844
0202-11-01_14:27:54.535000      1947.07        2.69317000e+00        1.09930700e-09  24.9196  24.3844
0202-11-01_14:27:54.746000      1947.27        2.70405000e+00        7.89417000e-10  24.9196  24.3844
0202-11-01_14:27:54.938000      1947.47        2.71380700e+00       -1.75170300e-09  24.9299  24.3762
0202-11-01_14:27:55.130000      1947.66        2.72246100e+00        3.76437700e-09  24.9299  24.3762
0202-11-01_14:27:55.336000      1947.87        2.73361400e+00       -1.63030000e-11  24.9299  24.3762
0202-11-01_14:27:55.530000      1948.06        2.74361200e+00        4.01235700e-09  24.9299  24.3762
0202-11-01_14:27:55.734000      1948.26        2.75256800e+00        8.51527000e-10  24.9299  24.3762
0202-11-01_14:27:55.926000      1948.46        2.76343600e+00        3.26877700e-09  24.9104  24.4359
0202-11-01_14:27:56.117000      1948.65        2.77333000e+00        3.14481700e-09  24.9104  24.4359
0202-11-01_14:27:56.310000      1948.84        2.78297600e+00        5.43801700e-09  24.9104  24.4359
0202-11-01_14:27:56.516000      1949.04        2.79253600e+00        1.13879470e-08  24.9104  24.4359
0202-11-01_14:27:56.742000      1949.27        2.80384200e+00        9.52859700e-09  24.9104  24.4359
0202-11-01_14:27:56.945000      1949.47        2.81279400e+00        9.28068700e-09  24.8847  24.3476
0202-11-01_14:27:57.137000      1949.67        2.82263200e+00        2.93817000e-10  24.8847  24.3476
0202-11-01_14:27:57.340000      1949.87        2.83300900e+00        5.74791700e-09  24.8847  24.3476
0202-11-01_14:27:57.543000      1950.07        2.84244800e+00       -1.40033000e-10  24.8847  24.3476
0202-11-01_14:27:57.742000      1950.27        2.85251300e+00        1.08921270e-08  24.8595  24.4274
0202-11-01_14:27:57.945000      1950.48        2.86269100e+00        1.10160770e-08  24.8595  24.4274
0202-11-01_14:27:58.140000      1950.67        2.87230700e+00        7.85517700e-09  24.8595  24.4274
0202-11-01_14:27:58.332000      1950.86        2.88165400e+00        1.90524700e-09  24.8595  24.4274
0202-11-01_14:27:58.523000      1951.06        2.89261400e+00       -1.56554300e-09  24.8595  24.4274
0202-11-01_14:27:58.734000      1951.26        2.90230100e+00        3.64064700e-09  24.8694  24.3822
0202-11-01_14:27:58.930000      1951.46        2.91213600e+00        2.89690700e-09  24.8694  24.3822
0202-11-01_14:27:59.120000      1951.65        2.92218800e+00        5.06614700e-09  24.8694  24.3822
0202-11-01_14:27:59.316000      1951.85        2.93205100e+00        2.27712700e-09  24.8694  24.3822
0202-11-01_14:27:59.520000      1952.05        2.94198800e+00        2.02920700e-09  24.8694  24.3822
0202-11-01_14:27:59.730000      1952.26        2.95188100e+00        2.89690700e-09  24.8694  24.3822
0202-11-01_14:27:59.926000      1952.45        2.96184200e+00        5.31406700e-09  24.8665  24.3821
0202-11-01_14:28:00.130000      1952.66        2.97085000e+00        1.41769770e-08  24.8665  24.3821
0202-11-01_14:28:00.320000      1952.85        2.98143500e+00        1.26894970e-08  24.8665  24.3821
0202-11-01_14:28:00.516000      1953.05        2.99195400e+00        1.13879470e-08  24.8665  24.3821
0202-11-01_14:28:00.734000      1953.27        3.00139800e+00        8.66089700e-09  24.8665  24.3821
0202-11-01_14:28:00.930000      1953.46        3.01169800e+00        8.66089700e-09  24.8772  24.4331
0202-11-01_14:28:01.133000      1953.66        3.02168900e+00        9.96244700e-09  24.8772  24.4331
0202-11-01_14:28:01.324000      1953.86        3.03082700e+00        1.04582770e-08  24.8772  24.4331
0202-11-01_14:28:01.520000      1954.05        3.04166500e+00        1.05823670e-08  24.8772  24.4331
0202-11-01_14:28:01.750000      1954.28        3.05127200e+00        4.63260700e-09  24.8772  24.4331
0202-11-01_14:28:01.945000      1954.48        3.06131200e+00        7.85561700e-09  24.8797  24.3519
0202-11-01_14:28:02.152000      1954.68        3.07107500e+00        8.22748700e-09  24.8797  24.3519
0202-11-01_14:28:02.344000      1954.87        3.08071400e+00        1.72143570e-08  24.8797  24.3519
0202-11-01_14:28:02.535000      1955.07        3.09046200e+00        1.63466670e-08  24.8797  24.3519
0202-11-01_14:28:02.758000      1955.29        3.10118300e+00        2.18007670e-08  24.8797  24.3519
0202-11-01_14:28:02.953000      1955.48        3.11086400e+00        1.85778870e-08  24.8921  24.4299
0202-11-01_14:28:03.145000      1955.67        3.12028400e+00        1.47972070e-08  24.8921  24.4299
0202-11-01_14:28:03.348000      1955.88        3.13057900e+00        1.43633570e-08  24.8921  24.4299
0202-11-01_14:28:03.543000      1956.07        3.14055400e+00        9.21914700e-09  24.8921  24.4299
0202-11-01_14:28:03.758000      1956.29        3.15035200e+00        6.36813700e-09  24.8921  24.4299
0202-11-01_14:28:03.950000      1956.48        3.16046000e+00       -1.00729300e-09  24.8951  24.3863
0202-11-01_14:28:04.152000      1956.68        3.17039300e+00       -1.19323300e-09  24.8951  24.3863
0202-11-01_14:28:04.348000      1956.88        3.18013200e+00       -1.99895300e-09  24.8951  24.3863
0202-11-01_14:28:04.540000      1957.07        3.18966500e+00       -1.99895300e-09  24.8951  24.3863
0202-11-01_14:28:04.750000      1957.28        3.20037900e+00       -6.27546300e-09  24.8951  24.3863
0202-11-01_14:28:04.945000      1957.48        3.20963000e+00       -6.64733300e-09  24.9063  24.3874
0202-11-01_14:28:05.150000      1957.68        3.21972600e+00       -1.04280230e-08  24.9063  24.3874
0202-11-01_14:28:05.350000      1957.88        3.22994000e+00       -1.40227630e-08  24.9063  24.3874
0202-11-01_14:28:05.543000      1958.07        3.23989600e+00       -1.63779530e-08  24.9063  24.3874
0202-11-01_14:28:05.758000      1958.29        3.24994800e+00       -1.56342030e-08  24.8951  24.4401
0202-11-01_14:28:05.953000      1958.48        3.25995200e+00       -1.64399230e-08  24.8951  24.4401
0202-11-01_14:28:06.145000      1958.67        3.26965100e+00       -1.71216930e-08  24.8951  24.4401
0202-11-01_14:28:06.344000      1958.87        3.27929900e+00       -1.30930930e-08  24.8951  24.4401
0202-11-01_14:28:06.535000      1959.07        3.28909100e+00       -1.13576930e-08  24.8951  24.4401
0202-11-01_14:28:06.730000      1959.26        3.29997000e+00       -1.36508930e-08  24.8951  24.4401
0202-11-01_14:28:06.934000      1959.47        3.30914800e+00       -1.79274130e-08  24.9311  24.3567
0202-11-01_14:28:07.130000      1959.66        3.31898300e+00       -1.79893830e-08  24.9311  24.3567
0202-11-01_14:28:07.324000      1959.85        3.32922800e+00       -1.20394530e-08  24.9311  24.3567
0202-11-01_14:28:07.530000      1960.06        3.33902100e+00       -1.63157830e-08  24.9311  24.3567
0202-11-01_14:28:07.760000      1960.29        3.34981200e+00       -1.80510330e-08  24.9311  24.3567
0202-11-01_14:28:07.960000      1960.49        3.35854400e+00       -2.14597130e-08  24.9179  24.4416
0202-11-01_14:28:08.164000      1960.70        3.36811000e+00       -1.72451730e-08  24.9179  24.4416
0202-11-01_14:28:08.367000      1960.90        3.37871300e+00       -2.15836630e-08  24.9179  24.4416
0202-11-01_14:28:08.560000      1961.09        3.38820500e+00       -1.55097830e-08  24.9179  24.4416
0202-11-01_14:28:08.773000      1961.30        3.39824900e+00       -1.40222930e-08  24.9037  24.3878
0202-11-01_14:28:08.970000      1961.50        3.40868800e+00       -1.01796330e-08  24.9037  24.3878
0202-11-01_14:28:09.160000      1961.69        3.41836100e+00       -1.27207530e-08  24.9037  24.3878
0202-11-01_14:28:09.367000      1961.90        3.42762100e+00       -8.81611300e-09  24.9037  24.3878
0202-11-01_14:28:09.562000      1962.09        3.43862800e+00       -3.54794300e-09  24.9037  24.3878
0202-11-01_14:28:09.758000      1962.29        3.44830800e+00       -4.47762300e-09  24.9177  24.3944
0202-11-01_14:28:09.965000      1962.50        3.45739500e+00       -5.11003000e-10  24.9177  24.3944
0202-11-01_14:28:10.156000      1962.69        3.46829300e+00        1.96813700e-09  24.9177  24.3944
0202-11-01_14:28:10.360000      1962.89        3.47776800e+00        9.09565700e-09  24.9177  24.3944
0202-11-01_14:28:10.555000      1963.08        3.48749300e+00        5.68684700e-09  24.9177  24.3944
0202-11-01_14:28:10.754000      1963.29        3.49783200e+00        1.02732470e-08  24.9360  24.4393
0202-11-01_14:28:10.960000      1963.49        3.50817900e+00        3.14572700e-09  24.9360  24.4393
0202-11-01_14:28:11.152000      1963.68        3.51713900e+00        1.13268870e-08  24.9360  24.4393
0202-11-01_14:28:11.344000      1963.88        3.52795600e+00        1.26904070e-08  24.9360  24.4393
0202-11-01_14:28:11.540000      1964.07        3.53774000e+00        2.22970670e-08  24.9360  24.4393
0202-11-01_14:28:11.734000      1964.27        3.54699000e+00        1.88262770e-08  24.9360  24.4393
0202-11-01_14:28:11.926000      1964.46        3.55775600e+00        1.86403370e-08  24.9038  24.3531
0202-11-01_14:28:12.120000      1964.65        3.56759700e+00        1.36200870e-08  24.9038  24.3531
0202-11-01_14:28:12.320000      1964.85        3.57722600e+00        1.96939770e-08  24.9038  24.3531
0202-11-01_14:28:12.523000      1965.05        3.58713600e+00        2.42183970e-08  24.9038  24.3531
0202-11-01_14:28:12.723000      1965.25        3.59746900e+00        3.67380470e-08  24.9038  24.3531
0202-11-01_14:28:12.930000      1965.46        3.60710400e+00        3.89072870e-08  24.9504  24.4426
0202-11-01_14:28:13.120000      1965.65        3.61688800e+00        4.77082270e-08  24.9504  24.4426
0202-11-01_14:28:13.312000      1965.84        3.62725300e+00        4.55389870e-08  24.9504  24.4426
0202-11-01_14:28:13.516000      1966.05        3.63720200e+00        5.62611870e-08  24.9504  24.4426
0202-11-01_14:28:13.740000      1966.27        3.64722800e+00        6.46281970e-08  24.9504  24.4426
0202-11-01_14:28:13.940000      1966.47        3.65726500e+00        7.33051170e-08  24.9664  24.3908
0202-11-01_14:28:14.137000      1966.67        3.66680500e+00        7.55983170e-08  24.9664  24.3908
0202-11-01_14:28:14.330000      1966.86        3.67629600e+00        8.81179670e-08  24.9664  24.3908
0202-11-01_14:28:14.520000      1967.05        3.68709000e+00        9.77246170e-08  24.9664  24.3908
0202-11-01_14:28:14.750000      1967.28        3.69709800e+00        1.07765127e-07  24.9664  24.3908
0202-11-01_14:28:14.953000      1967.48        3.70683600e+00        1.11111967e-07  24.9703  24.3951
0202-11-01_14:28:15.145000      1967.68        3.71666100e+00        1.17743657e-07  24.9703  24.3951
0202-11-01_14:28:15.348000      1967.88        3.72588200e+00        1.25305027e-07  24.9703  24.3951
0202-11-01_14:28:15.550000      1968.08        3.73682800e+00        1.36833017e-07  24.9703  24.3951
0202-11-01_14:28:15.750000      1968.28        3.74679400e+00        1.46191757e-07  24.9703  24.3951
0202-11-01_14:28:15.957000      1968.49        3.75599500e+00        1.65962877e-07  24.9450  24.4457
0202-11-01_14:28:16.150000      1968.68        3.76630200e+00        1.74082057e-07  24.9450  24.4457
0202-11-01_14:28:16.350000      1968.88        3.77656700e+00        1.84618387e-07  24.9450  24.4457
0202-11-01_14:28:16.547000      1969.08        3.78598500e+00        1.99245297e-07  24.9450  24.4457
0202-11-01_14:28:16.742000      1969.27        3.79580600e+00        2.06744687e-07  24.9450  24.4457
0202-11-01_14:28:16.953000      1969.48        3.80612300e+00        2.26081957e-07  24.9663  24.3586
0202-11-01_14:28:17.145000      1969.68        3.81565400e+00        2.42630207e-07  24.9663  24.3586
0202-11-01_14:28:17.348000      1969.88        3.82554000e+00        2.63702867e-07  24.9663  24.3586
0202-11-01_14:28:17.550000      1970.08        3.83600900e+00        2.78515717e-07  24.9663  24.3586
0202-11-01_14:28:17.758000      1970.29        3.84587400e+00        2.97605077e-07  24.9663  24.3586
0202-11-01_14:28:17.957000      1970.49        3.85573100e+00        3.15950697e-07  24.9433  24.4423
0202-11-01_14:28:18.150000      1970.68        3.86588300e+00        3.41733727e-07  24.9433  24.4423
0202-11-01_14:28:18.350000      1970.88        3.87591100e+00        3.58467897e-07  24.9433  24.4423
0202-11-01_14:28:18.555000      1971.08        3.88478800e+00        3.96894527e-07  24.9433  24.4423
0202-11-01_14:28:18.754000      1971.28        3.89588300e+00        4.10777697e-07  24.8927  24.3872
0202-11-01_14:28:18.960000      1971.49        3.90560100e+00        4.39659647e-07  24.8927  24.3872
0202-11-01_14:28:19.152000      1971.68        3.91503600e+00        4.59430777e-07  24.8927  24.3872
0202-11-01_14:28:19.344000      1971.88        3.92524800e+00        4.83974327e-07  24.8927  24.3872
0202-11-01_14:28:19.555000      1972.08        3.93505200e+00        5.09261807e-07  24.8927  24.3872
0202-11-01_14:28:19.754000      1972.28        3.94474500e+00        5.44651857e-07  24.8927  24.3872
0202-11-01_14:28:19.945000      1972.48        3.95515500e+00        5.77996447e-07  24.9018  24.3933
0202-11-01_14:28:20.152000      1972.68        3.96519100e+00        6.09667437e-07  24.9018  24.3933
0202-11-01_14:28:20.348000      1972.88        3.97483300e+00        6.57328857e-07  24.9018  24.3933
0202-11-01_14:28:20.543000      1973.07        3.98513200e+00        6.96251327e-07  24.9018  24.3933
0202-11-01_14:28:20.754000      1973.28        3.99491000e+00        7.44036707e-07  24.9018  24.3933
0202-11-01_14:28:20.945000      1973.48        4.00414700e+00        7.81905547e-07  24.8787  24.4315
0202-11-01_14:28:21.140000      1973.67        4.01478800e+00        8.13080707e-07  24.8787  24.4315
0202-11-01_14:28:21.344000      1973.87        4.02443600e+00        8.65390517e-07  24.8787  24.4315
0202-11-01_14:28:21.535000      1974.07        4.03445900e+00        9.05862437e-07  24.8787  24.4315
0202-11-01_14:28:21.760000      1974.29        4.04484800e+00        9.52594187e-07  24.8787  24.4315
0202-11-01_14:28:21.957000      1974.49        4.05377500e+00        1.01457264e-06  24.8835  24.3535
0202-11-01_14:28:22.160000      1974.69        4.06361500e+00        1.04810299e-06  24.8835  24.3535
0202-11-01_14:28:22.363000      1974.89        4.07439800e+00        1.12012194e-06  24.8835  24.3535
0202-11-01_14:28:22.570000      1975.10        4.08446000e+00        1.17385726e-06  24.8835  24.3535
0202-11-01_14:28:22.770000      1975.30        4.09418600e+00        1.26354007e-06  24.8835  24.3535
0202-11-01_14:28:22.965000      1975.50        4.10409800e+00        1.32124201e-06  24.8998  24.4378
0202-11-01_14:28:23.170000      1975.70        4.11407400e+00        1.41092483e-06  24.8998  24.4378
0202-11-01_14:28:23.367000      1975.90        4.12376000e+00        1.47383295e-06  24.8998  24.4378
0202-11-01_14:28:23.560000      1976.09        4.13393400e+00        1.55099612e-06  24.8998  24.4378
0202-11-01_14:28:23.773000      1976.30        4.14388300e+00        1.64650491e-06  24.8998  24.4378
0202-11-01_14:28:23.965000      1976.50        4.15337200e+00        1.73060967e-06  24.9253  24.3787
0202-11-01_14:28:24.160000      1976.69        4.16357500e+00        1.81093374e-06  24.9253  24.3787
0202-11-01_14:28:24.355000      1976.89        4.17384200e+00        1.92137933e-06  24.9253  24.3787
0202-11-01_14:28:24.550000      1977.08        4.18291500e+00        2.00350078e-06  24.9253  24.3787
0202-11-01_14:28:24.760000      1977.29        4.19395700e+00        2.09367942e-06  24.9253  24.3787
0202-11-01_14:28:24.953000      1977.48        4.20360100e+00        2.22575549e-06  24.9224  24.3890
0202-11-01_14:28:25.150000      1977.68        4.21245400e+00        2.32628454e-06  24.9224  24.3890
0202-11-01_14:28:25.340000      1977.87        4.22369900e+00        2.43437528e-06  24.9224  24.3890
0202-11-01_14:28:25.543000      1978.07        4.23353200e+00        2.58411655e-06  24.9224  24.3890
0202-11-01_14:28:25.746000      1978.28        4.24287200e+00        2.70788854e-06  24.9224  24.3890
0202-11-01_14:28:25.938000      1978.47        4.25292500e+00        2.82707381e-06  24.9320  24.4301
0202-11-01_14:28:26.137000      1978.67        4.26304600e+00        2.99212250e-06  24.9320  24.4301
0202-11-01_14:28:26.332000      1978.86        4.27244800e+00        3.11719508e-06  24.9320  24.4301
0202-11-01_14:28:26.523000      1979.05        4.28218700e+00        3.25701853e-06  24.9320  24.4301
0202-11-01_14:28:26.734000      1979.27        4.29292000e+00        3.46173345e-06  24.9320  24.4301
0202-11-01_14:28:26.926000      1979.46        4.30270000e+00        3.62033638e-06  24.9033  24.3467
0202-11-01_14:28:27.120000      1979.65        4.31163400e+00        3.76908474e-06  24.9033  24.3467
0202-11-01_14:28:27.324000      1979.85        4.32250500e+00        3.98514172e-06  24.9033  24.3467
0202-11-01_14:28:27.516000      1980.05        4.33206200e+00        4.15812366e-06  24.9033  24.3467
0202-11-01_14:28:27.746000      1980.28        4.34211700e+00        4.39903401e-06  24.9033  24.3467
0202-11-01_14:28:27.940000      1980.47        4.35238800e+00        4.57145815e-06  24.9284  24.4350
0202-11-01_14:28:28.137000      1980.67        4.36213000e+00        4.76712421e-06  24.9284  24.4350
0202-11-01_14:28:28.336000      1980.87        4.37206000e+00        4.97146726e-06  24.9284  24.4350
0202-11-01_14:28:28.543000      1981.07        4.38238100e+00        5.26592702e-06  24.9284  24.4350
0202-11-01_14:28:28.742000      1981.27        4.39230500e+00        5.48254181e-06  24.9284  24.4350
0202-11-01_14:28:28.934000      1981.46        4.40141400e+00        5.69903264e-06  24.9100  24.3799
0202-11-01_14:28:29.140000      1981.67        4.41264200e+00        6.02063897e-06  24.9100  24.3799
0202-11-01_14:28:29.336000      1981.87        4.42190000e+00        6.26886278e-06  24.9100  24.3799
0202-11-01_14:28:29.527000      1982.06        4.43103500e+00        6.52396623e-06  24.9100  24.3799
0202-11-01_14:28:29.734000      1982.26        4.44180000e+00        6.87687163e-06  24.8927  24.3912
0202-11-01_14:28:29.926000      1982.46        4.45148700e+00        7.15645663e-06  24.8927  24.3912
0202-11-01_14:28:30.117000      1982.65        4.46105000e+00        7.44812733e-06  24.8927  24.3912
0202-11-01_14:28:30.320000      1982.85        4.47169600e+00        7.84844633e-06  24.8927  24.3912
0202-11-01_14:28:30.516000      1983.04        4.48205500e+00        8.15610753e-06  24.8927  24.3912
0202-11-01_14:28:30.710000      1983.24        4.49108300e+00        8.47635033e-06  24.8927  24.3912
0202-11-01_14:28:30.914000      1983.44        4.50150300e+00        8.92563233e-06  24.8783  24.4238
0202-11-01_14:28:31.105000      1983.64        4.51176600e+00        9.27736013e-06  24.8783  24.4238
0202-11-01_14:28:31.300000      1983.83        4.52107700e+00        9.64458253e-06  24.8783  24.4238
0202-11-01_14:28:31.500000      1984.03        4.53091800e+00        1.00180024e-05  24.8783  24.4238
0202-11-01_14:28:31.707000      1984.24        4.54149900e+00        1.05426497e-05  24.8783  24.4238
0202-11-01_14:28:31.902000      1984.43        4.55132900e+00        1.09525130e-05  24.8661  24.3534
0202-11-01_14:28:32.105000      1984.64        4.56025400e+00        1.14991012e-05  24.8661  24.3534
0202-11-01_14:28:32.300000      1984.83        4.57137600e+00        1.19234678e-05  24.8661  24.3534
0202-11-01_14:28:32.492000      1985.02        4.58107200e+00        1.23654982e-05  24.8661  24.3534
0202-11-01_14:28:32.730000      1985.26        4.59098200e+00        1.30049921e-05  24.8661  24.3534
0202-11-01_14:28:32.938000      1985.47        4.60062300e+00        1.36172155e-05  24.8516  24.4369
0202-11-01_14:28:33.130000      1985.66        4.61070100e+00        1.40787691e-05  24.8516  24.4369
0202-11-01_14:28:33.324000      1985.85        4.61977300e+00        1.45441655e-05  24.8516  24.4369
0202-11-01_14:28:33.527000      1986.06        4.63079900e+00        1.60296655e-05  24.8516  24.4369
0202-11-01_14:28:33.740000      1986.27        4.64076300e+00        1.61626093e-05  24.8516  24.4369
0202-11-01_14:28:33.938000      1986.47        4.65026300e+00        1.64494457e-05  24.8794  24.3739
0202-11-01_14:28:34.130000      1986.66        4.66033900e+00        1.75500594e-05  24.8794  24.3739
0202-11-01_14:28:34.332000      1986.86        4.67068600e+00        1.78316895e-05  24.8794  24.3739
0202-11-01_14:28:34.523000      1987.05        4.67995000e+00        1.90245892e-05  24.8794  24.3739
0202-11-01_14:28:34.730000      1987.26        4.69033000e+00        2.03106424e-05  24.8794  24.3739
