Repository: shortlab/2025-devitre-PhD

# 2025-devitre-PhD
Data repository for Alexis Devitre's PhD thesis

File: chapter 5/cold_vs_warm/20K/ffj23/Ic/2_pulses/Ic_2023-11-01_14-36-38795844_f23-pulse-2p5ms.txt
# Ic = 3.78 A, n = 21.74 , Tavg = 24.88 K, f23-pulse-2p5ms
#datetime                        t_s     iHTS_A                vHTS_V                tHTS_K  tTAR_K
0202-11-01_14:35:03.670000      2376.20        5.78948900e-02        6.60379750e-09  24.9884  24.4294
0202-11-01_14:35:03.875000      2376.41        1.35505800e-02        1.08803075e-08  24.9395  24.4396
0202-11-01_14:35:04.070000      2376.60        2.30133900e-02        9.08293750e-09  24.9395  24.4396
0202-11-01_14:35:04.273000      2376.80        3.21456200e-02        1.23677975e-08  24.9395  24.4396
0202-11-01_14:35:04.465000      2377.00        4.29575000e-02        1.34214275e-08  24.9395  24.4396
0202-11-01_14:35:04.700000      2377.23        5.27008200e-02        1.14381175e-08  24.9395  24.4396
0202-11-01_14:35:04.900000      2377.43        6.25554400e-02        1.36693375e-08  24.9536  24.3980
0202-11-01_14:35:05.094000      2377.63        7.26371300e-02        1.21818575e-08  24.9536  24.3980
0202-11-01_14:35:05.290000      2377.82        8.18535800e-02        1.15620775e-08  24.9536  24.3980
0202-11-01_14:35:05.480000      2378.01        9.16488300e-02        1.25537275e-08  24.9536  24.3980
0202-11-01_14:35:05.740000      2378.27        1.02592000e-01        1.47849475e-08  24.9536  24.3980
0202-11-01_14:35:05.938000      2378.47        1.11824800e-01        1.14997775e-08  24.9618  24.4417
0202-11-01_14:35:06.133000      2378.66        1.22292300e-01        8.46250750e-09  24.9618  24.4417
0202-11-01_14:35:06.340000      2378.87        1.31777400e-01        2.76017750e-09  24.9618  24.4417
0202-11-01_14:35:06.543000      2379.07        1.41684000e-01        4.55743750e-09  24.9618  24.4417
0202-11-01_14:35:06.740000      2379.27        1.51986800e-01       -7.10722500e-10  24.9618  24.4417
0202-11-01_14:35:06.940000      2379.47        1.61448100e-01        4.43347750e-09  24.8939  24.4225
0202-11-01_14:35:07.133000      2379.67        1.71437400e-01       -3.38852500e-10  24.8939  24.4225
0202-11-01_14:35:07.330000      2379.86        1.81495300e-01        8.38737500e-10  24.8939  24.4225
0202-11-01_14:35:07.530000      2380.06        1.91498400e-01       -4.18151250e-09  24.8939  24.4225
0202-11-01_14:35:07.740000      2380.27        2.01250600e-01        7.16052750e-09  24.8939  24.4225
0202-11-01_14:35:07.930000      2380.46        2.10376500e-01        1.03214275e-08  24.8598  24.3879
0202-11-01_14:35:08.125000      2380.66        2.21060700e-01        1.64572975e-08  24.8598  24.3879
0202-11-01_14:35:08.316000      2380.85        2.30443400e-01        5.36315750e-09  24.8598  24.3879
0202-11-01_14:35:08.520000      2381.05        2.41201900e-01        8.77196750e-09  24.8598  24.3879
0202-11-01_14:35:08.723000      2381.25        2.51330600e-01        2.69808750e-09  24.8598  24.3879
0202-11-01_14:35:08.930000      2381.46        2.60406000e-01        5.11524750e-09  24.9700  24.4726
0202-11-01_14:35:09.125000      2381.65        2.70927000e-01        1.14862750e-09  24.9700  24.4726
0202-11-01_14:35:09.330000      2381.86        2.80829100e-01        2.51214750e-09  24.9700  24.4726
0202-11-01_14:35:09.530000      2382.06        2.90228100e-01       -6.66065250e-09  24.9700  24.4726
0202-11-01_14:35:09.727000      2382.26        3.00980600e-01       -1.08751825e-08  24.9700  24.4726
0202-11-01_14:35:09.930000      2382.46        3.10597800e-01       -1.51516925e-08  24.9286  24.3456
0202-11-01_14:35:10.133000      2382.66        3.20260900e-01       -1.08132025e-08  24.9286  24.3456
0202-11-01_14:35:10.324000      2382.85        3.30798400e-01       -6.72263250e-09  24.9286  24.3456
0202-11-01_14:35:10.530000      2383.06        3.40801400e-01       -5.17317250e-09  24.9286  24.3456
0202-11-01_14:35:10.742000      2383.27        3.49887200e-01        6.35481750e-09  24.9286  24.3456
0202-11-01_14:35:10.934000      2383.46        3.60636800e-01        4.04887500e-10  24.9004  24.4622
0202-11-01_14:35:11.140000      2383.67        3.70274700e-01        4.68139750e-09  24.9004  24.4622
0202-11-01_14:35:11.332000      2383.86        3.79955700e-01       -3.74767250e-09  24.9004  24.4622
0202-11-01_14:35:11.523000      2384.06        3.90254100e-01        5.05326750e-09  24.9004  24.4622
0202-11-01_14:35:11.760000      2384.29        4.00832900e-01        3.68973750e-09  24.9004  24.4622
0202-11-01_14:35:11.970000      2384.50        4.10066000e-01        2.51353750e-09  24.9602  24.3678
0202-11-01_14:35:12.164000      2384.69        4.20223400e-01       -3.12545250e-09  24.9602  24.3678
0202-11-01_14:35:12.355000      2384.89        4.29150400e-01        2.22417500e-10  24.9602  24.3678
0202-11-01_14:35:12.566000      2385.10        4.39926700e-01        1.52396750e-09  24.9602  24.3678
0202-11-01_14:35:12.770000      2385.30        4.49469700e-01        1.95781750e-09  24.9602  24.3678
0202-11-01_14:35:12.960000      2385.49        4.59152100e-01        1.40001750e-09  24.9644  24.4155
0202-11-01_14:35:13.168000      2385.70        4.69489100e-01        6.54422750e-09  24.9644  24.4155
0202-11-01_14:35:13.360000      2385.89        4.79398600e-01        2.51562750e-09  24.9644  24.4155
0202-11-01_14:35:13.550000      2386.08        4.88733200e-01        1.21407750e-09  24.9644  24.4155
0202-11-01_14:35:13.758000      2386.29        4.99288400e-01        1.89583750e-09  24.9644  24.4155
0202-11-01_14:35:13.953000      2386.48        5.08904000e-01        3.38332750e-09  24.9165  24.3824
0202-11-01_14:35:14.145000      2386.67        5.18384600e-01        1.89583750e-09  24.9165  24.3824
0202-11-01_14:35:14.348000      2386.88        5.29014000e-01       -4.48794250e-09  24.9165  24.3824
0202-11-01_14:35:14.540000      2387.07        5.39152100e-01       -9.55172500e-10  24.9165  24.3824
0202-11-01_14:35:14.742000      2387.27        5.47997500e-01        7.80227500e-10  24.9165  24.3824
0202-11-01_14:35:14.940000      2387.47        5.58717300e-01        3.50727750e-09  24.9001  24.3851
0202-11-01_14:35:15.137000      2387.67        5.68918300e-01        7.18247500e-10  24.9001  24.3851
0202-11-01_14:35:15.344000      2387.87        5.78179300e-01       -4.30200250e-09  24.9001  24.3851
0202-11-01_14:35:15.535000      2388.07        5.88508800e-01       -5.54157250e-09  24.9001  24.3851
0202-11-01_14:35:15.740000      2388.27        5.98682500e-01       -1.88484250e-09  24.9001  24.3851
0202-11-01_14:35:15.930000      2388.46        6.08081500e-01        3.75519750e-09  24.9267  24.4268
0202-11-01_14:35:16.120000      2388.65        6.18013300e-01        1.21842675e-08  24.9267  24.4268
0202-11-01_14:35:16.316000      2388.85        6.28317600e-01        6.97807750e-09  24.9267  24.4268
0202-11-01_14:35:16.520000      2389.05        6.38464600e-01        8.03170750e-09  24.9267  24.4268
0202-11-01_14:35:16.734000      2389.27        6.47999200e-01        8.77544750e-09  24.9267  24.4268
0202-11-01_14:35:16.945000      2389.48        6.58070500e-01        4.62289750e-09  24.9306  24.4096
0202-11-01_14:35:17.137000      2389.67        6.67439800e-01        8.52753750e-09  24.9306  24.4096
0202-11-01_14:35:17.344000      2389.87        6.76815100e-01        7.16400750e-09  24.9306  24.4096
0202-11-01_14:35:17.535000      2390.07        6.87762000e-01        4.68486750e-09  24.9306  24.4096
0202-11-01_14:35:17.740000      2390.27        6.97665600e-01        4.80882750e-09  24.9306  24.4096
0202-11-01_14:35:17.940000      2390.47        7.07131400e-01        2.21147500e-10  24.8807  24.3797
0202-11-01_14:35:18.137000      2390.67        7.17539600e-01        1.17481775e-08  24.8807  24.3797
0202-11-01_14:35:18.330000      2390.86        7.27600400e-01        4.30980750e-09  24.8807  24.3797
0202-11-01_14:35:18.535000      2391.06        7.37027600e-01        1.05696275e-08  24.8807  24.3797
0202-11-01_14:35:18.734000      2391.26        7.47124100e-01        4.92959750e-09  24.8807  24.3797
0202-11-01_14:35:18.926000      2391.46        7.57275600e-01        2.76034750e-09  24.8641  24.4608
0202-11-01_14:35:19.120000      2391.65        7.67211800e-01        3.44211750e-09  24.8641  24.4608
0202-11-01_14:35:19.316000      2391.85        7.76837900e-01        1.83067750e-09  24.8641  24.4608
0202-11-01_14:35:19.508000      2392.04        7.86879500e-01        1.54659275e-08  24.8641  24.4608
0202-11-01_14:35:19.730000      2392.26        7.97709200e-01        1.26768975e-08  24.8641  24.4608
0202-11-01_14:35:19.920000      2392.45        8.06813100e-01        1.89986975e-08  24.9085  24.3451
0202-11-01_14:35:20.117000      2392.65        8.16876900e-01        2.06101375e-08  24.9085  24.3451
0202-11-01_14:35:20.316000      2392.85        8.26483700e-01        2.73657775e-08  24.9085  24.3451
0202-11-01_14:35:20.508000      2393.04        8.36198800e-01        2.60642375e-08  24.9085  24.3451
0202-11-01_14:35:20.720000      2393.25        8.46801400e-01        2.30892675e-08  24.9085  24.3451
0202-11-01_14:35:20.940000      2393.47        8.56945400e-01        1.64575775e-08  24.9479  24.4634
0202-11-01_14:35:21.137000      2393.67        8.66436400e-01        1.89986975e-08  24.9479  24.4634
0202-11-01_14:35:21.330000      2393.86        8.76709500e-01        1.14373275e-08  24.9479  24.4634
0202-11-01_14:35:21.540000      2394.07        8.86184400e-01        2.18496975e-08  24.9479  24.4634
0202-11-01_14:35:21.740000      2394.27        8.96261600e-01        1.22430475e-08  24.9098  24.3572
0202-11-01_14:35:21.934000      2394.47        9.06462000e-01        1.48461375e-08  24.9098  24.3572
0202-11-01_14:35:22.140000      2394.67        9.16083600e-01        3.62804750e-09  24.9098  24.3572
0202-11-01_14:35:22.332000      2394.86        9.25901100e-01        1.22430475e-08  24.9098  24.3572
0202-11-01_14:35:22.523000      2395.06        9.35930800e-01        1.36065775e-08  24.9098  24.3572
0202-11-01_14:35:22.734000      2395.26        9.45984300e-01        1.94325475e-08  24.8968  24.4057
0202-11-01_14:35:22.930000      2395.46        9.55674200e-01        1.42263575e-08  24.8968  24.4057
0202-11-01_14:35:23.120000      2395.65        9.65751500e-01        2.03622175e-08  24.8968  24.4057
0202-11-01_14:35:23.324000      2395.85        9.75733700e-01        1.78830875e-08  24.8968  24.4057
0202-11-01_14:35:23.527000      2396.06        9.85416100e-01        1.45982275e-08  24.8968  24.4057
0202-11-01_14:35:23.740000      2396.27        9.95428100e-01        3.56606750e-09  24.8968  24.4057
0202-11-01_14:35:23.934000      2396.46        1.00583500e+00        4.37200750e-09  24.8847  24.4125
0202-11-01_14:35:24.130000      2396.66        1.01479900e+00       -8.95982500e-10  24.8847  24.4125
0202-11-01_14:35:24.320000      2396.85        1.02519400e+00        5.30202750e-09  24.8847  24.4125
0202-11-01_14:35:24.527000      2397.06        1.03548800e+00        8.33896750e-09  24.8847  24.4125
0202-11-01_14:35:24.766000      2397.30        1.04562900e+00        1.10660175e-08  24.8847  24.4125
0202-11-01_14:35:24.957000      2397.49        1.05550300e+00        6.04576750e-09  24.9234  24.3700
0202-11-01_14:35:25.160000      2397.69        1.06524100e+00        6.47961750e-09  24.9234  24.3700
0202-11-01_14:35:25.363000      2397.89        1.07439000e+00        5.92180750e-09  24.9234  24.3700
0202-11-01_14:35:25.555000      2398.09        1.08540800e+00        6.23169750e-09  24.9234  24.3700
0202-11-01_14:35:25.766000      2398.30        1.09505900e+00        7.53324750e-09  24.9234  24.3700
0202-11-01_14:35:25.957000      2398.49        1.10394200e+00        1.26154775e-08  24.9586  24.4236
0202-11-01_14:35:26.152000      2398.68        1.11471600e+00        1.43508775e-08  24.9586  24.4236
0202-11-01_14:35:26.355000      2398.89        1.12478200e+00        1.88752975e-08  24.9586  24.4236
0202-11-01_14:35:26.547000      2399.08        1.13428100e+00        2.27799375e-08  24.9586  24.4236
0202-11-01_14:35:26.766000      2399.30        1.14468900e+00        1.59003375e-08  24.9586  24.4236
0202-11-01_14:35:26.970000      2399.50        1.15399400e+00        1.24295375e-08  24.9403  24.4025
0202-11-01_14:35:27.170000      2399.70        1.16381300e+00        1.52805475e-08  24.9403  24.4025
0202-11-01_14:35:27.363000      2399.89        1.17408900e+00        1.34831775e-08  24.9403  24.4025
0202-11-01_14:35:27.566000      2400.10        1.18395400e+00        1.41649375e-08  24.9403  24.4025
0202-11-01_14:35:27.770000      2400.30        1.19379700e+00        1.60862675e-08  24.9403  24.4025
0202-11-01_14:35:27.960000      2400.49        1.20390400e+00        2.14783875e-08  24.9084  24.3739
0202-11-01_14:35:28.170000      2400.70        1.21376200e+00        2.19742175e-08  24.9084  24.3739
0202-11-01_14:35:28.363000      2400.90        1.22373200e+00        2.26559775e-08  24.9084  24.3739
0202-11-01_14:35:28.560000      2401.09        1.23370100e+00        2.19122375e-08  24.9084  24.3739
0202-11-01_14:35:28.770000      2401.30        1.24340000e+00        2.28419175e-08  24.9084  24.3739
0202-11-01_14:35:28.965000      2401.50        1.25367400e+00        2.39575275e-08  24.8966  24.4615
0202-11-01_14:35:29.160000      2401.69        1.26356100e+00        2.20361975e-08  24.8966  24.4615
0202-11-01_14:35:29.367000      2401.90        1.27312700e+00        2.71804075e-08  24.8966  24.4615
0202-11-01_14:35:29.560000      2402.09        1.28305700e+00        1.98669575e-08  24.8966  24.4615
0202-11-01_14:35:29.780000      2402.31        1.29327600e+00        2.13546575e-08  24.8966  24.4615
0202-11-01_14:35:29.977000      2402.51        1.30240400e+00        1.99920075e-08  24.9201  24.3432
0202-11-01_14:35:30.180000      2402.71        1.31283000e+00        2.17900375e-08  24.9201  24.3432
0202-11-01_14:35:30.383000      2402.91        1.32305700e+00        2.04269575e-08  24.9201  24.3432
0202-11-01_14:35:30.574000      2403.11        1.33233800e+00        1.62743975e-08  24.9201  24.3432
0202-11-01_14:35:30.777000      2403.31        1.34290500e+00        1.61504375e-08  24.9201  24.3432
0202-11-01_14:35:30.980000      2403.51        1.35277900e+00        1.72660575e-08  24.9266  24.4632
0202-11-01_14:35:31.170000      2403.70        1.36234300e+00        2.09227875e-08  24.9266  24.4632
0202-11-01_14:35:31.375000      2403.90        1.37276100e+00        2.39597275e-08  24.9266  24.4632
0202-11-01_14:35:31.580000      2404.11        1.38261400e+00        2.29060975e-08  24.9266  24.4632
0202-11-01_14:35:31.773000      2404.30        1.39221500e+00        1.83196875e-08  24.9315  24.3640
0202-11-01_14:35:31.980000      2404.51        1.40216500e+00        1.53447175e-08  24.9315  24.3640
0202-11-01_14:35:32.170000      2404.70        1.41264900e+00        1.21218375e-08  24.9315  24.3640
0202-11-01_14:35:32.363000      2404.90        1.42138300e+00        1.83196875e-08  24.9315  24.3640
0202-11-01_14:35:32.562000      2405.09        1.43224800e+00        1.01385275e-08  24.9315  24.3640
0202-11-01_14:35:32.770000      2405.30        1.44220700e+00        1.70801175e-08  24.9315  24.3640
0202-11-01_14:35:32.973000      2405.50        1.45187300e+00        1.54066975e-08  24.8893  24.4153
0202-11-01_14:35:33.168000      2405.70        1.46221500e+00        1.95592575e-08  24.8893  24.4153
0202-11-01_14:35:33.360000      2405.89        1.47236200e+00        1.94352975e-08  24.8893  24.4153
0202-11-01_14:35:33.562000      2406.09        1.48108400e+00        2.58190775e-08  24.8893  24.4153
0202-11-01_14:35:33.770000      2406.30        1.49202000e+00        2.83601975e-08  24.8893  24.4153
0202-11-01_14:35:33.960000      2406.49        1.50172700e+00        2.72445875e-08  24.8670  24.4216
0202-11-01_14:35:34.152000      2406.68        1.51152600e+00        2.26581775e-08  24.8670  24.4216
0202-11-01_14:35:34.348000      2406.88        1.52154600e+00        2.37118175e-08  24.8670  24.4216
0202-11-01_14:35:34.540000      2407.07        1.53139900e+00        2.05509175e-08  24.8670  24.4216
0202-11-01_14:35:34.750000      2407.28        1.54170200e+00        2.09227875e-08  24.8670  24.4216
0202-11-01_14:35:34.945000      2407.47        1.55099400e+00        2.06748675e-08  24.8718  24.3817
0202-11-01_14:35:35.137000      2407.67        1.56147500e+00        2.21003775e-08  24.8718  24.3817
0202-11-01_14:35:35.344000      2407.87        1.57176600e+00        2.54472075e-08  24.8718  24.3817
0202-11-01_14:35:35.540000      2408.07        1.58105800e+00        2.04269575e-08  24.8718  24.3817
0202-11-01_14:35:35.766000      2408.30        1.59127100e+00        2.06124675e-08  24.8718  24.3817
0202-11-01_14:35:35.960000      2408.49        1.60102200e+00        1.44129075e-08  24.9201  24.4198
0202-11-01_14:35:36.152000      2408.68        1.61070000e+00        9.82522750e-09  24.9201  24.4198
0202-11-01_14:35:36.344000      2408.87        1.62100800e+00        1.01342575e-08  24.9201  24.4198
0202-11-01_14:35:36.543000      2409.07        1.63086900e+00        1.11878875e-08  24.9201  24.4198
0202-11-01_14:35:36.742000      2409.27        1.64078700e+00        1.73857275e-08  24.9201  24.4198
0202-11-01_14:35:36.938000      2409.47        1.65055400e+00        1.58982475e-08  24.9662  24.4011
0202-11-01_14:35:37.133000      2409.66        1.66077000e+00        1.60222075e-08  24.9662  24.4011
0202-11-01_14:35:37.330000      2409.86        1.67034500e+00        2.31497175e-08  24.9662  24.4011
0202-11-01_14:35:37.520000      2410.05        1.68034300e+00        1.99268475e-08  24.9662  24.4011
0202-11-01_14:35:37.754000      2410.28        1.69124800e+00        2.40793975e-08  24.9662  24.4011
0202-11-01_14:35:37.965000      2410.49        1.70025700e+00        1.64560575e-08  24.9054  24.3694
0202-11-01_14:35:38.156000      2410.69        1.71050700e+00        1.42248375e-08  24.9054  24.3694
0202-11-01_14:35:38.348000      2410.88        1.72031900e+00        1.80674975e-08  24.9054  24.3694
0202-11-01_14:35:38.550000      2411.08        1.72991400e+00        2.17861975e-08  24.9054  24.3694
0202-11-01_14:35:38.746000      2411.28        1.74023300e+00        2.22820275e-08  24.9054  24.3694
0202-11-01_14:35:38.950000      2411.48        1.75013500e+00        2.65585275e-08  24.9206  24.4499
0202-11-01_14:35:39.150000      2411.68        1.75996900e+00        2.35835675e-08  24.9206  24.4499
0202-11-01_14:35:39.344000      2411.87        1.76944100e+00        3.20746075e-08  24.9206  24.4499
0202-11-01_14:35:39.547000      2412.08        1.77995500e+00        3.07110875e-08  24.9206  24.4499
0202-11-01_14:35:39.758000      2412.29        1.79021900e+00        2.58147875e-08  24.9206  24.4499
0202-11-01_14:35:39.950000      2412.48        1.79963900e+00        1.99268475e-08  24.8832  24.3279
0202-11-01_14:35:40.150000      2412.68        1.80957000e+00        1.60841875e-08  24.8832  24.3279
0202-11-01_14:35:40.340000      2412.87        1.81946200e+00        2.16622375e-08  24.8832  24.3279
0202-11-01_14:35:40.530000      2413.06        1.82940300e+00        2.30877475e-08  24.8832  24.3279
0202-11-01_14:35:40.742000      2413.27        1.83948800e+00        2.56908375e-08  24.8832  24.3279
0202-11-01_14:35:40.940000      2413.47        1.84950800e+00        3.36240675e-08  24.9268  24.4539
0202-11-01_14:35:41.133000      2413.66        1.85911100e+00        3.27563675e-08  24.9268  24.4539
0202-11-01_14:35:41.336000      2413.87        1.86948200e+00        3.35620875e-08  24.9268  24.4539
0202-11-01_14:35:41.530000      2414.06        1.87944300e+00        2.46371975e-08  24.9268  24.4539
0202-11-01_14:35:41.734000      2414.26        1.88953200e+00        2.60008675e-08  24.9268  24.4539
0202-11-01_14:35:41.930000      2414.46        1.89904400e+00        3.11456275e-08  24.9093  24.3529
0202-11-01_14:35:42.125000      2414.65        1.90890200e+00        3.31293575e-08  24.9093  24.3529
0202-11-01_14:35:42.316000      2414.85        1.91902000e+00        3.73441675e-08  24.9093  24.3529
0202-11-01_14:35:42.520000      2415.05        1.92794800e+00        3.21999575e-08  24.9093  24.3529
0202-11-01_14:35:42.742000      2415.27        1.93914600e+00        3.48030575e-08  24.9093  24.3529
0202-11-01_14:35:42.940000      2415.47        1.94888800e+00        3.33155775e-08  24.9577  24.4089
0202-11-01_14:35:43.133000      2415.66        1.95864000e+00        3.35015075e-08  24.9577  24.4089
0202-11-01_14:35:43.344000      2415.87        1.96904200e+00        3.21379875e-08  24.9577  24.4089
0202-11-01_14:35:43.540000      2416.07        1.97832100e+00        3.36254675e-08  24.9577  24.4089
0202-11-01_14:35:43.770000      2416.30        1.98874700e+00        3.04645675e-08  24.9577  24.4089
0202-11-01_14:35:43.960000      2416.49        1.99868800e+00        3.03406075e-08  24.9343  24.4115
0202-11-01_14:35:44.152000      2416.68        2.00837500e+00        3.06504975e-08  24.9343  24.4115
0202-11-01_14:35:44.348000      2416.88        2.01829900e+00        3.51749275e-08  24.9343  24.4115
0202-11-01_14:35:44.540000      2417.07        2.02839400e+00        3.75301075e-08  24.9343  24.4115
0202-11-01_14:35:44.770000      2417.30        2.03863500e+00        4.25503575e-08  24.9343  24.4115
0202-11-01_14:35:44.960000      2417.49        2.04845500e+00        4.02571575e-08  24.9278  24.3740
0202-11-01_14:35:45.164000      2417.70        2.05836500e+00        3.90175875e-08  24.9278  24.3740
0202-11-01_14:35:45.367000      2417.90        2.06772400e+00        3.25098575e-08  24.9278  24.3740
0202-11-01_14:35:45.560000      2418.09        2.07763200e+00        3.81498875e-08  24.9278  24.3740
0202-11-01_14:35:45.770000      2418.30        2.08816700e+00        3.33155775e-08  24.9176  24.4211
0202-11-01_14:35:45.965000      2418.50        2.09783300e+00        3.33775475e-08  24.9176  24.4211
0202-11-01_14:35:46.156000      2418.69        2.10741100e+00        3.00926975e-08  24.9176  24.4211
0202-11-01_14:35:46.367000      2418.90        2.11784400e+00        3.32535975e-08  24.9176  24.4211
0202-11-01_14:35:46.562000      2419.09        2.12785600e+00        3.41832675e-08  24.9176  24.4211
0202-11-01_14:35:46.758000      2419.29        2.13702600e+00        3.15181975e-08  24.9176  24.4211
0202-11-01_14:35:46.965000      2419.49        2.14755200e+00        3.14562175e-08  24.8988  24.4003
0202-11-01_14:35:47.156000      2419.69        2.15735100e+00        3.45551375e-08  24.8988  24.4003
0202-11-01_14:35:47.350000      2419.88        2.16669700e+00        3.67863675e-08  24.8988  24.4003
0202-11-01_14:35:47.555000      2420.09        2.17738700e+00        3.50509675e-08  24.8988  24.4003
0202-11-01_14:35:47.766000      2420.30        2.18755300e+00        3.22613875e-08  24.8988  24.4003
0202-11-01_14:35:47.960000      2420.49        2.19719500e+00        3.05251775e-08  24.9313  24.3769
0202-11-01_14:35:48.152000      2420.68        2.20722700e+00        4.38494375e-08  24.9313  24.3769
0202-11-01_14:35:48.348000      2420.88        2.21729800e+00        4.86834775e-08  24.9313  24.3769
0202-11-01_14:35:48.540000      2421.07        2.22614300e+00        5.13485475e-08  24.9313  24.3769
0202-11-01_14:35:48.750000      2421.28        2.23699300e+00        4.68241275e-08  24.9313  24.3769
0202-11-01_14:35:48.940000      2421.47        2.24660900e+00        4.34153175e-08  24.8827  24.4560
0202-11-01_14:35:49.137000      2421.67        2.25549100e+00        4.14320075e-08  24.8827  24.4560
0202-11-01_14:35:49.340000      2421.87        2.26694900e+00        3.98205675e-08  24.8827  24.4560
0202-11-01_14:35:49.535000      2422.07        2.27659100e+00        3.48622975e-08  24.8827  24.4560
0202-11-01_14:35:49.740000      2422.27        2.28629500e+00        3.21352475e-08  24.8827  24.4560
0202-11-01_14:35:49.930000      2422.46        2.29640600e+00        3.20732775e-08  24.9168  24.3403
0202-11-01_14:35:50.120000      2422.65        2.30656300e+00        3.53581275e-08  24.9168  24.3403
0202-11-01_14:35:50.312000      2422.84        2.31642700e+00        3.72174775e-08  24.9168  24.3403
0202-11-01_14:35:50.510000      2423.04        2.32615300e+00        3.18253575e-08  24.9168  24.3403
0202-11-01_14:35:50.770000      2423.30        2.33565600e+00        3.03998575e-08  24.9168  24.3403
0202-11-01_14:35:50.960000      2423.49        2.34597600e+00        2.72389575e-08  24.9328  24.4643
0202-11-01_14:35:51.156000      2423.69        2.35562600e+00        2.55655475e-08  24.9328  24.4643
0202-11-01_14:35:51.350000      2423.88        2.36583400e+00        2.77347875e-08  24.9328  24.4643
0202-11-01_14:35:51.543000      2424.07        2.37603400e+00        3.33128375e-08  24.9328  24.4643
0202-11-01_14:35:51.760000      2424.29        2.38510500e+00        3.21972275e-08  24.9328  24.4643
0202-11-01_14:35:51.957000      2424.49        2.39602500e+00        2.65571975e-08  24.9114  24.3639
0202-11-01_14:35:52.150000      2424.68        2.40578500e+00        2.30864075e-08  24.9114  24.3639
0202-11-01_14:35:52.348000      2424.88        2.41443000e+00        2.21567375e-08  24.9114  24.3639
0202-11-01_14:35:52.540000      2425.07        2.42581900e+00        2.32103675e-08  24.9114  24.3639
0202-11-01_14:35:52.760000      2425.29        2.43537400e+00        2.68051075e-08  24.9114  24.3639
0202-11-01_14:35:52.957000      2425.49        2.44550000e+00        2.86644675e-08  24.8775  24.4167
0202-11-01_14:35:53.160000      2425.69        2.45508100e+00        3.13915075e-08  24.8775  24.4167
0202-11-01_14:35:53.360000      2425.89        2.46491400e+00        2.61853275e-08  24.8775  24.4167
0202-11-01_14:35:53.562000      2426.09        2.47463300e+00        2.76728075e-08  24.8775  24.4167
0202-11-01_14:35:53.770000      2426.30        2.48578200e+00        2.15987875e-08  24.8775  24.4167
0202-11-01_14:35:53.965000      2426.49        2.49390000e+00        2.54412975e-08  24.8628  24.4193
0202-11-01_14:35:54.164000      2426.70        2.50530300e+00        2.24042075e-08  24.8628  24.4193
0202-11-01_14:35:54.367000      2426.90        2.51467200e+00        2.74863875e-08  24.8628  24.4193
0202-11-01_14:35:54.562000      2427.09        2.52443300e+00        2.13505275e-08  24.8628  24.4193
0202-11-01_14:35:54.770000      2427.30        2.53482500e+00        2.66806675e-08  24.8640  24.3768
0202-11-01_14:35:54.965000      2427.50        2.54501200e+00        2.69905575e-08  24.8640  24.3768
0202-11-01_14:35:55.156000      2427.69        2.55352800e+00        3.11431075e-08  24.8640  24.3768
0202-11-01_14:35:55.360000      2427.89        2.56476700e+00        3.25066375e-08  24.8640  24.3768
0202-11-01_14:35:55.562000      2428.09        2.57482400e+00        3.08951975e-08  24.8640  24.3768
0202-11-01_14:35:55.770000      2428.30        2.58423200e+00        3.21967375e-08  24.8640  24.3768
0202-11-01_14:35:55.973000      2428.50        2.59385900e+00        2.90978275e-08  24.8419  24.4261
0202-11-01_14:35:56.164000      2428.69        2.60479000e+00        2.62468175e-08  24.8419  24.4261
0202-11-01_14:35:56.367000      2428.90        2.61363200e+00        2.43254875e-08  24.8419  24.4261
0202-11-01_14:35:56.560000      2429.09        2.62402300e+00        2.76723175e-08  24.8419  24.4261
0202-11-01_14:35:56.770000      2429.30        2.63459300e+00        3.34982875e-08  24.8419  24.4261
0202-11-01_14:35:56.973000      2429.50        2.64338200e+00        3.69070975e-08  24.8773  24.3522
0202-11-01_14:35:57.176000      2429.70        2.65425600e+00        3.56055475e-08  24.8773  24.3522
0202-11-01_14:35:57.375000      2429.91        2.66426800e+00        3.62873175e-08  24.8773  24.3522
0202-11-01_14:35:57.566000      2430.10        2.67349900e+00        2.96556275e-08  24.8773  24.3522
0202-11-01_14:35:57.780000      2430.31        2.68399900e+00        3.02134375e-08  24.8773  24.3522
0202-11-01_14:35:57.973000      2430.50        2.69375600e+00        2.53791275e-08  24.9074  24.3826
0202-11-01_14:35:58.164000      2430.70        2.70332000e+00        2.73624275e-08  24.9074  24.3826
0202-11-01_14:35:58.370000      2430.90        2.71374000e+00        2.64327575e-08  24.9074  24.3826
0202-11-01_14:35:58.562000      2431.09        2.72357800e+00        2.35197675e-08  24.9074  24.3826
0202-11-01_14:35:58.777000      2431.31        2.73311500e+00        2.46353775e-08  24.9074  24.3826
0202-11-01_14:35:58.973000      2431.50        2.74340600e+00        3.12050875e-08  24.9044  24.4496
0202-11-01_14:35:59.164000      2431.69        2.75372500e+00        3.03373875e-08  24.9044  24.4496
0202-11-01_14:35:59.355000      2431.89        2.76251700e+00        2.90358475e-08  24.9044  24.4496
0202-11-01_14:35:59.560000      2432.09        2.77352300e+00        2.19703175e-08  24.9044  24.4496
0202-11-01_14:35:59.758000      2432.29        2.78326800e+00        2.35816475e-08  24.9044  24.4496
0202-11-01_14:35:59.950000      2432.48        2.79259800e+00        2.38294475e-08  24.9257  24.3341
0202-11-01_14:36:00.152000      2432.68        2.80301600e+00        2.61225075e-08  24.9257  24.3341
0202-11-01_14:36:00.348000      2432.88        2.81292000e+00        2.77959275e-08  24.9257  24.3341
0202-11-01_14:36:00.540000      2433.07        2.82244900e+00        2.75480075e-08  24.9257  24.3341
0202-11-01_14:36:00.746000      2433.28        2.83278300e+00        2.76719675e-08  24.9374  24.4607
0202-11-01_14:36:00.940000      2433.47        2.84262000e+00        3.03990175e-08  24.9374  24.4607
0202-11-01_14:36:01.133000      2433.66        2.85195700e+00        3.35599075e-08  24.9374  24.4607
0202-11-01_14:36:01.340000      2433.87        2.86246900e+00        3.20724275e-08  24.9374  24.4607
0202-11-01_14:36:01.530000      2434.06        2.87289800e+00        3.18864975e-08  24.9374  24.4607
0202-11-01_14:36:01.740000      2434.27        2.88171300e+00        2.94693375e-08  24.9374  24.4607
0202-11-01_14:36:01.930000      2434.46        2.89229000e+00        3.30021075e-08  24.9326  24.3515
0202-11-01_14:36:02.125000      2434.66        2.90248000e+00        3.31880375e-08  24.9326  24.3515
0202-11-01_14:36:02.330000      2434.86        2.91118700e+00        3.52333275e-08  24.9326  24.3515
0202-11-01_14:36:02.520000      2435.05        2.92188100e+00        3.99436775e-08  24.9326  24.3515
0202-11-01_14:36:02.770000      2435.30        2.93317500e+00        4.22368775e-08  24.9326  24.3515
0202-11-01_14:36:02.960000      2435.49        2.94226800e+00        3.85801575e-08  24.8717  24.4067
0202-11-01_14:36:03.156000      2435.69        2.95180400e+00        3.43656275e-08  24.8717  24.4067
0202-11-01_14:36:03.348000      2435.88        2.96134200e+00        2.97172475e-08  24.8717  24.4067
0202-11-01_14:36:03.543000      2436.07        2.97197000e+00        3.46755175e-08  24.8717  24.4067
0202-11-01_14:36:03.754000      2436.29        2.98189300e+00        3.21963875e-08  24.8717  24.4067
0202-11-01_14:36:03.945000      2436.48        2.99118600e+00        3.96957675e-08  24.9093  24.4125
0202-11-01_14:36:04.140000      2436.67        3.00190300e+00        3.62869575e-08  24.9093  24.4125
0202-11-01_14:36:04.344000      2436.88        3.01132900e+00        3.69687175e-08  24.9093  24.4125
0202-11-01_14:36:04.540000      2437.07        3.02125400e+00        3.84561975e-08  24.9093  24.4125
0202-11-01_14:36:04.742000      2437.27        3.03157200e+00        3.41796975e-08  24.9093  24.4125
0202-11-01_14:36:04.934000      2437.46        3.04152800e+00        3.45515675e-08  24.8962  24.3716
0202-11-01_14:36:05.130000      2437.66        3.05080500e+00        2.63704175e-08  24.8962  24.3716
0202-11-01_14:36:05.320000      2437.85        3.06050200e+00        2.82297675e-08  24.8962  24.3716
0202-11-01_14:36:05.527000      2438.06        3.07094300e+00        2.83537275e-08  24.8962  24.3716
0202-11-01_14:36:05.734000      2438.27        3.08159600e+00        3.16389075e-08  24.8962  24.3716
0202-11-01_14:36:05.945000      2438.47        3.09069200e+00        3.49861775e-08  24.8994  24.4170
0202-11-01_14:36:06.137000      2438.67        3.10084700e+00        3.49245275e-08  24.8994  24.4170
0202-11-01_14:36:06.340000      2438.87        3.11035900e+00        3.59781675e-08  24.8994  24.4170
0202-11-01_14:36:06.543000      2439.07        3.12055000e+00        3.53583775e-08  24.8994  24.4170
0202-11-01_14:36:06.740000      2439.27        3.13093000e+00        3.33750775e-08  24.8994  24.4170
0202-11-01_14:36:06.945000      2439.48        3.14021100e+00        3.65359675e-08  24.8906  24.3884
0202-11-01_14:36:07.140000      2439.67        3.15062900e+00        3.09579175e-08  24.8906  24.3884
0202-11-01_14:36:07.332000      2439.86        3.16066200e+00        3.38708975e-08  24.8906  24.3884
0202-11-01_14:36:07.540000      2440.07        3.17019500e+00        2.59376675e-08  24.8906  24.3884
0202-11-01_14:36:07.766000      2440.29        3.18056600e+00        2.47600775e-08  24.8906  24.3884
0202-11-01_14:36:07.970000      2440.50        3.18996400e+00        2.12892875e-08  24.9489  24.3730
0202-11-01_14:36:08.170000      2440.70        3.20006900e+00        2.48840375e-08  24.9489  24.3730
0202-11-01_14:36:08.363000      2440.90        3.21048800e+00        2.56897575e-08  24.9489  24.3730
0202-11-01_14:36:08.560000      2441.09        3.22000300e+00        2.69912975e-08  24.9489  24.3730
0202-11-01_14:36:08.766000      2441.30        3.22980200e+00        2.82308675e-08  24.9489  24.3730
0202-11-01_14:36:08.960000      2441.49        3.24020900e+00        3.33130975e-08  24.9045  24.4410
0202-11-01_14:36:09.152000      2441.68        3.25023300e+00        2.82928475e-08  24.9045  24.4410
0202-11-01_14:36:09.360000      2441.89        3.24608900e+00        2.63715175e-08  24.9045  24.4410
0202-11-01_14:36:09.550000      2442.08        3.26948300e+00        2.64334975e-08  24.9045  24.4410
0202-11-01_14:36:09.750000      2442.28        3.27957800e+00        3.16396775e-08  24.9045  24.4410
0202-11-01_14:36:09.953000      2442.48        3.28915300e+00        3.20735275e-08  24.9345  24.3347
0202-11-01_14:36:10.150000      2442.68        3.29978900e+00        2.84168075e-08  24.9345  24.3347
0202-11-01_14:36:10.340000      2442.87        3.30973100e+00        2.30866675e-08  24.9345  24.3347
0202-11-01_14:36:10.540000      2443.07        3.31910200e+00        2.63715175e-08  24.9345  24.3347
0202-11-01_14:36:10.746000      2443.27        3.32940500e+00        2.40163375e-08  24.9345  24.3347
0202-11-01_14:36:10.938000      2443.47        3.33967500e+00        2.85407575e-08  24.9690  24.4616
0202-11-01_14:36:11.140000      2443.67        3.34930700e+00        2.56897575e-08  24.9690  24.4616
0202-11-01_14:36:11.344000      2443.87        3.35923400e+00        2.43262275e-08  24.9690  24.4616
0202-11-01_14:36:11.535000      2444.07        3.36935400e+00        2.60616275e-08  24.9690  24.4616
0202-11-01_14:36:11.758000      2444.29        3.37926800e+00        2.75498075e-08  24.9690  24.4616
0202-11-01_14:36:11.973000      2444.50        3.38946000e+00        3.45538875e-08  24.9312  24.3509
0202-11-01_14:36:12.176000      2444.71        3.39909200e+00        3.32528675e-08  24.9312  24.3509
0202-11-01_14:36:12.380000      2444.91        3.40835800e+00        3.78392675e-08  24.9312  24.3509
0202-11-01_14:36:12.582000      2445.11        3.41898800e+00        3.73434375e-08  24.9312  24.3509
0202-11-01_14:36:12.773000      2445.31        3.42914400e+00        4.46568875e-08  24.9553  24.4190
0202-11-01_14:36:12.977000      2445.51        3.43774700e+00        3.98225775e-08  24.9553  24.4190
0202-11-01_14:36:13.180000      2445.71        3.44856800e+00        4.21777575e-08  24.9553  24.4190
0202-11-01_14:36:13.370000      2445.90        3.45856600e+00        3.82111375e-08  24.9553  24.4190
0202-11-01_14:36:13.582000      2446.11        3.46803100e+00        4.03183975e-08  24.9553  24.4190
0202-11-01_14:36:13.773000      2446.31        3.47862100e+00        4.26735775e-08  24.9016  24.4094
0202-11-01_14:36:13.970000      2446.50        3.48844000e+00        4.55245875e-08  24.9016  24.4094
0202-11-01_14:36:14.170000      2446.70        3.49779200e+00        4.71980075e-08  24.9016  24.4094
0202-11-01_14:36:14.363000      2446.89        3.50848900e+00        4.85615275e-08  24.9016  24.4094
0202-11-01_14:36:14.555000      2447.09        3.51817600e+00        5.00490075e-08  24.9016  24.4094
0202-11-01_14:36:14.760000      2447.29        3.52779500e+00        5.42015675e-08  24.9242  24.3781
0202-11-01_14:36:14.957000      2447.49        3.53785900e+00        5.67426775e-08  24.9242  24.3781
0202-11-01_14:36:15.150000      2447.68        3.54821300e+00        6.07092975e-08  24.9242  24.3781
0202-11-01_14:36:15.350000      2447.88        3.55812900e+00        6.44279975e-08  24.9242  24.3781
0202-11-01_14:36:15.550000      2448.08        3.56777100e+00        6.80847275e-08  24.9242  24.3781
0202-11-01_14:36:15.750000      2448.28        3.57808300e+00        7.02539675e-08  24.8995  24.4256
0202-11-01_14:36:15.957000      2448.49        3.58769700e+00        6.83326375e-08  24.8995  24.4256
0202-11-01_14:36:16.152000      2448.68        3.59755900e+00        7.13075975e-08  24.8995  24.4256
0202-11-01_14:36:16.348000      2448.88        3.60754600e+00        7.48403675e-08  24.8995  24.4256
0202-11-01_14:36:16.547000      2449.08        3.61759200e+00        8.07283175e-08  24.8995  24.4256
0202-11-01_14:36:16.760000      2449.29        3.62671200e+00        8.38892175e-08  24.8995  24.4256
0202-11-01_14:36:16.953000      2449.48        3.63753400e+00        9.02110175e-08  24.8944  24.3917
0202-11-01_14:36:17.160000      2449.69        3.64752800e+00        9.34958675e-08  24.8944  24.3917
0202-11-01_14:36:17.350000      2449.88        3.65719900e+00        1.02358778e-07  24.8944  24.3917
0202-11-01_14:36:17.543000      2450.08        3.66717700e+00        1.00375467e-07  24.8944  24.3917
0202-11-01_14:36:17.766000      2450.30        3.67704000e+00        1.12213327e-07  24.8944  24.3917
0202-11-01_14:36:17.957000      2450.49        3.68703400e+00        1.14568497e-07  24.9186  24.3832
0202-11-01_14:36:18.152000      2450.68        3.69702500e+00        1.27831857e-07  24.9186  24.3832
0202-11-01_14:36:18.348000      2450.88        3.70682500e+00        1.33657827e-07  24.9186  24.3832
0202-11-01_14:36:18.543000      2451.07        3.71653400e+00        1.36446857e-07  24.9186  24.3832
0202-11-01_14:36:18.740000      2451.27        3.72694100e+00        1.42334807e-07  24.9186  24.3832
0202-11-01_14:36:18.940000      2451.47        3.73657100e+00        1.54172677e-07  24.9003  24.4531
0202-11-01_14:36:19.140000      2451.67        3.74642900e+00        1.63903287e-07  24.9003  24.4531
0202-11-01_14:36:19.355000      2451.89        3.75645500e+00        1.70906848e-07  24.9003  24.4531
0202-11-01_14:36:19.547000      2452.08        3.76618200e+00        1.85285838e-07  24.9003  24.4531
0202-11-01_14:36:19.742000      2452.27        3.77650400e+00        1.99726808e-07  24.9106  24.3401
0202-11-01_14:36:19.938000      2452.47        3.78640100e+00        2.11192807e-07  24.9106  24.3401
0202-11-01_14:36:20.150000      2452.68        3.79585300e+00        2.24766077e-07  24.9106  24.3401
0202-11-01_14:36:20.350000      2452.88        3.80673300e+00        2.35922188e-07  24.9106  24.3401
0202-11-01_14:36:20.550000      2453.08        3.81630400e+00        2.49309527e-07  24.9106  24.3401
0202-11-01_14:36:20.746000      2453.28        3.82533000e+00        2.61767188e-07  24.9125  24.4646
0202-11-01_14:36:20.953000      2453.48        3.83596100e+00        2.79245087e-07  24.9125  24.4646
0202-11-01_14:36:21.152000      2453.68        3.84598600e+00        3.04842167e-07  24.9125  24.4646
0202-11-01_14:36:21.350000      2453.88        3.85544900e+00        3.21576337e-07  24.9125  24.4646
0202-11-01_14:36:21.555000      2454.09        3.86650100e+00        3.42339098e-07  24.9125  24.4646
0202-11-01_14:36:21.754000      2454.28        3.87617700e+00        3.67192438e-07  24.9120  24.3552
0202-11-01_14:36:21.950000      2454.48        3.88507900e+00        3.86839597e-07  24.9120  24.3552
0202-11-01_14:36:22.152000      2454.68        3.89568900e+00        3.97747787e-07  24.9120  24.3552
0202-11-01_14:36:22.350000      2454.88        3.90553500e+00        4.31587997e-07  24.9120  24.3552
0202-11-01_14:36:22.555000      2455.08        3.91465000e+00        4.56007488e-07  24.9120  24.3552
0202-11-01_14:36:22.766000      2455.30        3.92566500e+00        4.93876287e-07  24.9278  24.4229
0202-11-01_14:36:22.960000      2455.49        3.93511000e+00        5.18295778e-07  24.9278  24.4229
0202-11-01_14:36:23.168000      2455.70        3.94472700e+00        5.59945267e-07  24.9278  24.4229
0202-11-01_14:36:23.363000      2455.90        3.95540900e+00        5.84178818e-07  24.9278  24.4229
0202-11-01_14:36:23.580000      2456.11        3.96491800e+00        6.14858128e-07  24.9278  24.4229
0202-11-01_14:36:23.773000      2456.30        3.97510200e+00        6.55888667e-07  24.9144  24.4105
0202-11-01_14:36:23.965000      2456.50        3.98518300e+00        6.89667528e-07  24.9144  24.4105
0202-11-01_14:36:24.170000      2456.70        3.99472000e+00        7.23632327e-07  24.9144  24.4105
0202-11-01_14:36:24.367000      2456.90        4.00461400e+00        7.75198377e-07  24.9144  24.4105
0202-11-01_14:36:24.562000      2457.09        4.01481700e+00        8.11331808e-07  24.9144  24.4105
0202-11-01_14:36:24.773000      2457.31        4.02468100e+00        8.47837098e-07  24.9144  24.4105
0202-11-01_14:36:24.973000      2457.50        4.03487400e+00        9.00828658e-07  24.9437  24.3836
0202-11-01_14:36:25.180000      2457.71        4.04460200e+00        9.73095508e-07  24.9437  24.3836
0202-11-01_14:36:25.380000      2457.91        4.05369300e+00        1.01610854e-06  24.9437  24.3836
0202-11-01_14:36:25.586000      2458.12        4.06443700e+00        1.08484261e-06  24.9437  24.3836
0202-11-01_14:36:25.780000      2458.31        4.07467900e+00        1.13640867e-06  24.9437  24.3836
0202-11-01_14:36:25.977000      2458.51        4.08379400e+00        1.19002001e-06  24.9144  24.4284
0202-11-01_14:36:26.184000      2458.71        4.08861900e+00        1.23619394e-06  24.9144  24.4284
0202-11-01_14:36:26.380000      2458.91        4.10426600e+00        1.27511639e-06  24.9144  24.4284
0202-11-01_14:36:26.590000      2459.12        4.11361800e+00        1.37378605e-06  24.9144  24.4284
0202-11-01_14:36:26.797000      2459.33        4.12406700e+00        1.46600995e-06  24.9338  24.3952
0202-11-01_14:36:26.996000      2459.53        4.13413500e+00        1.56455565e-06  24.9338  24.3952
0202-11-01_14:36:27.195000      2459.73        4.14386200e+00        1.63304181e-06  24.9338  24.3952
0202-11-01_14:36:27.406000      2459.94        4.15411300e+00        1.73685568e-06  24.9338  24.3952
0202-11-01_14:36:27.598000      2460.13        4.16367800e+00        1.81872919e-06  24.9338  24.3952
0202-11-01_14:36:27.797000      2460.33        4.17296300e+00        1.89545848e-06  24.9338  24.3952
0202-11-01_14:36:27.992000      2460.52        4.18420700e+00        2.00280512e-06  24.9367  24.4512
0202-11-01_14:36:28.190000      2460.72        4.19389100e+00        2.09385143e-06  24.9367  24.4512
0202-11-01_14:36:28.402000      2460.93        4.20289400e+00        2.19214922e-06  24.9367  24.4512
0202-11-01_14:36:28.594000      2461.13        4.21379000e+00        2.32825385e-06  24.9367  24.4512
0202-11-01_14:36:28.793000      2461.32        4.22380600e+00        2.43051825e-06  24.9607  24.3693
0202-11-01_14:36:29             2461.53        4.23293400e+00        2.53873259e-06  24.9607  24.3693
0202-11-01_14:36:29.195000      2461.73        4.24330300e+00        2.68630323e-06  24.9607  24.3693
0202-11-01_14:36:29.402000      2461.93        4.25351400e+00        2.80691325e-06  24.9607  24.3693
0202-11-01_14:36:29.605000      2462.14        4.26273800e+00        2.97543180e-06  24.9607  24.3693
0202-11-01_14:36:29.800000      2462.33        4.27318200e+00        3.10732068e-06  24.9574  24.4193
0202-11-01_14:36:30.008000      2462.54        4.28331400e+00        3.28941164e-06  24.9574  24.4193
0202-11-01_14:36:30.200000      2462.73        4.29278100e+00        3.42948242e-06  24.9574  24.4193
0202-11-01_14:36:30.395000      2462.92        4.30301900e+00        3.57730088e-06  24.9574  24.4193
0202-11-01_14:36:30.605000      2463.13        4.31271300e+00        3.78517641e-06  24.9574  24.4193
0202-11-01_14:36:30.805000      2463.34        4.32231200e+00        3.94972904e-06  24.9574  24.4193
0202-11-01_14:36:30.996000      2463.53        4.33304700e+00        4.11043901e-06  24.9613  24.4184
0202-11-01_14:36:31.195000      2463.72        4.34211500e+00        4.33926324e-06  24.9613  24.4184
0202-11-01_14:36:31.390000      2463.92        4.35237800e+00        4.52445467e-06  24.9613  24.4184
0202-11-01_14:36:31.600000      2464.13        4.36259800e+00        4.72545060e-06  24.9613  24.4184
0202-11-01_14:36:31.800000      2464.33        4.37215800e+00        4.98644161e-06  24.9613  24.4184
0202-11-01_14:36:31.996000      2464.53        4.38198700e+00        5.19152810e-06  24.9330  24.3618
0202-11-01_14:36:32.195000      2464.73        4.39222800e+00        5.39748230e-06  24.9330  24.3618
0202-11-01_14:36:32.406000      2464.94        4.40247800e+00        5.72113346e-06  24.9330  24.3618
0202-11-01_14:36:32.600000      2465.13        4.41213400e+00        5.96396480e-06  24.9330  24.3618
0202-11-01_14:36:32.793000      2465.33        4.42228400e+00        6.21943973e-06  24.9023  24.4464
0202-11-01_14:36:33             2465.53        4.43198900e+00        6.55914333e-06  24.9023  24.4464
0202-11-01_14:36:33.195000      2465.73        4.44153500e+00        6.81957653e-06  24.9023  24.4464
0202-11-01_14:36:33.390000      2465.92        4.45223100e+00        7.09990473e-06  24.9023  24.4464
0202-11-01_14:36:33.590000      2466.12        4.46239600e+00        7.47815883e-06  24.9023  24.4464
0202-11-01_14:36:33.790000      2466.32        4.47141600e+00        7.77385783e-06  24.9615  24.3683
0202-11-01_14:36:34.004000      2466.53        4.48195300e+00        8.07005253e-06  24.9615  24.3683
0202-11-01_14:36:34.195000      2466.73        4.49101400e+00        8.47464743e-06  24.9615  24.3683
0202-11-01_14:36:34.402000      2466.93        4.50159700e+00        8.80071573e-06  24.9615  24.3683
0202-11-01_14:36:34.600000      2467.13        4.51162100e+00        9.25297213e-06  24.9615  24.3683
0202-11-01_14:36:34.824000      2467.36        4.52132500e+00        9.74650603e-06  24.9615  24.3683
0202-11-01_14:36:35.020000      2467.55        4.53144300e+00        1.01046171e-05  24.8871  24.4160
0202-11-01_14:36:35.210000      2467.74        4.54136100e+00        1.04674386e-05  24.8871  24.4160
0202-11-01_14:36:35.418000      2467.95        4.55108700e+00        1.09910940e-05  24.8871  24.4160
0202-11-01_14:36:35.610000      2468.14        4.56083000e+00        1.14031902e-05  24.8871  24.4160
0202-11-01_14:36:35.805000      2468.34        4.57081600e+00        1.18463375e-05  24.8871  24.4160
0202-11-01_14:36:36.008000      2468.54        4.58067000e+00        1.24337093e-05  24.8846  24.4085
0202-11-01_14:36:36.203000      2468.73        4.59056100e+00        1.29090837e-05  24.8846  24.4085
0202-11-01_14:36:36.395000      2468.93        4.60046000e+00        1.33878050e-05  24.8846  24.4085
0202-11-01_14:36:36.600000      2469.13        4.61088000e+00        1.47927937e-05  24.8846  24.4085
0202-11-01_14:36:36.797000      2469.33        4.62023600e+00        1.49185479e-05  24.8784  24.3601
0202-11-01_14:36:36.990000      2469.52        4.63018000e+00        1.52068714e-05  24.8784  24.3601
0202-11-01_14:36:37.184000      2469.72        4.64067300e+00        1.65923989e-05  24.8784  24.3601
0202-11-01_14:36:37.383000      2469.91        4.64997800e+00        1.67435022e-05  24.8784  24.3601
0202-11-01_14:36:37.594000      2470.12        4.66055000e+00        1.82086719e-05  24.8784  24.3601
0202-11-01_14:36:37.793000      2470.32        4.66992300e+00        1.82755466e-05  24.8782  24.3914
0202-11-01_14:36:38             2470.53        4.67954900e+00        1.96205401e-05  24.8782  24.3914
0202-11-01_14:36:38.203000      2470.73        4.68994400e+00        1.96499799e-05  24.8782  24.3914
0202-11-01_14:36:38.395000      2470.93        4.69952900e+00        2.10627777e-05  24.8782  24.3914
