Repository: shortlab/2025-devitre-PhD

# 2025-devitre-PhD
Data repository for Alexis Devitre's PhD thesis

File: chapter 5/cold_vs_warm/20K/ffj23/Ic/2_pulses/Ic_2023-11-01_14-38-25954963_f23-pulse-2p5ms.txt
# Ic = 3.77 A, n = 21.47 , Tavg = 24.94 K, f23-pulse-2p5ms
#datetime                        t_s     iHTS_A                vHTS_V                tHTS_K  tTAR_K
0202-11-01_14:36:50.938000      2483.47        1.43704600e-02       -1.84076250e-09  24.8914  24.4666
0202-11-01_14:36:51.133000      2483.66        1.30942600e-02       -2.27461250e-09  24.8914  24.4666
0202-11-01_14:36:51.330000      2483.86        2.32352900e-02       -3.63813250e-09  24.8914  24.4666
0202-11-01_14:36:51.530000      2484.06        3.30765300e-02        3.42740750e-09  24.8914  24.4666
0202-11-01_14:36:51.730000      2484.26        4.26461800e-02        7.57996750e-09  24.8914  24.4666
0202-11-01_14:36:51.934000      2484.46        5.25289700e-02        1.73725575e-08  24.8736  24.3528
0202-11-01_14:36:52.137000      2484.67        6.27293700e-02        1.88600475e-08  24.8736  24.3528
0202-11-01_14:36:52.340000      2484.87        7.22693300e-02        2.16490775e-08  24.8736  24.3528
0202-11-01_14:36:52.540000      2485.07        8.21892300e-02        7.82787750e-09  24.8736  24.3528
0202-11-01_14:36:52.742000      2485.27        9.24268900e-02        1.22283475e-08  24.8736  24.3528
0202-11-01_14:36:52.945000      2485.48        1.01863000e-01        5.76397500e-10  24.8727  24.4419
0202-11-01_14:36:53.137000      2485.67        1.11992100e-01        7.89076750e-09  24.8727  24.4419
0202-11-01_14:36:53.332000      2485.86        1.22407700e-01        3.80109750e-09  24.8727  24.4419
0202-11-01_14:36:53.540000      2486.07        1.32694200e-01        1.16115975e-08  24.8727  24.4419
0202-11-01_14:36:53.766000      2486.30        1.42649700e-01        1.30371075e-08  24.8727  24.4419
0202-11-01_14:36:53.970000      2486.50        1.52161500e-01        1.38428275e-08  24.8935  24.4022
0202-11-01_14:36:54.164000      2486.69        1.61949300e-01        1.74375775e-08  24.8935  24.4022
0202-11-01_14:36:54.367000      2486.90        1.71273700e-01        1.29131475e-08  24.8935  24.4022
0202-11-01_14:36:54.562000      2487.09        1.81603200e-01        2.06690750e-09  24.8935  24.4022
0202-11-01_14:36:54.758000      2487.29        1.91736900e-01       -5.98162500e-10  24.9002  24.3843
0202-11-01_14:36:54.960000      2487.49        2.01536500e-01       -1.52784250e-09  24.9002  24.3843
0202-11-01_14:36:55.152000      2487.68        2.11308000e-01        2.69527500e-10  24.9002  24.3843
0202-11-01_14:36:55.348000      2487.88        2.21493600e-01       -7.53976250e-09  24.9002  24.3843
0202-11-01_14:36:55.550000      2488.08        2.31251700e-01       -1.16923225e-08  24.9002  24.3843
0202-11-01_14:36:55.758000      2488.29        2.40836200e-01       -1.10725325e-08  24.9002  24.3843
0202-11-01_14:36:55.960000      2488.49        2.51323400e-01       -6.54810250e-09  24.8584  24.4109
0202-11-01_14:36:56.156000      2488.68        2.60360200e-01       -6.60142500e-10  24.8584  24.4109
0202-11-01_14:36:56.350000      2488.88        2.71310100e-01        5.17447500e-10  24.8584  24.4109
0202-11-01_14:36:56.555000      2489.08        2.80930200e-01        3.93487500e-10  24.8584  24.4109
0202-11-01_14:36:56.750000      2489.28        2.90689800e-01       -1.27993250e-09  24.9224  24.3867
0202-11-01_14:36:56.940000      2489.47        3.00494000e-01        2.16175000e-11  24.9224  24.3867
0202-11-01_14:36:57.150000      2489.68        3.10915500e-01       -2.58148250e-09  24.9224  24.3867
0202-11-01_14:36:57.340000      2489.87        3.20780500e-01        1.69503750e-09  24.9224  24.3867
0202-11-01_14:36:57.530000      2490.06        3.30123900e-01       -2.45752250e-09  24.9224  24.3867
0202-11-01_14:36:57.740000      2490.27        3.40745800e-01        2.93460750e-09  24.9224  24.3867
0202-11-01_14:36:57.938000      2490.47        3.50698400e-01       -1.02342500e-10  24.9401  24.4003
0202-11-01_14:36:58.133000      2490.66        3.59689200e-01        3.31507500e-10  24.9401  24.4003
0202-11-01_14:36:58.324000      2490.86        3.70324500e-01       -5.12260250e-09  24.9401  24.4003
0202-11-01_14:36:58.520000      2491.05        3.80550100e-01       -6.79602250e-09  24.9401  24.4003
0202-11-01_14:36:58.720000      2491.25        3.89563200e-01       -9.64703250e-09  24.9401  24.4003
0202-11-01_14:36:58.914000      2491.44        4.00302300e-01       -5.86634250e-09  24.9288  24.4397
0202-11-01_14:36:59.113000      2491.64        4.09773900e-01       -9.02772250e-09  24.9288  24.4397
0202-11-01_14:36:59.305000      2491.83        4.19465200e-01       -1.05776625e-08  24.9288  24.4397
0202-11-01_14:36:59.500000      2492.03        4.29867500e-01       -1.69620925e-08  24.9288  24.4397
0202-11-01_14:36:59.707000      2492.24        4.40057500e-01       -1.93172725e-08  24.9288  24.4397
0202-11-01_14:36:59.918000      2492.45        4.49125500e-01       -2.40276325e-08  24.9254  24.3432
0202-11-01_14:37:00.113000      2492.64        4.59502500e-01       -2.42755525e-08  24.9254  24.3432
0202-11-01_14:37:00.305000      2492.84        4.69324500e-01       -2.17344325e-08  24.9254  24.3432
0202-11-01_14:37:00.496000      2493.03        4.79136000e-01       -2.15485025e-08  24.9254  24.3432
0202-11-01_14:37:00.727000      2493.26        4.89714900e-01       -2.48333525e-08  24.9254  24.3432
0202-11-01_14:37:00.930000      2493.46        4.98722100e-01       -2.43375325e-08  24.9420  24.4672
0202-11-01_14:37:01.133000      2493.66        5.08616700e-01       -2.30979625e-08  24.9420  24.4672
0202-11-01_14:37:01.324000      2493.86        5.19149600e-01       -2.63828225e-08  24.9420  24.4672
0202-11-01_14:37:01.530000      2494.06        5.28556000e-01       -3.09692225e-08  24.9420  24.4672
0202-11-01_14:37:01.740000      2494.27        5.38949300e-01       -2.84281125e-08  24.9420  24.4672
0202-11-01_14:37:01.934000      2494.46        5.48830600e-01       -2.55151225e-08  24.9347  24.3454
0202-11-01_14:37:02.125000      2494.66        5.58174700e-01       -2.31599425e-08  24.9347  24.3454
0202-11-01_14:37:02.316000      2494.85        5.68692100e-01       -2.70645825e-08  24.9347  24.3454
0202-11-01_14:37:02.523000      2495.05        5.78589700e-01       -2.87380025e-08  24.9347  24.3454
0202-11-01_14:37:02.760000      2495.29        5.88272200e-01       -2.91098725e-08  24.9347  24.3454
0202-11-01_14:37:02.960000      2495.49        5.98747100e-01       -2.96676825e-08  24.9633  24.4351
0202-11-01_14:37:03.152000      2495.68        6.08299000e-01       -2.90478925e-08  24.9633  24.4351
0202-11-01_14:37:03.350000      2495.88        6.17558400e-01       -3.40061725e-08  24.9633  24.4351
0202-11-01_14:37:03.543000      2496.07        6.28278300e-01       -2.97916325e-08  24.9633  24.4351
0202-11-01_14:37:03.758000      2496.29        6.38278600e-01       -3.12791225e-08  24.9633  24.4351
0202-11-01_14:37:03.953000      2496.48        6.47615200e-01       -2.14245425e-08  24.9284  24.3947
0202-11-01_14:37:04.145000      2496.67        6.57987800e-01       -2.38417025e-08  24.9284  24.3947
0202-11-01_14:37:04.336000      2496.87        6.67986400e-01       -2.04328825e-08  24.9284  24.3947
0202-11-01_14:37:04.530000      2497.06        6.76745700e-01       -1.83256125e-08  24.9284  24.3947
0202-11-01_14:37:04.746000      2497.28        6.87953800e-01       -1.54126325e-08  24.9284  24.3947
0202-11-01_14:37:04.953000      2497.48        6.97093000e-01       -1.65286825e-08  24.8712  24.4279
0202-11-01_14:37:05.156000      2497.69        7.07386900e-01       -1.62821025e-08  24.8712  24.4279
0202-11-01_14:37:05.360000      2497.89        7.17341600e-01       -1.47964025e-08  24.8712  24.4279
0202-11-01_14:37:05.550000      2498.08        7.26807300e-01       -1.13265025e-08  24.8712  24.4279
0202-11-01_14:37:05.766000      2498.29        7.37821000e-01       -5.74844250e-09  24.8712  24.4279
0202-11-01_14:37:05.957000      2498.49        7.46840100e-01       -4.32294250e-09  24.9319  24.4231
0202-11-01_14:37:06.150000      2498.68        7.57006300e-01       -2.89743250e-09  24.9319  24.4231
0202-11-01_14:37:06.355000      2498.89        7.67223100e-01       -3.95107250e-09  24.9319  24.4231
0202-11-01_14:37:06.547000      2499.08        7.77061300e-01       -1.90578250e-09  24.9319  24.4231
0202-11-01_14:37:06.746000      2499.28        7.86006200e-01       -3.14535250e-09  24.9319  24.4231
0202-11-01_14:37:06.950000      2499.48        7.97328000e-01        9.45227500e-10  24.9167  24.3826
0202-11-01_14:37:07.145000      2499.67        8.06718000e-01       -3.70315250e-09  24.9167  24.3826
0202-11-01_14:37:07.336000      2499.87        8.15746000e-01       -2.40161250e-09  24.9167  24.3826
0202-11-01_14:37:07.540000      2500.07        8.26773000e-01       -5.87240250e-09  24.9167  24.3826
0202-11-01_14:37:07.750000      2500.28        8.36783400e-01       -3.33128250e-09  24.9167  24.3826
0202-11-01_14:37:07.950000      2500.48        8.46054800e-01       -7.91769250e-09  24.9440  24.4006
0202-11-01_14:37:08.152000      2500.68        8.56338300e-01       -7.28192500e-10  24.9440  24.4006
0202-11-01_14:37:08.355000      2500.88        8.66077100e-01       -1.08412500e-10  24.9440  24.4006
0202-11-01_14:37:08.547000      2501.08        8.75662400e-01        9.43626750e-09  24.9440  24.4006
0202-11-01_14:37:08.758000      2501.29        8.86073500e-01        3.54831750e-09  24.9440  24.4006
0202-11-01_14:37:08.953000      2501.48        8.95707000e-01        6.46130750e-09  24.9162  24.4343
0202-11-01_14:37:09.145000      2501.68        9.05695100e-01        5.46964750e-09  24.9162  24.4343
0202-11-01_14:37:09.350000      2501.88        9.16055800e-01        1.12956175e-08  24.9162  24.4343
0202-11-01_14:37:09.543000      2502.07        9.26000900e-01        1.47044275e-08  24.9162  24.4343
0202-11-01_14:37:09.760000      2502.29        9.35017000e-01        1.29690375e-08  24.9162  24.4343
0202-11-01_14:37:09.957000      2502.49        9.45888200e-01        1.37747575e-08  24.9148  24.3474
0202-11-01_14:37:10.150000      2502.68        9.55724400e-01        1.40226675e-08  24.9148  24.3474
0202-11-01_14:37:10.350000      2502.88        9.64906700e-01        1.17914475e-08  24.9148  24.3474
0202-11-01_14:37:10.543000      2503.07        9.75626500e-01        1.01180275e-08  24.9148  24.3474
0202-11-01_14:37:10.760000      2503.29        9.85766100e-01        1.22872775e-08  24.9148  24.3474
0202-11-01_14:37:10.965000      2503.50        9.95420300e-01        1.87950875e-08  24.9084  24.4677
0202-11-01_14:37:11.156000      2503.69        1.00540300e+00        2.43112775e-08  24.9084  24.4677
0202-11-01_14:37:11.367000      2503.90        1.01516500e+00        2.45593175e-08  24.9084  24.4677
0202-11-01_14:37:11.560000      2504.09        1.02509800e+00        2.40015875e-08  24.9084  24.4677
0202-11-01_14:37:11.780000      2504.31        1.03539800e+00        2.02828775e-08  24.9084  24.4677
0202-11-01_14:37:11.977000      2504.51        1.04503000e+00        2.04068375e-08  24.9163  24.3442
0202-11-01_14:37:12.168000      2504.70        1.05495100e+00        2.92697475e-08  24.9163  24.3442
0202-11-01_14:37:12.360000      2504.89        1.06511900e+00        2.98895375e-08  24.9163  24.3442
0202-11-01_14:37:12.560000      2505.09        1.07470800e+00        3.19967975e-08  24.9163  24.3442
0202-11-01_14:37:12.760000      2505.29        1.08461900e+00        3.00754675e-08  24.9163  24.3442
0202-11-01_14:37:12.953000      2505.48        1.09510700e+00        2.23901475e-08  24.8806  24.4411
0202-11-01_14:37:13.145000      2505.68        1.10509700e+00        2.35057575e-08  24.8806  24.4411
0202-11-01_14:37:13.340000      2505.87        1.11414300e+00        1.71219775e-08  24.8806  24.4411
0202-11-01_14:37:13.530000      2506.06        1.12464400e+00        2.82780975e-08  24.8806  24.4411
0202-11-01_14:37:13.730000      2506.26        1.13463700e+00        2.37536675e-08  24.8806  24.4411
0202-11-01_14:37:13.926000      2506.46        1.14426200e+00        2.80301775e-08  24.8993  24.3658
0202-11-01_14:37:14.137000      2506.67        1.15454200e+00        2.97035975e-08  24.8993  24.3658
0202-11-01_14:37:14.330000      2506.86        1.16469900e+00        3.45998975e-08  24.8993  24.3658
0202-11-01_14:37:14.523000      2507.05        1.17382400e+00        3.19967975e-08  24.8993  24.3658
0202-11-01_14:37:14.740000      2507.27        1.18493400e+00        3.08192075e-08  24.8993  24.3658
0202-11-01_14:37:14.930000      2507.46        1.19413300e+00        2.94556875e-08  24.9253  24.3895
0202-11-01_14:37:15.120000      2507.65        1.20371000e+00        3.57155075e-08  24.9253  24.3895
0202-11-01_14:37:15.330000      2507.86        1.21393600e+00        4.22852175e-08  24.9253  24.3895
0202-11-01_14:37:15.520000      2508.05        1.22386600e+00        4.78012975e-08  24.9253  24.3895
0202-11-01_14:37:15.754000      2508.28        1.23375100e+00        5.25116575e-08  24.9253  24.3895
0202-11-01_14:37:15.945000      2508.48        1.24417200e+00        4.47643575e-08  24.9041  24.4294
0202-11-01_14:37:16.150000      2508.68        1.25369000e+00        4.61278775e-08  24.9041  24.4294
0202-11-01_14:37:16.350000      2508.88        1.26334300e+00        3.88764075e-08  24.9041  24.4294
0202-11-01_14:37:16.543000      2509.07        1.27362400e+00        4.02399275e-08  24.9041  24.4294
0202-11-01_14:37:16.760000      2509.29        1.28322600e+00        4.24091775e-08  24.9041  24.4294
0202-11-01_14:37:16.953000      2509.48        1.29366400e+00        4.46399675e-08  24.8919  24.3769
0202-11-01_14:37:17.145000      2509.68        1.30353000e+00        4.80481275e-08  24.8919  24.3769
0202-11-01_14:37:17.350000      2509.88        1.31320800e+00        5.07743175e-08  24.8919  24.3769
0202-11-01_14:37:17.547000      2510.08        1.32298000e+00        5.45547775e-08  24.8919  24.3769
0202-11-01_14:37:17.742000      2510.27        1.33351400e+00        5.18277275e-08  24.8919  24.3769
0202-11-01_14:37:17.945000      2510.48        1.34302700e+00        5.00303575e-08  24.9222  24.4050
0202-11-01_14:37:18.140000      2510.67        1.35290200e+00        5.30053175e-08  24.9222  24.4050
0202-11-01_14:37:18.332000      2510.86        1.36297300e+00        5.20756475e-08  24.9222  24.4050
0202-11-01_14:37:18.543000      2511.07        1.37303500e+00        5.61662175e-08  24.9222  24.4050
0202-11-01_14:37:18.754000      2511.28        1.38262700e+00        5.22615775e-08  24.9222  24.4050
0202-11-01_14:37:18.945000      2511.47        1.39303300e+00        5.53604975e-08  24.9091  24.4319
0202-11-01_14:37:19.140000      2511.67        1.40302100e+00        4.92866175e-08  24.9091  24.4319
0202-11-01_14:37:19.332000      2511.86        1.41203700e+00        4.85428775e-08  24.9091  24.4319
0202-11-01_14:37:19.527000      2512.06        1.42254900e+00        4.97204675e-08  24.9091  24.4319
0202-11-01_14:37:19.734000      2512.26        1.43294000e+00        4.98444275e-08  24.9091  24.4319
0202-11-01_14:37:19.926000      2512.46        1.44237700e+00        5.08980575e-08  24.9086  24.3527
0202-11-01_14:37:20.125000      2512.65        1.45245900e+00        4.94725575e-08  24.9086  24.3527
0202-11-01_14:37:20.316000      2512.85        1.46236000e+00        5.30053175e-08  24.9086  24.3527
0202-11-01_14:37:20.510000      2513.04        1.47154200e+00        5.18277275e-08  24.9086  24.3527
0202-11-01_14:37:20.723000      2513.25        1.48243100e+00        5.11459675e-08  24.9086  24.3527
0202-11-01_14:37:20.918000      2513.45        1.49221500e+00        5.44308275e-08  24.9260  24.4713
0202-11-01_14:37:21.110000      2513.64        1.50107200e+00        5.76536975e-08  24.9260  24.4713
0202-11-01_14:37:21.312000      2513.84        1.51229000e+00        6.23020775e-08  24.9260  24.4713
0202-11-01_14:37:21.508000      2514.04        1.52207500e+00        6.39754975e-08  24.9260  24.4713
0202-11-01_14:37:21.700000      2514.23        1.53063300e+00        6.67025375e-08  24.9260  24.4713
0202-11-01_14:37:21.906000      2514.44        1.54155700e+00        6.68884775e-08  24.8734  24.3429
0202-11-01_14:37:22.098000      2514.63        1.55182000e+00        6.46572575e-08  24.8734  24.3429
0202-11-01_14:37:22.293000      2514.82        1.56089900e+00        6.65166075e-08  24.8734  24.3429
0202-11-01_14:37:22.496000      2515.03        1.57139600e+00        6.03807475e-08  24.8734  24.3429
0202-11-01_14:37:22.710000      2515.24        1.58209800e+00        6.30458175e-08  24.8734  24.3429
0202-11-01_14:37:22.934000      2515.46        1.59188400e+00        5.60425575e-08  24.8650  24.4429
0202-11-01_14:37:23.125000      2515.66        1.60145500e+00        6.16210675e-08  24.8650  24.4429
0202-11-01_14:37:23.324000      2515.86        1.61036000e+00        5.54858175e-08  24.8650  24.4429
0202-11-01_14:37:23.520000      2516.05        1.62142800e+00        6.11259975e-08  24.8650  24.4429
0202-11-01_14:37:23.740000      2516.27        1.63150900e+00        6.11259975e-08  24.8650  24.4429
0202-11-01_14:37:23.930000      2516.46        1.64095900e+00        6.25515075e-08  24.8788  24.3912
0202-11-01_14:37:24.120000      2516.65        1.65114500e+00        5.93286275e-08  24.8788  24.3912
0202-11-01_14:37:24.312000      2516.84        1.66106900e+00        6.01963275e-08  24.8788  24.3912
0202-11-01_14:37:24.520000      2517.05        1.67021600e+00        6.44728375e-08  24.8788  24.3912
0202-11-01_14:37:24.720000      2517.25        1.68087000e+00        6.50306375e-08  24.8788  24.3912
0202-11-01_14:37:24.910000      2517.44        1.69076300e+00        6.73858175e-08  24.8741  24.3922
0202-11-01_14:37:25.113000      2517.65        1.70062400e+00        6.50926175e-08  24.8741  24.3922
0202-11-01_14:37:25.310000      2517.84        1.71050800e+00        6.65181175e-08  24.8741  24.3922
0202-11-01_14:37:25.500000      2518.03        1.72065500e+00        6.11259975e-08  24.8741  24.3922
0202-11-01_14:37:25.746000      2518.27        1.73052000e+00        6.33572175e-08  24.8741  24.3922
0202-11-01_14:37:25.938000      2518.47        1.74077000e+00        6.54025075e-08  24.8416  24.4296
0202-11-01_14:37:26.133000      2518.66        1.75057400e+00        7.00508875e-08  24.8416  24.4296
0202-11-01_14:37:26.336000      2518.86        1.76003000e+00        7.24060675e-08  24.8416  24.4296
0202-11-01_14:37:26.540000      2519.07        1.77023500e+00        7.58148775e-08  24.8416  24.4296
0202-11-01_14:37:26.770000      2519.30        1.78058000e+00        7.89137975e-08  24.8416  24.4296
0202-11-01_14:37:26.973000      2519.51        1.79029600e+00        7.50711375e-08  24.8877  24.3830
0202-11-01_14:37:27.176000      2519.71        1.80030900e+00        6.98649575e-08  24.8877  24.3830
0202-11-01_14:37:27.370000      2519.90        1.80988400e+00        6.88732975e-08  24.8877  24.3830
0202-11-01_14:37:27.570000      2520.10        1.82006700e+00        6.57743775e-08  24.8877  24.3830
0202-11-01_14:37:27.773000      2520.30        1.83026700e+00        6.96790175e-08  24.9082  24.4079
0202-11-01_14:37:27.970000      2520.50        1.83999700e+00        6.62082275e-08  24.9082  24.4079
0202-11-01_14:37:28.176000      2520.71        1.84902800e+00        7.31498075e-08  24.9082  24.4079
0202-11-01_14:37:28.370000      2520.90        1.85967200e+00        6.71379075e-08  24.9082  24.4079
0202-11-01_14:37:28.562000      2521.09        1.86957700e+00        6.60222975e-08  24.9082  24.4079
0202-11-01_14:37:28.770000      2521.30        1.87838900e+00        6.13739175e-08  24.9098  24.4297
0202-11-01_14:37:28.960000      2521.49        1.88983000e+00        5.81517075e-08  24.9098  24.4297
0202-11-01_14:37:29.156000      2521.69        1.89953300e+00        5.96398575e-08  24.9098  24.4297
0202-11-01_14:37:29.360000      2521.89        1.90904200e+00        6.16860475e-08  24.9098  24.4297
0202-11-01_14:37:29.550000      2522.08        1.91918300e+00        6.16240675e-08  24.9098  24.4297
0202-11-01_14:37:29.760000      2522.29        1.92934800e+00        6.70781675e-08  24.9098  24.4297
0202-11-01_14:37:29.953000      2522.48        1.93800300e+00        6.48469475e-08  24.9407  24.3450
0202-11-01_14:37:30.150000      2522.68        1.94896600e+00        6.42271575e-08  24.9407  24.3450
0202-11-01_14:37:30.340000      2522.87        1.95859800e+00        5.62319375e-08  24.9407  24.3450
0202-11-01_14:37:30.547000      2523.08        1.96882900e+00        5.56121575e-08  24.9407  24.3450
0202-11-01_14:37:30.750000      2523.28        1.97891300e+00        6.04464775e-08  24.9407  24.3450
0202-11-01_14:37:30.940000      2523.47        1.98861600e+00        6.18719775e-08  24.9402  24.4638
0202-11-01_14:37:31.137000      2523.67        1.99808500e+00        6.73880575e-08  24.9402  24.4638
0202-11-01_14:37:31.330000      2523.86        2.00824600e+00        7.02390675e-08  24.9402  24.4638
0202-11-01_14:37:31.530000      2524.06        2.01859500e+00        7.65608675e-08  24.9402  24.4638
0202-11-01_14:37:31.730000      2524.26        2.02879400e+00        7.47015175e-08  24.9402  24.4638
0202-11-01_14:37:31.938000      2524.47        2.03749700e+00        7.20984175e-08  24.9149  24.3352
0202-11-01_14:37:32.140000      2524.67        2.04875700e+00        7.29661175e-08  24.9149  24.3352
0202-11-01_14:37:32.344000      2524.87        2.05846700e+00        7.35239275e-08  24.9149  24.3352
0202-11-01_14:37:32.547000      2525.08        2.06771200e+00        7.30280975e-08  24.9149  24.3352
0202-11-01_14:37:32.770000      2525.30        2.07874800e+00        7.52593175e-08  24.9149  24.3352
0202-11-01_14:37:32.965000      2525.49        2.08772100e+00        7.12307275e-08  24.9128  24.4319
0202-11-01_14:37:33.168000      2525.70        2.09754200e+00        7.81723075e-08  24.9128  24.4319
0202-11-01_14:37:33.367000      2525.90        2.10813800e+00        6.84416975e-08  24.9128  24.4319
0202-11-01_14:37:33.562000      2526.09        2.11860500e+00        6.89994975e-08  24.9128  24.4319
0202-11-01_14:37:33.777000      2526.31        2.12724300e+00        6.54047475e-08  24.9128  24.4319
0202-11-01_14:37:33.973000      2526.50        2.13781300e+00        7.11687475e-08  24.8729  24.3827
0202-11-01_14:37:34.164000      2526.69        2.14766300e+00        7.24083175e-08  24.8729  24.3827
0202-11-01_14:37:34.363000      2526.89        2.15683600e+00        7.54452575e-08  24.8729  24.3827
0202-11-01_14:37:34.555000      2527.09        2.16761500e+00        7.17885275e-08  24.8729  24.3827
0202-11-01_14:37:34.750000      2527.28        2.17771800e+00        7.29661175e-08  24.8729  24.3827
0202-11-01_14:37:34.957000      2527.49        2.18654800e+00        7.92876175e-08  24.8367  24.4266
0202-11-01_14:37:35.150000      2527.68        2.19786100e+00        8.07748775e-08  24.8367  24.4266
0202-11-01_14:37:35.340000      2527.87        2.20732800e+00        8.13944375e-08  24.8367  24.4266
0202-11-01_14:37:35.550000      2528.08        2.21695000e+00        8.11465175e-08  24.8367  24.4266
0202-11-01_14:37:35.750000      2528.28        2.22729900e+00        7.86054075e-08  24.8367  24.4266
0202-11-01_14:37:35.945000      2528.48        2.23709200e+00        7.97829975e-08  24.8935  24.4131
0202-11-01_14:37:36.150000      2528.68        2.24671300e+00        8.11465175e-08  24.8935  24.4131
0202-11-01_14:37:36.344000      2528.87        2.25697100e+00        7.99689275e-08  24.8935  24.4131
0202-11-01_14:37:36.535000      2529.07        2.26717000e+00        8.02788275e-08  24.8935  24.4131
0202-11-01_14:37:36.746000      2529.28        2.27706400e+00        7.57543975e-08  24.8935  24.4131
0202-11-01_14:37:36.938000      2529.47        2.28649800e+00        7.51965875e-08  24.9269  24.3676
0202-11-01_14:37:37.133000      2529.66        2.29684400e+00        7.47627475e-08  24.9269  24.3676
0202-11-01_14:37:37.336000      2529.86        2.30704100e+00        7.77996875e-08  24.9269  24.3676
0202-11-01_14:37:37.527000      2530.06        2.31553200e+00        7.99689275e-08  24.9269  24.3676
0202-11-01_14:37:37.740000      2530.27        2.32690200e+00        7.48866975e-08  24.9269  24.3676
0202-11-01_14:37:37.930000      2530.46        2.33615600e+00        7.12299675e-08  24.9649  24.3990
0202-11-01_14:37:38.125000      2530.65        2.34590900e+00        6.81930275e-08  24.9649  24.3990
0202-11-01_14:37:38.330000      2530.86        2.35656700e+00        6.77591775e-08  24.9649  24.3990
0202-11-01_14:37:38.523000      2531.05        2.36625700e+00        7.19737175e-08  24.9649  24.3990
0202-11-01_14:37:38.740000      2531.27        2.37536700e+00        7.74897975e-08  24.9649  24.3990
0202-11-01_14:37:38.934000      2531.46        2.38611600e+00        7.24075675e-08  24.9527  24.4221
0202-11-01_14:37:39.125000      2531.65        2.39620100e+00        6.86268775e-08  24.9527  24.4221
0202-11-01_14:37:39.330000      2531.86        2.40554500e+00        6.47842175e-08  24.9527  24.4221
0202-11-01_14:37:39.520000      2532.05        2.41539700e+00        6.37305875e-08  24.9527  24.4221
0202-11-01_14:37:39.742000      2532.27        2.42583300e+00        6.17472775e-08  24.9527  24.4221
0202-11-01_14:37:39.938000      2532.47        2.43496100e+00        5.69749375e-08  24.9168  24.3453
0202-11-01_14:37:40.130000      2532.66        2.44572000e+00        6.46602575e-08  24.9168  24.3453
0202-11-01_14:37:40.336000      2532.87        2.45544500e+00        6.59618075e-08  24.9168  24.3453
0202-11-01_14:37:40.527000      2533.06        2.46497500e+00        6.24290375e-08  24.9168  24.3453
0202-11-01_14:37:40.734000      2533.26        2.47551800e+00        5.82145075e-08  24.9168  24.3453
0202-11-01_14:37:40.926000      2533.46        2.48561300e+00        5.85864075e-08  24.9463  24.4626
0202-11-01_14:37:41.120000      2533.65        2.49454300e+00        5.87723675e-08  24.9463  24.4626
0202-11-01_14:37:41.312000      2533.84        2.50537700e+00        6.34827475e-08  24.9463  24.4626
0202-11-01_14:37:41.520000      2534.05        2.51512200e+00        6.50322075e-08  24.9463  24.4626
0202-11-01_14:37:41.730000      2534.26        2.52408100e+00        6.54040775e-08  24.9463  24.4626
0202-11-01_14:37:41.926000      2534.46        2.53515500e+00        5.93301975e-08  24.9085  24.3838
0202-11-01_14:37:42.117000      2534.65        2.54505200e+00        5.64791875e-08  24.9085  24.3838
0202-11-01_14:37:42.312000      2534.84        2.55403600e+00        5.36281775e-08  24.9085  24.3838
0202-11-01_14:37:42.504000      2535.04        2.56494300e+00        5.36901575e-08  24.9085  24.3838
0202-11-01_14:37:42.746000      2535.28        2.57448600e+00        5.54875275e-08  24.9085  24.3838
0202-11-01_14:37:42.957000      2535.49        2.58487500e+00        5.85244775e-08  24.9287  24.4442
0202-11-01_14:37:43.152000      2535.68        2.59447600e+00        6.24291175e-08  24.9287  24.4442
0202-11-01_14:37:43.355000      2535.88        2.60374100e+00        6.21192175e-08  24.9287  24.4442
0202-11-01_14:37:43.547000      2536.08        2.61415600e+00        6.05077875e-08  24.9287  24.4442
0202-11-01_14:37:43.742000      2536.27        2.62445500e+00        5.36901575e-08  24.9287  24.4442
0202-11-01_14:37:43.940000      2536.47        2.63362400e+00        5.02193675e-08  24.9094  24.3884
0202-11-01_14:37:44.133000      2536.66        2.64437000e+00        4.82980275e-08  24.9094  24.3884
0202-11-01_14:37:44.324000      2536.85        2.65388600e+00        5.33182875e-08  24.9094  24.3884
0202-11-01_14:37:44.527000      2537.06        2.66373300e+00        5.62312675e-08  24.9094  24.3884
0202-11-01_14:37:44.734000      2537.27        2.67345400e+00        5.96400875e-08  24.9094  24.3884
0202-11-01_14:37:44.945000      2537.47        2.68386900e+00        6.21192175e-08  24.9267  24.3918
0202-11-01_14:37:45.137000      2537.67        2.69253800e+00        5.99499775e-08  24.9267  24.3918
0202-11-01_14:37:45.332000      2537.86        2.70373700e+00        5.56114875e-08  24.9267  24.3918
0202-11-01_14:37:45.523000      2538.05        2.71351300e+00        5.19547575e-08  24.9267  24.3918
0202-11-01_14:37:45.746000      2538.28        2.72322700e+00        5.24505875e-08  24.9267  24.3918
0202-11-01_14:37:45.938000      2538.47        2.73364100e+00        5.31943275e-08  24.9271  24.4311
0202-11-01_14:37:46.140000      2538.67        2.74334300e+00        5.38141175e-08  24.9271  24.4311
0202-11-01_14:37:46.336000      2538.87        2.75330300e+00        5.56734675e-08  24.9271  24.4311
0202-11-01_14:37:46.527000      2539.06        2.76316500e+00        6.21192175e-08  24.9271  24.4311
0202-11-01_14:37:46.754000      2539.29        2.77349100e+00        5.98260075e-08  24.9271  24.4311
0202-11-01_14:37:46.960000      2539.49        2.78295800e+00        6.50321175e-08  24.9136  24.3799
0202-11-01_14:37:47.156000      2539.69        2.79293200e+00        5.51155175e-08  24.9136  24.3799
0202-11-01_14:37:47.348000      2539.88        2.80305500e+00        6.14992675e-08  24.9136  24.3799
0202-11-01_14:37:47.550000      2540.08        2.81301600e+00        5.35040475e-08  24.9136  24.3799
0202-11-01_14:37:47.754000      2540.28        2.82242100e+00        5.74706675e-08  24.9136  24.3799
0202-11-01_14:37:47.945000      2540.48        2.83277900e+00        5.71607775e-08  24.9124  24.4096
0202-11-01_14:37:48.145000      2540.67        2.84287300e+00        6.08175075e-08  24.9124  24.4096
0202-11-01_14:37:48.336000      2540.87        2.85243500e+00        6.18091575e-08  24.9124  24.4096
0202-11-01_14:37:48.530000      2541.06        2.86196200e+00        5.57972475e-08  24.9124  24.4096
0202-11-01_14:37:48.740000      2541.27        2.87255700e+00        5.18926075e-08  24.9124  24.4096
0202-11-01_14:37:48.930000      2541.46        2.88272300e+00        5.81524275e-08  24.8497  24.4261
0202-11-01_14:37:49.125000      2541.65        2.89139600e+00        5.20165675e-08  24.8497  24.4261
0202-11-01_14:37:49.330000      2541.86        2.90250800e+00        5.36280075e-08  24.8497  24.4261
0202-11-01_14:37:49.520000      2542.05        2.91241100e+00        5.05290875e-08  24.8497  24.4261
0202-11-01_14:37:49.742000      2542.27        2.92187400e+00        5.00332575e-08  24.8497  24.4261
0202-11-01_14:37:49.950000      2542.48        2.93197500e+00        4.89176475e-08  24.8738  24.3563
0202-11-01_14:37:50.140000      2542.67        2.94177600e+00        4.85457775e-08  24.8738  24.3563
0202-11-01_14:37:50.336000      2542.87        2.95117400e+00        5.38139375e-08  24.8738  24.3563
0202-11-01_14:37:50.543000      2543.07        2.96174000e+00        5.10868875e-08  24.8738  24.3563
0202-11-01_14:37:50.740000      2543.27        2.97173700e+00        4.86697275e-08  24.8738  24.3563
0202-11-01_14:37:50.930000      2543.46        2.98112000e+00        4.46411375e-08  24.8438  24.4648
0202-11-01_14:37:51.137000      2543.67        2.99182900e+00        4.92275375e-08  24.8438  24.4648
0202-11-01_14:37:51.330000      2543.86        3.00159800e+00        5.33800875e-08  24.8438  24.4648
0202-11-01_14:37:51.523000      2544.05        3.01088500e+00        5.67269275e-08  24.8438  24.4648
0202-11-01_14:37:51.742000      2544.27        3.02183500e+00        5.77805575e-08  24.8438  24.4648
0202-11-01_14:37:51.934000      2544.47        3.03106500e+00        5.64170375e-08  24.9042  24.3450
0202-11-01_14:37:52.130000      2544.66        3.04101000e+00        5.54873575e-08  24.9042  24.3450
0202-11-01_14:37:52.324000      2544.86        3.05123400e+00        5.34420675e-08  24.9042  24.3450
0202-11-01_14:37:52.520000      2545.05        3.06146100e+00        5.08389775e-08  24.9042  24.3450
0202-11-01_14:37:52.754000      2545.28        3.07082900e+00        5.61077175e-08  24.9042  24.3450
0202-11-01_14:37:52.953000      2545.48        3.08111700e+00        6.18105975e-08  24.9373  24.4390
0202-11-01_14:37:53.156000      2545.69        3.09073600e+00        5.93326075e-08  24.9373  24.4390
0202-11-01_14:37:53.348000      2545.88        3.10094200e+00        5.95808075e-08  24.9373  24.4390
0202-11-01_14:37:53.543000      2546.07        3.11119700e+00        5.43746175e-08  24.9373  24.4390
0202-11-01_14:37:53.758000      2546.29        3.12091100e+00        5.98287175e-08  24.9373  24.4390
0202-11-01_14:37:53.953000      2546.48        3.13055300e+00        6.23078575e-08  24.9515  24.3819
0202-11-01_14:37:54.145000      2546.67        3.14066700e+00        6.34234675e-08  24.9515  24.3819
0202-11-01_14:37:54.350000      2546.88        3.15046500e+00        6.83197675e-08  24.9515  24.3819
0202-11-01_14:37:54.547000      2547.08        3.16031500e+00        7.16666075e-08  24.9515  24.3819
0202-11-01_14:37:54.770000      2547.30        3.17060600e+00        7.64389475e-08  24.9515  24.3819
0202-11-01_14:37:54.965000      2547.49        3.18020000e+00        7.74306075e-08  24.8955  24.3869
0202-11-01_14:37:55.156000      2547.69        3.19020900e+00        7.05509975e-08  24.8955  24.3869
0202-11-01_14:37:55.348000      2547.88        3.20030100e+00        6.59645875e-08  24.8955  24.3869
0202-11-01_14:37:55.543000      2548.07        3.20982200e+00        6.75760275e-08  24.8955  24.3869
0202-11-01_14:37:55.740000      2548.27        3.21984500e+00        6.23698375e-08  24.8955  24.3869
0202-11-01_14:37:55.940000      2548.47        3.22999500e+00        6.50349075e-08  24.8710  24.4183
0202-11-01_14:37:56.137000      2548.67        3.24003300e+00        6.21219175e-08  24.8710  24.4183
0202-11-01_14:37:56.330000      2548.86        3.24915200e+00        6.52208475e-08  24.8710  24.4183
0202-11-01_14:37:56.530000      2549.06        3.26015500e+00        6.06344375e-08  24.8710  24.4183
0202-11-01_14:37:56.742000      2549.27        3.26976500e+00        5.99526775e-08  24.8710  24.4183
0202-11-01_14:37:56.945000      2549.48        3.27938100e+00        6.10063075e-08  24.8827  24.3678
0202-11-01_14:37:57.137000      2549.67        3.28980700e+00        6.28036875e-08  24.8827  24.3678
0202-11-01_14:37:57.332000      2549.86        3.29945100e+00        6.59026075e-08  24.8827  24.3678
0202-11-01_14:37:57.523000      2550.05        3.30902500e+00        6.22458775e-08  24.8827  24.3678
0202-11-01_14:37:57.746000      2550.28        3.31944200e+00        6.34234675e-08  24.8827  24.3678
0202-11-01_14:37:57.938000      2550.47        3.32958300e+00        5.93328875e-08  24.9412  24.4027
0202-11-01_14:37:58.140000      2550.67        3.33939200e+00        6.58406275e-08  24.9412  24.4027
0202-11-01_14:37:58.336000      2550.86        3.34862200e+00        6.21219175e-08  24.9412  24.4027
0202-11-01_14:37:58.527000      2551.06        3.35927000e+00        6.41052375e-08  24.9412  24.4027
0202-11-01_14:37:58.742000      2551.27        3.36933800e+00        6.24937675e-08  24.9412  24.4027
0202-11-01_14:37:58.934000      2551.47        3.37871300e+00        6.76378875e-08  24.9873  24.4212
0202-11-01_14:37:59.125000      2551.66        3.38935800e+00        6.37951475e-08  24.9873  24.4212
0202-11-01_14:37:59.320000      2551.85        3.39910200e+00        6.57784075e-08  24.9873  24.4212
0202-11-01_14:37:59.523000      2552.05        3.40802600e+00        6.37331175e-08  24.9873  24.4212
0202-11-01_14:37:59.734000      2552.27        3.41920900e+00        6.91872175e-08  24.9873  24.4212
0202-11-01_14:37:59.938000      2552.47        3.42859200e+00        6.97450275e-08  24.9457  24.3506
0202-11-01_14:38:00.133000      2552.66        3.43858600e+00        7.19142775e-08  24.9457  24.3506
0202-11-01_14:38:00.324000      2552.85        3.44848700e+00        7.69345275e-08  24.9457  24.3506
0202-11-01_14:38:00.516000      2553.05        3.45819200e+00        7.46413275e-08  24.9457  24.3506
0202-11-01_14:38:00.742000      2553.27        3.46814000e+00        8.26365475e-08  24.9457  24.3506
0202-11-01_14:38:00.950000      2553.48        3.47831400e+00        8.41240375e-08  24.9346  24.4661
0202-11-01_14:38:01.152000      2553.68        3.48814500e+00        8.23266575e-08  24.9346  24.4661
0202-11-01_14:38:01.344000      2553.87        3.49769900e+00        8.92062675e-08  24.9346  24.4661
0202-11-01_14:38:01.543000      2554.07        3.50820500e+00        9.68296175e-08  24.9346  24.4661
0202-11-01_14:38:01.740000      2554.27        3.51815400e+00        1.00796237e-07  24.9346  24.4661
0202-11-01_14:38:01.945000      2554.48        3.52775000e+00        1.02593617e-07  24.9106  24.3411
0202-11-01_14:38:02.140000      2554.67        3.53817000e+00        9.71395075e-08  24.9106  24.3411
0202-11-01_14:38:02.336000      2554.87        3.54793500e+00        1.03585278e-07  24.9106  24.3411
0202-11-01_14:38:02.540000      2555.07        3.55699000e+00        1.07118047e-07  24.9106  24.3411
0202-11-01_14:38:02.740000      2555.27        3.56840300e+00        1.10898727e-07  24.8798  24.4503
0202-11-01_14:38:02.934000      2555.46        3.57781200e+00        1.18522088e-07  24.8798  24.4503
0202-11-01_14:38:03.137000      2555.67        3.58727800e+00        1.21497048e-07  24.8798  24.4503
0202-11-01_14:38:03.336000      2555.87        3.59717400e+00        1.28996448e-07  24.8798  24.4503
0202-11-01_14:38:03.530000      2556.06        3.60765700e+00        1.29058427e-07  24.8798  24.4503
0202-11-01_14:38:03.746000      2556.28        3.61742500e+00        1.32281307e-07  24.8798  24.4503
0202-11-01_14:38:03.940000      2556.47        3.62722600e+00        1.42941598e-07  24.9234  24.3896
0202-11-01_14:38:04.133000      2556.66        3.63711200e+00        1.46784267e-07  24.9234  24.3896
0202-11-01_14:38:04.336000      2556.87        3.64720200e+00        1.55027398e-07  24.9234  24.3896
0202-11-01_14:38:04.530000      2557.06        3.65677500e+00        1.58870067e-07  24.9234  24.3896
0202-11-01_14:38:04.746000      2557.28        3.66742500e+00        1.63580588e-07  24.9234  24.3896
0202-11-01_14:38:04.940000      2557.47        3.67676600e+00        1.73435787e-07  24.9238  24.3962
0202-11-01_14:38:05.133000      2557.66        3.68637700e+00        1.76101327e-07  24.9238  24.3962
0202-11-01_14:38:05.324000      2557.85        3.69655900e+00        1.85584347e-07  24.9238  24.3962
0202-11-01_14:38:05.523000      2558.05        3.70663800e+00        1.92092098e-07  24.9238  24.3962
0202-11-01_14:38:05.730000      2558.26        3.71670800e+00        2.05603408e-07  24.9238  24.3962
0202-11-01_14:38:05.934000      2558.46        3.72656200e+00        2.09570028e-07  24.8545  24.4277
0202-11-01_14:38:06.130000      2558.66        3.73655900e+00        2.20230328e-07  24.8545  24.4277
0202-11-01_14:38:06.320000      2558.85        3.74564800e+00        2.26118287e-07  24.8545  24.4277
0202-11-01_14:38:06.523000      2559.05        3.75633500e+00        2.37150457e-07  24.8545  24.4277
0202-11-01_14:38:06.740000      2559.27        3.76659900e+00        2.58533038e-07  24.8545  24.4277
0202-11-01_14:38:06.945000      2559.47        3.77619800e+00        2.74585467e-07  24.8528  24.3833
0202-11-01_14:38:07.156000      2559.69        3.78618800e+00        2.83386418e-07  24.8528  24.3833
0202-11-01_14:38:07.360000      2559.89        3.79588800e+00        2.90823837e-07  24.8528  24.3833
0202-11-01_14:38:07.562000      2560.09        3.80605900e+00        2.98757077e-07  24.8528  24.3833
0202-11-01_14:38:07.766000      2560.30        3.81620700e+00        3.15615228e-07  24.8528  24.3833
0202-11-01_14:38:07.960000      2560.49        3.82534800e+00        3.28754667e-07  24.8847  24.4115
0202-11-01_14:38:08.168000      2560.70        3.83617200e+00        3.48401857e-07  24.8847  24.4115
0202-11-01_14:38:08.367000      2560.90        3.84607900e+00        3.74122928e-07  24.8847  24.4115
0202-11-01_14:38:08.566000      2561.10        3.85511200e+00        3.92840438e-07  24.8847  24.4115
0202-11-01_14:38:08.770000      2561.30        3.86607100e+00        4.15710497e-07  24.8847  24.4115
0202-11-01_14:38:08.965000      2561.50        3.87571100e+00        4.38270668e-07  24.9097  24.4246
0202-11-01_14:38:09.164000      2561.69        3.88483600e+00        4.57112128e-07  24.9097  24.4246
0202-11-01_14:38:09.363000      2561.89        3.89557800e+00        4.90704477e-07  24.9097  24.4246
0202-11-01_14:38:09.562000      2562.09        3.90567600e+00        5.05703268e-07  24.9097  24.4246
0202-11-01_14:38:09.754000      2562.28        3.91494700e+00        5.34585247e-07  24.9132  24.3464
0202-11-01_14:38:09.950000      2562.48        3.92547800e+00        5.63405247e-07  24.9132  24.3464
0202-11-01_14:38:10.164000      2562.69        3.93540100e+00        5.93526798e-07  24.9132  24.3464
0202-11-01_14:38:10.375000      2562.90        3.94528800e+00        6.20239527e-07  24.9132  24.3464
0202-11-01_14:38:10.582000      2563.11        3.95533800e+00        6.59162018e-07  24.9132  24.3464
0202-11-01_14:38:10.793000      2563.32        3.96493900e+00        6.97526357e-07  24.9188  24.4602
0202-11-01_14:38:10.984000      2563.52        3.97510700e+00        7.21139817e-07  24.9188  24.4602
0202-11-01_14:38:11.195000      2563.73        3.98508200e+00        7.62293058e-07  24.9188  24.4602
0202-11-01_14:38:11.390000      2563.92        3.99501400e+00        8.00099927e-07  24.9188  24.4602
0202-11-01_14:38:11.586000      2564.12        4.00474200e+00        8.45530157e-07  24.9188  24.4602
0202-11-01_14:38:11.797000      2564.33        4.01481000e+00        8.95112938e-07  24.8859  24.3338
0202-11-01_14:38:11.992000      2564.52        4.02458900e+00        9.35708838e-07  24.8859  24.3338
0202-11-01_14:38:12.188000      2564.72        4.03514600e+00        9.80147408e-07  24.8859  24.3338
0202-11-01_14:38:12.383000      2564.91        4.04457600e+00        1.04479096e-06  24.8859  24.3338
0202-11-01_14:38:12.582000      2565.11        4.05438400e+00        1.09071701e-06  24.8859  24.3338
0202-11-01_14:38:12.790000      2565.32        4.06464400e+00        1.13627119e-06  24.9389  24.4430
0202-11-01_14:38:12.980000      2565.51        4.07445600e+00        1.21188494e-06  24.9389  24.4430
0202-11-01_14:38:13.190000      2565.72        4.08438100e+00        1.26809941e-06  24.9389  24.4430
0202-11-01_14:38:13.390000      2565.92        4.09446600e+00        1.32338422e-06  24.9389  24.4430
0202-11-01_14:38:13.598000      2566.13        4.10438600e+00        1.40339843e-06  24.9389  24.4430
0202-11-01_14:38:13.797000      2566.33        4.11314200e+00        1.46060456e-06  24.9380  24.3795
0202-11-01_14:38:13.990000      2566.52        4.12406100e+00        1.53070222e-06  24.9380  24.3795
0202-11-01_14:38:14.188000      2566.72        4.13416300e+00        1.62497149e-06  24.9380  24.3795
0202-11-01_14:38:14.383000      2566.91        4.14355200e+00        1.70672110e-06  24.9380  24.3795
0202-11-01_14:38:14.598000      2567.13        4.15399300e+00        1.78537178e-06  24.9380  24.3795
0202-11-01_14:38:14.790000      2567.32        4.16383400e+00        1.88472328e-06  24.9521  24.3941
0202-11-01_14:38:14.984000      2567.51        4.17365600e+00        1.96380782e-06  24.9521  24.3941
0202-11-01_14:38:15.190000      2567.72        4.18402600e+00        2.05181726e-06  24.9521  24.3941
0202-11-01_14:38:15.390000      2567.92        4.19404500e+00        2.17571223e-06  24.9521  24.3941
0202-11-01_14:38:15.600000      2568.13        4.20318600e+00        2.30766441e-06  24.9521  24.3941
0202-11-01_14:38:15.810000      2568.34        4.21395600e+00        2.40069410e-06  24.9521  24.3941
0202-11-01_14:38:16.010000      2568.54        4.22359700e+00        2.50512783e-06  24.8988  24.3933
0202-11-01_14:38:16.207000      2568.74        4.23317900e+00        2.64272005e-06  24.8988  24.3933
0202-11-01_14:38:16.400000      2568.93        4.24318300e+00        2.75465318e-06  24.8988  24.3933
0202-11-01_14:38:16.598000      2569.13        4.25349900e+00        2.87402373e-06  24.8988  24.3933
0202-11-01_14:38:16.793000      2569.32        4.26246000e+00        3.04458774e-06  24.9227  24.3792
0202-11-01_14:38:16.984000      2569.52        4.27334200e+00        3.18100179e-06  24.9227  24.3792
0202-11-01_14:38:17.184000      2569.72        4.28343200e+00        3.31946111e-06  24.9227  24.3792
0202-11-01_14:38:17.383000      2569.91        4.29285200e+00        3.51853592e-06  24.9227  24.3792
0202-11-01_14:38:17.582000      2570.11        4.30305600e+00        3.66709829e-06  24.9227  24.3792
0202-11-01_14:38:17.777000      2570.31        4.31284200e+00        3.82514336e-06  24.9066  24.4098
0202-11-01_14:38:17.973000      2570.50        4.32228100e+00        4.03531232e-06  24.9066  24.4098
0202-11-01_14:38:18.164000      2570.69        4.33307800e+00        4.20755045e-06  24.9066  24.4098
0202-11-01_14:38:18.363000      2570.89        4.34278400e+00        4.38611040e-06  24.9066  24.4098
0202-11-01_14:38:18.566000      2571.10        4.35212400e+00        4.63861064e-06  24.9066  24.4098
0202-11-01_14:38:18.766000      2571.29        4.36255100e+00        4.83198343e-06  24.9066  24.4098
0202-11-01_14:38:18.957000      2571.49        4.37234200e+00        5.03180198e-06  24.9163  24.4209
0202-11-01_14:38:19.164000      2571.69        4.38167100e+00        5.24438809e-06  24.9163  24.4209
0202-11-01_14:38:19.363000      2571.89        4.39236700e+00        5.46720065e-06  24.9163  24.4209
0202-11-01_14:38:19.566000      2572.10        4.40230500e+00        5.80027289e-06  24.9163  24.4209
0202-11-01_14:38:19.770000      2572.30        4.41221900e+00        6.05537623e-06  24.9297  24.3594
0202-11-01_14:38:19.965000      2572.50        4.42268000e+00        6.31103737e-06  24.9297  24.3594
0202-11-01_14:38:20.160000      2572.69        4.43231100e+00        6.64888193e-06  24.9297  24.3594
0202-11-01_14:38:20.355000      2572.88        4.44155100e+00        6.90764203e-06  24.9297  24.3594
0202-11-01_14:38:20.547000      2573.08        4.45219400e+00        7.18437583e-06  24.9297  24.3594
0202-11-01_14:38:20.760000      2573.29        4.46196500e+00        7.57806303e-06  24.8970  24.4691
0202-11-01_14:38:20.957000      2573.49        4.47186300e+00        7.87977413e-06  24.8970  24.4691
0202-11-01_14:38:21.160000      2573.69        4.48231900e+00        8.18910863e-06  24.8970  24.4691
0202-11-01_14:38:21.360000      2573.89        4.49159700e+00        8.59512953e-06  24.8970  24.4691
0202-11-01_14:38:21.550000      2574.08        4.50165000e+00        8.92423513e-06  24.8970  24.4691
0202-11-01_14:38:21.766000      2574.30        4.51190000e+00        9.37364093e-06  24.8970  24.4691
0202-11-01_14:38:21.960000      2574.49        4.52151400e+00        9.72679413e-06  24.8945  24.3431
0202-11-01_14:38:22.156000      2574.69        4.53130600e+00        1.02098542e-05  24.8945  24.3431
0202-11-01_14:38:22.350000      2574.88        4.54158800e+00        1.05896582e-05  24.8945  24.3431
0202-11-01_14:38:22.550000      2575.08        4.55158100e+00        1.09967947e-05  24.8945  24.3431
0202-11-01_14:38:22.758000      2575.29        4.56154300e+00        1.15704047e-05  24.8945  24.3431
0202-11-01_14:38:22.953000      2575.48        4.57144000e+00        1.19956384e-05  24.8818  24.4561
0202-11-01_14:38:23.152000      2575.68        4.58134800e+00        1.24415109e-05  24.8818  24.4561
0202-11-01_14:38:23.355000      2575.88        4.59044400e+00        1.30546017e-05  24.8818  24.4561
0202-11-01_14:38:23.547000      2576.08        4.60057000e+00        1.35351826e-05  24.8818  24.4561
0202-11-01_14:38:23.746000      2576.28        4.61104800e+00        1.48903414e-05  24.8809  24.3887
0202-11-01_14:38:23.945000      2576.48        4.62058700e+00        1.50345653e-05  24.8809  24.3887
0202-11-01_14:38:24.145000      2576.67        4.63035100e+00        1.53295207e-05  24.8809  24.3887
0202-11-01_14:38:24.348000      2576.88        4.64076900e+00        1.66939143e-05  24.8809  24.3887
0202-11-01_14:38:24.547000      2577.08        4.65072200e+00        1.68782382e-05  24.8809  24.3887
0202-11-01_14:38:24.758000      2577.29        4.66060800e+00        1.72074058e-05  24.9355  24.3948
0202-11-01_14:38:24.953000      2577.48        4.67060000e+00        1.83732824e-05  24.9355  24.3948
0202-11-01_14:38:25.156000      2577.68        4.68025200e+00        1.95827298e-05  24.9355  24.3948
0202-11-01_14:38:25.350000      2577.88        4.69003600e+00        1.97084221e-05  24.9355  24.3948
0202-11-01_14:38:25.550000      2578.08        4.70049800e+00        2.11278525e-05  24.9355  24.3948
