Repository: shortlab/2025-devitre-PhD

# 2025-devitre-PhD
Data repository for Alexis Devitre's PhD thesis

File: chapter 5/cold_vs_warm/20K/ffj23/Ic/2_pulses/Ic_2023-11-01_14-44-00318020_f23-pulse-3ms.txt
# Ic = 3.78 A, n = 21.92 , Tavg = 24.92 K, f23-pulse-3ms
#datetime                        t_s     iHTS_A                vHTS_V                tHTS_K  tTAR_K
0202-11-01_14:42:25.520000      2818.05        1.79715100e-02       -4.09987800e-09  24.9369  24.4612
0202-11-01_14:42:25.730000      2818.26        1.40637200e-02       -6.45505800e-09  24.9369  24.4612
0202-11-01_14:42:25.920000      2818.45        2.29165500e-02       -5.15350800e-09  24.9291  24.4086
0202-11-01_14:42:26.117000      2818.65        3.28602100e-02        1.35423200e-09  24.9291  24.4086
0202-11-01_14:42:26.310000      2818.84        4.28083300e-02        1.66412200e-09  24.9291  24.4086
0202-11-01_14:42:26.504000      2819.03        5.20247700e-02        9.82362000e-10  24.9291  24.4086
0202-11-01_14:42:26.730000      2819.26        6.28218100e-02       -3.81168000e-10  24.9291  24.4086
0202-11-01_14:42:26.934000      2819.47        7.21777600e-02        3.83337200e-09  24.9005  24.4066
0202-11-01_14:42:27.176000      2819.70        8.21036100e-02        7.92395200e-09  24.9005  24.4066
0202-11-01_14:42:27.375000      2819.91        9.18439700e-02        6.62240200e-09  24.9005  24.4066
0202-11-01_14:42:27.580000      2820.11        1.01903400e-01        2.46984200e-09  24.9005  24.4066
0202-11-01_14:42:27.780000      2820.31        1.11991000e-01        2.53182200e-09  24.9005  24.4066
0202-11-01_14:42:27.973000      2820.50        1.21651200e-01        1.47819200e-09  24.8977  24.4441
0202-11-01_14:42:28.184000      2820.71        1.31283200e-01        4.63909200e-09  24.8977  24.4441
0202-11-01_14:42:28.375000      2820.91        1.41881300e-01        8.35779200e-09  24.8977  24.4441
0202-11-01_14:42:28.590000      2821.12        1.52151500e-01        9.84528200e-09  24.8977  24.4441
0202-11-01_14:42:28.780000      2821.31        1.61230000e-01        8.04790200e-09  24.8964  24.3976
0202-11-01_14:42:28.973000      2821.50        1.71795500e-01        3.46150200e-09  24.8964  24.3976
0202-11-01_14:42:29.170000      2821.70        1.81676800e-01        3.46157200e-09  24.8964  24.3976
0202-11-01_14:42:29.370000      2821.90        1.90733000e-01        1.04469200e-09  24.8964  24.3976
0202-11-01_14:42:29.562000      2822.09        2.01573100e-01       -1.49621800e-09  24.8964  24.3976
0202-11-01_14:42:29.758000      2822.29        2.11222900e-01       -3.80458000e-10  24.8612  24.4227
0202-11-01_14:42:29.973000      2822.50        2.20702000e-01        4.20594200e-09  24.8612  24.4227
0202-11-01_14:42:30.164000      2822.69        2.31408500e-01        1.06517020e-08  24.8612  24.4227
0202-11-01_14:42:30.355000      2822.89        2.40857000e-01        5.87936200e-09  24.8612  24.4227
0202-11-01_14:42:30.562000      2823.09        2.50624000e-01        3.83407200e-09  24.8612  24.4227
0202-11-01_14:42:30.758000      2823.29        2.61015900e-01        3.63282000e-10  24.8955  24.4402
0202-11-01_14:42:30.950000      2823.48        2.70974400e-01        1.41691200e-09  24.8955  24.4402
0202-11-01_14:42:31.160000      2823.69        2.80824600e-01       -1.74398800e-09  24.8955  24.4402
0202-11-01_14:42:31.355000      2823.88        2.90466900e-01       -3.10751800e-09  24.8955  24.4402
0202-11-01_14:42:31.550000      2824.08        3.00838000e-01       -4.78093800e-09  24.8955  24.4402
0202-11-01_14:42:31.760000      2824.29        3.10778700e-01       -6.28378000e-10  24.8955  24.4402
0202-11-01_14:42:31.965000      2824.49        3.20770400e-01       -2.79761800e-09  24.8557  24.3654
0202-11-01_14:42:32.168000      2824.70        3.30918800e-01       -2.61168800e-09  24.8557  24.3654
0202-11-01_14:42:32.370000      2824.90        3.40301500e-01       -4.47103800e-09  24.8557  24.3654
0202-11-01_14:42:32.570000      2825.10        3.50598300e-01       -5.09082800e-09  24.8557  24.3654
0202-11-01_14:42:32.773000      2825.30        3.60611800e-01       -5.52467800e-09  24.8660  24.4779
0202-11-01_14:42:32.977000      2825.51        3.69607100e-01       -2.79761800e-09  24.8660  24.4779
0202-11-01_14:42:33.168000      2825.70        3.80408500e-01       -5.40071800e-09  24.8660  24.4779
0202-11-01_14:42:33.363000      2825.89        3.90242400e-01        1.60285200e-09  24.8660  24.4779
0202-11-01_14:42:33.566000      2826.10        3.98991300e-01        2.59450200e-09  24.8660  24.4779
0202-11-01_14:42:33.766000      2826.30        4.10441300e-01        7.18091200e-09  24.8660  24.4779
0202-11-01_14:42:33.957000      2826.49        4.20055500e-01        6.43717200e-09  24.8471  24.3546
0202-11-01_14:42:34.152000      2826.68        4.29004800e-01        7.73872200e-09  24.8471  24.3546
0202-11-01_14:42:34.348000      2826.88        4.39714300e-01        1.35646920e-08  24.8471  24.3546
0202-11-01_14:42:34.540000      2827.07        4.49730600e-01        1.14574220e-08  24.8471  24.3546
0202-11-01_14:42:34.758000      2827.29        4.59517000e-01        1.15813820e-08  24.8471  24.3546
0202-11-01_14:42:34.953000      2827.48        4.69867300e-01        1.38126120e-08  24.8707  24.4588
0202-11-01_14:42:35.152000      2827.68        4.79558600e-01        1.48660120e-08  24.8707  24.4588
0202-11-01_14:42:35.348000      2827.88        4.89103000e-01        1.25098820e-08  24.8707  24.4588
0202-11-01_14:42:35.540000      2828.07        4.98831400e-01        8.29464200e-09  24.8707  24.4588
0202-11-01_14:42:35.740000      2828.27        5.09434000e-01        8.41813200e-09  24.8707  24.4588
0202-11-01_14:42:35.930000      2828.46        5.19147700e-01        1.28186020e-08  24.8522  24.3979
0202-11-01_14:42:36.125000      2828.65        5.29098700e-01        8.29417200e-09  24.8522  24.3979
0202-11-01_14:42:36.316000      2828.85        5.38748500e-01        1.01535320e-08  24.8522  24.3979
0202-11-01_14:42:36.523000      2829.05        5.48968200e-01        9.53374200e-09  24.8522  24.3979
0202-11-01_14:42:36.740000      2829.27        5.58920500e-01        1.04634220e-08  24.8522  24.3979
0202-11-01_14:42:36.940000      2829.47        5.69086800e-01        9.22385200e-09  24.8881  24.3984
0202-11-01_14:42:37.133000      2829.66        5.78864200e-01        4.20360200e-09  24.8881  24.3984
0202-11-01_14:42:37.330000      2829.86        5.88511000e-01        4.63744200e-09  24.8881  24.3984
0202-11-01_14:42:37.520000      2830.05        5.97997600e-01        5.31921200e-09  24.8881  24.3984
0202-11-01_14:42:37.730000      2830.26        6.08745600e-01        1.07113320e-08  24.8881  24.3984
0202-11-01_14:42:37.920000      2830.45        6.18162400e-01        1.27566220e-08  24.8895  24.4351
0202-11-01_14:42:38.125000      2830.66        6.27969500e-01        1.21988120e-08  24.8895  24.4351
0202-11-01_14:42:38.316000      2830.85        6.38279900e-01        5.56712200e-09  24.8895  24.4351
0202-11-01_14:42:38.510000      2831.04        6.48078100e-01        5.10420000e-11  24.8895  24.4351
0202-11-01_14:42:38.740000      2831.27        6.57552800e-01        5.25723200e-09  24.8895  24.4351
0202-11-01_14:42:38.945000      2831.48        6.67946100e-01        1.05873720e-08  24.9357  24.3913
0202-11-01_14:42:39.145000      2831.67        6.77607800e-01        1.02155020e-08  24.9357  24.3913
0202-11-01_14:42:39.336000      2831.87        6.87407500e-01        6.43482200e-09  24.9357  24.3913
0202-11-01_14:42:39.540000      2832.07        6.98035300e-01       -1.93226800e-09  24.9357  24.3913
0202-11-01_14:42:39.742000      2832.27        7.07719200e-01       -2.79996800e-09  24.9426  24.4121
0202-11-01_14:42:39.934000      2832.46        7.17043700e-01       -2.18017800e-09  24.9426  24.4121
0202-11-01_14:42:40.140000      2832.67        7.27560200e-01        2.15831200e-09  24.9426  24.4121
0202-11-01_14:42:40.336000      2832.87        7.37649300e-01        8.29417200e-09  24.9426  24.4121
0202-11-01_14:42:40.530000      2833.06        7.46761800e-01        2.77809200e-09  24.9426  24.4121
0202-11-01_14:42:40.742000      2833.27        7.57423800e-01        3.52183200e-09  24.9550  24.4271
0202-11-01_14:42:40.934000      2833.46        7.66710000e-01        4.01766200e-09  24.9550  24.4271
0202-11-01_14:42:41.125000      2833.66        7.76628400e-01        3.70780200e-09  24.9550  24.4271
0202-11-01_14:42:41.330000      2833.86        7.86923800e-01        5.50528200e-09  24.9550  24.4271
0202-11-01_14:42:41.530000      2834.06        7.96966300e-01        9.90589200e-09  24.9550  24.4271
0202-11-01_14:42:41.740000      2834.27        8.06543300e-01        1.23231120e-08  24.9550  24.4271
0202-11-01_14:42:41.930000      2834.46        8.16383100e-01        1.00299120e-08  24.9402  24.3585
0202-11-01_14:42:42.125000      2834.65        8.26335600e-01        1.09595920e-08  24.9402  24.3585
0202-11-01_14:42:42.316000      2834.85        8.36076000e-01        1.60418220e-08  24.9402  24.3585
0202-11-01_14:42:42.523000      2835.05        8.46101200e-01        1.60418220e-08  24.9402  24.3585
0202-11-01_14:42:42.715000      2835.25        8.56798800e-01        1.12075020e-08  24.9604  24.4693
0202-11-01_14:42:42.910000      2835.44        8.66644500e-01        5.75340200e-09  24.9604  24.4693
0202-11-01_14:42:43.113000      2835.64        8.75631000e-01        7.30286200e-09  24.9604  24.4693
0202-11-01_14:42:43.305000      2835.84        8.86301900e-01        1.31908120e-08  24.9604  24.4693
0202-11-01_14:42:43.500000      2836.03        8.96183200e-01        1.56079720e-08  24.9604  24.4693
0202-11-01_14:42:43.727000      2836.26        9.05840400e-01        1.38725720e-08  24.9604  24.4693
0202-11-01_14:42:43.930000      2836.46        9.16416300e-01        1.30048820e-08  24.9265  24.3443
0202-11-01_14:42:44.130000      2836.66        9.25671300e-01        9.10024200e-09  24.9265  24.3443
0202-11-01_14:42:44.332000      2836.86        9.35828700e-01        5.81538200e-09  24.9265  24.3443
0202-11-01_14:42:44.535000      2837.07        9.45946000e-01        1.44303820e-08  24.9265  24.3443
0202-11-01_14:42:44.734000      2837.27        9.56117100e-01        1.96365720e-08  24.9265  24.3443
0202-11-01_14:42:44.940000      2837.47        9.65274100e-01        2.36031920e-08  24.9183  24.4451
0202-11-01_14:42:45.133000      2837.66        9.75940500e-01        2.08141620e-08  24.9183  24.4451
0202-11-01_14:42:45.330000      2837.86        9.85707600e-01        1.89548120e-08  24.9183  24.4451
0202-11-01_14:42:45.530000      2838.06        9.95476100e-01        1.46163220e-08  24.9183  24.4451
0202-11-01_14:42:45.734000      2838.26        1.00522400e+00        1.05877220e-08  24.9183  24.4451
0202-11-01_14:42:45.926000      2838.46        1.01555500e+00        1.14554220e-08  24.9305  24.3797
0202-11-01_14:42:46.120000      2838.65        1.02481400e+00        9.65804200e-09  24.9305  24.3797
0202-11-01_14:42:46.316000      2838.85        1.03467000e+00        1.02778320e-08  24.9305  24.3797
0202-11-01_14:42:46.508000      2839.04        1.04529500e+00        1.23850920e-08  24.9305  24.3797
0202-11-01_14:42:46.746000      2839.28        1.05541100e+00        1.08976120e-08  24.9305  24.3797
0202-11-01_14:42:46.953000      2839.48        1.06492800e+00        1.37486220e-08  24.9059  24.3885
0202-11-01_14:42:47.145000      2839.68        1.07494900e+00        1.03395020e-08  24.9059  24.3885
0202-11-01_14:42:47.336000      2839.87        1.08383800e+00        7.55002200e-09  24.9059  24.3885
0202-11-01_14:42:47.547000      2840.08        1.09432700e+00        1.35172200e-09  24.9059  24.3885
0202-11-01_14:42:47.746000      2840.28        1.10476200e+00        5.56595200e-09  24.9059  24.3885
0202-11-01_14:42:47.938000      2840.47        1.11398700e+00        8.60289200e-09  24.8998  24.4289
0202-11-01_14:42:48.150000      2840.68        1.12443100e+00        1.10200520e-08  24.8998  24.4289
0202-11-01_14:42:48.344000      2840.87        1.13450200e+00        5.81386200e-09  24.8998  24.4289
0202-11-01_14:42:48.535000      2841.07        1.14320700e+00        6.92948200e-09  24.8998  24.4289
0202-11-01_14:42:48.758000      2841.29        1.15448200e+00        1.30033620e-08  24.8998  24.4289
0202-11-01_14:42:48.950000      2841.48        1.16391900e+00        1.84574620e-08  24.9192  24.3783
0202-11-01_14:42:49.152000      2841.68        1.17345500e+00        1.89532920e-08  24.9192  24.3783
0202-11-01_14:42:49.348000      2841.88        1.18402200e+00        1.80855920e-08  24.9192  24.3783
0202-11-01_14:42:49.540000      2842.07        1.19399800e+00        1.29413820e-08  24.9192  24.3783
0202-11-01_14:42:49.750000      2842.28        1.20368500e+00        1.33132520e-08  24.9192  24.3783
0202-11-01_14:42:49.957000      2842.49        1.21360500e+00        1.49246920e-08  24.8769  24.4038
0202-11-01_14:42:50.160000      2842.69        1.22364200e+00        1.72798720e-08  24.8769  24.4038
0202-11-01_14:42:50.350000      2842.88        1.23296300e+00        1.69699820e-08  24.8769  24.4038
0202-11-01_14:42:50.560000      2843.09        1.24368600e+00        1.90772520e-08  24.8769  24.4038
0202-11-01_14:42:50.760000      2843.29        1.25330400e+00        2.26100120e-08  24.8769  24.4038
0202-11-01_14:42:50.953000      2843.48        1.26287900e+00        2.20522120e-08  24.8664  24.4182
0202-11-01_14:42:51.160000      2843.69        1.27318800e+00        2.50271720e-08  24.8664  24.4182
0202-11-01_14:42:51.350000      2843.88        1.28327500e+00        2.64526820e-08  24.8664  24.4182
0202-11-01_14:42:51.543000      2844.07        1.29215400e+00        3.25265620e-08  24.8664  24.4182
0202-11-01_14:42:51.758000      2844.29        1.30343700e+00        2.81880720e-08  24.8664  24.4182
0202-11-01_14:42:51.950000      2844.48        1.31327900e+00        2.28579320e-08  24.8874  24.3531
0202-11-01_14:42:52.140000      2844.67        1.32209100e+00        2.39735420e-08  24.8874  24.3531
0202-11-01_14:42:52.348000      2844.88        1.33259900e+00        2.53370720e-08  24.8874  24.3531
0202-11-01_14:42:52.540000      2845.07        1.34324700e+00        3.22166720e-08  24.8874  24.3531
0202-11-01_14:42:52.734000      2845.27        1.35213400e+00        3.11630420e-08  24.8745  24.4593
0202-11-01_14:42:52.940000      2845.47        1.36291800e+00        3.00474220e-08  24.8745  24.4593
0202-11-01_14:42:53.133000      2845.66        1.37294800e+00        3.54394020e-08  24.8745  24.4593
0202-11-01_14:42:53.324000      2845.86        1.38249800e+00        3.58730420e-08  24.8745  24.4593
0202-11-01_14:42:53.530000      2846.06        1.39221200e+00        3.26499520e-08  24.8745  24.4593
0202-11-01_14:42:53.730000      2846.26        1.40246400e+00        3.15341920e-08  24.8745  24.4593
0202-11-01_14:42:53.920000      2846.45        1.41262000e+00        3.09144120e-08  24.9124  24.3362
0202-11-01_14:42:54.125000      2846.66        1.42141300e+00        3.77320320e-08  24.9124  24.3362
0202-11-01_14:42:54.330000      2846.86        1.43226300e+00        3.94674320e-08  24.9124  24.3362
0202-11-01_14:42:54.520000      2847.05        1.44226600e+00        3.69263220e-08  24.9124  24.3362
0202-11-01_14:42:54.730000      2847.26        1.45166100e+00        4.07689820e-08  24.9124  24.3362
0202-11-01_14:42:54.920000      2847.45        1.46216700e+00        3.38893720e-08  24.9110  24.4437
0202-11-01_14:42:55.113000      2847.65        1.47222500e+00        3.95294120e-08  24.9110  24.4437
0202-11-01_14:42:55.316000      2847.85        1.48160300e+00        3.70502720e-08  24.9110  24.4437
0202-11-01_14:42:55.520000      2848.05        1.49157500e+00        4.21325020e-08  24.9110  24.4437
0202-11-01_14:42:55.715000      2848.25        1.50226200e+00        4.30002020e-08  24.9110  24.4437
0202-11-01_14:42:55.914000      2848.45        1.51153000e+00        4.59131820e-08  24.9519  24.3750
0202-11-01_14:42:56.110000      2848.64        1.52143700e+00        4.05830420e-08  24.9519  24.3750
0202-11-01_14:42:56.310000      2848.84        1.53190000e+00        3.80419320e-08  24.9519  24.3750
0202-11-01_14:42:56.510000      2849.04        1.54154700e+00        3.59966420e-08  24.9519  24.3750
0202-11-01_14:42:56.707000      2849.24        1.55099900e+00        4.33100920e-08  24.9519  24.3750
0202-11-01_14:42:56.918000      2849.45        1.56176500e+00        4.52934020e-08  24.9349  24.3938
0202-11-01_14:42:57.113000      2849.64        1.57120100e+00        4.32481120e-08  24.9349  24.3938
0202-11-01_14:42:57.305000      2849.84        1.58120700e+00        4.48595520e-08  24.9349  24.3938
0202-11-01_14:42:57.516000      2850.04        1.59153500e+00        4.64090120e-08  24.9349  24.3938
0202-11-01_14:42:57.715000      2850.24        1.60108000e+00        5.37844420e-08  24.9349  24.3938
0202-11-01_14:42:57.906000      2850.44        1.61057200e+00        5.35365320e-08  24.9578  24.4224
0202-11-01_14:42:58.110000      2850.64        1.62103000e+00        5.73172120e-08  24.9578  24.4224
0202-11-01_14:42:58.312000      2850.84        1.63127200e+00        5.04376120e-08  24.9578  24.4224
0202-11-01_14:42:58.504000      2851.03        1.64053500e+00        5.19870720e-08  24.9578  24.4224
0202-11-01_14:42:58.740000      2851.27        1.65114500e+00        5.06855220e-08  24.9578  24.4224
0202-11-01_14:42:58.940000      2851.47        1.66001900e+00        5.20490520e-08  24.9612  24.3767
0202-11-01_14:42:59.145000      2851.67        1.67092600e+00        5.27311120e-08  24.9612  24.3767
0202-11-01_14:42:59.336000      2851.87        1.68067500e+00        4.80212220e-08  24.9612  24.3767
0202-11-01_14:42:59.540000      2852.07        1.68997800e+00        4.82076120e-08  24.9612  24.3767
0202-11-01_14:42:59.740000      2852.27        1.70062100e+00        4.72162620e-08  24.9472  24.4133
0202-11-01_14:42:59.934000      2852.46        1.71064400e+00        4.41793220e-08  24.9472  24.4133
0202-11-01_14:43:00.133000      2852.66        1.71962800e+00        4.80839620e-08  24.9472  24.4133
0202-11-01_14:43:00.336000      2852.87        1.73033200e+00        4.35595420e-08  24.9472  24.4133
0202-11-01_14:43:00.530000      2853.06        1.74025200e+00        4.76501120e-08  24.9472  24.4133
0202-11-01_14:43:00.734000      2853.27        1.74932200e+00        4.96954020e-08  24.9383  24.4147
0202-11-01_14:43:00.930000      2853.46        1.76013800e+00        5.42198320e-08  24.9383  24.4147
0202-11-01_14:43:01.120000      2853.65        1.77000300e+00        5.35380620e-08  24.9383  24.4147
0202-11-01_14:43:01.330000      2853.86        1.77959200e+00        5.38479620e-08  24.9383  24.4147
0202-11-01_14:43:01.520000      2854.05        1.78988000e+00        5.57692920e-08  24.9383  24.4147
0202-11-01_14:43:01.720000      2854.25        1.79999000e+00        5.44057620e-08  24.9216  24.3551
0202-11-01_14:43:01.910000      2854.44        1.80926400e+00        5.33521320e-08  24.9216  24.3551
0202-11-01_14:43:02.105000      2854.63        1.81991100e+00        5.19886020e-08  24.9216  24.3551
0202-11-01_14:43:02.305000      2854.84        1.82964300e+00        4.75881420e-08  24.9216  24.3551
0202-11-01_14:43:02.508000      2855.04        1.83924800e+00        4.75261620e-08  24.9216  24.3551
0202-11-01_14:43:02.703000      2855.24        1.84952100e+00        5.05011220e-08  24.9216  24.3551
0202-11-01_14:43:02.910000      2855.44        1.85983900e+00        4.35595420e-08  24.8967  24.4614
0202-11-01_14:43:03.105000      2855.64        1.86934500e+00        5.10589320e-08  24.8967  24.4614
0202-11-01_14:43:03.297000      2855.83        1.87955800e+00        4.58527420e-08  24.8967  24.4614
0202-11-01_14:43:03.504000      2856.03        1.88957500e+00        4.65345020e-08  24.8967  24.4614
0202-11-01_14:43:03.703000      2856.23        1.89867800e+00        4.38694320e-08  24.8967  24.4614
0202-11-01_14:43:03.895000      2856.43        1.90916500e+00        5.01912320e-08  24.9060  24.3385
0202-11-01_14:43:04.094000      2856.62        1.91926900e+00        5.69468820e-08  24.9060  24.3385
0202-11-01_14:43:04.285000      2856.82        1.92920500e+00        5.87442520e-08  24.9060  24.3385
0202-11-01_14:43:04.480000      2857.01        1.93826600e+00        5.50255520e-08  24.9060  24.3385
0202-11-01_14:43:04.688000      2857.22        1.94893100e+00        5.21745420e-08  24.9060  24.3385
0202-11-01_14:43:04.883000      2857.41        1.95870700e+00        4.95094720e-08  24.9018  24.4544
0202-11-01_14:43:05.074000      2857.61        1.96793900e+00        4.95095320e-08  24.9018  24.4544
0202-11-01_14:43:05.277000      2857.81        1.97857300e+00        4.96956520e-08  24.9018  24.4544
0202-11-01_14:43:05.480000      2858.01        1.98861400e+00        5.16172320e-08  24.9018  24.4544
0202-11-01_14:43:05.688000      2858.22        1.99825200e+00        5.27329620e-08  24.9018  24.4544
0202-11-01_14:43:05.883000      2858.41        2.00853700e+00        5.34147320e-08  24.8782  24.3744
0202-11-01_14:43:06.074000      2858.61        2.01813700e+00        4.46757720e-08  24.8782  24.3744
0202-11-01_14:43:06.270000      2858.80        2.02763200e+00        4.62252320e-08  24.8782  24.3744
0202-11-01_14:43:06.473000      2859.00        2.03771800e+00        4.64731420e-08  24.8782  24.3744
0202-11-01_14:43:06.670000      2859.20        2.04858000e+00        4.80845820e-08  24.8782  24.3744
0202-11-01_14:43:06.900000      2859.43        2.05803700e+00        5.22371320e-08  24.9216  24.4002
0202-11-01_14:43:07.086000      2859.62        2.06774000e+00        4.99439320e-08  24.9216  24.4002
0202-11-01_14:43:07.290000      2859.82        2.07765000e+00        5.26090120e-08  24.9216  24.4002
0202-11-01_14:43:07.492000      2860.02        2.08747000e+00        4.99439320e-08  24.9216  24.4002
0202-11-01_14:43:07.742000      2860.27        2.09803900e+00        4.38700520e-08  24.9216  24.4002
0202-11-01_14:43:07.938000      2860.47        2.10642100e+00        4.98199820e-08  24.9106  24.4256
0202-11-01_14:43:08.133000      2860.66        2.11743600e+00        4.61012720e-08  24.9106  24.4256
0202-11-01_14:43:08.324000      2860.86        2.12743600e+00        5.38485720e-08  24.9106  24.4256
0202-11-01_14:43:08.535000      2861.06        2.13754100e+00        5.63896920e-08  24.9106  24.4256
0202-11-01_14:43:08.740000      2861.27        2.14716600e+00        5.55219920e-08  24.9106  24.4256
0202-11-01_14:43:08.934000      2861.46        2.15720000e+00        5.72573920e-08  24.9108  24.3804
0202-11-01_14:43:09.137000      2861.67        2.16632100e+00        5.09355920e-08  24.9108  24.3804
0202-11-01_14:43:09.332000      2861.86        2.17718500e+00        5.40345120e-08  24.9108  24.3804
0202-11-01_14:43:09.523000      2862.05        2.18708900e+00        5.01918520e-08  24.9108  24.3804
0202-11-01_14:43:09.740000      2862.27        2.19669200e+00        5.36626420e-08  24.9108  24.3804
0202-11-01_14:43:09.930000      2862.46        2.20670800e+00        4.82705120e-08  24.9096  24.4131
0202-11-01_14:43:10.120000      2862.65        2.21660900e+00        4.93241520e-08  24.9096  24.4131
0202-11-01_14:43:10.330000      2862.86        2.22672900e+00        4.42419220e-08  24.9096  24.4131
0202-11-01_14:43:10.523000      2863.05        2.23657900e+00        5.40345120e-08  24.9096  24.4131
0202-11-01_14:43:10.734000      2863.26        2.24716400e+00        5.50881420e-08  24.9096  24.4131
0202-11-01_14:43:10.926000      2863.46        2.25648600e+00        5.89927820e-08  24.9352  24.4166
0202-11-01_14:43:11.117000      2863.65        2.26591600e+00        5.90545820e-08  24.9352  24.4166
0202-11-01_14:43:11.312000      2863.84        2.27676200e+00        6.13475220e-08  24.9352  24.4166
0202-11-01_14:43:11.520000      2864.05        2.28652900e+00        5.97358120e-08  24.9352  24.4166
0202-11-01_14:43:11.723000      2864.25        2.29576800e+00        5.50252720e-08  24.9352  24.4166
0202-11-01_14:43:11.914000      2864.44        2.30653000e+00        5.45914220e-08  24.9185  24.3665
0202-11-01_14:43:12.113000      2864.64        2.31631000e+00        5.81861720e-08  24.9185  24.3665
0202-11-01_14:43:12.305000      2864.83        2.32569700e+00        6.13470720e-08  24.9185  24.3665
0202-11-01_14:43:12.496000      2865.03        2.33631200e+00        5.96116720e-08  24.9185  24.3665
0202-11-01_14:43:12.707000      2865.24        2.34597900e+00        5.44674620e-08  24.9185  24.3665
0202-11-01_14:43:12.900000      2865.43        2.35509600e+00        5.80002320e-08  24.8772  24.4654
0202-11-01_14:43:13.090000      2865.62        2.36621500e+00        5.30419620e-08  24.8772  24.4654
0202-11-01_14:43:13.300000      2865.83        2.37603600e+00        5.24841520e-08  24.8772  24.4654
0202-11-01_14:43:13.496000      2866.03        2.38471600e+00        5.05628220e-08  24.8772  24.4654
0202-11-01_14:43:13.690000      2866.22        2.39579100e+00        5.49632920e-08  24.8772  24.4654
0202-11-01_14:43:13.890000      2866.42        2.40553700e+00        5.68846220e-08  24.8566  24.3425
0202-11-01_14:43:14.082000      2866.61        2.41485700e+00        5.45914220e-08  24.8566  24.3425
0202-11-01_14:43:14.285000      2866.82        2.42561300e+00        5.32898720e-08  24.8566  24.3425
0202-11-01_14:43:14.490000      2867.02        2.43549700e+00        5.53351620e-08  24.8566  24.3425
0202-11-01_14:43:14.740000      2867.27        2.44464000e+00        5.41575720e-08  24.8566  24.3425
0202-11-01_14:43:14.934000      2867.46        2.45551500e+00        5.29180020e-08  24.8550  24.4563
0202-11-01_14:43:15.137000      2867.67        2.46467000e+00        5.37857020e-08  24.8550  24.4563
0202-11-01_14:43:15.336000      2867.87        2.47511100e+00        5.61408820e-08  24.8550  24.4563
0202-11-01_14:43:15.530000      2868.06        2.48515900e+00        5.57690120e-08  24.8550  24.4563
0202-11-01_14:43:15.740000      2868.27        2.49433600e+00        5.11206320e-08  24.8550  24.4563
0202-11-01_14:43:15.934000      2868.46        2.50501400e+00        5.05008420e-08  24.8593  24.3757
0202-11-01_14:43:16.125000      2868.66        2.51485000e+00        5.13685420e-08  24.8593  24.3757
0202-11-01_14:43:16.336000      2868.87        2.52411800e+00        4.65962020e-08  24.8593  24.3757
0202-11-01_14:43:16.530000      2869.06        2.53493700e+00        4.10181420e-08  24.8593  24.3757
0202-11-01_14:43:16.730000      2869.26        2.54494200e+00        3.51921720e-08  24.8593  24.3757
0202-11-01_14:43:16.938000      2869.47        2.55422200e+00        3.86629620e-08  24.8757  24.4050
0202-11-01_14:43:17.130000      2869.66        2.56456800e+00        4.34972120e-08  24.8757  24.4050
0202-11-01_14:43:17.324000      2869.85        2.57453800e+00        4.49845820e-08  24.8757  24.4050
0202-11-01_14:43:17.530000      2870.06        2.58374500e+00        4.54182820e-08  24.8757  24.4050
0202-11-01_14:43:17.727000      2870.26        2.59440700e+00        4.18854820e-08  24.8620  24.4268
0202-11-01_14:43:17.918000      2870.45        2.60467000e+00        4.30630720e-08  24.8620  24.4268
0202-11-01_14:43:18.125000      2870.65        2.61347800e+00        4.35588920e-08  24.8620  24.4268
0202-11-01_14:43:18.316000      2870.85        2.62443400e+00        4.19474520e-08  24.8620  24.4268
0202-11-01_14:43:18.508000      2871.04        2.63424300e+00        4.54182520e-08  24.8620  24.4268
0202-11-01_14:43:18.720000      2871.25        2.64395200e+00        3.86626020e-08  24.9012  24.3756
0202-11-01_14:43:18.910000      2871.44        2.65395000e+00        4.10177820e-08  24.9012  24.3756
0202-11-01_14:43:19.100000      2871.63        2.66399600e+00        3.36423520e-08  24.9012  24.3756
0202-11-01_14:43:19.305000      2871.84        2.67376100e+00        3.69891820e-08  24.9012  24.3756
0202-11-01_14:43:19.508000      2872.04        2.68379800e+00        3.93443620e-08  24.9012  24.3756
0202-11-01_14:43:19.703000      2872.23        2.69388100e+00        4.08938220e-08  24.9012  24.3756
0202-11-01_14:43:19.902000      2872.43        2.70359200e+00        4.52323120e-08  24.9419  24.4169
0202-11-01_14:43:20.098000      2872.63        2.71302200e+00        4.52942920e-08  24.9419  24.4169
0202-11-01_14:43:20.297000      2872.83        2.72357100e+00        4.82692520e-08  24.9419  24.4169
0202-11-01_14:43:20.500000      2873.03        2.73359500e+00        4.28151520e-08  24.9419  24.4169
0202-11-01_14:43:20.700000      2873.23        2.74326000e+00        4.27531720e-08  24.9419  24.4169
0202-11-01_14:43:20.918000      2873.45        2.75393700e+00        4.71536420e-08  24.9452  24.4141
0202-11-01_14:43:21.110000      2873.64        2.76268400e+00        5.52108420e-08  24.9452  24.4141
0202-11-01_14:43:21.300000      2873.83        2.77298500e+00        4.83312320e-08  24.9452  24.4141
0202-11-01_14:43:21.500000      2874.03        2.78326900e+00        4.92609120e-08  24.9452  24.4141
0202-11-01_14:43:21.740000      2874.27        2.79266400e+00        4.62859420e-08  24.9452  24.4141
0202-11-01_14:43:21.934000      2874.46        2.80353200e+00        5.23598320e-08  24.9293  24.3570
0202-11-01_14:43:22.125000      2874.66        2.81286400e+00        5.45290720e-08  24.9293  24.3570
0202-11-01_14:43:22.324000      2874.86        2.82205700e+00        5.05624520e-08  24.9293  24.3570
0202-11-01_14:43:22.520000      2875.05        2.83302800e+00        4.91369520e-08  24.9293  24.3570
0202-11-01_14:43:22.734000      2875.26        2.84324900e+00        5.00046520e-08  24.9293  24.3570
0202-11-01_14:43:22.926000      2875.46        2.85262700e+00        4.68437520e-08  24.9511  24.4592
0202-11-01_14:43:23.120000      2875.65        2.86237600e+00        4.77733120e-08  24.9511  24.4592
0202-11-01_14:43:23.312000      2875.84        2.87223200e+00        4.36205820e-08  24.9511  24.4592
0202-11-01_14:43:23.520000      2876.05        2.88182300e+00        5.14296820e-08  24.9511  24.4592
0202-11-01_14:43:23.758000      2876.29        2.89292000e+00        5.48383820e-08  24.9511  24.4592
0202-11-01_14:43:23.960000      2876.49        2.90169400e+00        5.45904620e-08  24.8846  24.3326
0202-11-01_14:43:24.164000      2876.69        2.91230200e+00        5.90529120e-08  24.8846  24.3326
0202-11-01_14:43:24.367000      2876.90        2.92225400e+00        5.47764020e-08  24.8846  24.3326
0202-11-01_14:43:24.560000      2877.09        2.93187000e+00        5.55201420e-08  24.8846  24.3326
0202-11-01_14:43:24.770000      2877.30        2.94197400e+00        5.96107220e-08  24.8846  24.3326
0202-11-01_14:43:24.965000      2877.49        2.95205800e+00        6.53127320e-08  24.9082  24.4499
0202-11-01_14:43:25.156000      2877.69        2.96101700e+00        7.35558620e-08  24.9082  24.4499
0202-11-01_14:43:25.360000      2877.89        2.97170300e+00        7.11387020e-08  24.9082  24.4499
0202-11-01_14:43:25.555000      2878.08        2.98174900e+00        7.34938820e-08  24.9082  24.4499
0202-11-01_14:43:25.773000      2878.31        2.99092100e+00        6.49408620e-08  24.9082  24.4499
0202-11-01_14:43:25.992000      2878.52        3.00178200e+00        6.40731620e-08  24.9170  24.3671
0202-11-01_14:43:26.188000      2878.72        3.01147200e+00        5.53961820e-08  24.9170  24.3671
0202-11-01_14:43:26.380000      2878.91        3.02113000e+00        5.81852120e-08  24.9170  24.3671
0202-11-01_14:43:26.582000      2879.11        3.03158900e+00        5.32269420e-08  24.9170  24.3671
0202-11-01_14:43:26.785000      2879.32        3.04154500e+00        5.84331320e-08  24.9170  24.3671
0202-11-01_14:43:26.980000      2879.51        3.05071800e+00        5.62019020e-08  24.8674  24.3949
0202-11-01_14:43:27.180000      2879.71        3.06124800e+00        5.97966520e-08  24.8674  24.3949
0202-11-01_14:43:27.383000      2879.91        3.07097000e+00        6.23377720e-08  24.8674  24.3949
0202-11-01_14:43:27.574000      2880.11        3.08069600e+00        6.38252520e-08  24.8674  24.3949
0202-11-01_14:43:27.785000      2880.31        3.09109400e+00        6.08502820e-08  24.8674  24.3949
0202-11-01_14:43:27.977000      2880.51        3.10087600e+00        6.28955720e-08  24.9188  24.4177
0202-11-01_14:43:28.168000      2880.70        3.10997800e+00        6.62424120e-08  24.9188  24.4177
0202-11-01_14:43:28.375000      2880.91        3.12090500e+00        6.82876920e-08  24.9188  24.4177
0202-11-01_14:43:28.566000      2881.10        3.13066900e+00        6.85356120e-08  24.9188  24.4177
0202-11-01_14:43:28.760000      2881.29        3.13979800e+00        6.87215420e-08  24.9188  24.4177
0202-11-01_14:43:28.970000      2881.50        3.15078100e+00        7.06428720e-08  24.9347  24.3692
0202-11-01_14:43:29.160000      2881.69        3.16095200e+00        7.06433420e-08  24.9347  24.3692
0202-11-01_14:43:29.355000      2881.88        3.16955100e+00        6.71110420e-08  24.9347  24.3692
0202-11-01_14:43:29.560000      2882.09        3.18073200e+00        6.24632820e-08  24.9347  24.3692
0202-11-01_14:43:29.760000      2882.29        3.19061600e+00        5.87445820e-08  24.9347  24.3692
0202-11-01_14:43:29.953000      2882.48        3.19984000e+00        5.81867720e-08  24.9571  24.4158
0202-11-01_14:43:30.152000      2882.68        3.20995000e+00        6.16575620e-08  24.9571  24.4158
0202-11-01_14:43:30.344000      2882.87        3.22026600e+00        6.09138220e-08  24.9571  24.4158
0202-11-01_14:43:30.535000      2883.07        3.22921300e+00        6.33309820e-08  24.9571  24.4158
0202-11-01_14:43:30.746000      2883.28        3.24015900e+00        6.22153720e-08  24.9571  24.4158
0202-11-01_14:43:30.938000      2883.47        3.24998600e+00        6.04179920e-08  24.9594  24.4024
0202-11-01_14:43:31.130000      2883.66        3.25894700e+00        5.56456520e-08  24.9594  24.4024
0202-11-01_14:43:31.332000      2883.86        3.26961300e+00        5.39722420e-08  24.9594  24.4024
0202-11-01_14:43:31.535000      2884.06        3.27953500e+00        5.66373120e-08  24.9594  24.4024
0202-11-01_14:43:31.742000      2884.27        3.28917000e+00        5.40342220e-08  24.9594  24.4024
0202-11-01_14:43:31.938000      2884.47        3.29944000e+00        5.84966620e-08  24.9315  24.3616
0202-11-01_14:43:32.130000      2884.66        3.30937000e+00        5.33524520e-08  24.9315  24.3616
0202-11-01_14:43:32.320000      2884.85        3.31882400e+00        5.68852220e-08  24.9315  24.3616
0202-11-01_14:43:32.520000      2885.05        3.32941600e+00        5.69472020e-08  24.9315  24.3616
0202-11-01_14:43:32.742000      2885.27        3.33985600e+00        5.95503020e-08  24.9315  24.3616
0202-11-01_14:43:32.940000      2885.47        3.34919500e+00        6.29591120e-08  24.9544  24.4614
0202-11-01_14:43:33.145000      2885.67        3.35918000e+00        6.15955820e-08  24.9544  24.4614
0202-11-01_14:43:33.344000      2885.88        3.36896700e+00        6.81033220e-08  24.9544  24.4614
0202-11-01_14:43:33.540000      2886.07        3.37853700e+00        6.85371720e-08  24.9544  24.4614
0202-11-01_14:43:33.746000      2886.28        3.38953000e+00        6.28971320e-08  24.9544  24.4614
0202-11-01_14:43:33.940000      2886.47        3.39872800e+00        5.22988220e-08  24.9278  24.3352
0202-11-01_14:43:34.137000      2886.67        3.40881200e+00        5.18649720e-08  24.9278  24.3352
0202-11-01_14:43:34.340000      2886.87        3.41901400e+00        5.81867720e-08  24.9278  24.3352
0202-11-01_14:43:34.530000      2887.06        3.42878400e+00        6.58721020e-08  24.9278  24.3352
0202-11-01_14:43:34.734000      2887.27        3.43843900e+00        6.94048720e-08  24.9278  24.3352
0202-11-01_14:43:34.926000      2887.46        3.44921800e+00        6.59960520e-08  24.8996  24.4539
0202-11-01_14:43:35.120000      2887.65        3.45883100e+00        6.70502220e-08  24.8996  24.4539
0202-11-01_14:43:35.312000      2887.84        3.46783500e+00        6.12867620e-08  24.8996  24.4539
0202-11-01_14:43:35.516000      2888.05        3.47885600e+00        6.22789420e-08  24.8996  24.4539
0202-11-01_14:43:35.734000      2888.27        3.48873000e+00        6.22791220e-08  24.8996  24.4539
0202-11-01_14:43:35.938000      2888.47        3.49857500e+00        6.74233320e-08  24.9081  24.3704
0202-11-01_14:43:36.133000      2888.66        3.50872300e+00        6.56259620e-08  24.9081  24.3704
0202-11-01_14:43:36.324000      2888.86        3.51838300e+00        6.90347720e-08  24.9081  24.3704
0202-11-01_14:43:36.516000      2889.05        3.52813100e+00        6.74853120e-08  24.9081  24.3704
0202-11-01_14:43:36.742000      2889.27        3.53889600e+00        7.59763620e-08  24.9081  24.3704
0202-11-01_14:43:36.950000      2889.48        3.54796300e+00        7.74638420e-08  24.9099  24.4074
0202-11-01_14:43:37.150000      2889.68        3.55806700e+00        8.14924420e-08  24.9099  24.4074
0202-11-01_14:43:37.344000      2889.87        3.56782200e+00        8.16783820e-08  24.9099  24.4074
0202-11-01_14:43:37.547000      2890.08        3.57786400e+00        8.08106820e-08  24.9099  24.4074
0202-11-01_14:43:37.758000      2890.29        3.58796000e+00        8.80001820e-08  24.9099  24.4074
0202-11-01_14:43:37.957000      2890.49        3.59766800e+00        9.81646520e-08  24.9016  24.4245
0202-11-01_14:43:38.150000      2890.68        3.60729400e+00        1.06221852e-07  24.9016  24.4245
0202-11-01_14:43:38.344000      2890.87        3.61733000e+00        1.09506712e-07  24.9016  24.4245
0202-11-01_14:43:38.550000      2891.08        3.62753300e+00        1.15704562e-07  24.9016  24.4245
0202-11-01_14:43:38.754000      2891.28        3.63717500e+00        1.20972732e-07  24.9016  24.4245
0202-11-01_14:43:38.945000      2891.48        3.64747500e+00        1.27542442e-07  24.8997  24.3815
0202-11-01_14:43:39.150000      2891.68        3.65737300e+00        1.30765322e-07  24.8997  24.3815
0202-11-01_14:43:39.344000      2891.87        3.66694800e+00        1.39380332e-07  24.8997  24.3815
0202-11-01_14:43:39.540000      2892.07        3.67657000e+00        1.44834432e-07  24.8997  24.3815
0202-11-01_14:43:39.742000      2892.27        3.68680900e+00        1.53015592e-07  24.8997  24.3815
0202-11-01_14:43:39.938000      2892.47        3.69681600e+00        1.54627032e-07  24.9178  24.4197
0202-11-01_14:43:40.130000      2892.66        3.70641300e+00        1.63427972e-07  24.9178  24.4197
0202-11-01_14:43:40.332000      2892.86        3.71640400e+00        1.65845132e-07  24.9178  24.4197
0202-11-01_14:43:40.527000      2893.06        3.72717100e+00        1.78116872e-07  24.9178  24.4197
0202-11-01_14:43:40.746000      2893.28        3.73723400e+00        1.80719972e-07  24.9178  24.4197
0202-11-01_14:43:40.938000      2893.47        3.74621100e+00        1.96772392e-07  24.9028  24.4084
0202-11-01_14:43:41.133000      2893.66        3.75671700e+00        2.01854762e-07  24.9028  24.4084
0202-11-01_14:43:41.344000      2893.87        3.76661200e+00        2.14436532e-07  24.9028  24.4084
0202-11-01_14:43:41.540000      2894.07        3.77602000e+00        2.29063642e-07  24.9028  24.4084
0202-11-01_14:43:41.734000      2894.27        3.78636600e+00        2.40095812e-07  24.9028  24.4084
0202-11-01_14:43:41.940000      2894.47        3.79595500e+00        2.49764452e-07  24.9003  24.3712
0202-11-01_14:43:42.140000      2894.67        3.80581500e+00        2.61912232e-07  24.9003  24.3712
0202-11-01_14:43:42.340000      2894.87        3.81629900e+00        2.73626162e-07  24.9003  24.3712
0202-11-01_14:43:42.547000      2895.08        3.82608700e+00        2.94512912e-07  24.9003  24.3712
0202-11-01_14:43:42.740000      2895.27        3.83603700e+00        3.01578452e-07  24.9003  24.3712
0202-11-01_14:43:42.945000      2895.48        3.84604600e+00        3.23270922e-07  24.8956  24.4645
0202-11-01_14:43:43.145000      2895.67        3.85576000e+00        3.39757192e-07  24.8956  24.4645
0202-11-01_14:43:43.344000      2895.87        3.86551500e+00        3.60210092e-07  24.8956  24.4645
0202-11-01_14:43:43.543000      2896.07        3.87603200e+00        3.88100402e-07  24.8956  24.4645
0202-11-01_14:43:43.758000      2896.29        3.88599200e+00        4.07933512e-07  24.8956  24.4645
0202-11-01_14:43:43.953000      2896.48        3.89517200e+00        4.32476982e-07  24.8743  24.3423
0202-11-01_14:43:44.160000      2896.69        3.90573000e+00        4.51070532e-07  24.8743  24.3423
0202-11-01_14:43:44.355000      2896.89        3.91552900e+00        4.80510302e-07  24.8743  24.3423
0202-11-01_14:43:44.547000      2897.08        3.92530000e+00        5.02636612e-07  24.8743  24.3423
0202-11-01_14:43:44.770000      2897.30        3.93539800e+00        5.37716432e-07  24.8743  24.3423
0202-11-01_14:43:44.960000      2897.49        3.94482900e+00        5.70874912e-07  24.8798  24.4650
0202-11-01_14:43:45.156000      2897.68        3.95507600e+00        6.01554252e-07  24.8798  24.4650
0202-11-01_14:43:45.350000      2897.88        3.96528800e+00        6.38741342e-07  24.8798  24.4650
0202-11-01_14:43:45.547000      2898.08        3.97529100e+00        6.64896252e-07  24.8798  24.4650
0202-11-01_14:43:45.746000      2898.28        3.98455400e+00        6.94459982e-07  24.8798  24.4650
0202-11-01_14:43:45.940000      2898.47        3.99499300e+00        7.40695922e-07  24.8590  24.3703
0202-11-01_14:43:46.137000      2898.67        4.00479900e+00        7.81353802e-07  24.8590  24.3703
0202-11-01_14:43:46.332000      2898.86        4.01438100e+00        8.19470562e-07  24.8590  24.3703
0202-11-01_14:43:46.543000      2899.07        4.02475300e+00        8.73391832e-07  24.8590  24.3703
0202-11-01_14:43:46.742000      2899.27        4.03467500e+00        9.14979382e-07  24.8590  24.3703
0202-11-01_14:43:46.940000      2899.47        4.04435000e+00        9.58426292e-07  24.8819  24.4135
0202-11-01_14:43:47.140000      2899.67        4.05474800e+00        1.02517667e-06  24.8819  24.4135
0202-11-01_14:43:47.344000      2899.87        4.06469900e+00        1.07612265e-06  24.8819  24.4135
0202-11-01_14:43:47.550000      2900.08        4.07411500e+00        1.15291364e-06  24.8819  24.4135
0202-11-01_14:43:47.766000      2900.30        4.08439400e+00        1.22611020e-06  24.8819  24.4135
0202-11-01_14:43:47.960000      2900.49        4.09409100e+00        1.27649868e-06  24.8877  24.4243
0202-11-01_14:43:48.156000      2900.68        4.10376200e+00        1.34064639e-06  24.8877  24.4243
0202-11-01_14:43:48.360000      2900.89        4.10859700e+00        1.38334954e-06  24.8877  24.4243
0202-11-01_14:43:48.550000      2901.08        4.12405400e+00        1.45059617e-06  24.8877  24.4243
0202-11-01_14:43:48.758000      2901.29        4.13312100e+00        1.51939226e-06  24.8877  24.4243
0202-11-01_14:43:48.950000      2901.48        4.14421300e+00        1.65481518e-06  24.9283  24.3742
0202-11-01_14:43:49.145000      2901.67        4.15401400e+00        1.73910589e-06  24.9283  24.3742
0202-11-01_14:43:49.344000      2901.87        4.16291400e+00        1.81440971e-06  24.9283  24.3742
0202-11-01_14:43:49.543000      2902.07        4.17337100e+00        1.92968964e-06  24.9283  24.3742
0202-11-01_14:43:49.754000      2902.28        4.18353300e+00        1.99470504e-06  24.9283  24.3742
0202-11-01_14:43:49.945000      2902.48        4.19305800e+00        2.12895038e-06  24.9334  24.4177
0202-11-01_14:43:50.152000      2902.68        4.20370300e+00        2.23257836e-06  24.9334  24.4177
0202-11-01_14:43:50.350000      2902.88        4.21302400e+00        2.36713359e-06  24.9334  24.4177
0202-11-01_14:43:50.547000      2903.08        4.22315400e+00        2.46915013e-06  24.9334  24.4177
0202-11-01_14:43:50.760000      2903.29        4.23357700e+00        2.62074943e-06  24.9334  24.4177
0202-11-01_14:43:50.957000      2903.49        4.24229200e+00        2.73175285e-06  24.9157  24.3992
0202-11-01_14:43:51.150000      2903.68        4.25336300e+00        2.85397437e-06  24.9157  24.3992
0202-11-01_14:43:51.350000      2903.88        4.26322900e+00        3.01995267e-06  24.9157  24.3992
0202-11-01_14:43:51.547000      2904.08        4.27315000e+00        3.15915629e-06  24.9157  24.3992
0202-11-01_14:43:51.740000      2904.27        4.28272600e+00        3.29798803e-06  24.9157  24.3992
0202-11-01_14:43:51.945000      2904.48        4.29290100e+00        3.48962542e-06  24.9096  24.3611
0202-11-01_14:43:52.145000      2904.67        4.30286600e+00        3.63713414e-06  24.9096  24.3611
0202-11-01_14:43:52.344000      2904.87        4.31224500e+00        3.78749388e-06  24.9096  24.3611
0202-11-01_14:43:52.540000      2905.07        4.32266100e+00        4.00454243e-06  24.9096  24.3611
0202-11-01_14:43:52.740000      2905.27        4.33270700e+00        4.17355768e-06  24.9096  24.3611
0202-11-01_14:43:52.940000      2905.47        4.34226200e+00        4.35298490e-06  24.8562  24.4487
0202-11-01_14:43:53.145000      2905.67        4.35246000e+00        4.59122837e-06  24.8562  24.4487
0202-11-01_14:43:53.340000      2905.87        4.36241400e+00        4.78311235e-06  24.8562  24.4487
0202-11-01_14:43:53.543000      2906.08        4.37188500e+00        5.04620994e-06  24.8562  24.4487
0202-11-01_14:43:53.746000      2906.28        4.38216400e+00        5.24230967e-06  24.8562  24.4487
0202-11-01_14:43:53.953000      2906.48        4.39254900e+00        5.52871198e-06  24.9042  24.3313
0202-11-01_14:43:54.145000      2906.68        4.40173200e+00        5.75034682e-06  24.9042  24.3313
0202-11-01_14:43:54.344000      2906.87        4.41214300e+00        5.98381955e-06  24.9042  24.3313
0202-11-01_14:43:54.547000      2907.08        4.42204100e+00        6.30939221e-06  24.9042  24.3313
0202-11-01_14:43:54.750000      2907.28        4.43171400e+00        6.56189234e-06  24.9042  24.3313
0202-11-01_14:43:54.940000      2907.47        4.44213100e+00        6.82901934e-06  24.9056  24.4486
0202-11-01_14:43:55.145000      2907.67        4.45197400e+00        7.19004364e-06  24.9056  24.4486
0202-11-01_14:43:55.344000      2907.87        4.46133900e+00        7.48165214e-06  24.9056  24.4486
0202-11-01_14:43:55.543000      2908.07        4.47145600e+00        7.77338454e-06  24.9056  24.4486
0202-11-01_14:43:55.758000      2908.29        4.48171500e+00        8.10056864e-06  24.9056  24.4486
0202-11-01_14:43:55.957000      2908.49        4.49158600e+00        8.54042954e-06  24.9404  24.3588
0202-11-01_14:43:56.150000      2908.68        4.50150900e+00        8.88986394e-06  24.9404  24.3588
0202-11-01_14:43:56.355000      2908.89        4.51185000e+00        9.23105514e-06  24.9404  24.3588
0202-11-01_14:43:56.550000      2909.08        4.52102800e+00        9.70636764e-06  24.9404  24.3588
0202-11-01_14:43:56.750000      2909.28        4.53170300e+00        1.00761929e-05  24.9404  24.3588
0202-11-01_14:43:56.953000      2909.48        4.54101900e+00        1.05976174e-05  24.9609  24.4083
0202-11-01_14:43:57.150000      2909.68        4.55043800e+00        1.09987417e-05  24.9609  24.4083
0202-11-01_14:43:57.344000      2909.87        4.56123500e+00        1.14131914e-05  24.9609  24.4083
0202-11-01_14:43:57.547000      2910.08        4.57083500e+00        1.19864918e-05  24.9609  24.4083
0202-11-01_14:43:57.742000      2910.27        4.58033600e+00        1.24342240e-05  24.9609  24.4083
0202-11-01_14:43:57.938000      2910.47        4.59057900e+00        1.28968309e-05  24.9572  24.4154
0202-11-01_14:43:58.145000      2910.67        4.60061100e+00        1.42490761e-05  24.9572  24.4154
0202-11-01_14:43:58.344000      2910.87        4.61023200e+00        1.43598316e-05  24.9572  24.4154
0202-11-01_14:43:58.543000      2911.07        4.62068000e+00        1.46366892e-05  24.9572  24.4154
0202-11-01_14:43:58.754000      2911.28        4.63082300e+00        1.59457974e-05  24.9572  24.4154
0202-11-01_14:43:58.945000      2911.48        4.64035200e+00        1.60977078e-05  24.9209  24.3751
0202-11-01_14:43:59.152000      2911.68        4.65032500e+00        1.64281167e-05  24.9209  24.3751
0202-11-01_14:43:59.348000      2911.88        4.66019500e+00        1.75989546e-05  24.9209  24.3751
0202-11-01_14:43:59.547000      2912.08        4.66932500e+00        1.78733332e-05  24.9209  24.3751
0202-11-01_14:43:59.750000      2912.28        4.67999600e+00        1.90366685e-05  24.9209  24.3751
0202-11-01_14:43:59.953000      2912.49        4.69059600e+00        2.03264398e-05  24.9226  24.4216
