Repository: shortlab/2025-devitre-PhD

# 2025-devitre-PhD
Data repository for Alexis Devitre's PhD thesis

File: chapter 5/cold_vs_warm/20K/ffj23/Ic/2_pulses/Ic_2023-11-01_16-44-50611725_f23-pulse-4ms.txt
# Ic = 3.76 A, n = 21.12 , Tavg = 24.96 K, f23-pulse-4ms
#datetime                        t_s     iHTS_A                vHTS_V                tHTS_K  tTAR_K
0202-11-01_16:43:15.490000      1236.71        1.62543800e-02        4.90294650e-09  24.8953  24.4577
0202-11-01_16:43:15.688000      1236.91        1.34805400e-02        6.26436500e-10  24.8953  24.4577
0202-11-01_16:43:15.883000      1237.11        2.21339100e-02       -3.03233500e-10  24.9010  24.3940
0202-11-01_16:43:16.080000      1237.30        3.32500400e-02        8.74356500e-10  24.9010  24.3940
0202-11-01_16:43:16.270000      1237.49        4.25718600e-02       -9.84993500e-10  24.9010  24.3940
0202-11-01_16:43:16.477000      1237.70        5.16354400e-02       -2.16258350e-09  24.9010  24.3940
0202-11-01_16:43:16.688000      1237.91        6.25081800e-02       -5.26150350e-09  24.9010  24.3940
0202-11-01_16:43:16.880000      1238.10        7.32295400e-02       -5.38546350e-09  24.9193  24.4244
0202-11-01_16:43:17.070000      1238.29        8.16801700e-02       -4.95161350e-09  24.9193  24.4244
0202-11-01_16:43:17.266000      1238.49        9.24712800e-02       -8.42240350e-09  24.9193  24.4244
0202-11-01_16:43:17.470000      1238.69        1.02435100e-01       -6.99689350e-09  24.9193  24.4244
0202-11-01_16:43:17.740000      1238.96        1.11846000e-01       -3.83600350e-09  24.9193  24.4244
0202-11-01_16:43:17.945000      1239.17        1.22571800e-01        1.92596500e-10  24.9602  24.4466
0202-11-01_16:43:18.145000      1239.37        1.31706700e-01        1.80402650e-09  24.9602  24.4466
0202-11-01_16:43:18.348000      1239.57        1.41993200e-01        2.11391650e-09  24.9602  24.4466
0202-11-01_16:43:18.550000      1239.77        1.52175800e-01       -5.13754350e-09  24.9602  24.4466
0202-11-01_16:43:18.754000      1239.98        1.61567400e-01       -4.14589350e-09  24.9602  24.4466
0202-11-01_16:43:18.957000      1240.18        1.71961800e-01        1.30820650e-09  24.9244  24.3765
0202-11-01_16:43:19.152000      1240.37        1.81817900e-01        6.57636650e-09  24.9244  24.3765
0202-11-01_16:43:19.344000      1240.57        1.90678200e-01        1.98996650e-09  24.9244  24.3765
0202-11-01_16:43:19.547000      1240.77        2.01736400e-01       -7.92657350e-09  24.9244  24.3765
0202-11-01_16:43:19.742000      1240.96        2.11880500e-01       -1.58598035e-08  24.9244  24.3765
0202-11-01_16:43:19.934000      1241.16        2.21025700e-01       -1.34426435e-08  24.9426  24.4654
0202-11-01_16:43:20.140000      1241.36        2.31750000e-01       -7.80261350e-09  24.9426  24.4654
0202-11-01_16:43:20.332000      1241.56        2.41511100e-01       -3.15422350e-09  24.9426  24.4654
0202-11-01_16:43:20.523000      1241.75        2.50296900e-01       -1.00338135e-08  24.9426  24.4654
0202-11-01_16:43:20.740000      1241.96        2.61583700e-01       -1.30087535e-08  24.9426  24.4654
0202-11-01_16:43:20.930000      1242.15        2.71554100e-01       -1.69133835e-08  24.9791  24.3945
0202-11-01_16:43:21.120000      1242.35        2.80285200e-01       -9.10411350e-09  24.9791  24.3945
0202-11-01_16:43:21.330000      1242.55        2.91113400e-01       -7.12080350e-09  24.9791  24.3945
0202-11-01_16:43:21.520000      1242.74        3.00987400e-01       -9.16609350e-09  24.9791  24.3945
0202-11-01_16:43:21.770000      1242.99        3.10813800e-01       -1.17072035e-08  24.9791  24.3945
0202-11-01_16:43:21.965000      1243.19        3.20567500e-01       -1.93305435e-08  24.9764  24.4261
0202-11-01_16:43:22.160000      1243.38        3.30373100e-01       -1.32566635e-08  24.9764  24.4261
0202-11-01_16:43:22.350000      1243.57        3.40580900e-01       -1.41243635e-08  24.9764  24.4261
0202-11-01_16:43:22.543000      1243.77        3.50198100e-01       -8.85620350e-09  24.9764  24.4261
0202-11-01_16:43:22.750000      1243.97        3.60431200e-01       -1.35045735e-08  24.9764  24.4261
0202-11-01_16:43:22.940000      1244.17        3.69907400e-01       -1.62936035e-08  24.9882  24.4406
0202-11-01_16:43:23.152000      1244.37        3.80238400e-01       -1.81529535e-08  24.9882  24.4406
0202-11-01_16:43:23.344000      1244.57        3.90211700e-01       -1.65415135e-08  24.9882  24.4406
0202-11-01_16:43:23.540000      1244.76        3.99432700e-01       -1.46201835e-08  24.9882  24.4406
0202-11-01_16:43:23.760000      1244.99        4.10395500e-01       -1.18311635e-08  24.9882  24.4406
0202-11-01_16:43:23.957000      1245.18        4.19733700e-01       -7.43070350e-09  24.9485  24.3696
0202-11-01_16:43:24.150000      1245.37        4.29604600e-01       -8.48433350e-09  24.9485  24.3696
0202-11-01_16:43:24.350000      1245.58        4.39965300e-01       -8.36037350e-09  24.9485  24.3696
0202-11-01_16:43:24.543000      1245.77        4.49840700e-01       -6.74893350e-09  24.9485  24.3696
0202-11-01_16:43:24.750000      1245.97        4.59052700e-01       -5.07552350e-09  24.9485  24.3696
0202-11-01_16:43:24.940000      1246.16        4.69682100e-01       -5.75728350e-09  24.8929  24.4544
0202-11-01_16:43:25.133000      1246.36        4.79600500e-01       -9.66192350e-09  24.8929  24.4544
0202-11-01_16:43:25.330000      1246.55        4.88718900e-01       -1.30707335e-08  24.8929  24.4544
0202-11-01_16:43:25.530000      1246.75        4.99366100e-01       -1.28847935e-08  24.8929  24.4544
0202-11-01_16:43:25.742000      1246.97        5.09599100e-01       -1.76571235e-08  24.8929  24.4544
0202-11-01_16:43:25.938000      1247.16        5.18978900e-01       -1.00957735e-08  24.9026  24.3775
0202-11-01_16:43:26.133000      1247.36        5.29185200e-01       -7.80257350e-09  24.9026  24.3775
0202-11-01_16:43:26.324000      1247.55        5.39191200e-01       -5.26075350e-09  24.9026  24.3775
0202-11-01_16:43:26.520000      1247.74        5.49075500e-01       -6.99544350e-09  24.9026  24.3775
0202-11-01_16:43:26.730000      1247.95        5.59045900e-01       -6.25075350e-09  24.9026  24.3775
0202-11-01_16:43:26.926000      1248.15        5.68870600e-01       -2.96590350e-09  24.9218  24.4113
0202-11-01_16:43:27.117000      1248.34        5.78726800e-01       -7.42834350e-09  24.9218  24.4113
0202-11-01_16:43:27.320000      1248.54        5.88339500e-01       -1.41839935e-08  24.9218  24.4113
0202-11-01_16:43:27.510000      1248.74        5.98476100e-01       -1.66631235e-08  24.9218  24.4113
0202-11-01_16:43:27.746000      1248.97        6.08995600e-01       -1.46798235e-08  24.9218  24.4113
0202-11-01_16:43:27.940000      1249.16        6.18471800e-01       -1.48037735e-08  24.9571  24.4302
0202-11-01_16:43:28.150000      1249.37        6.28612800e-01       -2.01339135e-08  24.9571  24.4302
0202-11-01_16:43:28.344000      1249.57        6.38106800e-01       -2.14974435e-08  24.9571  24.4302
0202-11-01_16:43:28.540000      1249.76        6.47900100e-01       -1.48657535e-08  24.9571  24.4302
0202-11-01_16:43:28.750000      1249.97        6.58456800e-01       -1.12710035e-08  24.9571  24.4302
0202-11-01_16:43:28.940000      1250.17        6.67879500e-01       -1.43079535e-08  24.9885  24.3614
0202-11-01_16:43:29.137000      1250.36        6.77682200e-01       -1.74068635e-08  24.9885  24.3614
0202-11-01_16:43:29.332000      1250.55        6.87875200e-01       -2.16833735e-08  24.9885  24.3614
0202-11-01_16:43:29.523000      1250.75        6.97486400e-01       -1.41220135e-08  24.9885  24.3614
0202-11-01_16:43:29.766000      1250.99        7.07952500e-01       -7.61428350e-09  24.9885  24.3614
0202-11-01_16:43:29.970000      1251.19        7.17836800e-01       -3.08986350e-09  24.9088  24.4500
0202-11-01_16:43:30.164000      1251.39        7.27940700e-01       -6.68460350e-09  24.9088  24.4500
0202-11-01_16:43:30.355000      1251.58        7.36792100e-01       -6.00284350e-09  24.9088  24.4500
0202-11-01_16:43:30.562000      1251.78        7.47201800e-01       -9.65957350e-09  24.9088  24.4500
0202-11-01_16:43:30.758000      1251.98        7.57715300e-01       -9.16374350e-09  24.9088  24.4500
0202-11-01_16:43:30.950000      1252.17        7.66839800e-01       -1.66011535e-08  24.8795  24.3731
0202-11-01_16:43:31.152000      1252.38        7.77225700e-01       -1.72209335e-08  24.8795  24.3731
0202-11-01_16:43:31.348000      1252.57        7.87203500e-01       -2.44724035e-08  24.8795  24.3731
0202-11-01_16:43:31.540000      1252.76        7.96397700e-01       -2.60218635e-08  24.8795  24.3731
0202-11-01_16:43:31.750000      1252.97        8.06803800e-01       -2.86249535e-08  24.8795  24.3731
0202-11-01_16:43:31.940000      1253.17        8.17571200e-01       -2.79431935e-08  24.9170  24.4088
0202-11-01_16:43:32.133000      1253.36        8.25866000e-01       -1.82745635e-08  24.9170  24.4088
0202-11-01_16:43:32.336000      1253.56        8.36637800e-01       -1.93909835e-08  24.9170  24.4088
0202-11-01_16:43:32.540000      1253.76        8.46470200e-01       -1.71608335e-08  24.9170  24.4088
0202-11-01_16:43:32.742000      1253.96        8.56013200e-01       -2.23058435e-08  24.9170  24.4088
0202-11-01_16:43:32.945000      1254.17        8.64950600e-01       -2.23058435e-08  24.8579  24.4251
0202-11-01_16:43:33.140000      1254.36        8.76866700e-01       -2.36693635e-08  24.8579  24.4251
0202-11-01_16:43:33.332000      1254.55        8.85656700e-01       -2.51568435e-08  24.8579  24.4251
0202-11-01_16:43:33.535000      1254.76        8.96792100e-01       -2.57146535e-08  24.8579  24.4251
0202-11-01_16:43:33.740000      1254.96        9.06986600e-01       -2.59625635e-08  24.8579  24.4251
0202-11-01_16:43:33.930000      1255.15        9.16299500e-01       -2.49709135e-08  24.9303  24.3602
0202-11-01_16:43:34.130000      1255.35        9.26350100e-01       -2.59625635e-08  24.9303  24.3602
0202-11-01_16:43:34.320000      1255.54        9.36418400e-01       -2.63344335e-08  24.9303  24.3602
0202-11-01_16:43:34.510000      1255.74        9.45578500e-01       -2.88755435e-08  24.9303  24.3602
0202-11-01_16:43:34.740000      1255.96        9.55535500e-01       -2.83797235e-08  24.9303  24.3602
0202-11-01_16:43:34.940000      1256.16        9.66324800e-01       -2.80698335e-08  24.9521  24.4478
0202-11-01_16:43:35.133000      1256.36        9.75654000e-01       -2.43511235e-08  24.9521  24.4478
0202-11-01_16:43:35.324000      1256.55        9.85339400e-01       -2.32355135e-08  24.9521  24.4478
0202-11-01_16:43:35.530000      1256.75        9.96332400e-01       -2.19339735e-08  24.9521  24.4478
0202-11-01_16:43:35.740000      1256.96        1.00561700e+00       -2.47849735e-08  24.9093  24.3775
0202-11-01_16:43:35.938000      1257.16        1.01526700e+00       -2.36693635e-08  24.9093  24.3775
0202-11-01_16:43:36.140000      1257.36        1.02557600e+00       -2.89995035e-08  24.9093  24.3775
0202-11-01_16:43:36.332000      1257.56        1.03572000e+00       -2.67063035e-08  24.9093  24.3775
0202-11-01_16:43:36.543000      1257.77        1.04474600e+00       -2.78219135e-08  24.9093  24.3775
0202-11-01_16:43:36.746000      1257.97        1.05531700e+00       -2.82557635e-08  24.9164  24.4103
0202-11-01_16:43:36.938000      1258.16        1.06536200e+00       -2.79458735e-08  24.9164  24.4103
0202-11-01_16:43:37.150000      1258.37        1.07440300e+00       -2.75740035e-08  24.9164  24.4103
0202-11-01_16:43:37.340000      1258.56        1.08544900e+00       -2.29256235e-08  24.9164  24.4103
0202-11-01_16:43:37.535000      1258.76        1.09527000e+00       -2.47229935e-08  24.9164  24.4103
0202-11-01_16:43:37.746000      1258.97        1.10432300e+00       -2.09423235e-08  24.9164  24.4103
0202-11-01_16:43:37.940000      1259.16        1.11481400e+00       -1.88970335e-08  24.9194  24.4270
0202-11-01_16:43:38.133000      1259.36        1.12459300e+00       -1.99506635e-08  24.9194  24.4270
0202-11-01_16:43:38.336000      1259.56        1.13446500e+00       -2.57763335e-08  24.9194  24.4270
0202-11-01_16:43:38.535000      1259.76        1.14433800e+00       -2.19332835e-08  24.9194  24.4270
0202-11-01_16:43:38.734000      1259.96        1.15481300e+00       -2.39782835e-08  24.9194  24.4270
0202-11-01_16:43:38.940000      1260.17        1.16426100e+00       -2.14991435e-08  24.9481  24.3647
0202-11-01_16:43:39.137000      1260.36        1.17438200e+00       -2.70772035e-08  24.9481  24.3647
0202-11-01_16:43:39.330000      1260.55        1.18423300e+00       -2.34204735e-08  24.9481  24.3647
0202-11-01_16:43:39.530000      1260.76        1.19422500e+00       -2.74490735e-08  24.9481  24.3647
0202-11-01_16:43:39.740000      1260.96        1.20411100e+00       -2.49699335e-08  24.9481  24.3647
0202-11-01_16:43:39.930000      1261.15        1.21447200e+00       -2.08793635e-08  24.9499  24.4490
0202-11-01_16:43:40.120000      1261.35        1.22360100e+00       -1.56731835e-08  24.9499  24.4490
0202-11-01_16:43:40.316000      1261.54        1.23422300e+00       -1.58591135e-08  24.9499  24.4490
0202-11-01_16:43:40.508000      1261.73        1.24411000e+00       -1.87101235e-08  24.9499  24.4490
0202-11-01_16:43:40.730000      1261.95        1.25311700e+00       -2.09413435e-08  24.9499  24.4490
0202-11-01_16:43:40.940000      1262.17        1.26380600e+00       -1.90200135e-08  24.9403  24.3735
0202-11-01_16:43:41.137000      1262.36        1.27325400e+00       -1.88340735e-08  24.9403  24.3735
0202-11-01_16:43:41.344000      1262.57        1.28325100e+00       -1.95778135e-08  24.9403  24.3735
0202-11-01_16:43:41.535000      1262.76        1.29410900e+00       -2.68292835e-08  24.9403  24.3735
0202-11-01_16:43:41.758000      1262.98        1.30360200e+00       -2.30486035e-08  24.9403  24.3735
0202-11-01_16:43:41.950000      1263.17        1.31319400e+00       -2.23048635e-08  24.9451  24.4149
0202-11-01_16:43:42.140000      1263.37        1.32330800e+00       -1.33180035e-08  24.9451  24.4149
0202-11-01_16:43:42.336000      1263.56        1.33347300e+00       -1.43716335e-08  24.9451  24.4149
0202-11-01_16:43:42.530000      1263.75        1.34272600e+00       -1.48054835e-08  24.9451  24.4149
0202-11-01_16:43:42.730000      1263.96        1.35279600e+00       -1.82142935e-08  24.9451  24.4149
0202-11-01_16:43:42.926000      1264.15        1.36343000e+00       -2.14991435e-08  24.8806  24.4224
0202-11-01_16:43:43.120000      1264.34        1.37309300e+00       -2.10653035e-08  24.8806  24.4224
0202-11-01_16:43:43.312000      1264.54        1.38267300e+00       -1.86481435e-08  24.8806  24.4224
0202-11-01_16:43:43.504000      1264.73        1.39235800e+00       -2.00116635e-08  24.8806  24.4224
0202-11-01_16:43:43.734000      1264.96        1.40311500e+00       -2.21189335e-08  24.8806  24.4224
0202-11-01_16:43:43.926000      1265.15        1.41249200e+00       -2.15611235e-08  24.8794  24.3619
0202-11-01_16:43:44.133000      1265.35        1.42233300e+00       -2.05694735e-08  24.8794  24.3619
0202-11-01_16:43:44.324000      1265.55        1.43302800e+00       -1.79041535e-08  24.8794  24.3619
0202-11-01_16:43:44.516000      1265.74        1.44267800e+00       -1.75320935e-08  24.8794  24.3619
0202-11-01_16:43:44.742000      1265.96        1.45254900e+00       -1.38751835e-08  24.8794  24.3619
0202-11-01_16:43:44.950000      1266.17        1.46278500e+00       -1.19538535e-08  24.9043  24.4457
0202-11-01_16:43:45.152000      1266.38        1.47256800e+00       -1.53006835e-08  24.9043  24.4457
0202-11-01_16:43:45.348000      1266.57        1.48213600e+00       -1.10861535e-08  24.9043  24.4457
0202-11-01_16:43:45.550000      1266.77        1.49216900e+00       -9.28878350e-09  24.9043  24.4457
0202-11-01_16:43:45.754000      1266.98        1.50242700e+00       -7.98724350e-09  24.9043  24.4457
0202-11-01_16:43:45.950000      1267.17        1.51197800e+00       -7.80130350e-09  24.9201  24.3698
0202-11-01_16:43:46.150000      1267.37        1.52214900e+00       -9.72263350e-09  24.9201  24.3698
0202-11-01_16:43:46.350000      1267.58        1.53213400e+00       -1.02804435e-08  24.9201  24.3698
0202-11-01_16:43:46.547000      1267.77        1.54152400e+00       -1.64782735e-08  24.9201  24.3698
0202-11-01_16:43:46.760000      1267.98        1.55178300e+00       -1.33793535e-08  24.9201  24.3698
0202-11-01_16:43:46.953000      1268.18        1.56122300e+00       -1.24496835e-08  24.9339  24.4031
0202-11-01_16:43:47.156000      1268.38        1.57128900e+00       -1.13960535e-08  24.9339  24.4031
0202-11-01_16:43:47.348000      1268.57        1.58177800e+00       -7.86328350e-09  24.9339  24.4031
0202-11-01_16:43:47.543000      1268.77        1.59164200e+00       -9.35076350e-09  24.9339  24.4031
0202-11-01_16:43:47.770000      1268.99        1.60123700e+00       -9.97054350e-09  24.9339  24.4031
0202-11-01_16:43:47.977000      1269.20        1.61194500e+00       -1.64162935e-08  24.9482  24.4127
0202-11-01_16:43:48.176000      1269.40        1.62144000e+00       -1.74079535e-08  24.9482  24.4127
0202-11-01_16:43:48.367000      1269.59        1.63098600e+00       -2.37917235e-08  24.9482  24.4127
0202-11-01_16:43:48.570000      1269.79        1.64108000e+00       -1.80277335e-08  24.9482  24.4127
0202-11-01_16:43:48.773000      1270.00        1.65101200e+00       -1.93912635e-08  24.9158  24.3487
0202-11-01_16:43:48.965000      1270.19        1.66058700e+00       -1.69741035e-08  24.9158  24.3487
0202-11-01_16:43:49.168000      1270.39        1.67109700e+00       -2.26141335e-08  24.9158  24.3487
0202-11-01_16:43:49.370000      1270.59        1.68066200e+00       -2.24901735e-08  24.9158  24.3487
0202-11-01_16:43:49.562000      1270.79        1.69021100e+00       -1.86475235e-08  24.9158  24.3487
0202-11-01_16:43:49.777000      1271.00        1.70099500e+00       -1.74079535e-08  24.9158  24.3487
0202-11-01_16:43:49.970000      1271.19        1.71049200e+00       -1.72220135e-08  24.9185  24.4483
0202-11-01_16:43:50.160000      1271.39        1.72030400e+00       -1.59205035e-08  24.9185  24.4483
0202-11-01_16:43:50.363000      1271.59        1.73036700e+00       -1.80898435e-08  24.9185  24.4483
0202-11-01_16:43:50.566000      1271.79        1.74034100e+00       -1.22020335e-08  24.9185  24.4483
0202-11-01_16:43:50.760000      1271.99        1.74989600e+00       -1.62306935e-08  24.8594  24.3617
0202-11-01_16:43:50.970000      1272.19        1.76033700e+00       -1.55489335e-08  24.8594  24.3617
0202-11-01_16:43:51.160000      1272.38        1.77000800e+00       -1.41854035e-08  24.8594  24.3617
0202-11-01_16:43:51.355000      1272.58        1.77897800e+00       -1.61687135e-08  24.8594  24.3617
0202-11-01_16:43:51.560000      1272.78        1.79000500e+00       -1.36276035e-08  24.8594  24.3617
0202-11-01_16:43:51.760000      1272.98        1.79978200e+00       -1.32557335e-08  24.8908  24.4066
0202-11-01_16:43:51.957000      1273.18        1.80922400e+00       -5.13656350e-09  24.8908  24.4066
0202-11-01_16:43:52.152000      1273.38        1.81968900e+00       -9.22714350e-09  24.8908  24.4066
0202-11-01_16:43:52.348000      1273.57        1.82965800e+00       -9.28911350e-09  24.8908  24.4066
0202-11-01_16:43:52.540000      1273.76        1.83860600e+00       -1.33796935e-08  24.8908  24.4066
0202-11-01_16:43:52.754000      1273.98        1.84950000e+00       -1.40614535e-08  24.8786  24.4187
0202-11-01_16:43:52.960000      1274.18        1.85900800e+00       -1.55489335e-08  24.8786  24.4187
0202-11-01_16:43:53.164000      1274.39        1.86885000e+00       -1.82140035e-08  24.8786  24.4187
0202-11-01_16:43:53.367000      1274.59        1.87934100e+00       -1.87098335e-08  24.8786  24.4187
0202-11-01_16:43:53.570000      1274.79        1.88879600e+00       -1.43093635e-08  24.8786  24.4187
0202-11-01_16:43:53.770000      1274.99        1.89898900e+00       -2.16160350e-09  24.8786  24.4187
0202-11-01_16:43:53.977000      1275.20        1.90891400e+00        2.67270650e-09  24.8997  24.3615
0202-11-01_16:43:54.168000      1275.39        1.91766800e+00        6.94921650e-09  24.8997  24.3615
0202-11-01_16:43:54.360000      1275.58        1.92859800e+00       -1.66577350e-09  24.8997  24.3615
0202-11-01_16:43:54.566000      1275.79        1.93931600e+00       -3.46315350e-09  24.8997  24.3615
0202-11-01_16:43:54.760000      1275.99        1.94768800e+00       -6.37613350e-09  24.8997  24.3615
0202-11-01_16:43:54.953000      1276.18        1.95866300e+00       -7.18185350e-09  24.9358  24.4491
0202-11-01_16:43:55.160000      1276.38        1.96869900e+00       -5.01261350e-09  24.9358  24.4491
0202-11-01_16:43:55.350000      1276.58        1.97840200e+00       -2.59545350e-09  24.9358  24.4491
0202-11-01_16:43:55.543000      1276.77        1.98845800e+00       -3.21523350e-09  24.9358  24.4491
0202-11-01_16:43:55.760000      1276.98        1.99849400e+00       -6.12822350e-09  24.9358  24.4491
0202-11-01_16:43:55.957000      1277.18        2.00828000e+00       -9.10318350e-09  24.9166  24.3737
0202-11-01_16:43:56.150000      1277.37        2.01837700e+00       -1.33795735e-08  24.9166  24.3737
0202-11-01_16:43:56.355000      1277.58        2.02834400e+00       -1.89571735e-08  24.9166  24.3737
0202-11-01_16:43:56.547000      1277.77        2.03763700e+00       -1.91427735e-08  24.9166  24.3737
0202-11-01_16:43:56.754000      1277.98        2.04742600e+00       -1.30686635e-08  24.9166  24.3737
0202-11-01_16:43:56.945000      1278.17        2.05801500e+00       -8.54424350e-09  24.8901  24.4132
0202-11-01_16:43:57.140000      1278.36        2.06808700e+00       -1.19530535e-08  24.8901  24.4132
0202-11-01_16:43:57.332000      1278.55        2.07751400e+00       -1.31926235e-08  24.8901  24.4132
0202-11-01_16:43:57.535000      1278.76        2.08710900e+00       -1.78409935e-08  24.8901  24.4132
0202-11-01_16:43:57.734000      1278.96        2.09764100e+00       -1.43082335e-08  24.8901  24.4132
0202-11-01_16:43:57.926000      1279.15        2.10810800e+00       -1.25108535e-08  24.9012  24.4233
0202-11-01_16:43:58.120000      1279.34        2.11658600e+00       -1.76550635e-08  24.9012  24.4233
0202-11-01_16:43:58.312000      1279.54        2.12751300e+00       -1.54858235e-08  24.9012  24.4233
0202-11-01_16:43:58.508000      1279.73        2.13755500e+00       -1.97003535e-08  24.9012  24.4233
0202-11-01_16:43:58.734000      1279.96        2.14734600e+00       -7.98643350e-09  24.9012  24.4233
0202-11-01_16:43:58.940000      1280.16        2.15743800e+00       -8.97808350e-09  24.9192  24.3666
0202-11-01_16:43:59.133000      1280.36        2.16762700e+00       -3.46201350e-09  24.9192  24.3666
0202-11-01_16:43:59.336000      1280.56        2.17691300e+00       -6.87082350e-09  24.9192  24.3666
0202-11-01_16:43:59.540000      1280.76        2.18686700e+00       -1.10853535e-08  24.9192  24.3666
0202-11-01_16:43:59.754000      1280.98        2.19730200e+00       -1.07134835e-08  24.9192  24.3666
0202-11-01_16:43:59.957000      1281.18        2.20691900e+00       -1.06515035e-08  24.9448  24.4527
0202-11-01_16:44:00.150000      1281.37        2.21715900e+00       -1.30686635e-08  24.9448  24.4527
0202-11-01_16:44:00.340000      1281.56        2.22689700e+00       -1.16431635e-08  24.9448  24.4527
0202-11-01_16:44:00.535000      1281.76        2.23678400e+00       -9.72183350e-09  24.9448  24.4527
0202-11-01_16:44:00.746000      1281.97        2.24666400e+00       -4.26773350e-09  24.9448  24.4527
0202-11-01_16:44:00.950000      1282.17        2.25674900e+00       -1.04655735e-08  24.9637  24.3767
0202-11-01_16:44:01.145000      1282.37        2.26663000e+00       -1.28207435e-08  24.9637  24.3767
0202-11-01_16:44:01.336000      1282.56        2.27625800e+00       -1.23249235e-08  24.9637  24.3767
0202-11-01_16:44:01.527000      1282.75        2.28655000e+00       -1.38124035e-08  24.9637  24.3767
0202-11-01_16:44:01.740000      1282.96        2.29692100e+00       -1.65394535e-08  24.9637  24.3767
0202-11-01_16:44:01.930000      1283.15        2.30542800e+00       -1.46181235e-08  24.9511  24.4188
0202-11-01_16:44:02.120000      1283.35        2.31646100e+00       -1.26971435e-08  24.9511  24.4188
0202-11-01_16:44:02.332000      1283.55        2.32620700e+00       -8.48366350e-09  24.9511  24.4188
0202-11-01_16:44:02.527000      1283.75        2.33506300e+00       -7.36944350e-09  24.9511  24.4188
0202-11-01_16:44:02.734000      1283.96        2.34595800e+00       -9.47741350e-09  24.9511  24.4188
0202-11-01_16:44:02.930000      1284.15        2.35617600e+00       -6.06860350e-09  24.9523  24.4212
0202-11-01_16:44:03.120000      1284.35        2.36502300e+00       -1.41257835e-08  24.9523  24.4212
0202-11-01_16:44:03.316000      1284.54        2.37573500e+00       -1.13367635e-08  24.9523  24.4212
0202-11-01_16:44:03.520000      1284.74        2.38572000e+00       -1.86502035e-08  24.9523  24.4212
0202-11-01_16:44:03.746000      1284.97        2.39592100e+00       -2.04475735e-08  24.9523  24.4212
0202-11-01_16:44:03.950000      1285.17        2.40571700e+00       -1.38778735e-08  24.8808  24.3561
0202-11-01_16:44:04.140000      1285.36        2.41559600e+00       -1.07789535e-08  24.8808  24.3561
0202-11-01_16:44:04.344000      1285.57        2.42490100e+00       -1.30101735e-08  24.8808  24.3561
0202-11-01_16:44:04.547000      1285.77        2.43544700e+00       -2.49100135e-08  24.8808  24.3561
0202-11-01_16:44:04.754000      1285.98        2.44569800e+00       -2.32985735e-08  24.8808  24.3561
0202-11-01_16:44:04.953000      1286.17        2.45515200e+00       -2.16871435e-08  24.8715  24.4429
0202-11-01_16:44:05.145000      1286.37        2.46510400e+00       -1.92699835e-08  24.8715  24.4429
0202-11-01_16:44:05.348000      1286.57        2.47527000e+00       -3.17896135e-08  24.8715  24.4429
0202-11-01_16:44:05.543000      1286.76        2.48477400e+00       -3.61280935e-08  24.8715  24.4429
0202-11-01_16:44:05.758000      1286.98        2.49529200e+00       -4.63545135e-08  24.8715  24.4429
0202-11-01_16:44:05.953000      1287.18        2.50467200e+00       -4.61066035e-08  24.8804  24.3594
0202-11-01_16:44:06.150000      1287.37        2.51460400e+00       -4.59206635e-08  24.8804  24.3594
0202-11-01_16:44:06.340000      1287.56        2.52476000e+00       -4.15202035e-08  24.8804  24.3594
0202-11-01_16:44:06.535000      1287.76        2.53482800e+00       -4.33175735e-08  24.8804  24.3594
0202-11-01_16:44:06.730000      1287.95        2.54422300e+00       -4.16441635e-08  24.8804  24.3594
0202-11-01_16:44:06.926000      1288.15        2.55464500e+00       -3.58182035e-08  24.9311  24.4083
0202-11-01_16:44:07.130000      1288.35        2.56457500e+00       -3.34010435e-08  24.9311  24.4083
0202-11-01_16:44:07.320000      1288.54        2.57434200e+00       -3.82353535e-08  24.9311  24.4083
0202-11-01_16:44:07.516000      1288.74        2.58427400e+00       -4.49290135e-08  24.9311  24.4083
0202-11-01_16:44:07.723000      1288.95        2.59447100e+00       -5.13747635e-08  24.9311  24.4083
0202-11-01_16:44:07.918000      1289.14        2.60434700e+00       -5.27382835e-08  24.9190  24.4147
0202-11-01_16:44:08.110000      1289.33        2.61398000e+00       -5.68290735e-08  24.9190  24.4147
0202-11-01_16:44:08.316000      1289.54        2.62401800e+00       -5.73257835e-08  24.9190  24.4147
0202-11-01_16:44:08.508000      1289.73        2.63399400e+00       -6.00534835e-08  24.9190  24.4147
0202-11-01_16:44:08.710000      1289.94        2.64409000e+00       -5.60253435e-08  24.9190  24.4147
0202-11-01_16:44:08.906000      1290.13        2.65417800e+00       -5.67071035e-08  24.9166  24.3519
0202-11-01_16:44:09.098000      1290.32        2.66268200e+00       -5.34222535e-08  24.9166  24.3519
0202-11-01_16:44:09.290000      1290.51        2.67372500e+00       -5.70169935e-08  24.9166  24.3519
0202-11-01_16:44:09.496000      1290.72        2.68394100e+00       -5.19967535e-08  24.9166  24.3519
0202-11-01_16:44:09.690000      1290.92        2.69352200e+00       -5.39800535e-08  24.9166  24.3519
0202-11-01_16:44:09.883000      1291.11        2.70340800e+00       -5.10670735e-08  24.9039  24.4458
0202-11-01_16:44:10.090000      1291.31        2.71364100e+00       -5.46618135e-08  24.9039  24.4458
0202-11-01_16:44:10.280000      1291.51        2.72343800e+00       -5.38560935e-08  24.9039  24.4458
0202-11-01_16:44:10.473000      1291.70        2.73282600e+00       -5.81945835e-08  24.9039  24.4458
0202-11-01_16:44:10.684000      1291.91        2.74354600e+00       -6.34627335e-08  24.9039  24.4458
0202-11-01_16:44:10.875000      1292.10        2.75349400e+00       -6.11695335e-08  24.8884  24.3676
0202-11-01_16:44:11.080000      1292.30        2.76250600e+00       -6.02398635e-08  24.8884  24.3676
0202-11-01_16:44:11.270000      1292.49        2.77328100e+00       -6.06117335e-08  24.8884  24.3676
0202-11-01_16:44:11.460000      1292.68        2.78358100e+00       -6.20992135e-08  24.8884  24.3676
0202-11-01_16:44:11.656000      1292.88        2.79234800e+00       -6.66236235e-08  24.8884  24.3676
0202-11-01_16:44:11.860000      1293.08        2.80310800e+00       -6.37726235e-08  24.8868  24.4108
0202-11-01_16:44:12.050000      1293.28        2.81300800e+00       -6.88548435e-08  24.8868  24.4108
0202-11-01_16:44:12.242000      1293.47        2.82202100e+00       -6.37726235e-08  24.8868  24.4108
0202-11-01_16:44:12.450000      1293.67        2.83289400e+00       -6.97845235e-08  24.8868  24.4108
0202-11-01_16:44:12.645000      1293.87        2.84299700e+00       -6.99084735e-08  24.8868  24.4108
0202-11-01_16:44:12.844000      1294.07        2.85224600e+00       -7.03423235e-08  24.9038  24.4190
0202-11-01_16:44:13.035000      1294.26        2.86265000e+00       -7.17678235e-08  24.9038  24.4190
0202-11-01_16:44:13.227000      1294.45        2.87259400e+00       -7.79036735e-08  24.9038  24.4190
0202-11-01_16:44:13.418000      1294.64        2.88194900e+00       -7.50526735e-08  24.9038  24.4190
0202-11-01_16:44:13.625000      1294.85        2.89278600e+00       -7.38750835e-08  24.9038  24.4190
0202-11-01_16:44:13.816000      1295.04        2.90262000e+00       -6.94746335e-08  24.9038  24.4190
0202-11-01_16:44:14.008000      1295.23        2.91157000e+00       -7.44948735e-08  24.9474  24.3654
0202-11-01_16:44:14.210000      1295.44        2.92273800e+00       -7.35656535e-08  24.9474  24.3654
0202-11-01_16:44:14.414000      1295.64        2.93254000e+00       -6.63767835e-08  24.9474  24.3654
0202-11-01_16:44:14.610000      1295.83        2.94182800e+00       -7.28229835e-08  24.9474  24.3654
0202-11-01_16:44:14.816000      1296.04        2.95236500e+00       -7.62937635e-08  24.9521  24.4497
0202-11-01_16:44:15.008000      1296.23        2.96208800e+00       -7.72854235e-08  24.9521  24.4497
0202-11-01_16:44:15.200000      1296.42        2.97155100e+00       -6.90423135e-08  24.9521  24.4497
0202-11-01_16:44:15.406000      1296.63        2.98184000e+00       -6.02413935e-08  24.9521  24.4497
0202-11-01_16:44:15.598000      1296.82        2.99182600e+00       -6.44559135e-08  24.9521  24.4497
0202-11-01_16:44:15.797000      1297.02        3.00095300e+00       -6.60673535e-08  24.9521  24.4497
0202-11-01_16:44:16             1297.22        3.01161900e+00       -6.76168135e-08  24.8945  24.3716
0202-11-01_16:44:16.195000      1297.42        3.02194300e+00       -6.53855935e-08  24.8945  24.3716
0202-11-01_16:44:16.387000      1297.61        3.03094700e+00       -5.88778735e-08  24.8945  24.3716
0202-11-01_16:44:16.594000      1297.82        3.04158800e+00       -6.27825035e-08  24.8945  24.3716
0202-11-01_16:44:16.790000      1298.01        3.05154100e+00       -6.03653535e-08  24.8945  24.3716
0202-11-01_16:44:16.992000      1298.22        3.06071700e+00       -6.44559135e-08  24.9128  24.4096
0202-11-01_16:44:17.188000      1298.41        3.07142000e+00       -6.38981135e-08  24.9128  24.4096
0202-11-01_16:44:17.380000      1298.60        3.08118200e+00       -6.33403135e-08  24.9128  24.4096
0202-11-01_16:44:17.582000      1298.81        3.09124000e+00       -6.38981135e-08  24.9128  24.4096
0202-11-01_16:44:17.777000      1299.00        3.10099100e+00       -6.45798735e-08  24.9128  24.4096
0202-11-01_16:44:17.970000      1299.19        3.11126300e+00       -6.51376835e-08  24.9871  24.4287
0202-11-01_16:44:18.176000      1299.40        3.12121400e+00       -6.17288735e-08  24.9871  24.4287
0202-11-01_16:44:18.367000      1299.59        3.13042400e+00       -5.59648935e-08  24.9871  24.4287
0202-11-01_16:44:18.560000      1299.78        3.14094800e+00       -5.35477435e-08  24.9871  24.4287
0202-11-01_16:44:18.770000      1299.99        3.15078800e+00       -5.31138935e-08  24.9871  24.4287
0202-11-01_16:44:18.965000      1300.19        3.16027200e+00       -5.34237835e-08  24.9358  24.3563
0202-11-01_16:44:19.156000      1300.38        3.17077100e+00       -5.60888535e-08  24.9358  24.3563
0202-11-01_16:44:19.360000      1300.58        3.18085000e+00       -5.52831335e-08  24.9358  24.3563
0202-11-01_16:44:19.555000      1300.78        3.19002100e+00       -5.37956535e-08  24.9358  24.3563
0202-11-01_16:44:19.754000      1300.98        3.20036800e+00       -5.07587235e-08  24.9358  24.3563
0202-11-01_16:44:19.957000      1301.18        3.21044100e+00       -4.45608935e-08  24.9277  24.4462
0202-11-01_16:44:20.150000      1301.37        3.21979200e+00       -4.40646735e-08  24.9277  24.4462
0202-11-01_16:44:20.340000      1301.56        3.23025500e+00       -4.46840535e-08  24.9277  24.4462
0202-11-01_16:44:20.547000      1301.77        3.24004600e+00       -5.54057735e-08  24.9277  24.4462
0202-11-01_16:44:20.742000      1301.96        3.24991400e+00       -6.05499635e-08  24.8720  24.3624
0202-11-01_16:44:20.934000      1302.16        3.25987000e+00       -6.38348135e-08  24.8720  24.3624
0202-11-01_16:44:21.137000      1302.36        3.27034800e+00       -5.73890735e-08  24.8720  24.3624
0202-11-01_16:44:21.332000      1302.55        3.27980800e+00       -5.46620335e-08  24.8720  24.3624
0202-11-01_16:44:21.523000      1302.75        3.28915200e+00       -4.85881535e-08  24.8720  24.3624
0202-11-01_16:44:21.740000      1302.96        3.29973500e+00       -5.12532235e-08  24.9280  24.4136
0202-11-01_16:44:21.934000      1303.16        3.30969500e+00       -4.46835235e-08  24.9280  24.4136
0202-11-01_16:44:22.125000      1303.35        3.31940400e+00       -4.20804335e-08  24.9280  24.4136
0202-11-01_16:44:22.330000      1303.55        3.32986400e+00       -3.67503035e-08  24.9280  24.4136
0202-11-01_16:44:22.523000      1303.75        3.33995600e+00       -3.99731735e-08  24.9280  24.4136
0202-11-01_16:44:22.746000      1303.97        3.34900400e+00       -4.42496735e-08  24.9280  24.4136
0202-11-01_16:44:22.950000      1304.17        3.35985500e+00       -4.27002235e-08  24.9257  24.4124
0202-11-01_16:44:23.152000      1304.37        3.36922400e+00       -4.00971335e-08  24.9257  24.4124
0202-11-01_16:44:23.344000      1304.57        3.37888400e+00       -3.63164535e-08  24.9257  24.4124
0202-11-01_16:44:23.547000      1304.77        3.38908800e+00       -3.08623635e-08  24.9257  24.4124
0202-11-01_16:44:23.758000      1304.98        3.39874800e+00       -2.99326935e-08  24.9257  24.4124
0202-11-01_16:44:23.950000      1305.17        3.40905200e+00       -3.01806035e-08  24.9247  24.3556
0202-11-01_16:44:24.156000      1305.38        3.41903100e+00       -3.08003835e-08  24.9247  24.3556
0202-11-01_16:44:24.348000      1305.57        3.42865700e+00       -2.84452135e-08  24.9247  24.3556
0202-11-01_16:44:24.540000      1305.76        3.43825100e+00       -2.77634535e-08  24.9247  24.3556
0202-11-01_16:44:24.754000      1305.98        3.44887000e+00       -3.01186235e-08  24.9247  24.3556
0202-11-01_16:44:24.950000      1306.17        3.45843000e+00       -2.95608235e-08  24.8613  24.4406
0202-11-01_16:44:25.152000      1306.38        3.46826900e+00       -2.25572735e-08  24.8613  24.4406
0202-11-01_16:44:25.348000      1306.57        3.47897200e+00       -1.90864935e-08  24.8613  24.4406
0202-11-01_16:44:25.540000      1306.76        3.48855700e+00       -1.82807735e-08  24.8613  24.4406
0202-11-01_16:44:25.766000      1306.99        3.49846900e+00       -1.63594435e-08  24.8613  24.4406
0202-11-01_16:44:25.957000      1307.18        3.50818100e+00       -8.24029350e-09  24.8305  24.3600
0202-11-01_16:44:26.160000      1307.39        3.51815400e+00       -5.57502350e-09  24.8305  24.3600
0202-11-01_16:44:26.363000      1307.59        3.52778800e+00       -4.33518350e-09  24.8305  24.3600
0202-11-01_16:44:26.555000      1307.78        3.53812800e+00       -4.14904350e-09  24.8305  24.3600
0202-11-01_16:44:26.760000      1307.99        3.54806700e+00        2.35867650e-09  24.8305  24.3600
0202-11-01_16:44:26.965000      1308.19        3.55740500e+00        3.47428650e-09  24.8892  24.4092
0202-11-01_16:44:27.156000      1308.38        3.56756000e+00        6.07737650e-09  24.8892  24.4092
0202-11-01_16:44:27.363000      1308.59        3.57781000e+00        3.90813650e-09  24.8892  24.4092
0202-11-01_16:44:27.555000      1308.78        3.58756100e+00        6.88309650e-09  24.8892  24.4092
0202-11-01_16:44:27.750000      1308.97        3.59729400e+00        1.32048865e-08  24.9029  24.4194
0202-11-01_16:44:27.957000      1309.18        3.60754200e+00        1.92787565e-08  24.9029  24.4194
0202-11-01_16:44:28.150000      1309.37        3.61773400e+00        2.43609765e-08  24.9029  24.4194
0202-11-01_16:44:28.340000      1309.56        3.62672300e+00        2.98150665e-08  24.9029  24.4194
0202-11-01_16:44:28.550000      1309.77        3.63752200e+00        3.91118165e-08  24.9029  24.4194
0202-11-01_16:44:28.770000      1309.99        3.64775200e+00        4.67971265e-08  24.9059  24.3580
0202-11-01_16:44:28.970000      1310.19        3.65759300e+00        4.54335965e-08  24.9059  24.3580
0202-11-01_16:44:29.170000      1310.39        3.66718500e+00        5.61558465e-08  24.9059  24.3580
0202-11-01_16:44:29.370000      1310.60        3.67702600e+00        6.52666565e-08  24.9059  24.3580
0202-11-01_16:44:29.566000      1310.79        3.68724900e+00        8.03273865e-08  24.9059  24.3580
0202-11-01_16:44:29.773000      1311.00        3.69709900e+00        8.54715865e-08  24.9366  24.4519
0202-11-01_16:44:29.970000      1311.19        3.70671000e+00        9.22272165e-08  24.9366  24.4519
0202-11-01_16:44:30.164000      1311.39        3.71725500e+00        9.63797665e-08  24.9366  24.4519
0202-11-01_16:44:30.370000      1311.59        3.72673700e+00        1.04746837e-07  24.9366  24.4519
0202-11-01_16:44:30.566000      1311.79        3.73588000e+00        1.11378517e-07  24.9366  24.4519
0202-11-01_16:44:30.758000      1311.98        3.74676900e+00        1.25137697e-07  24.9366  24.4519
0202-11-01_16:44:30.960000      1312.19        3.75673000e+00        1.36231807e-07  24.9103  24.3660
0202-11-01_16:44:31.170000      1312.40        3.76621100e+00        1.53337827e-07  24.9103  24.3660
0202-11-01_16:44:31.367000      1312.59        3.77693400e+00        1.59349717e-07  24.9103  24.3660
0202-11-01_16:44:31.566000      1312.79        3.78654500e+00        1.71931317e-07  24.9103  24.3660
0202-11-01_16:44:31.760000      1312.98        3.79600500e+00        1.78439037e-07  24.9315  24.4155
0202-11-01_16:44:31.953000      1313.18        3.80655400e+00        1.93871627e-07  24.9315  24.4155
0202-11-01_16:44:32.160000      1313.38        3.81634500e+00        2.13395467e-07  24.9315  24.4155
0202-11-01_16:44:32.370000      1313.60        3.82585300e+00        2.34902827e-07  24.9315  24.4155
0202-11-01_16:44:32.582000      1313.80        3.83593100e+00        2.43642437e-07  24.9315  24.4155
0202-11-01_16:44:32.785000      1314.01        3.84595300e+00        2.60562527e-07  24.9706  24.4210
0202-11-01_16:44:32.992000      1314.22        3.85571400e+00        2.75685237e-07  24.9706  24.4210
0202-11-01_16:44:33.195000      1314.42        3.86625300e+00        3.01220307e-07  24.9706  24.4210
0202-11-01_16:44:33.406000      1314.63        3.87580000e+00        3.25825707e-07  24.9706  24.4210
0202-11-01_16:44:33.610000      1314.83        3.88599300e+00        3.42187987e-07  24.9706  24.4210
0202-11-01_16:44:33.810000      1315.03        3.89568500e+00        3.58798187e-07  24.9423  24.3593
0202-11-01_16:44:34.008000      1315.23        3.90548700e+00        3.86254587e-07  24.9423  24.3593
0202-11-01_16:44:34.203000      1315.43        3.91542800e+00        4.07761067e-07  24.9423  24.3593
0202-11-01_16:44:34.400000      1315.62        3.92568600e+00        4.37758587e-07  24.9423  24.3593
0202-11-01_16:44:34.605000      1315.83        3.93533500e+00        4.73334147e-07  24.9423  24.3593
0202-11-01_16:44:34.805000      1316.03        3.94524400e+00        4.97257787e-07  24.9093  24.4492
0202-11-01_16:44:35.010000      1316.23        3.95515500e+00        5.37419747e-07  24.9093  24.4492
0202-11-01_16:44:35.215000      1316.44        3.96485100e+00        5.69958377e-07  24.9093  24.4492
0202-11-01_16:44:35.414000      1316.64        3.97503800e+00        6.00451717e-07  24.9093  24.4492
0202-11-01_16:44:35.610000      1316.83        3.98519800e+00        6.30821097e-07  24.9093  24.4492
0202-11-01_16:44:35.816000      1317.04        3.99484100e+00        6.64661267e-07  24.8909  24.3646
0202-11-01_16:44:36.010000      1317.24        4.00473100e+00        7.20069897e-07  24.8909  24.3646
0202-11-01_16:44:36.207000      1317.43        4.01476700e+00        7.61347467e-07  24.8909  24.3646
0202-11-01_16:44:36.418000      1317.64        4.02486300e+00        8.12789487e-07  24.8909  24.3646
0202-11-01_16:44:36.610000      1317.83        4.03460600e+00        8.60326877e-07  24.8909  24.3646
0202-11-01_16:44:36.816000      1318.04        4.04443100e+00        9.06376777e-07  24.8714  24.4075
0202-11-01_16:44:37.008000      1318.23        4.05369300e+00        9.71887877e-07  24.8714  24.4075
0202-11-01_16:44:37.200000      1318.42        4.06447600e+00        1.02351583e-06  24.8714  24.4075
0202-11-01_16:44:37.400000      1318.62        4.07453600e+00        1.07334641e-06  24.8714  24.4075
0202-11-01_16:44:37.594000      1318.82        4.08403300e+00        1.14022104e-06  24.8714  24.4075
0202-11-01_16:44:37.790000      1319.01        4.09344900e+00        1.19500988e-06  24.9317  24.4163
0202-11-01_16:44:37.984000      1319.21        4.10411100e+00        1.25475701e-06  24.9317  24.4163
0202-11-01_16:44:38.190000      1319.42        4.11406100e+00        1.34840631e-06  24.9317  24.4163
0202-11-01_16:44:38.395000      1319.62        4.12358800e+00        1.41565282e-06  24.9317  24.4163
0202-11-01_16:44:38.586000      1319.81        4.13386800e+00        1.49033674e-06  24.9317  24.4163
0202-11-01_16:44:38.785000      1320.01        4.14429700e+00        1.59154736e-06  24.9095  24.3517
0202-11-01_16:44:38.984000      1320.21        4.15355500e+00        1.66988797e-06  24.9095  24.3517
0202-11-01_16:44:39.184000      1320.41        4.16342300e+00        1.74934420e-06  24.9095  24.3517
0202-11-01_16:44:39.387000      1320.61        4.17384200e+00        1.86369423e-06  24.9095  24.3517
0202-11-01_16:44:39.582000      1320.80        4.18356100e+00        1.95399667e-06  24.9095  24.3517
0202-11-01_16:44:39.785000      1321.01        4.19337500e+00        2.05179848e-06  24.9093  24.4379
0202-11-01_16:44:39.984000      1321.21        4.20340400e+00        2.18170507e-06  24.9093  24.4379
0202-11-01_16:44:40.200000      1321.42        4.21359900e+00        2.32499898e-06  24.9093  24.4379
0202-11-01_16:44:40.395000      1321.62        4.21529000e+00        2.37154471e-06  24.9093  24.4379
0202-11-01_16:44:40.594000      1321.82        4.23303100e+00        2.47312720e-06  24.9093  24.4379
0202-11-01_16:44:40.793000      1322.02        4.24281400e+00        2.58809702e-06  24.8967  24.3648
0202-11-01_16:44:40.992000      1322.21        4.25295400e+00        2.74961256e-06  24.8967  24.3648
0202-11-01_16:44:41.195000      1322.42        4.26317500e+00        2.95947120e-06  24.8967  24.3648
0202-11-01_16:44:41.390000      1322.61        4.27232900e+00        3.09266265e-06  24.8967  24.3648
0202-11-01_16:44:41.582000      1322.81        4.28261600e+00        3.22913894e-06  24.8967  24.3648
0202-11-01_16:44:41.797000      1323.02        4.29263500e+00        3.42282124e-06  24.8442  24.4122
0202-11-01_16:44:41.992000      1323.22        4.30265900e+00        3.56933802e-06  24.8442  24.4122
0202-11-01_16:44:42.188000      1323.41        4.31276900e+00        3.72818850e-06  24.8442  24.4122
0202-11-01_16:44:42.395000      1323.62        4.32291200e+00        3.94833554e-06  24.8442  24.4122
0202-11-01_16:44:42.594000      1323.82        4.33281500e+00        4.12392017e-06  24.8442  24.4122
0202-11-01_16:44:42.800000      1324.03        4.34183600e+00        4.29436059e-06  24.8577  24.4140
0202-11-01_16:44:43.004000      1324.23        4.35267100e+00        4.52894858e-06  24.8577  24.4140
0202-11-01_16:44:43.215000      1324.44        4.36282300e+00        4.77828743e-06  24.8577  24.4140
0202-11-01_16:44:43.410000      1324.63        4.37238300e+00        4.96893278e-06  24.8577  24.4140
0202-11-01_16:44:43.600000      1324.83        4.38269500e+00        5.17507273e-06  24.8577  24.4140
0202-11-01_16:44:43.812000      1325.03        4.39241700e+00        5.47089532e-06  24.9315  24.3636
0202-11-01_16:44:44.004000      1325.23        4.40193400e+00        5.70833431e-06  24.9315  24.3636
0202-11-01_16:44:44.195000      1325.42        4.41236000e+00        5.94385197e-06  24.9315  24.3636
0202-11-01_16:44:44.402000      1325.63        4.42230500e+00        6.27896880e-06  24.9315  24.3636
0202-11-01_16:44:44.598000      1325.82        4.43125500e+00        6.53153053e-06  24.9315  24.3636
0202-11-01_16:44:44.793000      1326.01        4.44203000e+00        6.79964883e-06  24.9133  24.4508
0202-11-01_16:44:45             1326.22        4.45204500e+00        7.17282033e-06  24.9133  24.4508
0202-11-01_16:44:45.195000      1326.42        4.46117400e+00        7.45990393e-06  24.9133  24.4508
0202-11-01_16:44:45.395000      1326.62        4.47173800e+00        7.75411513e-06  24.9133  24.4508
0202-11-01_16:44:45.594000      1326.82        4.48168300e+00        8.15554883e-06  24.9133  24.4508
0202-11-01_16:44:45.800000      1327.02        4.49114300e+00        8.47895173e-06  24.9081  24.3717
0202-11-01_16:44:46.008000      1327.23        4.50169100e+00        8.91967963e-06  24.9081  24.3717
0202-11-01_16:44:46.220000      1327.44        4.51188400e+00        9.36896063e-06  24.9081  24.3717
0202-11-01_16:44:46.414000      1327.64        4.52107800e+00        9.71331223e-06  24.9081  24.3717
0202-11-01_16:44:46.617000      1327.84        4.53125200e+00        9.94721843e-06  24.9081  24.3717
0202-11-01_16:44:46.816000      1328.04        4.54121700e+00        1.04654812e-05  24.9385  24.4212
0202-11-01_16:44:47.020000      1328.24        4.55053100e+00        1.08859423e-05  24.9385  24.4212
0202-11-01_16:44:47.223000      1328.45        4.56112000e+00        1.14594897e-05  24.9385  24.4212
0202-11-01_16:44:47.426000      1328.65        4.57083100e+00        1.18793929e-05  24.9385  24.4212
0202-11-01_16:44:47.630000      1328.85        4.58035500e+00        1.24647783e-05  24.9385  24.4212
0202-11-01_16:44:47.820000      1329.04        4.59081200e+00        1.29222404e-05  24.9575  24.4203
0202-11-01_16:44:48.023000      1329.25        4.60056400e+00        1.33937095e-05  24.9575  24.4203
0202-11-01_16:44:48.223000      1329.45        4.61031700e+00        1.48964362e-05  24.9575  24.4203
0202-11-01_16:44:48.418000      1329.64        4.62069900e+00        1.49828340e-05  24.9575  24.4203
0202-11-01_16:44:48.625000      1329.85        4.63029400e+00        1.52502085e-05  24.9575  24.4203
0202-11-01_16:44:48.832000      1330.05        4.64045400e+00        1.65811932e-05  24.9896  24.3695
0202-11-01_16:44:49.047000      1330.27        4.65091400e+00        1.67456217e-05  24.9896  24.3695
0202-11-01_16:44:49.258000      1330.48        4.65991500e+00        1.72182684e-05  24.9896  24.3695
0202-11-01_16:44:49.496000      1330.72        4.67068400e+00        1.83783788e-05  24.9896  24.3695
0202-11-01_16:44:49.750000      1330.97        4.67979800e+00        1.96576116e-05  24.9896  24.3695
0202-11-01_16:44:49.970000      1331.19        4.69049100e+00        1.97891884e-05  24.9614  24.4521
0202-11-01_16:44:50.180000      1331.40        4.69972500e+00        2.11841214e-05  24.9614  24.4521
