Repository: shortlab/2025-devitre-PhD

# 2025-devitre-PhD
Data repository for Alexis Devitre's PhD thesis

File: chapter 5/cold_vs_warm/20K/ffj23/Ic/2_pulses/Ic_2023-11-01_17-35-43182072_f23-pulse-4ms-2.txt
# Ic = 3.76 A, n = 21.30 , Tavg = 24.90 K, f23-pulse-4ms-2
#datetime                        t_s     iHTS_A                vHTS_V                tHTS_K  tTAR_K
0202-11-01_17:34:07.945000      4289.17        5.08370600e-02       -3.70320650e-09  24.9254  24.4077
0202-11-01_17:34:08.137000      4289.36        1.29279200e-02       -5.37662650e-09  24.9254  24.4077
0202-11-01_17:34:08.332000      4289.55        2.32841800e-02        2.01433500e-10  24.9254  24.4077
0202-11-01_17:34:08.523000      4289.75        3.32441800e-02        7.74735000e-11  24.9254  24.4077
0202-11-01_17:34:08.742000      4289.96        4.23667600e-02        2.43265350e-09  24.9254  24.4077
0202-11-01_17:34:08.938000      4290.16        5.30510100e-02        6.77113350e-09  24.8645  24.4495
0202-11-01_17:34:09.130000      4290.35        6.24841400e-02        6.08937350e-09  24.8645  24.4495
0202-11-01_17:34:09.324000      4290.55        7.18267400e-02        1.09856635e-08  24.8645  24.4495
0202-11-01_17:34:09.520000      4290.74        8.27202600e-02        2.12275350e-09  24.8645  24.4495
0202-11-01_17:34:09.727000      4290.95        9.26743200e-02        2.80452350e-09  24.8645  24.4495
0202-11-01_17:34:09.930000      4291.15        1.02318200e-01       -1.84385650e-09  24.9335  24.4012
0202-11-01_17:34:10.120000      4291.35        1.12165400e-01        4.04408350e-09  24.9335  24.4012
0202-11-01_17:34:10.316000      4291.54        1.22445100e-01        2.49462350e-09  24.9335  24.4012
0202-11-01_17:34:10.508000      4291.73        1.31456800e-01        6.46124350e-09  24.9335  24.4012
0202-11-01_17:34:10.715000      4291.94        1.41781900e-01        7.63883350e-09  24.9335  24.4012
0202-11-01_17:34:10.910000      4292.13        1.51989700e-01        5.22167350e-09  24.9855  24.4215
0202-11-01_17:34:11.100000      4292.32        1.61065200e-01       -2.32416500e-10  24.9855  24.4215
0202-11-01_17:34:11.305000      4292.53        1.71850300e-01       -3.51727650e-09  24.9855  24.4215
0202-11-01_17:34:11.508000      4292.73        1.81753900e-01        1.00716350e-09  24.9855  24.4215
0202-11-01_17:34:11.715000      4292.94        1.91323600e-01        4.91183350e-09  24.9855  24.4215
0202-11-01_17:34:11.945000      4293.17        2.02075100e-01        6.02748350e-09  24.8965  24.4317
0202-11-01_17:34:12.145000      4293.37        2.11352400e-01        4.78792350e-09  24.8965  24.4317
0202-11-01_17:34:12.340000      4293.56        2.21208500e-01        8.13475350e-09  24.8965  24.4317
0202-11-01_17:34:12.547000      4293.77        2.31780000e-01        1.06138835e-08  24.8965  24.4317
0202-11-01_17:34:12.746000      4293.97        2.40586800e-01        1.58200635e-08  24.8965  24.4317
0202-11-01_17:34:12.938000      4294.16        2.51429900e-01        1.46424835e-08  24.9694  24.3563
0202-11-01_17:34:13.133000      4294.36        2.61355700e-01        1.29690635e-08  24.9694  24.3563
0202-11-01_17:34:13.324000      4294.55        2.70397000e-01        1.17914735e-08  24.9694  24.3563
0202-11-01_17:34:13.520000      4294.74        2.81385500e-01        7.82486350e-09  24.9694  24.3563
0202-11-01_17:34:13.750000      4294.97        2.91436000e-01        9.31234350e-09  24.9694  24.3563
0202-11-01_17:34:13.953000      4295.18        3.00970100e-01        6.64727350e-09  24.9435  24.4746
0202-11-01_17:34:14.145000      4295.37        3.10998400e-01        1.09857535e-08  24.9435  24.4746
0202-11-01_17:34:14.348000      4295.57        3.19928400e-01        5.40770350e-09  24.9435  24.4746
0202-11-01_17:34:14.550000      4295.77        3.30810000e-01        7.39101350e-09  24.9435  24.4746
0202-11-01_17:34:14.750000      4295.97        3.40964400e-01        5.90353350e-09  24.9435  24.4746
0202-11-01_17:34:14.957000      4296.18        3.50079200e-01        1.06758635e-08  24.9466  24.3566
0202-11-01_17:34:15.150000      4296.37        3.60840600e-01        5.71759350e-09  24.9466  24.3566
0202-11-01_17:34:15.340000      4296.56        3.70555800e-01        4.47803350e-09  24.9466  24.3566
0202-11-01_17:34:15.547000      4296.77        3.79298800e-01        1.25515350e-09  24.9466  24.3566
0202-11-01_17:34:15.760000      4296.98        3.90791900e-01       -2.77343650e-09  24.9466  24.3566
0202-11-01_17:34:15.965000      4297.19        3.99699600e-01       -9.71501650e-09  24.9476  24.4567
0202-11-01_17:34:16.156000      4297.38        4.09463700e-01       -1.17602965e-08  24.9476  24.4567
0202-11-01_17:34:16.360000      4297.58        4.20035100e-01       -5.74839650e-09  24.9476  24.4567
0202-11-01_17:34:16.562000      4297.78        4.29340000e-01        2.74263350e-09  24.9476  24.4567
0202-11-01_17:34:16.773000      4298.00        4.39881800e-01       -1.34793650e-09  24.8590  24.3979
0202-11-01_17:34:16.965000      4298.19        4.49734900e-01        6.97353500e-10  24.8590  24.3979
0202-11-01_17:34:17.156000      4298.38        4.58742100e-01       -3.51717650e-09  24.8590  24.3979
0202-11-01_17:34:17.350000      4298.57        4.69739500e-01        1.81296350e-09  24.8590  24.3979
0202-11-01_17:34:17.560000      4298.78        4.79343300e-01       -2.95987650e-09  24.8590  24.3979
0202-11-01_17:34:17.773000      4299.00        4.89051000e-01       -3.89021650e-09  24.8590  24.3979
0202-11-01_17:34:17.977000      4299.20        4.99386400e-01       -8.97293650e-09  24.8912  24.3930
0202-11-01_17:34:18.170000      4299.39        5.09229700e-01       -1.25057065e-08  24.8912  24.3930
0202-11-01_17:34:18.363000      4299.59        5.18355600e-01       -8.60106650e-09  24.8912  24.3930
0202-11-01_17:34:18.555000      4299.78        5.29375300e-01       -1.05223965e-08  24.8912  24.3930
0202-11-01_17:34:18.754000      4299.98        5.39459900e-01       -1.07703165e-08  24.9355  24.4308
0202-11-01_17:34:18.950000      4300.17        5.48896000e-01       -1.56046265e-08  24.9355  24.4308
0202-11-01_17:34:19.140000      4300.36        5.58479100e-01       -1.71540765e-08  24.9355  24.4308
0202-11-01_17:34:19.348000      4300.57        5.68830900e-01       -2.08107965e-08  24.9355  24.4308
0202-11-01_17:34:19.540000      4300.76        5.78822000e-01       -1.65342965e-08  24.9355  24.4308
0202-11-01_17:34:19.740000      4300.96        5.87864700e-01       -1.62863865e-08  24.9355  24.4308
0202-11-01_17:34:19.940000      4301.17        5.98744900e-01       -1.27536165e-08  24.8890  24.3843
0202-11-01_17:34:20.137000      4301.36        6.08452600e-01       -1.57285765e-08  24.8890  24.3843
0202-11-01_17:34:20.332000      4301.55        6.17670500e-01       -1.82077165e-08  24.8890  24.3843
0202-11-01_17:34:20.523000      4301.75        6.28387400e-01       -2.57070865e-08  24.8890  24.3843
0202-11-01_17:34:20.746000      4301.97        6.38538900e-01       -2.06868465e-08  24.8890  24.3843
0202-11-01_17:34:20.940000      4302.16        6.48095200e-01       -2.25461965e-08  24.9387  24.4014
0202-11-01_17:34:21.133000      4302.36        6.56790700e-01       -1.61004465e-08  24.9387  24.4014
0202-11-01_17:34:21.324000      4302.55        6.67714900e-01       -2.03769565e-08  24.9387  24.4014
0202-11-01_17:34:21.530000      4302.75        6.77559100e-01       -1.38692265e-08  24.9387  24.4014
0202-11-01_17:34:21.740000      4302.96        6.88048900e-01       -1.39312065e-08  24.9387  24.4014
0202-11-01_17:34:21.940000      4303.17        6.97710600e-01       -8.97293650e-09  24.9307  24.4305
0202-11-01_17:34:22.137000      4303.36        7.06922600e-01       -1.31254865e-08  24.9307  24.4305
0202-11-01_17:34:22.330000      4303.55        7.17316000e-01       -1.13900965e-08  24.9307  24.4305
0202-11-01_17:34:22.520000      4303.74        7.27451100e-01       -1.56046265e-08  24.9307  24.4305
0202-11-01_17:34:22.746000      4303.97        7.37290900e-01       -8.72502650e-09  24.9307  24.4305
0202-11-01_17:34:22.950000      4304.17        7.47476100e-01       -1.18859265e-08  24.9341  24.3545
0202-11-01_17:34:23.152000      4304.37        7.57033900e-01       -4.20060650e-09  24.9341  24.3545
0202-11-01_17:34:23.344000      4304.57        7.66559000e-01       -4.94434650e-09  24.9341  24.3545
0202-11-01_17:34:23.547000      4304.77        7.77167600e-01       -5.81223650e-09  24.9341  24.3545
0202-11-01_17:34:23.750000      4304.97        7.87069700e-01       -1.03368965e-08  24.9341  24.3545
0202-11-01_17:34:23.945000      4305.17        7.96863500e-01       -1.12667565e-08  24.9377  24.4727
0202-11-01_17:34:24.145000      4305.37        8.07023800e-01       -1.90803650e-09  24.9377  24.4727
0202-11-01_17:34:24.348000      4305.57        8.16925900e-01       -1.16429650e-09  24.9377  24.4727
0202-11-01_17:34:24.540000      4305.76        8.26461000e-01       -1.78407650e-09  24.9377  24.4727
0202-11-01_17:34:24.760000      4305.98        8.37128900e-01       -1.47375465e-08  24.9377  24.4727
0202-11-01_17:34:24.953000      4306.18        8.46525000e-01       -8.29179650e-09  24.8550  24.3507
0202-11-01_17:34:25.156000      4306.38        8.55989300e-01       -1.12047865e-08  24.8550  24.3507
0202-11-01_17:34:25.350000      4306.57        8.66727000e-01       -2.77573650e-09  24.8550  24.3507
0202-11-01_17:34:25.543000      4306.77        8.76418300e-01       -5.50277650e-09  24.8550  24.3507
0202-11-01_17:34:25.760000      4306.98        8.86038500e-01       -7.11421650e-09  24.8550  24.3507
0202-11-01_17:34:25.973000      4307.20        8.96617400e-01       -7.48608650e-09  24.9010  24.4437
0202-11-01_17:34:26.164000      4307.39        9.06320900e-01       -1.12667565e-08  24.9010  24.4437
0202-11-01_17:34:26.375000      4307.60        9.15691700e-01       -1.12047865e-08  24.9010  24.4437
0202-11-01_17:34:26.566000      4307.79        9.26175600e-01       -7.48608650e-09  24.9010  24.4437
0202-11-01_17:34:26.760000      4307.98        9.36027300e-01       -2.89968650e-09  24.9298  24.3882
0202-11-01_17:34:26.953000      4308.18        9.45596900e-01        6.76893350e-09  24.9298  24.3882
0202-11-01_17:34:27.160000      4308.38        9.55466400e-01        3.91792350e-09  24.9298  24.3882
0202-11-01_17:34:27.355000      4308.58        9.65775200e-01        4.16584350e-09  24.9298  24.3882
0202-11-01_17:34:27.562000      4308.79        9.76091400e-01       -1.41220650e-09  24.9298  24.3882
0202-11-01_17:34:27.766000      4308.99        9.85686500e-01       -1.04033650e-09  24.8841  24.3825
0202-11-01_17:34:27.957000      4309.18        9.95639100e-01       -5.37881650e-09  24.8841  24.3825
0202-11-01_17:34:28.150000      4309.37        1.00516600e+00       -4.94497650e-09  24.8841  24.3825
0202-11-01_17:34:28.355000      4309.58        1.01436100e+00       -4.07727650e-09  24.8841  24.3825
0202-11-01_17:34:28.550000      4309.77        1.02515800e+00        2.61638350e-09  24.8841  24.3825
0202-11-01_17:34:28.742000      4309.97        1.03508700e+00        1.32935000e-11  24.9135  24.4207
0202-11-01_17:34:28.953000      4310.18        1.04512600e+00        7.57033500e-10  24.9135  24.4207
0202-11-01_17:34:29.164000      4310.39        1.05533400e+00       -1.16429650e-09  24.9135  24.4207
0202-11-01_17:34:29.375000      4310.60        1.06520200e+00       -2.03201650e-09  24.9135  24.4207
0202-11-01_17:34:29.586000      4310.81        1.07500600e+00        4.41364350e-09  24.9135  24.4207
0202-11-01_17:34:29.790000      4311.01        1.08513700e+00        2.18231350e-09  24.9489  24.3845
0202-11-01_17:34:29.980000      4311.21        1.09409500e+00        1.62446350e-09  24.9489  24.3845
0202-11-01_17:34:30.188000      4311.41        1.10465300e+00       -4.32545650e-09  24.9489  24.3845
0202-11-01_17:34:30.383000      4311.60        1.11439800e+00       -5.75095650e-09  24.9489  24.3845
0202-11-01_17:34:30.574000      4311.80        1.12391300e+00       -5.99887650e-09  24.9489  24.3845
0202-11-01_17:34:30.777000      4312.00        1.13438300e+00       -8.84987650e-09  24.9196  24.4042
0202-11-01_17:34:30.973000      4312.19        1.14428500e+00       -3.51973650e-09  24.9196  24.4042
0202-11-01_17:34:31.168000      4312.39        1.15344500e+00       -4.82128650e-09  24.9196  24.4042
0202-11-01_17:34:31.383000      4312.60        1.16432400e+00       -9.78626500e-10  24.9196  24.4042
0202-11-01_17:34:31.574000      4312.80        1.17357700e+00       -2.03225650e-09  24.9196  24.4042
0202-11-01_17:34:31.770000      4312.99        1.18370400e+00       -3.02391650e-09  24.9283  24.4306
0202-11-01_17:34:31.992000      4313.22        1.19393500e+00       -7.85822650e-09  24.9283  24.4306
0202-11-01_17:34:32.200000      4313.42        1.20360600e+00       -1.31883565e-08  24.9283  24.4306
0202-11-01_17:34:32.410000      4313.63        1.21371900e+00       -8.84987650e-09  24.9283  24.4306
0202-11-01_17:34:32.605000      4313.83        1.22376100e+00       -4.38743650e-09  24.9283  24.4306
0202-11-01_17:34:32.800000      4314.02        1.23276300e+00       -1.84632650e-09  24.8591  24.3515
0202-11-01_17:34:32.996000      4314.22        1.24380100e+00       -4.07754650e-09  24.8591  24.3515
0202-11-01_17:34:33.195000      4314.42        1.25374600e+00       -4.07754650e-09  24.8591  24.3515
0202-11-01_17:34:33.395000      4314.62        1.26308100e+00        4.41348350e-09  24.8591  24.3515
0202-11-01_17:34:33.598000      4314.82        1.27363900e+00        3.79370350e-09  24.8591  24.3515
0202-11-01_17:34:33.793000      4315.02        1.28370300e+00        8.56603350e-09  24.8481  24.4664
0202-11-01_17:34:34             4315.22        1.29285900e+00        1.43852350e-09  24.8481  24.4664
0202-11-01_17:34:34.203000      4315.43        1.30355200e+00        5.03326350e-09  24.8481  24.4664
0202-11-01_17:34:34.395000      4315.62        1.31314300e+00        2.74007350e-09  24.8481  24.4664
0202-11-01_17:34:34.600000      4315.82        1.32268300e+00        6.33481350e-09  24.8481  24.4664
0202-11-01_17:34:34.810000      4316.03        1.33319000e+00        6.21085350e-09  24.8481  24.4664
0202-11-01_17:34:35.010000      4316.24        1.34286400e+00        1.09212035e-08  24.9512  24.3477
0202-11-01_17:34:35.203000      4316.43        1.35257900e+00        7.26448350e-09  24.9512  24.3477
0202-11-01_17:34:35.400000      4316.62        1.36290700e+00        1.13551735e-08  24.9512  24.3477
0202-11-01_17:34:35.598000      4316.82        1.37293200e+00        9.12413350e-09  24.9512  24.3477
0202-11-01_17:34:35.797000      4317.02        1.38191900e+00        8.00876350e-09  24.9512  24.3477
0202-11-01_17:34:35.996000      4317.22        1.39246700e+00        1.33389635e-08  24.9117  24.4419
0202-11-01_17:34:36.203000      4317.43        1.40269800e+00        9.31037350e-09  24.9117  24.4419
0202-11-01_17:34:36.400000      4317.62        1.41206500e+00        1.35249035e-08  24.9117  24.4419
0202-11-01_17:34:36.594000      4317.82        1.42238200e+00        1.16035735e-08  24.9117  24.4419
0202-11-01_17:34:36.805000      4318.03        1.43231000e+00        1.44545735e-08  24.9251  24.3883
0202-11-01_17:34:36.996000      4318.22        1.44161700e+00        1.48264435e-08  24.9251  24.3883
0202-11-01_17:34:37.200000      4318.42        1.45208000e+00        9.24839350e-09  24.9251  24.3883
0202-11-01_17:34:37.402000      4318.62        1.46191900e+00        1.68097535e-08  24.9251  24.3883
0202-11-01_17:34:37.605000      4318.83        1.47118700e+00        1.63139235e-08  24.9251  24.3883
0202-11-01_17:34:37.812000      4319.04        1.48205900e+00        1.47024835e-08  24.9251  24.3883
0202-11-01_17:34:38.016000      4319.24        1.49198000e+00        1.69956835e-08  24.9353  24.3831
0202-11-01_17:34:38.210000      4319.43        1.50118900e+00        1.61279835e-08  24.9353  24.3831
0202-11-01_17:34:38.402000      4319.62        1.51189000e+00        2.00326235e-08  24.9353  24.3831
0202-11-01_17:34:38.605000      4319.83        1.52207800e+00        1.57561135e-08  24.9353  24.3831
0202-11-01_17:34:38.812000      4320.03        1.53153200e+00        1.99706435e-08  24.9353  24.3831
0202-11-01_17:34:39.010000      4320.24        1.54163100e+00        2.34414335e-08  24.9255  24.4337
0202-11-01_17:34:39.215000      4320.44        1.55168000e+00        2.21398835e-08  24.9255  24.4337
0202-11-01_17:34:39.418000      4320.64        1.56103000e+00        2.39372535e-08  24.9255  24.4337
0202-11-01_17:34:39.620000      4320.84        1.57151800e+00        2.00946035e-08  24.9255  24.4337
0202-11-01_17:34:39.816000      4321.04        1.58162900e+00        2.03425135e-08  24.9255  24.4337
0202-11-01_17:34:40.020000      4321.24        1.59052500e+00        1.94748135e-08  24.9043  24.3891
0202-11-01_17:34:40.223000      4321.44        1.60108600e+00        2.37513235e-08  24.9043  24.3891
0202-11-01_17:34:40.414000      4321.64        1.61132100e+00        2.17060335e-08  24.9043  24.3891
0202-11-01_17:34:40.617000      4321.84        1.62040900e+00        2.21398835e-08  24.9043  24.3891
0202-11-01_17:34:40.816000      4322.04        1.63108200e+00        2.04044935e-08  24.8912  24.3989
0202-11-01_17:34:41.010000      4322.23        1.64085300e+00        1.92888835e-08  24.8912  24.3989
0202-11-01_17:34:41.210000      4322.44        1.64998600e+00        2.17680135e-08  24.8912  24.3989
0202-11-01_17:34:41.418000      4322.64        1.66087100e+00        2.43099735e-08  24.8912  24.3989
0202-11-01_17:34:41.610000      4322.83        1.67073300e+00        2.63561135e-08  24.8912  24.3989
0202-11-01_17:34:41.820000      4323.04        1.67962900e+00        2.28864535e-08  24.8912  24.3989
0202-11-01_17:34:42.010000      4323.23        1.69075400e+00        1.55730135e-08  24.8657  24.4348
0202-11-01_17:34:42.203000      4323.43        1.70042200e+00        1.41475035e-08  24.8657  24.4348
0202-11-01_17:34:42.410000      4323.63        1.70976400e+00        1.66266435e-08  24.8657  24.4348
0202-11-01_17:34:42.600000      4323.82        1.72067300e+00        2.30723935e-08  24.8657  24.4348
0202-11-01_17:34:42.797000      4324.02        1.73063800e+00        2.52416335e-08  24.8657  24.4348
0202-11-01_17:34:42.996000      4324.22        1.73949800e+00        2.57994435e-08  24.8944  24.3511
0202-11-01_17:34:43.188000      4324.41        1.75032000e+00        2.29484335e-08  24.8944  24.3511
0202-11-01_17:34:43.380000      4324.60        1.76009500e+00        1.89198435e-08  24.8944  24.3511
0202-11-01_17:34:43.586000      4324.81        1.76914600e+00        1.49532235e-08  24.8944  24.3511
0202-11-01_17:34:43.780000      4325.00        1.78028100e+00        1.19162835e-08  24.9301  24.4589
0202-11-01_17:34:43.984000      4325.21        1.79007800e+00        1.45193735e-08  24.9301  24.4589
0202-11-01_17:34:44.180000      4325.40        1.79983300e+00        1.13584835e-08  24.9301  24.4589
0202-11-01_17:34:44.370000      4325.59        1.80993800e+00        1.85479735e-08  24.9301  24.4589
0202-11-01_17:34:44.574000      4325.80        1.82005100e+00        1.73084035e-08  24.9301  24.4589
0202-11-01_17:34:44.770000      4325.99        1.82944900e+00        1.79281835e-08  24.9301  24.4589
0202-11-01_17:34:44.960000      4326.18        1.83986100e+00        1.89818235e-08  24.8542  24.3337
0202-11-01_17:34:45.152000      4326.38        1.84960200e+00        1.89198435e-08  24.8542  24.3337
0202-11-01_17:34:45.360000      4326.58        1.85850100e+00        2.12130435e-08  24.8542  24.3337
0202-11-01_17:34:45.550000      4326.77        1.86932000e+00        1.53870735e-08  24.8542  24.3337
0202-11-01_17:34:45.750000      4326.97        1.87938000e+00        1.63167535e-08  24.8542  24.3337
0202-11-01_17:34:45.945000      4327.17        1.88848200e+00        1.50152035e-08  24.9110  24.4309
0202-11-01_17:34:46.137000      4327.36        1.89909800e+00        1.85479735e-08  24.9110  24.4309
0202-11-01_17:34:46.332000      4327.55        1.90913400e+00        1.37756335e-08  24.9110  24.4309
0202-11-01_17:34:46.530000      4327.76        1.91910800e+00        9.06528350e-09  24.9110  24.4309
0202-11-01_17:34:46.734000      4327.96        1.92891600e+00        8.25956350e-09  24.9110  24.4309
0202-11-01_17:34:46.930000      4328.15        1.93938200e+00        7.57780350e-09  24.9602  24.3870
0202-11-01_17:34:47.137000      4328.36        1.94837200e+00        1.17923335e-08  24.9602  24.3870
0202-11-01_17:34:47.330000      4328.55        1.95866300e+00        1.31557935e-08  24.9602  24.3870
0202-11-01_17:34:47.520000      4328.74        1.96904400e+00        1.45192135e-08  24.9602  24.3870
0202-11-01_17:34:47.730000      4328.96        1.97911500e+00        1.61305235e-08  24.9602  24.3870
0202-11-01_17:34:47.926000      4329.15        1.98806500e+00        1.65023635e-08  24.9036  24.3799
0202-11-01_17:34:48.117000      4329.34        1.99863500e+00        2.02210635e-08  24.9036  24.3799
0202-11-01_17:34:48.320000      4329.54        2.00865200e+00        2.04689835e-08  24.9036  24.3799
0202-11-01_17:34:48.523000      4329.75        2.01791800e+00        2.38158135e-08  24.9036  24.3799
0202-11-01_17:34:48.734000      4329.96        2.02893000e+00        2.35059235e-08  24.9036  24.3799
0202-11-01_17:34:48.934000      4330.16        2.03790700e+00        2.30100935e-08  24.9116  24.4318
0202-11-01_17:34:49.125000      4330.35        2.04783600e+00        2.50553835e-08  24.9116  24.4318
0202-11-01_17:34:49.316000      4330.54        2.05841300e+00        1.79278635e-08  24.9116  24.4318
0202-11-01_17:34:49.516000      4330.74        2.06788500e+00        1.70601735e-08  24.9116  24.4318
0202-11-01_17:34:49.707000      4330.93        2.07732700e+00        1.17920135e-08  24.9116  24.4318
0202-11-01_17:34:49.902000      4331.12        2.08813000e+00        1.74940235e-08  24.9172  24.3870
0202-11-01_17:34:50.100000      4331.32        2.09785300e+00        1.68122535e-08  24.9172  24.3870
0202-11-01_17:34:50.293000      4331.52        2.10701100e+00        1.87955635e-08  24.9172  24.3870
0202-11-01_17:34:50.500000      4331.73        2.11778400e+00        1.49529035e-08  24.9172  24.3870
0202-11-01_17:34:50.707000      4331.93        2.12811100e+00        1.36513635e-08  24.9172  24.3870
0202-11-01_17:34:50.902000      4332.12        2.13742700e+00        1.58825835e-08  24.8355  24.4003
0202-11-01_17:34:51.105000      4332.33        2.14762900e+00        1.48909335e-08  24.8355  24.4003
0202-11-01_17:34:51.297000      4332.52        2.15743400e+00        1.38992735e-08  24.8355  24.4003
0202-11-01_17:34:51.492000      4332.71        2.16668800e+00        1.33414735e-08  24.8355  24.4003
0202-11-01_17:34:51.700000      4332.92        2.17782000e+00        1.49529035e-08  24.8355  24.4003
0202-11-01_17:34:51.895000      4333.12        2.18704900e+00        1.19159635e-08  24.8318  24.4363
0202-11-01_17:34:52.086000      4333.31        2.19622600e+00        1.26597035e-08  24.8318  24.4363
0202-11-01_17:34:52.293000      4333.51        2.20706500e+00        9.74672350e-09  24.8318  24.4363
0202-11-01_17:34:52.484000      4333.71        2.21704300e+00        1.47049935e-08  24.8318  24.4363
0202-11-01_17:34:52.734000      4333.96        2.22701500e+00        1.22878335e-08  24.8318  24.4363
0202-11-01_17:34:52.930000      4334.15        2.23668800e+00        1.58206035e-08  24.9328  24.3445
0202-11-01_17:34:53.120000      4334.35        2.24620600e+00        1.11722235e-08  24.9328  24.3445
0202-11-01_17:34:53.316000      4334.54        2.25698600e+00        7.01973350e-09  24.9328  24.3445
0202-11-01_17:34:53.508000      4334.73        2.26656200e+00        6.40002350e-09  24.9328  24.3445
0202-11-01_17:34:53.715000      4334.94        2.27633100e+00        4.23089350e-09  24.9328  24.3445
0202-11-01_17:34:53.906000      4335.13        2.28638400e+00        8.94127350e-09  24.9452  24.4649
0202-11-01_17:34:54.098000      4335.32        2.29667100e+00        1.16063435e-08  24.9452  24.4649
0202-11-01_17:34:54.305000      4335.53        2.30607500e+00        1.09865635e-08  24.9452  24.4649
0202-11-01_17:34:54.496000      4335.72        2.31582800e+00        8.87929350e-09  24.9452  24.4649
0202-11-01_17:34:54.690000      4335.92        2.32592100e+00        3.73509350e-09  24.9452  24.4649
0202-11-01_17:34:54.900000      4336.12        2.33599600e+00        7.76368350e-09  24.8734  24.3367
0202-11-01_17:34:55.090000      4336.31        2.34576000e+00        6.83401350e-09  24.8734  24.3367
0202-11-01_17:34:55.280000      4336.51        2.35606700e+00        1.07386435e-08  24.8734  24.3367
0202-11-01_17:34:55.484000      4336.71        2.36607600e+00        7.08192350e-09  24.8734  24.3367
0202-11-01_17:34:55.727000      4336.95        2.37550400e+00        8.63138350e-09  24.8734  24.3367
0202-11-01_17:34:55.930000      4337.15        2.38612300e+00        5.03663350e-09  24.8934  24.4273
0202-11-01_17:34:56.125000      4337.35        2.39518200e+00        2.43354350e-09  24.8934  24.4273
0202-11-01_17:34:56.316000      4337.54        2.40582300e+00        3.23926350e-09  24.8934  24.4273
0202-11-01_17:34:56.510000      4337.73        2.41572900e+00        3.85904350e-09  24.8934  24.4273
0202-11-01_17:34:56.742000      4337.97        2.42569200e+00       -8.51306500e-10  24.8934  24.4273
0202-11-01_17:34:56.953000      4338.18        2.43587300e+00       -5.18979650e-09  24.9510  24.3930
0202-11-01_17:34:57.152000      4338.38        2.44588500e+00       -7.91683650e-09  24.9510  24.3930
0202-11-01_17:34:57.355000      4338.58        2.45493500e+00       -3.26846650e-09  24.9510  24.3930
0202-11-01_17:34:57.560000      4338.78        2.46552900e+00        5.40850350e-09  24.9510  24.3930
0202-11-01_17:34:57.766000      4338.99        2.47565400e+00        8.13555350e-09  24.9510  24.3930
0202-11-01_17:34:57.965000      4339.19        2.48488700e+00        1.03047935e-08  24.9312  24.3824
0202-11-01_17:34:58.156000      4339.38        2.49536300e+00        4.85070350e-09  24.9312  24.3824
0202-11-01_17:34:58.348000      4339.57        2.50537500e+00        2.18563350e-09  24.9312  24.3824
0202-11-01_17:34:58.555000      4339.78        2.51466300e+00        2.37156350e-09  24.9312  24.3824
0202-11-01_17:34:58.760000      4339.99        2.52536200e+00        9.56105350e-09  24.9312  24.3824
0202-11-01_17:34:58.965000      4340.19        2.53450000e+00        1.61307635e-08  24.8815  24.4331
0202-11-01_17:34:59.160000      4340.38        2.54416100e+00        1.87338535e-08  24.8815  24.4331
0202-11-01_17:34:59.350000      4340.57        2.55467800e+00        1.69367635e-08  24.8815  24.4331
0202-11-01_17:34:59.543000      4340.77        2.56507300e+00        1.45818735e-08  24.8815  24.4331
0202-11-01_17:34:59.754000      4340.98        2.57421100e+00        1.17312535e-08  24.8815  24.4331
0202-11-01_17:34:59.945000      4341.17        2.58489400e+00        1.45822535e-08  24.8929  24.3904
0202-11-01_17:35:00.137000      4341.36        2.59467300e+00        1.32807135e-08  24.8929  24.3904
0202-11-01_17:35:00.340000      4341.57        2.60380500e+00        1.78051335e-08  24.8929  24.3904
0202-11-01_17:35:00.543000      4341.77        2.61431800e+00        1.70613935e-08  24.8929  24.3904
0202-11-01_17:35:00.766000      4341.99        2.62501400e+00        1.80530435e-08  24.8929  24.3904
0202-11-01_17:35:00.957000      4342.18        2.63416700e+00        1.20411435e-08  24.8440  24.4006
0202-11-01_17:35:01.150000      4342.37        2.64424900e+00        1.16072935e-08  24.8440  24.4006
0202-11-01_17:35:01.350000      4342.58        2.65403900e+00        1.66275435e-08  24.8440  24.4006
0202-11-01_17:35:01.547000      4342.77        2.66395200e+00        2.65440835e-08  24.8440  24.4006
0202-11-01_17:35:01.758000      4342.98        2.67432600e+00        2.66060635e-08  24.8440  24.4006
0202-11-01_17:35:01.953000      4343.18        2.68334000e+00        2.38790135e-08  24.8418  24.4393
0202-11-01_17:35:02.156000      4343.38        2.69409300e+00        1.73093035e-08  24.8418  24.4393
0202-11-01_17:35:02.360000      4343.58        2.70397300e+00        1.90447035e-08  24.8418  24.4393
0202-11-01_17:35:02.550000      4343.77        2.71295800e+00        1.49541235e-08  24.8418  24.4393
0202-11-01_17:35:02.760000      4343.98        2.72399700e+00        1.60697335e-08  24.8418  24.4393
0202-11-01_17:35:02.957000      4344.18        2.73373900e+00        1.06776235e-08  24.9140  24.3372
0202-11-01_17:35:03.150000      4344.37        2.74285900e+00        7.95057350e-09  24.9140  24.3372
0202-11-01_17:35:03.355000      4344.58        2.75311300e+00        6.77298350e-09  24.9140  24.3372
0202-11-01_17:35:03.547000      4344.77        2.76350300e+00        1.44284350e-09  24.9140  24.3372
0202-11-01_17:35:03.742000      4344.96        2.77260900e+00        6.33913350e-09  24.9140  24.3372
0202-11-01_17:35:03.945000      4345.17        2.78340400e+00        3.17823350e-09  24.9510  24.4666
0202-11-01_17:35:04.137000      4345.36        2.79315900e+00        7.76463350e-09  24.9510  24.4666
0202-11-01_17:35:04.332000      4345.55        2.80191200e+00        8.69431350e-09  24.9510  24.4666
0202-11-01_17:35:04.535000      4345.76        2.81331200e+00        1.03057435e-08  24.9510  24.4666
0202-11-01_17:35:04.730000      4345.95        2.82290400e+00        1.37145635e-08  24.9510  24.4666
0202-11-01_17:35:04.920000      4346.14        2.83207700e+00        9.56200350e-09  24.8899  24.3437
0202-11-01_17:35:05.125000      4346.35        2.84298100e+00        1.50481350e-09  24.8899  24.3437
0202-11-01_17:35:05.324000      4346.55        2.85260400e+00        3.05355350e-09  24.8899  24.3437
0202-11-01_17:35:05.520000      4346.74        2.86188700e+00       -2.52522650e-09  24.8899  24.3437
0202-11-01_17:35:05.727000      4346.95        2.87254500e+00        5.22111350e-09  24.8899  24.3437
0202-11-01_17:35:05.926000      4347.15        2.88239900e+00       -7.28806500e-10  24.9515  24.4267
0202-11-01_17:35:06.117000      4347.34        2.89220400e+00        1.81230350e-09  24.9515  24.4267
0202-11-01_17:35:06.320000      4347.54        2.90222600e+00       -3.56936500e-10  24.9515  24.4267
0202-11-01_17:35:06.510000      4347.74        2.91261900e+00       -4.01366650e-09  24.9515  24.4267
0202-11-01_17:35:06.715000      4347.94        2.92147600e+00        3.05186350e-09  24.9515  24.4267
0202-11-01_17:35:06.930000      4348.15        2.93273800e+00        1.25449350e-09  24.9334  24.3940
0202-11-01_17:35:07.133000      4348.36        2.94198700e+00        3.60967350e-09  24.9334  24.3940
0202-11-01_17:35:07.332000      4348.56        2.95192900e+00       -6.04856500e-10  24.9334  24.3940
0202-11-01_17:35:07.523000      4348.75        2.96210500e+00       -9.52973650e-09  24.9334  24.3940
0202-11-01_17:35:07.734000      4348.96        2.97192900e+00       -9.21984650e-09  24.9334  24.3940
0202-11-01_17:35:07.926000      4349.15        2.98202800e+00       -7.73236650e-09  24.9102  24.3841
0202-11-01_17:35:08.120000      4349.34        2.99198100e+00       -1.06453465e-08  24.9102  24.3841
0202-11-01_17:35:08.312000      4349.54        3.00162700e+00       -1.13271065e-08  24.9102  24.3841
0202-11-01_17:35:08.508000      4349.73        3.01129800e+00       -9.77764650e-09  24.9102  24.3841
0202-11-01_17:35:08.740000      4349.96        3.02177000e+00       -4.70465000e-11  24.9102  24.3841
0202-11-01_17:35:08.940000      4350.16        3.03134100e+00        1.13054350e-09  24.9113  24.4287
0202-11-01_17:35:09.145000      4350.37        3.04103400e+00        2.62843500e-10  24.9113  24.4287
0202-11-01_17:35:09.348000      4350.57        3.05172100e+00       -2.96002650e-09  24.9113  24.4287
0202-11-01_17:35:09.550000      4350.77        3.06128200e+00       -6.66836500e-10  24.9113  24.4287
0202-11-01_17:35:09.746000      4350.97        3.07090400e+00        6.83254350e-09  24.9113  24.4287
0202-11-01_17:35:09.940000      4351.16        3.08148700e+00        3.05186350e-09  24.8767  24.3881
0202-11-01_17:35:10.145000      4351.37        3.09071100e+00        1.38883500e-10  24.8767  24.3881
0202-11-01_17:35:10.348000      4351.57        3.10106400e+00       -8.22818650e-09  24.8767  24.3881
0202-11-01_17:35:10.550000      4351.77        3.11089400e+00       -6.24488650e-09  24.8767  24.3881
0202-11-01_17:35:10.750000      4351.97        3.12075300e+00       -6.67873650e-09  24.8767  24.3881
0202-11-01_17:35:10.940000      4352.17        3.13033500e+00       -9.83962650e-09  24.8794  24.3956
0202-11-01_17:35:11.140000      4352.36        3.14083800e+00       -6.74070650e-09  24.8794  24.3956
0202-11-01_17:35:11.348000      4352.57        3.15047300e+00       -4.64965000e-11  24.8794  24.3956
0202-11-01_17:35:11.547000      4352.77        3.16031000e+00        8.83583500e-10  24.8794  24.3956
0202-11-01_17:35:11.760000      4352.99        3.17073900e+00       -8.51406500e-10  24.8794  24.3956
0202-11-01_17:35:11.970000      4353.19        3.18014800e+00       -1.16129650e-09  24.9445  24.4299
0202-11-01_17:35:12.168000      4353.39        3.19040100e+00       -3.33053650e-09  24.9445  24.4299
0202-11-01_17:35:12.367000      4353.59        3.20047700e+00        3.92093350e-09  24.9445  24.4299
0202-11-01_17:35:12.566000      4353.79        3.20920200e+00        2.24751350e-09  24.9445  24.4299
0202-11-01_17:35:12.758000      4353.98        3.22014800e+00        9.56096350e-09  24.9445  24.4299
0202-11-01_17:35:12.953000      4354.18        3.23006900e+00        6.89589350e-09  24.8614  24.3323
0202-11-01_17:35:13.152000      4354.38        3.23939200e+00        8.44535350e-09  24.8614  24.3323
0202-11-01_17:35:13.348000      4354.57        3.24987800e+00       -5.41506500e-10  24.8614  24.3323
0202-11-01_17:35:13.560000      4354.78        3.25986700e+00       -1.78107650e-09  24.8614  24.3323
0202-11-01_17:35:13.758000      4354.98        3.26931700e+00       -5.37582650e-09  24.8614  24.3323
0202-11-01_17:35:13.973000      4355.20        3.27967900e+00       -1.78107650e-09  24.9368  24.4584
0202-11-01_17:35:14.168000      4355.39        3.28985600e+00       -4.17556500e-10  24.9368  24.4584
0202-11-01_17:35:14.375000      4355.60        3.29841200e+00        1.25586350e-09  24.9368  24.4584
0202-11-01_17:35:14.574000      4355.80        3.30969700e+00        7.60033500e-10  24.9368  24.4584
0202-11-01_17:35:14.773000      4356.00        3.31959900e+00       -1.40920650e-09  24.9368  24.4584
0202-11-01_17:35:14.970000      4356.19        3.32870100e+00        2.61938350e-09  24.9335  24.3435
0202-11-01_17:35:15.200000      4356.42        3.33949700e+00        8.25941350e-09  24.9335  24.3435
0202-11-01_17:35:15.390000      4356.62        3.34913200e+00        7.70161350e-09  24.9335  24.3435
0202-11-01_17:35:15.613000      4356.84        3.35888400e+00        1.30317535e-08  24.9335  24.3435
0202-11-01_17:35:15.812000      4357.03        3.36922800e+00        1.42093435e-08  24.9051  24.4299
0202-11-01_17:35:16.016000      4357.24        3.37884500e+00        1.45812135e-08  24.9051  24.4299
0202-11-01_17:35:16.220000      4357.44        3.38875500e+00        1.98493735e-08  24.9051  24.4299
0202-11-01_17:35:16.420000      4357.64        3.39877600e+00        1.39614235e-08  24.9051  24.4299
0202-11-01_17:35:16.620000      4357.85        3.40823100e+00        1.85478235e-08  24.9051  24.4299
0202-11-01_17:35:16.820000      4358.04        3.41852900e+00        1.25359235e-08  24.9320  24.4004
0202-11-01_17:35:17.027000      4358.25        3.42866700e+00        1.76181535e-08  24.9320  24.4004
0202-11-01_17:35:17.220000      4358.44        3.43807000e+00        2.59225435e-08  24.9320  24.4004
0202-11-01_17:35:17.420000      4358.64        3.44832200e+00        2.53640435e-08  24.9320  24.4004
0202-11-01_17:35:17.620000      4358.84        3.45851000e+00        3.13750035e-08  24.9320  24.4004
0202-11-01_17:35:17.812000      4359.04        3.46843100e+00        3.09411535e-08  24.8950  24.3776
0202-11-01_17:35:18.004000      4359.23        3.47754500e+00        3.76967835e-08  24.8950  24.3776
0202-11-01_17:35:18.210000      4359.43        3.48820800e+00        4.36467035e-08  24.8950  24.3776
0202-11-01_17:35:18.406000      4359.63        3.49832900e+00        4.42664935e-08  24.8950  24.3776
0202-11-01_17:35:18.600000      4359.82        3.50791300e+00        4.25310935e-08  24.8950  24.3776
0202-11-01_17:35:18.812000      4360.04        3.51802400e+00        3.44119335e-08  24.8725  24.4322
0202-11-01_17:35:19.004000      4360.23        3.52779700e+00        3.80686535e-08  24.8725  24.4322
0202-11-01_17:35:19.200000      4360.42        3.53698400e+00        4.24691235e-08  24.8725  24.4322
0202-11-01_17:35:19.406000      4360.63        3.54803300e+00        4.98445435e-08  24.8725  24.4322
0202-11-01_17:35:19.598000      4360.82        3.55779000e+00        4.63737535e-08  24.8725  24.4322
0202-11-01_17:35:19.800000      4361.02        3.56679400e+00        4.96586035e-08  24.8620  24.3888
0202-11-01_17:35:19.996000      4361.22        3.57780400e+00        5.33773035e-08  24.8620  24.3888
0202-11-01_17:35:20.190000      4361.41        3.58769900e+00        5.82735935e-08  24.8620  24.3888
0202-11-01_17:35:20.400000      4361.62        3.59708600e+00        5.98850235e-08  24.8620  24.3888
0202-11-01_17:35:20.594000      4361.82        3.60747300e+00        6.57109935e-08  24.8620  24.3888
0202-11-01_17:35:20.790000      4362.01        3.61720600e+00        6.97395835e-08  24.8620  24.3888
0202-11-01_17:35:21             4362.22        3.62711900e+00        8.09576535e-08  24.9599  24.3939
0202-11-01_17:35:21.223000      4362.44        3.63731300e+00        8.12675535e-08  24.9599  24.3939
0202-11-01_17:35:21.420000      4362.65        3.64664200e+00        8.77132935e-08  24.9599  24.3939
0202-11-01_17:35:21.613000      4362.84        3.65684900e+00        9.24236435e-08  24.9599  24.3939
0202-11-01_17:35:21.824000      4363.05        3.66709600e+00        1.02154243e-07  24.9129  24.4295
0202-11-01_17:35:22.016000      4363.24        3.67681100e+00        1.10893193e-07  24.9129  24.4295
0202-11-01_17:35:22.210000      4363.43        3.68641100e+00        1.14859803e-07  24.9129  24.4295
0202-11-01_17:35:22.410000      4363.63        3.69695500e+00        1.23784683e-07  24.9129  24.4295
0202-11-01_17:35:22.613000      4363.84        3.70650600e+00        1.36118363e-07  24.9129  24.4295
0202-11-01_17:35:22.824000      4364.05        3.71647300e+00        1.46406763e-07  24.9129  24.4295
0202-11-01_17:35:23.023000      4364.25        3.72670000e+00        1.51860863e-07  24.8840  24.3343
0202-11-01_17:35:23.215000      4364.44        3.73661100e+00        1.62148793e-07  24.8840  24.3343
0202-11-01_17:35:23.410000      4364.63        3.74570000e+00        1.68408133e-07  24.8840  24.3343
0202-11-01_17:35:23.613000      4364.84        3.75612600e+00        1.84955713e-07  24.8840  24.3343
0202-11-01_17:35:23.812000      4365.04        3.76623600e+00        1.94686303e-07  24.8840  24.3343
0202-11-01_17:35:24.004000      4365.23        3.77551500e+00        2.12040233e-07  24.9404  24.4577
0202-11-01_17:35:24.207000      4365.43        3.78607900e+00        2.30199873e-07  24.9404  24.4577
0202-11-01_17:35:24.402000      4365.62        3.79596600e+00        2.42037723e-07  24.9404  24.4577
0202-11-01_17:35:24.594000      4365.82        3.80502700e+00        2.48855343e-07  24.9404  24.4577
0202-11-01_17:35:24.805000      4366.03        3.81615200e+00        2.64597823e-07  24.9404  24.4577
0202-11-01_17:35:25             4366.22        3.82612400e+00        2.75753923e-07  24.9414  24.3423
0202-11-01_17:35:25.195000      4366.42        3.83506400e+00        2.91372453e-07  24.9414  24.3423
0202-11-01_17:35:25.395000      4366.62        3.84568600e+00        3.15110143e-07  24.9414  24.3423
0202-11-01_17:35:25.590000      4366.81        3.85579000e+00        3.31224503e-07  24.9414  24.3423
0202-11-01_17:35:25.793000      4367.02        3.86494700e+00        3.41698833e-07  24.9342  24.4285
0202-11-01_17:35:25.992000      4367.22        3.87576000e+00        3.69279173e-07  24.9342  24.4285
0202-11-01_17:35:26.203000      4367.43        3.88591000e+00        3.89112234e-07  24.9342  24.4285
0202-11-01_17:35:26.406000      4367.63        3.89464100e+00        4.21588863e-07  24.9342  24.4285
0202-11-01_17:35:26.610000      4367.83        3.90547100e+00        4.42103673e-07  24.9342  24.4285
0202-11-01_17:35:26.816000      4368.04        3.91492300e+00        4.78918783e-07  24.9342  24.4285
0202-11-01_17:35:27.008000      4368.23        3.92492700e+00        5.04515823e-07  24.9193  24.4005
0202-11-01_17:35:27.215000      4368.44        3.93495100e+00        5.43128303e-07  24.9193  24.4005
0202-11-01_17:35:27.406000      4368.63        3.94475800e+00        5.58994743e-07  24.9193  24.4005
0202-11-01_17:35:27.598000      4368.82        3.95415300e+00        5.87628723e-07  24.9193  24.4005
0202-11-01_17:35:27.805000      4369.03        3.96467800e+00        6.21035023e-07  24.9342  24.3822
0202-11-01_17:35:27.996000      4369.22        3.97468100e+00        6.59647503e-07  24.9342  24.3822
0202-11-01_17:35:28.190000      4369.41        3.98370500e+00        6.90016874e-07  24.9342  24.3822
0202-11-01_17:35:28.400000      4369.62        3.99474600e+00        7.38359943e-07  24.9342  24.3822
0202-11-01_17:35:28.625000      4369.85        4.00453900e+00        7.74679224e-07  24.9342  24.3822
0202-11-01_17:35:28.836000      4370.06        4.01465200e+00        8.22340544e-07  24.9501  24.4311
0202-11-01_17:35:29.027000      4370.25        4.02462000e+00        8.60953023e-07  24.9501  24.4311
0202-11-01_17:35:29.242000      4370.46        4.03432300e+00        9.16238793e-07  24.9501  24.4311
0202-11-01_17:35:29.457000      4370.68        4.04449600e+00        9.60368214e-07  24.9501  24.4311
0202-11-01_17:35:29.664000      4370.89        4.05424000e+00        1.01831879e-06  24.9501  24.4311
0202-11-01_17:35:29.895000      4371.12        4.06468100e+00        1.08451166e-06  24.9243  24.3940
0202-11-01_17:35:30.100000      4371.32        4.07398800e+00        1.12764858e-06  24.9243  24.3940
0202-11-01_17:35:30.300000      4371.53        4.08401400e+00        1.19576277e-06  24.9243  24.3940
0202-11-01_17:35:30.496000      4371.72        4.09422400e+00        1.24776260e-06  24.9243  24.3940
0202-11-01_17:35:30.734000      4371.96        4.10448000e+00        1.33385050e-06  24.9243  24.3940
0202-11-01_17:35:30.940000      4372.16        4.11366600e+00        1.39892776e-06  24.8591  24.3971
0202-11-01_17:35:31.152000      4372.38        4.11559700e+00        1.44782867e-06  24.8591  24.3971
0202-11-01_17:35:31.360000      4372.58        4.13361500e+00        1.53280097e-06  24.8591  24.3971
0202-11-01_17:35:31.555000      4372.78        4.14352300e+00        1.60420001e-06  24.8591  24.3971
0202-11-01_17:35:31.758000      4372.98        4.15398900e+00        1.67900786e-06  24.8591  24.3971
0202-11-01_17:35:31.953000      4373.17        4.16315500e+00        1.79998957e-06  24.8761  24.4440
0202-11-01_17:35:32.152000      4373.38        4.17384700e+00        1.89159356e-06  24.8761  24.4440
0202-11-01_17:35:32.355000      4373.58        4.18344900e+00        1.99237033e-06  24.8761  24.4440
0202-11-01_17:35:32.550000      4373.78        4.19307100e+00        2.11886811e-06  24.8761  24.4440
0202-11-01_17:35:32.766000      4373.99        4.20395000e+00        2.21716576e-06  24.8761  24.4440
0202-11-01_17:35:32.965000      4374.19        4.21310700e+00        2.34763015e-06  24.9310  24.3460
0202-11-01_17:35:33.176000      4374.40        4.22300700e+00        2.44840693e-06  24.9310  24.3460
0202-11-01_17:35:33.375000      4374.60        4.23363900e+00        2.58823006e-06  24.9310  24.3460
0202-11-01_17:35:33.574000      4374.80        4.24324000e+00        2.69786973e-06  24.9310  24.3460
0202-11-01_17:35:33.780000      4375.00        4.25374200e+00        2.86552113e-06  24.9556  24.4703
0202-11-01_17:35:33.980000      4375.20        4.26357700e+00        2.99201892e-06  24.9556  24.4703
0202-11-01_17:35:34.170000      4375.40        4.27281300e+00        3.12601608e-06  24.9556  24.4703
0202-11-01_17:35:34.383000      4375.61        4.28347900e+00        3.31635155e-06  24.9556  24.4703
0202-11-01_17:35:34.580000      4375.80        4.29336200e+00        3.46280636e-06  24.9556  24.4703
0202-11-01_17:35:34.773000      4376.00        4.30265500e+00        3.61570691e-06  24.9203  24.3432
0202-11-01_17:35:34.980000      4376.20        4.31298000e+00        3.82761084e-06  24.9203  24.3432
0202-11-01_17:35:35.180000      4376.40        4.32278400e+00        3.99519943e-06  24.9203  24.3432
0202-11-01_17:35:35.375000      4376.60        4.33235900e+00        4.17103112e-06  24.9203  24.3432
0202-11-01_17:35:35.574000      4376.80        4.34290100e+00        4.41293140e-06  24.9203  24.3432
0202-11-01_17:35:35.770000      4376.99        4.35255800e+00        4.60215119e-06  24.9127  24.4249
0202-11-01_17:35:35.970000      4377.19        4.36226200e+00        4.79143296e-06  24.9127  24.4249
0202-11-01_17:35:36.164000      4377.39        4.37261900e+00        5.05874543e-06  24.9127  24.4249
0202-11-01_17:35:36.363000      4377.59        4.38283700e+00        5.26773630e-06  24.9127  24.4249
0202-11-01_17:35:36.580000      4377.80        4.39190100e+00        5.55382820e-06  24.9127  24.4249
0202-11-01_17:35:36.770000      4377.99        4.40229600e+00        5.77075229e-06  24.9127  24.4249
0202-11-01_17:35:36.977000      4378.20        4.41248400e+00        6.08194541e-06  24.9041  24.3932
0202-11-01_17:35:37.170000      4378.40        4.42168600e+00        6.32595403e-06  24.9041  24.3932
0202-11-01_17:35:37.370000      4378.59        4.43209000e+00        6.57622247e-06  24.9041  24.3932
0202-11-01_17:35:37.566000      4378.79        4.44221300e+00        6.93073837e-06  24.9041  24.3932
0202-11-01_17:35:37.777000      4379.00        4.45134900e+00        7.11072347e-06  24.9206  24.3705
0202-11-01_17:35:37.980000      4379.20        4.46187300e+00        7.51432617e-06  24.9206  24.3705
0202-11-01_17:35:38.188000      4379.41        4.47206400e+00        7.92598617e-06  24.9206  24.3705
0202-11-01_17:35:38.383000      4379.61        4.48137000e+00        8.23346057e-06  24.9206  24.3705
0202-11-01_17:35:38.594000      4379.82        4.49209900e+00        8.54985987e-06  24.9206  24.3705
0202-11-01_17:35:38.797000      4380.02        4.50168900e+00        8.98091897e-06  24.9206  24.3705
0202-11-01_17:35:39             4380.22        4.51077600e+00        9.32229557e-06  24.9564  24.4217
0202-11-01_17:35:39.200000      4380.42        4.52207400e+00        9.78552147e-06  24.9564  24.4217
0202-11-01_17:35:39.406000      4380.63        4.53131800e+00        1.01471650e-05  24.9564  24.4217
0202-11-01_17:35:39.605000      4380.83        4.54096600e+00        1.06610891e-05  24.9564  24.4217
0202-11-01_17:35:39.800000      4381.02        4.55096300e+00        1.10595477e-05  24.9564  24.4217
0202-11-01_17:35:40.004000      4381.23        4.56129800e+00        1.16206373e-05  24.9537  24.3886
0202-11-01_17:35:40.200000      4381.42        4.57099700e+00        1.20533699e-05  24.9537  24.3886
0202-11-01_17:35:40.395000      4381.62        4.58099000e+00        1.24947175e-05  24.9537  24.3886
0202-11-01_17:35:40.600000      4381.82        4.59089000e+00        1.31205125e-05  24.9537  24.3886
0202-11-01_17:35:40.805000      4382.03        4.60055800e+00        1.35983033e-05  24.9537  24.3886
0202-11-01_17:35:40.996000      4382.22        4.61139700e+00        1.40929533e-05  24.9398  24.3964
0202-11-01_17:35:41.195000      4382.42        4.62112100e+00        1.54850587e-05  24.9398  24.3964
0202-11-01_17:35:41.406000      4382.63        4.63079300e+00        1.56357900e-05  24.9398  24.3964
0202-11-01_17:35:41.605000      4382.83        4.64082100e+00        1.69523961e-05  24.9398  24.3964
0202-11-01_17:35:41.812000      4383.03        4.65092800e+00        1.70455495e-05  24.8968  24.4369
0202-11-01_17:35:42.010000      4383.24        4.66016000e+00        1.83190186e-05  24.8968  24.4369
0202-11-01_17:35:42.207000      4383.43        4.67081600e+00        1.84238240e-05  24.8968  24.4369
0202-11-01_17:35:42.400000      4383.62        4.68063300e+00        1.96143661e-05  24.8968  24.4369
0202-11-01_17:35:42.594000      4383.82        4.69032100e+00        1.98249685e-05  24.8968  24.4369
0202-11-01_17:35:42.793000      4384.02        4.69985800e+00        2.12797243e-05  24.9042  24.3448
