Repository: shortlab/2025-devitre-PhD

# 2025-devitre-PhD
Data repository for Alexis Devitre's PhD thesis

File: chapter 5/cold_vs_warm/20K/ffj23/Ic/2_pulses/Ic_2023-11-01_17-44-00344443_f23-pulse-4ms-2.txt
# Ic = 3.76 A, n = 21.31 , Tavg = 24.90 K, f23-pulse-4ms-2
#datetime                        t_s     iHTS_A                vHTS_V                tHTS_K  tTAR_K
0202-11-01_17:42:25.465000      4786.69        1.74288100e-02        4.36944950e-09  24.9312  24.4259
0202-11-01_17:42:25.690000      4786.91        1.34379900e-02        1.06292695e-08  24.9312  24.4259
0202-11-01_17:42:25.914000      4787.14        2.33905500e-02       -2.26224050e-09  24.9411  24.3943
0202-11-01_17:42:26.105000      4787.33        3.25001200e-02        3.00592950e-09  24.9411  24.3943
0202-11-01_17:42:26.300000      4787.52        4.22315500e-02       -8.36730500e-10  24.9411  24.3943
0202-11-01_17:42:26.500000      4787.73        5.23740700e-02        9.14178950e-09  24.9411  24.3943
0202-11-01_17:42:26.734000      4787.96        6.26038600e-02        1.01334395e-08  24.9411  24.3943
0202-11-01_17:42:26.930000      4788.15        7.26039100e-02        8.64595950e-09  24.9020  24.4386
0202-11-01_17:42:27.133000      4788.36        8.23234600e-02        5.60901950e-09  24.9020  24.4386
0202-11-01_17:42:27.336000      4788.56        9.19124100e-02        3.12987950e-09  24.9020  24.4386
0202-11-01_17:42:27.527000      4788.75        1.02240400e-01        7.09649950e-09  24.9020  24.4386
0202-11-01_17:42:27.740000      4788.96        1.11940700e-01        2.57207950e-09  24.9020  24.4386
0202-11-01_17:42:27.934000      4789.16        1.21252100e-01        4.92725950e-09  24.9671  24.4004
0202-11-01_17:42:28.125000      4789.35        1.31843200e-01        7.12729500e-10  24.9671  24.4004
0202-11-01_17:42:28.330000      4789.55        1.41951600e-01        3.56372950e-09  24.9671  24.4004
0202-11-01_17:42:28.530000      4789.75        1.51040400e-01       -1.64245050e-09  24.9671  24.4004
0202-11-01_17:42:28.734000      4789.96        1.61936900e-01       -1.82839050e-09  24.9671  24.4004
0202-11-01_17:42:28.938000      4790.16        1.71758800e-01       -5.42314050e-09  24.9368  24.4020
0202-11-01_17:42:29.130000      4790.35        1.81352200e-01       -6.91062050e-09  24.9368  24.4020
0202-11-01_17:42:29.324000      4790.55        1.91537800e-01       -1.00715105e-08  24.9368  24.4020
0202-11-01_17:42:29.527000      4790.75        2.01480000e-01       -1.33563705e-08  24.9368  24.4020
0202-11-01_17:42:29.740000      4790.96        2.11611000e-01       -1.13730605e-08  24.9368  24.4020
0202-11-01_17:42:29.950000      4791.17        2.21085700e-01       -1.40381505e-08  24.9697  24.4609
0202-11-01_17:42:30.150000      4791.37        2.31029400e-01       -1.08772905e-08  24.9697  24.4609
0202-11-01_17:42:30.350000      4791.58        2.40425400e-01       -1.07534005e-08  24.9697  24.4609
0202-11-01_17:42:30.547000      4791.77        2.51106600e-01       -8.15033050e-09  24.9697  24.4609
0202-11-01_17:42:30.760000      4791.99        2.61525200e-01       -7.84044050e-09  24.9697  24.4609
0202-11-01_17:42:30.957000      4792.18        2.70952400e-01       -9.63781050e-09  24.9393  24.3568
0202-11-01_17:42:31.150000      4792.37        2.80919800e-01       -1.04435305e-08  24.9393  24.3568
0202-11-01_17:42:31.344000      4792.57        2.90652100e-01       -1.11872705e-08  24.9393  24.3568
0202-11-01_17:42:31.540000      4792.76        3.00156500e-01       -5.05141050e-09  24.9393  24.3568
0202-11-01_17:42:31.740000      4792.96        3.11090000e-01       -4.30767050e-09  24.9393  24.3568
0202-11-01_17:42:31.940000      4793.16        3.20355400e-01       -4.67954050e-09  24.8931  24.4864
0202-11-01_17:42:32.133000      4793.36        3.30091300e-01       -9.60840500e-10  24.8931  24.4864
0202-11-01_17:42:32.330000      4793.55        3.40812600e-01        9.60489500e-10  24.8931  24.4864
0202-11-01_17:42:32.530000      4793.75        3.50361500e-01        8.98509500e-10  24.8931  24.4864
0202-11-01_17:42:32.750000      4793.97        3.60717800e-01        2.01411950e-09  24.8931  24.4864
0202-11-01_17:42:32.953000      4794.18        3.70222900e-01        7.12579500e-10  24.9361  24.3621
0202-11-01_17:42:33.156000      4794.38        3.80340200e-01        3.62555950e-09  24.9361  24.3621
0202-11-01_17:42:33.355000      4794.58        3.89489800e-01        7.12579500e-10  24.9361  24.3621
0202-11-01_17:42:33.550000      4794.77        4.00079100e-01        4.49325950e-09  24.9361  24.3621
0202-11-01_17:42:33.760000      4794.98        4.10053900e-01        4.02679500e-10  24.9361  24.3621
0202-11-01_17:42:33.953000      4795.18        4.19564200e-01        6.47656950e-09  24.9207  24.4309
0202-11-01_17:42:34.150000      4795.37        4.29688900e-01        4.12138950e-09  24.9207  24.4309
0202-11-01_17:42:34.350000      4795.58        4.39594000e-01        1.00093295e-08  24.9207  24.4309
0202-11-01_17:42:34.547000      4795.77        4.49036900e-01        1.80665295e-08  24.9207  24.4309
0202-11-01_17:42:34.766000      4795.99        4.59722600e-01        2.33966695e-08  24.9207  24.4309
0202-11-01_17:42:34.957000      4796.18        4.69252200e-01        2.43263395e-08  24.8694  24.4079
0202-11-01_17:42:35.152000      4796.37        4.79004400e-01        1.92441095e-08  24.8694  24.4079
0202-11-01_17:42:35.344000      4796.57        4.89526800e-01        1.78805895e-08  24.8694  24.4079
0202-11-01_17:42:35.543000      4796.76        4.99317600e-01        2.44502995e-08  24.8694  24.4079
0202-11-01_17:42:35.758000      4796.98        5.08359000e-01        2.80450495e-08  24.8694  24.4079
0202-11-01_17:42:35.965000      4797.19        5.18963000e-01        3.15161695e-08  24.9444  24.3809
0202-11-01_17:42:36.156000      4797.38        5.28575000e-01        2.79838895e-08  24.9444  24.3809
0202-11-01_17:42:36.363000      4797.59        5.38469700e-01        2.93479195e-08  24.9444  24.3809
0202-11-01_17:42:36.560000      4797.78        5.48768100e-01        2.64352595e-08  24.9444  24.3809
0202-11-01_17:42:36.777000      4798.00        5.58625700e-01        2.74269195e-08  24.9444  24.3809
0202-11-01_17:42:36.973000      4798.20        5.68260600e-01        3.19513395e-08  24.9216  24.4342
0202-11-01_17:42:37.164000      4798.39        5.78394300e-01        2.91003395e-08  24.9216  24.4342
0202-11-01_17:42:37.367000      4798.59        5.88124200e-01        3.72195095e-08  24.9216  24.4342
0202-11-01_17:42:37.562000      4798.79        5.97932800e-01        3.27570595e-08  24.9216  24.4342
0202-11-01_17:42:37.758000      4798.98        6.08135400e-01        3.28810195e-08  24.9216  24.4342
0202-11-01_17:42:37.950000      4799.17        6.17687200e-01        2.56295495e-08  24.8980  24.3964
0202-11-01_17:42:38.145000      4799.37        6.27423100e-01        1.96796195e-08  24.8980  24.3964
0202-11-01_17:42:38.340000      4799.56        6.36121600e-01        2.19728195e-08  24.8980  24.3964
0202-11-01_17:42:38.530000      4799.75        6.47740800e-01        2.03613795e-08  24.8980  24.3964
0202-11-01_17:42:38.742000      4799.96        6.57055200e-01        2.35842595e-08  24.8980  24.3964
0202-11-01_17:42:38.934000      4800.16        6.67950200e-01        2.32123895e-08  24.8969  24.3928
0202-11-01_17:42:39.137000      4800.36        6.77861200e-01        1.73864195e-08  24.8969  24.3928
0202-11-01_17:42:39.330000      4800.55        6.87093700e-01        1.44734295e-08  24.8969  24.3928
0202-11-01_17:42:39.523000      4800.75        6.97435100e-01        8.46151950e-09  24.8969  24.3928
0202-11-01_17:42:39.734000      4800.96        7.07270500e-01        1.06307695e-08  24.8969  24.3928
0202-11-01_17:42:39.930000      4801.15        7.16684300e-01        1.28000095e-08  24.8831  24.4574
0202-11-01_17:42:40.120000      4801.35        7.27424900e-01        1.52171695e-08  24.8831  24.4574
0202-11-01_17:42:40.330000      4801.55        7.37156300e-01        1.72624595e-08  24.8831  24.4574
0202-11-01_17:42:40.520000      4801.74        7.46139800e-01        1.52791495e-08  24.8831  24.4574
0202-11-01_17:42:40.750000      4801.97        7.57153500e-01        1.74483895e-08  24.8831  24.4574
0202-11-01_17:42:40.940000      4802.17        7.66845900e-01        1.29239695e-08  24.9193  24.3413
0202-11-01_17:42:41.145000      4802.37        7.76731600e-01        1.55890395e-08  24.9193  24.3413
0202-11-01_17:42:41.348000      4802.57        7.86866800e-01        2.17868795e-08  24.9193  24.3413
0202-11-01_17:42:41.543000      4802.76        7.96988500e-01        2.64972395e-08  24.9193  24.3413
0202-11-01_17:42:41.760000      4802.98        8.06472100e-01        2.42660195e-08  24.9193  24.3413
0202-11-01_17:42:41.957000      4803.18        8.17214200e-01        2.52571795e-08  24.8989  24.4637
0202-11-01_17:42:42.160000      4803.38        8.26709700e-01        2.74876595e-08  24.8989  24.4637
0202-11-01_17:42:42.355000      4803.58        8.36320900e-01        2.95939395e-08  24.8989  24.4637
0202-11-01_17:42:42.547000      4803.77        8.46712400e-01        3.46759195e-08  24.8989  24.4637
0202-11-01_17:42:42.760000      4803.99        8.57022700e-01        3.64113095e-08  24.8989  24.4637
0202-11-01_17:42:42.960000      4804.18        8.66285100e-01        3.99440795e-08  24.9258  24.3520
0202-11-01_17:42:43.152000      4804.37        8.76623600e-01        3.82706695e-08  24.9258  24.3520
0202-11-01_17:42:43.344000      4804.57        8.86221400e-01        3.58535095e-08  24.9258  24.3520
0202-11-01_17:42:43.540000      4804.76        8.96130900e-01        3.41181095e-08  24.9258  24.3520
0202-11-01_17:42:43.734000      4804.96        9.05665000e-01        3.71550495e-08  24.9258  24.3520
0202-11-01_17:42:43.930000      4805.15        9.16099900e-01        3.85805595e-08  24.9419  24.4235
0202-11-01_17:42:44.133000      4805.36        9.26219800e-01        4.43445495e-08  24.9419  24.4235
0202-11-01_17:42:44.330000      4805.55        9.35635100e-01        4.43445495e-08  24.9419  24.4235
0202-11-01_17:42:44.520000      4805.74        9.45627700e-01        4.63278495e-08  24.9419  24.4235
0202-11-01_17:42:44.742000      4805.96        9.56280800e-01        4.75054395e-08  24.9419  24.4235
0202-11-01_17:42:44.945000      4806.17        9.65633800e-01        4.90548995e-08  24.9266  24.4164
0202-11-01_17:42:45.137000      4806.36        9.76159200e-01        5.38272395e-08  24.9266  24.4164
0202-11-01_17:42:45.330000      4806.55        9.85614600e-01        4.53981795e-08  24.9266  24.4164
0202-11-01_17:42:45.520000      4806.74        9.95323800e-01        5.01705095e-08  24.9266  24.4164
0202-11-01_17:42:45.770000      4806.99        1.00616200e+00        4.32289395e-08  24.9266  24.4164
0202-11-01_17:42:45.973000      4807.20        1.01519900e+00        4.53981795e-08  24.9183  24.3827
0202-11-01_17:42:46.164000      4807.39        1.02565500e+00        4.33528895e-08  24.9183  24.3827
0202-11-01_17:42:46.355000      4807.58        1.03585500e+00        4.65757695e-08  24.9183  24.3827
0202-11-01_17:42:46.560000      4807.78        1.04533700e+00        4.61419195e-08  24.9183  24.3827
0202-11-01_17:42:46.770000      4807.99        1.05538900e+00        4.96127095e-08  24.9183  24.3827
0202-11-01_17:42:46.965000      4808.19        1.06544400e+00        4.49643295e-08  24.8834  24.4309
0202-11-01_17:42:47.160000      4808.38        1.07492000e+00        4.93647895e-08  24.8834  24.4309
0202-11-01_17:42:47.350000      4808.58        1.08472700e+00        4.73195095e-08  24.8834  24.4309
0202-11-01_17:42:47.547000      4808.77        1.09532100e+00        5.06043595e-08  24.8834  24.4309
0202-11-01_17:42:47.754000      4808.98        1.10522500e+00        4.58940095e-08  24.8834  24.4309
0202-11-01_17:42:47.950000      4809.17        1.11423800e+00        4.80634695e-08  24.8447  24.3966
0202-11-01_17:42:48.140000      4809.36        1.12498900e+00        4.69481795e-08  24.8447  24.3966
0202-11-01_17:42:48.348000      4809.57        1.13494300e+00        4.48413495e-08  24.8447  24.3966
0202-11-01_17:42:48.540000      4809.76        1.14323600e+00        4.11227495e-08  24.8447  24.3966
0202-11-01_17:42:48.740000      4809.96        1.15470200e+00        3.95113095e-08  24.8447  24.3966
0202-11-01_17:42:48.940000      4810.16        1.16433800e+00        3.49868895e-08  24.9641  24.3874
0202-11-01_17:42:49.133000      4810.36        1.17413800e+00        3.62264595e-08  24.9641  24.3874
0202-11-01_17:42:49.330000      4810.55        1.18445000e+00        4.29201295e-08  24.9641  24.3874
0202-11-01_17:42:49.535000      4810.76        1.19446100e+00        4.96137895e-08  24.9641  24.3874
0202-11-01_17:42:49.740000      4810.96        1.20357000e+00        5.32705195e-08  24.9641  24.3874
0202-11-01_17:42:49.934000      4811.16        1.21414700e+00        4.50273895e-08  24.8968  24.4495
0202-11-01_17:42:50.137000      4811.36        1.22406800e+00        4.09987995e-08  24.8968  24.4495
0202-11-01_17:42:50.332000      4811.55        1.23362000e+00        3.44910595e-08  24.8968  24.4495
0202-11-01_17:42:50.523000      4811.75        1.24351600e+00        3.98212095e-08  24.8968  24.4495
0202-11-01_17:42:50.734000      4811.96        1.25441700e+00        3.92014195e-08  24.8968  24.4495
0202-11-01_17:42:50.926000      4812.15        1.26365900e+00        4.20524295e-08  24.9027  24.3284
0202-11-01_17:42:51.133000      4812.35        1.27329200e+00        3.61024995e-08  24.9027  24.3284
0202-11-01_17:42:51.324000      4812.55        1.28327600e+00        3.02145595e-08  24.9027  24.3284
0202-11-01_17:42:51.516000      4812.74        1.29374400e+00        2.80453095e-08  24.9027  24.3284
0202-11-01_17:42:51.734000      4812.96        1.30385000e+00        2.63718895e-08  24.9027  24.3284
0202-11-01_17:42:51.930000      4813.15        1.31329600e+00        2.33969295e-08  24.9124  24.4602
0202-11-01_17:42:52.133000      4813.35        1.32352200e+00        2.72395895e-08  24.9124  24.4602
0202-11-01_17:42:52.324000      4813.55        1.33297900e+00        2.69296995e-08  24.9124  24.4602
0202-11-01_17:42:52.516000      4813.74        1.34257100e+00        3.03385095e-08  24.9124  24.4602
0202-11-01_17:42:52.740000      4813.96        1.35311300e+00        2.60619995e-08  24.9124  24.4602
0202-11-01_17:42:52.930000      4814.15        1.36249800e+00        2.75494795e-08  24.9100  24.3578
0202-11-01_17:42:53.120000      4814.35        1.37209200e+00        2.81692695e-08  24.9100  24.3578
0202-11-01_17:42:53.324000      4814.55        1.38280300e+00        2.99046595e-08  24.9100  24.3578
0202-11-01_17:42:53.520000      4814.74        1.39271100e+00        2.92848795e-08  24.9100  24.3578
0202-11-01_17:42:53.746000      4814.97        1.40212100e+00        2.87890495e-08  24.9100  24.3578
0202-11-01_17:42:53.940000      4815.17        1.41240000e+00        2.58139895e-08  24.9076  24.4222
0202-11-01_17:42:54.137000      4815.36        1.42235900e+00        2.47601995e-08  24.9076  24.4222
0202-11-01_17:42:54.340000      4815.56        1.43168200e+00        2.34584895e-08  24.9076  24.4222
0202-11-01_17:42:54.543000      4815.77        1.44223400e+00        2.98421595e-08  24.9076  24.4222
0202-11-01_17:42:54.734000      4815.96        1.45247800e+00        2.89124895e-08  24.9076  24.4222
0202-11-01_17:42:54.938000      4816.16        1.46133500e+00        2.71770895e-08  24.8534  24.4211
0202-11-01_17:42:55.137000      4816.36        1.47204300e+00        2.69911595e-08  24.8534  24.4211
0202-11-01_17:42:55.332000      4816.55        1.48240200e+00        3.39327395e-08  24.8534  24.4211
0202-11-01_17:42:55.530000      4816.76        1.49104800e+00        3.78993495e-08  24.8534  24.4211
0202-11-01_17:42:55.746000      4816.97        1.50226900e+00        3.39947195e-08  24.8534  24.4211
0202-11-01_17:42:55.938000      4817.16        1.51155800e+00        3.36848195e-08  24.9268  24.3785
0202-11-01_17:42:56.133000      4817.36        1.52117200e+00        3.76514395e-08  24.9268  24.3785
0202-11-01_17:42:56.324000      4817.55        1.53183900e+00        3.66597895e-08  24.9268  24.3785
0202-11-01_17:42:56.520000      4817.74        1.54207200e+00        3.92628795e-08  24.9268  24.3785
0202-11-01_17:42:56.750000      4817.97        1.55200800e+00        4.36013695e-08  24.9268  24.3785
0202-11-01_17:42:56.957000      4818.18        1.56169200e+00        4.34154295e-08  24.8781  24.4188
0202-11-01_17:42:57.150000      4818.37        1.57164100e+00        4.04404695e-08  24.8781  24.4188
0202-11-01_17:42:57.360000      4818.58        1.58106100e+00        4.04404695e-08  24.8781  24.4188
0202-11-01_17:42:57.555000      4818.78        1.59162500e+00        4.89315095e-08  24.8781  24.4188
0202-11-01_17:42:57.777000      4819.00        1.60168900e+00        5.26502095e-08  24.9265  24.3940
0202-11-01_17:42:57.970000      4819.19        1.61118400e+00        5.51293495e-08  24.9265  24.3940
0202-11-01_17:42:58.160000      4819.38        1.62164200e+00        5.09767895e-08  24.9265  24.3940
0202-11-01_17:42:58.350000      4819.58        1.63152000e+00        5.14106395e-08  24.9265  24.3940
0202-11-01_17:42:58.550000      4819.77        1.64032400e+00        4.83736995e-08  24.9265  24.3940
0202-11-01_17:42:58.758000      4819.98        1.65141600e+00        5.18444895e-08  24.9265  24.3940
0202-11-01_17:42:58.960000      4820.19        1.66119600e+00        4.68862195e-08  24.9651  24.3779
0202-11-01_17:42:59.156000      4820.38        1.67063300e+00        4.53367595e-08  24.9651  24.3779
0202-11-01_17:42:59.348000      4820.57        1.68080800e+00        4.45930195e-08  24.9651  24.3779
0202-11-01_17:42:59.540000      4820.76        1.69101600e+00        4.53367595e-08  24.9651  24.3779
0202-11-01_17:42:59.746000      4820.97        1.70057800e+00        5.04809695e-08  24.9651  24.3779
0202-11-01_17:42:59.938000      4821.16        1.71033200e+00        5.20917995e-08  24.9106  24.4607
0202-11-01_17:43:00.130000      4821.35        1.72063600e+00        4.68227395e-08  24.9106  24.4607
0202-11-01_17:43:00.336000      4821.56        1.73034400e+00        3.98799595e-08  24.9106  24.4607
0202-11-01_17:43:00.530000      4821.75        1.74040800e+00        3.67807495e-08  24.9106  24.4607
0202-11-01_17:43:00.754000      4821.98        1.75057100e+00        3.93218595e-08  24.9106  24.4607
0202-11-01_17:43:00.950000      4822.17        1.76000400e+00        4.34744095e-08  24.9060  24.3397
0202-11-01_17:43:01.140000      4822.36        1.77027300e+00        4.35363795e-08  24.9060  24.3397
0202-11-01_17:43:01.332000      4822.56        1.78038700e+00        4.77509095e-08  24.9060  24.3397
0202-11-01_17:43:01.530000      4822.75        1.78963700e+00        3.84541595e-08  24.9060  24.3397
0202-11-01_17:43:01.734000      4822.96        1.80014100e+00        3.34958895e-08  24.9060  24.3397
0202-11-01_17:43:01.945000      4823.17        1.81031800e+00        3.33099595e-08  24.8246  24.4689
0202-11-01_17:43:02.140000      4823.36        1.81973300e+00        3.91359195e-08  24.8246  24.4689
0202-11-01_17:43:02.340000      4823.57        1.82941400e+00        4.03754895e-08  24.8246  24.4689
0202-11-01_17:43:02.535000      4823.76        1.83985400e+00        3.52312895e-08  24.8246  24.4689
0202-11-01_17:43:02.754000      4823.98        1.84999600e+00        3.07688495e-08  24.8246  24.4689
0202-11-01_17:43:02.953000      4824.18        1.85935200e+00        3.35578695e-08  24.8846  24.3603
0202-11-01_17:43:03.145000      4824.37        1.86975300e+00        3.59130495e-08  24.8846  24.3603
0202-11-01_17:43:03.340000      4824.56        1.87982200e+00        4.10572495e-08  24.8846  24.3603
0202-11-01_17:43:03.530000      4824.76        1.88914300e+00        3.74005295e-08  24.8846  24.3603
0202-11-01_17:43:03.734000      4824.96        1.89935200e+00        3.90119695e-08  24.8846  24.3603
0202-11-01_17:43:03.926000      4825.15        1.90931800e+00        4.05614195e-08  24.9111  24.4095
0202-11-01_17:43:04.120000      4825.34        1.91962100e+00        3.97557095e-08  24.9111  24.4095
0202-11-01_17:43:04.312000      4825.54        1.92847500e+00        4.15530795e-08  24.9111  24.4095
0202-11-01_17:43:04.520000      4825.74        1.93936600e+00        3.87640495e-08  24.9111  24.4095
0202-11-01_17:43:04.750000      4825.98        1.94966700e+00        4.99821295e-08  24.9111  24.4095
0202-11-01_17:43:04.953000      4826.18        1.95938200e+00        5.11597195e-08  24.8998  24.4148
0202-11-01_17:43:05.156000      4826.38        1.96913200e+00        5.98986595e-08  24.8998  24.4148
0202-11-01_17:43:05.360000      4826.58        1.97841100e+00        4.94243295e-08  24.8998  24.4148
0202-11-01_17:43:05.550000      4826.78        1.98923100e+00        5.32049995e-08  24.8998  24.4148
0202-11-01_17:43:05.770000      4826.99        1.99948600e+00        5.71716195e-08  24.8998  24.4148
0202-11-01_17:43:05.965000      4827.19        2.00853600e+00        6.04558595e-08  24.9434  24.3751
0202-11-01_17:43:06.156000      4827.38        2.01857600e+00        6.01453595e-08  24.9434  24.3751
0202-11-01_17:43:06.363000      4827.58        2.02854100e+00        6.05783995e-08  24.9434  24.3751
0202-11-01_17:43:06.555000      4827.78        2.03818400e+00        5.17774795e-08  24.9434  24.3751
0202-11-01_17:43:06.758000      4827.98        2.04858100e+00        4.97321995e-08  24.9434  24.3751
0202-11-01_17:43:06.950000      4828.17        2.05829900e+00        4.95462595e-08  24.9085  24.4243
0202-11-01_17:43:07.140000      4828.37        2.06810000e+00        5.29550695e-08  24.9085  24.4243
0202-11-01_17:43:07.336000      4828.56        2.07782100e+00        5.41326595e-08  24.9085  24.4243
0202-11-01_17:43:07.540000      4828.76        2.08826300e+00        5.04139595e-08  24.9085  24.4243
0202-11-01_17:43:07.746000      4828.97        2.09811800e+00        5.40706795e-08  24.9085  24.4243
0202-11-01_17:43:07.938000      4829.16        2.10754200e+00        4.94223095e-08  24.8936  24.3990
0202-11-01_17:43:08.130000      4829.35        2.11814700e+00        5.07858295e-08  24.8936  24.3990
0202-11-01_17:43:08.324000      4829.55        2.12782800e+00        4.21708395e-08  24.8936  24.3990
0202-11-01_17:43:08.527000      4829.75        2.13752600e+00        4.36583195e-08  24.8936  24.3990
0202-11-01_17:43:08.742000      4829.97        2.14776600e+00        4.14890795e-08  24.8936  24.3990
0202-11-01_17:43:08.945000      4830.17        2.15787600e+00        3.94437995e-08  24.8714  24.3813
0202-11-01_17:43:09.137000      4830.36        2.16712200e+00        4.14270995e-08  24.8714  24.3813
0202-11-01_17:43:09.340000      4830.56        2.17785700e+00        4.34104095e-08  24.8714  24.3813
0202-11-01_17:43:09.543000      4830.77        2.18786400e+00        4.34723895e-08  24.8714  24.3813
0202-11-01_17:43:09.742000      4830.97        2.19722300e+00        4.13031495e-08  24.8715  24.4636
0202-11-01_17:43:09.950000      4831.17        2.20740300e+00        3.64068595e-08  24.8715  24.4636
0202-11-01_17:43:10.140000      4831.36        2.21708800e+00        3.31220095e-08  24.8715  24.4636
0202-11-01_17:43:10.332000      4831.56        2.22627900e+00        3.10767295e-08  24.8715  24.4636
0202-11-01_17:43:10.535000      4831.76        2.23705500e+00        2.64283595e-08  24.8715  24.4636
0202-11-01_17:43:10.730000      4831.95        2.24701400e+00        3.51053195e-08  24.8715  24.4636
0202-11-01_17:43:10.926000      4832.15        2.25605800e+00        3.95677595e-08  24.9402  24.3331
0202-11-01_17:43:11.130000      4832.35        2.26703800e+00        4.49598695e-08  24.9402  24.3331
0202-11-01_17:43:11.324000      4832.55        2.27703300e+00        3.49813595e-08  24.9402  24.3331
0202-11-01_17:43:11.516000      4832.74        2.28598000e+00        3.30600295e-08  24.9402  24.3331
0202-11-01_17:43:11.727000      4832.95        2.29671700e+00        3.10767295e-08  24.9402  24.3331
0202-11-01_17:43:11.918000      4833.14        2.30683600e+00        3.91955595e-08  24.8644  24.4528
0202-11-01_17:43:12.110000      4833.33        2.31594100e+00        3.95670995e-08  24.8644  24.4528
0202-11-01_17:43:12.316000      4833.54        2.32634200e+00        4.20457995e-08  24.8644  24.4528
0202-11-01_17:43:12.508000      4833.73        2.33648300e+00        3.72114995e-08  24.8644  24.4528
0202-11-01_17:43:12.710000      4833.93        2.34585200e+00        3.31829095e-08  24.8644  24.4528
0202-11-01_17:43:12.902000      4834.13        2.35632200e+00        2.74809095e-08  24.9136  24.3578
0202-11-01_17:43:13.098000      4834.32        2.36654700e+00        2.53736395e-08  24.9136  24.3578
0202-11-01_17:43:13.290000      4834.51        2.37624800e+00        2.48778195e-08  24.9136  24.3578
0202-11-01_17:43:13.492000      4834.72        2.38578100e+00        2.56835395e-08  24.9136  24.3578
0202-11-01_17:43:13.690000      4834.91        2.39637500e+00        3.08277295e-08  24.9136  24.3578
0202-11-01_17:43:13.883000      4835.11        2.40601400e+00        3.25631295e-08  24.9182  24.4105
0202-11-01_17:43:14.090000      4835.31        2.41515900e+00        3.39886295e-08  24.9182  24.4105
0202-11-01_17:43:14.280000      4835.50        2.42567500e+00        2.67371695e-08  24.9182  24.4105
0202-11-01_17:43:14.484000      4835.71        2.43573900e+00        2.69850795e-08  24.9182  24.4105
0202-11-01_17:43:14.684000      4835.91        2.44533200e+00        2.84105795e-08  24.9182  24.4105
0202-11-01_17:43:14.887000      4836.11        2.45558600e+00        3.04558595e-08  24.8853  24.4265
0202-11-01_17:43:15.090000      4836.31        2.46543200e+00        2.52496895e-08  24.8853  24.4265
0202-11-01_17:43:15.293000      4836.51        2.47501000e+00        2.80387095e-08  24.8853  24.4265
0202-11-01_17:43:15.496000      4836.72        2.48534900e+00        2.75428795e-08  24.8853  24.4265
0202-11-01_17:43:15.740000      4836.96        2.49591700e+00        2.99600395e-08  24.8853  24.4265
0202-11-01_17:43:15.934000      4837.16        2.50559000e+00        2.82246495e-08  24.9083  24.3818
0202-11-01_17:43:16.137000      4837.36        2.51486400e+00        2.65512295e-08  24.9083  24.3818
0202-11-01_17:43:16.332000      4837.55        2.52474800e+00        2.84105795e-08  24.9083  24.3818
0202-11-01_17:43:16.523000      4837.75        2.53509900e+00        2.90923395e-08  24.9083  24.3818
0202-11-01_17:43:16.734000      4837.96        2.54519200e+00        2.69850795e-08  24.9083  24.3818
0202-11-01_17:43:16.930000      4838.15        2.55401400e+00        2.46298995e-08  24.8881  24.4305
0202-11-01_17:43:17.120000      4838.35        2.56473400e+00        2.27085795e-08  24.8881  24.4305
0202-11-01_17:43:17.332000      4838.55        2.57499100e+00        2.60554095e-08  24.8881  24.4305
0202-11-01_17:43:17.527000      4838.75        2.58455500e+00        2.45059495e-08  24.8881  24.4305
0202-11-01_17:43:17.742000      4838.97        2.59439800e+00        2.61793595e-08  24.8881  24.4305
0202-11-01_17:43:17.938000      4839.16        2.60454200e+00        2.28947595e-08  24.9354  24.4007
0202-11-01_17:43:18.130000      4839.35        2.61415100e+00        2.51881495e-08  24.9354  24.4007
0202-11-01_17:43:18.324000      4839.55        2.62448400e+00        2.54362495e-08  24.9354  24.4007
0202-11-01_17:43:18.530000      4839.76        2.63447800e+00        3.34934295e-08  24.9354  24.4007
0202-11-01_17:43:18.734000      4839.96        2.64414900e+00        3.38652995e-08  24.9101  24.3629
0202-11-01_17:43:18.926000      4840.15        2.65413200e+00        3.22538595e-08  24.9101  24.3629
0202-11-01_17:43:19.133000      4840.36        2.66395300e+00        3.15101195e-08  24.9101  24.3629
0202-11-01_17:43:19.324000      4840.55        2.67335500e+00        3.02705595e-08  24.9101  24.3629
0202-11-01_17:43:19.516000      4840.74        2.68405000e+00        2.87210995e-08  24.9101  24.3629
0202-11-01_17:43:19.723000      4840.95        2.69394900e+00        2.63659295e-08  24.9101  24.3629
0202-11-01_17:43:19.914000      4841.14        2.70319200e+00        2.26472295e-08  24.8897  24.4521
0202-11-01_17:43:20.105000      4841.33        2.71367900e+00        2.53742695e-08  24.8897  24.4521
0202-11-01_17:43:20.312000      4841.54        2.72394400e+00        2.48784495e-08  24.8897  24.4521
0202-11-01_17:43:20.504000      4841.73        2.73330000e+00        2.92169295e-08  24.8897  24.4521
0202-11-01_17:43:20.715000      4841.94        2.74392900e+00        2.85971395e-08  24.8897  24.4521
0202-11-01_17:43:20.906000      4842.13        2.75345700e+00        3.64064095e-08  24.9383  24.3370
0202-11-01_17:43:21.100000      4842.32        2.76273700e+00        3.57246495e-08  24.9383  24.3370
0202-11-01_17:43:21.305000      4842.53        2.77354800e+00        3.85136695e-08  24.9383  24.3370
0202-11-01_17:43:21.496000      4842.72        2.78346000e+00        3.38652995e-08  24.9383  24.3370
0202-11-01_17:43:21.740000      4842.96        2.79275100e+00        3.13861695e-08  24.9383  24.3370
0202-11-01_17:43:21.934000      4843.16        2.80303900e+00        3.10762795e-08  24.9106  24.4599
0202-11-01_17:43:22.130000      4843.35        2.81295300e+00        3.07663795e-08  24.9106  24.4599
0202-11-01_17:43:22.324000      4843.55        2.82271600e+00        3.57246495e-08  24.9106  24.4599
0202-11-01_17:43:22.516000      4843.74        2.83308000e+00        3.41132095e-08  24.9106  24.4599
0202-11-01_17:43:22.740000      4843.96        2.84269100e+00        3.50428895e-08  24.9106  24.4599
0202-11-01_17:43:22.934000      4844.16        2.85257500e+00        3.65303695e-08  24.9118  24.3726
0202-11-01_17:43:23.137000      4844.36        2.86273300e+00        3.75220195e-08  24.9118  24.3726
0202-11-01_17:43:23.330000      4844.55        2.87293900e+00        3.23158395e-08  24.9118  24.3726
0202-11-01_17:43:23.523000      4844.75        2.88169000e+00        2.33289895e-08  24.9118  24.3726
0202-11-01_17:43:23.740000      4844.96        2.89271200e+00        2.35768995e-08  24.9118  24.3726
0202-11-01_17:43:23.938000      4845.16        2.90231700e+00        2.73590895e-08  24.8566  24.4086
0202-11-01_17:43:24.140000      4845.36        2.91189400e+00        3.38059595e-08  24.8566  24.4086
0202-11-01_17:43:24.344000      4845.57        2.92227100e+00        3.14519095e-08  24.8566  24.4086
0202-11-01_17:43:24.547000      4845.77        2.93217900e+00        3.52325895e-08  24.8566  24.4086
0202-11-01_17:43:24.754000      4845.98        2.94172000e+00        3.19477395e-08  24.8566  24.4086
0202-11-01_17:43:24.945000      4846.17        2.95174800e+00        3.10800395e-08  24.9209  24.4249
0202-11-01_17:43:25.152000      4846.37        2.96224900e+00        2.74233195e-08  24.9209  24.4249
0202-11-01_17:43:25.344000      4846.57        2.97180600e+00        2.81050795e-08  24.9209  24.4249
0202-11-01_17:43:25.535000      4846.76        2.98181800e+00        2.94066295e-08  24.9209  24.4249
0202-11-01_17:43:25.760000      4846.98        2.99189400e+00        3.27534595e-08  24.9209  24.4249
0202-11-01_17:43:25.965000      4847.19        3.00192500e+00        2.44483595e-08  24.9463  24.3746
0202-11-01_17:43:26.168000      4847.39        3.01161500e+00        2.43243995e-08  24.9463  24.3746
0202-11-01_17:43:26.360000      4847.58        3.02111500e+00        2.31468095e-08  24.9463  24.3746
0202-11-01_17:43:26.560000      4847.78        3.03135400e+00        2.78571695e-08  24.9463  24.3746
0202-11-01_17:43:26.760000      4847.99        3.04139400e+00        2.40764895e-08  24.9300  24.3743
0202-11-01_17:43:26.970000      4848.19        3.05105900e+00        2.13494395e-08  24.9300  24.3743
0202-11-01_17:43:27.160000      4848.38        3.06144200e+00        2.09775695e-08  24.9300  24.3743
0202-11-01_17:43:27.355000      4848.58        3.07123800e+00        2.22791195e-08  24.9300  24.3743
0202-11-01_17:43:27.560000      4848.78        3.08030900e+00        1.99859195e-08  24.9300  24.3743
0202-11-01_17:43:27.760000      4848.99        3.09116700e+00        2.19072495e-08  24.9377  24.4420
0202-11-01_17:43:27.957000      4849.18        3.10091200e+00        2.24650495e-08  24.9377  24.4420
0202-11-01_17:43:28.150000      4849.37        3.11014300e+00        2.55639695e-08  24.9377  24.4420
0202-11-01_17:43:28.344000      4849.57        3.12072700e+00        2.31468095e-08  24.9377  24.4420
0202-11-01_17:43:28.535000      4849.76        3.13053400e+00        2.35806595e-08  24.9377  24.4420
0202-11-01_17:43:28.746000      4849.97        3.14061100e+00        2.67415595e-08  24.9377  24.4420
0202-11-01_17:43:28.938000      4850.16        3.15053200e+00        2.69274895e-08  24.8673  24.3560
0202-11-01_17:43:29.130000      4850.35        3.16030700e+00        2.79191495e-08  24.8673  24.3560
0202-11-01_17:43:29.336000      4850.56        3.17016100e+00        2.24030695e-08  24.8673  24.3560
0202-11-01_17:43:29.530000      4850.75        3.17999400e+00        2.63077095e-08  24.8673  24.3560
0202-11-01_17:43:29.740000      4850.96        3.19033200e+00        1.93664395e-08  24.8673  24.3560
0202-11-01_17:43:29.938000      4851.16        3.20010900e+00        1.01328695e-08  24.8905  24.4616
0202-11-01_17:43:30.130000      4851.35        3.21027100e+00        4.98956950e-09  24.8905  24.4616
0202-11-01_17:43:30.324000      4851.55        3.22017800e+00        6.47765950e-09  24.8905  24.4616
0202-11-01_17:43:30.527000      4851.75        3.23026700e+00        1.32332995e-08  24.8905  24.4616
0202-11-01_17:43:30.742000      4851.96        3.23996000e+00        1.22416495e-08  24.8905  24.4616
0202-11-01_17:43:30.945000      4852.17        3.25016500e+00        1.91212495e-08  24.8986  24.3443
0202-11-01_17:43:31.137000      4852.36        3.25943000e+00        1.92452095e-08  24.8986  24.3443
0202-11-01_17:43:31.344000      4852.57        3.26951500e+00        2.12285195e-08  24.8986  24.3443
0202-11-01_17:43:31.540000      4852.76        3.27996300e+00        2.33977595e-08  24.8986  24.3443
0202-11-01_17:43:31.754000      4852.98        3.29017700e+00        2.28399595e-08  24.9238  24.3779
0202-11-01_17:43:31.945000      4853.17        3.29918100e+00        2.08566495e-08  24.9238  24.3779
0202-11-01_17:43:32.137000      4853.36        3.30977000e+00        2.17863195e-08  24.9238  24.3779
0202-11-01_17:43:32.332000      4853.55        3.31944500e+00        1.83775095e-08  24.9238  24.3779
0202-11-01_17:43:32.530000      4853.75        3.32882700e+00        1.58983795e-08  24.9238  24.3779
0202-11-01_17:43:32.727000      4853.95        3.33932800e+00        1.59603495e-08  24.9238  24.3779
0202-11-01_17:43:32.930000      4854.15        3.34885900e+00        2.18482995e-08  24.9023  24.3727
0202-11-01_17:43:33.120000      4854.35        3.35888000e+00        2.35217195e-08  24.9023  24.3727
0202-11-01_17:43:33.316000      4854.54        3.36925400e+00        2.67445995e-08  24.9023  24.3727
0202-11-01_17:43:33.523000      4854.75        3.37912000e+00        2.70544895e-08  24.9023  24.3727
0202-11-01_17:43:33.770000      4854.99        3.38939200e+00        2.02988395e-08  24.9023  24.3727
0202-11-01_17:43:33.960000      4855.19        3.39901400e+00        1.98030195e-08  24.9108  24.3975
0202-11-01_17:43:34.152000      4855.38        3.40797900e+00        2.74883395e-08  24.9108  24.3975
0202-11-01_17:43:34.363000      4855.59        3.41880200e+00        2.83560395e-08  24.9108  24.3975
0202-11-01_17:43:34.560000      4855.78        3.42866800e+00        3.18268295e-08  24.9108  24.3975
0202-11-01_17:43:34.766000      4855.99        3.43791300e+00        3.51736595e-08  24.8799  24.4106
0202-11-01_17:43:34.970000      4856.19        3.44848200e+00        3.31283695e-08  24.8799  24.4106
0202-11-01_17:43:35.160000      4856.39        3.45852100e+00        4.21772195e-08  24.8799  24.4106
0202-11-01_17:43:35.355000      4856.58        3.46793300e+00        3.24466095e-08  24.8799  24.4106
0202-11-01_17:43:35.562000      4856.78        3.47859300e+00        4.16194095e-08  24.8799  24.4106
0202-11-01_17:43:35.766000      4856.99        3.48853700e+00        3.51740695e-08  24.9054  24.4025
0202-11-01_17:43:35.960000      4857.18        3.49813800e+00        3.62902895e-08  24.9054  24.4025
0202-11-01_17:43:36.156000      4857.38        3.50803400e+00        4.34186195e-08  24.9054  24.4025
0202-11-01_17:43:36.350000      4857.57        3.51816200e+00        4.81291895e-08  24.9054  24.4025
0202-11-01_17:43:36.543000      4857.76        3.52806200e+00        5.77978195e-08  24.9054  24.4025
0202-11-01_17:43:36.754000      4857.98        3.53728100e+00        5.87894795e-08  24.8898  24.3741
0202-11-01_17:43:36.953000      4858.18        3.54818400e+00        6.35618195e-08  24.8898  24.3741
0202-11-01_17:43:37.145000      4858.37        3.55789300e+00        6.69086595e-08  24.8898  24.3741
0202-11-01_17:43:37.350000      4858.57        3.56679600e+00        6.62268895e-08  24.8898  24.3741
0202-11-01_17:43:37.543000      4858.77        3.57792400e+00        6.88299895e-08  24.8898  24.3741
0202-11-01_17:43:37.746000      4858.97        3.58789600e+00        7.40981495e-08  24.8898  24.3741
0202-11-01_17:43:37.940000      4859.16        3.59734100e+00        8.43865795e-08  24.9210  24.4485
0202-11-01_17:43:38.140000      4859.36        3.60705500e+00        9.30015795e-08  24.9210  24.4485
0202-11-01_17:43:38.340000      4859.56        3.61749300e+00        9.16380495e-08  24.9210  24.4485
0202-11-01_17:43:38.543000      4859.76        3.62779300e+00        9.60385195e-08  24.9210  24.4485
0202-11-01_17:43:38.750000      4859.97        3.63688600e+00        9.83936995e-08  24.9210  24.4485
0202-11-01_17:43:38.940000      4860.17        3.64731300e+00        1.06017049e-07  24.9165  24.3634
0202-11-01_17:43:39.150000      4860.37        3.65722700e+00        1.14074249e-07  24.9165  24.3634
0202-11-01_17:43:39.344000      4860.57        3.66711000e+00        1.22875189e-07  24.9165  24.3634
0202-11-01_17:43:39.543000      4860.76        3.67663800e+00        1.29135009e-07  24.9165  24.3634
0202-11-01_17:43:39.746000      4860.97        3.68747200e+00        1.37688029e-07  24.9165  24.3634
0202-11-01_17:43:39.940000      4861.16        3.69664400e+00        1.37811989e-07  24.9309  24.4321
0202-11-01_17:43:40.140000      4861.36        3.70606500e+00        1.45187419e-07  24.9309  24.4321
0202-11-01_17:43:40.344000      4861.57        3.71636600e+00        1.51881099e-07  24.9309  24.4321
0202-11-01_17:43:40.540000      4861.76        3.72643900e+00        1.60991929e-07  24.9309  24.4321
0202-11-01_17:43:40.770000      4861.99        3.73589600e+00        1.73263659e-07  24.9309  24.4321
0202-11-01_17:43:40.973000      4862.20        3.74633700e+00        1.82746359e-07  24.9869  24.4080
0202-11-01_17:43:41.176000      4862.40        3.75628200e+00        1.98612839e-07  24.9869  24.4080
0202-11-01_17:43:41.367000      4862.59        3.76623300e+00        2.04500789e-07  24.9869  24.4080
0202-11-01_17:43:41.580000      4862.80        3.77635800e+00        2.23156299e-07  24.9869  24.4080
0202-11-01_17:43:41.770000      4862.99        3.78591700e+00        2.32080389e-07  24.9098  24.4512
0202-11-01_17:43:41.965000      4863.19        3.79605100e+00        2.51602779e-07  24.9098  24.4512
0202-11-01_17:43:42.170000      4863.40        3.80592000e+00        2.68955649e-07  24.9098  24.4512
0202-11-01_17:43:42.367000      4863.59        3.81586700e+00        2.85193989e-07  24.9098  24.4512
0202-11-01_17:43:42.562000      4863.79        3.82503900e+00        2.94676679e-07  24.9098  24.4512
0202-11-01_17:43:42.770000      4863.99        3.83622000e+00        3.19901889e-07  24.9098  24.4512
0202-11-01_17:43:42.965000      4864.19        3.84598500e+00        3.39177169e-07  24.9056  24.4384
0202-11-01_17:43:43.164000      4864.39        3.85500700e+00        3.58328499e-07  24.9056  24.4384
0202-11-01_17:43:43.363000      4864.59        3.86544300e+00        3.73017379e-07  24.9056  24.4384
0202-11-01_17:43:43.562000      4864.79        3.87570500e+00        3.90247369e-07  24.9056  24.4384
0202-11-01_17:43:43.766000      4864.99        3.88515000e+00        4.10328379e-07  24.8788  24.3576
0202-11-01_17:43:43.960000      4865.18        3.89550700e+00        4.48940919e-07  24.8788  24.3576
0202-11-01_17:43:44.152000      4865.38        3.90536500e+00        4.70013569e-07  24.8788  24.3576
0202-11-01_17:43:44.355000      4865.58        3.91435300e+00        4.87863349e-07  24.8788  24.3576
0202-11-01_17:43:44.550000      4865.77        3.92517000e+00        5.20092119e-07  24.8788  24.3576
0202-11-01_17:43:44.754000      4865.98        3.93534200e+00        5.48478219e-07  24.8788  24.3576
0202-11-01_17:43:44.960000      4866.18        3.94478500e+00        5.93164649e-07  24.8642  24.4229
0202-11-01_17:43:45.164000      4866.39        3.95513400e+00        6.17708099e-07  24.8642  24.4229
0202-11-01_17:43:45.363000      4866.59        3.96515800e+00        6.55824809e-07  24.8642  24.4229
0202-11-01_17:43:45.562000      4866.79        3.97426200e+00        6.80554189e-07  24.8642  24.4229
0202-11-01_17:43:45.773000      4867.00        3.98493800e+00        7.15510009e-07  24.8642  24.4229
0202-11-01_17:43:45.970000      4867.19        3.99456700e+00        7.63233369e-07  24.9330  24.4075
0202-11-01_17:43:46.164000      4867.39        4.00437900e+00        7.94656419e-07  24.9330  24.4075
0202-11-01_17:43:46.375000      4867.60        4.01483300e+00        8.55581189e-07  24.9330  24.4075
0202-11-01_17:43:46.570000      4867.79        4.02453100e+00        8.97354629e-07  24.9330  24.4075
0202-11-01_17:43:46.770000      4867.99        4.03409600e+00        9.41793139e-07  24.9330  24.4075
0202-11-01_17:43:46.973000      4868.19        4.04395800e+00        1.00030075e-06  24.9096  24.3760
0202-11-01_17:43:47.164000      4868.39        4.05443300e+00        1.05068918e-06  24.9096  24.3760
0202-11-01_17:43:47.363000      4868.59        4.06436600e+00        1.11142801e-06  24.9096  24.3760
0202-11-01_17:43:47.560000      4868.78        4.07363200e+00        1.17755896e-06  24.9096  24.3760
0202-11-01_17:43:47.754000      4868.98        4.08427800e+00        1.22968232e-06  24.9096  24.3760
0202-11-01_17:43:47.945000      4869.17        4.09419200e+00        1.28372701e-06  24.9706  24.4573
0202-11-01_17:43:48.152000      4869.37        4.10326200e+00        1.36615763e-06  24.9706  24.4573
0202-11-01_17:43:48.344000      4869.57        4.11387800e+00        1.43117295e-06  24.9706  24.4573
0202-11-01_17:43:48.547000      4869.77        4.12372900e+00        1.50052675e-06  24.9706  24.4573
0202-11-01_17:43:48.750000      4869.97        4.13326800e+00        1.59845259e-06  24.9706  24.4573
0202-11-01_17:43:48.940000      4870.16        4.14376600e+00        1.67158708e-06  24.9825  24.3641
0202-11-01_17:43:49.140000      4870.36        4.15385100e+00        1.74955588e-06  24.9825  24.3641
0202-11-01_17:43:49.344000      4870.57        4.16325700e+00        1.85814200e-06  24.9825  24.3641
0202-11-01_17:43:49.547000      4870.77        4.17360000e+00        1.94491173e-06  24.9825  24.3641
0202-11-01_17:43:49.754000      4870.98        4.18358200e+00        2.03292102e-06  24.9825  24.3641
0202-11-01_17:43:49.945000      4871.17        4.19264800e+00        2.15867515e-06  24.8960  24.4239
0202-11-01_17:43:50.145000      4871.37        4.20317100e+00        2.26341861e-06  24.8960  24.4239
0202-11-01_17:43:50.350000      4871.58        4.21321600e+00        2.36686053e-06  24.8960  24.4239
0202-11-01_17:43:50.555000      4871.78        4.22289800e+00        2.47643830e-06  24.8960  24.4239
0202-11-01_17:43:50.758000      4871.98        4.23324500e+00        2.62822335e-06  24.8960  24.4239
0202-11-01_17:43:50.953000      4872.18        4.24305700e+00        2.74802755e-06  24.9314  24.3313
0202-11-01_17:43:51.160000      4872.38        4.25242200e+00        2.86987704e-06  24.9314  24.3313
0202-11-01_17:43:51.360000      4872.58        4.26316800e+00        3.03709471e-06  24.9314  24.3313
0202-11-01_17:43:51.550000      4872.77        4.27294600e+00        3.16873678e-06  24.9314  24.3313
0202-11-01_17:43:51.766000      4872.99        4.28191000e+00        3.35250267e-06  24.9314  24.3313
0202-11-01_17:43:51.960000      4873.18        4.29310200e+00        3.48891708e-06  24.8551  24.3657
0202-11-01_17:43:52.152000      4873.38        4.30261700e+00        3.64163180e-06  24.8551  24.3657
0202-11-01_17:43:52.360000      4873.58        4.31187600e+00        3.85527127e-06  24.8551  24.3657
0202-11-01_17:43:52.550000      4873.77        4.32266800e+00        4.02707534e-06  24.8551  24.3657
0202-11-01_17:43:52.746000      4873.97        4.33261300e+00        4.20073875e-06  24.8551  24.3657
0202-11-01_17:43:52.953000      4874.17        4.34164800e+00        4.43935550e-06  24.9117  24.3737
0202-11-01_17:43:53.145000      4874.37        4.35235300e+00        4.62919527e-06  24.9117  24.3737
0202-11-01_17:43:53.344000      4874.57        4.36237000e+00        4.82039857e-06  24.9117  24.3737
0202-11-01_17:43:53.547000      4874.77        4.37181500e+00        5.09000451e-06  24.9117  24.3737
0202-11-01_17:43:53.746000      4874.97        4.38240900e+00        5.30073144e-06  24.9117  24.3737
0202-11-01_17:43:53.940000      4875.16        4.39231400e+00        5.51406148e-06  24.9505  24.3632
0202-11-01_17:43:54.145000      4875.37        4.40108900e+00        5.81688846e-06  24.9505  24.3632
0202-11-01_17:43:54.344000      4875.57        4.41189100e+00        6.05879010e-06  24.9505  24.3632
0202-11-01_17:43:54.547000      4875.77        4.42245600e+00        6.31221973e-06  24.9505  24.3632
0202-11-01_17:43:54.754000      4875.98        4.43166100e+00        6.64659311e-06  24.9505  24.3632
0202-11-01_17:43:54.957000      4876.18        4.44188500e+00        6.90237791e-06  24.9288  24.4266
0202-11-01_17:43:55.156000      4876.38        4.45189400e+00        7.26699681e-06  24.9288  24.4266
0202-11-01_17:43:55.348000      4876.57        4.46119400e+00        7.54825471e-06  24.9288  24.4266
0202-11-01_17:43:55.560000      4876.78        4.47220300e+00        7.83775571e-06  24.9288  24.4266
0202-11-01_17:43:55.760000      4876.99        4.48170400e+00        8.24960211e-06  24.9288  24.4266
0202-11-01_17:43:55.973000      4877.20        4.49138500e+00        8.56346071e-06  24.9606  24.4107
0202-11-01_17:43:56.164000      4877.39        4.50169100e+00        8.99718541e-06  24.9606  24.4107
0202-11-01_17:43:56.380000      4877.60        4.51182900e+00        9.33329421e-06  24.9606  24.4107
0202-11-01_17:43:56.574000      4877.80        4.52143600e+00        9.70993681e-06  24.9606  24.4107
0202-11-01_17:43:56.777000      4878.00        4.53166300e+00        1.02277663e-05  24.9606  24.4107
0202-11-01_17:43:56.973000      4878.20        4.54144300e+00        1.06243659e-05  24.9091  24.3634
0202-11-01_17:43:57.168000      4878.39        4.55041300e+00        1.10102434e-05  24.9091  24.3634
0202-11-01_17:43:57.367000      4878.59        4.56135000e+00        1.15635864e-05  24.9091  24.3634
0202-11-01_17:43:57.562000      4878.79        4.57122000e+00        1.19856592e-05  24.9091  24.3634
0202-11-01_17:43:57.760000      4878.99        4.58047200e+00        1.24418821e-05  24.9091  24.3634
0202-11-01_17:43:57.960000      4879.18        4.59086400e+00        1.30525551e-05  24.8921  24.4054
0202-11-01_17:43:58.152000      4879.38        4.60070500e+00        1.43990975e-05  24.8921  24.4054
0202-11-01_17:43:58.348000      4879.57        4.61004400e+00        1.44627493e-05  24.8921  24.4054
0202-11-01_17:43:58.547000      4879.77        4.62076000e+00        1.48240213e-05  24.8921  24.4054
0202-11-01_17:43:58.742000      4879.97        4.63101800e+00        1.62398555e-05  24.8921  24.4054
0202-11-01_17:43:58.938000      4880.16        4.64024900e+00        1.63102630e-05  24.9470  24.3549
0202-11-01_17:43:59.145000      4880.37        4.65062900e+00        1.76157757e-05  24.9470  24.3549
0202-11-01_17:43:59.344000      4880.57        4.66041600e+00        1.77046527e-05  24.9470  24.3549
0202-11-01_17:43:59.547000      4880.77        4.66959800e+00        1.79762419e-05  24.9470  24.3549
0202-11-01_17:43:59.758000      4880.98        4.68066300e+00        1.91178866e-05  24.9470  24.3549
0202-11-01_17:43:59.960000      4881.19        4.69052300e+00        2.04458356e-05  24.8983  24.4224
