Repository: shortlab/2025-devitre-PhD

# 2025-devitre-PhD
Data repository for Alexis Devitre's PhD thesis

File: chapter 5/cold_vs_warm/20K/ffj23/Ic/2_pulses/Ic_2023-11-01_18-26-41793496_f23-pulse-5ms.txt
# Ic = 3.77 A, n = 21.58 , Tavg = 24.91 K, f23-pulse-5ms
#datetime                        t_s     iHTS_A                vHTS_V                tHTS_K  tTAR_K
0202-11-01_18:25:07.020000      843.00        1.71618900e-02        1.49646875e-08  24.9415  24.4177
0202-11-01_18:25:07.230000      843.21        1.34070500e-02        1.36018975e-08  24.9415  24.4177
0202-11-01_18:25:07.420000      843.41        2.25225600e-02        9.44988750e-09  24.9424  24.4373
0202-11-01_18:25:07.617000      843.60        3.22302300e-02        8.83065750e-09  24.9424  24.4373
0202-11-01_18:25:07.824000      843.81        4.25697000e-02        1.75076375e-08  24.9424  24.4373
0202-11-01_18:25:08.016000      844.00        5.19805500e-02        1.98008375e-08  24.9424  24.4373
0202-11-01_18:25:08.210000      844.19        6.26855500e-02        2.07305175e-08  24.9424  24.4373
0202-11-01_18:25:08.406000      844.39        7.25178900e-02        1.93050175e-08  24.9844  24.3673
0202-11-01_18:25:08.600000      844.58        8.15176400e-02        1.89951275e-08  24.9844  24.3673
0202-11-01_18:25:08.793000      844.78        9.20861100e-02        2.16601975e-08  24.9844  24.3673
0202-11-01_18:25:09             844.98        1.02210800e-01        2.63085775e-08  24.9844  24.3673
0202-11-01_18:25:09.195000      845.18        1.11541500e-01        2.64325375e-08  24.9844  24.3673
0202-11-01_18:25:09.400000      845.38        1.21924100e-01        2.81679275e-08  24.9904  24.4792
0202-11-01_18:25:09.598000      845.58        1.31958300e-01        2.92835375e-08  24.9904  24.4792
0202-11-01_18:25:09.793000      845.77        1.41771300e-01        3.28163075e-08  24.9904  24.4792
0202-11-01_18:25:09.984000      845.97        1.51655600e-01        3.25683975e-08  24.9904  24.4792
0202-11-01_18:25:10.190000      846.17        1.61615600e-01        3.46136875e-08  24.9904  24.4792
0202-11-01_18:25:10.395000      846.38        1.71286100e-01        2.88496875e-08  25.0067  24.3565
0202-11-01_18:25:10.590000      846.57        1.81419700e-01        2.62465975e-08  25.0067  24.3565
0202-11-01_18:25:10.780000      846.76        1.91747800e-01        2.72382575e-08  25.0067  24.3565
0202-11-01_18:25:10.973000      846.96        2.00898200e-01        3.08329975e-08  25.0067  24.3565
0202-11-01_18:25:11.190000      847.17        2.11481500e-01        2.99033275e-08  25.0067  24.3565
0202-11-01_18:25:11.402000      847.38        2.21156500e-01        2.88496875e-08  24.9556  24.4579
0202-11-01_18:25:11.605000      847.59        2.30816700e-01        2.58127475e-08  24.9556  24.4579
0202-11-01_18:25:11.797000      847.78        2.41061600e-01        2.86017775e-08  24.9556  24.4579
0202-11-01_18:25:11.996000      847.98        2.50340400e-01        3.14527875e-08  24.9556  24.4579
0202-11-01_18:25:12.242000      848.22        2.61251700e-01        3.21345475e-08  24.9556  24.4579
0202-11-01_18:25:12.445000      848.43        2.70794400e-01        3.30022475e-08  24.9353  24.3966
0202-11-01_18:25:12.650000      848.63        2.80781100e-01        3.45517075e-08  24.9353  24.3966
0202-11-01_18:25:12.850000      848.83        2.90683200e-01        3.62871075e-08  24.9353  24.3966
0202-11-01_18:25:13.043000      849.03        3.00392300e-01        3.52336975e-08  24.9353  24.3966
0202-11-01_18:25:13.260000      849.24        3.10704000e-01        3.36851575e-08  24.9353  24.3966
0202-11-01_18:25:13.453000      849.44        3.20634300e-01        3.20124275e-08  24.9351  24.4097
0202-11-01_18:25:13.650000      849.63        3.30082300e-01        3.57315975e-08  24.9351  24.4097
0202-11-01_18:25:13.850000      849.83        3.40440000e-01        3.79628275e-08  24.9351  24.4097
0202-11-01_18:25:14.043000      850.03        3.50252700e-01        3.79628275e-08  24.9351  24.4097
0202-11-01_18:25:14.240000      850.22        3.59445400e-01        3.79628275e-08  24.9351  24.4097
0202-11-01_18:25:14.440000      850.43        3.70281000e-01        3.41201575e-08  24.9179  24.4413
0202-11-01_18:25:14.637000      850.62        3.79822500e-01        4.13096575e-08  24.9179  24.4413
0202-11-01_18:25:14.830000      850.81        3.88972100e-01        3.98221775e-08  24.9179  24.4413
0202-11-01_18:25:15.035000      851.02        3.99927900e-01        4.39127575e-08  24.9179  24.4413
0202-11-01_18:25:15.230000      851.21        4.09703900e-01        4.13096575e-08  24.9179  24.4413
0202-11-01_18:25:15.426000      851.41        4.19294300e-01        4.27351675e-08  24.9470  24.3986
0202-11-01_18:25:15.630000      851.61        4.29544600e-01        4.48424375e-08  24.9470  24.3986
0202-11-01_18:25:15.820000      851.80        4.39759800e-01        4.74455275e-08  24.9470  24.3986
0202-11-01_18:25:16.023000      852.01        4.48577000e-01        4.65158575e-08  24.9470  24.3986
0202-11-01_18:25:16.240000      852.22        4.59387400e-01        4.60820075e-08  24.9470  24.3986
0202-11-01_18:25:16.440000      852.43        4.69083200e-01        3.84586575e-08  24.9093  24.4241
0202-11-01_18:25:16.637000      852.62        4.78909600e-01        3.59795175e-08  24.9093  24.4241
0202-11-01_18:25:16.840000      852.82        4.88823500e-01        3.78388675e-08  24.9093  24.4241
0202-11-01_18:25:17.040000      853.02        4.98341200e-01        4.19914275e-08  24.9093  24.4241
0202-11-01_18:25:17.234000      853.22        5.08641000e-01        4.40367175e-08  24.9093  24.4241
0202-11-01_18:25:17.440000      853.43        5.19113000e-01        4.44705675e-08  24.9148  24.4371
0202-11-01_18:25:17.637000      853.62        5.28464500e-01        4.13096575e-08  24.9148  24.4371
0202-11-01_18:25:17.830000      853.81        5.38124600e-01        3.95742675e-08  24.9148  24.4371
0202-11-01_18:25:18.030000      854.01        5.48865300e-01        3.62274275e-08  24.9148  24.4371
0202-11-01_18:25:18.254000      854.24        5.58917200e-01        3.77768875e-08  24.9148  24.4371
0202-11-01_18:25:18.453000      854.44        5.68489900e-01        3.88305275e-08  24.8890  24.3618
0202-11-01_18:25:18.650000      854.63        5.78564100e-01        4.07518575e-08  24.8890  24.3618
0202-11-01_18:25:18.855000      854.84        5.88333400e-01        3.99461375e-08  24.8890  24.3618
0202-11-01_18:25:19.055000      855.04        5.98296300e-01        3.67226275e-08  24.8890  24.3618
0202-11-01_18:25:19.260000      855.24        6.08645100e-01        3.21972575e-08  24.8741  24.4779
0202-11-01_18:25:19.453000      855.44        6.17858600e-01        3.46131575e-08  24.8741  24.4779
0202-11-01_18:25:19.650000      855.63        6.27495000e-01        2.99024875e-08  24.8741  24.4779
0202-11-01_18:25:19.840000      855.82        6.37775600e-01        2.83530275e-08  24.8741  24.4779
0202-11-01_18:25:20.047000      856.03        6.47974500e-01        2.96545675e-08  24.8741  24.4779
0202-11-01_18:25:20.258000      856.24        6.57481800e-01        2.45103675e-08  24.8741  24.4779
0202-11-01_18:25:20.450000      856.43        6.68079300e-01        3.03983175e-08  24.9081  24.3504
0202-11-01_18:25:20.650000      856.63        6.77969500e-01        2.52541075e-08  24.9081  24.3504
0202-11-01_18:25:20.844000      856.82        6.87150300e-01        3.52326275e-08  24.9081  24.3504
0202-11-01_18:25:21.035000      857.02        6.97652000e-01        3.25055775e-08  24.9081  24.3504
0202-11-01_18:25:21.246000      857.23        7.07622300e-01        3.84555075e-08  24.9081  24.3504
0202-11-01_18:25:21.438000      857.42        7.17350800e-01        3.18238175e-08  24.9704  24.4571
0202-11-01_18:25:21.630000      857.61        7.27545200e-01        3.23816175e-08  24.9704  24.4571
0202-11-01_18:25:21.830000      857.81        7.37505200e-01        3.00264475e-08  24.9704  24.4571
0202-11-01_18:25:22.020000      858.00        7.46966100e-01        3.49227375e-08  24.9704  24.4571
0202-11-01_18:25:22.240000      858.22        7.57311900e-01        3.39310875e-08  24.9704  24.4571
0202-11-01_18:25:22.430000      858.41        7.67079000e-01        3.59763675e-08  24.9550  24.3858
0202-11-01_18:25:22.620000      858.61        7.77098300e-01        3.69060475e-08  24.9550  24.3858
0202-11-01_18:25:22.830000      858.81        7.85927400e-01        4.39096075e-08  24.9550  24.3858
0202-11-01_18:25:23.020000      859.00        7.97236400e-01        4.33517975e-08  24.9550  24.3858
0202-11-01_18:25:23.254000      859.24        8.07140000e-01        4.16164075e-08  24.9550  24.3858
0202-11-01_18:25:23.450000      859.43        8.17151900e-01        3.96330975e-08  24.9392  24.3920
0202-11-01_18:25:23.656000      859.64        8.26824400e-01        4.11205775e-08  24.9392  24.3920
0202-11-01_18:25:23.850000      859.83        8.36256000e-01        4.36616975e-08  24.9392  24.3920
0202-11-01_18:25:24.043000      860.03        8.46674600e-01        4.70085275e-08  24.9392  24.3920
0202-11-01_18:25:24.266000      860.25        8.56506900e-01        4.94876675e-08  24.9392  24.3920
0202-11-01_18:25:24.457000      860.44        8.66547000e-01        4.76283075e-08  24.9497  24.4282
0202-11-01_18:25:24.660000      860.64        8.76579700e-01        4.29799275e-08  24.9497  24.4282
0202-11-01_18:25:24.850000      860.84        8.85938600e-01        4.23601475e-08  24.9497  24.4282
0202-11-01_18:25:25.047000      861.03        8.95601800e-01        4.18640675e-08  24.9497  24.4282
0202-11-01_18:25:25.242000      861.22        9.06363800e-01        4.45907475e-08  24.9264  24.3783
0202-11-01_18:25:25.438000      861.42        9.16490000e-01        4.65115875e-08  24.9264  24.3783
0202-11-01_18:25:25.630000      861.61        9.25451100e-01        4.52099175e-08  24.9264  24.3783
0202-11-01_18:25:25.824000      861.81        9.36047800e-01        5.04780875e-08  24.9264  24.3783
0202-11-01_18:25:26.030000      862.01        9.45590700e-01        4.99822575e-08  24.9264  24.3783
0202-11-01_18:25:26.227000      862.21        9.55537300e-01        5.63660275e-08  24.9377  24.4046
0202-11-01_18:25:26.418000      862.40        9.66012300e-01        5.50644875e-08  24.9377  24.4046
0202-11-01_18:25:26.625000      862.61        9.75967800e-01        5.38249175e-08  24.9377  24.4046
0202-11-01_18:25:26.820000      862.80        9.85269000e-01        5.50644875e-08  24.9377  24.4046
0202-11-01_18:25:27.016000      863.00        9.95789900e-01        5.26473275e-08  24.9377  24.4046
0202-11-01_18:25:27.223000      863.21        1.00577400e+00        5.67998775e-08  24.9377  24.4046
0202-11-01_18:25:27.420000      863.41        1.01531800e+00        6.06425375e-08  24.9442  24.4198
0202-11-01_18:25:27.617000      863.60        1.02527200e+00        5.92790175e-08  24.9442  24.4198
0202-11-01_18:25:27.810000      863.79        1.03545800e+00        5.36389775e-08  24.9442  24.4198
0202-11-01_18:25:28             863.98        1.04515300e+00        5.30191975e-08  24.9442  24.4198
0202-11-01_18:25:28.240000      864.22        1.05503600e+00        5.48785475e-08  24.9442  24.4198
0202-11-01_18:25:28.440000      864.43        1.06490800e+00        5.15317175e-08  24.9026  24.3564
0202-11-01_18:25:28.637000      864.62        1.07474600e+00        5.91550575e-08  24.9026  24.3564
0202-11-01_18:25:28.830000      864.81        1.08470300e+00        6.31836575e-08  24.9026  24.3564
0202-11-01_18:25:29.035000      865.02        1.09464200e+00        6.72742275e-08  24.9026  24.3564
0202-11-01_18:25:29.230000      865.21        1.10421600e+00        6.31836575e-08  24.9026  24.3564
0202-11-01_18:25:29.420000      865.41        1.11459600e+00        5.73576875e-08  24.8878  24.4597
0202-11-01_18:25:29.630000      865.61        1.12437700e+00        6.18201275e-08  24.8878  24.4597
0202-11-01_18:25:29.820000      865.80        1.13441100e+00        6.23779375e-08  24.8878  24.4597
0202-11-01_18:25:30.010000      866.00        1.14409600e+00        6.97533575e-08  24.8878  24.4597
0202-11-01_18:25:30.240000      866.22        1.15432600e+00        6.96294075e-08  24.8878  24.4597
0202-11-01_18:25:30.430000      866.41        1.16438900e+00        6.70882875e-08  24.8868  24.3329
0202-11-01_18:25:30.637000      866.62        1.17424800e+00        6.54768575e-08  24.8868  24.3329
0202-11-01_18:25:30.830000      866.81        1.18381000e+00        6.53528975e-08  24.8868  24.3329
0202-11-01_18:25:31.020000      867.00        1.19380000e+00        6.65303475e-08  24.8868  24.3329
0202-11-01_18:25:31.250000      867.23        1.20436400e+00        6.82034675e-08  24.8868  24.3329
0202-11-01_18:25:31.453000      867.44        1.21360400e+00        6.46704875e-08  24.8623  24.4404
0202-11-01_18:25:31.656000      867.64        1.22383000e+00        6.65297675e-08  24.8623  24.4404
0202-11-01_18:25:31.848000      867.83        1.23397000e+00        6.23152375e-08  24.8623  24.4404
0202-11-01_18:25:32.050000      868.03        1.24340700e+00        5.97121475e-08  24.8623  24.4404
0202-11-01_18:25:32.258000      868.24        1.25324300e+00        5.74809275e-08  24.8623  24.4404
0202-11-01_18:25:32.450000      868.43        1.26349900e+00        5.44439875e-08  24.8995  24.3745
0202-11-01_18:25:32.652000      868.64        1.27314500e+00        5.24606775e-08  24.8995  24.3745
0202-11-01_18:25:32.848000      868.83        1.28280800e+00        5.37002475e-08  24.8995  24.3745
0202-11-01_18:25:33.040000      869.02        1.29317400e+00        5.75429075e-08  24.8995  24.3745
0202-11-01_18:25:33.260000      869.24        1.30319800e+00        5.93402775e-08  24.8995  24.3745
0202-11-01_18:25:33.453000      869.44        1.31317000e+00        5.71710375e-08  24.8996  24.3885
0202-11-01_18:25:33.656000      869.64        1.32296100e+00        5.51877275e-08  24.8996  24.3885
0202-11-01_18:25:33.860000      869.84        1.33234500e+00        5.25846375e-08  24.8996  24.3885
0202-11-01_18:25:34.062000      870.04        1.34254100e+00        5.51257475e-08  24.8996  24.3885
0202-11-01_18:25:34.270000      870.25        1.35313800e+00        5.60554175e-08  24.8996  24.3885
0202-11-01_18:25:34.460000      870.44        1.36170100e+00        5.43200275e-08  24.8987  24.4229
0202-11-01_18:25:34.656000      870.64        1.37311600e+00        5.11591275e-08  24.8987  24.4229
0202-11-01_18:25:34.848000      870.83        1.38259500e+00        5.17169375e-08  24.8987  24.4229
0202-11-01_18:25:35.050000      871.04        1.39229200e+00        4.93617575e-08  24.8987  24.4229
0202-11-01_18:25:35.254000      871.24        1.40247600e+00        5.06013275e-08  24.8987  24.4229
0202-11-01_18:25:35.450000      871.43        1.41236100e+00        5.23367175e-08  24.9089  24.3768
0202-11-01_18:25:35.652000      871.64        1.42238300e+00        5.32044175e-08  24.9089  24.3768
0202-11-01_18:25:35.848000      871.83        1.43242700e+00        5.58694875e-08  24.9089  24.3768
0202-11-01_18:25:36.040000      872.02        1.44231900e+00        5.06633075e-08  24.9089  24.3768
0202-11-01_18:25:36.246000      872.23        1.45231300e+00        4.67586675e-08  24.9089  24.3768
0202-11-01_18:25:36.438000      872.42        1.46211500e+00        4.50852475e-08  24.8930  24.4020
0202-11-01_18:25:36.633000      872.61        1.47211300e+00        3.93832375e-08  24.8930  24.4020
0202-11-01_18:25:36.836000      872.82        1.48173900e+00        4.19243475e-08  24.8930  24.4020
0202-11-01_18:25:37.027000      873.01        1.49147100e+00        3.89490275e-08  24.8930  24.4020
0202-11-01_18:25:37.230000      873.21        1.50207200e+00        4.03121875e-08  24.8930  24.4020
0202-11-01_18:25:37.434000      873.42        1.51167300e+00        3.82664075e-08  24.8790  24.4066
0202-11-01_18:25:37.625000      873.61        1.52131400e+00        4.10554375e-08  24.8790  24.4066
0202-11-01_18:25:37.816000      873.80        1.53123900e+00        4.28528075e-08  24.8790  24.4066
0202-11-01_18:25:38.020000      874.00        1.54202000e+00        4.23569775e-08  24.8790  24.4066
0202-11-01_18:25:38.240000      874.22        1.55133100e+00        3.54773875e-08  24.8790  24.4066
0202-11-01_18:25:38.445000      874.43        1.56147200e+00        3.41138575e-08  24.9085  24.3523
0202-11-01_18:25:38.637000      874.62        1.57121300e+00        2.90316375e-08  24.9085  24.3523
0202-11-01_18:25:38.832000      874.81        1.58077500e+00        3.17586775e-08  24.9085  24.3523
0202-11-01_18:25:39.023000      875.01        1.59125600e+00        3.43617675e-08  24.9085  24.3523
0202-11-01_18:25:39.234000      875.22        1.60149000e+00        3.57872775e-08  24.9085  24.3523
0202-11-01_18:25:39.434000      875.42        1.61090400e+00        3.79565175e-08  24.9161  24.4578
0202-11-01_18:25:39.637000      875.62        1.62109900e+00        3.93200375e-08  24.9161  24.4578
0202-11-01_18:25:39.830000      875.81        1.63080900e+00        4.01257575e-08  24.9161  24.4578
0202-11-01_18:25:40.020000      876.00        1.64065800e+00        4.58277675e-08  24.9161  24.4578
0202-11-01_18:25:40.250000      876.23        1.65145400e+00        4.33486375e-08  24.9161  24.4578
0202-11-01_18:25:40.457000      876.44        1.65992500e+00        4.61376575e-08  24.9261  24.3323
0202-11-01_18:25:40.656000      876.64        1.67057100e+00        4.21710475e-08  24.9261  24.3323
0202-11-01_18:25:40.850000      876.83        1.68067900e+00        4.43402875e-08  24.9261  24.3323
0202-11-01_18:25:41.055000      877.04        1.69031400e+00        4.72532675e-08  24.9261  24.3323
0202-11-01_18:25:41.260000      877.24        1.70004400e+00        4.40923775e-08  24.9074  24.4434
0202-11-01_18:25:41.453000      877.44        1.71049800e+00        4.29147875e-08  24.9074  24.4434
0202-11-01_18:25:41.656000      877.64        1.71992100e+00        4.47741375e-08  24.9074  24.4434
0202-11-01_18:25:41.850000      877.83        1.73034200e+00        4.58897475e-08  24.9074  24.4434
0202-11-01_18:25:42.043000      878.03        1.74024900e+00        4.70673375e-08  24.9074  24.4434
0202-11-01_18:25:42.266000      878.25        1.74999400e+00        4.44022675e-08  24.9074  24.4434
0202-11-01_18:25:42.460000      878.44        1.76037500e+00        5.22735175e-08  24.9316  24.3666
0202-11-01_18:25:42.660000      878.64        1.77004100e+00        5.37609975e-08  24.9316  24.3666
0202-11-01_18:25:42.855000      878.84        1.77989300e+00        5.90911375e-08  24.9316  24.3666
0202-11-01_18:25:43.047000      879.03        1.78934400e+00        5.69227175e-08  24.9316  24.3666
0202-11-01_18:25:43.260000      879.24        1.79984000e+00        5.53120975e-08  24.9316  24.3666
0202-11-01_18:25:43.453000      879.44        1.80955400e+00        4.99830475e-08  24.9628  24.3939
0202-11-01_18:25:43.645000      879.63        1.81926300e+00        4.86195275e-08  24.9628  24.3939
0202-11-01_18:25:43.836000      879.82        1.83009200e+00        5.28960375e-08  24.9628  24.3939
0202-11-01_18:25:44.043000      880.03        1.83962600e+00        5.93417875e-08  24.9628  24.3939
0202-11-01_18:25:44.250000      880.23        1.84940400e+00        6.18828975e-08  24.9628  24.3939
0202-11-01_18:25:44.450000      880.43        1.85986000e+00        6.31224675e-08  24.9139  24.4165
0202-11-01_18:25:44.645000      880.63        1.86946700e+00        5.96516775e-08  24.9139  24.4165
0202-11-01_18:25:44.836000      880.82        1.87846500e+00        5.87220075e-08  24.9139  24.4165
0202-11-01_18:25:45.040000      881.02        1.88949700e+00        5.89079375e-08  24.9139  24.4165
0202-11-01_18:25:45.242000      881.22        1.89962600e+00        5.63048475e-08  24.9139  24.4165
0202-11-01_18:25:45.445000      881.43        1.90882500e+00        5.84121075e-08  24.9283  24.3668
0202-11-01_18:25:45.637000      881.62        1.91943900e+00        5.72964975e-08  24.9283  24.3668
0202-11-01_18:25:45.840000      881.82        1.92910100e+00        6.02094875e-08  24.9283  24.3668
0202-11-01_18:25:46.040000      882.02        1.93863600e+00        5.40116475e-08  24.9283  24.3668
0202-11-01_18:25:46.240000      882.22        1.94892600e+00        5.26481175e-08  24.9283  24.3668
0202-11-01_18:25:46.445000      882.43        1.95908300e+00        5.95896975e-08  24.9304  24.4070
0202-11-01_18:25:46.637000      882.62        1.96839800e+00        6.05193775e-08  24.9304  24.4070
0202-11-01_18:25:46.832000      882.81        1.97870200e+00        5.98376175e-08  24.9304  24.4070
0202-11-01_18:25:47.035000      883.02        1.98862500e+00        6.78948075e-08  24.9304  24.4070
0202-11-01_18:25:47.240000      883.22        1.99842000e+00        6.38042375e-08  24.9304  24.4070
0202-11-01_18:25:47.430000      883.41        2.00804200e+00        6.25646675e-08  24.9904  24.4100
0202-11-01_18:25:47.625000      883.61        2.01836500e+00        5.66147375e-08  24.9904  24.4100
0202-11-01_18:25:47.820000      883.80        2.02791100e+00        5.57470375e-08  24.9904  24.4100
0202-11-01_18:25:48.010000      883.99        2.03801300e+00        6.05813575e-08  24.9904  24.4100
0202-11-01_18:25:48.246000      884.23        2.04882800e+00        5.70485875e-08  24.9904  24.4100
0202-11-01_18:25:48.453000      884.43        2.05753200e+00        5.92178275e-08  24.9680  24.3586
0202-11-01_18:25:48.645000      884.63        2.06784100e+00        6.50437975e-08  24.9680  24.3586
0202-11-01_18:25:48.836000      884.82        2.07800700e+00        6.48578675e-08  24.9680  24.3586
0202-11-01_18:25:49.040000      885.02        2.08751000e+00        6.33698575e-08  24.9680  24.3586
0202-11-01_18:25:49.246000      885.23        2.09771100e+00        5.69853875e-08  24.9680  24.3586
0202-11-01_18:25:49.440000      885.42        2.10795000e+00        5.77905775e-08  24.9532  24.4581
0202-11-01_18:25:49.645000      885.63        2.11741000e+00        5.98358575e-08  24.9532  24.4581
0202-11-01_18:25:49.840000      885.82        2.12731800e+00        5.77905775e-08  24.9532  24.4581
0202-11-01_18:25:50.030000      886.01        2.13715500e+00        5.74187075e-08  24.9532  24.4581
0202-11-01_18:25:50.242000      886.23        2.14749800e+00        6.28727975e-08  24.9532  24.4581
0202-11-01_18:25:50.438000      886.42        2.15691600e+00        6.86987675e-08  24.9440  24.3350
0202-11-01_18:25:50.633000      886.61        2.16741900e+00        6.35545675e-08  24.9440  24.3350
0202-11-01_18:25:50.836000      886.82        2.17711000e+00        5.25843875e-08  24.9440  24.3350
0202-11-01_18:25:51.030000      887.01        2.18698100e+00        4.78120575e-08  24.9440  24.3350
0202-11-01_18:25:51.242000      887.23        2.19746100e+00        4.75021675e-08  24.9440  24.3350
0202-11-01_18:25:51.438000      887.42        2.20697200e+00        5.12208675e-08  24.9329  24.4523
0202-11-01_18:25:51.630000      887.61        2.21679900e+00        5.23984575e-08  24.9329  24.4523
0202-11-01_18:25:51.820000      887.80        2.22707800e+00        5.53734175e-08  24.9329  24.4523
0202-11-01_18:25:52.010000      888.00        2.23684500e+00        5.89681675e-08  24.9329  24.4523
0202-11-01_18:25:52.230000      888.21        2.24646000e+00        6.32446675e-08  24.9329  24.4523
0202-11-01_18:25:52.430000      888.41        2.25683700e+00        6.55378675e-08  24.9145  24.3694
0202-11-01_18:25:52.633000      888.62        2.26712200e+00        6.62196375e-08  24.9145  24.3694
0202-11-01_18:25:52.836000      888.82        2.27627500e+00        6.16332375e-08  24.9145  24.3694
0202-11-01_18:25:53.027000      889.01        2.28671400e+00        6.11374075e-08  24.9145  24.3694
0202-11-01_18:25:53.240000      889.22        2.29673100e+00        5.99598175e-08  24.9145  24.3694
0202-11-01_18:25:53.434000      889.41        2.30607900e+00        5.94020075e-08  24.9071  24.3990
0202-11-01_18:25:53.625000      889.61        2.31662400e+00        5.82863975e-08  24.9071  24.3990
0202-11-01_18:25:53.830000      889.81        2.32632600e+00        6.10754275e-08  24.9071  24.3990
0202-11-01_18:25:54.027000      890.01        2.33592100e+00        5.45057175e-08  24.9071  24.3990
0202-11-01_18:25:54.266000      890.25        2.34602500e+00        5.30802175e-08  24.9071  24.3990
0202-11-01_18:25:54.470000      890.45        2.35588200e+00        5.55593575e-08  24.9461  24.4228
0202-11-01_18:25:54.670000      890.65        2.36576200e+00        5.69848575e-08  24.9461  24.4228
0202-11-01_18:25:54.863000      890.85        2.37608000e+00        5.95259475e-08  24.9461  24.4228
0202-11-01_18:25:55.066000      891.05        2.38598200e+00        5.95258675e-08  24.9461  24.4228
0202-11-01_18:25:55.270000      891.25        2.39594600e+00        6.63433975e-08  24.9461  24.4228
0202-11-01_18:25:55.460000      891.44        2.40589400e+00        6.92563275e-08  24.8928  24.3761
0202-11-01_18:25:55.664000      891.65        2.41563500e+00        6.97521575e-08  24.8928  24.3761
0202-11-01_18:25:55.863000      891.85        2.42519700e+00        6.81407175e-08  24.8928  24.3761
0202-11-01_18:25:56.060000      892.04        2.43574500e+00        6.50417975e-08  24.8928  24.3761
0202-11-01_18:25:56.266000      892.25        2.44542000e+00        7.20453575e-08  24.9260  24.4197
0202-11-01_18:25:56.457000      892.44        2.45549700e+00        7.26651375e-08  24.9260  24.4197
0202-11-01_18:25:56.652000      892.63        2.46544300e+00        7.80572575e-08  24.9260  24.4197
0202-11-01_18:25:56.855000      892.84        2.47481800e+00        7.61979075e-08  24.9260  24.4197
0202-11-01_18:25:57.047000      893.03        2.48475500e+00        8.07223275e-08  24.9260  24.4197
0202-11-01_18:25:57.246000      893.23        2.49532700e+00        8.12181575e-08  24.9260  24.4197
0202-11-01_18:25:57.445000      893.43        2.50497000e+00        8.77258775e-08  24.9582  24.4113
0202-11-01_18:25:57.637000      893.62        2.51481200e+00        8.43170675e-08  24.9582  24.4113
0202-11-01_18:25:57.840000      893.82        2.52481700e+00        8.36353075e-08  24.9582  24.4113
0202-11-01_18:25:58.030000      894.01        2.53474400e+00        7.93587975e-08  24.9582  24.4113
0202-11-01_18:25:58.230000      894.21        2.54382800e+00        8.02884775e-08  24.9582  24.4113
0202-11-01_18:25:58.438000      894.42        2.55485800e+00        8.02884775e-08  24.9039  24.3638
0202-11-01_18:25:58.630000      894.61        2.56473200e+00        7.87390175e-08  24.9039  24.3638
0202-11-01_18:25:58.824000      894.81        2.57440200e+00        7.81812175e-08  24.9039  24.3638
0202-11-01_18:25:59.016000      895.00        2.58398300e+00        7.40286575e-08  24.9039  24.3638
0202-11-01_18:25:59.234000      895.22        2.59450600e+00        7.45864675e-08  24.9039  24.3638
0202-11-01_18:25:59.426000      895.41        2.60388100e+00        7.31609675e-08  24.9028  24.4664
0202-11-01_18:25:59.630000      895.61        2.61368800e+00        7.57020775e-08  24.9028  24.4664
0202-11-01_18:25:59.824000      895.81        2.62432200e+00        8.00405675e-08  24.9028  24.4664
0202-11-01_18:26:00.016000      896.00        2.63432500e+00        8.14660675e-08  24.9028  24.4664
0202-11-01_18:26:00.246000      896.23        2.64306200e+00        7.78093475e-08  24.9028  24.4664
0202-11-01_18:26:00.450000      896.43        2.65386100e+00        7.49583375e-08  24.9054  24.3446
0202-11-01_18:26:00.652000      896.63        2.66348600e+00        7.34088775e-08  24.9054  24.3446
0202-11-01_18:26:00.844000      896.83        2.67344300e+00        7.24172275e-08  24.9054  24.3446
0202-11-01_18:26:01.047000      897.03        2.68362200e+00        6.82646775e-08  24.9054  24.3446
0202-11-01_18:26:01.260000      897.24        2.69348700e+00        6.65912575e-08  24.9054  24.3446
0202-11-01_18:26:01.457000      897.44        2.70381400e+00        6.91943475e-08  24.8353  24.4554
0202-11-01_18:26:01.650000      897.63        2.71337300e+00        6.98761075e-08  24.8353  24.4554
0202-11-01_18:26:01.844000      897.83        2.72278400e+00        6.78308275e-08  24.8353  24.4554
0202-11-01_18:26:02.035000      898.02        2.73326400e+00        6.34923375e-08  24.8353  24.4554
0202-11-01_18:26:02.246000      898.23        2.74352500e+00        5.97116575e-08  24.8353  24.4554
0202-11-01_18:26:02.438000      898.42        2.75247900e+00        6.25626675e-08  24.8683  24.3768
0202-11-01_18:26:02.630000      898.61        2.76304100e+00        6.35543175e-08  24.8683  24.3768
0202-11-01_18:26:02.832000      898.82        2.77320900e+00        6.42360775e-08  24.8683  24.3768
0202-11-01_18:26:03.027000      899.01        2.78289200e+00        5.88439575e-08  24.8683  24.3768
0202-11-01_18:26:03.234000      899.22        2.79282600e+00        6.12611175e-08  24.8683  24.3768
0202-11-01_18:26:03.430000      899.41        2.80304900e+00        6.15710075e-08  24.8776  24.4050
0202-11-01_18:26:03.633000      899.62        2.81300200e+00        6.33683875e-08  24.8776  24.4050
0202-11-01_18:26:03.832000      899.82        2.82212300e+00        6.20668375e-08  24.8776  24.4050
0202-11-01_18:26:04.035000      900.02        2.83259100e+00        6.16329875e-08  24.8776  24.4050
0202-11-01_18:26:04.240000      900.22        2.84288600e+00        5.78523075e-08  24.8776  24.4050
0202-11-01_18:26:04.430000      900.41        2.85234600e+00        5.40716275e-08  24.8870  24.4208
0202-11-01_18:26:04.633000      900.62        2.86271500e+00        5.31419475e-08  24.8870  24.4208
0202-11-01_18:26:04.836000      900.82        2.87259100e+00        5.30799775e-08  24.8870  24.4208
0202-11-01_18:26:05.027000      901.01        2.88235200e+00        5.17164475e-08  24.8870  24.4208
0202-11-01_18:26:05.246000      901.23        2.89267100e+00        5.21502975e-08  24.8870  24.4208
0202-11-01_18:26:05.445000      901.43        2.90199100e+00        5.10966675e-08  24.9647  24.3736
0202-11-01_18:26:05.637000      901.62        2.91204300e+00        4.82456575e-08  24.9647  24.3736
0202-11-01_18:26:05.840000      901.82        2.92204000e+00        5.26461275e-08  24.9647  24.3736
0202-11-01_18:26:06.030000      902.02        2.93218100e+00        4.94852275e-08  24.9647  24.3736
0202-11-01_18:26:06.246000      902.23        2.94131600e+00        5.52492175e-08  24.9647  24.3736
0202-11-01_18:26:06.438000      902.42        2.95169600e+00        5.52492175e-08  24.8973  24.4080
0202-11-01_18:26:06.630000      902.61        2.96191900e+00        5.71705475e-08  24.8973  24.4080
0202-11-01_18:26:06.832000      902.81        2.97132900e+00        5.18403375e-08  24.8973  24.4080
0202-11-01_18:26:07.023000      903.01        2.98132800e+00        4.63859475e-08  24.8973  24.4080
0202-11-01_18:26:07.230000      903.21        2.99165100e+00        4.96705775e-08  24.8973  24.4080
0202-11-01_18:26:07.440000      903.42        3.00102600e+00        5.58682675e-08  24.8815  24.4031
0202-11-01_18:26:07.633000      903.62        3.01146600e+00        5.45667275e-08  24.8815  24.4031
0202-11-01_18:26:07.836000      903.82        3.02139800e+00        5.55583775e-08  24.8815  24.4031
0202-11-01_18:26:08.040000      904.02        3.03102400e+00        5.10339575e-08  24.8815  24.4031
0202-11-01_18:26:08.234000      904.22        3.04085000e+00        5.41328775e-08  24.8815  24.4031
0202-11-01_18:26:08.440000      904.42        3.05078300e+00        5.04761575e-08  24.9270  24.3622
0202-11-01_18:26:08.633000      904.62        3.06015500e+00        5.28933075e-08  24.9270  24.3622
0202-11-01_18:26:08.824000      904.81        3.07094900e+00        5.22735275e-08  24.9270  24.3622
0202-11-01_18:26:09.035000      905.02        3.08071600e+00        4.87407575e-08  24.9270  24.3622
0202-11-01_18:26:09.230000      905.21        3.09009300e+00        4.99803275e-08  24.9270  24.3622
0202-11-01_18:26:09.426000      905.41        3.10066000e+00        4.81829575e-08  24.9355  24.4560
0202-11-01_18:26:09.625000      905.61        3.11056300e+00        4.95464775e-08  24.9355  24.4560
0202-11-01_18:26:09.816000      905.80        3.12031000e+00        4.40304075e-08  24.9355  24.4560
0202-11-01_18:26:10.020000      906.00        3.12989200e+00        5.33271575e-08  24.9355  24.4560
0202-11-01_18:26:10.234000      906.22        3.14081400e+00        5.44427675e-08  24.9355  24.4560
0202-11-01_18:26:10.430000      906.41        3.15016700e+00        5.77276275e-08  24.9466  24.3393
0202-11-01_18:26:10.633000      906.62        3.15987600e+00        5.50625575e-08  24.9466  24.3393
0202-11-01_18:26:10.824000      906.81        3.17031800e+00        5.84093875e-08  24.9466  24.3393
0202-11-01_18:26:11.020000      907.00        3.18007000e+00        5.72937775e-08  24.9466  24.3393
0202-11-01_18:26:11.242000      907.23        3.18990700e+00        5.64880575e-08  24.9466  24.3393
0202-11-01_18:26:11.445000      907.43        3.20007900e+00        6.04546675e-08  24.9316  24.4583
0202-11-01_18:26:11.650000      907.63        3.21029500e+00        6.00827975e-08  24.9316  24.4583
0202-11-01_18:26:11.840000      907.82        3.21972500e+00        5.95869775e-08  24.9316  24.4583
0202-11-01_18:26:12.043000      908.03        3.23009800e+00        5.64260775e-08  24.9316  24.4583
0202-11-01_18:26:12.246000      908.23        3.24002800e+00        5.30792475e-08  24.9316  24.4583
0202-11-01_18:26:12.440000      908.42        3.24967300e+00        5.74177275e-08  24.8819  24.3678
0202-11-01_18:26:12.650000      908.63        3.25988000e+00        5.19636375e-08  24.8819  24.3678
0202-11-01_18:26:12.844000      908.83        3.26943600e+00        5.27699475e-08  24.8819  24.3678
0202-11-01_18:26:13.040000      909.02        3.27901200e+00        4.71927775e-08  24.8819  24.3678
0202-11-01_18:26:13.254000      909.23        3.29000500e+00        4.38471275e-08  24.8819  24.3678
0202-11-01_18:26:13.445000      909.43        3.29937500e+00        4.49630375e-08  24.8681  24.4021
0202-11-01_18:26:13.637000      909.62        3.30905300e+00        4.34135775e-08  24.8681  24.4021
0202-11-01_18:26:13.844000      909.83        3.31967000e+00        3.96948775e-08  24.8681  24.4021
0202-11-01_18:26:14.035000      910.02        3.32919500e+00        3.30631875e-08  24.8681  24.4021
0202-11-01_18:26:14.234000      910.22        3.33844600e+00        3.56662775e-08  24.8681  24.4021
0202-11-01_18:26:14.438000      910.42        3.34911800e+00        3.89511275e-08  24.9118  24.4228
0202-11-01_18:26:14.630000      910.61        3.35939100e+00        3.99427875e-08  24.9118  24.4228
0202-11-01_18:26:14.820000      910.80        3.36815300e+00        3.39928575e-08  24.9118  24.4228
0202-11-01_18:26:15.030000      911.01        3.37908500e+00        3.54183675e-08  24.9118  24.4228
0202-11-01_18:26:15.242000      911.23        3.38942200e+00        3.78974975e-08  24.8457  24.3783
0202-11-01_18:26:15.440000      911.42        3.39877000e+00        4.21740075e-08  24.8457  24.3783
0202-11-01_18:26:15.633000      911.62        3.40906700e+00        3.29392275e-08  24.8457  24.3783
0202-11-01_18:26:15.836000      911.82        3.41857200e+00        3.54803375e-08  24.8457  24.3783
0202-11-01_18:26:16.030000      912.01        3.42817400e+00        2.95304175e-08  24.8457  24.3783
0202-11-01_18:26:16.234000      912.22        3.43861800e+00        3.31251575e-08  24.8457  24.3783
0202-11-01_18:26:16.440000      912.42        3.44837700e+00        3.50464975e-08  24.8505  24.4216
0202-11-01_18:26:16.633000      912.62        3.45808900e+00        3.98808075e-08  24.8505  24.4216
0202-11-01_18:26:16.840000      912.82        3.46857000e+00        4.22359875e-08  24.8505  24.4216
0202-11-01_18:26:17.035000      913.02        3.47831800e+00        4.87437175e-08  24.8505  24.4216
0202-11-01_18:26:17.242000      913.23        3.48771300e+00        4.57067775e-08  24.9074  24.4070
0202-11-01_18:26:17.445000      913.43        3.49837500e+00        4.65744775e-08  24.9074  24.4070
0202-11-01_18:26:17.637000      913.62        3.50794700e+00        4.90536175e-08  24.9074  24.4070
0202-11-01_18:26:17.832000      913.81        3.51751100e+00        5.45696875e-08  24.9074  24.4070
0202-11-01_18:26:18.035000      914.02        3.52789400e+00        5.98378575e-08  24.9074  24.4070
0202-11-01_18:26:18.234000      914.22        3.53809800e+00        5.85982875e-08  24.9074  24.4070
0202-11-01_18:26:18.426000      914.41        3.54724400e+00        6.33706275e-08  24.9126  24.3623
0202-11-01_18:26:18.630000      914.61        3.55777000e+00        6.59117375e-08  24.9126  24.3623
0202-11-01_18:26:18.824000      914.81        3.56794100e+00        7.01880275e-08  24.9126  24.3623
0202-11-01_18:26:19.016000      915.00        3.57664000e+00        7.29767275e-08  24.9126  24.3623
0202-11-01_18:26:19.240000      915.22        3.58772400e+00        7.27903475e-08  24.9126  24.3623
0202-11-01_18:26:19.445000      915.43        3.59700900e+00        7.91120375e-08  24.8928  24.4514
0202-11-01_18:26:19.650000      915.63        3.60669400e+00        8.03516075e-08  24.8928  24.4514
0202-11-01_18:26:19.850000      915.84        3.61738200e+00        8.90285775e-08  24.8928  24.4514
0202-11-01_18:26:20.055000      916.04        3.62696900e+00        9.71477475e-08  24.8928  24.4514
0202-11-01_18:26:20.258000      916.24        3.63700500e+00        1.02229978e-07  24.8928  24.4514
0202-11-01_18:26:20.460000      916.44        3.64700600e+00        1.06754397e-07  24.8626  24.3266
0202-11-01_18:26:20.652000      916.64        3.65665200e+00        1.12332457e-07  24.8626  24.3266
0202-11-01_18:26:20.848000      916.83        3.66644100e+00        1.14253787e-07  24.8626  24.3266
0202-11-01_18:26:21.050000      917.03        3.67701500e+00        1.25533848e-07  24.8626  24.3266
0202-11-01_18:26:21.250000      917.23        3.68734900e+00        1.27455178e-07  24.8626  24.3266
0202-11-01_18:26:21.453000      917.44        3.69629800e+00        1.32351478e-07  24.9238  24.4487
0202-11-01_18:26:21.650000      917.63        3.70694200e+00        1.44809127e-07  24.9238  24.4487
0202-11-01_18:26:21.840000      917.82        3.71648100e+00        1.56337107e-07  24.9238  24.4487
0202-11-01_18:26:22.030000      918.02        3.72613100e+00        1.63960447e-07  24.9238  24.4487
0202-11-01_18:26:22.230000      918.21        3.73654800e+00        1.80384727e-07  24.9238  24.4487
0202-11-01_18:26:22.420000      918.40        3.74685400e+00        1.91664787e-07  24.9722  24.3661
0202-11-01_18:26:22.613000      918.60        3.75648300e+00        1.98544398e-07  24.9722  24.3661
0202-11-01_18:26:22.816000      918.80        3.76602800e+00        2.04804207e-07  24.9722  24.3661
0202-11-01_18:26:23.020000      919.00        3.77635600e+00        2.24389377e-07  24.9722  24.3661
0202-11-01_18:26:23.246000      919.23        3.78679700e+00        2.39202217e-07  24.9722  24.3661
0202-11-01_18:26:23.440000      919.42        3.79663700e+00        2.59531127e-07  24.9250  24.4033
0202-11-01_18:26:23.633000      919.62        3.80637700e+00        2.67402387e-07  24.9250  24.4033
0202-11-01_18:26:23.824000      919.81        3.81565500e+00        2.80231907e-07  24.9250  24.4033
0202-11-01_18:26:24.023000      920.01        3.82564600e+00        2.96594207e-07  24.9250  24.4033
0202-11-01_18:26:24.234000      920.22        3.83607200e+00        3.14505957e-07  24.9250  24.4033
0202-11-01_18:26:24.438000      920.42        3.84558500e+00        3.34648937e-07  24.9057  24.4261
0202-11-01_18:26:24.633000      920.61        3.85566500e+00        3.62167337e-07  24.9057  24.4261
0202-11-01_18:26:24.824000      920.81        3.86581100e+00        3.81690368e-07  24.9057  24.4261
0202-11-01_18:26:25.016000      921.00        3.87560800e+00        3.97866478e-07  24.9057  24.4261
0202-11-01_18:26:25.240000      921.22        3.88537900e+00        4.24826748e-07  24.9057  24.4261
0202-11-01_18:26:25.430000      921.41        3.89557100e+00        4.45279528e-07  24.9238  24.3790
0202-11-01_18:26:25.625000      921.61        3.90559200e+00        4.68521417e-07  24.9238  24.3790
0202-11-01_18:26:25.820000      921.80        3.91464600e+00        5.02051717e-07  24.9238  24.3790
0202-11-01_18:26:26.016000      922.00        3.92530100e+00        5.26905047e-07  24.9238  24.3790
0202-11-01_18:26:26.242000      922.22        3.93519000e+00        5.57708308e-07  24.9238  24.3790
0202-11-01_18:26:26.438000      922.42        3.94489000e+00        5.98304137e-07  24.9114  24.4166
0202-11-01_18:26:26.640000      922.62        3.95507800e+00        6.32330268e-07  24.9114  24.4166
0202-11-01_18:26:26.840000      922.82        3.96481600e+00        6.72740167e-07  24.9114  24.4166
0202-11-01_18:26:27.043000      923.03        3.97457200e+00        7.00568468e-07  24.9114  24.4166
0202-11-01_18:26:27.260000      923.25        3.98538900e+00        7.41474187e-07  24.9114  24.4166
0202-11-01_18:26:27.465000      923.45        3.99452700e+00        7.61679137e-07  24.9107  24.4169
0202-11-01_18:26:27.660000      923.64        4.00491300e+00        8.08844688e-07  24.9107  24.4169
0202-11-01_18:26:27.850000      923.84        4.01485300e+00        8.51857677e-07  24.9107  24.4169
0202-11-01_18:26:28.043000      924.03        4.02374300e+00        8.94870677e-07  24.9107  24.4169
0202-11-01_18:26:28.242000      924.23        4.03479400e+00        9.57840707e-07  24.9107  24.4169
0202-11-01_18:26:28.440000      924.42        4.04463200e+00        1.00265107e-06  24.8865  24.3653
0202-11-01_18:26:28.633000      924.62        4.05347600e+00        1.05830766e-06  24.8865  24.3653
0202-11-01_18:26:28.840000      924.82        4.06439900e+00        1.12462452e-06  24.8865  24.3653
0202-11-01_18:26:29.030000      925.01        4.07407100e+00        1.17848373e-06  24.8865  24.3653
0202-11-01_18:26:29.230000      925.21        4.08347600e+00        1.23110337e-06  24.8865  24.3653
0202-11-01_18:26:29.426000      925.41        4.09415300e+00        1.30814249e-06  24.9029  24.4631
0202-11-01_18:26:29.617000      925.60        4.10431000e+00        1.37191824e-06  24.9029  24.4631
0202-11-01_18:26:29.810000      925.79        4.11336000e+00        1.43222320e-06  24.9029  24.4631
0202-11-01_18:26:30.020000      926.00        4.12390800e+00        1.49358180e-06  24.9029  24.4631
0202-11-01_18:26:30.234000      926.22        4.13417800e+00        1.59231335e-06  24.9029  24.4631
0202-11-01_18:26:30.440000      926.42        4.14385200e+00        1.69705681e-06  24.9628  24.3341
0202-11-01_18:26:30.645000      926.63        4.15390400e+00        1.77465374e-06  24.9628  24.3341
0202-11-01_18:26:30.848000      926.83        4.16310600e+00        1.86960519e-06  24.9628  24.3341
0202-11-01_18:26:31.040000      927.02        4.17383100e+00        1.94738863e-06  24.9628  24.3341
0202-11-01_18:26:31.266000      927.25        4.18361700e+00        2.06818529e-06  24.9628  24.3341
0202-11-01_18:26:31.457000      927.44        4.19364100e+00        2.15718626e-06  24.8639  24.4450
0202-11-01_18:26:31.660000      927.64        4.20342400e+00        2.25387257e-06  24.8639  24.4450
0202-11-01_18:26:31.850000      927.84        4.21346000e+00        2.37987465e-06  24.8639  24.4450
0202-11-01_18:26:32.047000      928.03        4.22300700e+00        2.48641551e-06  24.8639  24.4450
0202-11-01_18:26:32.254000      928.24        4.23339200e+00        2.59791465e-06  24.8639  24.4450
0202-11-01_18:26:32.450000      928.43        4.24300400e+00        2.75298460e-06  24.9098  24.3622
0202-11-01_18:26:32.640000      928.62        4.25242000e+00        2.87055762e-06  24.9098  24.3622
0202-11-01_18:26:32.844000      928.83        4.26307400e+00        2.99420453e-06  24.9098  24.3622
0202-11-01_18:26:33.035000      929.02        4.27309900e+00        3.17251638e-06  24.9098  24.3622
0202-11-01_18:26:33.240000      929.22        4.28234600e+00        3.31103809e-06  24.9098  24.3622
0202-11-01_18:26:33.440000      929.42        4.29289300e+00        3.45668733e-06  24.9489  24.3979
0202-11-01_18:26:33.645000      929.63        4.30289800e+00        3.61460829e-06  24.9489  24.3979
0202-11-01_18:26:33.844000      929.83        4.31194700e+00        3.83289620e-06  24.9489  24.3979
0202-11-01_18:26:34.040000      930.02        4.32270400e+00        4.00308888e-06  24.9489  24.3979
0202-11-01_18:26:34.260000      930.24        4.33252900e+00        4.23501204e-06  24.9489  24.3979
0202-11-01_18:26:34.453000      930.44        4.34229300e+00        4.40755990e-06  24.9240  24.4244
0202-11-01_18:26:34.645000      930.63        4.35267900e+00        4.59268937e-06  24.9240  24.4244
0202-11-01_18:26:34.844000      930.83        4.36241700e+00        4.84562321e-06  24.9240  24.4244
0202-11-01_18:26:35.035000      931.02        4.37201700e+00        5.05300293e-06  24.9240  24.4244
0202-11-01_18:26:35.240000      931.22        4.38225000e+00        5.25697383e-06  24.9240  24.4244
0202-11-01_18:26:35.434000      931.42        4.39272900e+00        5.54374788e-06  24.8964  24.3777
0202-11-01_18:26:35.625000      931.61        4.40250300e+00        5.77907985e-06  24.8964  24.3777
0202-11-01_18:26:35.816000      931.80        4.41195800e+00        6.01720085e-06  24.8964  24.3777
0202-11-01_18:26:36.020000      932.00        4.42206800e+00        6.27627055e-06  24.8964  24.3777
0202-11-01_18:26:36.242000      932.23        4.43263200e+00        6.62142824e-06  24.8964  24.3777
0202-11-01_18:26:36.445000      932.43        4.44193500e+00        6.89084834e-06  24.9156  24.4166
0202-11-01_18:26:36.640000      932.62        4.45178300e+00        7.23898094e-06  24.9156  24.4166
0202-11-01_18:26:36.832000      932.81        4.46237200e+00        7.51893644e-06  24.9156  24.4166
0202-11-01_18:26:37.023000      933.01        4.47209400e+00        7.82566654e-06  24.9156  24.4166
0202-11-01_18:26:37.230000      933.21        4.48142900e+00        8.27116594e-06  24.9156  24.4166
0202-11-01_18:26:37.426000      933.41        4.49166800e+00        8.59828784e-06  24.8822  24.4137
0202-11-01_18:26:37.617000      933.60        4.50166300e+00        8.93173154e-06  24.8822  24.4137
0202-11-01_18:26:37.812000      933.80        4.51194600e+00        9.39700314e-06  24.8822  24.4137
0202-11-01_18:26:38.004000      933.99        4.52085500e+00        9.75313094e-06  24.8822  24.4137
0202-11-01_18:26:38.207000      934.19        4.53167800e+00        1.01316329e-05  24.8822  24.4137
0202-11-01_18:26:38.400000      934.38        4.54150300e+00        1.06539866e-05  24.8570  24.3704
0202-11-01_18:26:38.590000      934.57        4.55102500e+00        1.10701095e-05  24.8570  24.3704
0202-11-01_18:26:38.780000      934.77        4.56083200e+00        1.14864802e-05  24.8570  24.3704
0202-11-01_18:26:38.990000      934.97        4.57141900e+00        1.20790555e-05  24.8570  24.3704
0202-11-01_18:26:39.207000      935.19        4.58106300e+00        1.25474261e-05  24.8570  24.3704
0202-11-01_18:26:39.410000      935.39        4.59141100e+00        1.29936704e-05  24.9110  24.4647
0202-11-01_18:26:39.613000      935.60        4.60105200e+00        1.43740528e-05  24.9110  24.4647
0202-11-01_18:26:39.805000      935.79        4.61072400e+00        1.44942909e-05  24.9110  24.4647
0202-11-01_18:26:40             935.98        4.62065100e+00        1.47586907e-05  24.9110  24.4647
0202-11-01_18:26:40.207000      936.19        4.63078500e+00        1.61975807e-05  24.9110  24.4647
0202-11-01_18:26:40.400000      936.38        4.64089400e+00        1.63370940e-05  24.9426  24.3385
0202-11-01_18:26:40.594000      936.58        4.64976600e+00        1.66284543e-05  24.9426  24.3385
0202-11-01_18:26:40.797000      936.78        4.66079700e+00        1.78022008e-05  24.9426  24.3385
0202-11-01_18:26:40.990000      936.97        4.67057800e+00        1.90720138e-05  24.9426  24.3385
0202-11-01_18:26:41.215000      937.20        4.68019800e+00        1.92060111e-05  24.9426  24.3385
0202-11-01_18:26:41.410000      937.39        4.69039700e+00        2.04783032e-05  24.9065  24.4480
