Repository: shortlab/2025-devitre-PhD

# 2025-devitre-PhD
Data repository for Alexis Devitre's PhD thesis

File: chapter 5/cold_vs_warm/20K/ffj23/Ic/2_pulses/Ic_2023-11-01_18-28-32438262_f23-pulse-5ms.txt
# Ic = 3.77 A, n = 21.36 , Tavg = 24.97 K, f23-pulse-5ms
#datetime                        t_s     iHTS_A                vHTS_V                tHTS_K  tTAR_K
0202-11-01_18:26:57.688000      953.67        1.72600500e-02       -1.03193900e-09  24.9729  24.4258
0202-11-01_18:26:57.890000      953.87        1.36573400e-02        6.46745100e-09  24.9729  24.4258
0202-11-01_18:26:58.094000      954.07        2.24478200e-02       -3.51107900e-09  24.9729  24.4258
0202-11-01_18:26:58.290000      954.27        3.28456000e-02        4.73205100e-09  24.9509  24.3787
0202-11-01_18:26:58.492000      954.48        4.28471300e-02        3.43050100e-09  24.9509  24.3787
0202-11-01_18:26:58.688000      954.67        5.21852500e-02        4.11227100e-09  24.9509  24.3787
0202-11-01_18:26:58.880000      954.86        6.24108800e-02        5.22788100e-09  24.9509  24.3787
0202-11-01_18:26:59.086000      955.07        7.25786300e-02        3.98831100e-09  24.9509  24.3787
0202-11-01_18:26:59.290000      955.27        8.18366000e-02        4.05029100e-09  24.9509  24.3787
0202-11-01_18:26:59.480000      955.46        9.18762100e-02        4.11227100e-09  24.9170  24.4782
0202-11-01_18:26:59.676000      955.66        1.02241300e-01        4.54612100e-09  24.9170  24.4782
0202-11-01_18:26:59.870000      955.85        1.11693700e-01        5.41381100e-09  24.9170  24.4782
0202-11-01_18:27:00.062000      956.04        1.21837700e-01        5.72371100e-09  24.9170  24.4782
0202-11-01_18:27:00.277000      956.26        1.31946100e-01        7.02569100e-09  24.9170  24.4782
0202-11-01_18:27:00.470000      956.45        1.41609300e-01        6.71613100e-09  24.9340  24.3517
0202-11-01_18:27:00.664000      956.65        1.51269500e-01        5.41491100e-09  24.9340  24.3517
0202-11-01_18:27:00.867000      956.85        1.61438700e-01        8.94768100e-09  24.9340  24.3517
0202-11-01_18:27:01.062000      957.04        1.71580000e-01        7.95603100e-09  24.9340  24.3517
0202-11-01_18:27:01.260000      957.24        1.80930000e-01        4.73315100e-09  24.9340  24.3517
0202-11-01_18:27:01.457000      957.44        1.91382700e-01        5.18611000e-10  24.9557  24.4719
0202-11-01_18:27:01.650000      957.63        2.01544500e-01        4.42326100e-09  24.9557  24.4719
0202-11-01_18:27:01.844000      957.82        2.10536800e-01       -6.58979000e-10  24.9557  24.4719
0202-11-01_18:27:02.047000      958.03        2.21203200e-01       -1.65062900e-09  24.9557  24.4719
0202-11-01_18:27:02.254000      958.24        2.31446700e-01       -4.06778900e-09  24.9557  24.4719
0202-11-01_18:27:02.470000      958.45        2.41025200e-01        1.44829100e-09  24.8961  24.3881
0202-11-01_18:27:02.660000      958.64        2.50988700e-01        5.47689100e-09  24.8961  24.3881
0202-11-01_18:27:02.863000      958.85        2.60625100e-01        4.29930100e-09  24.8961  24.3881
0202-11-01_18:27:03.055000      959.04        2.70377300e-01        1.07450610e-08  24.8961  24.3881
0202-11-01_18:27:03.260000      959.25        2.80871600e-01        1.13028610e-08  24.8961  24.3881
0202-11-01_18:27:03.465000      959.45        2.90322500e-01        1.12408910e-08  24.8710  24.4103
0202-11-01_18:27:03.660000      959.64        3.00270600e-01        1.60132310e-08  24.8710  24.4103
0202-11-01_18:27:03.860000      959.84        3.10696500e-01        1.07450610e-08  24.8710  24.4103
0202-11-01_18:27:04.062000      960.05        3.20088100e-01        1.30382610e-08  24.8710  24.4103
0202-11-01_18:27:04.266000      960.25        3.30083400e-01        1.05591210e-08  24.8710  24.4103
0202-11-01_18:27:04.470000      960.45        3.40141300e-01        9.62945100e-09  24.9276  24.4335
0202-11-01_18:27:04.664000      960.65        3.49632300e-01        7.64614100e-09  24.9276  24.4335
0202-11-01_18:27:04.855000      960.84        3.59736200e-01        6.71646100e-09  24.9276  24.4335
0202-11-01_18:27:05.062000      961.05        3.69995900e-01        1.23565010e-08  24.9276  24.4335
0202-11-01_18:27:05.258000      961.24        3.79841600e-01        1.63231210e-08  24.9276  24.4335
0202-11-01_18:27:05.453000      961.44        3.88811700e-01        1.83064310e-08  24.9298  24.3814
0202-11-01_18:27:05.656000      961.64        3.99583500e-01        2.05376510e-08  24.9298  24.3814
0202-11-01_18:27:05.855000      961.84        4.09472400e-01        1.97319310e-08  24.9298  24.3814
0202-11-01_18:27:06.050000      962.03        4.19002000e-01        1.39679410e-08  24.9298  24.3814
0202-11-01_18:27:06.260000      962.25        4.29460600e-01        1.58897410e-08  24.9298  24.3814
0202-11-01_18:27:06.457000      962.44        4.39189100e-01        1.09320910e-08  24.9130  24.4148
0202-11-01_18:27:06.650000      962.63        4.48933800e-01        1.68205110e-08  24.9130  24.4148
0202-11-01_18:27:06.855000      962.84        4.59589900e-01        1.58908310e-08  24.9130  24.4148
0202-11-01_18:27:07.055000      963.04        4.69695300e-01        2.31423110e-08  24.9130  24.4148
0202-11-01_18:27:07.273000      963.26        4.79211500e-01        2.36381410e-08  24.9130  24.4148
0202-11-01_18:27:07.473000      963.46        4.89313400e-01        2.20886810e-08  24.8853  24.4079
0202-11-01_18:27:07.676000      963.66        4.99047700e-01        2.67370610e-08  24.8853  24.4079
0202-11-01_18:27:07.880000      963.86        5.08624800e-01        2.46917710e-08  24.8853  24.4079
0202-11-01_18:27:08.082000      964.06        5.18932000e-01        2.22126310e-08  24.8853  24.4079
0202-11-01_18:27:08.280000      964.27        5.28917200e-01        1.83699710e-08  24.8853  24.4079
0202-11-01_18:27:08.477000      964.46        5.38467600e-01        1.61387410e-08  24.9652  24.3621
0202-11-01_18:27:08.676000      964.66        5.48676900e-01        2.39480310e-08  24.9652  24.3621
0202-11-01_18:27:08.870000      964.85        5.58901000e-01        2.96500510e-08  24.9652  24.3621
0202-11-01_18:27:09.062000      965.05        5.67883500e-01        3.36786510e-08  24.9652  24.3621
0202-11-01_18:27:09.270000      965.25        5.78495000e-01        3.15094110e-08  24.9652  24.3621
0202-11-01_18:27:09.460000      965.44        5.88536600e-01        2.72948710e-08  24.9655  24.4645
0202-11-01_18:27:09.652000      965.64        5.97540800e-01        2.56214510e-08  24.9655  24.4645
0202-11-01_18:27:09.855000      965.84        6.08281400e-01        2.56214510e-08  24.9655  24.4645
0202-11-01_18:27:10.060000      966.04        6.18223600e-01        2.54974910e-08  24.9655  24.4645
0202-11-01_18:27:10.254000      966.24        6.27662600e-01        2.74188310e-08  24.9655  24.4645
0202-11-01_18:27:10.460000      966.44        6.38026300e-01        2.97120310e-08  24.9435  24.3453
0202-11-01_18:27:10.652000      966.64        6.48108200e-01        3.28729310e-08  24.9435  24.3453
0202-11-01_18:27:10.848000      966.83        6.57140600e-01        3.60338310e-08  24.9435  24.3453
0202-11-01_18:27:11.055000      967.04        6.67930200e-01        3.34307410e-08  24.9435  24.3453
0202-11-01_18:27:11.260000      967.24        6.77961400e-01        3.02078610e-08  24.9435  24.3453
0202-11-01_18:27:11.453000      967.44        6.87366300e-01        2.95880710e-08  24.9097  24.4601
0202-11-01_18:27:11.652000      967.63        6.97813100e-01        3.64676810e-08  24.9097  24.4601
0202-11-01_18:27:11.844000      967.83        7.07513300e-01        3.97525410e-08  24.9097  24.4601
0202-11-01_18:27:12.040000      968.02        7.16369100e-01        4.42149910e-08  24.9097  24.4601
0202-11-01_18:27:12.246000      968.23        7.27568900e-01        4.11156210e-08  24.9592  24.3780
0202-11-01_18:27:12.440000      968.42        7.37186000e-01        4.14251710e-08  24.9592  24.3780
0202-11-01_18:27:12.633000      968.62        7.46616100e-01        3.64665510e-08  24.9592  24.3780
0202-11-01_18:27:12.840000      968.82        7.57037700e-01        4.32841810e-08  24.9592  24.3780
0202-11-01_18:27:13.030000      969.01        7.67116300e-01        4.46477110e-08  24.9592  24.3780
0202-11-01_18:27:13.266000      969.25        7.77667000e-01        3.73342510e-08  24.9592  24.3780
0202-11-01_18:27:13.470000      969.45        7.87149100e-01        3.45452210e-08  24.9293  24.4040
0202-11-01_18:27:13.668000      969.65        7.96785500e-01        2.84713310e-08  24.9293  24.4040
0202-11-01_18:27:13.863000      969.85        8.06390500e-01        2.73557210e-08  24.9293  24.4040
0202-11-01_18:27:14.070000      970.05        8.16648700e-01        2.92770510e-08  24.9293  24.4040
0202-11-01_18:27:14.266000      970.25        8.26251000e-01        3.03306810e-08  24.9293  24.4040
0202-11-01_18:27:14.460000      970.44        8.36338600e-01        3.42973010e-08  24.8661  24.4274
0202-11-01_18:27:14.660000      970.64        8.46317900e-01        3.15702510e-08  24.8661  24.4274
0202-11-01_18:27:14.850000      970.84        8.56237800e-01        3.36155410e-08  24.8661  24.4274
0202-11-01_18:27:15.047000      971.03        8.65598100e-01        3.88837110e-08  24.8661  24.4274
0202-11-01_18:27:15.270000      971.25        8.77018500e-01        4.27883510e-08  24.8661  24.4274
0202-11-01_18:27:15.460000      971.44        8.85943400e-01        3.87597510e-08  24.8859  24.3836
0202-11-01_18:27:15.668000      971.65        8.96100700e-01        3.85738210e-08  24.8859  24.3836
0202-11-01_18:27:15.860000      971.84        9.06109600e-01        4.13628510e-08  24.8859  24.3836
0202-11-01_18:27:16.055000      972.04        9.16031000e-01        4.60112310e-08  24.8859  24.3836
0202-11-01_18:27:16.258000      972.24        9.25308300e-01        4.67549710e-08  24.8859  24.3836
0202-11-01_18:27:16.450000      972.43        9.35854500e-01        4.26024210e-08  24.9145  24.4202
0202-11-01_18:27:16.640000      972.62        9.45991000e-01        3.96894310e-08  24.9145  24.4202
0202-11-01_18:27:16.836000      972.82        9.54937300e-01        3.68384210e-08  24.9145  24.4202
0202-11-01_18:27:17.040000      973.02        9.65963500e-01        3.49790710e-08  24.9145  24.4202
0202-11-01_18:27:17.242000      973.23        9.75675600e-01        3.31816910e-08  24.9145  24.4202
0202-11-01_18:27:17.434000      973.42        9.85099800e-01        2.88432010e-08  24.9155  24.4047
0202-11-01_18:27:17.640000      973.62        9.95068700e-01        2.59302110e-08  24.9155  24.4047
0202-11-01_18:27:17.832000      973.82        1.00564000e+00        2.66739510e-08  24.9155  24.4047
0202-11-01_18:27:18.023000      974.01        1.01446600e+00        2.43807510e-08  24.9155  24.4047
0202-11-01_18:27:18.242000      974.23        1.02528000e+00        2.69223010e-08  24.9155  24.4047
0202-11-01_18:27:18.438000      974.42        1.03516200e+00        2.06008110e-08  24.9533  24.3599
0202-11-01_18:27:18.640000      974.62        1.04425800e+00        1.85558410e-08  24.9533  24.3599
0202-11-01_18:27:18.832000      974.82        1.05527400e+00        2.01053110e-08  24.9533  24.3599
0202-11-01_18:27:19.023000      975.01        1.06518500e+00        2.24604910e-08  24.9533  24.3599
0202-11-01_18:27:19.227000      975.21        1.07439400e+00        2.34521410e-08  24.9533  24.3599
0202-11-01_18:27:19.418000      975.40        1.08512800e+00        1.92376110e-08  24.8816  24.4572
0202-11-01_18:27:19.613000      975.59        1.09491600e+00        2.07250910e-08  24.8816  24.4572
0202-11-01_18:27:19.805000      975.79        1.10450700e+00        2.11589410e-08  24.8816  24.4572
0202-11-01_18:27:20.010000      975.99        1.11419200e+00        2.41958810e-08  24.8816  24.4572
0202-11-01_18:27:20.207000      976.19        1.12488300e+00        2.43198410e-08  24.8816  24.4572
0202-11-01_18:27:20.402000      976.38        1.13451100e+00        2.52495210e-08  24.9427  24.3341
0202-11-01_18:27:20.610000      976.59        1.14401200e+00        2.56833710e-08  24.9427  24.3341
0202-11-01_18:27:20.805000      976.79        1.15437000e+00        2.39479710e-08  24.9427  24.3341
0202-11-01_18:27:21.004000      976.99        1.16481500e+00        2.79145910e-08  24.9427  24.3341
0202-11-01_18:27:21.246000      977.23        1.17404000e+00        2.59932610e-08  24.9427  24.3341
0202-11-01_18:27:21.450000      977.43        1.18429900e+00        2.23985110e-08  24.9708  24.4530
0202-11-01_18:27:21.640000      977.62        1.19413500e+00        2.72948110e-08  24.9708  24.4530
0202-11-01_18:27:21.844000      977.83        1.20349200e+00        2.75427210e-08  24.9708  24.4530
0202-11-01_18:27:22.047000      978.03        1.21386000e+00        2.79765710e-08  24.9708  24.4530
0202-11-01_18:27:22.250000      978.23        1.22434900e+00        2.01672810e-08  24.9708  24.4530
0202-11-01_18:27:22.453000      978.44        1.23322800e+00        2.50016010e-08  24.9562  24.3720
0202-11-01_18:27:22.645000      978.63        1.24348100e+00        2.81005310e-08  24.9562  24.3720
0202-11-01_18:27:22.840000      978.82        1.25349000e+00        3.17572610e-08  24.9562  24.3720
0202-11-01_18:27:23.043000      979.03        1.26337800e+00        2.27084010e-08  24.9562  24.3720
0202-11-01_18:27:23.270000      979.25        1.27381600e+00        2.15308110e-08  24.9562  24.3720
0202-11-01_18:27:23.473000      979.45        1.28316600e+00        2.23365310e-08  24.9259  24.3983
0202-11-01_18:27:23.670000      979.66        1.29296000e+00        2.48776510e-08  24.9259  24.3983
0202-11-01_18:27:23.875000      979.86        1.30260700e+00        3.36166110e-08  24.9259  24.3983
0202-11-01_18:27:24.066000      980.05        1.31334600e+00        3.72732210e-08  24.9259  24.3983
0202-11-01_18:27:24.285000      980.27        1.32296600e+00        4.45861910e-08  24.9259  24.3983
0202-11-01_18:27:24.477000      980.46        1.33326400e+00        3.93796410e-08  24.8710  24.4233
0202-11-01_18:27:24.670000      980.65        1.34333300e+00        4.12387510e-08  24.8710  24.4233
0202-11-01_18:27:24.875000      980.86        1.35263000e+00        3.60945410e-08  24.8710  24.4233
0202-11-01_18:27:25.066000      981.05        1.36247400e+00        3.90075210e-08  24.8710  24.4233
0202-11-01_18:27:25.266000      981.25        1.37265000e+00        3.69622310e-08  24.8710  24.4233
0202-11-01_18:27:25.470000      981.45        1.38218800e+00        4.57631710e-08  24.9180  24.3765
0202-11-01_18:27:25.664000      981.65        1.39230700e+00        4.96678210e-08  24.9180  24.3765
0202-11-01_18:27:25.855000      981.84        1.40282500e+00        5.62375310e-08  24.9180  24.3765
0202-11-01_18:27:26.060000      982.04        1.41239700e+00        5.00396910e-08  24.9180  24.3765
0202-11-01_18:27:26.254000      982.24        1.42217300e+00        5.18990410e-08  24.9180  24.3765
0202-11-01_18:27:26.445000      982.43        1.43249000e+00        4.78084610e-08  24.9414  24.4186
0202-11-01_18:27:26.656000      982.64        1.44205500e+00        5.11553010e-08  24.9414  24.4186
0202-11-01_18:27:26.848000      982.83        1.45185200e+00        5.19610210e-08  24.9414  24.4186
0202-11-01_18:27:27.040000      983.02        1.46210100e+00        5.06594710e-08  24.9414  24.4186
0202-11-01_18:27:27.246000      983.23        1.47204900e+00        4.88001210e-08  24.9414  24.4186
0202-11-01_18:27:27.438000      983.42        1.48157100e+00        4.37178910e-08  24.8578  24.4115
0202-11-01_18:27:27.630000      983.61        1.49127200e+00        4.84902310e-08  24.8578  24.4115
0202-11-01_18:27:27.836000      983.82        1.50164400e+00        4.80563810e-08  24.8578  24.4115
0202-11-01_18:27:28.027000      984.01        1.51195500e+00        5.09693610e-08  24.8578  24.4115
0202-11-01_18:27:28.230000      984.21        1.52113200e+00        5.29526710e-08  24.8578  24.4115
0202-11-01_18:27:28.420000      984.40        1.53153600e+00        5.23948710e-08  24.8566  24.3633
0202-11-01_18:27:28.613000      984.60        1.54143200e+00        5.01636410e-08  24.8566  24.3633
0202-11-01_18:27:28.810000      984.79        1.55084800e+00        4.58871310e-08  24.8566  24.3633
0202-11-01_18:27:29.010000      984.99        1.56118300e+00        5.10933210e-08  24.8566  24.3633
0202-11-01_18:27:29.220000      985.20        1.57119200e+00        5.93984310e-08  24.8566  24.3633
0202-11-01_18:27:29.430000      985.41        1.58134300e+00        5.83448010e-08  24.8973  24.4623
0202-11-01_18:27:29.633000      985.62        1.59114800e+00        6.10718510e-08  24.8973  24.4623
0202-11-01_18:27:29.836000      985.82        1.60060600e+00        5.18370610e-08  24.8973  24.4623
0202-11-01_18:27:30.027000      986.01        1.61094300e+00        4.68788010e-08  24.8973  24.4623
0202-11-01_18:27:30.246000      986.23        1.62128400e+00        4.81184310e-08  24.8973  24.4623
0202-11-01_18:27:30.440000      986.43        1.63031200e+00        4.35940510e-08  24.9498  24.3407
0202-11-01_18:27:30.633000      986.62        1.64083200e+00        4.96059910e-08  24.9498  24.3407
0202-11-01_18:27:30.844000      986.83        1.65065700e+00        4.92961010e-08  24.9498  24.3407
0202-11-01_18:27:31.040000      987.02        1.65968000e+00        4.89242310e-08  24.9498  24.3407
0202-11-01_18:27:31.240000      987.22        1.67089200e+00        4.47716710e-08  24.9233  24.4476
0202-11-01_18:27:31.445000      987.43        1.68034700e+00        3.88217410e-08  24.9233  24.4476
0202-11-01_18:27:31.637000      987.62        1.68974800e+00        3.97514210e-08  24.9233  24.4476
0202-11-01_18:27:31.832000      987.81        1.70010400e+00        3.73342610e-08  24.9233  24.4476
0202-11-01_18:27:32.035000      988.02        1.71004000e+00        4.04951610e-08  24.9233  24.4476
0202-11-01_18:27:32.273000      988.26        1.72019000e+00        3.93175710e-08  24.9233  24.4476
0202-11-01_18:27:32.470000      988.45        1.73044100e+00        3.82639410e-08  24.9114  24.3676
0202-11-01_18:27:32.660000      988.64        1.74033600e+00        3.18801610e-08  24.9114  24.3676
0202-11-01_18:27:32.860000      988.84        1.74893000e+00        3.10124610e-08  24.9114  24.3676
0202-11-01_18:27:33.050000      989.03        1.75990000e+00        3.33056610e-08  24.9114  24.3676
0202-11-01_18:27:33.266000      989.25        1.76999800e+00        4.45857410e-08  24.9114  24.3676
0202-11-01_18:27:33.457000      989.44        1.77989100e+00        4.14248410e-08  24.9053  24.3951
0202-11-01_18:27:33.652000      989.63        1.78976800e+00        4.30362810e-08  24.9053  24.3951
0202-11-01_18:27:33.855000      989.84        1.79937600e+00        4.21685810e-08  24.9053  24.3951
0202-11-01_18:27:34.055000      990.04        1.80919300e+00        4.63831110e-08  24.9053  24.3951
0202-11-01_18:27:34.254000      990.24        1.81967900e+00        4.53294810e-08  24.9053  24.3951
0202-11-01_18:27:34.460000      990.44        1.82908100e+00        4.08050510e-08  24.9535  24.4186
0202-11-01_18:27:34.652000      990.64        1.83911600e+00        4.08050510e-08  24.9535  24.4186
0202-11-01_18:27:34.848000      990.83        1.84905600e+00        4.02472510e-08  24.9535  24.4186
0202-11-01_18:27:35.050000      991.03        1.85942200e+00        4.36560610e-08  24.9535  24.4186
0202-11-01_18:27:35.254000      991.24        1.86890400e+00        4.13628610e-08  24.9457  24.3757
0202-11-01_18:27:35.445000      991.43        1.87914000e+00        3.77681110e-08  24.9457  24.3757
0202-11-01_18:27:35.645000      991.63        1.88893400e+00        3.91316310e-08  24.9457  24.3757
0202-11-01_18:27:35.836000      991.82        1.89804800e+00        4.70648810e-08  24.9457  24.3757
0202-11-01_18:27:36.027000      992.01        1.90874600e+00        5.30769610e-08  24.9457  24.3757
0202-11-01_18:27:36.242000      992.23        1.91873600e+00        5.51849010e-08  24.9457  24.3757
0202-11-01_18:27:36.440000      992.42        1.92825500e+00        4.61985310e-08  24.9001  24.4145
0202-11-01_18:27:36.633000      992.62        1.93871800e+00        4.44014910e-08  24.9001  24.4145
0202-11-01_18:27:36.830000      992.81        1.94849600e+00        4.01249810e-08  24.9001  24.4145
0202-11-01_18:27:37.023000      993.01        1.95784400e+00        4.16124610e-08  24.9001  24.4145
0202-11-01_18:27:37.246000      993.23        1.96846200e+00        4.11786110e-08  24.9001  24.4145
0202-11-01_18:27:37.450000      993.43        1.97842300e+00        4.11166310e-08  24.9177  24.4090
0202-11-01_18:27:37.650000      993.63        1.98763300e+00        4.21702710e-08  24.9177  24.4090
0202-11-01_18:27:37.850000      993.83        1.99804300e+00        3.98770710e-08  24.9177  24.4090
0202-11-01_18:27:38.043000      994.03        2.00772500e+00        3.95671710e-08  24.9177  24.4090
0202-11-01_18:27:38.260000      994.24        2.01758700e+00        3.81416710e-08  24.9177  24.4090
0202-11-01_18:27:38.453000      994.44        2.02780800e+00        3.79557310e-08  24.9360  24.3666
0202-11-01_18:27:38.650000      994.63        2.03790300e+00        3.86375010e-08  24.9360  24.3666
0202-11-01_18:27:38.840000      994.82        2.04681100e+00        4.55790910e-08  24.9360  24.3666
0202-11-01_18:27:39.035000      995.02        2.05814400e+00        4.80582210e-08  24.9360  24.3666
0202-11-01_18:27:39.240000      995.22        2.06766000e+00        4.65087610e-08  24.9360  24.3666
0202-11-01_18:27:39.434000      995.42        2.07710000e+00        4.42155610e-08  24.9175  24.4680
0202-11-01_18:27:39.625000      995.61        2.08713500e+00        4.55171110e-08  24.9175  24.4680
0202-11-01_18:27:39.830000      995.81        2.09699500e+00        4.66327210e-08  24.9175  24.4680
0202-11-01_18:27:40.030000      996.01        2.10730800e+00        4.26041210e-08  24.9175  24.4680
0202-11-01_18:27:40.254000      996.24        2.11733800e+00        4.47733710e-08  24.9175  24.4680
0202-11-01_18:27:40.450000      996.43        2.12709500e+00        4.81821810e-08  24.8531  24.3398
0202-11-01_18:27:40.640000      996.62        2.13731900e+00        5.05373610e-08  24.8531  24.3398
0202-11-01_18:27:40.844000      996.83        2.14686200e+00        5.02894510e-08  24.8531  24.3398
0202-11-01_18:27:41.035000      997.02        2.15659300e+00        4.86160310e-08  24.8531  24.3398
0202-11-01_18:27:41.266000      997.25        2.16716900e+00        5.17769310e-08  24.8531  24.3398
0202-11-01_18:27:41.460000      997.44        2.17651500e+00        5.60534510e-08  24.8795  24.4605
0202-11-01_18:27:41.652000      997.64        2.18673900e+00        5.95862210e-08  24.8795  24.4605
0202-11-01_18:27:41.848000      997.83        2.19668700e+00        5.59294910e-08  24.8795  24.4605
0202-11-01_18:27:42.043000      998.03        2.20617200e+00        5.88422510e-08  24.8795  24.4605
0202-11-01_18:27:42.246000      998.23        2.21611700e+00        6.00194910e-08  24.8795  24.4605
0202-11-01_18:27:42.438000      998.42        2.22652400e+00        6.96256910e-08  24.9221  24.3730
0202-11-01_18:27:42.633000      998.61        2.23643000e+00        6.75802910e-08  24.9221  24.3730
0202-11-01_18:27:42.824000      998.81        2.24593900e+00        7.11750410e-08  24.9221  24.3730
0202-11-01_18:27:43.030000      999.02        2.25594500e+00        7.21047210e-08  24.9221  24.3730
0202-11-01_18:27:43.242000      999.23        2.26644500e+00        6.67125910e-08  24.9221  24.3730
0202-11-01_18:27:43.438000      999.42        2.27567800e+00        6.34897110e-08  24.9313  24.3970
0202-11-01_18:27:43.630000      999.61        2.28518700e+00        6.11965110e-08  24.9313  24.3970
0202-11-01_18:27:43.824000      999.81        2.29623300e+00        6.37376210e-08  24.9313  24.3970
0202-11-01_18:27:44.016000      1000.00        2.30650300e+00        6.33657510e-08  24.9313  24.3970
0202-11-01_18:27:44.230000      1000.21        2.31519500e+00        6.74563310e-08  24.9313  24.3970
0202-11-01_18:27:44.426000      1000.41        2.32597900e+00        6.88818410e-08  24.9113  24.4197
0202-11-01_18:27:44.617000      1000.60        2.33632200e+00        7.41500110e-08  24.9113  24.4197
0202-11-01_18:27:44.810000      1000.79        2.34547500e+00        6.84479910e-08  24.9113  24.4197
0202-11-01_18:27:45             1000.98        2.35577700e+00        7.02453610e-08  24.9113  24.4197
0202-11-01_18:27:45.246000      1001.23        2.36614800e+00        6.64027010e-08  24.9113  24.4197
0202-11-01_18:27:45.450000      1001.43        2.37538100e+00        6.98734910e-08  24.8604  24.3673
0202-11-01_18:27:45.640000      1001.62        2.38574700e+00        6.93156910e-08  24.8604  24.3673
0202-11-01_18:27:45.832000      1001.82        2.39573300e+00        7.18568010e-08  24.8604  24.3673
0202-11-01_18:27:46.035000      1002.02        2.40471800e+00        7.28484610e-08  24.8604  24.3673
0202-11-01_18:27:46.266000      1002.25        2.41545600e+00        7.37161610e-08  24.8604  24.3673
0202-11-01_18:27:46.473000      1002.46        2.42508900e+00        7.76827810e-08  24.8714  24.4050
0202-11-01_18:27:46.676000      1002.66        2.43485200e+00        7.58234210e-08  24.8714  24.4050
0202-11-01_18:27:46.880000      1002.86        2.44567600e+00        6.90677710e-08  24.8714  24.4050
0202-11-01_18:27:47.070000      1003.05        2.45520700e+00        6.59068710e-08  24.8714  24.4050
0202-11-01_18:27:47.280000      1003.26        2.46490200e+00        7.43359410e-08  24.8714  24.4050
0202-11-01_18:27:47.473000      1003.46        2.47483500e+00        7.58854010e-08  24.9513  24.4056
0202-11-01_18:27:47.664000      1003.65        2.48506100e+00        7.27864810e-08  24.9513  24.4056
0202-11-01_18:27:47.867000      1003.85        2.49396500e+00        6.95636010e-08  24.9513  24.4056
0202-11-01_18:27:48.070000      1004.05        2.50474000e+00        6.64027110e-08  24.9513  24.4056
0202-11-01_18:27:48.270000      1004.25        2.51470600e+00        6.77042610e-08  24.9513  24.4056
0202-11-01_18:27:48.480000      1004.46        2.52407700e+00        6.51011810e-08  24.9777  24.3590
0202-11-01_18:27:48.676000      1004.66        2.53418800e+00        6.77662610e-08  24.9777  24.3590
0202-11-01_18:27:48.867000      1004.85        2.54455900e+00        6.43574410e-08  24.9777  24.3590
0202-11-01_18:27:49.070000      1005.05        2.55351600e+00        6.31798510e-08  24.9777  24.3590
0202-11-01_18:27:49.270000      1005.25        2.56433800e+00        6.22501710e-08  24.9178  24.4626
0202-11-01_18:27:49.465000      1005.45        2.57424800e+00        6.09486210e-08  24.9178  24.4626
0202-11-01_18:27:49.664000      1005.65        2.58312200e+00        6.32418310e-08  24.9178  24.4626
0202-11-01_18:27:49.867000      1005.85        2.59404800e+00        6.03288410e-08  24.9178  24.4626
0202-11-01_18:27:50.060000      1006.04        2.60428700e+00        5.99569710e-08  24.9178  24.4626
0202-11-01_18:27:50.260000      1006.25        2.61299100e+00        6.46053510e-08  24.9178  24.4626
0202-11-01_18:27:50.465000      1006.45        2.62419400e+00        6.68985610e-08  24.9103  24.3418
0202-11-01_18:27:50.660000      1006.64        2.63388900e+00        6.83240610e-08  24.9103  24.3418
0202-11-01_18:27:50.855000      1006.84        2.64351900e+00        6.66506410e-08  24.9103  24.3418
0202-11-01_18:27:51.047000      1007.03        2.65359300e+00        6.21881910e-08  24.9103  24.3418
0202-11-01_18:27:51.260000      1007.25        2.66369800e+00        6.62167910e-08  24.9103  24.3418
0202-11-01_18:27:51.457000      1007.44        2.67337500e+00        6.76423010e-08  24.9233  24.4585
0202-11-01_18:27:51.650000      1007.63        2.68331100e+00        7.14229810e-08  24.9233  24.4585
0202-11-01_18:27:51.840000      1007.82        2.69367800e+00        7.04933110e-08  24.9233  24.4585
0202-11-01_18:27:52.047000      1008.03        2.70351700e+00        6.18783010e-08  24.9233  24.4585
0202-11-01_18:27:52.246000      1008.23        2.71335600e+00        6.34897410e-08  24.9233  24.4585
0202-11-01_18:27:52.440000      1008.42        2.72335400e+00        6.52251410e-08  24.9290  24.3767
0202-11-01_18:27:52.637000      1008.62        2.73330700e+00        7.25386010e-08  24.9290  24.3767
0202-11-01_18:27:52.832000      1008.81        2.74263100e+00        7.43359710e-08  24.9290  24.3767
0202-11-01_18:27:53.023000      1009.01        2.75256800e+00        7.31583810e-08  24.9290  24.3767
0202-11-01_18:27:53.234000      1009.22        2.76294600e+00        7.78067710e-08  24.9290  24.3767
0202-11-01_18:27:53.430000      1009.41        2.77249400e+00        7.42739910e-08  24.8922  24.4039
0202-11-01_18:27:53.625000      1009.61        2.78238400e+00        7.17328810e-08  24.8922  24.4039
0202-11-01_18:27:53.830000      1009.81        2.79283600e+00        7.03073710e-08  24.8922  24.4039
0202-11-01_18:27:54.023000      1010.01        2.80299600e+00        7.08648010e-08  24.8922  24.4039
0202-11-01_18:27:54.260000      1010.24        2.81238900e+00        7.81157110e-08  24.8922  24.4039
0202-11-01_18:27:54.470000      1010.45        2.82273800e+00        6.99338010e-08  24.8971  24.4302
0202-11-01_18:27:54.670000      1010.66        2.83159800e+00        7.19169210e-08  24.8971  24.4302
0202-11-01_18:27:54.867000      1010.85        2.84257200e+00        6.90659110e-08  24.8971  24.4302
0202-11-01_18:27:55.074000      1011.06        2.85254100e+00        7.13591110e-08  24.8971  24.4302
0202-11-01_18:27:55.270000      1011.25        2.86225000e+00        6.79503010e-08  24.8995  24.3837
0202-11-01_18:27:55.460000      1011.44        2.87227100e+00        6.99955910e-08  24.8995  24.3837
0202-11-01_18:27:55.664000      1011.65        2.88220100e+00        7.34044010e-08  24.8995  24.3837
0202-11-01_18:27:55.867000      1011.85        2.89170900e+00        6.91278910e-08  24.8995  24.3837
0202-11-01_18:27:56.060000      1012.04        2.90239100e+00        6.69586410e-08  24.8995  24.3837
0202-11-01_18:27:56.266000      1012.25        2.91224000e+00        6.73305110e-08  24.9378  24.4127
0202-11-01_18:27:56.460000      1012.44        2.92179300e+00        6.59669910e-08  24.9378  24.4127
0202-11-01_18:27:56.664000      1012.65        2.93209300e+00        6.41696110e-08  24.9378  24.4127
0202-11-01_18:27:56.855000      1012.84        2.94186300e+00        6.24342210e-08  24.9378  24.4127
0202-11-01_18:27:57.047000      1013.03        2.95092700e+00        6.13805810e-08  24.9378  24.4127
0202-11-01_18:27:57.242000      1013.22        2.96202700e+00        6.17524510e-08  24.9232  24.4068
0202-11-01_18:27:57.438000      1013.42        2.97162000e+00        5.52447210e-08  24.9232  24.4068
0202-11-01_18:27:57.633000      1013.61        2.98138300e+00        5.68561610e-08  24.9232  24.4068
0202-11-01_18:27:57.824000      1013.81        2.99051900e+00        5.59884610e-08  24.9232  24.4068
0202-11-01_18:27:58.030000      1014.01        3.00159700e+00        5.82196810e-08  24.9232  24.4068
0202-11-01_18:27:58.227000      1014.21        3.01142400e+00        6.31779610e-08  24.8814  24.3567
0202-11-01_18:27:58.418000      1014.40        3.02009300e+00        6.57810510e-08  24.8814  24.3567
0202-11-01_18:27:58.625000      1014.61        3.03149700e+00        7.75569510e-08  24.8814  24.3567
0202-11-01_18:27:58.816000      1014.80        3.04116300e+00        8.04079610e-08  24.8814  24.3567
0202-11-01_18:27:59.008000      1014.99        3.05019700e+00        8.65438310e-08  24.8814  24.3567
0202-11-01_18:27:59.215000      1015.20        3.06101000e+00        8.44985410e-08  24.8814  24.3567
0202-11-01_18:27:59.406000      1015.39        3.07114800e+00        8.14616010e-08  24.9260  24.4537
0202-11-01_18:27:59.600000      1015.58        3.07987800e+00        8.11517010e-08  24.9260  24.4537
0202-11-01_18:27:59.800000      1015.78        3.09081000e+00        8.31350110e-08  24.9260  24.4537
0202-11-01_18:28:00.004000      1015.99        3.10091100e+00        8.38170610e-08  24.9260  24.4537
0202-11-01_18:28:00.207000      1016.19        3.11050200e+00        8.10904310e-08  24.9260  24.4537
0202-11-01_18:28:00.414000      1016.40        3.12064300e+00        8.40039710e-08  24.9653  24.3345
0202-11-01_18:28:00.605000      1016.59        3.13076700e+00        8.30744410e-08  24.9653  24.3345
0202-11-01_18:28:00.797000      1016.78        3.13959300e+00        8.23926710e-08  24.9653  24.3345
0202-11-01_18:28:01.004000      1016.99        3.15064100e+00        7.89838610e-08  24.9653  24.3345
0202-11-01_18:28:01.195000      1017.18        3.16057200e+00        8.48718110e-08  24.9653  24.3345
0202-11-01_18:28:01.390000      1017.37        3.16991800e+00        9.57800210e-08  24.9338  24.4510
0202-11-01_18:28:01.598000      1017.58        3.18045400e+00        1.01977871e-07  24.9338  24.4510
0202-11-01_18:28:01.793000      1017.78        3.19037000e+00        9.21852710e-08  24.9338  24.4510
0202-11-01_18:28:01.990000      1017.97        3.19951600e+00        8.56155510e-08  24.9338  24.4510
0202-11-01_18:28:02.200000      1018.18        3.21056300e+00        8.36942210e-08  24.9338  24.4510
0202-11-01_18:28:02.395000      1018.38        3.22005100e+00        8.66691910e-08  24.9284  24.3739
0202-11-01_18:28:02.586000      1018.57        3.22978800e+00        8.66072110e-08  24.9284  24.3739
0202-11-01_18:28:02.785000      1018.77        3.23989800e+00        9.10696610e-08  24.9284  24.3739
0202-11-01_18:28:02.977000      1018.96        3.25017100e+00        9.52841910e-08  24.9284  24.3739
0202-11-01_18:28:03.188000      1019.17        3.25890800e+00        1.01358081e-07  24.9284  24.3739
0202-11-01_18:28:03.383000      1019.37        3.26964300e+00        1.00490381e-07  24.8777  24.4006
0202-11-01_18:28:03.574000      1019.56        3.27960900e+00        9.71435510e-08  24.8777  24.4006
0202-11-01_18:28:03.777000      1019.76        3.28853700e+00        9.33008810e-08  24.8777  24.4006
0202-11-01_18:28:03.980000      1019.96        3.29958400e+00        9.55321110e-08  24.8777  24.4006
0202-11-01_18:28:04.207000      1020.19        3.30981200e+00        9.21232910e-08  24.8777  24.4006
0202-11-01_18:28:04.402000      1020.38        3.31976500e+00        9.75154210e-08  24.9432  24.4267
0202-11-01_18:28:04.605000      1020.59        3.32960700e+00        9.41685810e-08  24.9432  24.4267
0202-11-01_18:28:04.805000      1020.79        3.33945900e+00        1.02659631e-07  24.9432  24.4267
0202-11-01_18:28:04.996000      1020.98        3.34893500e+00        1.03403371e-07  24.9432  24.4267
0202-11-01_18:28:05.207000      1021.19        3.35913100e+00        1.09849131e-07  24.9432  24.4267
0202-11-01_18:28:05.402000      1021.38        3.36877700e+00        1.09725171e-07  24.9177  24.3797
0202-11-01_18:28:05.594000      1021.58        3.37839900e+00        1.10654851e-07  24.9177  24.3797
0202-11-01_18:28:05.800000      1021.78        3.38912800e+00        1.10468911e-07  24.9177  24.3797
0202-11-01_18:28:05.992000      1021.98        3.39905500e+00        1.09229301e-07  24.9177  24.3797
0202-11-01_18:28:06.210000      1022.19        3.40893200e+00        1.02101721e-07  24.9177  24.3797
0202-11-01_18:28:06.402000      1022.39        3.41854400e+00        9.80110610e-08  24.8565  24.4165
0202-11-01_18:28:06.598000      1022.58        3.42913800e+00        1.02535461e-07  24.8565  24.4165
0202-11-01_18:28:06.800000      1022.78        3.43837100e+00        1.07617701e-07  24.8565  24.4165
0202-11-01_18:28:06.992000      1022.98        3.44847800e+00        1.07555721e-07  24.8565  24.4165
0202-11-01_18:28:07.195000      1023.18        3.45862000e+00        1.03155251e-07  24.8565  24.4165
0202-11-01_18:28:07.406000      1023.39        3.46861600e+00        1.04270861e-07  24.8635  24.4125
0202-11-01_18:28:07.605000      1023.59        3.47824600e+00        1.05634391e-07  24.8635  24.4125
0202-11-01_18:28:07.810000      1023.79        3.48850200e+00        1.12266081e-07  24.8635  24.4125
0202-11-01_18:28:08             1023.98        3.49813000e+00        1.18092051e-07  24.8635  24.4125
0202-11-01_18:28:08.215000      1024.20        3.50834200e+00        1.24847711e-07  24.8635  24.4125
0202-11-01_18:28:08.410000      1024.39        3.51818300e+00        1.24599791e-07  24.9398  24.3588
0202-11-01_18:28:08.613000      1024.59        3.52801400e+00        1.26707061e-07  24.9398  24.3588
0202-11-01_18:28:08.805000      1024.79        3.53784500e+00        1.27450801e-07  24.9398  24.3588
0202-11-01_18:28:08.996000      1024.98        3.54804000e+00        1.32966881e-07  24.9398  24.3588
0202-11-01_18:28:09.200000      1025.18        3.55807200e+00        1.38235051e-07  24.9398  24.3588
0202-11-01_18:28:09.395000      1025.38        3.56805000e+00        1.42015741e-07  24.9242  24.4591
0202-11-01_18:28:09.586000      1025.57        3.57731100e+00        1.43875091e-07  24.9242  24.4591
0202-11-01_18:28:09.777000      1025.76        3.58771000e+00        1.43131351e-07  24.9242  24.4591
0202-11-01_18:28:09.984000      1025.97        3.59773000e+00        1.50010961e-07  24.9242  24.4591
0202-11-01_18:28:10.210000      1026.19        3.60761100e+00        1.50940631e-07  24.9242  24.4591
0202-11-01_18:28:10.414000      1026.40        3.61751600e+00        1.50754701e-07  24.8896  24.3311
0202-11-01_18:28:10.617000      1026.60        3.62707200e+00        1.57324411e-07  24.8896  24.3311
0202-11-01_18:28:10.820000      1026.80        3.63699800e+00        1.58254091e-07  24.8896  24.3311
0202-11-01_18:28:11.010000      1026.99        3.64723200e+00        1.60609271e-07  24.8896  24.3311
0202-11-01_18:28:11.223000      1027.21        3.65711800e+00        1.71393521e-07  24.8896  24.3311
0202-11-01_18:28:11.414000      1027.40        3.66719700e+00        1.74244531e-07  24.9269  24.4445
0202-11-01_18:28:11.610000      1027.59        3.67702600e+00        1.85586591e-07  24.9269  24.4445
0202-11-01_18:28:11.816000      1027.80        3.68623700e+00        1.88437601e-07  24.9269  24.4445
0202-11-01_18:28:12.016000      1028.00        3.69682700e+00        1.99842361e-07  24.9269  24.4445
0202-11-01_18:28:12.207000      1028.19        3.70672200e+00        2.07218521e-07  24.9269  24.4445
0202-11-01_18:28:12.414000      1028.40        3.71686000e+00        2.19615191e-07  24.9579  24.3673
0202-11-01_18:28:12.610000      1028.59        3.72604400e+00        2.27114591e-07  24.9579  24.3673
0202-11-01_18:28:12.800000      1028.78        3.73623700e+00        2.39014461e-07  24.9579  24.3673
0202-11-01_18:28:13.004000      1028.99        3.74626100e+00        2.47691451e-07  24.9579  24.3673
0202-11-01_18:28:13.210000      1029.20        3.75622300e+00        2.58723621e-07  24.9579  24.3673
0202-11-01_18:28:13.414000      1029.40        3.76651400e+00        2.66161041e-07  24.9344  24.3965
0202-11-01_18:28:13.610000      1029.59        3.77607600e+00        2.81717641e-07  24.9344  24.3965
0202-11-01_18:28:13.800000      1029.78        3.78532800e+00        2.93183661e-07  24.9344  24.3965
0202-11-01_18:28:14.004000      1029.99        3.79591100e+00        3.01178881e-07  24.9344  24.3965
0202-11-01_18:28:14.250000      1030.23        3.80620500e+00        3.18099011e-07  24.9344  24.3965
0202-11-01_18:28:14.445000      1030.43        3.81589000e+00        3.34089461e-07  24.9254  24.4287
0202-11-01_18:28:14.645000      1030.63        3.82578500e+00        3.45679441e-07  24.9254  24.4287
0202-11-01_18:28:14.840000      1030.82        3.83548800e+00        3.67185981e-07  24.9254  24.4287
0202-11-01_18:28:15.030000      1031.01        3.84551500e+00        3.88196681e-07  24.9254  24.4287
0202-11-01_18:28:15.230000      1031.21        3.85569000e+00        4.08959481e-07  24.9254  24.4287
0202-11-01_18:28:15.426000      1031.41        3.86515800e+00        4.37159691e-07  24.8961  24.3765
0202-11-01_18:28:15.617000      1031.60        3.87571000e+00        4.59162061e-07  24.8961  24.3765
0202-11-01_18:28:15.812000      1031.79        3.88529700e+00        4.75338441e-07  24.8961  24.3765
0202-11-01_18:28:16.016000      1032.00        3.89490100e+00        5.06823521e-07  24.8961  24.3765
0202-11-01_18:28:16.242000      1032.23        3.90503300e+00        5.27710271e-07  24.8961  24.3765
0202-11-01_18:28:16.445000      1032.43        3.91503900e+00        5.55972461e-07  24.9369  24.4165
0202-11-01_18:28:16.640000      1032.62        3.92477800e+00        5.82375301e-07  24.9369  24.4165
0202-11-01_18:28:16.844000      1032.83        3.93507900e+00        6.15843681e-07  24.9369  24.4165
0202-11-01_18:28:17.040000      1033.02        3.94466200e+00        6.46089191e-07  24.9369  24.4165
0202-11-01_18:28:17.254000      1033.24        3.95435200e+00        6.78565911e-07  24.9369  24.4165
0202-11-01_18:28:17.450000      1033.43        3.96509700e+00        7.19285781e-07  24.8754  24.4147
0202-11-01_18:28:17.640000      1033.62        3.97458200e+00        7.48787541e-07  24.8754  24.4147
0202-11-01_18:28:17.832000      1033.81        3.98431700e+00        7.81946041e-07  24.8754  24.4147
0202-11-01_18:28:18.035000      1034.02        3.99484800e+00        8.22356051e-07  24.8754  24.4147
0202-11-01_18:28:18.242000      1034.23        4.00475500e+00        8.76711231e-07  24.8754  24.4147
0202-11-01_18:28:18.438000      1034.42        4.01432300e+00        9.10985371e-07  24.8202  24.3581
0202-11-01_18:28:18.645000      1034.63        4.02417300e+00        9.54804161e-07  24.8202  24.3581
0202-11-01_18:28:18.840000      1034.82        4.03434200e+00        1.01170042e-06  24.8202  24.3581
0202-11-01_18:28:19.030000      1035.01        4.04367400e+00        1.05669681e-06  24.8202  24.3581
0202-11-01_18:28:19.240000      1035.22        4.05418300e+00        1.11991487e-06  24.8202  24.3581
0202-11-01_18:28:19.434000      1035.41        4.06411500e+00        1.16887788e-06  24.8971  24.4592
0202-11-01_18:28:19.625000      1035.61        4.07326100e+00        1.22193147e-06  24.8971  24.4592
0202-11-01_18:28:19.832000      1035.82        4.08439700e+00        1.27399340e-06  24.8971  24.4592
0202-11-01_18:28:20.027000      1036.01        4.09369600e+00        1.35729249e-06  24.8971  24.4592
0202-11-01_18:28:20.223000      1036.21        4.10296900e+00        1.41728768e-06  24.8971  24.4592
0202-11-01_18:28:20.430000      1036.41        4.11410500e+00        1.50597890e-06  24.9565  24.3322
0202-11-01_18:28:20.620000      1036.60        4.12389300e+00        1.55264870e-06  24.9565  24.3322
0202-11-01_18:28:20.824000      1036.81        4.13286200e+00        1.65007889e-06  24.9565  24.3322
0202-11-01_18:28:21.016000      1037.00        4.14352200e+00        1.72996917e-06  24.9565  24.3322
0202-11-01_18:28:21.210000      1037.19        4.15358700e+00        1.81060319e-06  24.9565  24.3322
0202-11-01_18:28:21.418000      1037.40        4.16325400e+00        1.92693682e-06  24.9115  24.4433
0202-11-01_18:28:21.610000      1037.59        4.17296900e+00        2.00657918e-06  24.9115  24.4433
0202-11-01_18:28:21.800000      1037.78        4.18357300e+00        2.09979483e-06  24.9115  24.4433
0202-11-01_18:28:22.008000      1037.99        4.19329700e+00        2.22877207e-06  24.9115  24.4433
0202-11-01_18:28:22.207000      1038.19        4.20298400e+00        2.33035482e-06  24.9115  24.4433
0202-11-01_18:28:22.400000      1038.38        4.21301600e+00        2.43230944e-06  24.9025  24.3632
0202-11-01_18:28:22.605000      1038.59        4.22328300e+00        2.57616152e-06  24.9025  24.3632
0202-11-01_18:28:22.797000      1038.78        4.23275900e+00        2.68561554e-06  24.9025  24.3632
0202-11-01_18:28:22.990000      1038.97        4.24345200e+00        2.80294082e-06  24.9025  24.3632
0202-11-01_18:28:23.240000      1039.22        4.25358300e+00        2.96272138e-06  24.9025  24.3632
0202-11-01_18:28:23.440000      1039.43        4.26291800e+00        3.12138632e-06  24.9821  24.3935
0202-11-01_18:28:23.637000      1039.62        4.27299700e+00        3.24131470e-06  24.9821  24.3935
0202-11-01_18:28:23.830000      1039.81        4.28208900e+00        3.35597491e-06  24.9821  24.3935
0202-11-01_18:28:24.030000      1040.02        4.29267600e+00        3.50435073e-06  24.9821  24.3935
0202-11-01_18:28:24.234000      1040.22        4.30308700e+00        3.70782517e-06  24.9821  24.3935
0202-11-01_18:28:24.434000      1040.41        4.31189200e+00        3.87299713e-06  24.9330  24.4199
0202-11-01_18:28:24.640000      1040.62        4.32244100e+00        4.03631040e-06  24.9330  24.4199
0202-11-01_18:28:24.836000      1040.82        4.33244100e+00        4.26736615e-06  24.9330  24.4199
0202-11-01_18:28:25.030000      1041.01        4.34124100e+00        4.44350896e-06  24.9330  24.4199
0202-11-01_18:28:25.242000      1041.23        4.35257900e+00        4.69365408e-06  24.9330  24.4199
0202-11-01_18:28:25.438000      1041.42        4.36208600e+00        4.87872179e-06  24.8970  24.3779
0202-11-01_18:28:25.630000      1041.61        4.37191000e+00        5.08015183e-06  24.8970  24.3779
0202-11-01_18:28:25.836000      1041.82        4.38228400e+00        5.36122420e-06  24.8970  24.3779
0202-11-01_18:28:26.027000      1042.01        4.39224800e+00        5.59153620e-06  24.8970  24.3779
0202-11-01_18:28:26.230000      1042.21        4.40173600e+00        5.81670398e-06  24.8970  24.3779
0202-11-01_18:28:26.420000      1042.41        4.41218400e+00        6.12926141e-06  24.9239  24.4159
0202-11-01_18:28:26.613000      1042.60        4.42195000e+00        6.29052940e-06  24.9239  24.4159
0202-11-01_18:28:26.812000      1042.79        4.43110400e+00        6.65676019e-06  24.9239  24.4159
0202-11-01_18:28:27.004000      1042.99        4.44180200e+00        6.95022829e-06  24.9239  24.4159
0202-11-01_18:28:27.240000      1043.22        4.45186000e+00        7.34936959e-06  24.9239  24.4159
0202-11-01_18:28:27.434000      1043.42        4.46209000e+00        7.63422269e-06  24.9241  24.4134
0202-11-01_18:28:27.637000      1043.62        4.47138500e+00        7.92006739e-06  24.9241  24.4134
0202-11-01_18:28:27.836000      1043.82        4.48125800e+00        8.31610979e-06  24.9241  24.4134
0202-11-01_18:28:28.030000      1044.01        4.49174100e+00        8.64385199e-06  24.9241  24.4134
0202-11-01_18:28:28.242000      1044.23        4.50198500e+00        9.09703849e-06  24.9241  24.4134
0202-11-01_18:28:28.438000      1044.42        4.51166100e+00        9.43835399e-06  24.8817  24.3636
0202-11-01_18:28:28.630000      1044.61        4.52168100e+00        9.79237499e-06  24.8817  24.3636
0202-11-01_18:28:28.832000      1044.82        4.53138000e+00        1.02874590e-05  24.8817  24.3636
0202-11-01_18:28:29.027000      1045.01        4.54095700e+00        1.06763739e-05  24.8817  24.3636
0202-11-01_18:28:29.240000      1045.22        4.55131300e+00        1.10815891e-05  24.8817  24.3636
0202-11-01_18:28:29.434000      1045.42        4.56094500e+00        1.16267518e-05  24.8726  24.4647
0202-11-01_18:28:29.625000      1045.61        4.57093800e+00        1.20620885e-05  24.8726  24.4647
0202-11-01_18:28:29.820000      1045.80        4.58108100e+00        1.25123001e-05  24.8726  24.4647
0202-11-01_18:28:30.016000      1046.00        4.59112100e+00        1.31465245e-05  24.8726  24.4647
0202-11-01_18:28:30.246000      1046.23        4.60094900e+00        1.36336122e-05  24.8726  24.4647
0202-11-01_18:28:30.445000      1046.43        4.61106000e+00        1.42858726e-05  24.8660  24.3361
0202-11-01_18:28:30.650000      1046.63        4.62031100e+00        1.47782294e-05  24.8660  24.3361
0202-11-01_18:28:30.848000      1046.83        4.63031700e+00        1.63564488e-05  24.8660  24.3361
0202-11-01_18:28:31.043000      1047.03        4.64082400e+00        1.64443963e-05  24.8660  24.3361
0202-11-01_18:28:31.260000      1047.24        4.65038800e+00        1.77224540e-05  24.8660  24.3361
0202-11-01_18:28:31.453000      1047.44        4.66092100e+00        1.78119509e-05  24.9724  24.4547
0202-11-01_18:28:31.656000      1047.64        4.67041800e+00        1.80741818e-05  24.9724  24.4547
0202-11-01_18:28:31.848000      1047.83        4.68012000e+00        1.92567307e-05  24.9724  24.4547
0202-11-01_18:28:32.043000      1048.02        4.68984500e+00        2.04606622e-05  24.9724  24.4547
