Repository: shortlab/2025-devitre-PhD

# 2025-devitre-PhD
Data repository for Alexis Devitre's PhD thesis

File: chapter 5/cold_vs_warm/20K/ffj23/Ic/2_pulses/Ic_2023-11-01_18-34-54997001_f23-pulse-5ms-1.txt
# Ic = 3.76 A, n = 21.15 , Tavg = 24.91 K, f23-pulse-5ms-1
#datetime                        t_s     iHTS_A                vHTS_V                tHTS_K  tTAR_K
0202-11-01_18:33:19.934000      100.44        1.58402400e-02        2.67747000e-09  24.8929  24.3940
0202-11-01_18:33:20.133000      100.63        1.31302300e-02       -2.21883000e-09  24.8929  24.3940
0202-11-01_18:33:20.324000      100.83        2.22160400e-02       -2.59070000e-09  24.8929  24.3940
0202-11-01_18:33:20.516000      101.02        3.31035700e-02        1.98330000e-10  24.8929  24.3940
0202-11-01_18:33:20.740000      101.24        4.33586500e-02        7.94564000e-09  24.8929  24.3940
0202-11-01_18:33:20.930000      101.43        5.23227500e-02        6.94030000e-10  24.9025  24.4104
0202-11-01_18:33:21.120000      101.62        6.27561400e-02       -4.83760000e-10  24.9025  24.4104
0202-11-01_18:33:21.320000      101.82        7.25736200e-02       -4.32670000e-09  24.9025  24.4104
0202-11-01_18:33:21.510000      102.01        8.22085500e-02        3.04868000e-09  24.9025  24.4104
0202-11-01_18:33:21.746000      102.25        9.22634900e-02        6.14760000e-09  24.9025  24.4104
0202-11-01_18:33:21.950000      102.45        1.02207100e-01        6.82936000e-09  24.9348  24.4416
0202-11-01_18:33:22.150000      102.65        1.11882100e-01        1.13537900e-08  24.9348  24.4416
0202-11-01_18:33:22.344000      102.84        1.22014200e-01        8.25487000e-09  24.9348  24.4416
0202-11-01_18:33:22.547000      103.05        1.32486200e-01        9.55641000e-09  24.9348  24.4416
0202-11-01_18:33:22.770000      103.27        1.42418000e-01        3.66846000e-09  24.9348  24.4416
0202-11-01_18:33:22.970000      103.47        1.52312600e-01        1.08579600e-08  24.8973  24.3724
0202-11-01_18:33:23.164000      103.66        1.62069300e-01        1.09199400e-08  24.8973  24.3724
0202-11-01_18:33:23.355000      103.86        1.71110500e-01        1.16636800e-08  24.8973  24.3724
0202-11-01_18:33:23.560000      104.06        1.81877800e-01        9.68037000e-09  24.8973  24.3724
0202-11-01_18:33:23.766000      104.27        1.92001000e-01        2.11900000e-09  24.8973  24.3724
0202-11-01_18:33:23.970000      104.47        2.01158000e-01        2.98670000e-09  24.8794  24.4582
0202-11-01_18:33:24.168000      104.67        2.11615200e-01        3.54450000e-09  24.8794  24.4582
0202-11-01_18:33:24.370000      104.87        2.21714600e-01        6.45749000e-09  24.8794  24.4582
0202-11-01_18:33:24.574000      105.08        2.30899900e-01        6.89134000e-09  24.8794  24.4582
0202-11-01_18:33:24.780000      105.28        2.41579600e-01        7.94497000e-09  24.9463  24.3914
0202-11-01_18:33:24.977000      105.48        2.51429700e-01        1.51344800e-08  24.9463  24.3914
0202-11-01_18:33:25.168000      105.67        2.60353200e-01        1.07959800e-08  24.9463  24.3914
0202-11-01_18:33:25.363000      105.86        2.71286800e-01        1.53823900e-08  24.9463  24.3914
0202-11-01_18:33:25.566000      106.07        2.80991400e-01        5.09396000e-09  24.9463  24.3914
0202-11-01_18:33:25.797000      106.30        2.91154700e-01        9.30850000e-09  24.9463  24.3914
0202-11-01_18:33:25.992000      106.49        3.00939500e-01        1.31328000e-09  24.9463  24.4155
0202-11-01_18:33:26.184000      106.69        3.10914300e-01        4.84605000e-09  24.9463  24.4155
0202-11-01_18:33:26.390000      106.89        3.19983800e-01        2.42889000e-09  24.9463  24.4155
0202-11-01_18:33:26.582000      107.08        3.30951500e-01        3.17263000e-09  24.9463  24.4155
0202-11-01_18:33:26.777000      107.28        3.40667000e-01        4.10231000e-09  24.8962  24.4451
0202-11-01_18:33:26.977000      107.48        3.49696400e-01        5.21720000e-09  24.8962  24.4451
0202-11-01_18:33:27.180000      107.68        3.60281200e-01        7.63339000e-09  24.8962  24.4451
0202-11-01_18:33:27.370000      107.87        3.70486000e-01        5.64936000e-09  24.8962  24.4451
0202-11-01_18:33:27.574000      108.08        3.79521400e-01        9.80191000e-09  24.8962  24.4451
0202-11-01_18:33:27.780000      108.28        3.90199600e-01        4.78166000e-09  24.9414  24.3702
0202-11-01_18:33:27.973000      108.47        4.00009700e-01        7.32277000e-09  24.9414  24.3702
0202-11-01_18:33:28.180000      108.68        4.09644600e-01        3.48011000e-09  24.9414  24.3702
0202-11-01_18:33:28.370000      108.87        4.19456700e-01        8.68630000e-09  24.9414  24.3702
0202-11-01_18:33:28.562000      109.06        4.29697200e-01        8.15040000e-10  24.9414  24.3702
0202-11-01_18:33:28.773000      109.28        4.39459800e-01        4.78166000e-09  24.9414  24.3702
0202-11-01_18:33:28.965000      109.47        4.49697200e-01       -1.66410000e-09  24.9819  24.4592
0202-11-01_18:33:29.160000      109.66        4.59728400e-01        7.94256000e-09  24.9819  24.4592
0202-11-01_18:33:29.363000      109.87        4.69537000e-01        1.15992800e-08  24.9819  24.4592
0202-11-01_18:33:29.560000      110.06        4.79198700e-01        9.30608000e-09  24.9819  24.4592
0202-11-01_18:33:29.780000      110.28        4.89952600e-01        6.95090000e-09  24.9819  24.4592
0202-11-01_18:33:29.984000      110.49        4.98569300e-01       -1.60212000e-09  24.9031  24.3811
0202-11-01_18:33:30.176000      110.68        5.09307000e-01       -3.21356000e-09  24.9031  24.3811
0202-11-01_18:33:30.370000      110.87        5.18891400e-01       -2.59378000e-09  24.9031  24.3811
0202-11-01_18:33:30.574000      111.07        5.28621300e-01        3.72802000e-09  24.9031  24.3811
0202-11-01_18:33:30.773000      111.28        5.38671800e-01        1.17232400e-08  24.9031  24.3811
0202-11-01_18:33:30.970000      111.47        5.48982000e-01        8.12849000e-09  24.9411  24.4072
0202-11-01_18:33:31.170000      111.67        5.58401800e-01        7.69464000e-09  24.9411  24.4072
0202-11-01_18:33:31.367000      111.87        5.68809900e-01        4.16187000e-09  24.9411  24.4072
0202-11-01_18:33:31.560000      112.06        5.78676100e-01        4.16187000e-09  24.9411  24.4072
0202-11-01_18:33:31.766000      112.27        5.88676100e-01        4.90561000e-09  24.9411  24.4072
0202-11-01_18:33:31.960000      112.46        5.98738500e-01        5.02957000e-09  24.9458  24.4354
0202-11-01_18:33:32.152000      112.65        6.08444700e-01        4.28583000e-09  24.9458  24.4354
0202-11-01_18:33:32.360000      112.86        6.18015800e-01        3.72802000e-09  24.9458  24.4354
0202-11-01_18:33:32.550000      113.05        6.27984600e-01        1.55878000e-09  24.9458  24.4354
0202-11-01_18:33:32.773000      113.28        6.38421000e-01        6.76497000e-09  24.9458  24.4354
0202-11-01_18:33:32.970000      113.47        6.47879300e-01        4.72049000e-09  24.8570  24.3515
0202-11-01_18:33:33.160000      113.66        6.58084000e-01        5.40286000e-09  24.8570  24.3515
0202-11-01_18:33:33.350000      113.85        6.68149300e-01        2.42851000e-09  24.8570  24.3515
0202-11-01_18:33:33.550000      114.05        6.77751600e-01        7.01491000e-09  24.8570  24.3515
0202-11-01_18:33:33.770000      114.27        6.87667000e-01        7.82063000e-09  24.8570  24.3515
0202-11-01_18:33:33.973000      114.47        6.97955000e-01        5.89930000e-09  24.8828  24.4455
0202-11-01_18:33:34.176000      114.68        7.07558700e-01        1.68476000e-09  24.8828  24.4455
0202-11-01_18:33:34.375000      114.88        7.17821500e-01        3.11027000e-09  24.8828  24.4455
0202-11-01_18:33:34.570000      115.07        7.27575100e-01        3.60610000e-09  24.8828  24.4455
0202-11-01_18:33:34.777000      115.28        7.37311800e-01        2.05663000e-09  24.8899  24.3846
0202-11-01_18:33:34.973000      115.47        7.47227200e-01        4.41182000e-09  24.8899  24.3846
0202-11-01_18:33:35.164000      115.66        7.57322200e-01        6.02326000e-09  24.8899  24.3846
0202-11-01_18:33:35.367000      115.87        7.67110000e-01        6.33315000e-09  24.8899  24.3846
0202-11-01_18:33:35.560000      116.06        7.76905200e-01        6.20919000e-09  24.8899  24.3846
0202-11-01_18:33:35.750000      116.25        7.87527100e-01        2.67642000e-09  24.9561  24.4023
0202-11-01_18:33:35.960000      116.46        7.97257000e-01       -4.22500000e-10  24.9561  24.4023
0202-11-01_18:33:36.152000      116.66        8.06797000e-01       -4.84480000e-10  24.9561  24.4023
0202-11-01_18:33:36.348000      116.85        8.17240000e-01        3.23423000e-09  24.9561  24.4023
0202-11-01_18:33:36.555000      117.06        8.26900200e-01        4.10192000e-09  24.9561  24.4023
0202-11-01_18:33:36.770000      117.27        8.35956300e-01        2.49048000e-09  24.9561  24.4023
0202-11-01_18:33:36.960000      117.46        8.46701400e-01        3.48214000e-09  24.9179  24.4379
0202-11-01_18:33:37.156000      117.66        8.56581200e-01        1.16013200e-08  24.9179  24.4379
0202-11-01_18:33:37.348000      117.85        8.66207200e-01        1.84189500e-08  24.9179  24.4379
0202-11-01_18:33:37.540000      118.04        8.76170200e-01        1.75512500e-08  24.9179  24.4379
0202-11-01_18:33:37.758000      118.26        8.87032500e-01        9.61801000e-09  24.9403  24.3644
0202-11-01_18:33:37.957000      118.46        8.96543400e-01        6.89095000e-09  24.9403  24.3644
0202-11-01_18:33:38.160000      118.66        9.05967600e-01        7.13887000e-09  24.9403  24.3644
0202-11-01_18:33:38.350000      118.85        9.16264400e-01        1.14153800e-08  24.9403  24.3644
0202-11-01_18:33:38.547000      119.05        9.26147200e-01        1.25929700e-08  24.9403  24.3644
0202-11-01_18:33:38.777000      119.28        9.35584800e-01        1.16633200e-08  24.9403  24.3644
0202-11-01_18:33:38.980000      119.48        9.46153200e-01        1.28410000e-08  24.9679  24.4494
0202-11-01_18:33:39.184000      119.69        9.55958800e-01        1.62499400e-08  24.9679  24.4494
0202-11-01_18:33:39.380000      119.88        9.65736200e-01        1.79853900e-08  24.9679  24.4494
0202-11-01_18:33:39.586000      120.09        9.75702100e-01        1.59401000e-08  24.9679  24.4494
0202-11-01_18:33:39.785000      120.28        9.85446900e-01        7.82092000e-09  24.9679  24.4494
0202-11-01_18:33:39.977000      120.48        9.95392000e-01        6.82927000e-09  24.9274  24.3795
0202-11-01_18:33:40.180000      120.68        1.00566200e+00        4.28815000e-09  24.9274  24.3795
0202-11-01_18:33:40.380000      120.88        1.01545900e+00        3.66837000e-09  24.9274  24.3795
0202-11-01_18:33:40.574000      121.07        1.02519900e+00       -1.84772000e-09  24.9274  24.3795
0202-11-01_18:33:40.780000      121.28        1.03568900e+00       -6.74402000e-09  24.9274  24.3795
0202-11-01_18:33:40.977000      121.48        1.04501200e+00       -1.22601000e-08  24.9108  24.3964
0202-11-01_18:33:41.168000      121.67        1.05504000e+00       -1.14543800e-08  24.9108  24.3964
0202-11-01_18:33:41.370000      121.87        1.06514800e+00       -5.87632000e-09  24.9108  24.3964
0202-11-01_18:33:41.562000      122.07        1.07519100e+00       -7.32110000e-10  24.9108  24.3964
0202-11-01_18:33:41.770000      122.27        1.08460800e+00       -9.28513000e-09  24.9367  24.4357
0202-11-01_18:33:41.960000      122.46        1.09535000e+00       -1.25699900e-08  24.9367  24.4357
0202-11-01_18:33:42.152000      122.65        1.10512500e+00       -1.25699900e-08  24.9367  24.4357
0202-11-01_18:33:42.344000      122.85        1.11482100e+00       -1.37475800e-08  24.9367  24.4357
0202-11-01_18:33:42.543000      123.05        1.12443500e+00       -8.78931000e-09  24.9367  24.4357
0202-11-01_18:33:42.742000      123.24        1.13493700e+00       -1.34376900e-08  24.9269  24.3551
0202-11-01_18:33:42.934000      123.44        1.14484100e+00       -8.35546000e-09  24.9269  24.3551
0202-11-01_18:33:43.137000      123.64        1.15396300e+00       -1.00908500e-08  24.9269  24.3551
0202-11-01_18:33:43.332000      123.83        1.16468300e+00       -1.08965700e-08  24.9269  24.3551
0202-11-01_18:33:43.523000      124.02        1.17457200e+00       -1.23840600e-08  24.9269  24.3551
0202-11-01_18:33:43.734000      124.24        1.18426500e+00       -1.23840600e-08  24.9269  24.3551
0202-11-01_18:33:43.930000      124.43        1.19436100e+00       -1.38715400e-08  24.9013  24.4371
0202-11-01_18:33:44.120000      124.62        1.20429300e+00       -1.22601000e-08  24.9013  24.4371
0202-11-01_18:33:44.330000      124.83        1.21383900e+00       -1.33137300e-08  24.9013  24.4371
0202-11-01_18:33:44.520000      125.02        1.22414400e+00       -4.07894000e-09  24.9013  24.4371
0202-11-01_18:33:44.740000      125.24        1.23446100e+00       -6.12423000e-09  24.9013  24.4371
0202-11-01_18:33:44.930000      125.43        1.24302500e+00       -6.43391000e-09  24.8585  24.3782
0202-11-01_18:33:45.125000      125.63        1.25405200e+00       -1.28175200e-08  24.8585  24.3782
0202-11-01_18:33:45.316000      125.82        1.26413200e+00       -1.17637300e-08  24.8585  24.3782
0202-11-01_18:33:45.510000      126.01        1.27340900e+00       -6.86743000e-09  24.8585  24.3782
0202-11-01_18:33:45.742000      126.24        1.28342300e+00       -6.80545000e-09  24.8585  24.3782
0202-11-01_18:33:45.938000      126.44        1.29380000e+00       -1.01522900e-08  24.8996  24.3986
0202-11-01_18:33:46.140000      126.64        1.30332300e+00       -1.26934000e-08  24.8996  24.3986
0202-11-01_18:33:46.344000      126.84        1.31308900e+00       -9.90437000e-09  24.8996  24.3986
0202-11-01_18:33:46.535000      127.04        1.32375200e+00       -8.47887000e-09  24.8996  24.3986
0202-11-01_18:33:46.746000      127.25        1.33334900e+00       -2.35730000e-10  24.8996  24.3986
0202-11-01_18:33:46.940000      127.44        1.34288700e+00       -2.59091000e-09  24.9032  24.4343
0202-11-01_18:33:47.133000      127.64        1.35334300e+00        5.21838000e-09  24.9032  24.4343
0202-11-01_18:33:47.336000      127.84        1.36305800e+00       -3.59690000e-10  24.9032  24.4343
0202-11-01_18:33:47.530000      128.03        1.37235700e+00        2.92517000e-09  24.9032  24.4343
0202-11-01_18:33:47.740000      128.24        1.38298400e+00       -4.21670000e-10  24.9032  24.4343
0202-11-01_18:33:47.938000      128.44        1.39299000e+00       -3.58257000e-09  24.9256  24.3640
0202-11-01_18:33:48.133000      128.63        1.40228600e+00       -4.76016000e-09  24.9256  24.3640
0202-11-01_18:33:48.324000      128.83        1.41275400e+00       -7.61117000e-09  24.9256  24.3640
0202-11-01_18:33:48.523000      129.02        1.42268900e+00       -9.71844000e-09  24.9256  24.3640
0202-11-01_18:33:48.742000      129.24        1.43281000e+00       -9.40854000e-09  24.9256  24.3640
0202-11-01_18:33:48.945000      129.45        1.44296000e+00       -5.25599000e-09  24.9012  24.4472
0202-11-01_18:33:49.150000      129.65        1.45225000e+00       -3.95444000e-09  24.9012  24.4472
0202-11-01_18:33:49.348000      129.85        1.46251700e+00       -2.09508000e-09  24.9012  24.4472
0202-11-01_18:33:49.543000      130.04        1.47224700e+00        3.84050000e-10  24.9012  24.4472
0202-11-01_18:33:49.750000      130.25        1.48218800e+00       -6.55753000e-09  24.9012  24.4472
0202-11-01_18:33:49.945000      130.45        1.49197000e+00       -1.05241600e-08  24.9554  24.3831
0202-11-01_18:33:50.137000      130.64        1.50217300e+00       -1.85193800e-08  24.9554  24.3831
0202-11-01_18:33:50.344000      130.84        1.51168100e+00       -7.42523000e-09  24.9554  24.3831
0202-11-01_18:33:50.535000      131.04        1.52163900e+00       -6.43358000e-09  24.9554  24.3831
0202-11-01_18:33:50.740000      131.24        1.53204300e+00       -5.25573000e-09  24.9554  24.3831
0202-11-01_18:33:50.940000      131.44        1.54151700e+00       -6.92813000e-09  24.9443  24.4022
0202-11-01_18:33:51.133000      131.63        1.55148500e+00       -9.03464000e-09  24.9443  24.4022
0202-11-01_18:33:51.324000      131.83        1.56196600e+00       -9.96380000e-09  24.9443  24.4022
0202-11-01_18:33:51.530000      132.03        1.57175900e+00       -2.05621300e-08  24.9443  24.4022
0202-11-01_18:33:51.758000      132.26        1.58170000e+00       -1.98803700e-08  24.9716  24.4372
0202-11-01_18:33:51.960000      132.46        1.59166100e+00       -1.60377000e-08  24.9716  24.4372
0202-11-01_18:33:52.152000      132.66        1.60136100e+00       -1.46741700e-08  24.9716  24.4372
0202-11-01_18:33:52.360000      132.86        1.61123500e+00       -1.21950300e-08  24.9716  24.4372
0202-11-01_18:33:52.555000      133.05        1.62148900e+00       -1.07075500e-08  24.9716  24.4372
0202-11-01_18:33:52.746000      133.25        1.63133100e+00       -1.03976500e-08  24.8914  24.3575
0202-11-01_18:33:52.953000      133.45        1.64051800e+00       -8.84819000e-09  24.8914  24.3575
0202-11-01_18:33:53.145000      133.65        1.65136100e+00       -1.12033700e-08  24.8914  24.3575
0202-11-01_18:33:53.336000      133.84        1.66104900e+00       -1.39924100e-08  24.8914  24.3575
0202-11-01_18:33:53.535000      134.04        1.67068900e+00       -2.29173100e-08  24.8914  24.3575
0202-11-01_18:33:53.746000      134.25        1.68092100e+00       -2.61402000e-08  24.8914  24.3575
0202-11-01_18:33:53.940000      134.44        1.69074300e+00       -2.43428200e-08  24.8906  24.4418
0202-11-01_18:33:54.133000      134.64        1.70019200e+00       -2.00043200e-08  24.8906  24.4418
0202-11-01_18:33:54.330000      134.83        1.71022400e+00       -2.11199400e-08  24.8906  24.4418
0202-11-01_18:33:54.530000      135.03        1.72082200e+00       -2.45287600e-08  24.8906  24.4418
0202-11-01_18:33:54.734000      135.24        1.73052300e+00       -2.71938300e-08  24.8906  24.4418
0202-11-01_18:33:54.930000      135.43        1.74015200e+00       -2.49006300e-08  24.9133  24.3714
0202-11-01_18:33:55.133000      135.64        1.75068500e+00       -2.37230300e-08  24.9133  24.3714
0202-11-01_18:33:55.330000      135.83        1.76028200e+00       -2.70698700e-08  24.9133  24.3714
0202-11-01_18:33:55.520000      136.02        1.76925400e+00       -2.78136200e-08  24.9133  24.3714
0202-11-01_18:33:55.730000      136.23        1.78034900e+00       -2.71318500e-08  24.9133  24.3714
0202-11-01_18:33:55.920000      136.42        1.79006500e+00       -2.49626000e-08  24.9135  24.3912
0202-11-01_18:33:56.117000      136.62        1.79900600e+00       -2.68839400e-08  24.9135  24.3912
0202-11-01_18:33:56.324000      136.82        1.81010100e+00       -3.15943100e-08  24.9135  24.3912
0202-11-01_18:33:56.520000      137.02        1.81987900e+00       -3.53750000e-08  24.9135  24.3912
0202-11-01_18:33:56.715000      137.22        1.82934600e+00       -2.91769500e-08  24.9135  24.3912
0202-11-01_18:33:56.914000      137.42        1.83993900e+00       -1.82681500e-08  24.8840  24.4318
0202-11-01_18:33:57.117000      137.62        1.85014300e+00       -1.63460400e-08  24.8840  24.4318
0202-11-01_18:33:57.312000      137.81        1.85878300e+00       -1.58498200e-08  24.8840  24.4318
0202-11-01_18:33:57.510000      138.01        1.86940800e+00       -2.29773600e-08  24.8840  24.4318
0202-11-01_18:33:57.723000      138.22        1.87945900e+00       -2.37830800e-08  24.8840  24.4318
0202-11-01_18:33:57.914000      138.42        1.88923600e+00       -2.08081100e-08  24.8731  24.3501
0202-11-01_18:33:58.120000      138.62        1.89911000e+00       -2.44028600e-08  24.8731  24.3501
0202-11-01_18:33:58.312000      138.81        1.90915200e+00       -2.03122800e-08  24.8731  24.3501
0202-11-01_18:33:58.504000      139.01        1.91870600e+00       -2.83694900e-08  24.8731  24.3501
0202-11-01_18:33:58.715000      139.21        1.92924000e+00       -1.86388600e-08  24.8731  24.3501
0202-11-01_18:33:58.906000      139.41        1.93922000e+00       -2.16138300e-08  24.8488  24.4400
0202-11-01_18:33:59.100000      139.60        1.94796100e+00       -1.78951100e-08  24.8488  24.4400
0202-11-01_18:33:59.305000      139.81        1.95904000e+00       -1.66555400e-08  24.8488  24.4400
0202-11-01_18:33:59.496000      140.00        1.96914200e+00       -1.47342100e-08  24.8488  24.4400
0202-11-01_18:33:59.710000      140.21        1.97840300e+00       -2.19857000e-08  24.8488  24.4400
0202-11-01_18:33:59.918000      140.42        1.98905200e+00       -3.10345700e-08  24.8782  24.3763
0202-11-01_18:34:00.117000      140.62        1.99902000e+00       -3.38855800e-08  24.8782  24.3763
0202-11-01_18:34:00.312000      140.81        2.00828200e+00       -3.15303900e-08  24.8782  24.3763
0202-11-01_18:34:00.516000      141.02        2.01852300e+00       -2.96710400e-08  24.8782  24.3763
0202-11-01_18:34:00.734000      141.24        2.02816100e+00       -3.51251500e-08  24.8782  24.3763
0202-11-01_18:34:00.940000      141.44        2.03862000e+00       -3.69845100e-08  24.9364  24.3960
0202-11-01_18:34:01.137000      141.64        2.04874300e+00       -4.04553000e-08  24.9364  24.3960
0202-11-01_18:34:01.330000      141.83        2.05764900e+00       -3.83480300e-08  24.9364  24.3960
0202-11-01_18:34:01.520000      142.02        2.06858400e+00       -4.03933300e-08  24.9364  24.3960
0202-11-01_18:34:01.740000      142.24        2.07877500e+00       -3.85339700e-08  24.9364  24.3960
0202-11-01_18:34:01.940000      142.44        2.08769300e+00       -3.87818800e-08  24.9203  24.4370
0202-11-01_18:34:02.145000      142.64        2.09778400e+00       -3.97115600e-08  24.9203  24.4370
0202-11-01_18:34:02.336000      142.84        2.10791400e+00       -4.42360000e-08  24.9203  24.4370
0202-11-01_18:34:02.540000      143.04        2.11685200e+00       -3.95876100e-08  24.9203  24.4370
0202-11-01_18:34:02.746000      143.25        2.12790700e+00       -3.94017100e-08  24.9203  24.4370
0202-11-01_18:34:02.940000      143.44        2.13806400e+00       -3.41335800e-08  24.9242  24.3591
0202-11-01_18:34:03.145000      143.65        2.14694400e+00       -4.10752500e-08  24.9242  24.3591
0202-11-01_18:34:03.340000      143.84        2.15800400e+00       -3.73565600e-08  24.9242  24.3591
0202-11-01_18:34:03.530000      144.03        2.16776600e+00       -4.35544100e-08  24.9242  24.3591
0202-11-01_18:34:03.740000      144.24        2.17706300e+00       -4.08893400e-08  24.9242  24.3591
0202-11-01_18:34:03.934000      144.43        2.18702700e+00       -4.33065000e-08  24.8742  24.4402
0202-11-01_18:34:04.125000      144.63        2.19722900e+00       -4.27486900e-08  24.8742  24.4402
0202-11-01_18:34:04.332000      144.83        2.20733000e+00       -4.22528600e-08  24.8742  24.4402
0202-11-01_18:34:04.523000      145.03        2.21680600e+00       -4.64674000e-08  24.8742  24.4402
0202-11-01_18:34:04.742000      145.24        2.22756000e+00       -4.32445200e-08  24.8742  24.4402
0202-11-01_18:34:04.934000      145.44        2.23695700e+00       -5.13637100e-08  24.9302  24.3801
0202-11-01_18:34:05.130000      145.63        2.24664200e+00       -5.12397500e-08  24.9302  24.3801
0202-11-01_18:34:05.320000      145.82        2.25703700e+00       -5.38428500e-08  24.9302  24.3801
0202-11-01_18:34:05.510000      146.01        2.26700900e+00       -5.48345100e-08  24.9302  24.3801
0202-11-01_18:34:05.740000      146.24        2.27671200e+00       -4.93184200e-08  24.9302  24.3801
0202-11-01_18:34:05.930000      146.43        2.28640200e+00       -5.16116200e-08  24.9460  24.4014
0202-11-01_18:34:06.133000      146.63        2.29672000e+00       -4.92564400e-08  24.9460  24.4014
0202-11-01_18:34:06.336000      146.84        2.30615300e+00       -5.31610900e-08  24.9460  24.4014
0202-11-01_18:34:06.530000      147.03        2.31631900e+00       -5.36569200e-08  24.9460  24.4014
0202-11-01_18:34:06.746000      147.25        2.32661700e+00       -5.11157900e-08  24.9460  24.4014
0202-11-01_18:34:06.938000      147.44        2.33622700e+00       -4.84507200e-08  24.9334  24.4354
0202-11-01_18:34:07.130000      147.63        2.34600700e+00       -4.61575100e-08  24.9334  24.4354
0202-11-01_18:34:07.336000      147.84        2.35640900e+00       -4.28106700e-08  24.9334  24.4354
0202-11-01_18:34:07.527000      148.03        2.36594800e+00       -3.96497600e-08  24.9334  24.4354
0202-11-01_18:34:07.746000      148.25        2.37625100e+00       -3.87820600e-08  24.9334  24.4354
0202-11-01_18:34:07.940000      148.44        2.38587200e+00       -4.02075700e-08  24.9396  24.3566
0202-11-01_18:34:08.133000      148.63        2.39537800e+00       -4.76450000e-08  24.9396  24.3566
0202-11-01_18:34:08.324000      148.83        2.40559600e+00       -4.20669300e-08  24.9396  24.3566
0202-11-01_18:34:08.527000      149.03        2.41590000e+00       -4.83267600e-08  24.9396  24.3566
0202-11-01_18:34:08.730000      149.23        2.42613500e+00       -4.60955400e-08  24.9396  24.3566
0202-11-01_18:34:08.940000      149.44        2.43580700e+00       -5.16736300e-08  24.9033  24.4418
0202-11-01_18:34:09.137000      149.64        2.44569600e+00       -4.34305000e-08  24.9033  24.4418
0202-11-01_18:34:09.332000      149.83        2.45474200e+00       -4.18190600e-08  24.9033  24.4418
0202-11-01_18:34:09.523000      150.02        2.46548200e+00       -3.82243000e-08  24.9033  24.4418
0202-11-01_18:34:09.734000      150.23        2.47593600e+00       -3.56831800e-08  24.9033  24.4418
0202-11-01_18:34:09.945000      150.44        2.48540700e+00       -3.52493300e-08  24.8527  24.3718
0202-11-01_18:34:10.145000      150.65        2.49520100e+00       -3.59311000e-08  24.8527  24.3718
0202-11-01_18:34:10.348000      150.85        2.50512400e+00       -3.82862800e-08  24.8527  24.3718
0202-11-01_18:34:10.550000      151.05        2.51478700e+00       -4.07034500e-08  24.8527  24.3718
0202-11-01_18:34:10.754000      151.25        2.52527000e+00       -3.99597000e-08  24.8527  24.3718
0202-11-01_18:34:10.957000      151.46        2.53471300e+00       -4.31206100e-08  24.9151  24.3949
0202-11-01_18:34:11.150000      151.65        2.54467800e+00       -3.76665000e-08  24.9151  24.3949
0202-11-01_18:34:11.340000      151.84        2.55483400e+00       -4.05175100e-08  24.9151  24.3949
0202-11-01_18:34:11.535000      152.04        2.56485200e+00       -3.31420600e-08  24.9151  24.3949
0202-11-01_18:34:11.740000      152.24        2.57404500e+00       -3.03530300e-08  24.9151  24.3949
0202-11-01_18:34:11.940000      152.44        2.58507500e+00       -2.84936700e-08  24.9369  24.4269
0202-11-01_18:34:12.133000      152.64        2.59461600e+00       -3.03530300e-08  24.9369  24.4269
0202-11-01_18:34:12.330000      152.83        2.60394500e+00       -3.15926000e-08  24.9369  24.4269
0202-11-01_18:34:12.520000      153.02        2.61458700e+00       -2.68202500e-08  24.9369  24.4269
0202-11-01_18:34:12.730000      153.23        2.62475300e+00       -2.38452800e-08  24.9369  24.4269
0202-11-01_18:34:12.920000      153.42        2.63374100e+00       -2.70681700e-08  24.9361  24.3534
0202-11-01_18:34:13.113000      153.62        2.64455600e+00       -2.78119100e-08  24.9361  24.3534
0202-11-01_18:34:13.316000      153.82        2.65435600e+00       -2.94853300e-08  24.9361  24.3534
0202-11-01_18:34:13.520000      154.02        2.66389900e+00       -2.55187000e-08  24.9361  24.3534
0202-11-01_18:34:13.740000      154.24        2.67417300e+00       -2.81218000e-08  24.9361  24.3534
0202-11-01_18:34:13.930000      154.43        2.68394200e+00       -2.14281200e-08  24.9140  24.4389
0202-11-01_18:34:14.120000      154.62        2.69317000e+00       -2.39072600e-08  24.9140  24.4389
0202-11-01_18:34:14.312000      154.82        2.70402200e+00       -2.60765100e-08  24.9140  24.4389
0202-11-01_18:34:14.520000      155.02        2.71402000e+00       -3.22743600e-08  24.9140  24.4389
0202-11-01_18:34:14.734000      155.24        2.72365100e+00       -3.41338200e-08  24.9140  24.4389
0202-11-01_18:34:14.940000      155.44        2.73368200e+00       -3.42579800e-08  24.8950  24.3695
0202-11-01_18:34:15.145000      155.65        2.74365100e+00       -3.53117700e-08  24.8950  24.3695
0202-11-01_18:34:15.348000      155.85        2.75307900e+00       -2.88660500e-08  24.8950  24.3695
0202-11-01_18:34:15.540000      156.04        2.76319700e+00       -2.83082500e-08  24.8950  24.3695
0202-11-01_18:34:15.746000      156.25        2.77346700e+00       -3.09113500e-08  24.8705  24.3932
0202-11-01_18:34:15.940000      156.44        2.78247800e+00       -3.29566400e-08  24.8705  24.3932
0202-11-01_18:34:16.137000      156.64        2.79306100e+00       -3.14071700e-08  24.8705  24.3932
0202-11-01_18:34:16.340000      156.84        2.80323000e+00       -2.52093200e-08  24.8705  24.3932
0202-11-01_18:34:16.530000      157.03        2.81255000e+00       -2.74405500e-08  24.8705  24.3932
0202-11-01_18:34:16.750000      157.25        2.82337100e+00       -2.90519900e-08  24.8705  24.3932
0202-11-01_18:34:16.945000      157.44        2.83276700e+00       -3.60555600e-08  24.8883  24.4343
0202-11-01_18:34:17.137000      157.64        2.84223700e+00       -4.13857200e-08  24.8883  24.4343
0202-11-01_18:34:17.340000      157.84        2.85261100e+00       -4.53523400e-08  24.8883  24.4343
0202-11-01_18:34:17.530000      158.03        2.86268000e+00       -4.66538900e-08  24.8883  24.4343
0202-11-01_18:34:17.746000      158.25        2.87218700e+00       -4.62200400e-08  24.8883  24.4343
0202-11-01_18:34:17.945000      158.44        2.88275700e+00       -4.29351800e-08  24.9194  24.3560
0202-11-01_18:34:18.145000      158.65        2.89273300e+00       -4.05800000e-08  24.9194  24.3560
0202-11-01_18:34:18.348000      158.85        2.90189700e+00       -4.23154000e-08  24.9194  24.3560
0202-11-01_18:34:18.543000      159.04        2.91277600e+00       -4.47945400e-08  24.9194  24.3560
0202-11-01_18:34:18.760000      159.26        2.92262600e+00       -4.57861900e-08  24.9194  24.3560
0202-11-01_18:34:18.953000      159.46        2.93235900e+00       -5.29757000e-08  24.9107  24.4433
0202-11-01_18:34:19.156000      159.66        2.94233500e+00       -5.44631900e-08  24.9107  24.4433
0202-11-01_18:34:19.350000      159.85        2.95190900e+00       -5.54548400e-08  24.9107  24.4433
0202-11-01_18:34:19.543000      160.04        2.96171200e+00       -5.53308900e-08  24.9107  24.4433
0202-11-01_18:34:19.760000      160.26        2.97204300e+00       -5.68183700e-08  24.9107  24.4433
0202-11-01_18:34:19.957000      160.46        2.98160500e+00       -5.86777300e-08  24.9293  24.3781
0202-11-01_18:34:20.150000      160.65        2.99140700e+00       -5.87397100e-08  24.9293  24.3781
0202-11-01_18:34:20.340000      160.84        3.00194500e+00       -6.06610400e-08  24.9293  24.3781
0202-11-01_18:34:20.543000      161.05        3.01194600e+00       -6.41318400e-08  24.9293  24.3781
0202-11-01_18:34:20.770000      161.27        3.02193600e+00       -6.33892800e-08  24.9293  24.3781
0202-11-01_18:34:20.970000      161.47        3.03179800e+00       -5.74409200e-08  24.9185  24.4031
0202-11-01_18:34:21.160000      161.66        3.04164000e+00       -5.56447200e-08  24.9185  24.4031
0202-11-01_18:34:21.363000      161.87        3.05061800e+00       -5.21119500e-08  24.9185  24.4031
0202-11-01_18:34:21.566000      162.07        3.06114600e+00       -5.44051500e-08  24.9185  24.4031
0202-11-01_18:34:21.760000      162.26        3.07112500e+00       -5.32895400e-08  24.9185  24.4031
0202-11-01_18:34:21.970000      162.47        3.08032800e+00       -5.93634300e-08  24.9071  24.4331
0202-11-01_18:34:22.160000      162.66        3.09108100e+00       -5.78759500e-08  24.9071  24.4331
0202-11-01_18:34:22.355000      162.86        3.10098000e+00       -5.65124200e-08  24.9071  24.4331
0202-11-01_18:34:22.562000      163.06        3.11017200e+00       -5.35374500e-08  24.9071  24.4331
0202-11-01_18:34:22.758000      163.26        3.12106800e+00       -5.45910900e-08  24.9071  24.4331
0202-11-01_18:34:22.953000      163.46        3.13097000e+00       -5.29796500e-08  24.9398  24.3559
0202-11-01_18:34:23.156000      163.66        3.14020700e+00       -5.40952600e-08  24.9398  24.3559
0202-11-01_18:34:23.350000      163.85        3.15055000e+00       -4.74635600e-08  24.9398  24.3559
0202-11-01_18:34:23.555000      164.05        3.16071400e+00       -4.64719100e-08  24.9398  24.3559
0202-11-01_18:34:23.758000      164.26        3.17055300e+00       -4.36828800e-08  24.9398  24.3559
0202-11-01_18:34:23.950000      164.45        3.18086900e+00       -4.61620200e-08  24.9509  24.4471
0202-11-01_18:34:24.152000      164.66        3.19071600e+00       -4.94468700e-08  24.9509  24.4471
0202-11-01_18:34:24.355000      164.86        3.19996800e+00       -5.50249400e-08  24.9509  24.4471
0202-11-01_18:34:24.550000      165.05        3.21038000e+00       -5.55827400e-08  24.9509  24.4471
0202-11-01_18:34:24.766000      165.27        3.22052100e+00       -5.32895400e-08  24.9746  24.3756
0202-11-01_18:34:24.957000      165.46        3.22997500e+00       -4.29391300e-08  24.9746  24.3756
0202-11-01_18:34:25.152000      165.65        3.24030900e+00       -4.77114800e-08  24.9746  24.3756
0202-11-01_18:34:25.355000      165.86        3.24999900e+00       -4.87651100e-08  24.9746  24.3756
0202-11-01_18:34:25.550000      166.05        3.25987000e+00       -4.95708300e-08  24.9746  24.3756
0202-11-01_18:34:25.770000      166.27        3.26985300e+00       -4.76495000e-08  24.9746  24.3756
0202-11-01_18:34:25.960000      166.46        3.27947900e+00       -5.08723800e-08  24.9094  24.3955
0202-11-01_18:34:26.156000      166.66        3.28963000e+00       -5.74421000e-08  24.9094  24.3955
0202-11-01_18:34:26.355000      166.86        3.30002800e+00       -5.49009800e-08  24.9094  24.3955
0202-11-01_18:34:26.550000      167.05        3.31015100e+00       -6.06649800e-08  24.9094  24.3955
0202-11-01_18:34:26.754000      167.25        3.31910800e+00       -5.70082700e-08  24.9094  24.3955
0202-11-01_18:34:26.945000      167.45        3.32979300e+00       -5.75041200e-08  24.8558  24.4276
0202-11-01_18:34:27.137000      167.64        3.33947000e+00       -5.44052300e-08  24.8558  24.4276
0202-11-01_18:34:27.332000      167.83        3.34851900e+00       -5.93015300e-08  24.8558  24.4276
0202-11-01_18:34:27.523000      168.02        3.35939300e+00       -6.24004500e-08  24.8558  24.4276
0202-11-01_18:34:27.740000      168.24        3.36934400e+00       -6.26483700e-08  24.8558  24.4276
0202-11-01_18:34:27.953000      168.45        3.37835600e+00       -5.65744800e-08  24.8883  24.3513
0202-11-01_18:34:28.160000      168.66        3.38916500e+00       -5.02526800e-08  24.8883  24.3513
0202-11-01_18:34:28.355000      168.86        3.39896900e+00       -4.38069100e-08  24.8883  24.3513
0202-11-01_18:34:28.562000      169.06        3.40861100e+00       -4.53563800e-08  24.8883  24.3513
0202-11-01_18:34:28.780000      169.28        3.41899100e+00       -4.87032100e-08  24.8883  24.3513
0202-11-01_18:34:28.984000      169.49        3.42854900e+00       -5.05625700e-08  24.8990  24.4327
0202-11-01_18:34:29.190000      169.69        3.43846300e+00       -5.45911700e-08  24.8990  24.4327
0202-11-01_18:34:29.390000      169.89        3.44912200e+00       -5.23599400e-08  24.8990  24.4327
0202-11-01_18:34:29.586000      170.09        3.45874200e+00       -5.16162000e-08  24.8990  24.4327
0202-11-01_18:34:29.785000      170.29        3.46866100e+00       -5.08724600e-08  24.8990  24.4327
0202-11-01_18:34:29.980000      170.48        3.47876800e+00       -5.25458800e-08  24.9195  24.3670
0202-11-01_18:34:30.180000      170.68        3.48852900e+00       -5.78140500e-08  24.9195  24.3670
0202-11-01_18:34:30.375000      170.88        3.49826900e+00       -5.86197700e-08  24.9195  24.3670
0202-11-01_18:34:30.570000      171.07        3.50856900e+00       -5.49010600e-08  24.9195  24.3670
0202-11-01_18:34:30.790000      171.29        3.51867300e+00       -5.11823500e-08  24.9195  24.3670
0202-11-01_18:34:30.984000      171.49        3.52810900e+00       -4.54803300e-08  24.8975  24.3915
0202-11-01_18:34:31.180000      171.68        3.53825600e+00       -4.69058400e-08  24.8975  24.3915
0202-11-01_18:34:31.395000      171.90        3.54792800e+00       -4.44267000e-08  24.8975  24.3915
0202-11-01_18:34:31.598000      172.10        3.55807600e+00       -3.77330300e-08  24.8975  24.3915
0202-11-01_18:34:31.800000      172.30        3.56799500e+00       -3.33945300e-08  24.8975  24.3915
0202-11-01_18:34:31.996000      172.50        3.57748100e+00       -3.27127700e-08  24.8767  24.4193
0202-11-01_18:34:32.203000      172.70        3.58807000e+00       -3.16591400e-08  24.8767  24.4193
0202-11-01_18:34:32.400000      172.90        3.59792900e+00       -3.07914400e-08  24.8767  24.4193
0202-11-01_18:34:32.598000      173.10        3.60752100e+00       -2.50895700e-08  24.8767  24.4193
0202-11-01_18:34:32.800000      173.30        3.61776800e+00       -2.14334600e-08  24.8767  24.4193
0202-11-01_18:34:32.996000      173.50        3.62770700e+00       -1.38725600e-08  24.8951  24.3544
0202-11-01_18:34:33.188000      173.69        3.63745000e+00       -4.70006000e-09  24.8951  24.3544
0202-11-01_18:34:33.390000      173.89        3.64682500e+00        5.52639000e-09  24.8951  24.3544
0202-11-01_18:34:33.590000      174.09        3.65755700e+00        6.45606000e-09  24.8951  24.3544
0202-11-01_18:34:33.780000      174.28        3.66729300e+00        4.10088000e-09  24.8436  24.4384
0202-11-01_18:34:33.990000      174.49        3.67589300e+00        8.06750000e-09  24.8436  24.4384
0202-11-01_18:34:34.188000      174.69        3.68718600e+00        2.28183700e-08  24.8436  24.4384
0202-11-01_18:34:34.383000      174.88        3.69681800e+00        3.43463600e-08  24.8436  24.4384
0202-11-01_18:34:34.582000      175.08        3.70625100e+00        5.17623000e-08  24.8436  24.4384
0202-11-01_18:34:34.773000      175.28        3.71659500e+00        5.53570500e-08  24.8436  24.4384
0202-11-01_18:34:34.965000      175.47        3.71892700e+00        6.14309400e-08  24.8856  24.3688
0202-11-01_18:34:35.170000      175.67        3.73622600e+00        7.24631000e-08  24.8856  24.3688
0202-11-01_18:34:35.367000      175.87        3.74651600e+00        7.90328200e-08  24.8856  24.3688
0202-11-01_18:34:35.574000      176.08        3.75647300e+00        9.04368500e-08  24.8856  24.3688
0202-11-01_18:34:35.780000      176.28        3.76568500e+00        1.05249700e-07  24.9011  24.3998
0202-11-01_18:34:35.990000      176.49        3.77641500e+00        1.20372440e-07  24.9011  24.3998
0202-11-01_18:34:36.184000      176.68        3.78635700e+00        1.32582190e-07  24.9011  24.3998
0202-11-01_18:34:36.395000      176.89        3.79522200e+00        1.49254390e-07  24.9011  24.3998
0202-11-01_18:34:36.590000      177.09        3.80592900e+00        1.67166160e-07  24.9011  24.3998
0202-11-01_18:34:36.790000      177.29        3.81624300e+00        1.82474840e-07  24.9011  24.3998
0202-11-01_18:34:36.990000      177.49        3.82534500e+00        2.00262650e-07  24.9000  24.4321
0202-11-01_18:34:37.184000      177.68        3.83589700e+00        2.11604700e-07  24.9000  24.4321
0202-11-01_18:34:37.395000      177.89        3.84617000e+00        2.23256650e-07  24.9000  24.4321
0202-11-01_18:34:37.590000      178.09        3.85556500e+00        2.49225620e-07  24.9000  24.4321
0202-11-01_18:34:37.780000      178.28        3.86607100e+00        2.68314980e-07  24.9048  24.3561
0202-11-01_18:34:37.990000      178.49        3.87587800e+00        2.96825060e-07  24.9048  24.3561
0202-11-01_18:34:38.188000      178.69        3.88529500e+00        3.29487700e-07  24.9048  24.3561
0202-11-01_18:34:38.395000      178.89        3.89537500e+00        3.52047850e-07  24.9048  24.3561
0202-11-01_18:34:38.598000      179.10        3.90554500e+00        3.74855800e-07  24.9048  24.3561
0202-11-01_18:34:38.800000      179.30        3.91489900e+00        3.94688720e-07  24.9048  24.3561
0202-11-01_18:34:39.004000      179.51        3.92538000e+00        4.27908930e-07  24.8946  24.4478
0202-11-01_18:34:39.200000      179.70        3.93533700e+00        4.60447550e-07  24.8946  24.4478
0202-11-01_18:34:39.400000      179.90        3.94494700e+00        4.89887310e-07  24.8946  24.4478
0202-11-01_18:34:39.598000      180.10        3.95524400e+00        5.37734660e-07  24.8946  24.4478
0202-11-01_18:34:39.790000      180.29        3.96509400e+00        5.67980130e-07  24.9082  24.3702
0202-11-01_18:34:39.984000      180.49        3.97429400e+00        6.03493770e-07  24.9082  24.3702
0202-11-01_18:34:40.195000      180.70        3.98526300e+00        6.46816700e-07  24.9082  24.3702
0202-11-01_18:34:40.390000      180.89        3.99515000e+00        6.83012100e-07  24.9082  24.3702
0202-11-01_18:34:40.590000      181.09        4.00446200e+00        7.18835640e-07  24.9082  24.3702
0202-11-01_18:34:40.790000      181.29        4.01484000e+00        7.73314680e-07  24.9915  24.4092
0202-11-01_18:34:40.990000      181.49        4.02469600e+00        8.10873610e-07  24.9915  24.4092
0202-11-01_18:34:41.188000      181.69        4.03382500e+00        8.58349090e-07  24.9915  24.4092
0202-11-01_18:34:41.400000      181.90        4.04438300e+00        9.05080830e-07  24.9915  24.4092
0202-11-01_18:34:41.600000      182.10        4.05455500e+00        9.74000840e-07  24.9915  24.4092
0202-11-01_18:34:41.797000      182.30        4.06405500e+00        1.02407942e-06  24.9466  24.4286
0202-11-01_18:34:42.004000      182.50        4.07458900e+00        1.09380515e-06  24.9466  24.4286
0202-11-01_18:34:42.203000      182.70        4.08375200e+00        1.15330445e-06  24.9466  24.4286
0202-11-01_18:34:42.400000      182.90        4.09387700e+00        1.21429123e-06  24.9466  24.4286
0202-11-01_18:34:42.600000      183.10        4.10398500e+00        1.29932564e-06  24.9466  24.4286
0202-11-01_18:34:42.793000      183.30        4.11367800e+00        1.36279155e-06  24.9187  24.3557
0202-11-01_18:34:42.990000      183.49        4.12374600e+00        1.42365437e-06  24.9187  24.3557
0202-11-01_18:34:43.195000      183.70        4.13358400e+00        1.51792357e-06  24.9187  24.3557
0202-11-01_18:34:43.390000      183.89        4.14401000e+00        1.59186384e-06  24.9187  24.3557
0202-11-01_18:34:43.590000      184.09        4.15344600e+00        1.67070040e-06  24.9187  24.3557
0202-11-01_18:34:43.790000      184.29        4.16386400e+00        1.77147733e-06  24.9187  24.3557
0202-11-01_18:34:43.984000      184.48        4.17403500e+00        1.84981807e-06  24.8966  24.4436
0202-11-01_18:34:44.195000      184.70        4.18319400e+00        1.93974878e-06  24.8966  24.4436
0202-11-01_18:34:44.390000      184.89        4.19368800e+00        2.06568895e-06  24.8966  24.4436
0202-11-01_18:34:44.590000      185.09        4.20365100e+00        2.16094930e-06  24.8966  24.4436
0202-11-01_18:34:44.805000      185.31        4.21298800e+00        2.30132943e-06  24.8865  24.3710
0202-11-01_18:34:45.008000      185.51        4.22361000e+00        2.40718781e-06  24.8865  24.3710
0202-11-01_18:34:45.210000      185.71        4.23339900e+00        2.55872476e-06  24.8865  24.3710
0202-11-01_18:34:45.402000      185.90        4.24292700e+00        2.66979007e-06  24.8865  24.3710
0202-11-01_18:34:45.613000      186.12        4.25339300e+00        2.82690533e-06  24.8865  24.3710
0202-11-01_18:34:45.810000      186.31        4.26317800e+00        2.94850696e-06  24.8865  24.3710
0202-11-01_18:34:46             186.50        4.27297300e+00        3.07494291e-06  24.8964  24.3923
0202-11-01_18:34:46.210000      186.71        4.28330600e+00        3.26069220e-06  24.8964  24.3923
0202-11-01_18:34:46.406000      186.91        4.29323600e+00        3.41446062e-06  24.8964  24.3923
0202-11-01_18:34:46.605000      187.11        4.30218100e+00        3.56550200e-06  24.8964  24.3923
0202-11-01_18:34:46.810000      187.31        4.31277600e+00        3.77250988e-06  24.9162  24.4215
0202-11-01_18:34:47.004000      187.51        4.32212500e+00        3.93241416e-06  24.9162  24.4215
0202-11-01_18:34:47.207000      187.71        4.33228400e+00        4.04986324e-06  24.9162  24.4215
0202-11-01_18:34:47.402000      187.90        4.34248600e+00        4.30199140e-06  24.9162  24.4215
0202-11-01_18:34:47.613000      188.11        4.35266500e+00        4.50298737e-06  24.9162  24.4215
0202-11-01_18:34:47.824000      188.32        4.36238300e+00        4.77829545e-06  24.9106  24.3541
0202-11-01_18:34:48.030000      188.53        4.37268600e+00        5.04827339e-06  24.9106  24.3541
0202-11-01_18:34:48.230000      188.73        4.38234800e+00        5.24462098e-06  24.9106  24.3541
0202-11-01_18:34:48.420000      188.93        4.39175500e+00        5.44667058e-06  24.9106  24.3541
0202-11-01_18:34:48.633000      189.13        4.40210900e+00        5.75092258e-06  24.9106  24.3541
0202-11-01_18:34:48.832000      189.33        4.41213800e+00        5.98780404e-06  24.8645  24.4378
0202-11-01_18:34:49.023000      189.53        4.42174800e+00        6.23571767e-06  24.8645  24.4378
0202-11-01_18:34:49.220000      189.72        4.43221300e+00        6.57009121e-06  24.8645  24.4378
0202-11-01_18:34:49.410000      189.91        4.44224100e+00        6.84787841e-06  24.8645  24.4378
0202-11-01_18:34:49.600000      190.10        4.45177500e+00        7.13409461e-06  24.8645  24.4378
0202-11-01_18:34:49.810000      190.31        4.46136900e+00        7.52121181e-06  24.8657  24.3677
0202-11-01_18:34:50             190.50        4.47159300e+00        7.82044351e-06  24.8657  24.3677
0202-11-01_18:34:50.203000      190.70        4.48198700e+00        8.13715321e-06  24.8657  24.3677
0202-11-01_18:34:50.402000      190.90        4.49134700e+00        8.55240851e-06  24.8657  24.3677
0202-11-01_18:34:50.600000      191.10        4.50196900e+00        8.89093331e-06  24.8657  24.3677
0202-11-01_18:34:50.812000      191.31        4.51143200e+00        9.22697891e-06  24.8954  24.3992
0202-11-01_18:34:51.004000      191.50        4.52112200e+00        9.71685451e-06  24.8954  24.3992
0202-11-01_18:34:51.200000      191.70        4.53154000e+00        1.00835187e-05  24.8954  24.3992
0202-11-01_18:34:51.410000      191.91        4.54141400e+00        1.06031454e-05  24.8954  24.3992
0202-11-01_18:34:51.605000      192.11        4.55078600e+00        1.09890848e-05  24.8954  24.3992
0202-11-01_18:34:51.816000      192.32        4.56115900e+00        1.15389571e-05  24.9246  24.4278
0202-11-01_18:34:52.010000      192.51        4.57084300e+00        1.19478905e-05  24.9246  24.4278
0202-11-01_18:34:52.203000      192.71        4.58038100e+00        1.23951265e-05  24.9246  24.4278
0202-11-01_18:34:52.410000      192.91        4.59068800e+00        1.30107578e-05  24.9246  24.4278
0202-11-01_18:34:52.605000      193.11        4.60089300e+00        1.43616386e-05  24.9246  24.4278
0202-11-01_18:34:52.805000      193.30        4.60990300e+00        1.44148161e-05  24.9405  24.3601
0202-11-01_18:34:53.004000      193.51        4.62057400e+00        1.47846411e-05  24.9405  24.3601
0202-11-01_18:34:53.215000      193.72        4.63070900e+00        1.50599491e-05  24.9405  24.3601
0202-11-01_18:34:53.406000      193.91        4.64014200e+00        1.63296383e-05  24.9405  24.3601
0202-11-01_18:34:53.605000      194.11        4.65036400e+00        1.66165982e-05  24.9405  24.3601
0202-11-01_18:34:53.820000      194.32        4.66000200e+00        1.79654337e-05  24.9098  24.4457
0202-11-01_18:34:54.010000      194.51        4.67024600e+00        1.81460387e-05  24.9098  24.4457
0202-11-01_18:34:54.207000      194.71        4.68002000e+00        1.95481757e-05  24.9098  24.4457
0202-11-01_18:34:54.406000      194.91        4.68977800e+00        1.97150215e-05  24.9098  24.4457
0202-11-01_18:34:54.617000      195.12        4.69984600e+00        2.10032422e-05  24.9098  24.4457
