Repository: shortlab/2025-devitre-PhD

# 2025-devitre-PhD
Data repository for Alexis Devitre's PhD thesis

File: chapter 5/cold_vs_warm/20K/ffj23/Ic/2_pulses/Ic_2023-11-01_18-42-39535695_f23-pulse-5ms-1.txt
# Ic = 3.77 A, n = 21.67 , Tavg = 24.88 K, f23-pulse-5ms-1
#datetime                        t_s     iHTS_A                vHTS_V                tHTS_K  tTAR_K
0202-11-01_18:41:04.754000      565.25        6.02754300e-02        1.04275860e-08  24.8542  24.4410
0202-11-01_18:41:04.953000      565.46        1.43654800e-02        1.12952460e-08  24.9316  24.4234
0202-11-01_18:41:05.150000      565.65        2.34409100e-02        9.12600600e-09  24.9316  24.4234
0202-11-01_18:41:05.348000      565.85        3.21936200e-02        9.44846000e-10  24.9316  24.4234
0202-11-01_18:41:05.550000      566.05        4.31761500e-02       -4.68040000e-11  24.9316  24.4234
0202-11-01_18:41:05.760000      566.26        5.29417000e-02        5.40729600e-09  24.9316  24.4234
0202-11-01_18:41:05.953000      566.45        6.25543900e-02        1.07994160e-08  24.9601  24.3926
0202-11-01_18:41:06.145000      566.65        7.26212100e-02        1.06754660e-08  24.9601  24.3926
0202-11-01_18:41:06.340000      566.84        8.25040100e-02        3.60991600e-09  24.9601  24.3926
0202-11-01_18:41:06.543000      567.04        9.20647400e-02       -5.42634000e-10  24.9601  24.3926
0202-11-01_18:41:06.742000      567.24        1.01980200e-01       -7.23630400e-09  24.9601  24.3926
0202-11-01_18:41:06.940000      567.44        1.12514800e-01       -1.02732440e-08  24.8973  24.4332
0202-11-01_18:41:07.137000      567.64        1.21839600e-01       -7.98004400e-09  24.8973  24.4332
0202-11-01_18:41:07.330000      567.83        1.32078600e-01       -8.04202400e-09  24.8973  24.4332
0202-11-01_18:41:07.520000      568.02        1.41933200e-01       -2.77385400e-09  24.8973  24.4332
0202-11-01_18:41:07.730000      568.23        1.52289400e-01       -4.13738400e-09  24.8973  24.4332
0202-11-01_18:41:07.926000      568.43        1.60924100e-01       -5.12903400e-09  24.8883  24.4012
0202-11-01_18:41:08.120000      568.62        1.71894700e-01       -4.19936400e-09  24.8883  24.4012
0202-11-01_18:41:08.316000      568.82        1.81761200e-01       -7.79411400e-09  24.8883  24.4012
0202-11-01_18:41:08.508000      569.01        1.91521300e-01       -3.02177400e-09  24.8883  24.4012
0202-11-01_18:41:08.734000      569.24        2.00990000e-01       -2.27803400e-09  24.8883  24.4012
0202-11-01_18:41:08.926000      569.43        2.11576300e-01        5.28333600e-09  24.9397  24.3884
0202-11-01_18:41:09.130000      569.63        2.21362600e-01        2.37035600e-09  24.9397  24.3884
0202-11-01_18:41:09.332000      569.83        2.30866900e-01        6.39894600e-09  24.9397  24.3884
0202-11-01_18:41:09.535000      570.03        2.41503700e-01        6.08905600e-09  24.9397  24.3884
0202-11-01_18:41:09.742000      570.24        2.50638500e-01        9.24995600e-09  24.9397  24.3884
0202-11-01_18:41:09.940000      570.44        2.61460700e-01        1.68858600e-09  24.8961  24.3790
0202-11-01_18:41:10.137000      570.64        2.70968700e-01        8.82866000e-10  24.8961  24.3790
0202-11-01_18:41:10.332000      570.83        2.80467100e-01        1.62622600e-09  24.8961  24.3790
0202-11-01_18:41:10.523000      571.03        2.90859000e-01       -9.15274000e-10  24.8961  24.3790
0202-11-01_18:41:10.734000      571.24        3.00587400e-01       -3.95273400e-09  24.8961  24.3790
0202-11-01_18:41:10.926000      571.43        3.09930000e-01       -6.98967400e-09  24.9377  24.3472
0202-11-01_18:41:11.120000      571.62        3.20773000e-01       -2.27931400e-09  24.9377  24.3472
0202-11-01_18:41:11.330000      571.83        3.30868100e-01        1.03642760e-08  24.9377  24.3472
0202-11-01_18:41:11.520000      572.02        3.40234400e-01        1.42689160e-08  24.9377  24.3472
0202-11-01_18:41:11.750000      572.25        3.50680200e-01        1.73058660e-08  24.9377  24.3472
0202-11-01_18:41:11.945000      572.45        3.59590900e-01        1.24715460e-08  24.8981  24.4752
0202-11-01_18:41:12.152000      572.66        3.70190500e-01        1.37111160e-08  24.8981  24.4752
0202-11-01_18:41:12.350000      572.85        3.80030300e-01        2.01568660e-08  24.8981  24.4752
0202-11-01_18:41:12.543000      573.04        3.89248200e-01        2.20162160e-08  24.8981  24.4752
0202-11-01_18:41:12.750000      573.25        4.00581000e-01        1.70579460e-08  24.9288  24.3678
0202-11-01_18:41:12.940000      573.44        4.09839000e-01        1.65001460e-08  24.9288  24.3678
0202-11-01_18:41:13.145000      573.65        4.18871400e-01        1.84834460e-08  24.9288  24.3678
0202-11-01_18:41:13.348000      573.85        4.30056700e-01        2.87718660e-08  24.9288  24.3678
0202-11-01_18:41:13.540000      574.04        4.39762800e-01        2.76562560e-08  24.9288  24.3678
0202-11-01_18:41:13.742000      574.24        4.49633800e-01        2.86479060e-08  24.9288  24.3678
0202-11-01_18:41:13.945000      574.45        4.59218300e-01        3.37921160e-08  24.9010  24.4331
0202-11-01_18:41:14.137000      574.64        4.69558200e-01        3.60233360e-08  24.9010  24.4331
0202-11-01_18:41:14.348000      574.85        4.79693300e-01        3.99279760e-08  24.9010  24.4331
0202-11-01_18:41:14.540000      575.04        4.89012100e-01        3.53415760e-08  24.9010  24.4331
0202-11-01_18:41:14.740000      575.24        4.99274800e-01        2.93296760e-08  24.9010  24.4331
0202-11-01_18:41:14.940000      575.44        5.09115900e-01        2.39995260e-08  24.8575  24.4226
0202-11-01_18:41:15.137000      575.64        5.18890300e-01        2.12104960e-08  24.8575  24.4226
0202-11-01_18:41:15.330000      575.83        5.29308900e-01        2.67265760e-08  24.8575  24.4226
0202-11-01_18:41:15.530000      576.03        5.39365300e-01        3.38540960e-08  24.8575  24.4226
0202-11-01_18:41:15.727000      576.23        5.48817700e-01        3.27384860e-08  24.8575  24.4226
0202-11-01_18:41:15.918000      576.42        5.58482400e-01        3.24905760e-08  24.9188  24.3801
0202-11-01_18:41:16.120000      576.62        5.68789600e-01        2.67885560e-08  24.9188  24.3801
0202-11-01_18:41:16.316000      576.82        5.78619000e-01        2.34422260e-08  24.9188  24.3801
0202-11-01_18:41:16.508000      577.01        5.88177400e-01        2.23271060e-08  24.9188  24.3801
0202-11-01_18:41:16.715000      577.22        5.98419400e-01        2.71620960e-08  24.9188  24.3801
0202-11-01_18:41:16.910000      577.41        6.08394200e-01        2.69141760e-08  24.9484  24.4280
0202-11-01_18:41:17.100000      577.60        6.18352700e-01        2.48069160e-08  24.9484  24.4280
0202-11-01_18:41:17.305000      577.81        6.27968300e-01        2.05303960e-08  24.9484  24.4280
0202-11-01_18:41:17.496000      578.00        6.37935700e-01        2.20798560e-08  24.9484  24.4280
0202-11-01_18:41:17.730000      578.23        6.48305300e-01        2.41251460e-08  24.9484  24.4280
0202-11-01_18:41:17.934000      578.43        6.57849300e-01        2.54266960e-08  24.9149  24.3981
0202-11-01_18:41:18.140000      578.64        6.68061600e-01        2.38772360e-08  24.9149  24.3981
0202-11-01_18:41:18.336000      578.84        6.77079200e-01        2.60464760e-08  24.9149  24.3981
0202-11-01_18:41:18.527000      579.03        6.87518500e-01        2.77198960e-08  24.9149  24.3981
0202-11-01_18:41:18.740000      579.24        6.97702600e-01        3.28021260e-08  24.9149  24.3981
0202-11-01_18:41:18.934000      579.43        7.07209900e-01        3.07568460e-08  24.8939  24.3751
0202-11-01_18:41:19.125000      579.63        7.17658200e-01        3.29260860e-08  24.8939  24.3751
0202-11-01_18:41:19.316000      579.82        7.27477100e-01        3.70786460e-08  24.8939  24.3751
0202-11-01_18:41:19.510000      580.01        7.36224700e-01        4.22848260e-08  24.8939  24.3751
0202-11-01_18:41:19.740000      580.24        7.47247300e-01        4.04254760e-08  24.8939  24.3751
0202-11-01_18:41:19.934000      580.44        7.57079600e-01        4.28426360e-08  24.9470  24.4491
0202-11-01_18:41:20.137000      580.64        7.66745700e-01        4.09832860e-08  24.9470  24.4491
0202-11-01_18:41:20.330000      580.83        7.77176100e-01        4.14791060e-08  24.9470  24.4491
0202-11-01_18:41:20.523000      581.02        7.87050000e-01        4.03634960e-08  24.9470  24.4491
0202-11-01_18:41:20.742000      581.24        7.96576600e-01        4.34004460e-08  24.9470  24.4491
0202-11-01_18:41:20.934000      581.44        8.06811200e-01        4.60035360e-08  24.9466  24.3359
0202-11-01_18:41:21.140000      581.64        8.16755500e-01        4.24707660e-08  24.9466  24.3359
0202-11-01_18:41:21.336000      581.84        8.25753700e-01        4.59415560e-08  24.9466  24.3359
0202-11-01_18:41:21.530000      582.03        8.36820900e-01        4.01775660e-08  24.9466  24.3359
0202-11-01_18:41:21.742000      582.25        8.46852100e-01        4.42061660e-08  24.9466  24.3359
0202-11-01_18:41:21.938000      582.44        8.55940900e-01        4.51358360e-08  24.9527  24.4643
0202-11-01_18:41:22.130000      582.63        8.66447000e-01        4.71191460e-08  24.9527  24.4643
0202-11-01_18:41:22.332000      582.83        8.76298600e-01        4.38964560e-08  24.9527  24.4643
0202-11-01_18:41:22.535000      583.04        8.86182900e-01        3.88144860e-08  24.9527  24.4643
0202-11-01_18:41:22.734000      583.23        8.96019200e-01        4.05500660e-08  24.9527  24.4643
0202-11-01_18:41:22.940000      583.44        9.06411000e-01        4.11078760e-08  24.8973  24.3638
0202-11-01_18:41:23.133000      583.64        9.15354400e-01        4.43927360e-08  24.8973  24.3638
0202-11-01_18:41:23.330000      583.83        9.26523900e-01        4.36489960e-08  24.8973  24.3638
0202-11-01_18:41:23.530000      584.03        9.36069800e-01        4.24714060e-08  24.8973  24.3638
0202-11-01_18:41:23.734000      584.23        9.45219400e-01        4.53843860e-08  24.8973  24.3638
0202-11-01_18:41:23.930000      584.43        9.56222800e-01        4.79255060e-08  24.9181  24.4224
0202-11-01_18:41:24.125000      584.63        9.65836900e-01        4.92270560e-08  24.9181  24.4224
0202-11-01_18:41:24.316000      584.82        9.75083500e-01        4.45786660e-08  24.9181  24.4224
0202-11-01_18:41:24.508000      585.01        9.86195200e-01        4.40208660e-08  24.9181  24.4224
0202-11-01_18:41:24.723000      585.22        9.95917700e-01        4.03641360e-08  24.9181  24.4224
0202-11-01_18:41:24.914000      585.42        1.00477800e+00        4.17276560e-08  24.9236  24.4146
0202-11-01_18:41:25.113000      585.61        1.01514600e+00        5.00327760e-08  24.9236  24.4146
0202-11-01_18:41:25.305000      585.81        1.02528600e+00        5.18921260e-08  24.9236  24.4146
0202-11-01_18:41:25.496000      586.00        1.03479900e+00        5.36275260e-08  24.9236  24.4146
0202-11-01_18:41:25.707000      586.21        1.04572400e+00        5.23879560e-08  24.9236  24.4146
0202-11-01_18:41:25.945000      586.45        1.05579200e+00        5.15202560e-08  24.8849  24.3809
0202-11-01_18:41:26.137000      586.64        1.06518500e+00        4.63140660e-08  24.8849  24.3809
0202-11-01_18:41:26.330000      586.83        1.07442800e+00        4.07979860e-08  24.8849  24.3809
0202-11-01_18:41:26.535000      587.04        1.08429000e+00        3.74511460e-08  24.8849  24.3809
0202-11-01_18:41:26.734000      587.23        1.09519900e+00        3.53438760e-08  24.8849  24.3809
0202-11-01_18:41:26.926000      587.43        1.10453700e+00        3.44761860e-08  24.8844  24.4316
0202-11-01_18:41:27.120000      587.62        1.11368200e+00        3.72652160e-08  24.8844  24.4316
0202-11-01_18:41:27.312000      587.82        1.12455900e+00        4.45166860e-08  24.8844  24.4316
0202-11-01_18:41:27.508000      588.01        1.13479200e+00        4.99707960e-08  24.8844  24.4316
0202-11-01_18:41:27.740000      588.24        1.14429600e+00        5.20780660e-08  24.8844  24.4316
0202-11-01_18:41:27.940000      588.44        1.15472500e+00        5.09624460e-08  24.9218  24.4035
0202-11-01_18:41:28.145000      588.65        1.16432900e+00        4.75533960e-08  24.9218  24.4035
0202-11-01_18:41:28.348000      588.85        1.17397300e+00        4.64990460e-08  24.9218  24.4035
0202-11-01_18:41:28.550000      589.05        1.18435800e+00        4.82954560e-08  24.9218  24.4035
0202-11-01_18:41:28.750000      589.25        1.19147800e+00        5.13319160e-08  24.9218  24.4035
0202-11-01_18:41:28.957000      589.46        1.20369500e+00        5.18277460e-08  24.9694  24.3790
0202-11-01_18:41:29.152000      589.65        1.21421600e+00        5.37490760e-08  24.9694  24.3790
0202-11-01_18:41:29.344000      589.85        1.22374600e+00        5.45547960e-08  24.9694  24.3790
0202-11-01_18:41:29.547000      590.05        1.23305400e+00        5.21996160e-08  24.9694  24.3790
0202-11-01_18:41:29.742000      590.25        1.24345200e+00        4.76751960e-08  24.9694  24.3790
0202-11-01_18:41:29.938000      590.44        1.25375800e+00        5.00923460e-08  24.9460  24.4451
0202-11-01_18:41:30.140000      590.64        1.26277300e+00        5.39969860e-08  24.9460  24.4451
0202-11-01_18:41:30.332000      590.83        1.27347900e+00        5.10840060e-08  24.9460  24.4451
0202-11-01_18:41:30.527000      591.03        1.28327500e+00        5.12699360e-08  24.9460  24.4451
0202-11-01_18:41:30.734000      591.24        1.29334400e+00        4.99683960e-08  24.9460  24.4451
0202-11-01_18:41:30.940000      591.44        1.30336600e+00        5.33152260e-08  24.8652  24.3329
0202-11-01_18:41:31.145000      591.65        1.31364800e+00        4.87288260e-08  24.8652  24.3329
0202-11-01_18:41:31.348000      591.85        1.32276500e+00        5.31912660e-08  24.8652  24.3329
0202-11-01_18:41:31.547000      592.05        1.33327900e+00        5.17657660e-08  24.8652  24.3329
0202-11-01_18:41:31.746000      592.25        1.34288100e+00        4.99683960e-08  24.8652  24.3329
0202-11-01_18:41:31.953000      592.45        1.35194800e+00        5.06501560e-08  24.9130  24.4577
0202-11-01_18:41:32.145000      592.65        1.36313200e+00        4.57538560e-08  24.9130  24.4577
0202-11-01_18:41:32.340000      592.84        1.37265600e+00        4.85428860e-08  24.9130  24.4577
0202-11-01_18:41:32.543000      593.05        1.38154600e+00        5.00303660e-08  24.9130  24.4577
0202-11-01_18:41:32.740000      593.24        1.39240500e+00        5.17037860e-08  24.9130  24.4577
0202-11-01_18:41:32.934000      593.43        1.40255700e+00        5.47407260e-08  24.9207  24.3505
0202-11-01_18:41:33.137000      593.64        1.41143800e+00        6.05666960e-08  24.9207  24.3505
0202-11-01_18:41:33.330000      593.83        1.42225100e+00        6.09385660e-08  24.9207  24.3505
0202-11-01_18:41:33.523000      594.02        1.43227100e+00        6.05047260e-08  24.9207  24.3505
0202-11-01_18:41:33.730000      594.23        1.44112200e+00        5.70339260e-08  24.9207  24.3505
0202-11-01_18:41:33.920000      594.42        1.45206700e+00        6.23640760e-08  24.9585  24.4182
0202-11-01_18:41:34.113000      594.62        1.46231200e+00        5.91411160e-08  24.9585  24.4182
0202-11-01_18:41:34.316000      594.82        1.47193700e+00        6.07523260e-08  24.9585  24.4182
0202-11-01_18:41:34.520000      595.02        1.48190700e+00        6.39129060e-08  24.9585  24.4182
0202-11-01_18:41:34.710000      595.21        1.49181200e+00        7.01105860e-08  24.9585  24.4182
0202-11-01_18:41:34.914000      595.42        1.50149600e+00        7.10402660e-08  24.9463  24.4122
0202-11-01_18:41:35.117000      595.62        1.51123200e+00        7.01105860e-08  24.9463  24.4122
0202-11-01_18:41:35.310000      595.81        1.52174800e+00        6.61439760e-08  24.9463  24.4122
0202-11-01_18:41:35.510000      596.01        1.53161500e+00        6.77554060e-08  24.9463  24.4122
0202-11-01_18:41:35.710000      596.21        1.54129700e+00        5.79008460e-08  24.9463  24.4122
0202-11-01_18:41:35.906000      596.41        1.55149600e+00        5.96982160e-08  24.8814  24.3736
0202-11-01_18:41:36.110000      596.61        1.56194600e+00        5.96982160e-08  24.8814  24.3736
0202-11-01_18:41:36.312000      596.81        1.57080800e+00        6.11237260e-08  24.8814  24.3736
0202-11-01_18:41:36.504000      597.01        1.58145900e+00        6.16815260e-08  24.8814  24.3736
0202-11-01_18:41:36.715000      597.22        1.59139400e+00        5.59795160e-08  24.8814  24.3736
0202-11-01_18:41:36.906000      597.41        1.60111600e+00        5.80248060e-08  24.9094  24.4307
0202-11-01_18:41:37.110000      597.61        1.61101900e+00        6.07518460e-08  24.9094  24.4307
0202-11-01_18:41:37.305000      597.81        1.62107300e+00        6.27351560e-08  24.9094  24.4307
0202-11-01_18:41:37.496000      598.00        1.63042100e+00        6.45325360e-08  24.9094  24.4307
0202-11-01_18:41:37.742000      598.24        1.64141800e+00        6.19914160e-08  24.9094  24.4307
0202-11-01_18:41:37.940000      598.44        1.65040000e+00        5.93263460e-08  24.9114  24.4007
0202-11-01_18:41:38.133000      598.64        1.66126500e+00        5.88305160e-08  24.9114  24.4007
0202-11-01_18:41:38.330000      598.83        1.67089000e+00        6.28591160e-08  24.9114  24.4007
0202-11-01_18:41:38.530000      599.03        1.68028600e+00        6.68877160e-08  24.9114  24.4007
0202-11-01_18:41:38.734000      599.24        1.69045000e+00        6.45945160e-08  24.9114  24.4007
0202-11-01_18:41:38.926000      599.43        1.70047700e+00        6.19914160e-08  24.8386  24.3829
0202-11-01_18:41:39.130000      599.63        1.71006300e+00        6.61439760e-08  24.8386  24.3829
0202-11-01_18:41:39.324000      599.82        1.71992800e+00        6.81272760e-08  24.8386  24.3829
0202-11-01_18:41:39.516000      600.02        1.73035600e+00        7.03585060e-08  24.8386  24.3829
0202-11-01_18:41:39.734000      600.23        1.74040600e+00        6.58340760e-08  24.8386  24.3829
0202-11-01_18:41:39.926000      600.43        1.75002900e+00        6.34788960e-08  24.8479  24.4524
0202-11-01_18:41:40.117000      600.62        1.75999800e+00        6.29831660e-08  24.8479  24.4524
0202-11-01_18:41:40.320000      600.82        1.76984100e+00        6.13101060e-08  24.8479  24.4524
0202-11-01_18:41:40.516000      601.02        1.77920000e+00        6.26119260e-08  24.8479  24.4524
0202-11-01_18:41:40.710000      601.21        1.78985400e+00        6.57110360e-08  24.8479  24.4524
0202-11-01_18:41:40.914000      601.42        1.79998800e+00        6.81901660e-08  24.9071  24.3379
0202-11-01_18:41:41.110000      601.61        1.80946700e+00        6.94297360e-08  24.9071  24.3379
0202-11-01_18:41:41.300000      601.80        1.81995100e+00        6.61448760e-08  24.9071  24.3379
0202-11-01_18:41:41.508000      602.01        1.82967200e+00        6.32938760e-08  24.9071  24.3379
0202-11-01_18:41:41.746000      602.25        1.83920400e+00        6.24881560e-08  24.9071  24.3379
0202-11-01_18:41:41.940000      602.44        1.84949600e+00        6.01329760e-08  24.9242  24.4592
0202-11-01_18:41:42.133000      602.64        1.85849300e+00        5.98230860e-08  24.9242  24.4592
0202-11-01_18:41:42.340000      602.84        1.86936900e+00        5.68481160e-08  24.9242  24.4592
0202-11-01_18:41:42.530000      603.03        1.87946200e+00        5.77158160e-08  24.9242  24.4592
0202-11-01_18:41:42.734000      603.24        1.88863900e+00        6.37896960e-08  24.9242  24.4592
0202-11-01_18:41:42.930000      603.43        1.89898900e+00        6.87479760e-08  24.8840  24.3474
0202-11-01_18:41:43.120000      603.62        1.90905300e+00        7.30244860e-08  24.8840  24.3474
0202-11-01_18:41:43.324000      603.83        1.91799200e+00        7.19088760e-08  24.8840  24.3474
0202-11-01_18:41:43.516000      604.02        1.92903800e+00        7.35822860e-08  24.8840  24.3474
0202-11-01_18:41:43.742000      604.24        1.93900800e+00        7.16609560e-08  24.8840  24.3474
0202-11-01_18:41:43.938000      604.44        1.94801800e+00        6.73844460e-08  24.8923  24.4064
0202-11-01_18:41:44.130000      604.63        1.95860300e+00        6.49672860e-08  24.8923  24.4064
0202-11-01_18:41:44.320000      604.82        1.96834500e+00        6.22402360e-08  24.8923  24.4064
0202-11-01_18:41:44.516000      605.02        1.97818500e+00        7.04833660e-08  24.8923  24.4064
0202-11-01_18:41:44.720000      605.22        1.98800000e+00        7.37062460e-08  24.8923  24.4064
0202-11-01_18:41:44.945000      605.45        1.99844400e+00        7.37682260e-08  24.9441  24.4043
0202-11-01_18:41:45.137000      605.64        2.00789600e+00        7.19708460e-08  24.9441  24.4043
0202-11-01_18:41:45.340000      605.84        2.01774200e+00        6.93677560e-08  24.9441  24.4043
0202-11-01_18:41:45.540000      606.04        2.02834900e+00        7.48838360e-08  24.9441  24.4043
0202-11-01_18:41:45.734000      606.24        2.03833400e+00        7.64332960e-08  24.9441  24.4043
0202-11-01_18:41:45.940000      606.44        2.04732200e+00        7.37682260e-08  24.9275  24.3711
0202-11-01_18:41:46.140000      606.64        2.05815600e+00        6.65786460e-08  24.9275  24.3711
0202-11-01_18:41:46.336000      606.84        2.06779200e+00        6.30457560e-08  24.9275  24.3711
0202-11-01_18:41:46.543000      607.04        2.07672200e+00        6.42232160e-08  24.9275  24.3711
0202-11-01_18:41:46.766000      607.27        2.08797800e+00        6.61444660e-08  24.9275  24.3711
0202-11-01_18:41:46.970000      607.47        2.09722800e+00        6.40991760e-08  24.9164  24.4229
0202-11-01_18:41:47.160000      607.66        2.10730100e+00        5.82732060e-08  24.9164  24.4229
0202-11-01_18:41:47.355000      607.86        2.11748400e+00        5.54841860e-08  24.9164  24.4229
0202-11-01_18:41:47.547000      608.05        2.12748100e+00        5.36868060e-08  24.9164  24.4229
0202-11-01_18:41:47.766000      608.27        2.13686200e+00        5.43065960e-08  24.9164  24.4229
0202-11-01_18:41:47.957000      608.46        2.14763900e+00        5.65378160e-08  24.9065  24.4009
0202-11-01_18:41:48.150000      608.65        2.15702200e+00        5.72815560e-08  24.9065  24.4009
0202-11-01_18:41:48.348000      608.85        2.16694600e+00        6.13101560e-08  24.9065  24.4009
0202-11-01_18:41:48.540000      609.04        2.17693900e+00        6.17439960e-08  24.9065  24.4009
0202-11-01_18:41:48.740000      609.24        2.18716900e+00        6.77559060e-08  24.9065  24.4009
0202-11-01_18:41:48.930000      609.43        2.19696500e+00        6.85616260e-08  24.8987  24.3818
0202-11-01_18:41:49.120000      609.62        2.20581400e+00        6.52767660e-08  24.8987  24.3818
0202-11-01_18:41:49.330000      609.83        2.21663200e+00        6.51528160e-08  24.8987  24.3818
0202-11-01_18:41:49.520000      610.02        2.22678200e+00        6.58345760e-08  24.8987  24.3818
0202-11-01_18:41:49.740000      610.24        2.23575800e+00        6.58345760e-08  24.8987  24.3818
0202-11-01_18:41:49.934000      610.43        2.24685900e+00        6.18679560e-08  24.8563  24.4541
0202-11-01_18:41:50.125000      610.63        2.25661600e+00        6.29215860e-08  24.8563  24.4541
0202-11-01_18:41:50.316000      610.82        2.26576700e+00        6.19299360e-08  24.8563  24.4541
0202-11-01_18:41:50.516000      611.02        2.27686800e+00        5.94507960e-08  24.8563  24.4541
0202-11-01_18:41:50.750000      611.25        2.28714600e+00        5.28810860e-08  24.8563  24.4541
0202-11-01_18:41:50.940000      611.44        2.29665400e+00        5.39966960e-08  24.9455  24.3406
0202-11-01_18:41:51.137000      611.64        2.30624700e+00        5.00300860e-08  24.9455  24.3406
0202-11-01_18:41:51.336000      611.84        2.31616700e+00        4.50098360e-08  24.9455  24.3406
0202-11-01_18:41:51.540000      612.04        2.32588100e+00        3.81922060e-08  24.9455  24.3406
0202-11-01_18:41:51.746000      612.25        2.33605200e+00        4.22208060e-08  24.9455  24.3406
0202-11-01_18:41:51.950000      612.45        2.34530700e+00        5.35628560e-08  24.9147  24.4545
0202-11-01_18:41:52.145000      612.64        2.35583900e+00        6.25503760e-08  24.9147  24.4545
0202-11-01_18:41:52.336000      612.84        2.36582200e+00        6.29852060e-08  24.9147  24.4545
0202-11-01_18:41:52.543000      613.04        2.37531700e+00        6.50318060e-08  24.9147  24.4545
0202-11-01_18:41:52.746000      613.25        2.38535100e+00        6.00118760e-08  24.9147  24.4545
0202-11-01_18:41:52.953000      613.45        2.39553600e+00        5.92681360e-08  24.8651  24.3488
0202-11-01_18:41:53.145000      613.65        2.40522200e+00        6.02597960e-08  24.8651  24.3488
0202-11-01_18:41:53.336000      613.84        2.41508200e+00        5.70988960e-08  24.8651  24.3488
0202-11-01_18:41:53.527000      614.03        2.42513400e+00        5.84004360e-08  24.8651  24.3488
0202-11-01_18:41:53.740000      614.24        2.43497800e+00        5.80905460e-08  24.8651  24.3488
0202-11-01_18:41:53.930000      614.43        2.44425700e+00        6.20571660e-08  24.9317  24.4100
0202-11-01_18:41:54.120000      614.62        2.45494900e+00        6.16852960e-08  24.9317  24.4100
0202-11-01_18:41:54.324000      614.83        2.45965700e+00        6.15613460e-08  24.9317  24.4100
0202-11-01_18:41:54.527000      615.03        2.47425800e+00        6.31727860e-08  24.9317  24.4100
0202-11-01_18:41:54.734000      615.23        2.48473000e+00        6.61477460e-08  24.9317  24.4100
0202-11-01_18:41:54.930000      615.43        2.49491900e+00        6.57758760e-08  24.9358  24.4080
0202-11-01_18:41:55.120000      615.62        2.50446000e+00        6.55899460e-08  24.9358  24.4080
0202-11-01_18:41:55.330000      615.83        2.51431500e+00        6.53420260e-08  24.9358  24.4080
0202-11-01_18:41:55.523000      616.02        2.52480600e+00        6.75732560e-08  24.9358  24.4080
0202-11-01_18:41:55.723000      616.22        2.53464900e+00        7.01763460e-08  24.9358  24.4080
0202-11-01_18:41:55.930000      616.43        2.54450000e+00        7.07961360e-08  24.9412  24.3757
0202-11-01_18:41:56.125000      616.63        2.55449500e+00        7.17258060e-08  24.9412  24.3757
0202-11-01_18:41:56.316000      616.82        2.56461500e+00        7.23455960e-08  24.9412  24.3757
0202-11-01_18:41:56.510000      617.01        2.57341400e+00        7.60643060e-08  24.9412  24.3757
0202-11-01_18:41:56.742000      617.24        2.58498700e+00        7.40809860e-08  24.9412  24.3757
0202-11-01_18:41:56.940000      617.44        2.59312900e+00        7.08581060e-08  24.9303  24.4220
0202-11-01_18:41:57.133000      617.64        2.60430300e+00        6.75112760e-08  24.9303  24.4220
0202-11-01_18:41:57.340000      617.84        2.61451400e+00        6.31727860e-08  24.9303  24.4220
0202-11-01_18:41:57.530000      618.03        2.62384900e+00        6.24910160e-08  24.9303  24.4220
0202-11-01_18:41:57.730000      618.23        2.63431200e+00        6.49701560e-08  24.9303  24.4220
0202-11-01_18:41:57.930000      618.43        2.64424200e+00        7.17877860e-08  24.8888  24.4006
0202-11-01_18:41:58.120000      618.62        2.65300000e+00        7.29035060e-08  24.8888  24.4006
0202-11-01_18:41:58.316000      618.82        2.66424800e+00        7.53208360e-08  24.8888  24.4006
0202-11-01_18:41:58.520000      619.02        2.67393900e+00        7.43293960e-08  24.8888  24.4006
0202-11-01_18:41:58.750000      619.25        2.68397600e+00        7.71184760e-08  24.8888  24.4006
0202-11-01_18:41:58.950000      619.45        2.69365900e+00        7.66846360e-08  24.8480  24.3821
0202-11-01_18:41:59.152000      619.65        2.70395900e+00        7.99075160e-08  24.8480  24.3821
0202-11-01_18:41:59.355000      619.86        2.71281300e+00        8.06512560e-08  24.8480  24.3821
0202-11-01_18:41:59.547000      620.05        2.72347200e+00        7.89778360e-08  24.8480  24.3821
0202-11-01_18:41:59.760000      620.26        2.73338200e+00        8.17048860e-08  24.8480  24.3821
0202-11-01_18:41:59.957000      620.46        2.74285800e+00        7.82340960e-08  24.9224  24.4523
0202-11-01_18:42:00.152000      620.65        2.75347100e+00        7.53211060e-08  24.9224  24.4523
0202-11-01_18:42:00.355000      620.86        2.76341800e+00        7.68705660e-08  24.9224  24.4523
0202-11-01_18:42:00.550000      621.05        2.77239200e+00        8.07132360e-08  24.9224  24.4523
0202-11-01_18:42:00.766000      621.27        2.78338900e+00        8.93902160e-08  24.9419  24.3295
0202-11-01_18:42:00.973000      621.47        2.79318200e+00        9.00100060e-08  24.9419  24.3295
0202-11-01_18:42:01.170000      621.67        2.80279500e+00        9.37287060e-08  24.9419  24.3295
0202-11-01_18:42:01.363000      621.87        2.81315000e+00        8.83985660e-08  24.9419  24.3295
0202-11-01_18:42:01.566000      622.07        2.82281200e+00        8.73449260e-08  24.9419  24.3295
0202-11-01_18:42:01.770000      622.27        2.83246700e+00        8.20147760e-08  24.8860  24.4512
0202-11-01_18:42:01.965000      622.46        2.84270900e+00        8.36262160e-08  24.8860  24.4512
0202-11-01_18:42:02.170000      622.67        2.85289300e+00        7.95356360e-08  24.8860  24.4512
0202-11-01_18:42:02.367000      622.87        2.86226900e+00        7.57549560e-08  24.8860  24.4512
0202-11-01_18:42:02.562000      623.06        2.87245700e+00        7.68085860e-08  24.8860  24.4512
0202-11-01_18:42:02.766000      623.27        2.88239000e+00        7.94116860e-08  24.8920  24.3491
0202-11-01_18:42:02.965000      623.47        2.89172200e+00        8.39361160e-08  24.8920  24.3491
0202-11-01_18:42:03.156000      623.66        2.90246000e+00        8.52996360e-08  24.8920  24.3491
0202-11-01_18:42:03.360000      623.86        2.91248300e+00        8.88324060e-08  24.8920  24.3491
0202-11-01_18:42:03.562000      624.06        2.92164300e+00        8.70970160e-08  24.8920  24.3491
0202-11-01_18:42:03.758000      624.26        2.93238500e+00        8.32543460e-08  24.9459  24.4082
0202-11-01_18:42:03.965000      624.47        2.94217400e+00        7.98455360e-08  24.9459  24.4082
0202-11-01_18:42:04.160000      624.66        2.95151500e+00        7.56925060e-08  24.9459  24.4082
0202-11-01_18:42:04.355000      624.86        2.96192100e+00        7.82331560e-08  24.9459  24.4082
0202-11-01_18:42:04.555000      625.06        2.97180300e+00        7.91003860e-08  24.9459  24.4082
0202-11-01_18:42:04.760000      625.26        2.98152400e+00        8.13314560e-08  24.9157  24.4111
0202-11-01_18:42:04.957000      625.46        2.99183700e+00        8.20132160e-08  24.9157  24.4111
0202-11-01_18:42:05.160000      625.66        3.00165600e+00        7.56294360e-08  24.9157  24.4111
0202-11-01_18:42:05.363000      625.86        3.01102400e+00        7.32122760e-08  24.9157  24.4111
0202-11-01_18:42:05.555000      626.06        3.02114000e+00        6.93696160e-08  24.9157  24.4111
0202-11-01_18:42:05.770000      626.27        3.03167500e+00        7.27164560e-08  24.9157  24.4111
0202-11-01_18:42:05.965000      626.46        3.04113500e+00        7.38320660e-08  24.8796  24.3693
0202-11-01_18:42:06.156000      626.66        3.05132200e+00        7.30263460e-08  24.8796  24.3693
0202-11-01_18:42:06.360000      626.86        3.06120400e+00        6.58988260e-08  24.8796  24.3693
0202-11-01_18:42:06.555000      627.06        3.07098700e+00        5.92671260e-08  24.8796  24.3693
0202-11-01_18:42:06.760000      627.26        3.08156000e+00        5.45567660e-08  24.8796  24.3693
0202-11-01_18:42:06.953000      627.46        3.09066900e+00        5.61682060e-08  24.9267  24.4237
0202-11-01_18:42:07.150000      627.65        3.10011700e+00        6.21801160e-08  24.9267  24.4237
0202-11-01_18:42:07.340000      627.84        3.11086800e+00        6.10025260e-08  24.9267  24.4237
0202-11-01_18:42:07.547000      628.05        3.12069200e+00        5.98869160e-08  24.9267  24.4237
0202-11-01_18:42:07.758000      628.26        3.13060400e+00        5.36270960e-08  24.9267  24.4237
0202-11-01_18:42:07.965000      628.47        3.14074100e+00        5.40609460e-08  24.8628  24.4048
0202-11-01_18:42:08.168000      628.67        3.15061600e+00        5.13338860e-08  24.8628  24.4048
0202-11-01_18:42:08.370000      628.87        3.16010400e+00        5.04661960e-08  24.8628  24.4048
0202-11-01_18:42:08.562000      629.06        3.17052900e+00        4.75532060e-08  24.8628  24.4048
0202-11-01_18:42:08.777000      629.28        3.18075500e+00        4.11074460e-08  24.8628  24.4048
0202-11-01_18:42:08.973000      629.47        3.19023000e+00        3.84423760e-08  24.9028  24.3800
0202-11-01_18:42:09.164000      629.67        3.20022700e+00        4.25949260e-08  24.9028  24.3800
0202-11-01_18:42:09.367000      629.87        3.21050100e+00        4.78630960e-08  24.9028  24.3800
0202-11-01_18:42:09.562000      630.06        3.21989600e+00        4.92266260e-08  24.9028  24.3800
0202-11-01_18:42:09.760000      630.26        3.23048100e+00        4.76771660e-08  24.9028  24.3800
0202-11-01_18:42:09.957000      630.46        3.24027700e+00        4.39584560e-08  24.9348  24.4494
0202-11-01_18:42:10.150000      630.65        3.24931000e+00        4.61901960e-08  24.9348  24.4494
0202-11-01_18:42:10.340000      630.84        3.26002900e+00        4.01168160e-08  24.9348  24.4494
0202-11-01_18:42:10.543000      631.05        3.26984200e+00        3.49113060e-08  24.9348  24.4494
0202-11-01_18:42:10.742000      631.24        3.27951400e+00        3.05108360e-08  24.9348  24.4494
0202-11-01_18:42:10.934000      631.44        3.28929300e+00        2.69160860e-08  24.8745  24.3276
0202-11-01_18:42:11.140000      631.64        3.29973400e+00        2.81556560e-08  24.8745  24.3276
0202-11-01_18:42:11.332000      631.83        3.30926500e+00        2.87754360e-08  24.8745  24.3276
0202-11-01_18:42:11.527000      632.03        3.31891900e+00        3.10686360e-08  24.8745  24.3276
0202-11-01_18:42:11.740000      632.24        3.33003900e+00        3.15024860e-08  24.8745  24.3276
0202-11-01_18:42:11.934000      632.43        3.33910200e+00        3.15024860e-08  24.9315  24.4557
0202-11-01_18:42:12.125000      632.63        3.34922200e+00        3.24941460e-08  24.9315  24.4557
0202-11-01_18:42:12.330000      632.83        3.35919300e+00        3.52831760e-08  24.9315  24.4557
0202-11-01_18:42:12.523000      633.02        3.36938100e+00        3.37956960e-08  24.9315  24.4557
0202-11-01_18:42:12.742000      633.24        3.37919600e+00        3.85060560e-08  24.9315  24.4557
0202-11-01_18:42:12.945000      633.45        3.38901200e+00        4.22247660e-08  24.9488  24.3543
0202-11-01_18:42:13.150000      633.65        3.39939600e+00        4.65012760e-08  24.9488  24.3543
0202-11-01_18:42:13.340000      633.84        3.40831900e+00        4.87325060e-08  24.9488  24.3543
0202-11-01_18:42:13.543000      634.04        3.41880300e+00        4.89184360e-08  24.9488  24.3543
0202-11-01_18:42:13.754000      634.25        3.42928500e+00        5.28850660e-08  24.9276  24.4095
0202-11-01_18:42:13.945000      634.45        3.43836100e+00        5.64178360e-08  24.9276  24.4095
0202-11-01_18:42:14.150000      634.65        3.44863100e+00        5.75334460e-08  24.9276  24.4095
0202-11-01_18:42:14.344000      634.84        3.45842900e+00        5.61699160e-08  24.9276  24.4095
0202-11-01_18:42:14.535000      635.04        3.46809400e+00        5.77813560e-08  24.9276  24.4095
0202-11-01_18:42:14.742000      635.24        3.47810000e+00        6.03224760e-08  24.9276  24.4095
0202-11-01_18:42:14.934000      635.44        3.48837000e+00        6.48469060e-08  24.8926  24.4137
0202-11-01_18:42:15.130000      635.63        3.49792300e+00        6.83176960e-08  24.8926  24.4137
0202-11-01_18:42:15.332000      635.83        3.50711000e+00        6.94952960e-08  24.8926  24.4137
0202-11-01_18:42:15.523000      636.03        3.51782000e+00        7.22223460e-08  24.8926  24.4137
0202-11-01_18:42:15.746000      636.25        3.52829200e+00        7.78623860e-08  24.8926  24.4137
0202-11-01_18:42:15.938000      636.44        3.53780100e+00        7.97837160e-08  24.9059  24.3689
0202-11-01_18:42:16.130000      636.63        3.54814000e+00        8.67251860e-08  24.9059  24.3689
0202-11-01_18:42:16.324000      636.82        3.55696100e+00        8.35641660e-08  24.9059  24.3689
0202-11-01_18:42:16.527000      637.03        3.56705900e+00        9.45961760e-08  24.9059  24.3689
0202-11-01_18:42:16.734000      637.24        3.57759600e+00        9.58977160e-08  24.9059  24.3689
0202-11-01_18:42:16.938000      637.44        3.58758700e+00        9.83148760e-08  24.9158  24.4236
0202-11-01_18:42:17.133000      637.63        3.59705700e+00        1.03025246e-07  24.9158  24.4236
0202-11-01_18:42:17.324000      637.83        3.60740500e+00        1.04202836e-07  24.9158  24.4236
0202-11-01_18:42:17.516000      638.02        3.61703100e+00        1.08913196e-07  24.9158  24.4236
0202-11-01_18:42:17.730000      638.23        3.62718800e+00        1.13437626e-07  24.9158  24.4236
0202-11-01_18:42:17.920000      638.42        3.63741500e+00        1.22796376e-07  24.8722  24.4024
0202-11-01_18:42:18.117000      638.62        3.64734700e+00        1.30419726e-07  24.8722  24.4024
0202-11-01_18:42:18.320000      638.82        3.65688400e+00        1.37113396e-07  24.8722  24.4024
0202-11-01_18:42:18.520000      639.02        3.66671200e+00        1.41141996e-07  24.8722  24.4024
0202-11-01_18:42:18.720000      639.22        3.67701100e+00        1.47773696e-07  24.8467  24.3715
0202-11-01_18:42:18.918000      639.42        3.68676700e+00        1.62524566e-07  24.8467  24.3715
0202-11-01_18:42:19.110000      639.61        3.69661600e+00        1.74176516e-07  24.8467  24.3715
0202-11-01_18:42:19.300000      639.80        3.70661400e+00        1.78453036e-07  24.8467  24.3715
0202-11-01_18:42:19.500000      640.00        3.71679400e+00        1.82667566e-07  24.8467  24.3715
0202-11-01_18:42:19.723000      640.22        3.72606500e+00        1.85766496e-07  24.8467  24.3715
0202-11-01_18:42:19.920000      640.42        3.73658200e+00        1.99339776e-07  24.9237  24.4515
0202-11-01_18:42:20.125000      640.63        3.74652100e+00        2.04360026e-07  24.9237  24.4515
0202-11-01_18:42:20.330000      640.83        3.75589400e+00        2.21404106e-07  24.9237  24.4515
0202-11-01_18:42:20.520000      641.02        3.76648800e+00        2.26982166e-07  24.9237  24.4515
0202-11-01_18:42:20.730000      641.23        3.77623000e+00        2.45637686e-07  24.9237  24.4515
0202-11-01_18:42:20.920000      641.42        3.78592100e+00        2.54190716e-07  24.9098  24.3240
0202-11-01_18:42:21.113000      641.62        3.79632500e+00        2.67020256e-07  24.9098  24.3240
0202-11-01_18:42:21.320000      641.82        3.80610500e+00        2.77680556e-07  24.9098  24.3240
0202-11-01_18:42:21.510000      642.01        3.81583500e+00        2.91687686e-07  24.9098  24.3240
0202-11-01_18:42:21.707000      642.21        3.82598400e+00        3.02162046e-07  24.9098  24.3240
0202-11-01_18:42:21.914000      642.41        3.83603100e+00        3.31229946e-07  24.8596  24.4484
0202-11-01_18:42:22.105000      642.61        3.84538700e+00        3.49637856e-07  24.8596  24.4484
0202-11-01_18:42:22.300000      642.80        3.85585600e+00        3.69595236e-07  24.8596  24.4484
0202-11-01_18:42:22.504000      643.00        3.86581300e+00        3.92527696e-07  24.8596  24.4484
0202-11-01_18:42:22.730000      643.23        3.87521100e+00        4.05729106e-07  24.8596  24.4484
0202-11-01_18:42:22.934000      643.43        3.88588600e+00        4.31946006e-07  24.9458  24.3574
0202-11-01_18:42:23.125000      643.63        3.89556400e+00        4.51469226e-07  24.9458  24.3574
0202-11-01_18:42:23.330000      643.83        3.90526100e+00        4.77004356e-07  24.9458  24.3574
0202-11-01_18:42:23.530000      644.03        3.91535600e+00        5.07497766e-07  24.9458  24.3574
0202-11-01_18:42:23.754000      644.26        3.92558500e+00        5.30863656e-07  24.9458  24.3574
0202-11-01_18:42:23.950000      644.45        3.93519000e+00        5.70219996e-07  24.9579  24.4058
0202-11-01_18:42:24.140000      644.64        3.94509000e+00        5.98110306e-07  24.9579  24.4058
0202-11-01_18:42:24.332000      644.83        3.95476700e+00        6.26806346e-07  24.9579  24.4058
0202-11-01_18:42:24.540000      645.04        3.96465000e+00        6.69881386e-07  24.9579  24.4058
0202-11-01_18:42:24.760000      645.26        3.97543500e+00        7.03101846e-07  24.9579  24.4058
0202-11-01_18:42:24.957000      645.46        3.98468500e+00        7.41652466e-07  24.8940  24.4143
0202-11-01_18:42:25.164000      645.67        3.99428100e+00        7.78343726e-07  24.8940  24.4143
0202-11-01_18:42:25.360000      645.86        4.00457800e+00        8.30777516e-07  24.8940  24.4143
0202-11-01_18:42:25.550000      646.05        4.01489800e+00        8.76703566e-07  24.8940  24.4143
0202-11-01_18:42:25.760000      646.26        4.02359800e+00        9.17733316e-07  24.8940  24.4143
0202-11-01_18:42:25.957000      646.46        4.03476800e+00        9.76922766e-07  24.9045  24.3736
0202-11-01_18:42:26.150000      646.65        4.04465200e+00        1.01652702e-06  24.9045  24.3736
0202-11-01_18:42:26.350000      646.85        4.05406900e+00        1.06976653e-06  24.9045  24.3736
0202-11-01_18:42:26.550000      647.05        4.06400200e+00        1.14029804e-06  24.9045  24.3736
0202-11-01_18:42:26.766000      647.27        4.07435100e+00        1.19514899e-06  24.9045  24.3736
0202-11-01_18:42:26.960000      647.46        4.08328500e+00        1.26431698e-06  24.9148  24.4204
0202-11-01_18:42:27.156000      647.66        4.09410600e+00        1.31774242e-06  24.9148  24.4204
0202-11-01_18:42:27.348000      647.85        4.10394100e+00        1.38021673e-06  24.9148  24.4204
0202-11-01_18:42:27.555000      648.06        4.11366400e+00        1.45062428e-06  24.9148  24.4204
0202-11-01_18:42:27.754000      648.26        4.12383600e+00        1.54644301e-06  24.9050  24.4051
0202-11-01_18:42:27.945000      648.45        4.13362800e+00        1.61672660e-06  24.9050  24.4051
0202-11-01_18:42:28.150000      648.65        4.14317100e+00        1.69450982e-06  24.9050  24.4051
0202-11-01_18:42:28.350000      648.85        4.15300500e+00        1.80117508e-06  24.9050  24.4051
0202-11-01_18:42:28.543000      649.04        4.16343500e+00        1.89023838e-06  24.9050  24.4051
0202-11-01_18:42:28.758000      649.26        4.17375300e+00        2.00564232e-06  24.9050  24.4051
0202-11-01_18:42:28.950000      649.45        4.18351000e+00        2.09222626e-06  24.8567  24.3700
0202-11-01_18:42:29.145000      649.64        4.19345000e+00        2.18197111e-06  24.8567  24.3700
0202-11-01_18:42:29.348000      649.85        4.20299600e+00        2.30400675e-06  24.8567  24.3700
0202-11-01_18:42:29.543000      650.04        4.21310200e+00        2.39982549e-06  24.8567  24.3700
0202-11-01_18:42:29.734000      650.24        4.22352600e+00        2.50549881e-06  24.8567  24.3700
0202-11-01_18:42:29.940000      650.44        4.23318600e+00        2.65808985e-06  24.8686  24.4526
0202-11-01_18:42:30.133000      650.64        4.24263700e+00        2.78000153e-06  24.8686  24.4526
0202-11-01_18:42:30.330000      650.83        4.25281000e+00        2.90526005e-06  24.8686  24.4526
0202-11-01_18:42:30.530000      651.03        4.26283300e+00        3.03597268e-06  24.8686  24.4526
0202-11-01_18:42:30.730000      651.23        4.27229600e+00        3.17195348e-06  24.8686  24.4526
0202-11-01_18:42:30.938000      651.44        4.28276100e+00        3.36520240e-06  24.9328  24.3299
0202-11-01_18:42:31.130000      651.63        4.29310500e+00        3.51450857e-06  24.9328  24.3299
0202-11-01_18:42:31.320000      651.82        4.30191500e+00        3.66759543e-06  24.9328  24.3299
0202-11-01_18:42:31.527000      652.03        4.31280100e+00        3.87714469e-06  24.9328  24.3299
0202-11-01_18:42:31.740000      652.24        4.32263900e+00        4.04752355e-06  24.9328  24.3299
0202-11-01_18:42:31.945000      652.45        4.33226500e+00        4.27560438e-06  24.9098  24.4526
0202-11-01_18:42:32.140000      652.64        4.34251900e+00        4.44406190e-06  24.9098  24.4526
0202-11-01_18:42:32.348000      652.85        4.35185700e+00        4.67542759e-06  24.9098  24.4526
0202-11-01_18:42:32.540000      653.04        4.36222200e+00        4.86718903e-06  24.9098  24.4526
0202-11-01_18:42:32.740000      653.24        4.37209600e+00        5.06737954e-06  24.8773  24.3560
0202-11-01_18:42:32.940000      653.44        4.38211800e+00        5.35372014e-06  24.8773  24.3560
0202-11-01_18:42:33.137000      653.64        4.39183900e+00        5.56562458e-06  24.8773  24.3560
0202-11-01_18:42:33.330000      653.83        4.40213000e+00        5.79407728e-06  24.8773  24.3560
0202-11-01_18:42:33.535000      654.04        4.41169000e+00        6.02686847e-06  24.8773  24.3560
0202-11-01_18:42:33.734000      654.24        4.42180200e+00        6.35733776e-06  24.8773  24.3560
0202-11-01_18:42:33.930000      654.43        4.43215900e+00        6.61306101e-06  24.9532  24.4061
0202-11-01_18:42:34.133000      654.64        4.44165300e+00        6.96590261e-06  24.9532  24.4061
0202-11-01_18:42:34.330000      654.83        4.45157800e+00        7.23922631e-06  24.9532  24.4061
0202-11-01_18:42:34.520000      655.02        4.46174400e+00        7.52655711e-06  24.9532  24.4061
0202-11-01_18:42:34.730000      655.23        4.47150700e+00        7.93338371e-06  24.9532  24.4061
0202-11-01_18:42:34.926000      655.43        4.48153000e+00        8.24625091e-06  24.9673  24.4129
0202-11-01_18:42:35.117000      655.62        4.49143500e+00        8.56977851e-06  24.9673  24.4129
0202-11-01_18:42:35.312000      655.82        4.50125300e+00        9.01447391e-06  24.9673  24.4129
0202-11-01_18:42:35.508000      656.01        4.51088000e+00        9.35919811e-06  24.9673  24.4129
0202-11-01_18:42:35.710000      656.21        4.52115600e+00        9.72772201e-06  24.9673  24.4129
0202-11-01_18:42:35.938000      656.44        4.53191200e+00        1.02227440e-05  24.8990  24.3714
0202-11-01_18:42:36.140000      656.64        4.54106300e+00        1.07227242e-05  24.8990  24.3714
0202-11-01_18:42:36.332000      656.83        4.55142700e+00        1.10908762e-05  24.8990  24.3714
0202-11-01_18:42:36.540000      657.04        4.55990500e+00        1.14697505e-05  24.8990  24.3714
0202-11-01_18:42:36.740000      657.24        4.57105100e+00        1.27590264e-05  24.8990  24.3714
0202-11-01_18:42:36.934000      657.43        4.58080800e+00        1.28309834e-05  24.9323  24.4206
0202-11-01_18:42:37.130000      657.63        4.58970700e+00        1.31392642e-05  24.9323  24.4206
0202-11-01_18:42:37.320000      657.82        4.60076200e+00        1.44330645e-05  24.9323  24.4206
0202-11-01_18:42:37.510000      658.01        4.61053700e+00        1.45061991e-05  24.9323  24.4206
0202-11-01_18:42:37.742000      658.24        4.62011200e+00        1.48815406e-05  24.9323  24.4206
0202-11-01_18:42:37.945000      658.45        4.63068400e+00        1.61932527e-05  24.9619  24.4086
0202-11-01_18:42:38.145000      658.65        4.64055500e+00        1.63535290e-05  24.9619  24.4086
0202-11-01_18:42:38.348000      658.85        4.64984400e+00        1.66572234e-05  24.9619  24.4086
0202-11-01_18:42:38.550000      659.05        4.66023900e+00        1.81854882e-05  24.9619  24.4086
0202-11-01_18:42:38.770000      659.27        4.66404400e+00        1.77476724e-05  24.9619  24.4086
0202-11-01_18:42:38.960000      659.46        4.67998400e+00        1.89688958e-05  24.8782  24.3757
0202-11-01_18:42:39.152000      659.65        4.68996000e+00        2.01867725e-05  24.8782  24.3757
