Repository: shortlab/2025-devitre-PhD

# 2025-devitre-PhD
Data repository for Alexis Devitre's PhD thesis

File: chapter 5/cold_vs_warm/20K/ffj23/Ic/2_pulses/Ic_2023-11-01_18-45-47087816_f23-pulse-5ms-2.txt
# Ic = 3.77 A, n = 21.57 , Tavg = 24.98 K, f23-pulse-5ms-2
#datetime                        t_s     iHTS_A                vHTS_V                tHTS_K  tTAR_K
0202-11-01_18:44:12.070000       21.47        1.72989700e-02        5.26817100e-09  24.9109  24.3971
0202-11-01_18:44:12.280000       21.68        1.38068100e-02        1.30774510e-08  24.9884  24.4699
0202-11-01_18:44:12.477000       21.87        2.29653700e-02        1.28915110e-08  24.9884  24.4699
0202-11-01_18:44:12.668000       22.06        3.27027400e-02        8.80094100e-09  24.9884  24.4699
0202-11-01_18:44:12.867000       22.26        4.28987000e-02        4.15255100e-09  24.9884  24.4699
0202-11-01_18:44:13.080000       22.47        5.18963000e-02        1.48748100e-09  24.9884  24.4699
0202-11-01_18:44:13.290000       22.68        6.28016800e-02        1.08462210e-08  24.9144  24.3801
0202-11-01_18:44:13.508000       22.90        7.27824400e-02        1.18378810e-08  24.9144  24.3801
0202-11-01_18:44:13.707000       23.10        8.27186800e-02        1.14040310e-08  24.9144  24.3801
0202-11-01_18:44:13.900000       23.30        9.24545600e-02        9.66863100e-09  24.9144  24.3801
0202-11-01_18:44:14.100000       23.50        1.01491400e-01        3.09892100e-09  24.9144  24.3801
0202-11-01_18:44:14.305000       23.70        1.12606100e-01        1.67349100e-09  24.9028  24.4397
0202-11-01_18:44:14.500000       23.90        1.22340500e-01        1.23972100e-09  24.9028  24.4397
0202-11-01_18:44:14.700000       24.10        1.31618500e-01        7.00379100e-09  24.9028  24.4397
0202-11-01_18:44:14.902000       24.30        1.42286400e-01        1.11563710e-08  24.9028  24.4397
0202-11-01_18:44:15.094000       24.49        1.52152800e-01        9.60690100e-09  24.9028  24.4397
0202-11-01_18:44:15.297000       24.69        1.61369300e-01        4.58665100e-09  24.9328  24.4177
0202-11-01_18:44:15.500000       24.90        1.72190100e-01        1.79762100e-09  24.9328  24.4177
0202-11-01_18:44:15.690000       25.09        1.81869500e-01        1.36377100e-09  24.9328  24.4177
0202-11-01_18:44:15.900000       25.30        1.91756800e-01        5.82622100e-09  24.9328  24.4177
0202-11-01_18:44:16.094000       25.49        2.01679700e-01        4.21478100e-09  24.9328  24.4177
0202-11-01_18:44:16.285000       25.68        2.11755700e-01        3.40906100e-09  24.8683  24.3795
0202-11-01_18:44:16.490000       25.89        2.21085000e-01        3.40906100e-09  24.8683  24.3795
0202-11-01_18:44:16.690000       26.09        2.31272000e-01        3.71895100e-09  24.8683  24.3795
0202-11-01_18:44:16.883000       26.28        2.41515500e-01        2.10752100e-09  24.8683  24.3795
0202-11-01_18:44:17.080000       26.48        2.51340400e-01        3.59500100e-09  24.8683  24.3795
0202-11-01_18:44:17.270000       26.67        2.60959000e-01        1.20240610e-08  24.8887  24.4621
0202-11-01_18:44:17.465000       26.86        2.71011000e-01        1.50610110e-08  24.8887  24.4621
0202-11-01_18:44:17.668000       27.06        2.81229200e-01        1.44412210e-08  24.8887  24.4621
0202-11-01_18:44:17.860000       27.26        2.90861100e-01        8.98712100e-09  24.8887  24.4621
0202-11-01_18:44:18.055000       27.45        3.00993200e-01        1.21480210e-08  24.8887  24.4621
0202-11-01_18:44:18.258000       27.65        3.11092700e-01        1.62386010e-08  24.9229  24.3745
0202-11-01_18:44:18.450000       27.85        3.20368500e-01        1.90896010e-08  24.9229  24.3745
0202-11-01_18:44:18.640000       28.04        3.31088400e-01        1.74161910e-08  24.9229  24.3745
0202-11-01_18:44:18.848000       28.25        3.40929600e-01        1.36974810e-08  24.9229  24.3745
0202-11-01_18:44:19.043000       28.44        3.50647700e-01        1.51849610e-08  24.9229  24.3745
0202-11-01_18:44:19.234000       28.63        3.60695200e-01        1.40693510e-08  24.9229  24.3745
0202-11-01_18:44:19.440000       28.84        3.70664700e-01        9.48295100e-09  24.9128  24.4401
0202-11-01_18:44:19.637000       29.03        3.80405000e-01        9.85482100e-09  24.9128  24.4401
0202-11-01_18:44:19.830000       29.22        3.90212100e-01        1.09704310e-08  24.9128  24.4401
0202-11-01_18:44:20.035000       29.43        4.00362100e-01        1.72922310e-08  24.9128  24.4401
0202-11-01_18:44:20.242000       29.64        4.09722500e-01        1.45031610e-08  24.9128  24.4401
0202-11-01_18:44:20.434000       29.83        4.19989700e-01        1.20859310e-08  24.9367  24.4158
0202-11-01_18:44:20.630000       30.03        4.30242000e-01        1.35113510e-08  24.9367  24.4158
0202-11-01_18:44:20.824000       30.22        4.39160200e-01        1.46889110e-08  24.9367  24.4158
0202-11-01_18:44:21.016000       30.41        4.49846100e-01        1.96471910e-08  24.9367  24.4158
0202-11-01_18:44:21.246000       30.64        4.59797100e-01        1.97091710e-08  24.9367  24.4158
0202-11-01_18:44:21.450000       30.85        4.69757100e-01        1.88414710e-08  24.9524  24.3853
0202-11-01_18:44:21.652000       31.05        4.79387600e-01        1.85935610e-08  24.9524  24.3853
0202-11-01_18:44:21.850000       31.25        4.89300100e-01        1.51847410e-08  24.9524  24.3853
0202-11-01_18:44:22.055000       31.45        4.99050900e-01        1.91513610e-08  24.9524  24.3853
0202-11-01_18:44:22.254000       31.65        5.09172600e-01        1.74779410e-08  24.9524  24.3853
0202-11-01_18:44:22.460000       31.86        5.19079600e-01        2.08867610e-08  24.9137  24.4545
0202-11-01_18:44:22.652000       32.05        5.28971400e-01        2.55351410e-08  24.9137  24.4545
0202-11-01_18:44:22.855000       32.25        5.38780000e-01        2.43575510e-08  24.9137  24.4545
0202-11-01_18:44:23.047000       32.45        5.48597500e-01        2.32419410e-08  24.9137  24.4545
0202-11-01_18:44:23.273000       32.67        5.58486200e-01        1.93992710e-08  24.9137  24.4545
0202-11-01_18:44:23.470000       32.86        5.68941900e-01        2.41096310e-08  24.9581  24.3627
0202-11-01_18:44:23.668000       33.07        5.78370600e-01        2.51012910e-08  24.9581  24.3627
0202-11-01_18:44:23.870000       33.27        5.88116900e-01        2.65267910e-08  24.9581  24.3627
0202-11-01_18:44:24.066000       33.46        5.98449700e-01        2.33039210e-08  24.9581  24.3627
0202-11-01_18:44:24.277000       33.68        6.08445300e-01        2.41096310e-08  24.9581  24.3627
0202-11-01_18:44:24.473000       33.87        6.18653100e-01        2.31799610e-08  24.8949  24.4251
0202-11-01_18:44:24.668000       34.06        6.28135200e-01        3.14850710e-08  24.8949  24.4251
0202-11-01_18:44:24.870000       34.27        6.37881500e-01        3.18569410e-08  24.8949  24.4251
0202-11-01_18:44:25.062000       34.46        6.48056700e-01        3.74350010e-08  24.8949  24.4251
0202-11-01_18:44:25.266000       34.66        6.58086500e-01        2.87580210e-08  24.8949  24.4251
0202-11-01_18:44:25.470000       34.87        6.68104300e-01        3.01835210e-08  24.8692  24.4129
0202-11-01_18:44:25.660000       35.06        6.77959900e-01        3.09272610e-08  24.8692  24.4129
0202-11-01_18:44:25.855000       35.25        6.88157400e-01        3.24147410e-08  24.8692  24.4129
0202-11-01_18:44:26.060000       35.45        6.97810200e-01        4.28891010e-08  24.8692  24.4129
0202-11-01_18:44:26.270000       35.67        7.07077100e-01        4.61748210e-08  24.8692  24.4129
0202-11-01_18:44:26.473000       35.87        7.17911200e-01        5.06381410e-08  24.9099  24.3756
0202-11-01_18:44:26.668000       36.06        7.27160300e-01        4.62388310e-08  24.9099  24.3756
0202-11-01_18:44:26.860000       36.26        7.37049000e-01        4.34498010e-08  24.9099  24.3756
0202-11-01_18:44:27.050000       36.45        7.47258400e-01        4.83461010e-08  24.9099  24.3756
0202-11-01_18:44:27.270000       36.66        7.57573500e-01        5.03913910e-08  24.9099  24.3756
0202-11-01_18:44:27.460000       36.86        7.67106100e-01        5.42340510e-08  24.9151  24.4559
0202-11-01_18:44:27.652000       37.05        7.77315400e-01        5.60314310e-08  24.9151  24.4559
0202-11-01_18:44:27.860000       37.26        7.87213000e-01        5.78907810e-08  24.9151  24.4559
0202-11-01_18:44:28.050000       37.45        7.97021600e-01        5.45439510e-08  24.9151  24.4559
0202-11-01_18:44:28.270000       37.67        8.07297800e-01        5.44819710e-08  24.9151  24.4559
0202-11-01_18:44:28.465000       37.86        8.16781300e-01        5.00195210e-08  24.9623  24.3683
0202-11-01_18:44:28.656000       38.05        8.26441500e-01        5.59074710e-08  24.9623  24.3683
0202-11-01_18:44:28.860000       38.26        8.37068300e-01        5.99980510e-08  24.9623  24.3683
0202-11-01_18:44:29.055000       38.45        8.46906600e-01        5.86345310e-08  24.9623  24.3683
0202-11-01_18:44:29.266000       38.66        8.56185300e-01        6.02459710e-08  24.9548  24.4314
0202-11-01_18:44:29.470000       38.87        8.66902200e-01        6.04938810e-08  24.9548  24.4314
0202-11-01_18:44:29.670000       39.07        8.76612900e-01        5.86345310e-08  24.9548  24.4314
0202-11-01_18:44:29.875000       39.27        8.86047500e-01        5.80147410e-08  24.9548  24.4314
0202-11-01_18:44:30.066000       39.46        8.96562600e-01        5.47298810e-08  24.9548  24.4314
0202-11-01_18:44:30.280000       39.68        9.06240600e-01        5.81387010e-08  24.8727  24.4065
0202-11-01_18:44:30.473000       39.87        9.16399800e-01        5.51017510e-08  24.8727  24.4065
0202-11-01_18:44:30.668000       40.06        9.26211400e-01        5.68371510e-08  24.8727  24.4065
0202-11-01_18:44:30.870000       40.27        9.35898300e-01        5.85105710e-08  24.8727  24.4065
0202-11-01_18:44:31.062000       40.46        9.45957700e-01        6.02459710e-08  24.8727  24.4065
0202-11-01_18:44:31.270000       40.66        9.56455000e-01        5.82006810e-08  24.9268  24.3638
0202-11-01_18:44:31.460000       40.86        9.65834700e-01        5.53496710e-08  24.9268  24.3638
0202-11-01_18:44:31.652000       41.05        9.75641800e-01        5.49778010e-08  24.9268  24.3638
0202-11-01_18:44:31.844000       41.24        9.85931300e-01        5.36762510e-08  24.9268  24.3638
0202-11-01_18:44:32.050000       41.45        9.96052800e-01        5.30564610e-08  24.9268  24.3638
0202-11-01_18:44:32.273000       41.67        1.00554100e+00        5.39865010e-08  24.9268  24.3638
0202-11-01_18:44:32.477000       41.87        1.01579300e+00        5.90072310e-08  24.9073  24.4469
0202-11-01_18:44:32.668000       42.06        1.02571500e+00        5.80159310e-08  24.9073  24.4469
0202-11-01_18:44:32.875000       42.27        1.03458200e+00        5.89456110e-08  24.9073  24.4469
0202-11-01_18:44:33.070000       42.47        1.04550000e+00        5.72721910e-08  24.9073  24.4469
0202-11-01_18:44:33.273000       42.67        1.05553800e+00        5.82638410e-08  24.9073  24.4469
0202-11-01_18:44:33.480000       42.88        1.06472900e+00        5.34295210e-08  24.8497  24.3609
0202-11-01_18:44:33.670000       43.07        1.07522500e+00        5.14462110e-08  24.8497  24.3609
0202-11-01_18:44:33.863000       43.26        1.08526900e+00        5.15701710e-08  24.8497  24.3609
0202-11-01_18:44:34.074000       43.47        1.09430200e+00        5.56607510e-08  24.8497  24.3609
0202-11-01_18:44:34.270000       43.67        1.10496200e+00        5.51029410e-08  24.8497  24.3609
0202-11-01_18:44:34.465000       43.86        1.11501900e+00        5.26857810e-08  24.9112  24.4198
0202-11-01_18:44:34.670000       44.07        1.12398700e+00        5.25618210e-08  24.9112  24.4198
0202-11-01_18:44:34.863000       44.26        1.13506800e+00        5.37394110e-08  24.9112  24.4198
0202-11-01_18:44:35.062000       44.46        1.14469500e+00        5.97513310e-08  24.9112  24.4198
0202-11-01_18:44:35.254000       44.65        1.15417800e+00        5.59706410e-08  24.8946  24.4159
0202-11-01_18:44:35.450000       44.84        1.16388300e+00        6.08669410e-08  24.8946  24.4159
0202-11-01_18:44:35.652000       45.05        1.17426000e+00        5.83878010e-08  24.8946  24.4159
0202-11-01_18:44:35.844000       45.24        1.18449000e+00        5.93794610e-08  24.8946  24.4159
0202-11-01_18:44:36.040000       45.44        1.19387300e+00        5.82638410e-08  24.8946  24.4159
0202-11-01_18:44:36.242000       45.64        1.20379000e+00        5.69003210e-08  24.9187  24.3702
0202-11-01_18:44:36.438000       45.83        1.21414700e+00        5.99372610e-08  24.9187  24.3702
0202-11-01_18:44:36.633000       46.03        1.22401500e+00        5.89456110e-08  24.9187  24.3702
0202-11-01_18:44:36.836000       46.23        1.23287700e+00        6.11148510e-08  24.9187  24.3702
0202-11-01_18:44:37.030000       46.43        1.24388200e+00        6.01851810e-08  24.9187  24.3702
0202-11-01_18:44:37.223000       46.62        1.25400500e+00        6.48335610e-08  24.9187  24.3702
0202-11-01_18:44:37.430000       46.83        1.26264700e+00        6.35320110e-08  24.9641  24.4525
0202-11-01_18:44:37.620000       47.02        1.27367600e+00        6.03091310e-08  24.9641  24.4525
0202-11-01_18:44:37.816000       47.21        1.28367900e+00        5.88836310e-08  24.9641  24.4525
0202-11-01_18:44:38.020000       47.42        1.29304700e+00        5.60326210e-08  24.9641  24.4525
0202-11-01_18:44:38.210000       47.61        1.30321700e+00        6.22918010e-08  24.9641  24.4525
0202-11-01_18:44:38.406000       47.80        1.31329100e+00        5.62792510e-08  24.8663  24.3609
0202-11-01_18:44:38.610000       48.01        1.32357300e+00        5.70221310e-08  24.8663  24.3609
0202-11-01_18:44:38.805000       48.20        1.33298200e+00        5.82617010e-08  24.8663  24.3609
0202-11-01_18:44:38.996000       48.39        1.34355200e+00        6.22283210e-08  24.8663  24.3609
0202-11-01_18:44:39.220000       48.62        1.35345300e+00        6.52032910e-08  24.8663  24.3609
0202-11-01_18:44:39.440000       48.84        1.36299100e+00        5.84476410e-08  24.9411  24.4159
0202-11-01_18:44:39.640000       49.04        1.37294500e+00        5.81377510e-08  24.9411  24.4159
0202-11-01_18:44:39.840000       49.24        1.38253200e+00        5.27456210e-08  24.9411  24.4159
0202-11-01_18:44:40.040000       49.44        1.39273700e+00        5.28076010e-08  24.9411  24.4159
0202-11-01_18:44:40.234000       49.63        1.40257800e+00        5.52247610e-08  24.9411  24.4159
0202-11-01_18:44:40.438000       49.83        1.41208900e+00        6.11127110e-08  24.8958  24.4081
0202-11-01_18:44:40.637000       50.03        1.42239900e+00        6.91079310e-08  24.8958  24.4081
0202-11-01_18:44:40.840000       50.24        1.43248000e+00        6.73725410e-08  24.8958  24.4081
0202-11-01_18:44:41.040000       50.44        1.44190500e+00        6.82402310e-08  24.8958  24.4081
0202-11-01_18:44:41.266000       50.66        1.45239400e+00        6.57611010e-08  24.8958  24.4081
0202-11-01_18:44:41.460000       50.86        1.46208900e+00        6.57611010e-08  24.8676  24.3648
0202-11-01_18:44:41.652000       51.05        1.47161000e+00        6.43975710e-08  24.8676  24.3648
0202-11-01_18:44:41.855000       51.25        1.48202300e+00        6.01830310e-08  24.8676  24.3648
0202-11-01_18:44:42.060000       51.45        1.49211600e+00        6.22283210e-08  24.8676  24.3648
0202-11-01_18:44:42.277000       51.67        1.50150200e+00        5.73940010e-08  24.8676  24.3648
0202-11-01_18:44:42.473000       51.87        1.51216700e+00        6.67527510e-08  24.9179  24.4463
0202-11-01_18:44:42.664000       52.06        1.52197100e+00        6.35918510e-08  24.9179  24.4463
0202-11-01_18:44:42.875000       52.27        1.53105700e+00        6.58850510e-08  24.9179  24.4463
0202-11-01_18:44:43.066000       52.46        1.54196200e+00        6.25382210e-08  24.9179  24.4463
0202-11-01_18:44:43.285000       52.68        1.55179300e+00        6.47694410e-08  24.9179  24.4463
0202-11-01_18:44:43.484000       52.88        1.56129200e+00        6.91699110e-08  24.8979  24.3660
0202-11-01_18:44:43.690000       53.09        1.57197200e+00        6.83022110e-08  24.8979  24.3660
0202-11-01_18:44:43.895000       53.29        1.58043100e+00        7.53057810e-08  24.8979  24.3660
0202-11-01_18:44:44.086000       53.48        1.59141100e+00        7.72892410e-08  24.8979  24.3660
0202-11-01_18:44:44.297000       53.69        1.60147000e+00        7.66699010e-08  24.9359  24.4202
0202-11-01_18:44:44.492000       53.89        1.61098600e+00        8.00173210e-08  24.9359  24.4202
0202-11-01_18:44:44.688000       54.08        1.62116400e+00        8.05134510e-08  24.9359  24.4202
0202-11-01_18:44:44.895000       54.29        1.63098500e+00        7.93358610e-08  24.9359  24.4202
0202-11-01_18:44:45.090000       54.48        1.64057200e+00        7.99556410e-08  24.9359  24.4202
0202-11-01_18:44:45.285000       54.68        1.65081700e+00        7.44395610e-08  24.9359  24.4202
0202-11-01_18:44:45.490000       54.89        1.66063500e+00        8.06374110e-08  24.9072  24.4119
0202-11-01_18:44:45.684000       55.08        1.67046100e+00        7.84681610e-08  24.9072  24.4119
0202-11-01_18:44:45.880000       55.28        1.68099700e+00        8.19389510e-08  24.9072  24.4119
0202-11-01_18:44:46.080000       55.47        1.69076200e+00        8.33024810e-08  24.9072  24.4119
0202-11-01_18:44:46.277000       55.67        1.70003500e+00        8.28066510e-08  24.8600  24.3607
0202-11-01_18:44:46.470000       55.87        1.71057800e+00        8.94383510e-08  24.8600  24.3607
0202-11-01_18:44:46.676000       56.07        1.72047000e+00        8.81987810e-08  24.8600  24.3607
0202-11-01_18:44:46.867000       56.26        1.72957500e+00        8.99961610e-08  24.8600  24.3607
0202-11-01_18:44:47.080000       56.47        1.74056800e+00        9.02440710e-08  24.8600  24.3607
0202-11-01_18:44:47.297000       56.69        1.75034700e+00        8.58436010e-08  24.9356  24.4423
0202-11-01_18:44:47.490000       56.89        1.75972500e+00        7.76624410e-08  24.9356  24.4423
0202-11-01_18:44:47.684000       57.08        1.76995600e+00        8.16290610e-08  24.9356  24.4423
0202-11-01_18:44:47.890000       57.29        1.77984500e+00        7.94598110e-08  24.9356  24.4423
0202-11-01_18:44:48.082000       57.48        1.78986700e+00        8.21868710e-08  24.9356  24.4423
0202-11-01_18:44:48.290000       57.69        1.79955400e+00        7.67947410e-08  24.9356  24.4423
0202-11-01_18:44:48.480000       57.88        1.80997300e+00        8.15051010e-08  24.8583  24.3553
0202-11-01_18:44:48.680000       58.08        1.81928800e+00        8.75170210e-08  24.8583  24.3553
0202-11-01_18:44:48.883000       58.28        1.82976800e+00        8.59055810e-08  24.8583  24.3553
0202-11-01_18:44:49.080000       58.48        1.83966400e+00        8.28066510e-08  24.8583  24.3553
0202-11-01_18:44:49.277000       58.68        1.84890100e+00        8.16290610e-08  24.8583  24.3553
0202-11-01_18:44:49.490000       58.88        1.85970300e+00        8.77029510e-08  24.8527  24.4159
0202-11-01_18:44:49.684000       59.08        1.86971400e+00        9.13596810e-08  24.8527  24.4159
0202-11-01_18:44:49.890000       59.29        1.87897200e+00        8.59675610e-08  24.8527  24.4159
0202-11-01_18:44:50.086000       59.48        1.88932100e+00        8.80748010e-08  24.8527  24.4159
0202-11-01_18:44:50.285000       59.68        1.89968800e+00        8.75789410e-08  24.8527  24.4159
0202-11-01_18:44:50.490000       59.89        1.90875700e+00        8.88184610e-08  24.9107  24.4118
0202-11-01_18:44:50.684000       60.08        1.91876000e+00        9.53881610e-08  24.9107  24.4118
0202-11-01_18:44:50.880000       60.28        1.92928700e+00        9.67516910e-08  24.9107  24.4118
0202-11-01_18:44:51.080000       60.48        1.93851600e+00        9.96646810e-08  24.9107  24.4118
0202-11-01_18:44:51.285000       60.68        1.94898000e+00        9.24132010e-08  24.9107  24.4118
0202-11-01_18:44:51.492000       60.89        1.95898600e+00        8.73309610e-08  24.8958  24.3701
0202-11-01_18:44:51.684000       61.08        1.96857300e+00        8.80127310e-08  24.8958  24.3701
0202-11-01_18:44:51.883000       61.28        1.97828200e+00        8.77028310e-08  24.8958  24.3701
0202-11-01_18:44:52.094000       61.49        1.98900800e+00        8.37981910e-08  24.8958  24.3701
0202-11-01_18:44:52.300000       61.70        1.99840100e+00        8.49138010e-08  24.9493  24.4514
0202-11-01_18:44:52.500000       61.90        2.00811300e+00        8.98101010e-08  24.9493  24.4514
0202-11-01_18:44:52.690000       62.09        2.01831400e+00        9.16694610e-08  24.9493  24.4514
0202-11-01_18:44:52.890000       62.29        2.02802600e+00        9.16074810e-08  24.9493  24.4514
0202-11-01_18:44:53.082000       62.48        2.03806500e+00        8.80127310e-08  24.9493  24.4514
0202-11-01_18:44:53.277000       62.68        2.04829200e+00        8.65872210e-08  24.9335  24.3648
0202-11-01_18:44:53.477000       62.87        2.05784800e+00        8.73309610e-08  24.9335  24.3648
0202-11-01_18:44:53.670000       63.07        2.06780100e+00        8.66492010e-08  24.9335  24.3648
0202-11-01_18:44:53.863000       63.26        2.07808400e+00        8.78267910e-08  24.9335  24.3648
0202-11-01_18:44:54.074000       63.47        2.08815600e+00        8.37362110e-08  24.9335  24.3648
0202-11-01_18:44:54.270000       63.66        2.09710500e+00        8.65872210e-08  24.9335  24.3648
0202-11-01_18:44:54.465000       63.86        2.10789900e+00        8.66492010e-08  24.8791  24.4133
0202-11-01_18:44:54.664000       64.06        2.11793300e+00        8.68351310e-08  24.8791  24.4133
0202-11-01_18:44:54.863000       64.26        2.12754100e+00        8.54096310e-08  24.8791  24.4133
0202-11-01_18:44:55.074000       64.47        2.13777600e+00        8.37362110e-08  24.8791  24.4133
0202-11-01_18:44:55.277000       64.67        2.14767800e+00        8.50377610e-08  24.8791  24.4133
0202-11-01_18:44:55.470000       64.87        2.15715700e+00        8.56575410e-08  24.9548  24.4127
0202-11-01_18:44:55.680000       65.08        2.16759800e+00        8.80127310e-08  24.9548  24.4127
0202-11-01_18:44:55.890000       65.29        2.17733600e+00        9.25991310e-08  24.9548  24.4127
0202-11-01_18:44:56.094000       65.49        2.18736500e+00        9.34666310e-08  24.9548  24.4127
0202-11-01_18:44:56.297000       65.69        2.19747200e+00        9.16070810e-08  24.8473  24.3585
0202-11-01_18:44:56.500000       65.90        2.20641200e+00        9.00573510e-08  24.8473  24.3585
0202-11-01_18:44:56.690000       66.09        2.21708900e+00        8.21860910e-08  24.8473  24.3585
0202-11-01_18:44:56.887000       66.28        2.22712500e+00        8.06366310e-08  24.8473  24.3585
0202-11-01_18:44:57.094000       66.49        2.23638400e+00        7.84673810e-08  24.8473  24.3585
0202-11-01_18:44:57.290000       66.69        2.24709400e+00        8.29918110e-08  24.8625  24.4450
0202-11-01_18:44:57.480000       66.88        2.25698800e+00        8.91896510e-08  24.8625  24.4450
0202-11-01_18:44:57.688000       67.09        2.26613600e+00        9.03672510e-08  24.8625  24.4450
0202-11-01_18:44:57.883000       67.28        2.27657500e+00        9.34661710e-08  24.8625  24.4450
0202-11-01_18:44:58.082000       67.48        2.28686000e+00        8.88177810e-08  24.8625  24.4450
0202-11-01_18:44:58.277000       67.68        2.29605100e+00        8.94995510e-08  24.9211  24.3644
0202-11-01_18:44:58.473000       67.87        2.30646700e+00        8.70204110e-08  24.9211  24.3644
0202-11-01_18:44:58.676000       68.07        2.31617900e+00        8.55329210e-08  24.9211  24.3644
0202-11-01_18:44:58.867000       68.27        2.30199100e+00        7.69799010e-08  24.9211  24.3644
0202-11-01_18:44:59.066000       68.46        2.33536700e+00        7.71658310e-08  24.9211  24.3644
0202-11-01_18:44:59.277000       68.67        2.34595100e+00        7.46247110e-08  24.9211  24.3644
0202-11-01_18:44:59.480000       68.88        2.35571900e+00        7.97069510e-08  24.9192  24.4177
0202-11-01_18:44:59.688000       69.08        2.36599100e+00        8.06986010e-08  24.9192  24.4177
0202-11-01_18:44:59.883000       69.28        2.37582900e+00        8.34256610e-08  24.9192  24.4177
0202-11-01_18:45:00.094000       69.49        2.38572500e+00        8.28678510e-08  24.9192  24.4177
0202-11-01_18:45:00.285000       69.68        2.39553600e+00        7.88392510e-08  24.9303  24.4213
0202-11-01_18:45:00.480000       69.88        2.40583800e+00        7.86533110e-08  24.9303  24.4213
0202-11-01_18:45:00.690000       70.09        2.41513000e+00        7.79095710e-08  24.9303  24.4213
0202-11-01_18:45:00.883000       70.28        2.42535100e+00        7.68559410e-08  24.9303  24.4213
0202-11-01_18:45:01.082000       70.48        2.43543000e+00        7.71038510e-08  24.9303  24.4213
0202-11-01_18:45:01.277000       70.68        2.44516800e+00        7.28893210e-08  24.9303  24.4213
0202-11-01_18:45:01.473000       70.87        2.45523500e+00        7.45627410e-08  24.9437  24.3629
0202-11-01_18:45:01.664000       71.06        2.46520100e+00        7.22695310e-08  24.9437  24.3629
0202-11-01_18:45:01.870000       71.27        2.47489500e+00        7.22695310e-08  24.9437  24.3629
0202-11-01_18:45:02.066000       71.46        2.48446700e+00        7.51204310e-08  24.9437  24.3629
0202-11-01_18:45:02.260000       71.66        2.49507200e+00        7.60500010e-08  24.9437  24.3629
0202-11-01_18:45:02.470000       71.87        2.50480400e+00        7.97685610e-08  24.8690  24.4392
0202-11-01_18:45:02.664000       72.06        2.51451000e+00        8.03883510e-08  24.8690  24.4392
0202-11-01_18:45:02.863000       72.26        2.52476700e+00        7.81571210e-08  24.8690  24.4392
0202-11-01_18:45:03.062000       72.46        2.53466300e+00        8.05742810e-08  24.8690  24.4392
0202-11-01_18:45:03.266000       72.66        2.54385800e+00        7.09676210e-08  24.8690  24.4392
0202-11-01_18:45:03.473000       72.87        2.55451400e+00        7.32608210e-08  24.9354  24.3585
0202-11-01_18:45:03.664000       73.06        2.56471900e+00        7.04098110e-08  24.9354  24.3585
0202-11-01_18:45:03.863000       73.26        2.57352400e+00        7.54300710e-08  24.9354  24.3585
0202-11-01_18:45:04.074000       73.47        2.58454700e+00        7.41905010e-08  24.9354  24.3585
0202-11-01_18:45:04.277000       73.67        2.59411400e+00        6.89223310e-08  24.9354  24.3585
0202-11-01_18:45:04.480000       73.88        2.60379400e+00        7.10915810e-08  24.8841  24.4126
0202-11-01_18:45:04.670000       74.07        2.61395300e+00        7.40045610e-08  24.8841  24.4126
0202-11-01_18:45:04.867000       74.26        2.62406000e+00        7.50582010e-08  24.8841  24.4126
0202-11-01_18:45:05.066000       74.46        2.63398200e+00        7.55540310e-08  24.8841  24.4126
0202-11-01_18:45:05.260000       74.66        2.64421800e+00        7.22071910e-08  24.8841  24.4126
0202-11-01_18:45:05.460000       74.86        2.65371500e+00        6.97280510e-08  24.9000  24.4183
0202-11-01_18:45:05.652000       75.05        2.66334700e+00        6.58853910e-08  24.9000  24.4183
0202-11-01_18:45:05.848000       75.24        2.67388600e+00        6.87363910e-08  24.9000  24.4183
0202-11-01_18:45:06.050000       75.45        2.68347000e+00        6.65051710e-08  24.9000  24.4183
0202-11-01_18:45:06.250000       75.65        2.69312300e+00        6.52656010e-08  24.9000  24.4183
0202-11-01_18:45:06.445000       75.84        2.70365100e+00        6.55135110e-08  24.9193  24.3646
0202-11-01_18:45:06.640000       76.04        2.71367700e+00        6.93561810e-08  24.9193  24.3646
0202-11-01_18:45:06.840000       76.24        2.72326800e+00        6.69390210e-08  24.9193  24.3646
0202-11-01_18:45:07.043000       76.44        2.73305200e+00        6.21047010e-08  24.9193  24.3646
0202-11-01_18:45:07.270000       76.67        2.74382800e+00        6.47077910e-08  24.9193  24.3646
0202-11-01_18:45:07.473000       76.87        2.75312300e+00        6.91702410e-08  24.9354  24.4512
0202-11-01_18:45:07.664000       77.06        2.76351600e+00        7.46243510e-08  24.9354  24.4512
0202-11-01_18:45:07.863000       77.26        2.77308900e+00        6.84265010e-08  24.9354  24.4512
0202-11-01_18:45:08.062000       77.46        2.78308900e+00        6.79305710e-08  24.9354  24.4512
0202-11-01_18:45:08.260000       77.66        2.79344700e+00        6.76825810e-08  24.9746  24.3710
0202-11-01_18:45:08.457000       77.86        2.80313700e+00        7.10293410e-08  24.9746  24.3710
0202-11-01_18:45:08.656000       78.05        2.81254100e+00        6.87981210e-08  24.9746  24.3710
0202-11-01_18:45:08.850000       78.25        2.82291700e+00        6.56992010e-08  24.9746  24.3710
0202-11-01_18:45:09.043000       78.44        2.83313200e+00        6.60710710e-08  24.9746  24.3710
0202-11-01_18:45:09.254000       78.65        2.84250600e+00        6.74965710e-08  24.9746  24.3710
0202-11-01_18:45:09.450000       78.85        2.85283700e+00        6.89220810e-08  24.9052  24.4086
0202-11-01_18:45:09.640000       79.04        2.86267200e+00        7.07194510e-08  24.9052  24.4086
0202-11-01_18:45:09.848000       79.24        2.87215100e+00        7.23308910e-08  24.9052  24.4086
0202-11-01_18:45:10.043000       79.44        2.88265400e+00        7.59256410e-08  24.9052  24.4086
0202-11-01_18:45:10.273000       79.67        2.89237500e+00        7.27027610e-08  24.9052  24.4086
0202-11-01_18:45:10.465000       79.86        2.90228000e+00        7.41282710e-08  24.9149  24.4145
0202-11-01_18:45:10.668000       80.06        2.91248300e+00        6.88601010e-08  24.9149  24.4145
0202-11-01_18:45:10.863000       80.26        2.92203500e+00        7.02856010e-08  24.9149  24.4145
0202-11-01_18:45:11.074000       80.47        2.93202900e+00        6.52653510e-08  24.9149  24.4145
0202-11-01_18:45:11.285000       80.68        2.94253700e+00        6.91080110e-08  24.9149  24.4145
0202-11-01_18:45:11.496000       80.89        2.95158400e+00        6.83642710e-08  24.9295  24.3556
0202-11-01_18:45:11.695000       81.09        2.96207100e+00        6.78684410e-08  24.9295  24.3556
0202-11-01_18:45:11.900000       81.30        2.97183600e+00        6.71866810e-08  24.9295  24.3556
0202-11-01_18:45:12.090000       81.49        2.98100900e+00        6.55752410e-08  24.9295  24.3556
0202-11-01_18:45:12.300000       81.70        2.99203900e+00        6.76825110e-08  24.8703  24.4421
0202-11-01_18:45:12.500000       81.89        3.00151000e+00        6.97897710e-08  24.8703  24.4421
0202-11-01_18:45:12.690000       82.09        3.01093900e+00        7.02236210e-08  24.8703  24.4421
0202-11-01_18:45:12.895000       82.29        3.02174300e+00        7.32605710e-08  24.8703  24.4421
0202-11-01_18:45:13.094000       82.49        3.03153400e+00        7.36944210e-08  24.8703  24.4421
0202-11-01_18:45:13.293000       82.69        3.04097500e+00        7.76610410e-08  24.8920  24.3617
0202-11-01_18:45:13.500000       82.90        3.05118800e+00        7.38183710e-08  24.8920  24.3617
0202-11-01_18:45:13.690000       83.09        3.06150300e+00        7.14631910e-08  24.8920  24.3617
0202-11-01_18:45:13.887000       83.28        3.07038400e+00        6.65668310e-08  24.8920  24.3617
0202-11-01_18:45:14.094000       83.49        3.08143000e+00        7.16487810e-08  24.8920  24.3617
0202-11-01_18:45:14.297000       83.69        3.09089500e+00        7.38798010e-08  24.9133  24.4106
0202-11-01_18:45:14.490000       83.88        3.09988300e+00        7.12145810e-08  24.9133  24.4106
0202-11-01_18:45:14.695000       84.09        3.11092900e+00        6.47068510e-08  24.9133  24.4106
0202-11-01_18:45:14.890000       84.29        3.12075700e+00        6.03683510e-08  24.9133  24.4106
0202-11-01_18:45:15.082000       84.48        3.12966700e+00        6.56985010e-08  24.9133  24.4106
0202-11-01_18:45:15.293000       84.69        3.14070300e+00        6.74339010e-08  24.9133  24.4106
0202-11-01_18:45:15.484000       84.88        3.15043500e+00        7.10286510e-08  24.9044  24.4194
0202-11-01_18:45:15.684000       85.08        3.15981500e+00        6.83016010e-08  24.9044  24.4194
0202-11-01_18:45:15.883000       85.28        3.17049100e+00        7.09046910e-08  24.9044  24.4194
0202-11-01_18:45:16.082000       85.48        3.18012800e+00        7.39416310e-08  24.9044  24.4194
0202-11-01_18:45:16.297000       85.69        3.18975500e+00        7.12145810e-08  24.9044  24.4194
0202-11-01_18:45:16.490000       85.88        3.20053500e+00        7.62348410e-08  24.9475  24.3602
0202-11-01_18:45:16.688000       86.08        3.21046800e+00        7.52431810e-08  24.9475  24.3602
0202-11-01_18:45:16.883000       86.28        3.21969300e+00        8.20608110e-08  24.9475  24.3602
0202-11-01_18:45:17.094000       86.49        3.22985500e+00        8.06972810e-08  24.9475  24.3602
0202-11-01_18:45:17.285000       86.68        3.24001900e+00        7.97676110e-08  24.8633  24.4450
0202-11-01_18:45:17.484000       86.88        3.24995700e+00        7.49952710e-08  24.8633  24.4450
0202-11-01_18:45:17.690000       87.09        3.25913800e+00        7.38796610e-08  24.8633  24.4450
0202-11-01_18:45:17.883000       87.28        3.26963400e+00        7.28260210e-08  24.8633  24.4450
0202-11-01_18:45:18.082000       87.48        3.27974600e+00        7.25781110e-08  24.8633  24.4450
0202-11-01_18:45:18.280000       87.68        3.28896900e+00        7.52431810e-08  24.9259  24.3609
0202-11-01_18:45:18.480000       87.88        3.29961100e+00        7.17723910e-08  24.9259  24.3609
0202-11-01_18:45:18.690000       88.09        3.30932800e+00        7.33838310e-08  24.9259  24.3609
0202-11-01_18:45:18.887000       88.28        3.31907400e+00        6.41490410e-08  24.9259  24.3609
0202-11-01_18:45:19.094000       88.49        3.32946900e+00        6.84255510e-08  24.9259  24.3609
0202-11-01_18:45:19.297000       88.69        3.33932200e+00        6.78677510e-08  24.8913  24.4035
0202-11-01_18:45:19.490000       88.88        3.34861100e+00        7.18343710e-08  24.8913  24.4035
0202-11-01_18:45:19.695000       89.09        3.35938100e+00        7.28260210e-08  24.8913  24.4035
0202-11-01_18:45:19.887000       89.28        3.36918300e+00        7.17725110e-08  24.8913  24.4035
0202-11-01_18:45:20.082000       89.48        3.37838300e+00        7.44997410e-08  24.8913  24.4035
0202-11-01_18:45:20.285000       89.68        3.38925600e+00        7.79707710e-08  24.8485  24.4169
0202-11-01_18:45:20.480000       89.88        3.39889900e+00        7.85906110e-08  24.8485  24.4169
0202-11-01_18:45:20.670000       90.07        3.40784900e+00        8.47884610e-08  24.8485  24.4169
0202-11-01_18:45:20.875000       90.27        3.41885700e+00        8.56561610e-08  24.8485  24.4169
0202-11-01_18:45:21.080000       90.47        3.42860000e+00        8.39827410e-08  24.8485  24.4169
0202-11-01_18:45:21.273000       90.67        3.43857400e+00        8.31770210e-08  24.8485  24.4169
0202-11-01_18:45:21.480000       90.88        3.44879200e+00        8.55941810e-08  24.8933  24.3538
0202-11-01_18:45:21.670000       91.07        3.45867600e+00        9.06144310e-08  24.8933  24.3538
0202-11-01_18:45:21.867000       91.26        3.46787900e+00        8.54082410e-08  24.8933  24.3538
0202-11-01_18:45:22.074000       91.47        3.47819100e+00        8.42926310e-08  24.8933  24.3538
0202-11-01_18:45:22.290000       91.68        3.48833000e+00        7.92723810e-08  24.8933  24.3538
0202-11-01_18:45:22.484000       91.88        3.49775300e+00        8.60280310e-08  24.9203  24.4478
0202-11-01_18:45:22.700000       92.09        3.50820000e+00        8.82592510e-08  24.9203  24.4478
0202-11-01_18:45:22.895000       92.29        3.50695900e+00        9.39612710e-08  24.9203  24.4478
0202-11-01_18:45:23.086000       92.48        3.52748600e+00        9.48909510e-08  24.9203  24.4478
0202-11-01_18:45:23.297000       92.69        3.53770000e+00        9.72461310e-08  24.9353  24.3704
0202-11-01_18:45:23.492000       92.89        3.54737600e+00        1.04807501e-07  24.9353  24.3704
0202-11-01_18:45:23.684000       93.08        3.55748300e+00        1.07162681e-07  24.9353  24.3704
0202-11-01_18:45:23.890000       93.29        3.56790500e+00        1.13670421e-07  24.9353  24.3704
0202-11-01_18:45:24.086000       93.48        3.57812000e+00        1.16397471e-07  24.9353  24.3704
0202-11-01_18:45:24.277000       93.68        3.58639400e+00        1.15591751e-07  24.9903  24.4133
0202-11-01_18:45:24.484000       93.88        3.59757400e+00        1.16335491e-07  24.9903  24.4133
0202-11-01_18:45:24.684000       94.08        3.60780300e+00        1.14352181e-07  24.9903  24.4133
0202-11-01_18:45:24.895000       94.29        3.61720700e+00        1.17203191e-07  24.9903  24.4133
0202-11-01_18:45:25.086000       94.48        3.62747700e+00        1.23029161e-07  24.9903  24.4133
0202-11-01_18:45:25.280000       94.68        3.63716700e+00        1.31148341e-07  24.9903  24.4133
0202-11-01_18:45:25.480000       94.88        3.64713100e+00        1.41560721e-07  24.9330  24.4257
0202-11-01_18:45:25.670000       95.07        3.65664300e+00        1.49308031e-07  24.9330  24.4257
0202-11-01_18:45:25.867000       95.26        3.66706900e+00        1.51477511e-07  24.9330  24.4257
0202-11-01_18:45:26.066000       95.46        3.67702000e+00        1.55506461e-07  24.9330  24.4257
0202-11-01_18:45:26.266000       95.66        3.68647800e+00        1.66972951e-07  24.9330  24.4257
0202-11-01_18:45:26.465000       95.86        3.69651000e+00        1.74472461e-07  24.8742  24.3527
0202-11-01_18:45:26.680000       96.07        3.70677900e+00        1.81042181e-07  24.8742  24.3527
0202-11-01_18:45:26.883000       96.28        3.71622800e+00        1.84389011e-07  24.8742  24.3527
0202-11-01_18:45:27.086000       96.48        3.72671400e+00        2.02610691e-07  24.8742  24.3527
0202-11-01_18:45:27.277000       96.67        3.73617700e+00        2.14448571e-07  24.9439  24.4435
0202-11-01_18:45:27.480000       96.88        3.74604000e+00        2.25418761e-07  24.9439  24.4435
0202-11-01_18:45:27.684000       97.08        3.75652400e+00        2.30501001e-07  24.9439  24.4435
0202-11-01_18:45:27.875000       97.27        3.76646800e+00        2.40107661e-07  24.9439  24.4435
0202-11-01_18:45:28.080000       97.47        3.77564400e+00        2.48598711e-07  24.9439  24.4435
0202-11-01_18:45:28.280000       97.68        3.78629200e+00        2.65580821e-07  24.9066  24.3635
0202-11-01_18:45:28.492000       97.89        3.79614100e+00        2.76303091e-07  24.9066  24.3635
0202-11-01_18:45:28.684000       98.08        3.80606700e+00        2.94214871e-07  24.9066  24.3635
0202-11-01_18:45:28.883000       98.28        3.81596800e+00        3.14171941e-07  24.9066  24.3635
0202-11-01_18:45:29.094000       98.49        3.82614000e+00        3.30472281e-07  24.9066  24.3635
0202-11-01_18:45:29.305000       98.70        3.83530300e+00        3.45842941e-07  24.9005  24.4027
0202-11-01_18:45:29.504000       98.90        3.84584200e+00        3.63444831e-07  24.9005  24.4027
0202-11-01_18:45:29.695000       99.09        3.85523800e+00        3.80612861e-07  24.9005  24.4027
0202-11-01_18:45:29.900000       99.29        3.86569800e+00        4.01809501e-07  24.9005  24.4027
0202-11-01_18:45:30.098000       99.50        3.87588800e+00        4.33666441e-07  24.9005  24.4027
0202-11-01_18:45:30.293000       99.69        3.88534900e+00        4.57838041e-07  24.8501  24.4209
0202-11-01_18:45:30.500000       99.90        3.89527500e+00        4.89261131e-07  24.8501  24.4209
0202-11-01_18:45:30.690000      100.09        3.90583800e+00        5.05127621e-07  24.8501  24.4209
0202-11-01_18:45:30.887000      100.28        3.91491200e+00        5.22605551e-07  24.8501  24.4209
0202-11-01_18:45:31.094000      100.49        3.92476200e+00        5.54028641e-07  24.8501  24.4209
0202-11-01_18:45:31.290000      100.69        3.93505400e+00        5.87001181e-07  24.9075  24.3603
0202-11-01_18:45:31.484000      100.88        3.94556300e+00        6.20159671e-07  24.9075  24.3603
0202-11-01_18:45:31.690000      101.09        3.95494100e+00        6.59268091e-07  24.9075  24.3603
0202-11-01_18:45:31.887000      101.28        3.96467100e+00        6.89141541e-07  24.9075  24.3603
0202-11-01_18:45:32.082000      101.48        3.97540000e+00        7.25274821e-07  24.9075  24.3603
0202-11-01_18:45:32.293000      101.69        3.98462200e+00        7.73555821e-07  24.9075  24.3603
0202-11-01_18:45:32.484000      101.88        3.99471700e+00        8.11920491e-07  24.9130  24.4474
0202-11-01_18:45:32.695000      102.09        4.00499200e+00        8.56049161e-07  24.9130  24.4474
0202-11-01_18:45:32.887000      102.29        4.01398900e+00        8.89579511e-07  24.9130  24.4474
0202-11-01_18:45:33.098000      102.49        4.02476400e+00        9.41517461e-07  24.9130  24.4474
0202-11-01_18:45:33.297000      102.69        4.03479100e+00        9.85894051e-07  24.9207  24.3713
0202-11-01_18:45:33.490000      102.88        4.04382500e+00        1.03516693e-06  24.9207  24.3713
0202-11-01_18:45:33.695000      103.09        4.05444700e+00        1.09925266e-06  24.9207  24.3713
0202-11-01_18:45:33.887000      103.28        4.06433100e+00        1.15571505e-06  24.9207  24.3713
0202-11-01_18:45:34.086000      103.48        4.05743000e+00        1.19122871e-06  24.9207  24.3713
0202-11-01_18:45:34.293000      103.69        4.08369600e+00        1.24998429e-06  24.9207  24.3713
0202-11-01_18:45:34.484000      103.88        4.09406000e+00        1.28816303e-06  24.9385  24.4063
0202-11-01_18:45:34.684000      104.08        4.10322500e+00        1.38943584e-06  24.9385  24.4063
0202-11-01_18:45:34.883000      104.28        4.11403100e+00        1.48029627e-06  24.9385  24.4063
0202-11-01_18:45:35.098000      104.49        4.12388500e+00        1.57332595e-06  24.9385  24.4063
0202-11-01_18:45:35.305000      104.70        4.13388100e+00        1.64063457e-06  24.9354  24.4248
0202-11-01_18:45:35.500000      104.89        4.14380800e+00        1.72703255e-06  24.9354  24.4248
0202-11-01_18:45:35.690000      105.09        4.15294600e+00        1.79688228e-06  24.9354  24.4248
0202-11-01_18:45:35.887000      105.28        4.16400600e+00        1.88024332e-06  24.9354  24.4248
0202-11-01_18:45:36.094000      105.49        4.17377900e+00        2.00482003e-06  24.9354  24.4248
0202-11-01_18:45:36.297000      105.69        4.18353500e+00        2.09326331e-06  24.8921  24.3544
0202-11-01_18:45:36.490000      105.88        4.19390300e+00        2.18765651e-06  24.8921  24.3544
0202-11-01_18:45:36.684000      106.08        4.20357900e+00        2.31086970e-06  24.8921  24.3544
0202-11-01_18:45:36.883000      106.28        4.21312700e+00        2.41896014e-06  24.8921  24.3544
0202-11-01_18:45:37.098000      106.49        4.22321300e+00        2.55450705e-06  24.8921  24.3544
0202-11-01_18:45:37.305000      106.70        4.23330400e+00        2.66073814e-06  24.8970  24.4362
0202-11-01_18:45:37.504000      106.90        4.24279300e+00        2.80285476e-06  24.8970  24.4362
0202-11-01_18:45:37.695000      107.09        4.25320600e+00        2.92092376e-06  24.8970  24.4362
0202-11-01_18:45:37.900000      107.29        4.26303500e+00        3.04605835e-06  24.8970  24.4362
0202-11-01_18:45:38.100000      107.50        4.27273600e+00        3.22616786e-06  24.8970  24.4362
0202-11-01_18:45:38.293000      107.69        4.28302200e+00        3.36407000e-06  24.9097  24.3611
0202-11-01_18:45:38.496000      107.89        4.29294800e+00        3.50525695e-06  24.9097  24.3611
0202-11-01_18:45:38.700000      108.10        4.30253300e+00        3.70798851e-06  24.9097  24.3611
0202-11-01_18:45:38.890000      108.29        4.31301900e+00        3.86659141e-06  24.9097  24.3611
0202-11-01_18:45:39.100000      108.50        4.32286400e+00        4.08797850e-06  24.9097  24.3611
0202-11-01_18:45:39.297000      108.69        4.33182900e+00        4.25253133e-06  24.8939  24.4016
0202-11-01_18:45:39.490000      108.88        4.34289200e+00        4.43040953e-06  24.8939  24.4016
0202-11-01_18:45:39.695000      109.09        4.35279200e+00        4.68154628e-06  24.8939  24.4016
0202-11-01_18:45:39.887000      109.28        4.36154900e+00        4.87888572e-06  24.8939  24.4016
0202-11-01_18:45:40.086000      109.48        4.37247300e+00        5.07833243e-06  24.8939  24.4016
0202-11-01_18:45:40.285000      109.68        4.38232900e+00        5.35785532e-06  24.8939  24.4016
0202-11-01_18:45:40.492000      109.89        4.39188900e+00        5.51292544e-06  24.8764  24.4190
0202-11-01_18:45:40.695000      110.09        4.40241300e+00        5.83446973e-06  24.8764  24.4190
0202-11-01_18:45:40.900000      110.30        4.41217100e+00        6.08436691e-06  24.8764  24.4190
0202-11-01_18:45:41.100000      110.50        4.42174100e+00        6.40653098e-06  24.8764  24.4190
0202-11-01_18:45:41.297000      110.69        4.43228700e+00        6.65934111e-06  24.8866  24.3600
0202-11-01_18:45:41.504000      110.90        4.44200200e+00        7.01615121e-06  24.8866  24.3600
0202-11-01_18:45:41.695000      111.09        4.45183900e+00        7.29505431e-06  24.8866  24.3600
0202-11-01_18:45:41.887000      111.28        4.46192400e+00        7.57755211e-06  24.8866  24.3600
0202-11-01_18:45:42.098000      111.49        4.47227900e+00        7.96999981e-06  24.8866  24.3600
0202-11-01_18:45:42.293000      111.69        4.48135700e+00        8.28212331e-06  24.9183  24.4463
0202-11-01_18:45:42.484000      111.88        4.49176000e+00        8.59988691e-06  24.9183  24.4463
0202-11-01_18:45:42.690000      112.09        4.50182100e+00        9.05666821e-06  24.9183  24.4463
0202-11-01_18:45:42.887000      112.28        4.51073500e+00        9.40703251e-06  24.9183  24.4463
0202-11-01_18:45:43.086000      112.48        4.52124100e+00        9.77400701e-06  24.9183  24.4463
0202-11-01_18:45:43.290000      112.68        4.53085700e+00        1.02628311e-05  24.9302  24.3709
0202-11-01_18:45:43.484000      112.88        4.54083800e+00        1.06349499e-05  24.9302  24.3709
0202-11-01_18:45:43.700000      113.09        4.55089700e+00        1.11631315e-05  24.9302  24.3709
0202-11-01_18:45:43.890000      113.29        4.56063900e+00        1.15557049e-05  24.9302  24.3709
0202-11-01_18:45:44.098000      113.50        4.57020100e+00        1.21280164e-05  24.9302  24.3709
0202-11-01_18:45:44.300000      113.70        4.58073100e+00        1.25577138e-05  24.9238  24.4092
0202-11-01_18:45:44.492000      113.89        4.59048000e+00        1.30210030e-05  24.9238  24.4092
0202-11-01_18:45:44.690000      114.09        4.59991400e+00        1.36526878e-05  24.9238  24.4092
0202-11-01_18:45:44.887000      114.28        4.61055000e+00        1.50414398e-05  24.9238  24.4092
0202-11-01_18:45:45.098000      114.49        4.62066900e+00        1.51168676e-05  24.9238  24.4092
0202-11-01_18:45:45.293000      114.69        4.63006200e+00        1.54695252e-05  24.9707  24.4329
0202-11-01_18:45:45.484000      114.88        4.64033200e+00        1.68871591e-05  24.9707  24.4329
0202-11-01_18:45:45.700000      115.09        4.65030300e+00        1.70595213e-05  24.9707  24.4329
0202-11-01_18:45:45.900000      115.30        4.65902600e+00        1.73580097e-05  24.9707  24.4329
0202-11-01_18:45:46.100000      115.50        4.67001300e+00        1.85084544e-05  24.9707  24.4329
0202-11-01_18:45:46.310000      115.71        4.67994900e+00        1.86844113e-05  24.9806  24.3661
0202-11-01_18:45:46.500000      115.90        4.68938800e+00        1.98383887e-05  24.9806  24.3661
0202-11-01_18:45:46.703000      116.10        4.69996400e+00        2.12572622e-05  24.9806  24.3661
