Repository: shortlab/2025-devitre-PhD

# 2025-devitre-PhD
Data repository for Alexis Devitre's PhD thesis

File: chapter 5/cold_vs_warm/20K/ffj23/Ic/2_pulses/Ic_2023-11-01_18-57-23089467_f23-pulse-5p5ms.txt
# Ic = 3.76 A, n = 21.30 , Tavg = 24.95 K, f23-pulse-5p5ms
#datetime                        t_s     iHTS_A                vHTS_V                tHTS_K  tTAR_K
0202-11-01_18:55:47.996000      717.39        1.72476000e-02        3.37784500e-09  24.9453  24.3841
0202-11-01_18:55:48.242000      717.64        1.39617400e-02        3.12992500e-09  24.9453  24.3841
0202-11-01_18:55:48.445000      717.84        2.33191600e-02        6.10489500e-09  24.8790  24.4342
0202-11-01_18:55:48.640000      718.04        3.30802600e-02        5.17521500e-09  24.8790  24.4342
0202-11-01_18:55:48.832000      718.23        4.20295500e-02       -5.17518500e-09  24.8790  24.4342
0202-11-01_18:55:49.030000      718.43        5.30447400e-02       -7.84025500e-09  24.8790  24.4342
0202-11-01_18:55:49.240000      718.63        6.29380200e-02       -1.05053250e-08  24.8790  24.4342
0202-11-01_18:55:49.434000      718.83        7.23666800e-02       -6.72464500e-09  24.9180  24.4386
0202-11-01_18:55:49.625000      719.02        8.25552100e-02        2.78915000e-10  24.9180  24.4386
0202-11-01_18:55:49.820000      719.22        9.25715900e-02       -2.69604500e-09  24.9180  24.4386
0202-11-01_18:55:50.023000      719.42        1.01286400e-01       -5.42309500e-09  24.9180  24.4386
0202-11-01_18:55:50.227000      719.62        1.12531600e-01       -4.49342500e-09  24.9180  24.4386
0202-11-01_18:55:50.434000      719.83        1.22065600e-01       -7.12735000e-10  24.8873  24.3948
0202-11-01_18:55:50.630000      720.03        1.31690200e-01        8.21215500e-09  24.8873  24.3948
0202-11-01_18:55:50.820000      720.22        1.41895900e-01        3.87366500e-09  24.8873  24.3948
0202-11-01_18:55:51.010000      720.41        1.52114100e-01        3.93564500e-09  24.8873  24.3948
0202-11-01_18:55:51.227000      720.62        1.61208900e-01        4.02875000e-10  24.8873  24.3948
0202-11-01_18:55:51.420000      720.82        1.72182500e-01        1.14661500e-09  24.9024  24.4466
0202-11-01_18:55:51.625000      721.02        1.81897600e-01        8.58402500e-09  24.9024  24.4466
0202-11-01_18:55:51.816000      721.21        1.91310000e-01        7.46841500e-09  24.9024  24.4466
0202-11-01_18:55:52.010000      721.41        2.01228400e-01        9.20381500e-09  24.9024  24.4466
0202-11-01_18:55:52.240000      721.64        2.12074400e-01        4.55523500e-09  24.9024  24.4466
0202-11-01_18:55:52.430000      721.83        2.21683900e-01        9.26529500e-09  24.9627  24.4150
0202-11-01_18:55:52.637000      722.03        2.31154100e-01        3.50089500e-09  24.9627  24.4150
0202-11-01_18:55:52.830000      722.23        2.41265500e-01        7.34346500e-09  24.9627  24.4150
0202-11-01_18:55:53.023000      722.42        2.50995400e-01        7.34346500e-09  24.9627  24.4150
0202-11-01_18:55:53.240000      722.63        2.61160200e-01        1.38511950e-08  24.9627  24.4150
0202-11-01_18:55:53.434000      722.83        2.71102400e-01        1.42230650e-08  24.9313  24.3816
0202-11-01_18:55:53.625000      723.02        2.80989700e-01        1.23637150e-08  24.9313  24.3816
0202-11-01_18:55:53.824000      723.22        2.90749300e-01        1.04423850e-08  24.9313  24.3816
0202-11-01_18:55:54.016000      723.41        3.00271000e-01        1.05663350e-08  24.9313  24.3816
0202-11-01_18:55:54.210000      723.61        3.10915100e-01        1.21777750e-08  24.9313  24.3816
0202-11-01_18:55:54.418000      723.81        3.20061800e-01        1.24876650e-08  24.9125  24.4603
0202-11-01_18:55:54.610000      724.01        3.30364600e-01        1.14340350e-08  24.9125  24.4603
0202-11-01_18:55:54.805000      724.20        3.40901900e-01        1.30454750e-08  24.9125  24.4603
0202-11-01_18:55:55             724.40        3.50630400e-01        1.47188950e-08  24.9125  24.4603
0202-11-01_18:55:55.242000      724.64        3.60008600e-01        1.68881350e-08  24.9125  24.4603
0202-11-01_18:55:55.434000      724.83        3.70556500e-01        1.45329550e-08  24.9876  24.3462
0202-11-01_18:55:55.637000      725.03        3.80023800e-01        1.24876650e-08  24.9876  24.3462
0202-11-01_18:55:55.840000      725.24        3.89884300e-01        1.34793250e-08  24.9876  24.3462
0202-11-01_18:55:56.030000      725.43        4.00237600e-01        1.21777750e-08  24.9876  24.3462
0202-11-01_18:55:56.246000      725.64        4.10089300e-01        1.60204350e-08  24.9876  24.3462
0202-11-01_18:55:56.438000      725.83        4.19773200e-01        9.01687500e-09  24.9528  24.4718
0202-11-01_18:55:56.630000      726.03        4.29923100e-01        9.20281500e-09  24.9528  24.4718
0202-11-01_18:55:56.832000      726.23        4.39908400e-01        8.52105500e-09  24.9528  24.4718
0202-11-01_18:55:57.035000      726.43        4.49507400e-01        1.74459450e-08  24.9528  24.4718
0202-11-01_18:55:57.250000      726.65        4.59998700e-01        2.05448650e-08  24.9528  24.4718
0202-11-01_18:55:57.440000      726.84        4.68113900e-01        1.80657250e-08  24.9290  24.3772
0202-11-01_18:55:57.637000      727.03        4.79310200e-01        2.15365150e-08  24.9290  24.3772
0202-11-01_18:55:57.830000      727.23        4.89690200e-01        1.68261550e-08  24.9290  24.3772
0202-11-01_18:55:58.035000      727.43        4.99454300e-01        1.28595450e-08  24.9290  24.3772
0202-11-01_18:55:58.240000      727.63        5.08931900e-01        9.26489500e-09  24.9290  24.3772
0202-11-01_18:55:58.430000      727.83        5.19224300e-01        1.12483550e-08  24.9213  24.4216
0202-11-01_18:55:58.625000      728.02        5.29471100e-01        1.26120850e-08  24.9213  24.4216
0202-11-01_18:55:58.820000      728.22        5.38059800e-01        1.43475350e-08  24.9213  24.4216
0202-11-01_18:55:59.010000      728.41        5.49273800e-01        1.48433550e-08  24.9213  24.4216
0202-11-01_18:55:59.227000      728.62        5.59368900e-01        1.79422750e-08  24.9213  24.4216
0202-11-01_18:55:59.418000      728.82        5.68827200e-01        1.67646850e-08  24.8768  24.4303
0202-11-01_18:55:59.613000      729.01        5.78928200e-01        1.41615950e-08  24.8768  24.4303
0202-11-01_18:55:59.816000      729.21        5.88609200e-01        6.97209500e-09  24.8768  24.4303
0202-11-01_18:56:00.010000      729.41        5.98349500e-01        5.23670500e-09  24.8768  24.4303
0202-11-01_18:56:00.240000      729.63        6.08623000e-01        6.66220500e-09  24.8768  24.4303
0202-11-01_18:56:00.445000      729.84        6.17793500e-01        1.08147650e-08  24.8975  24.3872
0202-11-01_18:56:00.650000      730.04        6.28597900e-01        7.40594500e-09  24.8975  24.3872
0202-11-01_18:56:00.840000      730.24        6.38191300e-01        7.83979500e-09  24.8975  24.3872
0202-11-01_18:56:01.040000      730.43        6.47673400e-01        1.70393500e-09  24.8975  24.3872
0202-11-01_18:56:01.234000      730.63        6.58038600e-01        2.57163500e-09  24.8975  24.3872
0202-11-01_18:56:01.430000      730.83        6.68053400e-01       -3.14650000e-11  24.9645  24.4265
0202-11-01_18:56:01.637000      731.03        6.77523000e-01        1.82789500e-09  24.9645  24.4265
0202-11-01_18:56:01.830000      731.22        6.87763500e-01        2.78425000e-10  24.9645  24.4265
0202-11-01_18:56:02.020000      731.42        6.98081200e-01       -3.56423500e-09  24.9645  24.4265
0202-11-01_18:56:02.254000      731.65        7.06617900e-01       -2.94444500e-09  24.9645  24.4265
0202-11-01_18:56:02.465000      731.86        7.17759200e-01       -9.34450000e-11  24.9122  24.4088
0202-11-01_18:56:02.664000      732.06        7.27226500e-01       -2.79375000e-10  24.9122  24.4088
0202-11-01_18:56:02.867000      732.26        7.37109300e-01        1.57997500e-09  24.9122  24.4088
0202-11-01_18:56:03.066000      732.46        7.47432400e-01        3.19141500e-09  24.9122  24.4088
0202-11-01_18:56:03.260000      732.66        7.57364200e-01        3.00548500e-09  24.9271  24.3734
0202-11-01_18:56:03.470000      732.86        7.66271900e-01        3.74922500e-09  24.9271  24.3734
0202-11-01_18:56:03.660000      733.06        7.77092700e-01        7.71584500e-09  24.9271  24.3734
0202-11-01_18:56:03.855000      733.25        7.87264900e-01        3.62526500e-09  24.9271  24.3734
0202-11-01_18:56:04.060000      733.46        7.96285400e-01        1.33206500e-09  24.9271  24.3734
0202-11-01_18:56:04.254000      733.65        8.07410500e-01       -8.46028500e-09  24.9271  24.3734
0202-11-01_18:56:04.450000      733.84        8.17294800e-01       -6.41475500e-09  24.9673  24.4617
0202-11-01_18:56:04.652000      734.05        8.25956500e-01       -6.22850500e-09  24.9673  24.4617
0202-11-01_18:56:04.848000      734.24        8.36890100e-01       -2.32386500e-09  24.9673  24.4617
0202-11-01_18:56:05.040000      734.44        8.46863500e-01       -1.95199500e-09  24.9673  24.4617
0202-11-01_18:56:05.246000      734.64        8.56621600e-01       -1.64209500e-09  24.9673  24.4617
0202-11-01_18:56:05.440000      734.84        8.66590500e-01       -3.74936500e-09  24.9365  24.3435
0202-11-01_18:56:05.645000      735.04        8.76565300e-01       -8.98355000e-10  24.9365  24.3435
0202-11-01_18:56:05.840000      735.24        8.86135000e-01        9.32950000e-11  24.9365  24.3435
0202-11-01_18:56:06.047000      735.44        8.96249300e-01        2.88232500e-09  24.9365  24.3435
0202-11-01_18:56:06.240000      735.63        9.06237700e-01        3.62606500e-09  24.9365  24.3435
0202-11-01_18:56:06.434000      735.83        9.16547900e-01        7.09686500e-09  24.9443  24.4648
0202-11-01_18:56:06.625000      736.02        9.25163300e-01        7.96455500e-09  24.9443  24.4648
0202-11-01_18:56:06.816000      736.21        9.36110200e-01        6.72499500e-09  24.9443  24.4648
0202-11-01_18:56:07.008000      736.41        9.45932200e-01        8.37035000e-10  24.9443  24.4648
0202-11-01_18:56:07.250000      736.65        9.56478400e-01        3.56409500e-09  24.9443  24.4648
0202-11-01_18:56:07.450000      736.85        9.66111900e-01        3.56409500e-09  24.9109  24.3744
0202-11-01_18:56:07.652000      737.05        9.76122300e-01        7.65466500e-09  24.9109  24.3744
0202-11-01_18:56:07.848000      737.24        9.85103200e-01        7.46873500e-09  24.9109  24.3744
0202-11-01_18:56:08.040000      737.44        9.95515800e-01        7.09686500e-09  24.9109  24.3744
0202-11-01_18:56:08.246000      737.64        1.00581100e+00        1.64275500e-09  24.9109  24.3744
0202-11-01_18:56:08.440000      737.84        1.01539000e+00        9.60995000e-10  24.8937  24.4171
0202-11-01_18:56:08.633000      738.03        1.02550300e+00       -3.62540500e-09  24.8937  24.4171
0202-11-01_18:56:08.836000      738.23        1.03552600e+00       -1.06909450e-08  24.8937  24.4171
0202-11-01_18:56:09.030000      738.43        1.04525200e+00       -1.62690050e-08  24.8937  24.4171
0202-11-01_18:56:09.258000      738.65        1.05546100e+00       -1.57112050e-08  24.8937  24.4171
0202-11-01_18:56:09.460000      738.86        1.06502600e+00       -1.33560250e-08  24.8866  24.3747
0202-11-01_18:56:09.664000      739.06        1.07486800e+00       -9.69929500e-09  24.8866  24.3747
0202-11-01_18:56:09.860000      739.26        1.08522800e+00       -1.29221750e-08  24.8866  24.3747
0202-11-01_18:56:10.055000      739.45        1.09505700e+00       -1.57112050e-08  24.8866  24.3747
0202-11-01_18:56:10.266000      739.66        1.10418100e+00       -1.76949350e-08  24.8866  24.3747
0202-11-01_18:56:10.457000      739.85        1.11484900e+00       -1.68895350e-08  24.9234  24.3734
0202-11-01_18:56:10.652000      740.05        1.12494400e+00       -1.90590950e-08  24.9234  24.3734
0202-11-01_18:56:10.855000      740.25        1.13396500e+00       -2.01747150e-08  24.9234  24.3734
0202-11-01_18:56:11.047000      740.45        1.14480900e+00       -1.95549250e-08  24.9234  24.3734
0202-11-01_18:56:11.260000      740.66        1.15479600e+00       -1.84393150e-08  24.9234  24.3734
0202-11-01_18:56:11.453000      740.85        1.16406100e+00       -2.04846050e-08  24.9038  24.4158
0202-11-01_18:56:11.645000      741.04        1.17438000e+00       -2.11043850e-08  24.9038  24.4158
0202-11-01_18:56:11.840000      741.23        1.18425700e+00       -2.25298950e-08  24.9038  24.4158
0202-11-01_18:56:12.047000      741.44        1.19324500e+00       -1.78815050e-08  24.9038  24.4158
0202-11-01_18:56:12.246000      741.64        1.20444000e+00       -1.69518350e-08  24.9038  24.4158
0202-11-01_18:56:12.440000      741.84        1.21419900e+00       -8.15089500e-09  24.9016  24.3583
0202-11-01_18:56:12.645000      742.04        1.22328100e+00       -7.03528500e-09  24.9016  24.3583
0202-11-01_18:56:12.840000      742.23        1.23391900e+00       -4.37021500e-09  24.9016  24.3583
0202-11-01_18:56:13.035000      742.43        1.24401600e+00       -6.04363500e-09  24.9016  24.3583
0202-11-01_18:56:13.240000      742.63        1.25309800e+00       -3.87438500e-09  24.9016  24.3583
0202-11-01_18:56:13.430000      742.83        1.26399500e+00       -3.06866500e-09  24.9472  24.3688
0202-11-01_18:56:13.625000      743.02        1.27373200e+00        4.02125000e-10  24.9472  24.3688
0202-11-01_18:56:13.816000      743.21        1.28325600e+00       -4.43219500e-09  24.9472  24.3688
0202-11-01_18:56:14.010000      743.41        1.29309300e+00       -4.55615500e-09  24.9472  24.3688
0202-11-01_18:56:14.230000      743.63        1.30334700e+00       -4.74208500e-09  24.9472  24.3688
0202-11-01_18:56:14.440000      743.84        1.31315800e+00        7.28172500e-09  24.9047  24.4618
0202-11-01_18:56:14.645000      744.04        1.32317200e+00        1.18681350e-08  24.9047  24.4618
0202-11-01_18:56:14.836000      744.23        1.33322900e+00        1.08144950e-08  24.9047  24.4618
0202-11-01_18:56:15.043000      744.44        1.34288200e+00        6.10413500e-09  24.9047  24.4618
0202-11-01_18:56:15.242000      744.64        1.35278600e+00        5.36039500e-09  24.9047  24.4618
0202-11-01_18:56:15.438000      744.83        1.36286500e+00        5.98018500e-09  24.9311  24.3412
0202-11-01_18:56:15.637000      745.03        1.37267600e+00        4.24478500e-09  24.9311  24.3412
0202-11-01_18:56:15.830000      745.22        1.38210000e+00        4.05884500e-09  24.9311  24.3412
0202-11-01_18:56:16.020000      745.42        1.39269800e+00        9.63690500e-09  24.9311  24.3412
0202-11-01_18:56:16.250000      745.65        1.40297100e+00        1.11244850e-08  24.9311  24.3412
0202-11-01_18:56:16.440000      745.84        1.41276100e+00        6.78607500e-09  24.8639  24.4618
0202-11-01_18:56:16.645000      746.04        1.42254900e+00        7.90175500e-09  24.8639  24.4618
0202-11-01_18:56:16.836000      746.23        1.43223800e+00        9.63715500e-09  24.8639  24.4618
0202-11-01_18:56:17.030000      746.43        1.44186100e+00        1.55870850e-08  24.8639  24.4618
0202-11-01_18:56:17.246000      746.64        1.45248000e+00        1.37897050e-08  24.8639  24.4618
0202-11-01_18:56:17.440000      746.84        1.46187700e+00        1.79422650e-08  24.9323  24.3694
0202-11-01_18:56:17.633000      747.03        1.47170000e+00        1.64547750e-08  24.9323  24.3694
0202-11-01_18:56:17.824000      747.22        1.48161100e+00        1.60209250e-08  24.9323  24.3694
0202-11-01_18:56:18.030000      747.43        1.49191400e+00        8.33560500e-09  24.9323  24.3694
0202-11-01_18:56:18.234000      747.63        1.50179300e+00        1.13105650e-08  24.9323  24.3694
0202-11-01_18:56:18.440000      747.84        1.51157700e+00        9.14132500e-09  24.9089  24.4028
0202-11-01_18:56:18.633000      748.03        1.52148800e+00        1.56490550e-08  24.9089  24.4028
0202-11-01_18:56:18.836000      748.23        1.53119800e+00        1.80662150e-08  24.9089  24.4028
0202-11-01_18:56:19.030000      748.43        1.54120400e+00        1.99255650e-08  24.9089  24.4028
0202-11-01_18:56:19.246000      748.64        1.55178700e+00        2.74869350e-08  24.9089  24.4028
0202-11-01_18:56:19.445000      748.84        1.56088000e+00        1.96776550e-08  24.9035  24.4123
0202-11-01_18:56:19.640000      749.04        1.57137300e+00        1.88099550e-08  24.9035  24.4123
0202-11-01_18:56:19.840000      749.24        1.58153200e+00        1.88099550e-08  24.9035  24.4123
0202-11-01_18:56:20.043000      749.44        1.59076200e+00        1.77563250e-08  24.9035  24.4123
0202-11-01_18:56:20.246000      749.64        1.60060300e+00        2.18469050e-08  24.9035  24.4123
0202-11-01_18:56:20.450000      749.85        1.61118600e+00        1.60829050e-08  24.9614  24.3747
0202-11-01_18:56:20.640000      750.04        1.62094900e+00        1.49053150e-08  24.9614  24.3747
0202-11-01_18:56:20.832000      750.23        1.63082400e+00        1.46574050e-08  24.9614  24.3747
0202-11-01_18:56:21.043000      750.44        1.64084500e+00        1.49053150e-08  24.9614  24.3747
0202-11-01_18:56:21.250000      750.65        1.65068400e+00        1.98635950e-08  24.9614  24.3747
0202-11-01_18:56:21.445000      750.84        1.66076500e+00        1.31699250e-08  24.9234  24.4231
0202-11-01_18:56:21.645000      751.04        1.67079200e+00        3.19139500e-09  24.9234  24.4231
0202-11-01_18:56:21.836000      751.23        1.68054000e+00       -4.30799500e-09  24.9234  24.4231
0202-11-01_18:56:22.027000      751.43        1.69005900e+00       -2.26270500e-09  24.9234  24.4231
0202-11-01_18:56:22.242000      751.64        1.70028400e+00       -2.01520500e-09  24.9234  24.4231
0202-11-01_18:56:22.434000      751.83        1.71044400e+00       -6.51995000e-10  24.8999  24.4094
0202-11-01_18:56:22.630000      752.03        1.72033700e+00       -4.06112500e-09  24.8999  24.4094
0202-11-01_18:56:22.836000      752.23        1.73001100e+00       -4.24705500e-09  24.8999  24.4094
0202-11-01_18:56:23.027000      752.42        1.74038800e+00       -3.31737500e-09  24.8999  24.4094
0202-11-01_18:56:23.246000      752.64        1.75050300e+00       -3.93716500e-09  24.8999  24.4094
0202-11-01_18:56:23.438000      752.84        1.76009400e+00       -8.95741500e-09  24.8781  24.3722
0202-11-01_18:56:23.633000      753.03        1.76981200e+00       -1.19323750e-08  24.8781  24.3722
0202-11-01_18:56:23.824000      753.22        1.77972700e+00       -1.21802950e-08  24.8781  24.3722
0202-11-01_18:56:24.027000      753.43        1.78931600e+00       -9.57719500e-09  24.8781  24.3722
0202-11-01_18:56:24.258000      753.65        1.79987900e+00       -8.39960500e-09  24.8781  24.3722
0202-11-01_18:56:24.460000      753.86        1.80947700e+00       -4.86684500e-09  24.9064  24.4662
0202-11-01_18:56:24.664000      754.06        1.81946300e+00       -6.78817500e-09  24.9064  24.4662
0202-11-01_18:56:24.855000      754.25        1.82982800e+00       -9.01939500e-09  24.9064  24.4662
0202-11-01_18:56:25.047000      754.45        1.83911500e+00       -1.13745750e-08  24.9064  24.4662
0202-11-01_18:56:25.258000      754.65        1.84906400e+00       -1.41016250e-08  24.9064  24.4662
0202-11-01_18:56:25.453000      754.85        1.85948300e+00       -1.16844650e-08  24.9485  24.3371
0202-11-01_18:56:25.645000      755.04        1.86959800e+00       -8.83345500e-09  24.9485  24.3371
0202-11-01_18:56:25.850000      755.25        1.87898900e+00       -3.19342500e-09  24.9485  24.3371
0202-11-01_18:56:26.047000      755.44        1.88948900e+00       -3.87518500e-09  24.9485  24.3371
0202-11-01_18:56:26.260000      755.66        1.89600200e+00       -5.30068500e-09  24.8792  24.4493
0202-11-01_18:56:26.457000      755.85        1.90827100e+00       -4.99079500e-09  24.8792  24.4493
0202-11-01_18:56:26.650000      756.05        1.91881900e+00       -6.16838500e-09  24.8792  24.4493
0202-11-01_18:56:26.867000      756.26        1.92897400e+00       -6.04442500e-09  24.8792  24.4493
0202-11-01_18:56:27.062000      756.46        1.93909000e+00       -6.91212500e-09  24.8792  24.4493
0202-11-01_18:56:27.270000      756.67        1.94906500e+00       -5.90335000e-10  24.8792  24.4493
0202-11-01_18:56:27.470000      756.87        1.95848600e+00        5.11168500e-09  24.9613  24.3671
0202-11-01_18:56:27.670000      757.07        1.96863700e+00        6.97103500e-09  24.9613  24.3671
0202-11-01_18:56:27.875000      757.27        1.97866900e+00        3.99607500e-09  24.9613  24.3671
0202-11-01_18:56:28.066000      757.46        1.98870400e+00        8.35125000e-10  24.9613  24.3671
0202-11-01_18:56:28.270000      757.67        1.99756500e+00        3.19017500e-09  24.9613  24.3671
0202-11-01_18:56:28.470000      757.87        2.00867500e+00        2.94208500e-09  24.9135  24.4464
0202-11-01_18:56:28.664000      758.06        2.01844700e+00        6.84663500e-09  24.9135  24.4464
0202-11-01_18:56:28.867000      758.26        2.02739800e+00        3.00397500e-09  24.9135  24.4464
0202-11-01_18:56:29.070000      758.47        2.03844900e+00        7.28048500e-09  24.9135  24.4464
0202-11-01_18:56:29.273000      758.67        2.04828900e+00        8.02422500e-09  24.9239  24.4224
0202-11-01_18:56:29.477000      758.87        2.05776600e+00        1.32304150e-08  24.9239  24.4224
0202-11-01_18:56:29.668000      759.07        2.06801000e+00        1.50897650e-08  24.9239  24.4224
0202-11-01_18:56:29.863000      759.26        2.07798900e+00        1.39741550e-08  24.9239  24.4224
0202-11-01_18:56:30.066000      759.46        2.08682400e+00        1.08132550e-08  24.9239  24.4224
0202-11-01_18:56:30.270000      759.67        2.09777900e+00        1.58954850e-08  24.9239  24.4224
0202-11-01_18:56:30.460000      759.86        2.10749500e+00        1.44699850e-08  24.9419  24.3815
0202-11-01_18:56:30.656000      760.05        2.11673400e+00        2.07917750e-08  24.9419  24.3815
0202-11-01_18:56:30.848000      760.25        2.12740300e+00        1.98001250e-08  24.9419  24.3815
0202-11-01_18:56:31.050000      760.45        2.13749800e+00        2.27131050e-08  24.9419  24.3815
0202-11-01_18:56:31.250000      760.65        2.14717600e+00        2.53781750e-08  24.8955  24.4219
0202-11-01_18:56:31.453000      760.85        2.15689600e+00        2.07917750e-08  24.8955  24.4219
0202-11-01_18:56:31.656000      761.05        2.16738100e+00        2.03579250e-08  24.8955  24.4219
0202-11-01_18:56:31.860000      761.26        2.17735600e+00        1.44699850e-08  24.8955  24.4219
0202-11-01_18:56:32.062000      761.46        2.18655400e+00        1.91803350e-08  24.8955  24.4219
0202-11-01_18:56:32.258000      761.65        2.19713600e+00        2.58120250e-08  24.8955  24.4219
0202-11-01_18:56:32.465000      761.86        2.20690300e+00        2.50682850e-08  24.8926  24.4075
0202-11-01_18:56:32.656000      762.05        2.21612100e+00        2.87250150e-08  24.8926  24.4075
0202-11-01_18:56:32.848000      762.25        2.22666700e+00        2.24651950e-08  24.8926  24.4075
0202-11-01_18:56:33.050000      762.45        2.23708900e+00        2.77953350e-08  24.8926  24.4075
0202-11-01_18:56:33.260000      762.66        2.24645300e+00        2.40766350e-08  24.8926  24.4075
0202-11-01_18:56:33.453000      762.85        2.25641200e+00        2.24032150e-08  24.9011  24.3554
0202-11-01_18:56:33.660000      763.06        2.26667000e+00        2.08537550e-08  24.9011  24.3554
0202-11-01_18:56:33.850000      763.25        2.27605600e+00        2.94067750e-08  24.9011  24.3554
0202-11-01_18:56:34.047000      763.44        2.28607500e+00        2.96546450e-08  24.9011  24.3554
0202-11-01_18:56:34.258000      763.65        2.29641500e+00        3.33731550e-08  24.9011  24.3554
0202-11-01_18:56:34.450000      763.85        2.30595000e+00        2.66173750e-08  24.9062  24.4545
0202-11-01_18:56:34.640000      764.04        2.31593800e+00        2.79188250e-08  24.9062  24.4545
0202-11-01_18:56:34.848000      764.24        2.32633500e+00        2.18449450e-08  24.9062  24.4545
0202-11-01_18:56:35.040000      764.44        2.33622300e+00        2.35803350e-08  24.9062  24.4545
0202-11-01_18:56:35.234000      764.63        2.34553100e+00        2.48818850e-08  24.9062  24.4545
0202-11-01_18:56:35.430000      764.83        2.35598000e+00        2.95922450e-08  24.9694  24.3331
0202-11-01_18:56:35.625000      765.02        2.36589800e+00        2.68032150e-08  24.9694  24.3331
0202-11-01_18:56:35.820000      765.22        2.37499400e+00        2.53777150e-08  24.9694  24.3331
0202-11-01_18:56:36.023000      765.42        2.38589200e+00        2.28365950e-08  24.9694  24.3331
0202-11-01_18:56:36.230000      765.63        2.39632100e+00        2.46959550e-08  24.9270  24.4514
0202-11-01_18:56:36.434000      765.83        2.40531200e+00        2.59355150e-08  24.9270  24.4514
0202-11-01_18:56:36.630000      766.02        2.41566100e+00        3.28151150e-08  24.9270  24.4514
0202-11-01_18:56:36.830000      766.23        2.42555600e+00        3.02740050e-08  24.9270  24.4514
0202-11-01_18:56:37.030000      766.43        2.43489100e+00        3.05219150e-08  24.9270  24.4514
0202-11-01_18:56:37.250000      766.65        2.44564200e+00        2.73610250e-08  24.9270  24.4514
0202-11-01_18:56:37.445000      766.84        2.45523100e+00        2.79808050e-08  24.9012  24.3759
0202-11-01_18:56:37.637000      767.03        2.46467400e+00        2.92203750e-08  24.9012  24.3759
0202-11-01_18:56:37.844000      767.24        2.47517600e+00        2.39522150e-08  24.9012  24.3759
0202-11-01_18:56:38.035000      767.43        2.48538700e+00        2.69271750e-08  24.9012  24.3759
0202-11-01_18:56:38.246000      767.64        2.49427200e+00        2.71131050e-08  24.9012  24.3759
0202-11-01_18:56:38.445000      767.84        2.50516500e+00        3.38067750e-08  24.9224  24.4072
0202-11-01_18:56:38.650000      768.04        2.51495000e+00        3.30010550e-08  24.9224  24.4072
0202-11-01_18:56:38.848000      768.25        2.52413100e+00        2.77328950e-08  24.9224  24.4072
0202-11-01_18:56:39.043000      768.44        2.53500700e+00        2.40141850e-08  24.9224  24.4072
0202-11-01_18:56:39.258000      768.66        2.54462200e+00        2.09152650e-08  24.9224  24.4072
0202-11-01_18:56:39.453000      768.85        2.55469900e+00        2.34563850e-08  24.8781  24.4280
0202-11-01_18:56:39.660000      769.06        2.56447500e+00        2.17829650e-08  24.8781  24.4280
0202-11-01_18:56:39.850000      769.25        2.57414800e+00        2.79188250e-08  24.8781  24.4280
0202-11-01_18:56:40.043000      769.44        2.58379600e+00        3.09559450e-08  24.8781  24.4280
0202-11-01_18:56:40.258000      769.65        2.59442400e+00        3.78358150e-08  24.8781  24.4280
0202-11-01_18:56:40.450000      769.85        2.60397700e+00        3.25060250e-08  24.9034  24.3859
0202-11-01_18:56:40.645000      770.04        2.61402800e+00        3.51711850e-08  24.9034  24.3859
0202-11-01_18:56:40.836000      770.23        2.62398300e+00        2.95931350e-08  24.9034  24.3859
0202-11-01_18:56:41.030000      770.43        2.63420400e+00        2.66181650e-08  24.9034  24.3859
0202-11-01_18:56:41.246000      770.64        2.64393400e+00        2.00484550e-08  24.9525  24.4118
0202-11-01_18:56:41.450000      770.85        2.65405600e+00        1.50901850e-08  24.9525  24.4118
0202-11-01_18:56:41.645000      771.04        2.66391500e+00        1.65776650e-08  24.9525  24.4118
0202-11-01_18:56:41.836000      771.23        2.67346300e+00        1.59578850e-08  24.9525  24.4118
0202-11-01_18:56:42.040000      771.44        2.68387900e+00        1.63297550e-08  24.9525  24.4118
0202-11-01_18:56:42.240000      771.64        2.69403900e+00        1.62057950e-08  24.9525  24.4118
0202-11-01_18:56:42.445000      771.84        2.70325900e+00        1.71354750e-08  24.8998  24.4051
0202-11-01_18:56:42.637000      772.03        2.71341800e+00        1.49662250e-08  24.8998  24.4051
0202-11-01_18:56:42.840000      772.24        2.72332300e+00        1.44084250e-08  24.8998  24.4051
0202-11-01_18:56:43.043000      772.44        2.73341100e+00        1.19912650e-08  24.8998  24.4051
0202-11-01_18:56:43.242000      772.64        2.74325800e+00        2.02963750e-08  24.8998  24.4051
0202-11-01_18:56:43.440000      772.84        2.75320400e+00        2.22796850e-08  24.9569  24.3560
0202-11-01_18:56:43.633000      773.03        2.76288400e+00        2.65561950e-08  24.9569  24.3560
0202-11-01_18:56:43.824000      773.22        2.77277700e+00        2.59983850e-08  24.9569  24.3560
0202-11-01_18:56:44.030000      773.43        2.78317800e+00        2.83535650e-08  24.9569  24.3560
0202-11-01_18:56:44.258000      773.66        2.79315900e+00        2.49447550e-08  24.9569  24.3560
0202-11-01_18:56:44.457000      773.85        2.80286600e+00        2.66801450e-08  24.9562  24.4638
0202-11-01_18:56:44.660000      774.06        2.81324000e+00        2.72379550e-08  24.9562  24.4638
0202-11-01_18:56:44.860000      774.26        2.82237200e+00        2.71139950e-08  24.9562  24.4638
0202-11-01_18:56:45.055000      774.45        2.83317400e+00        2.69280650e-08  24.9562  24.4638
0202-11-01_18:56:45.260000      774.66        2.84223200e+00        3.40555750e-08  24.9263  24.3394
0202-11-01_18:56:45.457000      774.85        2.85189100e+00        3.31259050e-08  24.9263  24.3394
0202-11-01_18:56:45.650000      775.05        2.86268800e+00        3.37456850e-08  24.9263  24.3394
0202-11-01_18:56:45.850000      775.25        2.87302300e+00        3.19483150e-08  24.9263  24.3394
0202-11-01_18:56:46.047000      775.44        2.88216500e+00        2.91604450e-08  24.9263  24.3394
0202-11-01_18:56:46.260000      775.66        2.89224800e+00        3.10209650e-08  24.9263  24.3394
0202-11-01_18:56:46.453000      775.85        2.90239900e+00        2.99069050e-08  24.9122  24.4565
0202-11-01_18:56:46.645000      776.04        2.91240200e+00        3.15803250e-08  24.9122  24.4565
0202-11-01_18:56:46.840000      776.23        2.92139800e+00        3.35016650e-08  24.9122  24.4565
0202-11-01_18:56:47.043000      776.44        2.93200000e+00        3.78401550e-08  24.9122  24.4565
0202-11-01_18:56:47.240000      776.63        2.94176100e+00        3.45552950e-08  24.9122  24.4565
0202-11-01_18:56:47.430000      776.83        2.95109900e+00        3.39974850e-08  24.9012  24.3816
0202-11-01_18:56:47.637000      777.03        2.96177900e+00        2.60642450e-08  24.9012  24.3816
0202-11-01_18:56:47.830000      777.23        2.97181600e+00        3.29438550e-08  24.9012  24.3816
0202-11-01_18:56:48.023000      777.42        2.98068200e+00        3.23240650e-08  24.9012  24.3816
0202-11-01_18:56:48.227000      777.62        2.99159000e+00        3.75922350e-08  24.9012  24.3816
0202-11-01_18:56:48.420000      777.82        3.00194600e+00        3.56089250e-08  24.8930  24.4036
0202-11-01_18:56:48.625000      778.02        3.01032600e+00        3.74063050e-08  24.8930  24.4036
0202-11-01_18:56:48.816000      778.21        3.02151400e+00        2.94730550e-08  24.8930  24.4036
0202-11-01_18:56:49.008000      778.41        3.03171900e+00        2.92251450e-08  24.8930  24.4036
0202-11-01_18:56:49.240000      778.64        3.04101900e+00        2.40189550e-08  24.8930  24.4036
0202-11-01_18:56:49.450000      778.85        3.05135900e+00        2.86053650e-08  24.9183  24.4230
0202-11-01_18:56:49.650000      779.04        3.06076800e+00        3.01548250e-08  24.9183  24.4230
0202-11-01_18:56:49.840000      779.24        3.07060900e+00        3.67865150e-08  24.9183  24.4230
0202-11-01_18:56:50.043000      779.44        3.08098800e+00        3.22001150e-08  24.9183  24.4230
0202-11-01_18:56:50.246000      779.64        3.09099200e+00        3.38735350e-08  24.9369  24.3702
0202-11-01_18:56:50.438000      779.83        3.10000000e+00        3.29438550e-08  24.9369  24.3702
0202-11-01_18:56:50.640000      780.04        3.11084600e+00        2.95970150e-08  24.9369  24.3702
0202-11-01_18:56:50.840000      780.24        3.12074000e+00        4.11250150e-08  24.9369  24.3702
0202-11-01_18:56:51.035000      780.43        3.13002300e+00        3.58568450e-08  24.9369  24.3702
0202-11-01_18:56:51.234000      780.63        3.14068800e+00        3.63526650e-08  24.9369  24.3702
0202-11-01_18:56:51.438000      780.84        3.15034400e+00        2.95350350e-08  24.9006  24.4100
0202-11-01_18:56:51.633000      781.03        3.16012000e+00        3.20141750e-08  24.9006  24.4100
0202-11-01_18:56:51.832000      781.23        3.17018100e+00        3.80260850e-08  24.9006  24.4100
0202-11-01_18:56:52.035000      781.43        3.18017100e+00        3.41215750e-08  24.9006  24.4100
0202-11-01_18:56:52.230000      781.63        3.18970600e+00        3.12087150e-08  24.9006  24.4100
0202-11-01_18:56:52.434000      781.83        3.20021500e+00        2.53828750e-08  24.9534  24.4124
0202-11-01_18:56:52.637000      782.03        3.20999100e+00        2.71183150e-08  24.9534  24.4124
0202-11-01_18:56:52.830000      782.23        3.21913200e+00        2.66224850e-08  24.9534  24.4124
0202-11-01_18:56:53.040000      782.43        3.22946900e+00        2.63745750e-08  24.9534  24.4124
0202-11-01_18:56:53.234000      782.63        3.23999700e+00        1.81314350e-08  24.9592  24.3590
0202-11-01_18:56:53.426000      782.82        3.24899700e+00        2.19121250e-08  24.9592  24.3590
0202-11-01_18:56:53.630000      783.03        3.25956900e+00        2.78000750e-08  24.9592  24.3590
0202-11-01_18:56:53.832000      783.23        3.26974100e+00        2.66224850e-08  24.9592  24.3590
0202-11-01_18:56:54.023000      783.42        3.27924200e+00        1.96808950e-08  24.9592  24.3590
0202-11-01_18:56:54.234000      783.63        3.28948500e+00        1.24913950e-08  24.9395  24.4705
0202-11-01_18:56:54.430000      783.83        3.29917200e+00        1.40408550e-08  24.9395  24.4705
0202-11-01_18:56:54.625000      784.02        3.30889100e+00        1.41648150e-08  24.9395  24.4705
0202-11-01_18:56:54.820000      784.22        3.31921600e+00        1.51564750e-08  24.9395  24.4705
0202-11-01_18:56:55.010000      784.41        3.32877700e+00        1.29252450e-08  24.9395  24.4705
0202-11-01_18:56:55.207000      784.60        3.33814300e+00        1.19955650e-08  24.9395  24.4705
0202-11-01_18:56:55.414000      784.81        3.34891500e+00        1.55283450e-08  24.9534  24.3427
0202-11-01_18:56:55.605000      785.00        3.35936000e+00        1.99907950e-08  24.9534  24.3427
0202-11-01_18:56:55.797000      785.19        3.36828000e+00        2.52589650e-08  24.9534  24.3427
0202-11-01_18:56:56             785.40        3.37912300e+00        2.64365550e-08  24.9534  24.3427
0202-11-01_18:56:56.203000      785.60        3.38898400e+00        2.38954350e-08  24.9534  24.3427
0202-11-01_18:56:56.395000      785.79        3.39845000e+00        2.46391750e-08  24.9423  24.4575
0202-11-01_18:56:56.600000      786.00        3.40888700e+00        2.81099750e-08  24.9423  24.4575
0202-11-01_18:56:56.793000      786.19        3.41841900e+00        3.26344050e-08  24.9423  24.4575
0202-11-01_18:56:56.984000      786.38        3.42803400e+00        3.36880350e-08  24.9423  24.4575
0202-11-01_18:56:57.220000      786.61        3.43885300e+00        3.83983950e-08  24.9423  24.4575
0202-11-01_18:56:57.438000      786.83        3.44855400e+00        4.14353450e-08  24.8706  24.3857
0202-11-01_18:56:57.630000      787.03        3.45843700e+00        4.25509550e-08  24.8706  24.3857
0202-11-01_18:56:57.840000      787.24        3.46863100e+00        4.38525050e-08  24.8706  24.3857
0202-11-01_18:56:58.040000      787.43        3.47804600e+00        4.49679150e-08  24.8706  24.3857
0202-11-01_18:56:58.240000      787.64        3.48824100e+00        4.76947650e-08  24.8706  24.3857
0202-11-01_18:56:58.445000      787.84        3.49841200e+00        4.57731650e-08  24.9200  24.4010
0202-11-01_18:56:58.637000      788.03        3.50780800e+00        4.19924850e-08  24.9200  24.4010
0202-11-01_18:56:58.830000      788.23        3.51790900e+00        4.80043950e-08  24.9200  24.4010
0202-11-01_18:56:59.040000      788.43        3.52805500e+00        5.06074850e-08  24.9200  24.4010
0202-11-01_18:56:59.254000      788.65        3.53838600e+00        6.31271350e-08  24.9200  24.4010
0202-11-01_18:56:59.457000      788.86        3.54809200e+00        6.28172450e-08  24.9648  24.4260
0202-11-01_18:56:59.652000      789.05        3.55761100e+00        6.21354850e-08  24.9648  24.4260
0202-11-01_18:56:59.848000      789.25        3.56722400e+00        6.62880450e-08  24.9648  24.4260
0202-11-01_18:57:00.050000      789.45        3.57767500e+00        6.92010250e-08  24.9648  24.4260
0202-11-01_18:57:00.246000      789.64        3.58765000e+00        8.05430850e-08  24.9648  24.4260
0202-11-01_18:57:00.440000      789.84        3.59689400e+00        8.08529750e-08  24.9225  24.3728
0202-11-01_18:57:00.650000      790.04        3.60775300e+00        8.70508250e-08  24.9225  24.3728
0202-11-01_18:57:00.848000      790.25        3.61709100e+00        9.34346050e-08  24.9225  24.3728
0202-11-01_18:57:01.050000      790.45        3.62632200e+00        1.01925655e-07  24.9225  24.3728
0202-11-01_18:57:01.254000      790.65        3.63705100e+00        1.08805265e-07  24.9225  24.3728
0202-11-01_18:57:01.457000      790.85        3.64723200e+00        1.13081785e-07  24.8976  24.4026
0202-11-01_18:57:01.660000      791.06        3.65669900e+00        1.16986425e-07  24.8976  24.4026
0202-11-01_18:57:01.850000      791.25        3.66744300e+00        1.22006675e-07  24.8976  24.4026
0202-11-01_18:57:02.055000      791.45        3.67719700e+00        1.28018595e-07  24.8976  24.4026
0202-11-01_18:57:02.258000      791.65        3.68689100e+00        1.38492955e-07  24.8976  24.4026
0202-11-01_18:57:02.450000      791.85        3.69638700e+00        1.45806405e-07  24.9735  24.4191
0202-11-01_18:57:02.656000      792.05        3.70700100e+00        1.56466705e-07  24.9735  24.4191
0202-11-01_18:57:02.850000      792.25        3.71620900e+00        1.64028075e-07  24.9735  24.4191
0202-11-01_18:57:03.050000      792.45        3.72635600e+00        1.73076935e-07  24.9735  24.4191
0202-11-01_18:57:03.250000      792.65        3.73698900e+00        1.88261655e-07  24.9735  24.4191
0202-11-01_18:57:03.445000      792.84        3.74632500e+00        1.94707415e-07  24.9210  24.3581
0202-11-01_18:57:03.650000      793.04        3.75565700e+00        2.06173435e-07  24.9210  24.3581
0202-11-01_18:57:03.850000      793.25        3.76620900e+00        2.14044695e-07  24.9210  24.3581
0202-11-01_18:57:04.047000      793.44        3.77649600e+00        2.21358445e-07  24.9210  24.3581
0202-11-01_18:57:04.250000      793.65        3.78608600e+00        2.31523195e-07  24.9210  24.3581
0202-11-01_18:57:04.440000      793.84        3.79608600e+00        2.49435355e-07  24.8857  24.4638
0202-11-01_18:57:04.640000      794.04        3.80631000e+00        2.63752385e-07  24.8857  24.4638
0202-11-01_18:57:04.855000      794.25        3.81560200e+00        2.73544985e-07  24.8857  24.4638
0202-11-01_18:57:05.050000      794.45        3.82624300e+00        2.90341155e-07  24.8857  24.4638
0202-11-01_18:57:05.260000      794.66        3.83553500e+00        3.10298225e-07  24.8857  24.4638
0202-11-01_18:57:05.460000      794.86        3.84583200e+00        3.31990685e-07  24.9539  24.3465
0202-11-01_18:57:05.652000      795.05        3.85602300e+00        3.52195675e-07  24.9539  24.3465
0202-11-01_18:57:05.860000      795.26        3.86574600e+00        3.75003755e-07  24.9539  24.3465
0202-11-01_18:57:06.055000      795.45        3.87506000e+00        3.96758195e-07  24.9539  24.3465
0202-11-01_18:57:06.250000      795.65        3.88573100e+00        4.18636605e-07  24.9539  24.3465
0202-11-01_18:57:06.450000      795.84        3.89537600e+00        4.44667565e-07  24.9017  24.4556
0202-11-01_18:57:06.645000      796.04        3.90541900e+00        4.59418445e-07  24.9017  24.4556
0202-11-01_18:57:06.848000      796.24        3.91545600e+00        4.86750945e-07  24.9017  24.4556
0202-11-01_18:57:07.043000      796.44        3.92534300e+00        5.11728275e-07  24.9017  24.4556
0202-11-01_18:57:07.250000      796.65        3.93470100e+00        5.53005945e-07  24.8794  24.3849
0202-11-01_18:57:07.445000      796.84        3.94573700e+00        5.77425465e-07  24.8794  24.3849
0202-11-01_18:57:07.652000      797.05        3.95525400e+00        6.14302655e-07  24.8794  24.3849
0202-11-01_18:57:07.850000      797.25        3.96435400e+00        6.53720965e-07  24.8794  24.3849
0202-11-01_18:57:08.055000      797.45        3.97492200e+00        6.81549305e-07  24.8794  24.3849
0202-11-01_18:57:08.260000      797.66        3.98509000e+00        7.26483705e-07  24.8794  24.3849
0202-11-01_18:57:08.453000      797.85        3.99446500e+00        7.61935395e-07  24.9476  24.3912
0202-11-01_18:57:08.656000      798.05        3.99908300e+00        7.82264335e-07  24.9476  24.3912
0202-11-01_18:57:08.855000      798.25        4.01452000e+00        8.27074775e-07  24.9476  24.3912
0202-11-01_18:57:09.055000      798.45        4.02417300e+00        8.69839925e-07  24.9476  24.3912
0202-11-01_18:57:09.250000      798.64        4.03453800e+00        9.40557365e-07  24.9476  24.3912
0202-11-01_18:57:09.453000      798.85        4.04466100e+00        1.00730818e-06  24.8990  24.4189
0202-11-01_18:57:09.652000      799.05        4.05433600e+00        1.05955605e-06  24.8990  24.4189
0202-11-01_18:57:09.848000      799.24        4.06403000e+00        1.10542012e-06  24.8990  24.4189
0202-11-01_18:57:10.050000      799.45        4.07451900e+00        1.18233467e-06  24.8990  24.4189
0202-11-01_18:57:10.260000      799.66        4.08439500e+00        1.23606946e-06  24.9543  24.3759
0202-11-01_18:57:10.460000      799.86        4.09389500e+00        1.30845974e-06  24.9543  24.3759
0202-11-01_18:57:10.664000      800.06        4.10422300e+00        1.36560389e-06  24.9543  24.3759
0202-11-01_18:57:10.867000      800.26        4.11440900e+00        1.44877897e-06  24.9543  24.3759
0202-11-01_18:57:11.066000      800.46        4.12344300e+00        1.52240938e-06  24.9543  24.3759
0202-11-01_18:57:11.270000      800.67        4.13356900e+00        1.61581091e-06  24.9543  24.3759
0202-11-01_18:57:11.465000      800.86        4.14399500e+00        1.68782987e-06  24.9769  24.4081
0202-11-01_18:57:11.656000      801.05        4.15258100e+00        1.75978685e-06  24.9769  24.4081
0202-11-01_18:57:11.863000      801.26        4.16332700e+00        1.87357930e-06  24.9769  24.4081
0202-11-01_18:57:12.055000      801.45        4.17316600e+00        1.96171267e-06  24.9769  24.4081
0202-11-01_18:57:12.258000      801.65        4.18262000e+00        2.05089966e-06  24.9395  24.4230
0202-11-01_18:57:12.460000      801.86        4.19347000e+00        2.17473261e-06  24.9395  24.4230
0202-11-01_18:57:12.656000      802.05        4.20344500e+00        2.24042978e-06  24.9395  24.4230
0202-11-01_18:57:12.863000      802.26        4.21264200e+00        2.34641293e-06  24.9395  24.4230
0202-11-01_18:57:13.074000      802.47        4.22339600e+00        2.49664872e-06  24.9395  24.4230
0202-11-01_18:57:13.277000      802.68        4.23294500e+00        2.64434337e-06  24.9062  24.3563
0202-11-01_18:57:13.480000      802.88        4.24275800e+00        2.76067693e-06  24.9062  24.3563
0202-11-01_18:57:13.688000      803.08        4.25314100e+00        2.91568505e-06  24.9062  24.3563
0202-11-01_18:57:13.883000      803.28        4.26218900e+00        3.02885770e-06  24.9062  24.3563
0202-11-01_18:57:14.082000      803.48        4.27317400e+00        3.15430209e-06  24.9062  24.3563
0202-11-01_18:57:14.277000      803.67        4.28312200e+00        3.34110515e-06  24.9552  24.4712
0202-11-01_18:57:14.473000      803.87        4.29188800e+00        3.49251852e-06  24.9552  24.4712
0202-11-01_18:57:14.664000      804.06        4.30284200e+00        3.64994379e-06  24.9552  24.4712
0202-11-01_18:57:14.875000      804.27        4.31245000e+00        3.86265385e-06  24.9552  24.4712
0202-11-01_18:57:15.074000      804.47        4.32202600e+00        4.03135920e-06  24.9552  24.4712
0202-11-01_18:57:15.277000      804.67        4.33251700e+00        4.20657229e-06  24.9552  24.4712
0202-11-01_18:57:15.470000      804.87        4.34268500e+00        4.44419769e-06  24.8557  24.3434
0202-11-01_18:57:15.664000      805.06        4.35153600e+00        4.62213784e-06  24.8557  24.3434
0202-11-01_18:57:15.855000      805.25        4.36233800e+00        4.81290767e-06  24.8557  24.3434
0202-11-01_18:57:16.062000      805.46        4.37257100e+00        5.09057178e-06  24.8557  24.3434
0202-11-01_18:57:16.260000      805.66        4.38175600e+00        5.30836455e-06  24.8557  24.3434
0202-11-01_18:57:16.453000      805.85        4.39192300e+00        5.52900819e-06  24.8808  24.4503
0202-11-01_18:57:16.656000      806.05        4.40214300e+00        5.83301255e-06  24.8808  24.4503
0202-11-01_18:57:16.848000      806.25        4.41147500e+00        6.07708375e-06  24.8808  24.4503
0202-11-01_18:57:17.055000      806.45        4.42180300e+00        6.32443979e-06  24.8808  24.4503
0202-11-01_18:57:17.254000      806.65        4.43211800e+00        6.67164316e-06  24.8808  24.4503
0202-11-01_18:57:17.453000      806.85        4.44125000e+00        6.93653916e-06  24.9526  24.3808
0202-11-01_18:57:17.652000      807.05        4.45172200e+00        7.21327296e-06  24.9526  24.3808
0202-11-01_18:57:17.850000      807.25        4.46146800e+00        7.59995656e-06  24.9526  24.3808
0202-11-01_18:57:18.055000      807.45        4.47090400e+00        7.89956046e-06  24.9526  24.3808
0202-11-01_18:57:18.266000      807.66        4.48138500e+00        8.20610595e-06  24.9526  24.3808
0202-11-01_18:57:18.457000      807.85        4.49147000e+00        8.61944036e-06  24.9193  24.3930
0202-11-01_18:57:18.660000      808.06        4.50127100e+00        8.96528015e-06  24.9193  24.3930
0202-11-01_18:57:18.855000      808.25        4.51083900e+00        9.32760626e-06  24.9193  24.3930
0202-11-01_18:57:19.062000      808.46        4.52110400e+00        9.71057116e-06  24.9193  24.3930
0202-11-01_18:57:19.277000      808.67        4.53125800e+00        1.02262321e-05  24.9193  24.3930
0202-11-01_18:57:19.480000      808.88        4.54094200e+00        1.06043627e-05  24.9112  24.4204
0202-11-01_18:57:19.680000      809.08        4.55149600e+00        1.11238661e-05  24.9112  24.4204
0202-11-01_18:57:19.887000      809.28        4.56048100e+00        1.15129669e-05  24.9112  24.4204
0202-11-01_18:57:20.086000      809.48        4.57064600e+00        1.20840985e-05  24.9112  24.4204
0202-11-01_18:57:20.285000      809.68        4.58092800e+00        1.25261909e-05  24.9635  24.3745
0202-11-01_18:57:20.492000      809.89        4.59033300e+00        1.31441781e-05  24.9635  24.3745
0202-11-01_18:57:20.688000      810.08        4.60074200e+00        1.36134790e-05  24.9635  24.3745
0202-11-01_18:57:20.883000      810.28        4.61054400e+00        1.49768812e-05  24.9635  24.3745
0202-11-01_18:57:21.086000      810.48        4.61978400e+00        1.51176343e-05  24.9635  24.3745
0202-11-01_18:57:21.280000      810.68        4.63053200e+00        1.63112775e-05  24.9381  24.4091
0202-11-01_18:57:21.496000      810.89        4.64047300e+00        1.63827387e-05  24.9381  24.4091
0202-11-01_18:57:21.690000      811.09        4.65004400e+00        1.67450028e-05  24.9381  24.4091
0202-11-01_18:57:21.902000      811.30        4.66052200e+00        1.82817058e-05  24.9381  24.4091
0202-11-01_18:57:22.098000      811.49        4.67014500e+00        1.84030597e-05  24.9381  24.4091
0202-11-01_18:57:22.300000      811.70        4.67923400e+00        1.97678260e-05  24.9457  24.4241
0202-11-01_18:57:22.500000      811.90        4.69005600e+00        1.99131655e-05  24.9457  24.4241
0202-11-01_18:57:22.703000      812.10        4.69991700e+00        2.12082060e-05  24.9457  24.4241
