Repository: shortlab/2025-devitre-PhD

# 2025-devitre-PhD
Data repository for Alexis Devitre's PhD thesis

File: chapter 5/cold_vs_warm/20K/ffj23/Ic/2_pulses/Ic_2023-11-01_19-01-42908271_f23-pulse-5p5ms-1.txt
# Ic = 3.77 A, n = 21.55 , Tavg = 24.91 K, f23-pulse-5p5ms-1
#datetime                        t_s     iHTS_A                vHTS_V                tHTS_K  tTAR_K
0202-11-01_19:00:08.010000      977.41        4.88541500e-02       -1.63428900e-09  24.9288  24.3920
0202-11-01_19:00:08.210000      977.61        1.29293800e-02        1.13191910e-08  24.9288  24.3920
0202-11-01_19:00:08.426000      977.82        2.29252000e-02        1.33024910e-08  24.9782  24.4275
0202-11-01_19:00:08.620000      978.02        3.24013500e-02       -1.32439900e-09  24.9782  24.4275
0202-11-01_19:00:08.812000      978.21        4.20437200e-02       -2.99780900e-09  24.9782  24.4275
0202-11-01_19:00:09.008000      978.40        5.26715600e-02       -3.49363900e-09  24.9782  24.4275
0202-11-01_19:00:09.240000      978.63        6.22842500e-02       -1.82021900e-09  24.9782  24.4275
0202-11-01_19:00:09.440000      978.84        7.23332700e-02       -3.94719000e-10  24.9715  24.4404
0202-11-01_19:00:09.633000      979.03        8.22576300e-02       -4.54726900e-09  24.9715  24.4404
0202-11-01_19:00:09.844000      979.24        9.16313700e-02       -4.56699000e-10  24.9715  24.4404
0202-11-01_19:00:10.040000      979.43        1.02045500e-01        2.82815100e-09  24.9715  24.4404
0202-11-01_19:00:10.240000      979.64        1.12220700e-01        4.00574100e-09  24.9715  24.4404
0202-11-01_19:00:10.445000      979.84        1.22060500e-01        2.20837100e-09  24.9770  24.3909
0202-11-01_19:00:10.637000      980.03        1.31553000e-01       -8.28569000e-10  24.9770  24.3909
0202-11-01_19:00:10.832000      980.23        1.42085800e-01        5.96931000e-10  24.9770  24.3909
0202-11-01_19:00:11.035000      980.43        1.51895900e-01        3.63387100e-09  24.9770  24.3909
0202-11-01_19:00:11.242000      980.64        1.61765300e-01        8.65412100e-09  24.9702  24.4332
0202-11-01_19:00:11.450000      980.85        1.71723800e-01        2.39430100e-09  24.9702  24.4332
0202-11-01_19:00:11.645000      981.04        1.81553300e-01       -4.98111900e-09  24.9702  24.4332
0202-11-01_19:00:11.840000      981.24        1.90587200e-01       -7.21233900e-09  24.9702  24.4332
0202-11-01_19:00:12.035000      981.43        2.01406400e-01       -4.54726900e-09  24.9702  24.4332
0202-11-01_19:00:12.234000      981.63        2.11587600e-01       -4.79517900e-09  24.9324  24.4400
0202-11-01_19:00:12.426000      981.82        2.20786200e-01       -1.08070790e-08  24.9324  24.4400
0202-11-01_19:00:12.625000      982.02        2.31311600e-01       -6.90244900e-09  24.9324  24.4400
0202-11-01_19:00:12.832000      982.23        2.41071300e-01       -1.51032900e-09  24.9324  24.4400
0202-11-01_19:00:13.023000      982.42        2.50464300e-01        7.83391000e-10  24.9324  24.4400
0202-11-01_19:00:13.254000      982.65        2.60920000e-01        1.71377100e-09  24.9324  24.4400
0202-11-01_19:00:13.450000      982.84        2.70652900e-01        2.95386100e-09  24.9066  24.3757
0202-11-01_19:00:13.652000      983.05        2.80471900e-01        5.99080100e-09  24.9066  24.3757
0202-11-01_19:00:13.850000      983.25        2.90883100e-01        6.36267100e-09  24.9066  24.3757
0202-11-01_19:00:14.047000      983.44        3.00843100e-01        5.68091100e-09  24.9066  24.3757
0202-11-01_19:00:14.258000      983.65        3.10066900e-01        7.29235100e-09  24.9066  24.3757
0202-11-01_19:00:14.450000      983.85        3.20800100e-01        5.61893100e-09  24.8714  24.4792
0202-11-01_19:00:14.645000      984.04        3.30644300e-01        6.61059100e-09  24.8714  24.4792
0202-11-01_19:00:14.848000      984.25        3.39566300e-01        9.39961100e-09  24.8714  24.4792
0202-11-01_19:00:15.043000      984.44        3.50332200e-01        5.12311100e-09  24.8714  24.4792
0202-11-01_19:00:15.260000      984.66        3.60459900e-01        1.04532510e-08  24.8714  24.4792
0202-11-01_19:00:15.453000      984.85        3.69602100e-01        1.11969910e-08  24.8702  24.3565
0202-11-01_19:00:15.656000      985.05        3.79925700e-01        1.29943610e-08  24.8702  24.3565
0202-11-01_19:00:15.850000      985.25        3.89636300e-01        1.83864810e-08  24.8702  24.3565
0202-11-01_19:00:16.043000      985.44        3.99805600e-01        1.83864810e-08  24.8702  24.3565
0202-11-01_19:00:16.260000      985.66        4.09918400e-01        1.86343910e-08  24.8702  24.3565
0202-11-01_19:00:16.457000      985.85        4.19173100e-01        1.85104310e-08  24.9090  24.4586
0202-11-01_19:00:16.650000      986.04        4.29223600e-01        1.91302210e-08  24.9090  24.4586
0202-11-01_19:00:16.840000      986.24        4.39704500e-01        2.29728810e-08  24.9090  24.4586
0202-11-01_19:00:17.035000      986.43        4.49876700e-01        2.52660810e-08  24.9090  24.4586
0202-11-01_19:00:17.240000      986.63        4.58478700e-01        2.67535610e-08  24.9090  24.4586
0202-11-01_19:00:17.434000      986.83        4.69522100e-01        2.60717910e-08  24.9488  24.3882
0202-11-01_19:00:17.650000      987.04        4.79492500e-01        2.35926610e-08  24.9488  24.3882
0202-11-01_19:00:17.870000      987.27        4.89151200e-01        2.38405710e-08  24.9488  24.3882
0202-11-01_19:00:18.066000      987.46        4.99549600e-01        1.91922010e-08  24.9488  24.3882
0202-11-01_19:00:18.258000      987.65        5.09365600e-01        2.00598910e-08  24.9488  24.3882
0202-11-01_19:00:18.453000      987.85        5.18123500e-01        1.98119810e-08  24.9120  24.3996
0202-11-01_19:00:18.650000      988.04        5.28625200e-01        2.66915810e-08  24.9120  24.3996
0202-11-01_19:00:18.844000      988.24        5.38985900e-01        2.56379510e-08  24.9120  24.3996
0202-11-01_19:00:19.055000      988.45        5.47936700e-01        3.36337310e-08  24.9120  24.3996
0202-11-01_19:00:19.250000      988.65        5.58901400e-01        3.44398810e-08  24.9120  24.3996
0202-11-01_19:00:19.445000      988.84        5.68523000e-01        4.41089310e-08  24.9260  24.4261
0202-11-01_19:00:19.640000      989.04        5.78448100e-01        4.24975010e-08  24.9260  24.4261
0202-11-01_19:00:19.832000      989.23        5.87988000e-01        4.72078510e-08  24.9260  24.4261
0202-11-01_19:00:20.023000      989.42        5.98328000e-01        4.28693710e-08  24.9260  24.4261
0202-11-01_19:00:20.240000      989.63        6.08452700e-01        4.60922410e-08  24.9260  24.4261
0202-11-01_19:00:20.430000      989.83        6.17563800e-01        4.59682910e-08  24.9112  24.3716
0202-11-01_19:00:20.625000      990.02        6.28359300e-01        4.72078510e-08  24.9112  24.3716
0202-11-01_19:00:20.820000      990.22        6.38016500e-01        4.70219210e-08  24.9112  24.3716
0202-11-01_19:00:21.010000      990.41        6.47782100e-01        4.50386110e-08  24.9112  24.3716
0202-11-01_19:00:21.220000      990.61        6.57676800e-01        4.75797210e-08  24.9112  24.3716
0202-11-01_19:00:21.410000      990.81        6.68018300e-01        4.56583910e-08  24.9669  24.4146
0202-11-01_19:00:21.600000      991.00        6.77307400e-01        4.63401610e-08  24.9669  24.4146
0202-11-01_19:00:21.797000      991.19        6.86845900e-01        4.25594710e-08  24.9669  24.4146
0202-11-01_19:00:21.990000      991.39        6.97447000e-01        4.23735410e-08  24.9669  24.4146
0202-11-01_19:00:22.207000      991.60        7.07884900e-01        4.20016710e-08  24.9669  24.4146
0202-11-01_19:00:22.420000      991.82        7.17530300e-01        4.37370610e-08  24.9524  24.4199
0202-11-01_19:00:22.625000      992.02        7.27456100e-01        5.04307310e-08  24.9524  24.4199
0202-11-01_19:00:22.830000      992.22        7.36881700e-01        4.89432510e-08  24.9524  24.4199
0202-11-01_19:00:23.020000      992.42        7.47151900e-01        5.17322810e-08  24.9524  24.4199
0202-11-01_19:00:23.242000      992.64        7.57782700e-01        5.24760210e-08  24.9524  24.4199
0202-11-01_19:00:23.434000      992.83        7.66712700e-01        5.13604110e-08  24.9163  24.3620
0202-11-01_19:00:23.637000      993.03        7.77132800e-01        5.20421710e-08  24.9163  24.3620
0202-11-01_19:00:23.832000      993.23        7.87128400e-01        5.03687510e-08  24.9163  24.3620
0202-11-01_19:00:24.023000      993.42        7.95871400e-01        4.98729210e-08  24.9163  24.3620
0202-11-01_19:00:24.250000      993.65        8.07000900e-01        4.56583910e-08  24.9163  24.3620
0202-11-01_19:00:24.453000      993.85        8.16529000e-01        4.77036810e-08  24.9183  24.4672
0202-11-01_19:00:24.656000      994.05        8.26247100e-01        5.32817410e-08  24.9183  24.4672
0202-11-01_19:00:24.850000      994.25        8.36496500e-01        5.61949410e-08  24.9183  24.4672
0202-11-01_19:00:25.062000      994.46        8.46064700e-01        6.05343310e-08  24.9183  24.4672
0202-11-01_19:00:25.260000      994.66        8.56526300e-01        5.94194010e-08  24.9196  24.3455
0202-11-01_19:00:25.457000      994.85        8.66008400e-01        5.81802810e-08  24.9196  24.3455
0202-11-01_19:00:25.652000      995.05        8.76294900e-01        4.82637310e-08  24.9196  24.3455
0202-11-01_19:00:25.848000      995.24        8.86378100e-01        4.91934010e-08  24.9196  24.3455
0202-11-01_19:00:26.040000      995.44        8.96346700e-01        4.79538410e-08  24.9196  24.3455
0202-11-01_19:00:26.246000      995.64        9.06147900e-01        5.80563210e-08  24.9196  24.3455
0202-11-01_19:00:26.438000      995.83        9.15490500e-01        5.70646610e-08  24.9434  24.4597
0202-11-01_19:00:26.630000      996.03        9.25984800e-01        5.77464310e-08  24.9434  24.4597
0202-11-01_19:00:26.836000      996.23        9.35962600e-01        5.42136610e-08  24.9434  24.4597
0202-11-01_19:00:27.030000      996.43        9.45697000e-01        5.45235510e-08  24.9434  24.4597
0202-11-01_19:00:27.246000      996.64        9.55768300e-01        5.58870710e-08  24.9434  24.4597
0202-11-01_19:00:27.440000      996.84        9.65603600e-01        5.68167510e-08  24.8663  24.3839
0202-11-01_19:00:27.640000      997.04        9.75513400e-01        5.61349910e-08  24.8663  24.3839
0202-11-01_19:00:27.844000      997.24        9.85577300e-01        5.28501310e-08  24.8663  24.3839
0202-11-01_19:00:28.047000      997.44        9.95700500e-01        5.34079410e-08  24.8663  24.3839
0202-11-01_19:00:28.250000      997.65        1.00501200e+00        5.16725410e-08  24.8663  24.3839
0202-11-01_19:00:28.445000      997.84        1.01548000e+00        5.57011410e-08  24.8749  24.4059
0202-11-01_19:00:28.650000      998.04        1.02576600e+00        5.42756410e-08  24.8749  24.4059
0202-11-01_19:00:28.848000      998.24        1.03519900e+00        5.61349910e-08  24.8749  24.4059
0202-11-01_19:00:29.040000      998.44        1.04476600e+00        5.42756410e-08  24.8749  24.4059
0202-11-01_19:00:29.254000      998.65        1.05536100e+00        5.09907810e-08  24.8749  24.4059
0202-11-01_19:00:29.450000      998.84        1.06482000e+00        4.83257110e-08  24.8415  24.4298
0202-11-01_19:00:29.640000      999.04        1.07478400e+00        4.64663510e-08  24.8415  24.4298
0202-11-01_19:00:29.848000      999.24        1.08523300e+00        4.70241610e-08  24.8415  24.4298
0202-11-01_19:00:30.040000      999.44        1.09478400e+00        4.54127210e-08  24.8415  24.4298
0202-11-01_19:00:30.270000      999.67        1.10392400e+00        4.10742310e-08  24.8415  24.4298
0202-11-01_19:00:30.465000      999.86        1.11522100e+00        4.79538410e-08  24.9449  24.3773
0202-11-01_19:00:30.668000      1000.06        1.12400900e+00        5.16725410e-08  24.9449  24.3773
0202-11-01_19:00:30.870000      1000.27        1.13419900e+00        5.58255310e-08  24.9449  24.3773
0202-11-01_19:00:31.062000      1000.46        1.14449600e+00        5.61360810e-08  24.9449  24.3773
0202-11-01_19:00:31.277000      1000.67        1.15419800e+00        5.25422110e-08  24.9449  24.3773
0202-11-01_19:00:31.470000      1000.87        1.16426000e+00        5.44637610e-08  24.9180  24.4080
0202-11-01_19:00:31.664000      1001.06        1.17430200e+00        5.57653110e-08  24.9180  24.4080
0202-11-01_19:00:31.863000      1001.26        1.18407500e+00        5.62611410e-08  24.9180  24.4080
0202-11-01_19:00:32.066000      1001.46        1.19361800e+00        5.52694810e-08  24.9180  24.4080
0202-11-01_19:00:32.260000      1001.66        1.20431000e+00        5.21705610e-08  24.9180  24.4080
0202-11-01_19:00:32.470000      1001.87        1.21423000e+00        5.53934410e-08  24.9027  24.4146
0202-11-01_19:00:32.664000      1002.06        1.22402900e+00        6.24589810e-08  24.9027  24.4146
0202-11-01_19:00:32.860000      1002.26        1.23397000e+00        6.33886610e-08  24.9027  24.4146
0202-11-01_19:00:33.062000      1002.46        1.24372700e+00        6.53719710e-08  24.9027  24.4146
0202-11-01_19:00:33.266000      1002.66        1.25368800e+00        6.00418210e-08  24.9027  24.4146
0202-11-01_19:00:33.457000      1002.86        1.26408900e+00        5.84923610e-08  24.8811  24.3529
0202-11-01_19:00:33.656000      1003.05        1.27340000e+00        5.96079710e-08  24.8811  24.3529
0202-11-01_19:00:33.850000      1003.25        1.28335100e+00        5.86163210e-08  24.8811  24.3529
0202-11-01_19:00:34.050000      1003.45        1.29327400e+00        6.26449210e-08  24.8811  24.3529
0202-11-01_19:00:34.258000      1003.66        1.30363200e+00        6.01038010e-08  24.8811  24.3529
0202-11-01_19:00:34.457000      1003.85        1.31282600e+00        6.63016510e-08  24.9272  24.4599
0202-11-01_19:00:34.660000      1004.06        1.32342200e+00        6.02277610e-08  24.9272  24.4599
0202-11-01_19:00:34.850000      1004.25        1.33313200e+00        6.35126210e-08  24.9272  24.4599
0202-11-01_19:00:35.047000      1004.44        1.34191900e+00        5.99798510e-08  24.9272  24.4599
0202-11-01_19:00:35.258000      1004.66        1.35332800e+00        6.58678010e-08  24.9272  24.4599
0202-11-01_19:00:35.453000      1004.85        1.36259500e+00        6.65495610e-08  24.9538  24.3380
0202-11-01_19:00:35.645000      1005.04        1.37235900e+00        6.61157110e-08  24.9538  24.3380
0202-11-01_19:00:35.848000      1005.24        1.38291200e+00        6.35746010e-08  24.9538  24.3380
0202-11-01_19:00:36.043000      1005.44        1.39264400e+00        6.24589810e-08  24.9538  24.3380
0202-11-01_19:00:36.240000      1005.63        1.40198800e+00        6.22730510e-08  24.9538  24.3380
0202-11-01_19:00:36.440000      1005.84        1.41252800e+00        6.17772210e-08  24.9536  24.4497
0202-11-01_19:00:36.637000      1006.03        1.42269900e+00        6.14053510e-08  24.9536  24.4497
0202-11-01_19:00:36.830000      1006.22        1.43163000e+00        6.51239210e-08  24.9536  24.4497
0202-11-01_19:00:37.030000      1006.43        1.44248500e+00        7.11354310e-08  24.9536  24.4497
0202-11-01_19:00:37.242000      1006.64        1.45250000e+00        7.71468010e-08  24.9536  24.4497
0202-11-01_19:00:37.434000      1006.83        1.46213900e+00        7.37377110e-08  24.9507  24.3843
0202-11-01_19:00:37.637000      1007.04        1.47236600e+00        6.59284310e-08  24.9507  24.3843
0202-11-01_19:00:37.832000      1007.23        1.48182900e+00        6.28914810e-08  24.9507  24.3843
0202-11-01_19:00:38.023000      1007.42        1.49161200e+00        6.09081710e-08  24.9507  24.3843
0202-11-01_19:00:38.242000      1007.64        1.50209200e+00        6.59284310e-08  24.9507  24.3843
0202-11-01_19:00:38.434000      1007.83        1.51165100e+00        6.39451210e-08  24.9298  24.4007
0202-11-01_19:00:38.637000      1008.03        1.52170200e+00        6.57424910e-08  24.9298  24.4007
0202-11-01_19:00:38.830000      1008.23        1.53177800e+00        6.55565610e-08  24.9298  24.4007
0202-11-01_19:00:39.023000      1008.42        1.54196900e+00        7.26840810e-08  24.9298  24.4007
0202-11-01_19:00:39.223000      1008.62        1.55105100e+00        6.95231810e-08  24.9023  24.4283
0202-11-01_19:00:39.426000      1008.82        1.56187900e+00        6.48747910e-08  24.9023  24.4283
0202-11-01_19:00:39.630000      1009.03        1.57164900e+00        5.98545410e-08  24.9023  24.4283
0202-11-01_19:00:39.832000      1009.23        1.58117700e+00        5.55160510e-08  24.9023  24.4283
0202-11-01_19:00:40.035000      1009.43        1.59145200e+00        5.40285710e-08  24.9023  24.4283
0202-11-01_19:00:40.240000      1009.63        1.60156400e+00        5.61978110e-08  24.9023  24.4283
0202-11-01_19:00:40.438000      1009.83        1.61112200e+00        5.65077010e-08  24.9346  24.3842
0202-11-01_19:00:40.640000      1010.04        1.62111900e+00        6.08462010e-08  24.9346  24.3842
0202-11-01_19:00:40.840000      1010.24        1.63136100e+00        6.44409510e-08  24.9346  24.3842
0202-11-01_19:00:41.035000      1010.43        1.64092400e+00        7.00809810e-08  24.9346  24.3842
0202-11-01_19:00:41.250000      1010.65        1.65135800e+00        6.48128210e-08  24.9346  24.3842
0202-11-01_19:00:41.445000      1010.84        1.66069500e+00        6.28295110e-08  24.9024  24.4169
0202-11-01_19:00:41.637000      1011.03        1.67042800e+00        5.89248610e-08  24.9024  24.4169
0202-11-01_19:00:41.840000      1011.24        1.68095300e+00        5.90488210e-08  24.9024  24.4169
0202-11-01_19:00:42.035000      1011.43        1.69088900e+00        6.38211610e-08  24.9024  24.4169
0202-11-01_19:00:42.234000      1011.63        1.69986400e+00        6.36352310e-08  24.9024  24.4169
0202-11-01_19:00:42.434000      1011.83        1.71043100e+00        6.80356910e-08  24.8577  24.4229
0202-11-01_19:00:42.625000      1012.02        1.72064500e+00        6.08462010e-08  24.8577  24.4229
0202-11-01_19:00:42.820000      1012.22        1.72982100e+00        6.30774410e-08  24.8577  24.4229
0202-11-01_19:00:43.023000      1012.42        1.74054700e+00        6.12181710e-08  24.8577  24.4229
0202-11-01_19:00:43.246000      1012.64        1.75098500e+00        6.28296710e-08  24.8577  24.4229
0202-11-01_19:00:43.450000      1012.84        1.76032000e+00        6.51849010e-08  24.8738  24.3633
0202-11-01_19:00:43.640000      1013.04        1.77025600e+00        6.36974210e-08  24.8738  24.3633
0202-11-01_19:00:43.844000      1013.24        1.77963500e+00        6.41312610e-08  24.8738  24.3633
0202-11-01_19:00:44.043000      1013.44        1.78966700e+00        5.94209010e-08  24.8738  24.3633
0202-11-01_19:00:44.250000      1013.65        1.79985100e+00        5.92349710e-08  24.8738  24.3633
0202-11-01_19:00:44.445000      1013.84        1.80933100e+00        5.93589210e-08  24.9540  24.4631
0202-11-01_19:00:44.640000      1014.04        1.81963300e+00        6.26437810e-08  24.9540  24.4631
0202-11-01_19:00:44.832000      1014.23        1.82985600e+00        5.60120910e-08  24.9540  24.4631
0202-11-01_19:00:45.040000      1014.44        1.83869500e+00        5.67558310e-08  24.9540  24.4631
0202-11-01_19:00:45.242000      1014.64        1.84943700e+00        5.12397510e-08  24.9380  24.3375
0202-11-01_19:00:45.438000      1014.84        1.85951400e+00        5.50204310e-08  24.9380  24.3375
0202-11-01_19:00:45.637000      1015.03        1.86905400e+00        5.81193610e-08  24.9380  24.3375
0202-11-01_19:00:45.830000      1015.23        1.87901600e+00        6.40073110e-08  24.9380  24.3375
0202-11-01_19:00:46.035000      1015.43        1.88896100e+00        6.36354410e-08  24.9380  24.3375
0202-11-01_19:00:46.240000      1015.63        1.89867100e+00        5.74375910e-08  24.9380  24.3375
0202-11-01_19:00:46.430000      1015.83        1.90919200e+00        5.48345010e-08  24.9059  24.4508
0202-11-01_19:00:46.630000      1016.02        1.91904700e+00        5.21074510e-08  24.9059  24.4508
0202-11-01_19:00:46.820000      1016.22        1.92829500e+00        5.04340310e-08  24.9059  24.4508
0202-11-01_19:00:47.016000      1016.41        1.93861700e+00        5.43386710e-08  24.9059  24.4508
0202-11-01_19:00:47.240000      1016.63        1.94893300e+00        6.15281710e-08  24.9059  24.4508
0202-11-01_19:00:47.440000      1016.84        1.95895500e+00        6.53088510e-08  24.8937  24.3705
0202-11-01_19:00:47.645000      1017.04        1.96896900e+00        5.52683510e-08  24.8937  24.3705
0202-11-01_19:00:47.836000      1017.23        1.97805600e+00        5.30371210e-08  24.8937  24.3705
0202-11-01_19:00:48.043000      1017.44        1.98893600e+00        5.31610810e-08  24.8937  24.3705
0202-11-01_19:00:48.240000      1017.64        1.99871100e+00        6.09703610e-08  24.9548  24.3930
0202-11-01_19:00:48.434000      1017.83        2.00793300e+00        6.03505810e-08  24.9548  24.3930
0202-11-01_19:00:48.640000      1018.04        2.01834700e+00        6.20240010e-08  24.9548  24.3930
0202-11-01_19:00:48.840000      1018.23        2.02804700e+00        5.70657910e-08  24.9548  24.3930
0202-11-01_19:00:49.030000      1018.43        2.03782900e+00        5.49586210e-08  24.9548  24.3930
0202-11-01_19:00:49.242000      1018.64        2.04850300e+00        5.45868810e-08  24.9548  24.3930
0202-11-01_19:00:49.438000      1018.83        2.05772200e+00        5.62603310e-08  24.9566  24.4243
0202-11-01_19:00:49.630000      1019.03        2.06757100e+00        5.78097910e-08  24.9566  24.4243
0202-11-01_19:00:49.836000      1019.23        2.07843300e+00        5.86774910e-08  24.9566  24.4243
0202-11-01_19:00:50.030000      1019.43        2.08793000e+00        6.13425610e-08  24.9566  24.4243
0202-11-01_19:00:50.254000      1019.65        2.09738300e+00        6.41315910e-08  24.9566  24.4243
0202-11-01_19:00:50.450000      1019.84        2.10791900e+00        6.07847610e-08  24.9165  24.3727
0202-11-01_19:00:50.640000      1020.04        2.11784900e+00        5.88014410e-08  24.9165  24.3727
0202-11-01_19:00:50.832000      1020.23        2.12677000e+00        5.42150410e-08  24.9165  24.3727
0202-11-01_19:00:51.035000      1020.43        2.13783000e+00        5.36572310e-08  24.9165  24.3727
0202-11-01_19:00:51.242000      1020.64        2.14771800e+00        5.19838210e-08  24.9165  24.3727
0202-11-01_19:00:51.434000      1020.83        2.15714800e+00        5.38431710e-08  24.8827  24.4113
0202-11-01_19:00:51.625000      1021.02        2.16763800e+00        5.63842910e-08  24.8827  24.4113
0202-11-01_19:00:51.820000      1021.22        2.17749100e+00        5.75618810e-08  24.8827  24.4113
0202-11-01_19:00:52.023000      1021.42        2.18721800e+00        5.58264810e-08  24.8827  24.4113
0202-11-01_19:00:52.270000      1021.66        2.19702200e+00        4.92567610e-08  24.8827  24.4113
0202-11-01_19:00:52.465000      1021.86        2.20685500e+00        5.17978810e-08  24.9014  24.4195
0202-11-01_19:00:52.656000      1022.05        2.21655500e+00        5.16739210e-08  24.9014  24.4195
0202-11-01_19:00:52.860000      1022.26        2.22733900e+00        5.39671310e-08  24.9014  24.4195
0202-11-01_19:00:53.050000      1022.45        2.23693900e+00        5.25416210e-08  24.9014  24.4195
0202-11-01_19:00:53.246000      1022.64        2.24583100e+00        5.62603310e-08  24.9170  24.3594
0202-11-01_19:00:53.450000      1022.85        2.25666600e+00        5.62603310e-08  24.9170  24.3594
0202-11-01_19:00:53.645000      1023.04        2.26669000e+00        5.55165910e-08  24.9170  24.3594
0202-11-01_19:00:53.836000      1023.23        2.27559300e+00        5.43390010e-08  24.9170  24.3594
0202-11-01_19:00:54.043000      1023.44        2.28635200e+00        5.65702210e-08  24.9170  24.3594
0202-11-01_19:00:54.240000      1023.63        2.29639300e+00        5.21697510e-08  24.9170  24.3594
0202-11-01_19:00:54.430000      1023.83        2.30518200e+00        5.10541410e-08  24.8282  24.4649
0202-11-01_19:00:54.637000      1024.03        2.31609100e+00        4.79552210e-08  24.8282  24.4649
0202-11-01_19:00:54.830000      1024.23        2.32640000e+00        5.15498410e-08  24.8282  24.4649
0202-11-01_19:00:55.023000      1024.42        2.33499900e+00        4.71491810e-08  24.8282  24.4649
0202-11-01_19:00:55.242000      1024.64        2.34613600e+00        4.77067310e-08  24.8665  24.3390
0202-11-01_19:00:55.438000      1024.83        2.35566700e+00        4.75207310e-08  24.8665  24.3390
0202-11-01_19:00:55.640000      1025.04        2.36541500e+00        4.72108410e-08  24.8665  24.3390
0202-11-01_19:00:55.832000      1025.23        2.37611300e+00        4.29963010e-08  24.8665  24.3390
0202-11-01_19:00:56.023000      1025.42        2.38559300e+00        3.94635310e-08  24.8665  24.3390
0202-11-01_19:00:56.242000      1025.64        2.39521200e+00        3.87817710e-08  24.9558  24.4536
0202-11-01_19:00:56.450000      1025.85        2.40563000e+00        4.05791410e-08  24.9558  24.4536
0202-11-01_19:00:56.652000      1026.05        2.41577300e+00        4.16327810e-08  24.9558  24.4536
0202-11-01_19:00:56.844000      1026.24        2.42487500e+00        3.70463710e-08  24.9558  24.4536
0202-11-01_19:00:57.047000      1026.44        2.43529000e+00        4.25624510e-08  24.9558  24.4536
0202-11-01_19:00:57.250000      1026.65        2.44566600e+00        4.27483910e-08  24.9558  24.4536
0202-11-01_19:00:57.445000      1026.84        2.45511700e+00        4.80785310e-08  24.9316  24.3787
0202-11-01_19:00:57.640000      1027.04        2.46534800e+00        4.00213410e-08  24.9316  24.3787
0202-11-01_19:00:57.832000      1027.23        2.47507200e+00        4.10129910e-08  24.9316  24.3787
0202-11-01_19:00:58.023000      1027.42        2.48459900e+00        3.31417310e-08  24.9316  24.3787
0202-11-01_19:00:58.234000      1027.63        2.49431400e+00        3.27078810e-08  24.8920  24.3915
0202-11-01_19:00:58.430000      1027.83        2.50500700e+00        2.74397110e-08  24.8920  24.3915
0202-11-01_19:00:58.620000      1028.02        2.51473900e+00        2.75636710e-08  24.8920  24.3915
0202-11-01_19:00:58.830000      1028.23        2.52441800e+00        3.06625910e-08  24.8920  24.3915
0202-11-01_19:00:59.023000      1028.42        2.53451300e+00        3.53729510e-08  24.8920  24.3915
0202-11-01_19:00:59.242000      1028.64        2.54488100e+00        3.58068010e-08  24.8920  24.3915
0202-11-01_19:00:59.434000      1028.83        2.55400700e+00        2.96089610e-08  24.9313  24.4226
0202-11-01_19:00:59.630000      1029.02        2.56431600e+00        2.24194610e-08  24.9313  24.4226
0202-11-01_19:00:59.820000      1029.22        2.57414500e+00        2.04361510e-08  24.9313  24.4226
0202-11-01_19:01:00.016000      1029.41        2.58314000e+00        2.13658310e-08  24.9313  24.4226
0202-11-01_19:01:00.223000      1029.62        2.59422800e+00        2.51465110e-08  24.9313  24.4226
0202-11-01_19:01:00.430000      1029.83        2.60426400e+00        1.85148210e-08  24.9603  24.3735
0202-11-01_19:01:00.620000      1030.02        2.61346100e+00        1.91346010e-08  24.9603  24.3735
0202-11-01_19:01:00.816000      1030.21        2.62415600e+00        1.55399510e-08  24.9603  24.3735
0202-11-01_19:01:01.008000      1030.40        2.63415500e+00        2.12421210e-08  24.9603  24.3735
0202-11-01_19:01:01.227000      1030.62        2.64285500e+00        1.90110910e-08  24.9603  24.3735
0202-11-01_19:01:01.430000      1030.83        2.65375000e+00        2.31637010e-08  24.9337  24.4081
0202-11-01_19:01:01.633000      1031.03        2.66370300e+00        2.38454610e-08  24.9337  24.4081
0202-11-01_19:01:01.836000      1031.23        2.67338700e+00        1.87012510e-08  24.9337  24.4081
0202-11-01_19:01:02.035000      1031.43        2.68373500e+00        1.59122210e-08  24.9337  24.4081
0202-11-01_19:01:02.234000      1031.63        2.69376700e+00        1.22554910e-08  24.9337  24.4081
0202-11-01_19:01:02.434000      1031.83        2.70279200e+00        2.04366510e-08  24.9151  24.4246
0202-11-01_19:01:02.637000      1032.03        2.71354200e+00        2.08085210e-08  24.9151  24.4246
0202-11-01_19:01:02.832000      1032.23        2.72335900e+00        2.31637010e-08  24.9151  24.4246
0202-11-01_19:01:03.030000      1032.43        2.73233100e+00        1.40528710e-08  24.9151  24.4246
0202-11-01_19:01:03.242000      1032.64        2.74366700e+00        1.89491710e-08  24.9151  24.4246
0202-11-01_19:01:03.434000      1032.83        2.75324200e+00        1.71517910e-08  24.8960  24.3570
0202-11-01_19:01:03.630000      1033.02        2.76212300e+00        2.11184110e-08  24.8960  24.3570
0202-11-01_19:01:03.820000      1033.22        2.77305500e+00        1.85153210e-08  24.8960  24.3570
0202-11-01_19:01:04.010000      1033.41        2.78326000e+00        1.61601310e-08  24.8960  24.3570
0202-11-01_19:01:04.227000      1033.62        2.79294900e+00        1.40528710e-08  24.8960  24.3570
0202-11-01_19:01:04.426000      1033.82        2.80326800e+00        8.72272100e-09  24.9357  24.4720
0202-11-01_19:01:04.617000      1034.01        2.81281700e+00        1.08299910e-08  24.9357  24.4720
0202-11-01_19:01:04.820000      1034.22        2.82245600e+00        1.47966110e-08  24.9357  24.4720
0202-11-01_19:01:05.010000      1034.41        2.83194600e+00        1.46106710e-08  24.9357  24.4720
0202-11-01_19:01:05.246000      1034.64        2.84274700e+00        1.09539510e-08  24.9357  24.4720
0202-11-01_19:01:05.450000      1034.84        2.85222200e+00        9.21855100e-09  24.8817  24.3440
0202-11-01_19:01:05.650000      1035.05        2.86237100e+00        1.06440510e-08  24.8817  24.3440
0202-11-01_19:01:05.844000      1035.24        2.87213000e+00        8.41283100e-09  24.8817  24.3440
0202-11-01_19:01:06.047000      1035.44        2.88135400e+00        1.25034110e-08  24.8817  24.3440
0202-11-01_19:01:06.246000      1035.64        2.89244700e+00        1.15737310e-08  24.8817  24.3440
0202-11-01_19:01:06.440000      1035.84        2.90208600e+00        1.08919710e-08  24.8684  24.4519
0202-11-01_19:01:06.645000      1036.04        2.91143900e+00        1.16976910e-08  24.8684  24.4519
0202-11-01_19:01:06.848000      1036.24        2.92201800e+00        9.46650100e-09  24.8684  24.4519
0202-11-01_19:01:07.040000      1036.44        2.93195700e+00        1.65940710e-08  24.8684  24.4519
0202-11-01_19:01:07.250000      1036.65        2.94124300e+00        7.11142100e-09  24.8684  24.4519
0202-11-01_19:01:07.440000      1036.84        2.95140500e+00        1.88873310e-08  24.8981  24.3773
0202-11-01_19:01:07.637000      1037.03        2.96151300e+00        1.79576510e-08  24.8981  24.3773
0202-11-01_19:01:07.840000      1037.24        2.97067500e+00        2.25440610e-08  24.8981  24.3773
0202-11-01_19:01:08.030000      1037.43        2.98198800e+00        2.14904210e-08  24.8981  24.3773
0202-11-01_19:01:08.230000      1037.63        2.99151900e+00        1.20697010e-08  24.8981  24.3773
0202-11-01_19:01:08.426000      1037.82        3.00121600e+00        1.29993810e-08  24.9335  24.3928
0202-11-01_19:01:08.617000      1038.02        3.01107400e+00        6.05779100e-09  24.9335  24.3928
0202-11-01_19:01:08.812000      1038.21        3.02123300e+00        1.28134410e-08  24.9335  24.3928
0202-11-01_19:01:09.016000      1038.41        3.03118600e+00        1.27514610e-08  24.9335  24.3928
0202-11-01_19:01:09.246000      1038.64        3.04158400e+00        1.57884110e-08  24.9335  24.3928
0202-11-01_19:01:09.438000      1038.84        3.05145200e+00        1.96930510e-08  24.8811  24.4176
0202-11-01_19:01:09.640000      1039.04        3.06111000e+00        1.52925810e-08  24.8811  24.4176
0202-11-01_19:01:09.844000      1039.24        3.07073900e+00        1.35571810e-08  24.8811  24.4176
0202-11-01_19:01:10.035000      1039.43        3.08084500e+00        1.18217910e-08  24.8811  24.4176
0202-11-01_19:01:10.250000      1039.65        3.09095500e+00        1.15118910e-08  24.8811  24.4176
0202-11-01_19:01:10.440000      1039.84        3.10045400e+00        1.65321510e-08  24.9237  24.3744
0202-11-01_19:01:10.637000      1040.03        3.11100200e+00        1.15118910e-08  24.9237  24.3744
0202-11-01_19:01:10.840000      1040.24        3.12052200e+00        1.45488410e-08  24.9237  24.3744
0202-11-01_19:01:11.035000      1040.43        3.13027900e+00        1.44248810e-08  24.9237  24.3744
0202-11-01_19:01:11.234000      1040.63        3.14003500e+00        1.81435910e-08  24.9237  24.3744
0202-11-01_19:01:11.438000      1040.83        3.15050700e+00        1.34332310e-08  24.9553  24.4074
0202-11-01_19:01:11.630000      1041.03        3.16046400e+00        1.75857810e-08  24.9553  24.4074
0202-11-01_19:01:11.824000      1041.22        3.16980600e+00        1.39910310e-08  24.9553  24.4074
0202-11-01_19:01:12.027000      1041.42        3.18025000e+00        1.67180810e-08  24.9553  24.4074
0202-11-01_19:01:12.227000      1041.62        3.19025900e+00        1.56644510e-08  24.9553  24.4074
0202-11-01_19:01:12.420000      1041.82        3.19949900e+00        1.85154610e-08  24.9502  24.4158
0202-11-01_19:01:12.617000      1042.01        3.21020200e+00        1.90732610e-08  24.9502  24.4158
0202-11-01_19:01:12.812000      1042.21        3.22007900e+00        1.68419110e-08  24.9502  24.4158
0202-11-01_19:01:13.004000      1042.40        3.22904900e+00        1.40527510e-08  24.9502  24.4158
0202-11-01_19:01:13.240000      1042.63        3.24033200e+00        1.13255210e-08  24.9502  24.4158
0202-11-01_19:01:13.445000      1042.84        3.24911900e+00        1.48582910e-08  24.9386  24.3590
0202-11-01_19:01:13.637000      1043.03        3.25970800e+00        1.55400510e-08  24.9386  24.3590
0202-11-01_19:01:13.832000      1043.23        3.26955500e+00        2.03123910e-08  24.9386  24.3590
0202-11-01_19:01:14.035000      1043.43        3.27847100e+00        9.90001100e-09  24.9386  24.3590
0202-11-01_19:01:14.240000      1043.63        3.28987000e+00        1.12015610e-08  24.9386  24.3590
0202-11-01_19:01:14.430000      1043.83        3.29946400e+00        1.13255210e-08  24.9259  24.4683
0202-11-01_19:01:14.625000      1044.02        3.30850200e+00        2.19238310e-08  24.9259  24.4683
0202-11-01_19:01:14.820000      1044.22        3.31957900e+00        2.22337310e-08  24.9259  24.4683
0202-11-01_19:01:15.010000      1044.41        3.32929400e+00        2.35972510e-08  24.9259  24.4683
0202-11-01_19:01:15.230000      1044.63        3.33887500e+00        1.99405210e-08  24.9259  24.4683
0202-11-01_19:01:15.434000      1044.83        3.34928400e+00        2.23576810e-08  24.8824  24.3406
0202-11-01_19:01:15.625000      1045.02        3.35906700e+00        2.39071410e-08  24.8824  24.3406
0202-11-01_19:01:15.820000      1045.22        3.36820200e+00        2.42790110e-08  24.8824  24.3406
0202-11-01_19:01:16.010000      1045.41        3.37875100e+00        1.75233610e-08  24.8824  24.3406
0202-11-01_19:01:16.240000      1045.64        3.38888500e+00        1.28130010e-08  24.8824  24.3406
0202-11-01_19:01:16.440000      1045.84        3.39887000e+00        1.33708110e-08  24.9181  24.4530
0202-11-01_19:01:16.645000      1046.04        3.40877800e+00        1.27510210e-08  24.9181  24.4530
0202-11-01_19:01:16.836000      1046.23        3.41773600e+00        1.77712810e-08  24.9181  24.4530
0202-11-01_19:01:17.043000      1046.44        3.42843000e+00        1.78332610e-08  24.9181  24.4530
0202-11-01_19:01:17.266000      1046.66        3.43861700e+00        2.36592310e-08  24.9181  24.4530
0202-11-01_19:01:17.465000      1046.86        3.44830100e+00        2.76258510e-08  24.9291  24.3835
0202-11-01_19:01:17.668000      1047.07        3.45837300e+00        2.81836610e-08  24.9291  24.3835
0202-11-01_19:01:17.870000      1047.27        3.46791500e+00        2.92992710e-08  24.9291  24.3835
0202-11-01_19:01:18.066000      1047.46        3.47792500e+00        2.60144110e-08  24.9291  24.3835
0202-11-01_19:01:18.280000      1047.68        3.48850300e+00        2.73159610e-08  24.9291  24.3835
0202-11-01_19:01:18.477000      1047.87        3.49769600e+00        2.45889110e-08  24.8324  24.3971
0202-11-01_19:01:18.668000      1048.07        3.50741500e+00        2.86793510e-08  24.8324  24.3971
0202-11-01_19:01:18.870000      1048.27        3.51800800e+00        3.38851510e-08  24.8324  24.3971
0202-11-01_19:01:19.074000      1048.47        3.52816300e+00        3.57439910e-08  24.8324  24.3971
0202-11-01_19:01:19.266000      1048.66        3.53761400e+00        3.46901010e-08  24.8324  24.3971
0202-11-01_19:01:19.470000      1048.87        3.54788200e+00        3.26448110e-08  24.8666  24.4319
0202-11-01_19:01:19.670000      1049.07        3.55784000e+00        3.90905710e-08  24.8666  24.4319
0202-11-01_19:01:19.867000      1049.26        3.56733200e+00        4.52884110e-08  24.8666  24.4319
0202-11-01_19:01:20.066000      1049.46        3.57750300e+00        5.39653910e-08  24.8666  24.4319
0202-11-01_19:01:20.273000      1049.67        3.58767900e+00        6.08449910e-08  24.8666  24.4319
0202-11-01_19:01:20.465000      1049.86        3.59699500e+00        6.38819410e-08  24.8899  24.3788
0202-11-01_19:01:20.668000      1050.06        3.60736600e+00        6.15887310e-08  24.8899  24.3788
0202-11-01_19:01:20.867000      1050.27        3.61738900e+00        6.40678710e-08  24.8899  24.3788
0202-11-01_19:01:21.062000      1050.46        3.62682600e+00        7.03276910e-08  24.8899  24.3788
0202-11-01_19:01:21.270000      1050.67        3.63702800e+00        7.93145610e-08  24.8899  24.3788
0202-11-01_19:01:21.465000      1050.86        3.64683900e+00        8.09879810e-08  24.9066  24.4169
0202-11-01_19:01:21.656000      1051.05        3.65679800e+00        8.71858210e-08  24.9066  24.4169
0202-11-01_19:01:21.863000      1051.26        3.66719600e+00        9.83419410e-08  24.9066  24.4169
0202-11-01_19:01:22.055000      1051.45        3.67709800e+00        1.03238231e-07  24.9066  24.4169
0202-11-01_19:01:22.258000      1051.65        3.68618700e+00        1.11295431e-07  24.9066  24.4169
0202-11-01_19:01:22.453000      1051.85        3.69688400e+00        1.19724491e-07  24.9386  24.4202
0202-11-01_19:01:22.645000      1052.04        3.70665300e+00        1.30880611e-07  24.9386  24.4202
0202-11-01_19:01:22.836000      1052.23        3.71558100e+00        1.41107051e-07  24.9386  24.4202
0202-11-01_19:01:23.040000      1052.44        3.72674800e+00        1.53812631e-07  24.9386  24.4202
0202-11-01_19:01:23.266000      1052.66        3.73690600e+00        1.59638601e-07  24.9386  24.4202
0202-11-01_19:01:23.470000      1052.86        3.74662400e+00        1.76682661e-07  24.9592  24.3552
0202-11-01_19:01:23.670000      1053.07        3.75625400e+00        1.78170151e-07  24.9592  24.3552
0202-11-01_19:01:23.875000      1053.27        3.76537100e+00        1.88396591e-07  24.9592  24.3552
0202-11-01_19:01:24.070000      1053.47        3.77605100e+00        1.98685001e-07  24.9592  24.3552
0202-11-01_19:01:24.277000      1053.67        3.78595900e+00        2.11638491e-07  24.9205  24.4614
0202-11-01_19:01:24.477000      1053.87        3.79576800e+00        2.31843461e-07  24.9205  24.4614
0202-11-01_19:01:24.670000      1054.07        3.80615600e+00        2.41016291e-07  24.9205  24.4614
0202-11-01_19:01:24.870000      1054.27        3.81629700e+00        2.55085471e-07  24.9205  24.4614
0202-11-01_19:01:25.070000      1054.47        3.82533400e+00        2.67667151e-07  24.9205  24.4614
0202-11-01_19:01:25.273000      1054.67        3.83575700e+00        2.78885291e-07  24.9204  24.3349
0202-11-01_19:01:25.473000      1054.87        3.84598400e+00        3.07643281e-07  24.9204  24.3349
0202-11-01_19:01:25.664000      1055.06        3.85481500e+00        3.26298781e-07  24.9204  24.3349
0202-11-01_19:01:25.880000      1055.28        3.86604100e+00        3.48177171e-07  24.9204  24.3349
0202-11-01_19:01:26.080000      1055.48        3.87573500e+00        3.74641951e-07  24.9204  24.3349
0202-11-01_19:01:26.290000      1055.69        3.88538400e+00        4.00858831e-07  24.8792  24.4422
0202-11-01_19:01:26.484000      1055.88        3.89554700e+00        4.22179411e-07  24.8792  24.4422
0202-11-01_19:01:26.684000      1056.08        3.90469300e+00        4.43066141e-07  24.8792  24.4422
0202-11-01_19:01:26.890000      1056.29        3.91520800e+00        4.73683481e-07  24.8792  24.4422
0202-11-01_19:01:27.090000      1056.49        3.92560000e+00        4.98660781e-07  24.8792  24.4422
0202-11-01_19:01:27.290000      1056.68        3.93445500e+00        5.26860971e-07  24.8821  24.3760
0202-11-01_19:01:27.480000      1056.88        3.94540200e+00        5.56920501e-07  24.8821  24.3760
0202-11-01_19:01:27.695000      1057.09        3.95518900e+00        5.90140941e-07  24.8821  24.3760
0202-11-01_19:01:27.895000      1057.29        3.96507600e+00        6.27142061e-07  24.8821  24.3760
0202-11-01_19:01:28.100000      1057.50        3.97508300e+00        6.62345801e-07  24.8821  24.3760
0202-11-01_19:01:28.310000      1057.71        3.98376800e+00        7.08519731e-07  24.9013  24.3915
0202-11-01_19:01:28.504000      1057.90        3.99479600e+00        7.47938011e-07  24.9013  24.3915
0202-11-01_19:01:28.710000      1058.11        4.00445900e+00        7.84691211e-07  24.9013  24.3915
0202-11-01_19:01:28.910000      1058.31        4.01429100e+00        8.32662521e-07  24.9013  24.3915
0202-11-01_19:01:29.105000      1058.50        4.02476900e+00        8.75303671e-07  24.9013  24.3915
0202-11-01_19:01:29.305000      1058.70        4.03467300e+00        9.34740981e-07  24.8865  24.4138
0202-11-01_19:01:29.504000      1058.90        4.04394600e+00        9.85625271e-07  24.8865  24.4138
0202-11-01_19:01:29.695000      1059.09        4.05410200e+00        1.03384448e-06  24.8865  24.4138
0202-11-01_19:01:29.902000      1059.30        4.06434400e+00        1.10989201e-06  24.8865  24.4138
0202-11-01_19:01:30.098000      1059.49        4.07397200e+00        1.15947475e-06  24.8865  24.4138
0202-11-01_19:01:30.300000      1059.70        4.08369400e+00        1.21358192e-06  24.9357  24.3694
0202-11-01_19:01:30.492000      1059.89        4.09422300e+00        1.28727426e-06  24.9357  24.3694
0202-11-01_19:01:30.688000      1060.08        4.10413100e+00        1.35464480e-06  24.9357  24.3694
0202-11-01_19:01:30.900000      1060.30        4.11320000e+00        1.41885442e-06  24.9357  24.3694
0202-11-01_19:01:31.094000      1060.49        4.12364400e+00        1.50395077e-06  24.9357  24.3694
0202-11-01_19:01:31.290000      1060.68        4.13380600e+00        1.57070152e-06  24.9357  24.3694
0202-11-01_19:01:31.492000      1060.89        4.14316800e+00        1.64352617e-06  24.9787  24.4139
0202-11-01_19:01:31.688000      1061.09        4.15364000e+00        1.74399320e-06  24.9787  24.4139
0202-11-01_19:01:31.902000      1061.30        4.16381800e+00        1.82431723e-06  24.9787  24.4139
0202-11-01_19:01:32.100000      1061.50        4.17368200e+00        1.94176635e-06  24.9787  24.4139
0202-11-01_19:01:32.312000      1061.71        4.18350700e+00        2.03231683e-06  24.9310  24.4085
0202-11-01_19:01:32.508000      1061.90        4.19376700e+00        2.16315328e-06  24.9310  24.4085
0202-11-01_19:01:32.703000      1062.10        4.20259900e+00        2.25500530e-06  24.9310  24.4085
0202-11-01_19:01:32.914000      1062.31        4.21351100e+00        2.38887870e-06  24.9310  24.4085
0202-11-01_19:01:33.105000      1062.50        4.22352500e+00        2.49436597e-06  24.9310  24.4085
0202-11-01_19:01:33.316000      1062.71        4.23238800e+00        2.56960778e-06  24.9497  24.3574
0202-11-01_19:01:33.508000      1062.91        4.24328000e+00        2.72672308e-06  24.9497  24.3574
0202-11-01_19:01:33.703000      1063.10        4.25322800e+00        2.85948087e-06  24.9497  24.3574
0202-11-01_19:01:33.900000      1063.29        4.26226100e+00        2.99781671e-06  24.9497  24.3574
0202-11-01_19:01:34.100000      1063.50        4.27290000e+00        3.18988784e-06  24.9497  24.3574
0202-11-01_19:01:34.300000      1063.70        4.28313300e+00        3.32599246e-06  24.9130  24.4609
0202-11-01_19:01:34.492000      1063.89        4.29160100e+00        3.47281935e-06  24.9130  24.4609
0202-11-01_19:01:34.700000      1064.10        4.30292800e+00        3.67914552e-06  24.9130  24.4609
0202-11-01_19:01:34.895000      1064.29        4.31276300e+00        3.83991755e-06  24.9130  24.4609
0202-11-01_19:01:35.086000      1064.48        4.32214700e+00        4.00422235e-06  24.9130  24.4609
0202-11-01_19:01:35.297000      1064.69        4.33276900e+00        4.23335658e-06  24.9411  24.3407
0202-11-01_19:01:35.492000      1064.89        4.34298800e+00        4.41631688e-06  24.9411  24.3407
0202-11-01_19:01:35.703000      1065.10        4.35152900e+00        4.59896730e-06  24.9411  24.3407
0202-11-01_19:01:35.900000      1065.30        4.36275100e+00        4.85152937e-06  24.9411  24.3407
0202-11-01_19:01:36.090000      1065.49        4.37241800e+00        5.04986033e-06  24.9411  24.3407
0202-11-01_19:01:36.293000      1065.69        4.38165100e+00        5.25494693e-06  24.8892  24.4537
0202-11-01_19:01:36.496000      1065.89        4.39247000e+00        5.54370440e-06  24.8892  24.4537
0202-11-01_19:01:36.695000      1066.09        4.40234000e+00        5.76818950e-06  24.8892  24.4537
0202-11-01_19:01:36.906000      1066.30        4.41149700e+00        6.08235661e-06  24.8892  24.4537
0202-11-01_19:01:37.110000      1066.50        4.42194700e+00        6.32630251e-06  24.8892  24.4537
0202-11-01_19:01:37.316000      1066.71        4.43215800e+00        6.66160526e-06  24.8892  24.4537
0202-11-01_19:01:37.520000      1066.92        4.44164600e+00        6.91800996e-06  24.9176  24.3745
0202-11-01_19:01:37.710000      1067.11        4.45193700e+00        7.27339406e-06  24.9176  24.3745
0202-11-01_19:01:37.906000      1067.30        4.46179800e+00        7.55651136e-06  24.9176  24.3745
0202-11-01_19:01:38.100000      1067.50        4.47089100e+00        7.85729256e-06  24.9176  24.3745
0202-11-01_19:01:38.320000      1067.72        4.48171300e+00        8.28320806e-06  24.9176  24.3745
0202-11-01_19:01:38.510000      1067.91        4.49129600e+00        8.59650886e-06  24.9071  24.3992
0202-11-01_19:01:38.715000      1068.11        4.50117200e+00        8.92046996e-06  24.9071  24.3992
0202-11-01_19:01:38.906000      1068.30        4.51150700e+00        9.37080506e-06  24.9071  24.3992
0202-11-01_19:01:39.105000      1068.50        4.52130400e+00        9.73672546e-06  24.9071  24.3992
0202-11-01_19:01:39.305000      1068.70        4.53048400e+00        1.01061788e-05  24.9071  24.3992
0202-11-01_19:01:39.508000      1068.90        4.54120500e+00        1.05134388e-05  24.8825  24.4269
0202-11-01_19:01:39.710000      1069.11        4.55122600e+00        1.10794256e-05  24.8825  24.4269
0202-11-01_19:01:39.906000      1069.30        4.56109500e+00        1.15155056e-05  24.8825  24.4269
0202-11-01_19:01:40.113000      1069.51        4.57094700e+00        1.20814923e-05  24.8825  24.4269
0202-11-01_19:01:40.310000      1069.71        4.58091000e+00        1.25214769e-05  24.8825  24.4269
0202-11-01_19:01:40.500000      1069.90        4.58979600e+00        1.29746010e-05  24.8680  24.3740
0202-11-01_19:01:40.707000      1070.10        4.60106200e+00        1.43264738e-05  24.8680  24.3740
0202-11-01_19:01:40.902000      1070.30        4.61103200e+00        1.44630122e-05  24.8680  24.3740
0202-11-01_19:01:41.100000      1070.50        4.62038100e+00        1.47235074e-05  24.8680  24.3740
0202-11-01_19:01:41.310000      1070.70        4.63091800e+00        1.60804004e-05  24.9246  24.4155
0202-11-01_19:01:41.516000      1070.91        4.64052500e+00        1.62297064e-05  24.9246  24.4155
0202-11-01_19:01:41.720000      1071.11        4.64991500e+00        1.75732741e-05  24.9246  24.4155
0202-11-01_19:01:41.910000      1071.31        4.66046400e+00        1.76744228e-05  24.9246  24.4155
0202-11-01_19:01:42.113000      1071.51        4.67073400e+00        1.89263244e-05  24.9246  24.4155
0202-11-01_19:01:42.320000      1071.72        4.68019800e+00        1.90641644e-05  24.9053  24.4206
0202-11-01_19:01:42.527000      1071.92        4.69034300e+00        2.02668551e-05  24.9053  24.4206
