Repository: shortlab/2025-devitre-PhD

# 2025-devitre-PhD
Data repository for Alexis Devitre's PhD thesis

File: chapter 5/cold_vs_warm/20K/ffj23/Ic/2_pulses/Ic_2023-11-01_19-07-37460054_f23-pulse-5p5ms-1.txt
# Ic = 3.76 A, n = 21.23 , Tavg = 24.91 K, f23-pulse-5p5ms-1
#datetime                        t_s     iHTS_A                vHTS_V                tHTS_K  tTAR_K
0202-11-01_19:06:02.395000      1331.79        1.04808100e-02        9.66555050e-09  24.8937  24.4598
0202-11-01_19:06:02.586000      1331.98        1.29548500e-02        2.84791050e-09  24.8937  24.4598
0202-11-01_19:06:02.793000      1332.19        2.28257900e-02       -6.75875950e-09  24.8937  24.4598
0202-11-01_19:06:02.990000      1332.38        3.20689500e-02        4.14946050e-09  24.8937  24.4598
0202-11-01_19:06:03.223000      1332.62        4.29787800e-02        1.05949905e-08  24.8937  24.4598
0202-11-01_19:06:03.418000      1332.82        5.16921000e-02        1.60487505e-08  24.9417  24.3623
0202-11-01_19:06:03.630000      1333.03        6.22249600e-02        1.44989405e-08  24.9417  24.3623
0202-11-01_19:06:03.820000      1333.22        7.22772500e-02        1.72257605e-08  24.9417  24.3623
0202-11-01_19:06:04.016000      1333.41        8.12131900e-02        1.73497105e-08  24.9417  24.3623
0202-11-01_19:06:04.242000      1333.64        9.20799800e-02        1.66059705e-08  24.9417  24.3623
0202-11-01_19:06:04.438000      1333.83        1.01720900e-01        1.66059705e-08  24.8962  24.4737
0202-11-01_19:06:04.640000      1334.04        1.11263800e-01        1.82174105e-08  24.8962  24.4737
0202-11-01_19:06:04.832000      1334.23        1.21979200e-01        1.62341005e-08  24.8962  24.4737
0202-11-01_19:06:05.043000      1334.44        1.31765600e-01        1.56143205e-08  24.8962  24.4737
0202-11-01_19:06:05.246000      1334.64        1.41559300e-01        1.59861905e-08  24.8962  24.4737
0202-11-01_19:06:05.450000      1334.85        1.52056000e-01        1.80314805e-08  24.8889  24.3531
0202-11-01_19:06:05.652000      1335.05        1.61566300e-01        1.81554305e-08  24.8889  24.3531
0202-11-01_19:06:05.844000      1335.24        1.70925200e-01        1.44987005e-08  24.8889  24.3531
0202-11-01_19:06:06.040000      1335.44        1.81578300e-01        1.13378005e-08  24.8889  24.3531
0202-11-01_19:06:06.234000      1335.63        1.91210300e-01        1.22055005e-08  24.9495  24.4418
0202-11-01_19:06:06.426000      1335.82        2.00214500e-01        9.78834050e-09  24.9495  24.4418
0202-11-01_19:06:06.633000      1336.03        2.11176300e-01        1.49945305e-08  24.9495  24.4418
0202-11-01_19:06:06.830000      1336.23        2.20843900e-01        1.56762905e-08  24.9495  24.4418
0202-11-01_19:06:07.023000      1336.42        2.30267900e-01        1.99528105e-08  24.9495  24.4418
0202-11-01_19:06:07.242000      1336.64        2.41088600e-01        1.95189605e-08  24.9495  24.4418
0202-11-01_19:06:07.438000      1336.83        2.50949200e-01        2.21220605e-08  24.9324  24.4135
0202-11-01_19:06:07.640000      1337.04        2.60395700e-01        2.33616305e-08  24.9324  24.4135
0202-11-01_19:06:07.832000      1337.23        2.70465500e-01        2.07585305e-08  24.9324  24.4135
0202-11-01_19:06:08.023000      1337.42        2.80740100e-01        2.00767705e-08  24.9324  24.4135
0202-11-01_19:06:08.250000      1337.65        2.89903100e-01        1.68538805e-08  24.9324  24.4135
0202-11-01_19:06:08.457000      1337.85        3.00812900e-01        2.29897505e-08  24.8884  24.3928
0202-11-01_19:06:08.660000      1338.06        3.09878600e-01        2.37335005e-08  24.8884  24.3928
0202-11-01_19:06:08.850000      1338.25        3.19794000e-01        2.06345705e-08  24.8884  24.3928
0202-11-01_19:06:09.055000      1338.45        3.30335800e-01        1.75356505e-08  24.8884  24.3928
0202-11-01_19:06:09.260000      1338.66        3.40052400e-01        1.63570905e-08  24.8884  24.3928
0202-11-01_19:06:09.453000      1338.85        3.49665100e-01        2.13763705e-08  24.8798  24.4421
0202-11-01_19:06:09.656000      1339.05        3.60080700e-01        1.80285605e-08  24.8798  24.4421
0202-11-01_19:06:09.860000      1339.25        3.69824000e-01        1.90818705e-08  24.8798  24.4421
0202-11-01_19:06:10.050000      1339.45        3.79588100e-01        1.67266905e-08  24.8798  24.4421
0202-11-01_19:06:10.266000      1339.66        3.90219000e-01        1.18304005e-08  24.8798  24.4421
0202-11-01_19:06:10.457000      1339.85        3.99206900e-01        1.88959405e-08  24.8885  24.4007
0202-11-01_19:06:10.652000      1340.05        4.08948700e-01        1.35657905e-08  24.8885  24.4007
0202-11-01_19:06:10.855000      1340.25        4.19428100e-01        1.68506505e-08  24.8885  24.4007
0202-11-01_19:06:11.050000      1340.45        4.29159500e-01        1.43095305e-08  24.8885  24.4007
0202-11-01_19:06:11.242000      1340.64        4.38386300e-01        1.88339605e-08  24.9590  24.3989
0202-11-01_19:06:11.445000      1340.84        4.49380800e-01        2.41641005e-08  24.9590  24.3989
0202-11-01_19:06:11.640000      1341.04        4.59069100e-01        2.49078505e-08  24.9590  24.3989
0202-11-01_19:06:11.844000      1341.24        4.68176900e-01        2.61474105e-08  24.9590  24.3989
0202-11-01_19:06:12.035000      1341.43        4.78884900e-01        1.89579205e-08  24.9590  24.3989
0202-11-01_19:06:12.242000      1341.64        4.88697900e-01        1.82141805e-08  24.9590  24.3989
0202-11-01_19:06:12.445000      1341.84        4.98328400e-01        1.73464805e-08  24.8994  24.4440
0202-11-01_19:06:12.650000      1342.05        5.08537700e-01        1.87719805e-08  24.8994  24.4440
0202-11-01_19:06:12.850000      1342.25        5.18751500e-01        2.08792505e-08  24.8994  24.4440
0202-11-01_19:06:13.043000      1342.44        5.28157900e-01        1.69746105e-08  24.8994  24.4440
0202-11-01_19:06:13.258000      1342.65        5.39006900e-01        1.57350405e-08  24.8994  24.4440
0202-11-01_19:06:13.453000      1342.85        5.48400900e-01        1.99495705e-08  24.9259  24.3415
0202-11-01_19:06:13.645000      1343.04        5.58019500e-01        1.66027405e-08  24.9259  24.3415
0202-11-01_19:06:13.848000      1343.25        5.68426200e-01        2.25526705e-08  24.9259  24.3415
0202-11-01_19:06:14.043000      1343.44        5.78316400e-01        2.01974805e-08  24.9259  24.3415
0202-11-01_19:06:14.240000      1343.64        5.87718400e-01        2.26146405e-08  24.9259  24.3415
0202-11-01_19:06:14.438000      1343.83        5.97926200e-01        2.83166605e-08  24.9399  24.4742
0202-11-01_19:06:14.630000      1344.03        6.08137000e-01        2.52797205e-08  24.9399  24.4742
0202-11-01_19:06:14.824000      1344.22        6.16927500e-01        2.85025905e-08  24.9399  24.4742
0202-11-01_19:06:15.030000      1344.43        6.27792100e-01        2.42880605e-08  24.9399  24.4742
0202-11-01_19:06:15.234000      1344.63        6.37982100e-01        2.76345005e-08  24.9399  24.4742
0202-11-01_19:06:15.438000      1344.83        6.47263800e-01        2.41013405e-08  24.9239  24.3545
0202-11-01_19:06:15.630000      1345.03        6.57572600e-01        1.96383705e-08  24.9239  24.3545
0202-11-01_19:06:15.824000      1345.22        6.67449400e-01        2.48445605e-08  24.9239  24.3545
0202-11-01_19:06:16.023000      1345.42        6.76578300e-01        2.72617205e-08  24.9239  24.3545
0202-11-01_19:06:16.240000      1345.63        6.87437700e-01        3.50710005e-08  24.9239  24.3545
0202-11-01_19:06:16.440000      1345.84        6.96992500e-01        3.29637305e-08  24.9513  24.4352
0202-11-01_19:06:16.640000      1346.04        7.06579300e-01        2.75096305e-08  24.9513  24.4352
0202-11-01_19:06:16.836000      1346.23        7.17316900e-01        2.39768605e-08  24.9513  24.4352
0202-11-01_19:06:17.043000      1346.44        7.26802000e-01        2.10638805e-08  24.9513  24.4352
0202-11-01_19:06:17.240000      1346.63        7.37444600e-01        2.79434805e-08  24.9513  24.4352
0202-11-01_19:06:17.430000      1346.83        7.47288900e-01        3.09184405e-08  24.8439  24.4130
0202-11-01_19:06:17.640000      1347.04        7.56681900e-01        3.17241605e-08  24.8439  24.4130
0202-11-01_19:06:17.832000      1347.23        7.66730900e-01        3.26538405e-08  24.8439  24.4130
0202-11-01_19:06:18.040000      1347.44        7.77171800e-01        2.79434805e-08  24.8439  24.4130
0202-11-01_19:06:18.234000      1347.63        7.85817000e-01        3.04226205e-08  24.8439  24.4130
0202-11-01_19:06:18.426000      1347.82        7.96801000e-01        2.91210705e-08  24.8930  24.3778
0202-11-01_19:06:18.630000      1348.03        8.06784700e-01        2.85632605e-08  24.8930  24.3778
0202-11-01_19:06:18.832000      1348.23        8.16204500e-01        2.45966505e-08  24.8930  24.3778
0202-11-01_19:06:19.023000      1348.42        8.26382600e-01        2.39768605e-08  24.8930  24.3778
0202-11-01_19:06:19.234000      1348.63        8.36863500e-01        2.86252405e-08  24.8930  24.3778
0202-11-01_19:06:19.426000      1348.82        8.46048800e-01        2.99267905e-08  24.8970  24.4221
0202-11-01_19:06:19.617000      1349.02        8.55891500e-01        3.26538405e-08  24.8970  24.4221
0202-11-01_19:06:19.830000      1349.22        8.66439500e-01        2.81913905e-08  24.8970  24.4221
0202-11-01_19:06:20.023000      1349.42        8.76386100e-01        3.29017505e-08  24.8970  24.4221
0202-11-01_19:06:20.220000      1349.61        8.85431900e-01        2.99267905e-08  24.8970  24.4221
0202-11-01_19:06:20.420000      1349.82        8.96142800e-01        3.10424005e-08  24.9207  24.3883
0202-11-01_19:06:20.620000      1350.02        9.06031600e-01        2.92450305e-08  24.9207  24.3883
0202-11-01_19:06:20.816000      1350.21        9.15104000e-01        2.80674405e-08  24.9207  24.3883
0202-11-01_19:06:21.020000      1350.41        9.25587900e-01        2.85012905e-08  24.9207  24.3883
0202-11-01_19:06:21.227000      1350.62        9.35728900e-01        3.43273805e-08  24.9207  24.3883
0202-11-01_19:06:21.418000      1350.81        9.45255700e-01        3.84180705e-08  24.9288  24.3848
0202-11-01_19:06:21.620000      1351.02        9.55531800e-01        4.23228305e-08  24.9288  24.3848
0202-11-01_19:06:21.824000      1351.22        9.65592700e-01        4.22608905e-08  24.9288  24.3848
0202-11-01_19:06:22.016000      1351.41        9.74788400e-01        4.79009305e-08  24.9288  24.3848
0202-11-01_19:06:22.223000      1351.62        9.85659600e-01        4.18270505e-08  24.9288  24.3848
0202-11-01_19:06:22.420000      1351.82        9.95744300e-01        4.30666105e-08  24.8959  24.4481
0202-11-01_19:06:22.613000      1352.01        1.00460400e+00        4.07734105e-08  24.8959  24.4481
0202-11-01_19:06:22.820000      1352.22        1.01519500e+00        4.48020105e-08  24.8959  24.4481
0202-11-01_19:06:23.016000      1352.41        1.02514600e+00        4.48639905e-08  24.8959  24.4481
0202-11-01_19:06:23.240000      1352.64        1.03429000e+00        4.04635205e-08  24.8959  24.4481
0202-11-01_19:06:23.434000      1352.83        1.04517200e+00        4.07114305e-08  24.9076  24.3411
0202-11-01_19:06:23.625000      1353.02        1.05501200e+00        4.23848505e-08  24.9076  24.3411
0202-11-01_19:06:23.830000      1353.23        1.06488400e+00        4.10213305e-08  24.9076  24.3411
0202-11-01_19:06:24.023000      1353.42        1.07490000e+00        4.16411105e-08  24.9076  24.3411
0202-11-01_19:06:24.250000      1353.65        1.08537500e+00        4.12692405e-08  24.9076  24.3411
0202-11-01_19:06:24.445000      1353.84        1.09425200e+00        4.45541005e-08  24.8776  24.4705
0202-11-01_19:06:24.645000      1354.04        1.10491800e+00        4.80248905e-08  24.8776  24.4705
0202-11-01_19:06:24.848000      1354.25        1.11497500e+00        4.30666105e-08  24.8776  24.4705
0202-11-01_19:06:25.043000      1354.44        1.12412600e+00        4.49879405e-08  24.8776  24.4705
0202-11-01_19:06:25.266000      1354.66        1.13481500e+00        4.42442005e-08  24.8776  24.4705
0202-11-01_19:06:25.457000      1354.85        1.14401900e+00        4.64134505e-08  24.8675  24.3531
0202-11-01_19:06:25.660000      1355.06        1.15404100e+00        4.51738805e-08  24.8675  24.3531
0202-11-01_19:06:25.850000      1355.25        1.16471400e+00        4.25088105e-08  24.8675  24.3531
0202-11-01_19:06:26.047000      1355.44        1.17420300e+00        4.35004605e-08  24.8675  24.3531
0202-11-01_19:06:26.254000      1355.65        1.18345900e+00        3.79843805e-08  24.8675  24.3531
0202-11-01_19:06:26.450000      1355.85        1.19404400e+00        3.54432705e-08  24.8935  24.4195
0202-11-01_19:06:26.640000      1356.04        1.20395000e+00        2.96173005e-08  24.8935  24.4195
0202-11-01_19:06:26.844000      1356.24        1.21349200e+00        2.75720105e-08  24.8935  24.4195
0202-11-01_19:06:27.035000      1356.43        1.22370300e+00        2.18700005e-08  24.8935  24.4195
0202-11-01_19:06:27.260000      1356.66        1.23384500e+00        2.10026305e-08  24.8935  24.4195
0202-11-01_19:06:27.460000      1356.86        1.24293300e+00        2.64571705e-08  24.8812  24.4058
0202-11-01_19:06:27.652000      1357.05        1.25360800e+00        2.35445205e-08  24.8812  24.4058
0202-11-01_19:06:27.855000      1357.25        1.26373700e+00        2.73252005e-08  24.8812  24.4058
0202-11-01_19:06:28.060000      1357.46        1.27295200e+00        2.16231905e-08  24.8812  24.4058
0202-11-01_19:06:28.258000      1357.66        1.28351000e+00        2.56517805e-08  24.8812  24.4058
0202-11-01_19:06:28.465000      1357.86        1.29344400e+00        2.26768205e-08  24.9654  24.3732
0202-11-01_19:06:28.656000      1358.05        1.30284200e+00        2.41643005e-08  24.9654  24.3732
0202-11-01_19:06:28.850000      1358.25        1.31290300e+00        2.42262805e-08  24.9654  24.3732
0202-11-01_19:06:29.050000      1358.45        1.32314300e+00        2.26148405e-08  24.9654  24.3732
0202-11-01_19:06:29.254000      1358.65        1.33296100e+00        2.89986205e-08  24.9327  24.4267
0202-11-01_19:06:29.445000      1358.84        1.34261700e+00        3.15397405e-08  24.9327  24.4267
0202-11-01_19:06:29.650000      1359.05        1.35306400e+00        3.59402005e-08  24.9327  24.4267
0202-11-01_19:06:29.844000      1359.24        1.36215900e+00        3.77995605e-08  24.9327  24.4267
0202-11-01_19:06:30.043000      1359.44        1.37209800e+00        3.24694105e-08  24.9327  24.4267
0202-11-01_19:06:30.254000      1359.65        1.38274500e+00        2.89986205e-08  24.9166  24.3964
0202-11-01_19:06:30.445000      1359.84        1.39276500e+00        2.86887305e-08  24.9166  24.3964
0202-11-01_19:06:30.652000      1360.05        1.40225600e+00        3.45147005e-08  24.9166  24.3964
0202-11-01_19:06:30.844000      1360.24        1.41244300e+00        4.17042005e-08  24.9166  24.3964
0202-11-01_19:06:31.035000      1360.43        1.42262500e+00        4.16422205e-08  24.9166  24.3964
0202-11-01_19:06:31.246000      1360.64        1.43231300e+00        4.10844105e-08  24.9166  24.3964
0202-11-01_19:06:31.440000      1360.84        1.44201500e+00        3.86052805e-08  24.9184  24.3931
0202-11-01_19:06:31.633000      1361.03        1.45247100e+00        3.47006305e-08  24.9184  24.3931
0202-11-01_19:06:31.830000      1361.23        1.46227000e+00        3.72417505e-08  24.9184  24.3931
0202-11-01_19:06:32.023000      1361.42        1.47130400e+00        3.91630805e-08  24.9184  24.3931
0202-11-01_19:06:32.250000      1361.65        1.48283700e+00        4.23859605e-08  24.9184  24.3931
0202-11-01_19:06:32.445000      1361.84        1.49190400e+00        4.43692705e-08  24.8192  24.4502
0202-11-01_19:06:32.650000      1362.04        1.50138100e+00        4.06505605e-08  24.8192  24.4502
0202-11-01_19:06:32.850000      1362.25        1.51168800e+00        5.11869005e-08  24.8192  24.4502
0202-11-01_19:06:33.043000      1362.44        1.52159600e+00        4.22620005e-08  24.8192  24.4502
0202-11-01_19:06:33.260000      1362.66        1.53085500e+00        4.75309805e-08  24.8192  24.4502
0202-11-01_19:06:33.453000      1362.85        1.54152000e+00        4.70977405e-08  24.9345  24.3349
0202-11-01_19:06:33.650000      1363.04        1.55146100e+00        5.45977405e-08  24.9345  24.3349
0202-11-01_19:06:33.844000      1363.24        1.56055600e+00        4.59207605e-08  24.9345  24.3349
0202-11-01_19:06:34.040000      1363.43        1.57138100e+00        4.15822705e-08  24.9345  24.3349
0202-11-01_19:06:34.234000      1363.63        1.58143100e+00        3.87932405e-08  24.9345  24.3349
0202-11-01_19:06:34.438000      1363.84        1.59069100e+00        4.74702205e-08  24.8731  24.4580
0202-11-01_19:06:34.633000      1364.03        1.60130400e+00        4.51770205e-08  24.8731  24.4580
0202-11-01_19:06:34.824000      1364.22        1.61100600e+00        4.47431705e-08  24.8731  24.4580
0202-11-01_19:06:35.030000      1364.43        1.62028900e+00        4.16442405e-08  24.8731  24.4580
0202-11-01_19:06:35.242000      1364.64        1.63130700e+00        3.82974105e-08  24.8905  24.3484
0202-11-01_19:06:35.434000      1364.83        1.64116500e+00        3.76156405e-08  24.8905  24.3484
0202-11-01_19:06:35.633000      1365.03        1.64998900e+00        3.56943105e-08  24.8905  24.3484
0202-11-01_19:06:35.824000      1365.22        1.66117000e+00        3.56323305e-08  24.8905  24.3484
0202-11-01_19:06:36.020000      1365.42        1.67093400e+00        3.03641605e-08  24.8905  24.3484
0202-11-01_19:06:36.250000      1365.65        1.68103800e+00        2.65834805e-08  24.8905  24.3484
0202-11-01_19:06:36.450000      1365.85        1.69036400e+00        2.46621505e-08  24.9230  24.4123
0202-11-01_19:06:36.640000      1366.04        1.70061900e+00        2.55298405e-08  24.9230  24.4123
0202-11-01_19:06:36.850000      1366.25        1.70957300e+00        2.75131505e-08  24.9230  24.4123
0202-11-01_19:06:37.047000      1366.44        1.72050700e+00        2.88147005e-08  24.9230  24.4123
0202-11-01_19:06:37.260000      1366.66        1.73060800e+00        2.76371105e-08  24.9230  24.4123
0202-11-01_19:06:37.453000      1366.85        1.74013400e+00        3.17276905e-08  24.8811  24.4111
0202-11-01_19:06:37.650000      1367.04        1.75012200e+00        2.86287705e-08  24.8811  24.4111
0202-11-01_19:06:37.840000      1367.24        1.76011300e+00        2.95584405e-08  24.8811  24.4111
0202-11-01_19:06:38.047000      1367.44        1.76915000e+00        2.16871805e-08  24.8811  24.4111
0202-11-01_19:06:38.250000      1367.65        1.77969800e+00        2.19350905e-08  24.8811  24.4111
0202-11-01_19:06:38.453000      1367.85        1.78980600e+00        2.03856305e-08  24.9041  24.3750
0202-11-01_19:06:38.652000      1368.05        1.79951400e+00        2.68933705e-08  24.9041  24.3750
0202-11-01_19:06:38.844000      1368.24        1.80948700e+00        2.76371105e-08  24.9041  24.3750
0202-11-01_19:06:39.050000      1368.45        1.81939000e+00        2.53439105e-08  24.9041  24.3750
0202-11-01_19:06:39.258000      1368.66        1.82895200e+00        2.60251905e-08  24.9041  24.3750
0202-11-01_19:06:39.465000      1368.86        1.83996900e+00        3.13548505e-08  24.9128  24.4298
0202-11-01_19:06:39.656000      1369.05        1.84920900e+00        3.40816705e-08  24.9128  24.4298
0202-11-01_19:06:39.860000      1369.26        1.85818500e+00        2.85036105e-08  24.9128  24.4298
0202-11-01_19:06:40.062000      1369.46        1.86939800e+00        2.75739305e-08  24.9128  24.4298
0202-11-01_19:06:40.260000      1369.66        1.87915000e+00        2.32974205e-08  24.9128  24.4298
0202-11-01_19:06:40.465000      1369.86        1.88862600e+00        2.51567705e-08  24.8576  24.4013
0202-11-01_19:06:40.660000      1370.06        1.89919100e+00        2.36073105e-08  24.8576  24.4013
0202-11-01_19:06:40.850000      1370.25        1.90907800e+00        2.08802605e-08  24.8576  24.4013
0202-11-01_19:06:41.060000      1370.45        1.91792100e+00        1.98266205e-08  24.8576  24.4013
0202-11-01_19:06:41.277000      1370.68        1.92921000e+00        1.90828805e-08  24.8576  24.4013
0202-11-01_19:06:41.484000      1370.88        1.93853500e+00        2.11281705e-08  24.9000  24.3756
0202-11-01_19:06:41.676000      1371.07        1.94856900e+00        2.30495005e-08  24.9000  24.3756
0202-11-01_19:06:41.875000      1371.27        1.95854000e+00        2.66442505e-08  24.9000  24.3756
0202-11-01_19:06:42.070000      1371.47        1.96802000e+00        2.74499705e-08  24.9000  24.3756
0202-11-01_19:06:42.277000      1371.67        1.97800000e+00        2.21818005e-08  24.9000  24.3756
0202-11-01_19:06:42.473000      1371.87        1.98849700e+00        2.18099305e-08  24.8887  24.4469
0202-11-01_19:06:42.664000      1372.06        1.99865900e+00        2.34833505e-08  24.8887  24.4469
0202-11-01_19:06:42.870000      1372.27        2.00776700e+00        2.45989605e-08  24.8887  24.4469
0202-11-01_19:06:43.066000      1372.46        2.01831400e+00        2.59005105e-08  24.8887  24.4469
0202-11-01_19:06:43.260000      1372.66        2.02836800e+00        2.40411605e-08  24.8626  24.3301
0202-11-01_19:06:43.465000      1372.86        2.03712600e+00        2.54666605e-08  24.8626  24.3301
0202-11-01_19:06:43.668000      1373.06        2.04802100e+00        2.10661905e-08  24.8626  24.3301
0202-11-01_19:06:43.860000      1373.26        2.05780400e+00        2.47849005e-08  24.8626  24.3301
0202-11-01_19:06:44.062000      1373.46        2.06699400e+00        1.57980205e-08  24.8626  24.3301
0202-11-01_19:06:44.266000      1373.66        2.07789100e+00        1.75334205e-08  24.9334  24.4545
0202-11-01_19:06:44.457000      1373.85        2.08784500e+00        1.72235305e-08  24.9334  24.4545
0202-11-01_19:06:44.660000      1374.06        2.09681600e+00        2.26156505e-08  24.9334  24.4545
0202-11-01_19:06:44.863000      1374.26        2.10768100e+00        1.77193605e-08  24.9334  24.4545
0202-11-01_19:06:45.055000      1374.45        2.11780900e+00        1.66036405e-08  24.9334  24.4545
0202-11-01_19:06:45.266000      1374.66        2.12739300e+00        2.08177405e-08  24.9153  24.3526
0202-11-01_19:06:45.457000      1374.85        2.13747700e+00        2.10653205e-08  24.9153  24.3526
0202-11-01_19:06:45.650000      1375.05        2.14724400e+00        2.26145705e-08  24.9153  24.3526
0202-11-01_19:06:45.855000      1375.25        2.15701100e+00        2.49077705e-08  24.9153  24.3526
0202-11-01_19:06:46.047000      1375.44        2.16679000e+00        2.38541305e-08  24.9153  24.3526
0202-11-01_19:06:46.242000      1375.64        2.17741900e+00        2.29244605e-08  24.9268  24.4167
0202-11-01_19:06:46.445000      1375.84        2.18702000e+00        2.35442405e-08  24.9268  24.4167
0202-11-01_19:06:46.637000      1376.03        2.19673100e+00        2.39161105e-08  24.9268  24.4167
0202-11-01_19:06:46.832000      1376.23        2.20724900e+00        2.72629505e-08  24.9268  24.4167
0202-11-01_19:06:47.030000      1376.43        2.21705200e+00        2.96181305e-08  24.9268  24.4167
0202-11-01_19:06:47.234000      1376.63        2.22627700e+00        2.87504305e-08  24.9268  24.4167
0202-11-01_19:06:47.430000      1376.82        2.23670900e+00        2.97420805e-08  24.9237  24.4168
0202-11-01_19:06:47.637000      1377.03        2.24670900e+00        2.60853605e-08  24.9237  24.4168
0202-11-01_19:06:47.830000      1377.23        2.25665100e+00        3.10436305e-08  24.9237  24.4168
0202-11-01_19:06:48.023000      1377.42        2.26674300e+00        2.85644905e-08  24.9237  24.4168
0202-11-01_19:06:48.230000      1377.63        2.27668500e+00        2.34822605e-08  24.8330  24.3821
0202-11-01_19:06:48.426000      1377.82        2.28609000e+00        1.94536705e-08  24.8330  24.3821
0202-11-01_19:06:48.617000      1378.01        2.29640600e+00        2.28005005e-08  24.8330  24.3821
0202-11-01_19:06:48.820000      1378.22        2.30637100e+00        3.15394605e-08  24.8330  24.3821
0202-11-01_19:06:49.023000      1378.42        2.31578800e+00        3.48862905e-08  24.8330  24.3821
0202-11-01_19:06:49.254000      1378.65        2.32687100e+00        3.49482705e-08  24.8330  24.3821
0202-11-01_19:06:49.450000      1378.84        2.33540300e+00        2.91223005e-08  24.8677  24.4240
0202-11-01_19:06:49.652000      1379.05        2.34665600e+00        2.65811905e-08  24.8677  24.4240
0202-11-01_19:06:49.850000      1379.25        2.35613200e+00        2.03213605e-08  24.8677  24.4240
0202-11-01_19:06:50.055000      1379.45        2.36586500e+00        2.28624805e-08  24.8677  24.4240
0202-11-01_19:06:50.260000      1379.66        2.37589500e+00        3.24691405e-08  24.8677  24.4240
0202-11-01_19:06:50.457000      1379.85        2.38549400e+00        3.10436305e-08  24.9452  24.3944
0202-11-01_19:06:50.664000      1380.06        2.39546700e+00        2.83165805e-08  24.9452  24.3944
0202-11-01_19:06:50.860000      1380.26        2.40563400e+00        1.84620105e-08  24.9452  24.3944
0202-11-01_19:06:51.050000      1380.45        2.41551200e+00        1.61066905e-08  24.9452  24.3944
0202-11-01_19:06:51.260000      1380.66        2.42544100e+00        1.61061305e-08  24.9452  24.3944
0202-11-01_19:06:51.457000      1380.85        2.43549000e+00        1.47421905e-08  24.8728  24.3704
0202-11-01_19:06:51.650000      1381.05        2.44551200e+00        2.07538105e-08  24.8728  24.3704
0202-11-01_19:06:51.855000      1381.25        2.45515100e+00        1.98241405e-08  24.8728  24.3704
0202-11-01_19:06:52.047000      1381.44        2.46514800e+00        2.21173405e-08  24.8728  24.3704
0202-11-01_19:06:52.266000      1381.66        2.47550100e+00        1.46799305e-08  24.8728  24.3704
0202-11-01_19:06:52.460000      1381.86        2.48513000e+00        1.77168705e-08  24.9147  24.4415
0202-11-01_19:06:52.652000      1382.05        2.49471500e+00        1.12091405e-08  24.9147  24.4415
0202-11-01_19:06:52.855000      1382.25        2.50499400e+00        1.30065105e-08  24.9147  24.4415
0202-11-01_19:06:53.047000      1382.44        2.51486200e+00        9.34979050e-09  24.9147  24.4415
0202-11-01_19:06:53.260000      1382.66        2.52431300e+00        1.48658705e-08  24.9147  24.4415
0202-11-01_19:06:53.465000      1382.86        2.53513500e+00        2.00100705e-08  24.9167  24.3324
0202-11-01_19:06:53.656000      1383.05        2.54500800e+00        2.06298605e-08  24.9167  24.3324
0202-11-01_19:06:53.855000      1383.25        2.55374300e+00        1.57955405e-08  24.9167  24.3324
0202-11-01_19:06:54.047000      1383.44        2.56481000e+00        1.21388205e-08  24.9167  24.3324
0202-11-01_19:06:54.260000      1383.66        2.57484900e+00        1.02174905e-08  24.9167  24.3324
0202-11-01_19:06:54.453000      1383.85        2.58419000e+00        1.10851805e-08  24.9193  24.4616
0202-11-01_19:06:54.650000      1384.04        2.59450500e+00        1.03414405e-08  24.9193  24.4616
0202-11-01_19:06:54.850000      1384.25        2.60433300e+00        4.88734050e-09  24.9193  24.4616
0202-11-01_19:06:55.050000      1384.45        2.61384200e+00        2.84206050e-09  24.9193  24.4616
0202-11-01_19:06:55.258000      1384.65        2.62440600e+00        3.52382050e-09  24.9193  24.4616
0202-11-01_19:06:55.460000      1384.86        2.63434300e+00        9.53572050e-09  24.8940  24.3560
0202-11-01_19:06:55.656000      1385.05        2.64363700e+00        8.54407050e-09  24.8940  24.3560
0202-11-01_19:06:55.848000      1385.24        2.65404200e+00        9.78364050e-09  24.8940  24.3560
0202-11-01_19:06:56.055000      1385.45        2.66379700e+00        9.65968050e-09  24.8940  24.3560
0202-11-01_19:06:56.258000      1385.65        2.67376000e+00        1.67252205e-08  24.8940  24.3560
0202-11-01_19:06:56.450000      1385.85        2.68361200e+00        1.64773005e-08  24.9010  24.4197
0202-11-01_19:06:56.645000      1386.04        2.69362600e+00        2.01960105e-08  24.9010  24.4197
0202-11-01_19:06:56.840000      1386.24        2.70353000e+00        2.02579905e-08  24.9010  24.4197
0202-11-01_19:06:57.030000      1386.43        2.71311100e+00        1.92664105e-08  24.9010  24.4197
0202-11-01_19:06:57.242000      1386.64        2.72349800e+00        1.41225105e-08  24.9010  24.4197
0202-11-01_19:06:57.434000      1386.83        2.73387200e+00        1.09618405e-08  24.8712  24.4188
0202-11-01_19:06:57.630000      1387.02        2.74283500e+00        1.23255205e-08  24.8712  24.4188
0202-11-01_19:06:57.832000      1387.23        2.75312200e+00        1.87712805e-08  24.8712  24.4188
0202-11-01_19:06:58.027000      1387.42        2.76314500e+00        1.94530405e-08  24.8712  24.4188
0202-11-01_19:06:58.266000      1387.66        2.77337000e+00        2.17462405e-08  24.8712  24.4188
0202-11-01_19:06:58.460000      1387.86        2.78334900e+00        2.03207405e-08  24.9175  24.3803
0202-11-01_19:06:58.660000      1388.06        2.79293600e+00        1.49905905e-08  24.9175  24.3803
0202-11-01_19:06:58.855000      1388.25        2.80251200e+00        1.13958405e-08  24.9175  24.3803
0202-11-01_19:06:59.047000      1388.44        2.81312500e+00        1.12718905e-08  24.9175  24.3803
0202-11-01_19:06:59.258000      1388.66        2.82299100e+00        1.61681805e-08  24.9175  24.3803
0202-11-01_19:06:59.457000      1388.85        2.83237900e+00        1.74697305e-08  24.9334  24.4168
0202-11-01_19:06:59.650000      1389.05        2.84283000e+00        2.06306305e-08  24.9334  24.4168
0202-11-01_19:06:59.840000      1389.24        2.85280600e+00        2.42873505e-08  24.9334  24.4168
0202-11-01_19:07:00.035000      1389.43        2.86186400e+00        2.59607705e-08  24.9334  24.4168
0202-11-01_19:07:00.250000      1389.65        2.87287300e+00        2.30477905e-08  24.9334  24.4168
0202-11-01_19:07:00.445000      1389.84        2.88214000e+00        2.09405205e-08  24.9057  24.3893
0202-11-01_19:07:00.637000      1390.03        2.89197400e+00        2.27378905e-08  24.9057  24.3893
0202-11-01_19:07:00.840000      1390.24        2.90199300e+00        2.55889005e-08  24.9057  24.3893
0202-11-01_19:07:01.035000      1390.43        2.91233000e+00        2.53409905e-08  24.9057  24.3893
0202-11-01_19:07:01.230000      1390.63        2.92194600e+00        2.34196605e-08  24.9057  24.3893
0202-11-01_19:07:01.438000      1390.83        2.93221700e+00        2.37295505e-08  24.9285  24.3708
0202-11-01_19:07:01.630000      1391.03        2.94215800e+00        2.54649405e-08  24.9285  24.3708
0202-11-01_19:07:01.820000      1391.22        2.95189200e+00        3.10430005e-08  24.9285  24.3708
0202-11-01_19:07:02.027000      1391.42        2.96138300e+00        3.25304805e-08  24.9285  24.3708
0202-11-01_19:07:02.227000      1391.62        2.97190700e+00        3.11669605e-08  24.9285  24.3708
0202-11-01_19:07:02.418000      1391.81        2.98192900e+00        3.00513505e-08  24.9444  24.4493
0202-11-01_19:07:02.620000      1392.02        2.99076600e+00        2.61467105e-08  24.9444  24.4493
0202-11-01_19:07:02.816000      1392.21        3.00187900e+00        2.87498005e-08  24.9444  24.4493
0202-11-01_19:07:03.008000      1392.40        3.01126800e+00        2.55888205e-08  24.9444  24.4493
0202-11-01_19:07:03.242000      1392.64        3.02128300e+00        2.47207905e-08  24.9444  24.4493
0202-11-01_19:07:03.445000      1392.84        3.03181700e+00        2.21174505e-08  24.9164  24.3363
0202-11-01_19:07:03.645000      1393.04        3.04119700e+00        2.86870005e-08  24.9164  24.3363
0202-11-01_19:07:03.840000      1393.24        3.05129500e+00        2.86250205e-08  24.9164  24.3363
0202-11-01_19:07:04.047000      1393.44        3.06146100e+00        2.88729305e-08  24.9164  24.3363
0202-11-01_19:07:04.242000      1393.64        3.07104700e+00        2.48443405e-08  24.9164  24.3363
0202-11-01_19:07:04.434000      1393.83        3.08093700e+00        2.74474305e-08  24.8891  24.4611
0202-11-01_19:07:04.640000      1394.04        3.09104500e+00        2.97406305e-08  24.8891  24.4611
0202-11-01_19:07:04.832000      1394.23        3.10115600e+00        3.17859205e-08  24.8891  24.4611
0202-11-01_19:07:05.023000      1394.42        3.11026400e+00        3.24057005e-08  24.8891  24.4611
0202-11-01_19:07:05.240000      1394.63        3.12136400e+00        2.97406305e-08  24.8891  24.4611
0202-11-01_19:07:05.434000      1394.83        3.13086100e+00        2.86250205e-08  24.9431  24.3597
0202-11-01_19:07:05.625000      1395.02        3.14052700e+00        2.83771105e-08  24.9431  24.3597
0202-11-01_19:07:05.824000      1395.22        3.15074700e+00        2.67656705e-08  24.9431  24.3597
0202-11-01_19:07:06.016000      1395.41        3.16062400e+00        3.33353805e-08  24.9431  24.3597
0202-11-01_19:07:06.258000      1395.65        3.17065800e+00        3.61863805e-08  24.9431  24.3597
0202-11-01_19:07:06.460000      1395.86        3.18069900e+00        3.56905605e-08  24.8757  24.4160
0202-11-01_19:07:06.652000      1396.05        3.19050200e+00        3.86655205e-08  24.8757  24.4160
0202-11-01_19:07:06.848000      1396.24        3.20014300e+00        3.35832905e-08  24.8757  24.4160
0202-11-01_19:07:07.050000      1396.45        3.21065800e+00        3.46989005e-08  24.8757  24.4160
0202-11-01_19:07:07.260000      1396.66        3.22039200e+00        3.91613505e-08  24.8757  24.4160
0202-11-01_19:07:07.453000      1396.85        3.22976600e+00        4.20743305e-08  24.8592  24.4176
0202-11-01_19:07:07.650000      1397.05        3.24022300e+00        4.30040105e-08  24.8592  24.4176
0202-11-01_19:07:07.844000      1397.24        3.24952300e+00        4.12066305e-08  24.8592  24.4176
0202-11-01_19:07:08.035000      1397.43        3.25964100e+00        3.92853005e-08  24.8592  24.4176
0202-11-01_19:07:08.242000      1397.64        3.26988800e+00        4.25081805e-08  24.8592  24.4176
0202-11-01_19:07:08.438000      1397.83        3.27977500e+00        4.07108105e-08  24.9189  24.3720
0202-11-01_19:07:08.630000      1398.03        3.28848800e+00        4.42435805e-08  24.9189  24.3720
0202-11-01_19:07:08.832000      1398.23        3.29983300e+00        3.89134305e-08  24.9189  24.3720
0202-11-01_19:07:09.035000      1398.43        3.30965300e+00        3.80460005e-08  24.9189  24.3720
0202-11-01_19:07:09.230000      1398.63        3.31911000e+00        3.77365105e-08  24.9189  24.3720
0202-11-01_19:07:09.438000      1398.83        3.32960200e+00        3.94724405e-08  24.9131  24.4205
0202-11-01_19:07:09.630000      1399.03        3.33925200e+00        3.77991605e-08  24.9131  24.4205
0202-11-01_19:07:09.824000      1399.22        3.34845800e+00        4.24475405e-08  24.9131  24.4205
0202-11-01_19:07:10.030000      1399.43        3.35939400e+00        4.83974705e-08  24.9131  24.4205
0202-11-01_19:07:10.227000      1399.62        3.36966800e+00        5.29838705e-08  24.9131  24.4205
0202-11-01_19:07:10.418000      1399.82        3.37856800e+00        4.82115305e-08  24.8617  24.3874
0202-11-01_19:07:10.625000      1400.02        3.38936200e+00        5.17443005e-08  24.8617  24.3874
0202-11-01_19:07:10.816000      1400.21        3.39895200e+00        5.35416805e-08  24.8617  24.3874
0202-11-01_19:07:11.010000      1400.41        3.40806700e+00        5.99874305e-08  24.8617  24.3874
0202-11-01_19:07:11.223000      1400.62        3.41895100e+00        5.49052005e-08  24.8617  24.3874
0202-11-01_19:07:11.418000      1400.82        3.42855800e+00        5.08146305e-08  24.9032  24.3642
0202-11-01_19:07:11.613000      1401.01        3.43797300e+00        4.96990205e-08  24.9032  24.3642
0202-11-01_19:07:11.805000      1401.20        3.44857900e+00        5.29218905e-08  24.9032  24.3642
0202-11-01_19:07:11.996000      1401.39        3.45863700e+00        6.73008905e-08  24.9032  24.3642
0202-11-01_19:07:12.227000      1401.63        3.46831300e+00        6.74248505e-08  24.9032  24.3642
0202-11-01_19:07:12.434000      1401.83        3.47847800e+00        7.20732305e-08  24.9682  24.4513
0202-11-01_19:07:12.637000      1402.03        3.48777200e+00        6.74868205e-08  24.9682  24.4513
0202-11-01_19:07:12.830000      1402.22        3.49758400e+00        7.12675105e-08  24.9682  24.4513
0202-11-01_19:07:13.035000      1402.43        3.50792400e+00        7.62257805e-08  24.9682  24.4513
0202-11-01_19:07:13.240000      1402.64        3.51758800e+00        7.77132605e-08  24.9682  24.4513
0202-11-01_19:07:13.434000      1402.83        3.52781700e+00        7.49242305e-08  24.9432  24.3368
0202-11-01_19:07:13.640000      1403.04        3.53793100e+00        7.14534405e-08  24.9432  24.3368
0202-11-01_19:07:13.836000      1403.23        3.54731700e+00        8.47168305e-08  24.9432  24.3368
0202-11-01_19:07:14.030000      1403.43        3.55787500e+00        9.33938105e-08  24.9432  24.3368
0202-11-01_19:07:14.240000      1403.63        3.56779800e+00        9.81661405e-08  24.9432  24.3368
0202-11-01_19:07:14.434000      1403.83        3.57734400e+00        1.00025501e-07  24.9025  24.4619
0202-11-01_19:07:14.625000      1404.02        3.58760300e+00        1.00955171e-07  24.9025  24.4619
0202-11-01_19:07:14.832000      1404.23        3.59738700e+00        1.01822871e-07  24.9025  24.4619
0202-11-01_19:07:15.030000      1404.43        3.60645500e+00        1.08702261e-07  24.9025  24.4619
0202-11-01_19:07:15.230000      1404.63        3.61724700e+00        1.15209681e-07  24.9025  24.4619
0202-11-01_19:07:15.434000      1404.83        3.62715800e+00        1.21964901e-07  24.8999  24.3633
0202-11-01_19:07:15.625000      1405.02        3.63696700e+00        1.25869431e-07  24.8999  24.3633
0202-11-01_19:07:15.820000      1405.22        3.64720400e+00        1.35290151e-07  24.8999  24.3633
0202-11-01_19:07:16.023000      1405.42        3.65737400e+00        1.45578571e-07  24.8999  24.3633
0202-11-01_19:07:16.250000      1405.65        3.66717300e+00        1.52644111e-07  24.8999  24.3633
0202-11-01_19:07:16.453000      1405.85        3.67704600e+00        1.65845511e-07  24.8402  24.4123
0202-11-01_19:07:16.656000      1406.05        3.68633700e+00        1.67271011e-07  24.8402  24.4123
0202-11-01_19:07:16.860000      1406.25        3.69665300e+00        1.74832371e-07  24.8402  24.4123
0202-11-01_19:07:17.050000      1406.45        3.70705800e+00        1.79108881e-07  24.8402  24.4123
0202-11-01_19:07:17.266000      1406.66        3.71663300e+00        1.87290031e-07  24.8402  24.4123
0202-11-01_19:07:17.465000      1406.86        3.72648400e+00        1.97516471e-07  24.8869  24.4240
0202-11-01_19:07:17.668000      1407.07        3.73643200e+00        2.04396071e-07  24.8869  24.4240
0202-11-01_19:07:17.863000      1407.26        3.74607500e+00        2.15304271e-07  24.8869  24.4240
0202-11-01_19:07:18.060000      1407.45        3.75645300e+00        2.18713091e-07  24.8869  24.4240
0202-11-01_19:07:18.266000      1407.66        3.76644200e+00        2.28009851e-07  24.9430  24.3714
0202-11-01_19:07:18.460000      1407.86        3.77583900e+00        2.46665351e-07  24.9430  24.3714
0202-11-01_19:07:18.664000      1408.06        3.78618200e+00        2.56333981e-07  24.9430  24.3714
0202-11-01_19:07:18.867000      1408.26        3.79611400e+00        2.73811891e-07  24.9430  24.3714
0202-11-01_19:07:19.074000      1408.47        3.80578200e+00        2.86579441e-07  24.9430  24.3714
0202-11-01_19:07:19.277000      1408.67        3.81589000e+00        2.96743901e-07  24.9137  24.4163
0202-11-01_19:07:19.470000      1408.87        3.82567200e+00        3.10751021e-07  24.9137  24.4163
0202-11-01_19:07:19.676000      1409.07        3.83555800e+00        3.29654431e-07  24.9137  24.4163
0202-11-01_19:07:19.870000      1409.27        3.84619300e+00        3.46202671e-07  24.9137  24.4163
0202-11-01_19:07:20.066000      1409.46        3.85612600e+00        3.62441011e-07  24.9137  24.4163
0202-11-01_19:07:20.266000      1409.66        3.86561900e+00        3.81406401e-07  24.9006  24.3956
0202-11-01_19:07:20.465000      1409.86        3.87588900e+00        3.99008271e-07  24.9006  24.3956
0202-11-01_19:07:20.660000      1410.06        3.88573500e+00        4.16238271e-07  24.9006  24.3956
0202-11-01_19:07:20.867000      1410.26        3.89497600e+00        4.44624381e-07  24.9006  24.3956
0202-11-01_19:07:21.062000      1410.46        3.90549400e+00        4.68733511e-07  24.9006  24.3956
0202-11-01_19:07:21.285000      1410.68        3.91559100e+00        4.97180981e-07  24.9735  24.3676
0202-11-01_19:07:21.480000      1410.88        3.92537900e+00        5.22405721e-07  24.9735  24.3676
0202-11-01_19:07:21.680000      1411.08        3.93550600e+00        5.57981311e-07  24.9735  24.3676
0202-11-01_19:07:21.870000      1411.27        3.94504000e+00        5.86367411e-07  24.9735  24.3676
0202-11-01_19:07:22.070000      1411.47        3.95464100e+00        6.09423371e-07  24.9735  24.3676
0202-11-01_19:07:22.270000      1411.67        3.96503500e+00        6.44875001e-07  24.9735  24.3676
0202-11-01_19:07:22.470000      1411.86        3.97494000e+00        6.81070381e-07  24.9242  24.4533
0202-11-01_19:07:22.660000      1412.06        3.98437200e+00        7.16460031e-07  24.9242  24.4533
0202-11-01_19:07:22.860000      1412.26        3.99498300e+00        7.71186951e-07  24.9242  24.4533
0202-11-01_19:07:23.055000      1412.45        4.00488400e+00        8.03911531e-07  24.9242  24.4533
0202-11-01_19:07:23.250000      1412.65        4.01391600e+00        8.43701651e-07  24.9324  24.3383
0202-11-01_19:07:23.453000      1412.85        4.02475800e+00        8.89317741e-07  24.9324  24.3383
0202-11-01_19:07:23.656000      1413.05        4.03484100e+00        9.19997041e-07  24.9324  24.3383
0202-11-01_19:07:23.860000      1413.26        4.04420500e+00        9.78070791e-07  24.9324  24.3383
0202-11-01_19:07:24.060000      1413.46        4.05449600e+00        1.03230187e-06  24.9324  24.3383
0202-11-01_19:07:24.277000      1413.67        4.06450800e+00        1.08572724e-06  24.9324  24.3383
0202-11-01_19:07:24.473000      1413.87        4.07457200e+00        1.15842788e-06  24.9089  24.4611
0202-11-01_19:07:24.688000      1414.08        4.08433900e+00        1.22648015e-06  24.9089  24.4611
0202-11-01_19:07:24.883000      1414.28        4.09373900e+00        1.27463735e-06  24.9089  24.4611
0202-11-01_19:07:25.110000      1414.51        4.10445300e+00        1.35477540e-06  24.9089  24.4611
0202-11-01_19:07:25.316000      1414.71        4.11367100e+00        1.41154760e-06  24.9232  24.3697
0202-11-01_19:07:25.516000      1414.91        4.12361700e+00        1.50730420e-06  24.9232  24.3697
0202-11-01_19:07:25.710000      1415.11        4.13412500e+00        1.57225754e-06  24.9232  24.3697
0202-11-01_19:07:25.910000      1415.31        4.14351500e+00        1.64508214e-06  24.9232  24.3697
0202-11-01_19:07:26.113000      1415.51        4.15325100e+00        1.74449547e-06  24.9232  24.3697
0202-11-01_19:07:26.310000      1415.70        4.16375000e+00        1.82568715e-06  24.8988  24.4184
0202-11-01_19:07:26.508000      1415.91        4.17333300e+00        1.91642350e-06  24.8988  24.4184
0202-11-01_19:07:26.710000      1416.11        4.18326200e+00        2.03604178e-06  24.8988  24.4184
0202-11-01_19:07:26.902000      1416.30        4.19353600e+00        2.13384397e-06  24.8988  24.4184
0202-11-01_19:07:27.113000      1416.51        4.20308400e+00        2.25854572e-06  24.8988  24.4184
0202-11-01_19:07:27.310000      1416.70        4.21332100e+00        2.36329014e-06  24.8931  24.4232
0202-11-01_19:07:27.500000      1416.90        4.22340600e+00        2.46450150e-06  24.8931  24.4232
0202-11-01_19:07:27.703000      1417.10        4.23310400e+00        2.62074908e-06  24.8931  24.4232
0202-11-01_19:07:27.900000      1417.30        4.24277400e+00        2.73900390e-06  24.8931  24.4232
0202-11-01_19:07:28.098000      1417.49        4.25315700e+00        2.86698932e-06  24.8931  24.4232
0202-11-01_19:07:28.293000      1417.69        4.26271300e+00        3.02850507e-06  24.8931  24.4232
0202-11-01_19:07:28.490000      1417.88        4.27288200e+00        3.15500302e-06  24.9109  24.3737
0202-11-01_19:07:28.684000      1418.08        4.28315400e+00        3.29464038e-06  24.9109  24.3737
0202-11-01_19:07:28.890000      1418.29        4.29303400e+00        3.49216559e-06  24.9109  24.3737
0202-11-01_19:07:29.090000      1418.49        4.30258800e+00        3.64723558e-06  24.9109  24.3737
0202-11-01_19:07:29.293000      1418.69        4.31269500e+00        3.80441284e-06  24.9150  24.4131
0202-11-01_19:07:29.492000      1418.89        4.32261500e+00        4.02648150e-06  24.9150  24.4131
0202-11-01_19:07:29.700000      1419.10        4.33235700e+00        4.15198779e-06  24.9150  24.4131
0202-11-01_19:07:29.902000      1419.30        4.34249800e+00        4.40083112e-06  24.9150  24.4131
0202-11-01_19:07:30.110000      1419.50        4.35233500e+00        4.59959589e-06  24.9150  24.4131
0202-11-01_19:07:30.312000      1419.71        4.36217700e+00        4.85810785e-06  24.9150  24.4131
0202-11-01_19:07:30.520000      1419.92        4.37256900e+00        5.05073676e-06  24.8922  24.3935
0202-11-01_19:07:30.715000      1420.11        4.38229600e+00        5.32610686e-06  24.8922  24.3935
0202-11-01_19:07:30.906000      1420.30        4.39123400e+00        5.53974645e-06  24.8922  24.3935
0202-11-01_19:07:31.098000      1420.50        4.40178500e+00        5.77154571e-06  24.8922  24.3935
0202-11-01_19:07:31.305000      1420.70        4.41217400e+00        6.09457721e-06  24.9548  24.3693
0202-11-01_19:07:31.496000      1420.89        4.42144700e+00        6.34887464e-06  24.9548  24.3693
0202-11-01_19:07:31.695000      1421.09        4.43215300e+00        6.60571316e-06  24.9548  24.3693
0202-11-01_19:07:31.900000      1421.30        4.44143800e+00        6.97299726e-06  24.9548  24.3693
0202-11-01_19:07:32.098000      1421.50        4.45153000e+00        7.24793346e-06  24.9548  24.3693
0202-11-01_19:07:32.293000      1421.69        4.46182000e+00        7.53861226e-06  24.9399  24.4531
0202-11-01_19:07:32.490000      1421.89        4.47158400e+00        7.92864236e-06  24.9399  24.4531
0202-11-01_19:07:32.688000      1422.08        4.48072900e+00        8.24219116e-06  24.9399  24.4531
0202-11-01_19:07:32.883000      1422.28        4.49119400e+00        8.56720546e-06  24.9399  24.4531
0202-11-01_19:07:33.080000      1422.47        4.50123100e+00        9.01468746e-06  24.9399  24.4531
0202-11-01_19:07:33.277000      1422.67        4.51019300e+00        9.36319036e-06  24.9167  24.3406
0202-11-01_19:07:33.484000      1422.88        4.52120500e+00        9.71528856e-06  24.9167  24.3406
0202-11-01_19:07:33.680000      1423.07        4.53098100e+00        1.02179333e-05  24.9167  24.3406
0202-11-01_19:07:33.870000      1423.27        4.54074300e+00        1.06155247e-05  24.9167  24.3406
0202-11-01_19:07:34.082000      1423.48        4.55040800e+00        1.11492825e-05  24.9167  24.3406
0202-11-01_19:07:34.280000      1423.68        4.56091100e+00        1.15615008e-05  24.9075  24.4626
0202-11-01_19:07:34.490000      1423.89        4.57099700e+00        1.21354206e-05  24.9075  24.4626
0202-11-01_19:07:34.684000      1424.08        4.58036700e+00        1.25706328e-05  24.9075  24.4626
0202-11-01_19:07:34.883000      1424.28        4.59105400e+00        1.30356567e-05  24.9075  24.4626
0202-11-01_19:07:35.080000      1424.48        4.60088800e+00        1.36663487e-05  24.9075  24.4626
0202-11-01_19:07:35.273000      1424.67        4.60969300e+00        1.41640971e-05  24.9405  24.3662
0202-11-01_19:07:35.465000      1424.86        4.62054500e+00        1.55813569e-05  24.9405  24.3662
0202-11-01_19:07:35.660000      1425.06        4.63007400e+00        1.57149823e-05  24.9405  24.3662
0202-11-01_19:07:35.863000      1425.26        4.63940700e+00        1.59986573e-05  24.9405  24.3662
0202-11-01_19:07:36.062000      1425.46        4.65053000e+00        1.71312503e-05  24.9405  24.3662
0202-11-01_19:07:36.266000      1425.66        4.66010300e+00        1.83232806e-05  24.9405  24.3662
0202-11-01_19:07:36.470000      1425.87        4.66954900e+00        1.83967870e-05  24.9061  24.4163
0202-11-01_19:07:36.660000      1426.06        4.67996600e+00        1.98058035e-05  24.9061  24.4163
0202-11-01_19:07:36.863000      1426.26        4.69002100e+00        1.99273432e-05  24.9061  24.4163
0202-11-01_19:07:37.066000      1426.46        4.69924500e+00        2.13930700e-05  24.9061  24.4163
