Repository: shortlab/2025-devitre-PhD

# 2025-devitre-PhD
Data repository for Alexis Devitre's PhD thesis

File: chapter 5/cold_vs_warm/20K/ffj23/Ic/2_pulses/Ic_2023-11-01_19-11-55480459_f23-pulse-5p5ms-2.txt
# Ic = 3.78 A, n = 21.80 , Tavg = 24.91 K, f23-pulse-5p5ms-2
#datetime                        t_s     iHTS_A                vHTS_V                tHTS_K  tTAR_K
0202-11-01_19:10:20.520000      1589.91        4.92498100e-02       -3.26006650e-09  24.8797  24.4522
0202-11-01_19:10:20.720000      1590.12        1.25949100e-02       -6.17305650e-09  24.8797  24.4522
0202-11-01_19:10:20.910000      1590.31        2.29466800e-02        1.01644350e-09  24.8797  24.4522
0202-11-01_19:10:21.105000      1590.50        3.25415400e-02        4.98306350e-09  24.8797  24.4522
0202-11-01_19:10:21.316000      1590.71        4.17959500e-02        7.40022350e-09  24.8797  24.4522
0202-11-01_19:10:21.508000      1590.91        5.26359900e-02        8.67735000e-11  24.9691  24.3673
0202-11-01_19:10:21.700000      1591.10        6.22397600e-02       -1.02884650e-09  24.9691  24.3673
0202-11-01_19:10:21.902000      1591.30        7.13938300e-02       -6.73085650e-09  24.9691  24.3673
0202-11-01_19:10:22.105000      1591.50        8.19845500e-02       -4.87150650e-09  24.9691  24.3673
0202-11-01_19:10:22.305000      1591.70        9.24298100e-02       -2.33038650e-09  24.9691  24.3673
0202-11-01_19:10:22.510000      1591.91        1.01370200e-01        2.87579350e-09  24.9733  24.4708
0202-11-01_19:10:22.703000      1592.10        1.12130100e-01        4.17734350e-09  24.9733  24.4708
0202-11-01_19:10:22.900000      1592.29        1.22152500e-01       -4.37567650e-09  24.9733  24.4708
0202-11-01_19:10:23.100000      1592.50        1.31576600e-01       -3.71865000e-11  24.9733  24.4708
0202-11-01_19:10:23.300000      1592.70        1.41552900e-01        4.58643500e-10  24.9548  24.3494
0202-11-01_19:10:23.492000      1592.89        1.51655400e-01        7.83407350e-09  24.9548  24.3494
0202-11-01_19:10:23.690000      1593.09        1.60981600e-01        8.70177350e-09  24.9548  24.3494
0202-11-01_19:10:23.883000      1593.28        1.71423900e-01        4.05338350e-09  24.9548  24.3494
0202-11-01_19:10:24.074000      1593.47        1.81475900e-01        5.10702350e-09  24.9548  24.3494
0202-11-01_19:10:24.277000      1593.67        1.91337900e-01        4.67257350e-09  24.9120  24.3777
0202-11-01_19:10:24.480000      1593.88        2.00821800e-01        6.90299350e-09  24.9120  24.3777
0202-11-01_19:10:24.670000      1594.07        2.11492700e-01        7.70810350e-09  24.9120  24.3777
0202-11-01_19:10:24.880000      1594.27        2.20853100e-01        7.64613350e-09  24.9120  24.3777
0202-11-01_19:10:25.070000      1594.47        2.28812400e-01        3.92742350e-09  24.9120  24.3777
0202-11-01_19:10:25.266000      1594.66        2.41053500e-01        2.43994350e-09  24.9120  24.3777
0202-11-01_19:10:25.470000      1594.87        2.50859100e-01       -1.83656650e-09  24.9204  24.4571
0202-11-01_19:10:25.664000      1595.06        2.60255100e-01        5.84875350e-09  24.9204  24.4571
0202-11-01_19:10:25.855000      1595.25        2.70375300e-01        4.91908350e-09  24.9204  24.4571
0202-11-01_19:10:26.062000      1595.46        2.80565000e-01        4.98106350e-09  24.9204  24.4571
0202-11-01_19:10:26.260000      1595.66        2.90229600e-01        6.34458350e-09  24.9017  24.3671
0202-11-01_19:10:26.453000      1595.85        3.00523500e-01        8.01800350e-09  24.9017  24.3671
0202-11-01_19:10:26.656000      1596.05        3.10225300e-01        5.35293350e-09  24.9017  24.3671
0202-11-01_19:10:26.850000      1596.25        3.19901700e-01        7.64613350e-09  24.9017  24.3671
0202-11-01_19:10:27.060000      1596.45        3.29792000e-01        4.54721350e-09  24.9017  24.3671
0202-11-01_19:10:27.258000      1596.65        3.40029400e-01        8.63778350e-09  24.9017  24.3671
0202-11-01_19:10:27.450000      1596.85        3.49826200e-01        4.54721350e-09  24.9620  24.4347
0202-11-01_19:10:27.652000      1597.05        3.59611600e-01        2.62588350e-09  24.9620  24.4347
0202-11-01_19:10:27.848000      1597.24        3.69492900e-01        1.07642350e-09  24.9620  24.4347
0202-11-01_19:10:28.040000      1597.44        3.79650300e-01        4.91908350e-09  24.9620  24.4347
0202-11-01_19:10:28.258000      1597.65        3.89834300e-01        2.81181350e-09  24.9620  24.4347
0202-11-01_19:10:28.453000      1597.85        3.99878900e-01        3.24566350e-09  24.9382  24.4163
0202-11-01_19:10:28.656000      1598.05        4.09487100e-01        3.67951350e-09  24.9382  24.4163
0202-11-01_19:10:28.848000      1598.24        4.19217000e-01        8.45185350e-09  24.9382  24.4163
0202-11-01_19:10:29.040000      1598.44        4.28868300e-01        1.06210935e-08  24.9382  24.4163
0202-11-01_19:10:29.254000      1598.65        4.39513600e-01        7.52217350e-09  24.9382  24.4163
0202-11-01_19:10:29.445000      1598.84        4.49136700e-01        9.38152350e-09  24.8853  24.3732
0202-11-01_19:10:29.650000      1599.05        4.58694400e-01        7.66523500e-10  24.8853  24.3732
0202-11-01_19:10:29.850000      1599.25        4.69053600e-01        1.44829350e-09  24.8853  24.3732
0202-11-01_19:10:30.043000      1599.44        4.79018000e-01       -3.91865000e-11  24.8853  24.3732
0202-11-01_19:10:30.258000      1599.66        4.88767300e-01        7.58437350e-09  24.8853  24.3732
0202-11-01_19:10:30.453000      1599.85        4.98964700e-01        1.13032335e-08  24.9275  24.4495
0202-11-01_19:10:30.645000      1600.04        5.08939500e-01        1.06836135e-08  24.9275  24.4495
0202-11-01_19:10:30.848000      1600.24        5.18536600e-01        7.95656350e-09  24.9275  24.4495
0202-11-01_19:10:31.050000      1600.45        5.28284400e-01        7.15084350e-09  24.9275  24.4495
0202-11-01_19:10:31.250000      1600.65        5.38748900e-01        8.20448350e-09  24.9275  24.4495
0202-11-01_19:10:31.460000      1600.86        5.48487800e-01        9.69196350e-09  24.9366  24.3608
0202-11-01_19:10:31.652000      1601.05        5.58253300e-01        6.59304350e-09  24.9366  24.3608
0202-11-01_19:10:31.844000      1601.24        5.68395800e-01        6.03523350e-09  24.9366  24.3608
0202-11-01_19:10:32.047000      1601.44        5.77925400e-01        4.60973350e-09  24.9366  24.3608
0202-11-01_19:10:32.250000      1601.65        5.88223700e-01        2.93631350e-09  24.9366  24.3608
0202-11-01_19:10:32.440000      1601.84        5.98410100e-01       -3.69537650e-09  24.8825  24.4239
0202-11-01_19:10:32.650000      1602.05        6.07593800e-01        2.50246350e-09  24.8825  24.4239
0202-11-01_19:10:32.844000      1602.24        6.17901100e-01        1.69675350e-09  24.8825  24.4239
0202-11-01_19:10:33.047000      1602.44        6.28021300e-01        5.66336350e-09  24.8825  24.4239
0202-11-01_19:10:33.254000      1602.65        6.37939800e-01        6.96491350e-09  24.8825  24.4239
0202-11-01_19:10:33.450000      1602.85        6.47644500e-01        7.27480350e-09  24.9142  24.4102
0202-11-01_19:10:33.650000      1603.04        6.58094200e-01        7.70865350e-09  24.9142  24.4102
0202-11-01_19:10:33.840000      1603.24        6.67318000e-01        1.45882535e-08  24.9142  24.4102
0202-11-01_19:10:34.030000      1603.43        6.76944100e-01        1.47741935e-08  24.9142  24.4102
0202-11-01_19:10:34.242000      1603.64        6.87870200e-01        1.14893335e-08  24.9142  24.4102
0202-11-01_19:10:34.438000      1603.83        6.97156400e-01        2.62642350e-09  24.9402  24.3726
0202-11-01_19:10:34.630000      1604.03        7.06850700e-01        6.46908350e-09  24.9402  24.3726
0202-11-01_19:10:34.836000      1604.23        7.17297500e-01        6.96491350e-09  24.9402  24.3726
0202-11-01_19:10:35.027000      1604.42        7.27215900e-01        4.98160350e-09  24.9402  24.3726
0202-11-01_19:10:35.230000      1604.63        7.36603000e-01        2.37851350e-09  24.9402  24.3726
0202-11-01_19:10:35.420000      1604.82        7.47230800e-01       -4.43911650e-09  24.8881  24.4523
0202-11-01_19:10:35.617000      1605.01        7.57322900e-01       -2.14591650e-09  24.8881  24.4523
0202-11-01_19:10:35.810000      1605.21        7.66754500e-01       -6.36044650e-09  24.8881  24.4523
0202-11-01_19:10:36.020000      1605.41        7.76195100e-01       -8.44366500e-10  24.8881  24.4523
0202-11-01_19:10:36.242000      1605.64        7.87327500e-01       -1.62316500e-10  24.8881  24.4523
0202-11-01_19:10:36.445000      1605.84        7.96520200e-01        2.19324350e-09  24.8621  24.4011
0202-11-01_19:10:36.640000      1606.04        8.06530600e-01        2.00759350e-09  24.8621  24.4011
0202-11-01_19:10:36.844000      1606.24        8.17023400e-01        2.87529350e-09  24.8621  24.4011
0202-11-01_19:10:37.040000      1606.43        8.26260600e-01        4.17684350e-09  24.8621  24.4011
0202-11-01_19:10:37.234000      1606.63        8.36121900e-01        2.56540350e-09  24.8621  24.4011
0202-11-01_19:10:37.440000      1606.84        8.46478100e-01        1.07792350e-09  24.9343  24.4242
0202-11-01_19:10:37.637000      1607.03        8.56586500e-01       -3.26056650e-09  24.9343  24.4242
0202-11-01_19:10:37.830000      1607.22        8.65607000e-01       -3.88035650e-09  24.9343  24.4242
0202-11-01_19:10:38.035000      1607.43        8.76223000e-01       -1.77308650e-09  24.9343  24.4242
0202-11-01_19:10:38.234000      1607.63        8.86329900e-01       -4.37617650e-09  24.9343  24.4242
0202-11-01_19:10:38.426000      1607.82        8.95724400e-01       -1.71110650e-09  24.8746  24.4035
0202-11-01_19:10:38.630000      1608.03        9.06034600e-01       -7.66103650e-09  24.8746  24.4035
0202-11-01_19:10:38.824000      1608.22        9.16319300e-01        1.13990350e-09  24.8746  24.4035
0202-11-01_19:10:39.030000      1608.43        9.25051900e-01        3.55705350e-09  24.8746  24.4035
0202-11-01_19:10:39.242000      1608.64        9.35960200e-01        1.82166350e-09  24.8840  24.3629
0202-11-01_19:10:39.434000      1608.83        9.45613000e-01        5.82093500e-10  24.8840  24.3629
0202-11-01_19:10:39.630000      1609.03        9.55365200e-01        4.98256350e-09  24.8840  24.3629
0202-11-01_19:10:39.824000      1609.22        9.65093600e-01        1.01267735e-08  24.8840  24.3629
0202-11-01_19:10:40.016000      1609.41        9.75435000e-01        9.81687350e-09  24.8840  24.3629
0202-11-01_19:10:40.266000      1609.66        9.86053500e-01        6.59400350e-09  24.8840  24.3629
0202-11-01_19:10:40.460000      1609.86        9.95367900e-01        8.32939350e-09  24.9404  24.4407
0202-11-01_19:10:40.652000      1610.05        1.00519400e+00        9.38303350e-09  24.9404  24.4407
0202-11-01_19:10:40.848000      1610.24        1.01441500e+00        5.66432350e-09  24.9404  24.4407
0202-11-01_19:10:41.055000      1610.45        1.02508600e+00        7.52367350e-09  24.9404  24.4407
0202-11-01_19:10:41.258000      1610.66        1.03514100e+00        7.08982350e-09  24.9404  24.4407
0202-11-01_19:10:41.453000      1610.85        1.04457400e+00        8.70126350e-09  24.8728  24.3531
0202-11-01_19:10:41.650000      1611.04        1.05491300e+00        7.70961350e-09  24.8728  24.3531
0202-11-01_19:10:41.840000      1611.24        1.06491100e+00        2.75133350e-09  24.8728  24.3531
0202-11-01_19:10:42.035000      1611.43        1.07360200e+00        1.26385350e-09  24.8728  24.3531
0202-11-01_19:10:42.246000      1611.64        1.08501500e+00        3.18545350e-09  24.8728  24.3531
0202-11-01_19:10:42.453000      1611.85        1.09498500e+00        2.81377350e-09  24.8610  24.4190
0202-11-01_19:10:42.656000      1612.05        1.10420500e+00        7.09048350e-09  24.8610  24.4190
0202-11-01_19:10:42.850000      1612.25        1.11418100e+00        5.04519350e-09  24.8610  24.4190
0202-11-01_19:10:43.043000      1612.44        1.12447000e+00        1.54575735e-08  24.8610  24.4190
0202-11-01_19:10:43.260000      1612.66        1.13374600e+00        2.29569635e-08  24.8610  24.4190
0202-11-01_19:10:43.465000      1612.86        1.14453300e+00        2.67996235e-08  24.9303  24.4103
0202-11-01_19:10:43.668000      1613.06        1.15399100e+00        1.91143035e-08  24.9303  24.4103
0202-11-01_19:10:43.860000      1613.26        1.16384700e+00        1.82466035e-08  24.9303  24.4103
0202-11-01_19:10:44.070000      1613.47        1.17375900e+00        1.75648435e-08  24.9303  24.4103
0202-11-01_19:10:44.266000      1613.66        1.18406700e+00        1.91762835e-08  24.9303  24.4103
0202-11-01_19:10:44.460000      1613.86        1.19367300e+00        2.19033335e-08  24.9054  24.3666
0202-11-01_19:10:44.660000      1614.06        1.20357300e+00        2.51262035e-08  24.9054  24.3666
0202-11-01_19:10:44.850000      1614.25        1.21366000e+00        2.56840135e-08  24.9054  24.3666
0202-11-01_19:10:45.047000      1614.44        1.22342400e+00        2.12835435e-08  24.9054  24.3666
0202-11-01_19:10:45.258000      1614.65        1.23330200e+00        1.67591235e-08  24.9054  24.3666
0202-11-01_19:10:45.450000      1614.85        1.24355700e+00        1.88044035e-08  24.9235  24.4484
0202-11-01_19:10:45.645000      1615.04        1.25335600e+00        1.95481535e-08  24.9235  24.4484
0202-11-01_19:10:45.844000      1615.24        1.26270700e+00        1.61393335e-08  24.9235  24.4484
0202-11-01_19:10:46.047000      1615.44        1.27338100e+00        1.97340835e-08  24.9235  24.4484
0202-11-01_19:10:46.246000      1615.64        1.28340900e+00        2.19653035e-08  24.9235  24.4484
0202-11-01_19:10:46.450000      1615.85        1.29245400e+00        2.63038035e-08  24.9304  24.3625
0202-11-01_19:10:46.640000      1616.04        1.30299300e+00        2.74813935e-08  24.9304  24.3625
0202-11-01_19:10:46.832000      1616.23        1.31265400e+00        2.24611335e-08  24.9304  24.3625
0202-11-01_19:10:47.035000      1616.43        1.32261700e+00        2.24611335e-08  24.9304  24.3625
0202-11-01_19:10:47.240000      1616.63        1.33285800e+00        1.40320735e-08  24.9304  24.3625
0202-11-01_19:10:47.438000      1616.83        1.34274400e+00        1.94861735e-08  24.9249  24.4212
0202-11-01_19:10:47.640000      1617.04        1.35214100e+00        2.22132235e-08  24.9249  24.4212
0202-11-01_19:10:47.844000      1617.24        1.36288300e+00        1.70690135e-08  24.9249  24.4212
0202-11-01_19:10:48.035000      1617.43        1.37267700e+00        1.52716335e-08  24.9249  24.4212
0202-11-01_19:10:48.246000      1617.64        1.38162200e+00        1.00039735e-08  24.8921  24.4178
0202-11-01_19:10:48.438000      1617.83        1.39247300e+00        1.42188835e-08  24.8921  24.4178
0202-11-01_19:10:48.630000      1618.03        1.40246100e+00        1.52109235e-08  24.8921  24.4178
0202-11-01_19:10:48.832000      1618.23        1.41214500e+00        1.96733735e-08  24.8921  24.4178
0202-11-01_19:10:49.035000      1618.43        1.42188800e+00        2.04171135e-08  24.8921  24.4178
0202-11-01_19:10:49.240000      1618.64        1.43239400e+00        1.69463135e-08  24.8921  24.4178
0202-11-01_19:10:49.440000      1618.84        1.44165100e+00        1.93014935e-08  24.9380  24.3625
0202-11-01_19:10:49.637000      1619.03        1.45195100e+00        2.02311735e-08  24.9380  24.3625
0202-11-01_19:10:49.830000      1619.22        1.46208000e+00        2.50654935e-08  24.9380  24.3625
0202-11-01_19:10:50.035000      1619.43        1.47199100e+00        2.78545235e-08  24.9380  24.3625
0202-11-01_19:10:50.246000      1619.64        1.48189500e+00        2.30202035e-08  24.9380  24.3625
0202-11-01_19:10:50.438000      1619.83        1.49194500e+00        1.78140135e-08  24.9050  24.4514
0202-11-01_19:10:50.640000      1620.04        1.50212900e+00        2.07889835e-08  24.9050  24.4514
0202-11-01_19:10:50.832000      1620.23        1.51124200e+00        2.09749135e-08  24.9050  24.4514
0202-11-01_19:10:51.027000      1620.42        1.52160700e+00        2.32681235e-08  24.9050  24.4514
0202-11-01_19:10:51.240000      1620.64        1.53210000e+00        2.10988735e-08  24.9050  24.4514
0202-11-01_19:10:51.440000      1620.84        1.54112600e+00        1.91155635e-08  24.8561  24.3629
0202-11-01_19:10:51.637000      1621.03        1.55150100e+00        1.99832635e-08  24.8561  24.3629
0202-11-01_19:10:51.832000      1621.23        1.56137800e+00        2.12848135e-08  24.8561  24.3629
0202-11-01_19:10:52.023000      1621.42        1.57091800e+00        2.28342735e-08  24.8561  24.3629
0202-11-01_19:10:52.242000      1621.64        1.58167400e+00        2.13467835e-08  24.8561  24.3629
0202-11-01_19:10:52.450000      1621.85        1.59066900e+00        2.11608535e-08  24.8876  24.4700
0202-11-01_19:10:52.640000      1622.04        1.60087100e+00        1.87436935e-08  24.8876  24.4700
0202-11-01_19:10:52.832000      1622.23        1.61091700e+00        1.49010235e-08  24.8876  24.4700
0202-11-01_19:10:53.040000      1622.44        1.62095300e+00        1.21119935e-08  24.8876  24.4700
0202-11-01_19:10:53.266000      1622.66        1.63063900e+00        1.36614635e-08  24.8876  24.4700
0202-11-01_19:10:53.465000      1622.86        1.64074000e+00        1.60166435e-08  24.9069  24.4169
0202-11-01_19:10:53.668000      1623.06        1.65043400e+00        1.95494135e-08  24.9069  24.4169
0202-11-01_19:10:53.867000      1623.27        1.66037000e+00        1.77520335e-08  24.9069  24.4169
0202-11-01_19:10:54.062000      1623.46        1.67054000e+00        2.07266635e-08  24.9069  24.4169
0202-11-01_19:10:54.266000      1623.66        1.68015200e+00        2.32047935e-08  24.9069  24.4169
0202-11-01_19:10:54.470000      1623.86        1.69049700e+00        2.17159635e-08  24.8814  24.3705
0202-11-01_19:10:54.660000      1624.06        1.70040200e+00        2.47522335e-08  24.8814  24.3705
0202-11-01_19:10:54.863000      1624.26        1.71026500e+00        1.83684535e-08  24.8814  24.3705
0202-11-01_19:10:55.066000      1624.46        1.72019500e+00        2.49381635e-08  24.8814  24.3705
0202-11-01_19:10:55.270000      1624.67        1.73090300e+00        1.79965835e-08  24.8814  24.3705
0202-11-01_19:10:55.460000      1624.86        1.73958900e+00        2.30168335e-08  24.9421  24.4515
0202-11-01_19:10:55.656000      1625.05        1.75037500e+00        2.27069435e-08  24.9421  24.4515
0202-11-01_19:10:55.848000      1625.24        1.76010400e+00        2.89047835e-08  24.9421  24.4515
0202-11-01_19:10:56.055000      1625.45        1.76972200e+00        2.58058635e-08  24.9421  24.4515
0202-11-01_19:10:56.250000      1625.65        1.77962400e+00        2.26449635e-08  24.9530  24.3692
0202-11-01_19:10:56.440000      1625.84        1.79012300e+00        2.33267235e-08  24.9530  24.3692
0202-11-01_19:10:56.650000      1626.04        1.79957600e+00        2.55579535e-08  24.9530  24.3692
0202-11-01_19:10:56.840000      1626.24        1.80951000e+00        2.44423335e-08  24.9530  24.3692
0202-11-01_19:10:57.043000      1626.44        1.81998700e+00        2.71693835e-08  24.9530  24.3692
0202-11-01_19:10:57.234000      1626.63        1.82957600e+00        2.30788135e-08  24.9530  24.3692
0202-11-01_19:10:57.426000      1626.82        1.83951900e+00        2.53720135e-08  24.8936  24.4177
0202-11-01_19:10:57.620000      1627.02        1.84997800e+00        2.67975135e-08  24.8936  24.4177
0202-11-01_19:10:57.820000      1627.22        1.85961000e+00        3.08261135e-08  24.8936  24.4177
0202-11-01_19:10:58.010000      1627.41        1.86888400e+00        2.80990635e-08  24.8936  24.4177
0202-11-01_19:10:58.207000      1627.60        1.87927200e+00        3.13219435e-08  24.8936  24.4177
0202-11-01_19:10:58.410000      1627.81        1.88957300e+00        2.76652135e-08  24.9252  24.4093
0202-11-01_19:10:58.600000      1628.00        1.89889500e+00        3.02063335e-08  24.9252  24.4093
0202-11-01_19:10:58.797000      1628.19        1.90919900e+00        2.61157535e-08  24.9252  24.4093
0202-11-01_19:10:59             1628.40        1.91894700e+00        3.05162235e-08  24.9252  24.4093
0202-11-01_19:10:59.200000      1628.60        1.92884700e+00        3.20656835e-08  24.9252  24.4093
0202-11-01_19:10:59.395000      1628.79        1.93900300e+00        3.23755735e-08  24.8984  24.3641
0202-11-01_19:10:59.590000      1628.98        1.94922300e+00        3.33672235e-08  24.8984  24.3641
0202-11-01_19:10:59.780000      1629.18        1.95831800e+00        3.40489935e-08  24.8984  24.3641
0202-11-01_19:10:59.973000      1629.37        1.96884900e+00        3.21896335e-08  24.8984  24.3641
0202-11-01_19:11:00.195000      1629.59        1.97899500e+00        3.28713035e-08  24.8984  24.3641
0202-11-01_19:11:00.390000      1629.79        1.98857500e+00        3.33670535e-08  24.8717  24.4476
0202-11-01_19:11:00.594000      1629.99        1.99876000e+00        3.21893935e-08  24.8717  24.4476
0202-11-01_19:11:00.790000      1630.18        2.00838200e+00        3.54742435e-08  24.8717  24.4476
0202-11-01_19:11:00.980000      1630.38        2.01801000e+00        3.21893935e-08  24.8717  24.4476
0202-11-01_19:11:01.240000      1630.64        2.02845400e+00        3.42966535e-08  24.8717  24.4476
0202-11-01_19:11:01.438000      1630.84        2.03805400e+00        2.57436335e-08  24.9037  24.3677
0202-11-01_19:11:01.633000      1631.03        2.04832600e+00        2.74170535e-08  24.9037  24.3677
0202-11-01_19:11:01.824000      1631.22        2.05778900e+00        3.31810435e-08  24.9037  24.3677
0202-11-01_19:11:02.030000      1631.43        2.06730100e+00        2.97102535e-08  24.9037  24.3677
0202-11-01_19:11:02.234000      1631.63        2.07874800e+00        3.16935635e-08  24.9037  24.3677
0202-11-01_19:11:02.430000      1631.82        2.08785100e+00        3.15076235e-08  24.9152  24.4257
0202-11-01_19:11:02.620000      1632.02        2.09726600e+00        3.90070135e-08  24.9152  24.4257
0202-11-01_19:11:02.812000      1632.21        2.10714900e+00        4.19819735e-08  24.9152  24.4257
0202-11-01_19:11:03.016000      1632.41        2.11784600e+00        4.55767235e-08  24.9152  24.4257
0202-11-01_19:11:03.250000      1632.65        2.12792400e+00        4.24778035e-08  24.9152  24.4257
0202-11-01_19:11:03.445000      1632.84        2.13777400e+00        3.68997535e-08  24.9534  24.4237
0202-11-01_19:11:03.637000      1633.03        2.14718300e+00        4.20439535e-08  24.9534  24.4237
0202-11-01_19:11:03.840000      1633.24        2.15677500e+00        4.08043835e-08  24.9534  24.4237
0202-11-01_19:11:04.043000      1633.44        2.16746400e+00        4.30356135e-08  24.9534  24.4237
0202-11-01_19:11:04.266000      1633.66        2.17740900e+00        3.99366935e-08  24.9534  24.4237
0202-11-01_19:11:04.457000      1633.85        2.18719200e+00        4.40272635e-08  24.9504  24.3682
0202-11-01_19:11:04.650000      1634.05        2.19702900e+00        4.10523035e-08  24.9504  24.3682
0202-11-01_19:11:04.850000      1634.25        2.20662100e+00        4.57626635e-08  24.9504  24.3682
0202-11-01_19:11:05.047000      1634.44        2.21641600e+00        5.01011435e-08  24.9504  24.3682
0202-11-01_19:11:05.246000      1634.64        2.22680200e+00        4.99771935e-08  24.9504  24.3682
0202-11-01_19:11:05.445000      1634.84        2.23683600e+00        5.30761135e-08  24.8770  24.4465
0202-11-01_19:11:05.640000      1635.04        2.24663800e+00        5.26422635e-08  24.8770  24.4465
0202-11-01_19:11:05.832000      1635.23        2.25667700e+00        5.48115035e-08  24.8770  24.4465
0202-11-01_19:11:06.023000      1635.42        2.26613100e+00        5.04730535e-08  24.8770  24.4465
0202-11-01_19:11:06.230000      1635.63        2.27628300e+00        4.87997735e-08  24.8770  24.4465
0202-11-01_19:11:06.426000      1635.82        2.28658500e+00        5.26425335e-08  24.9200  24.3651
0202-11-01_19:11:06.617000      1636.01        2.29642600e+00        5.36962335e-08  24.9200  24.3651
0202-11-01_19:11:06.824000      1636.22        2.30601300e+00        5.45639335e-08  24.9200  24.3651
0202-11-01_19:11:07.016000      1636.41        2.31621100e+00        5.23946935e-08  24.9200  24.3651
0202-11-01_19:11:07.207000      1636.60        2.32644200e+00        5.16509535e-08  24.9200  24.3651
0202-11-01_19:11:07.414000      1636.81        2.33587600e+00        4.55770635e-08  24.9881  24.4291
0202-11-01_19:11:07.605000      1637.00        2.34563500e+00        4.58869635e-08  24.9881  24.4291
0202-11-01_19:11:07.800000      1637.20        2.35578700e+00        4.08047335e-08  24.9881  24.4291
0202-11-01_19:11:08.004000      1637.40        2.36575000e+00        4.19823235e-08  24.9881  24.4291
0202-11-01_19:11:08.203000      1637.60        2.37566300e+00        4.27880435e-08  24.9881  24.4291
0202-11-01_19:11:08.400000      1637.79        2.38591200e+00        4.53911335e-08  24.8767  24.4148
0202-11-01_19:11:08.600000      1638.00        2.39513000e+00        4.68786135e-08  24.8767  24.4148
0202-11-01_19:11:08.793000      1638.19        2.40532800e+00        4.59489335e-08  24.8767  24.4148
0202-11-01_19:11:08.996000      1638.39        2.41576600e+00        4.79322435e-08  24.8767  24.4148
0202-11-01_19:11:09.195000      1638.59        2.42548100e+00        5.12171035e-08  24.8767  24.4148
0202-11-01_19:11:09.410000      1638.81        2.43508900e+00        5.30144735e-08  24.8916  24.3659
0202-11-01_19:11:09.600000      1639.00        2.44537100e+00        5.14030335e-08  24.8916  24.3659
0202-11-01_19:11:09.805000      1639.20        2.45500900e+00        5.04733635e-08  24.8916  24.3659
0202-11-01_19:11:10.008000      1639.41        2.46502700e+00        4.71265235e-08  24.8916  24.3659
0202-11-01_19:11:10.207000      1639.61        2.47535900e+00        4.40276035e-08  24.8916  24.3659
0202-11-01_19:11:10.414000      1639.81        2.48461600e+00        3.47928235e-08  24.8948  24.4495
0202-11-01_19:11:10.605000      1640.00        2.49442200e+00        3.32433635e-08  24.8948  24.4495
0202-11-01_19:11:10.800000      1640.20        2.50482700e+00        3.08881835e-08  24.8948  24.4495
0202-11-01_19:11:11.004000      1640.40        2.51488300e+00        3.64662435e-08  24.8948  24.4495
0202-11-01_19:11:11.242000      1640.64        2.52502600e+00        3.88834035e-08  24.8948  24.4495
0202-11-01_19:11:11.434000      1640.83        2.53474700e+00        4.32838635e-08  24.9098  24.3685
0202-11-01_19:11:11.630000      1641.02        2.54371100e+00        3.94412035e-08  24.9098  24.3685
0202-11-01_19:11:11.832000      1641.23        2.55457800e+00        3.40490835e-08  24.9098  24.3685
0202-11-01_19:11:12.023000      1641.42        2.56470900e+00        3.00199835e-08  24.9098  24.3685
0202-11-01_19:11:12.227000      1641.62        2.57380000e+00        2.64244735e-08  24.9098  24.3685
0202-11-01_19:11:12.430000      1641.83        2.58448100e+00        2.58656435e-08  24.9517  24.4207
0202-11-01_19:11:12.625000      1642.02        2.59444700e+00        2.69810035e-08  24.9517  24.4207
0202-11-01_19:11:12.816000      1642.21        2.60319000e+00        2.66091335e-08  24.9517  24.4207
0202-11-01_19:11:13.020000      1642.42        2.61422100e+00        2.35102135e-08  24.9517  24.4207
0202-11-01_19:11:13.220000      1642.62        2.62382300e+00        2.18368035e-08  24.9517  24.4207
0202-11-01_19:11:13.414000      1642.81        2.63349400e+00        2.70429835e-08  24.9407  24.4208
0202-11-01_19:11:13.620000      1643.02        2.64386600e+00        2.53695635e-08  24.9407  24.4208
0202-11-01_19:11:13.816000      1643.21        2.65428600e+00        3.11955335e-08  24.9407  24.4208
0202-11-01_19:11:14.008000      1643.40        2.66290200e+00        2.73528735e-08  24.9407  24.4208
0202-11-01_19:11:14.240000      1643.63        2.67404600e+00        2.85924435e-08  24.9407  24.4208
0202-11-01_19:11:14.440000      1643.84        2.68368800e+00        2.93361835e-08  24.9177  24.3655
0202-11-01_19:11:14.633000      1644.03        2.69358100e+00        2.83445235e-08  24.9177  24.3655
0202-11-01_19:11:14.836000      1644.23        2.70379500e+00        3.16913535e-08  24.9177  24.3655
0202-11-01_19:11:15.035000      1644.43        2.71327600e+00        3.13194835e-08  24.9177  24.3655
0202-11-01_19:11:15.246000      1644.64        2.72341400e+00        3.73933635e-08  24.8969  24.4454
0202-11-01_19:11:15.438000      1644.83        2.73319400e+00        2.79726535e-08  24.8969  24.4454
0202-11-01_19:11:15.630000      1645.03        2.74317500e+00        2.35102135e-08  24.8969  24.4454
0202-11-01_19:11:15.824000      1645.22        2.75264900e+00        2.18368035e-08  24.8969  24.4454
0202-11-01_19:11:16.030000      1645.43        2.76332600e+00        2.22706435e-08  24.8969  24.4454
0202-11-01_19:11:16.240000      1645.64        2.77351600e+00        2.91502435e-08  24.8969  24.4454
0202-11-01_19:11:16.450000      1645.85        2.78280400e+00        2.84684835e-08  24.9467  24.3601
0202-11-01_19:11:16.652000      1646.05        2.79309800e+00        3.08236635e-08  24.9467  24.3601
0202-11-01_19:11:16.855000      1646.25        2.80249500e+00        2.91502435e-08  24.9467  24.3601
0202-11-01_19:11:17.047000      1646.44        2.81259100e+00        2.78487035e-08  24.9467  24.3601
0202-11-01_19:11:17.258000      1646.65        2.82320900e+00        2.54935235e-08  24.9467  24.3601
0202-11-01_19:11:17.453000      1646.85        2.83250200e+00        2.40060435e-08  24.9185  24.4170
0202-11-01_19:11:17.645000      1647.04        2.84256000e+00        2.50596735e-08  24.9185  24.4170
0202-11-01_19:11:17.850000      1647.25        2.85269200e+00        2.58653935e-08  24.9185  24.4170
0202-11-01_19:11:18.043000      1647.44        2.86292100e+00        2.95847135e-08  24.9185  24.4170
0202-11-01_19:11:18.270000      1647.67        2.87192400e+00        1.92351535e-08  24.9185  24.4170
0202-11-01_19:11:18.465000      1647.86        2.88230600e+00        2.46278935e-08  24.8525  24.4128
0202-11-01_19:11:18.670000      1648.07        2.89237700e+00        2.85945135e-08  24.8525  24.4128
0202-11-01_19:11:18.863000      1648.26        2.90187300e+00        3.30569635e-08  24.8525  24.4128
0202-11-01_19:11:19.060000      1648.45        2.91215000e+00        3.02679335e-08  24.8525  24.4128
0202-11-01_19:11:19.270000      1648.67        2.92229600e+00        2.56195535e-08  24.8525  24.4128
0202-11-01_19:11:19.460000      1648.86        2.93156600e+00        2.41940535e-08  24.8921  24.3597
0202-11-01_19:11:19.656000      1649.05        2.94210900e+00        2.04753435e-08  24.8921  24.3597
0202-11-01_19:11:19.863000      1649.26        2.95191500e+00        2.20248035e-08  24.8921  24.3597
0202-11-01_19:11:20.055000      1649.45        2.96120600e+00        2.54955935e-08  24.8921  24.3597
0202-11-01_19:11:20.258000      1649.66        2.97188900e+00        2.77268135e-08  24.8954  24.4430
0202-11-01_19:11:20.453000      1649.85        2.98172400e+00        2.31404135e-08  24.8954  24.4430
0202-11-01_19:11:20.645000      1650.04        2.99140800e+00        2.21487635e-08  24.8954  24.4430
0202-11-01_19:11:20.840000      1650.23        3.00119300e+00        1.61368535e-08  24.8954  24.4430
0202-11-01_19:11:21.030000      1650.43        3.01145900e+00        1.54550935e-08  24.8954  24.4430
0202-11-01_19:11:21.234000      1650.63        3.02164100e+00        2.25826135e-08  24.8954  24.4430
0202-11-01_19:11:21.426000      1650.82        3.03120400e+00        3.26850935e-08  24.9086  24.3633
0202-11-01_19:11:21.617000      1651.01        3.04095600e+00        3.23751935e-08  24.9086  24.3633
0202-11-01_19:11:21.812000      1651.21        3.05131400e+00        3.41725735e-08  24.9086  24.3633
0202-11-01_19:11:22.016000      1651.41        3.06113600e+00        3.29330035e-08  24.9086  24.3633
0202-11-01_19:11:22.242000      1651.64        3.07171600e+00        3.46683935e-08  24.9086  24.3633
0202-11-01_19:11:22.445000      1651.84        3.08113900e+00        2.98340835e-08  24.8737  24.4722
0202-11-01_19:11:22.637000      1652.03        3.09117500e+00        3.12595835e-08  24.8737  24.4722
0202-11-01_19:11:22.844000      1652.24        3.10033200e+00        3.41105935e-08  24.8737  24.4722
0202-11-01_19:11:23.035000      1652.43        3.11090000e+00        3.96886435e-08  24.8737  24.4722
0202-11-01_19:11:23.234000      1652.63        3.12094500e+00        3.30569635e-08  24.8737  24.4722
0202-11-01_19:11:23.438000      1652.83        3.13073900e+00        3.24371735e-08  24.9361  24.4235
0202-11-01_19:11:23.630000      1653.03        3.14054800e+00        2.79747335e-08  24.9361  24.4235
0202-11-01_19:11:23.824000      1653.22        3.15066100e+00        2.95861735e-08  24.9361  24.4235
0202-11-01_19:11:24.027000      1653.42        3.16078100e+00        2.92771235e-08  24.9361  24.4235
0202-11-01_19:11:24.234000      1653.63        3.16978800e+00        2.96501135e-08  24.9361  24.4235
0202-11-01_19:11:24.430000      1653.83        3.18057300e+00        3.40514235e-08  24.9297  24.3618
0202-11-01_19:11:24.630000      1654.03        3.19025000e+00        3.39274735e-08  24.9297  24.3618
0202-11-01_19:11:24.824000      1654.22        3.19956400e+00        3.24399835e-08  24.9297  24.3618
0202-11-01_19:11:25.016000      1654.41        3.21022300e+00        2.99608535e-08  24.9297  24.3618
0202-11-01_19:11:25.246000      1654.64        3.22058000e+00        2.66759935e-08  24.9297  24.3618
0202-11-01_19:11:25.450000      1654.85        3.22979000e+00        2.61181835e-08  24.8825  24.4420
0202-11-01_19:11:25.652000      1655.05        3.23993800e+00        2.39489435e-08  24.8825  24.4420
0202-11-01_19:11:25.855000      1655.25        3.24973200e+00        3.05806335e-08  24.8825  24.4420
0202-11-01_19:11:26.060000      1655.45        3.25938000e+00        3.54769335e-08  24.8825  24.4420
0202-11-01_19:11:26.254000      1655.65        3.26960900e+00        3.59727535e-08  24.9277  24.3642
0202-11-01_19:11:26.460000      1655.86        3.27905300e+00        3.48571435e-08  24.9277  24.3642
0202-11-01_19:11:26.652000      1656.05        3.28927800e+00        3.74602435e-08  24.9277  24.3642
0202-11-01_19:11:26.855000      1656.25        3.29959200e+00        3.72123235e-08  24.9277  24.3642
0202-11-01_19:11:27.047000      1656.44        3.30891000e+00        3.44232935e-08  24.9277  24.3642
0202-11-01_19:11:27.242000      1656.64        3.31917100e+00        3.31217535e-08  24.9277  24.3642
0202-11-01_19:11:27.438000      1656.83        3.32939900e+00        2.76056735e-08  24.9213  24.4056
0202-11-01_19:11:27.633000      1657.03        3.33941600e+00        2.93410635e-08  24.9213  24.4056
0202-11-01_19:11:27.824000      1657.22        3.34846400e+00        2.04781535e-08  24.9213  24.4056
0202-11-01_19:11:28.016000      1657.41        3.35878800e+00        2.94650235e-08  24.9213  24.4056
0202-11-01_19:11:28.242000      1657.64        3.36925200e+00        2.59942335e-08  24.9213  24.4056
0202-11-01_19:11:28.434000      1657.83        3.37873900e+00        3.24399835e-08  24.9065  24.4139
0202-11-01_19:11:28.637000      1658.03        3.38854800e+00        2.94650235e-08  24.9065  24.4139
0202-11-01_19:11:28.832000      1658.23        3.39892700e+00        3.18821835e-08  24.9065  24.4139
0202-11-01_19:11:29.023000      1658.42        3.40859700e+00        3.02087635e-08  24.9065  24.4139
0202-11-01_19:11:29.242000      1658.64        3.41860400e+00        3.10144835e-08  24.9065  24.4139
0202-11-01_19:11:29.445000      1658.84        3.42896500e+00        3.11384435e-08  24.8745  24.3584
0202-11-01_19:11:29.650000      1659.04        3.43905300e+00        3.51050635e-08  24.8745  24.3584
0202-11-01_19:11:29.840000      1659.24        3.44822100e+00        3.45471535e-08  24.8745  24.3584
0202-11-01_19:11:30.043000      1659.44        3.45882300e+00        3.33072935e-08  24.8745  24.3584
0202-11-01_19:11:30.246000      1659.64        3.46870500e+00        3.70256135e-08  24.8839  24.4434
0202-11-01_19:11:30.440000      1659.84        3.47811900e+00        3.86368535e-08  24.8839  24.4434
0202-11-01_19:11:30.645000      1660.04        3.48800300e+00        4.37810635e-08  24.8839  24.4434
0202-11-01_19:11:30.844000      1660.24        3.49827800e+00        5.04747335e-08  24.8839  24.4434
0202-11-01_19:11:31.040000      1660.43        3.50780300e+00        4.88632935e-08  24.8839  24.4434
0202-11-01_19:11:31.260000      1660.66        3.51879900e+00        5.24580435e-08  24.8839  24.4434
0202-11-01_19:11:31.453000      1660.85        3.52811500e+00        4.97929735e-08  24.8910  24.3627
0202-11-01_19:11:31.645000      1661.04        3.53783300e+00        5.79121435e-08  24.8910  24.3627
0202-11-01_19:11:31.844000      1661.24        3.54812300e+00        6.05772135e-08  24.8910  24.3627
0202-11-01_19:11:32.035000      1661.43        3.55794600e+00        6.42959235e-08  24.8910  24.3627
0202-11-01_19:11:32.258000      1661.65        3.56756300e+00        6.43578935e-08  24.8910  24.3627
0202-11-01_19:11:32.450000      1661.85        3.57773900e+00        6.96260635e-08  24.9022  24.4157
0202-11-01_19:11:32.652000      1662.05        3.58771200e+00        6.72708835e-08  24.9022  24.4157
0202-11-01_19:11:32.855000      1662.25        3.59739300e+00        6.82625435e-08  24.9022  24.4157
0202-11-01_19:11:33.055000      1662.45        3.60754300e+00        6.82625435e-08  24.9022  24.4157
0202-11-01_19:11:33.273000      1662.67        3.61781700e+00        7.61337935e-08  24.9022  24.4157
0202-11-01_19:11:33.465000      1662.86        3.62745400e+00        8.12780035e-08  24.8613  24.3464
0202-11-01_19:11:33.668000      1663.07        3.63756200e+00        8.91492635e-08  24.8613  24.3464
0202-11-01_19:11:33.860000      1663.26        3.64730200e+00        9.45413935e-08  24.8613  24.3464
0202-11-01_19:11:34.055000      1663.45        3.65689600e+00        1.01730883e-07  24.8613  24.3464
0202-11-01_19:11:34.266000      1663.66        3.66744900e+00        1.06689163e-07  24.8613  24.3464
0202-11-01_19:11:34.457000      1663.85        3.67698200e+00        1.08796423e-07  24.9252  24.3664
0202-11-01_19:11:34.652000      1664.05        3.68672200e+00        1.11833373e-07  24.9252  24.3664
0202-11-01_19:11:34.855000      1664.25        3.69712700e+00        1.14126573e-07  24.9252  24.3664
0202-11-01_19:11:35.055000      1664.45        3.70688000e+00        1.24724883e-07  24.9252  24.3664
0202-11-01_19:11:35.266000      1664.66        3.71631000e+00        1.33587793e-07  24.9252  24.3664
0202-11-01_19:11:35.465000      1664.86        3.72666300e+00        1.45425673e-07  24.9418  24.4528
0202-11-01_19:11:35.664000      1665.06        3.73677100e+00        1.56581793e-07  24.9418  24.4528
0202-11-01_19:11:35.863000      1665.26        3.74616500e+00        1.60300583e-07  24.9418  24.4528
0202-11-01_19:11:36.066000      1665.46        3.75679500e+00        1.71519043e-07  24.9418  24.4528
0202-11-01_19:11:36.260000      1665.66        3.76645400e+00        1.79638493e-07  24.9372  24.3676
0202-11-01_19:11:36.453000      1665.85        3.77602800e+00        1.91910403e-07  24.9372  24.3676
0202-11-01_19:11:36.660000      1666.06        3.78658000e+00        2.11433603e-07  24.9372  24.3676
0202-11-01_19:11:36.863000      1666.26        3.79621000e+00        2.22837643e-07  24.9372  24.3676
0202-11-01_19:11:37.070000      1666.47        3.80592700e+00        2.37898403e-07  24.9372  24.3676
0202-11-01_19:11:37.273000      1666.67        3.81660400e+00        2.55934123e-07  24.8600  24.4069
0202-11-01_19:11:37.477000      1666.87        3.82629200e+00        2.67028263e-07  24.8600  24.4069
0202-11-01_19:11:37.680000      1667.08        3.83581000e+00        2.87419173e-07  24.8600  24.4069
0202-11-01_19:11:37.880000      1667.28        3.84580600e+00        2.92935253e-07  24.8600  24.4069
0202-11-01_19:11:38.086000      1667.48        3.85614300e+00        3.23800513e-07  24.8600  24.4069
0202-11-01_19:11:38.290000      1667.68        3.86576400e+00        3.39976883e-07  24.8775  24.4163
0202-11-01_19:11:38.496000      1667.89        3.87598100e+00        3.62908903e-07  24.8775  24.4163
0202-11-01_19:11:38.688000      1668.08        3.88556100e+00        3.76482183e-07  24.8775  24.4163
0202-11-01_19:11:38.895000      1668.29        3.89539300e+00        4.00653773e-07  24.8775  24.4163
0202-11-01_19:11:39.094000      1668.49        3.90599200e+00        4.30031553e-07  24.8775  24.4163
0202-11-01_19:11:39.297000      1668.69        3.91538300e+00        4.62322324e-07  24.9316  24.3590
0202-11-01_19:11:39.500000      1668.90        3.92522500e+00        4.97897943e-07  24.9316  24.3590
0202-11-01_19:11:39.695000      1669.09        3.93554100e+00        5.23680973e-07  24.9316  24.3590
0202-11-01_19:11:39.902000      1669.30        3.94533000e+00        5.55661843e-07  24.9316  24.3590
0202-11-01_19:11:40.098000      1669.50        3.95433700e+00        5.90245813e-07  24.9316  24.3590
0202-11-01_19:11:40.293000      1669.69        3.96530400e+00        6.24086043e-07  24.9316  24.3590
0202-11-01_19:11:40.500000      1669.90        3.97521000e+00        6.67470943e-07  24.9593  24.4185
0202-11-01_19:11:40.703000      1670.10        3.98505400e+00        6.97716423e-07  24.9593  24.4185
0202-11-01_19:11:40.910000      1670.31        3.99492400e+00        7.30379063e-07  24.9593  24.4185
0202-11-01_19:11:41.110000      1670.51        4.00499000e+00        7.71346803e-07  24.9593  24.4185
0202-11-01_19:11:41.320000      1670.72        4.01489200e+00        8.17830633e-07  24.9616  24.3443
0202-11-01_19:11:41.523000      1670.92        4.02499000e+00        8.63446764e-07  24.9616  24.3443
0202-11-01_19:11:41.720000      1671.12        4.03399800e+00        9.14145123e-07  24.9616  24.3443
0202-11-01_19:11:41.910000      1671.31        4.04470900e+00        9.59265383e-07  24.9616  24.3443
0202-11-01_19:11:42.105000      1671.50        4.05461600e+00        1.00618302e-06  24.9616  24.3443
0202-11-01_19:11:42.316000      1671.71        4.06373100e+00        1.07677640e-06  24.9239  24.4648
0202-11-01_19:11:42.508000      1671.91        4.07443600e+00        1.13354865e-06  24.9239  24.4648
0202-11-01_19:11:42.700000      1672.10        4.08465400e+00        1.19007298e-06  24.9239  24.4648
0202-11-01_19:11:42.906000      1672.30        4.09444800e+00        1.27436365e-06  24.9239  24.4648
0202-11-01_19:11:43.110000      1672.50        4.10461100e+00        1.33882122e-06  24.9239  24.4648
0202-11-01_19:11:43.305000      1672.70        4.11410200e+00        1.39980800e-06  24.9150  24.3379
0202-11-01_19:11:43.500000      1672.90        4.12370700e+00        1.48818925e-06  24.9150  24.3379
0202-11-01_19:11:43.695000      1673.09        4.13323400e+00        1.55370046e-06  24.9150  24.3379
0202-11-01_19:11:43.890000      1673.29        4.14403300e+00        1.62974800e-06  24.9150  24.3379
0202-11-01_19:11:44.094000      1673.49        4.15410300e+00        1.73219835e-06  24.9150  24.3379
0202-11-01_19:11:44.290000      1673.68        4.16346200e+00        1.81964992e-06  24.9239  24.3616
0202-11-01_19:11:44.492000      1673.89        4.17377100e+00        1.87567843e-06  24.9239  24.3616
0202-11-01_19:11:44.690000      1674.09        4.18364600e+00        2.00267224e-06  24.9239  24.3616
0202-11-01_19:11:44.902000      1674.30        4.19327500e+00        2.09793309e-06  24.9239  24.3616
0202-11-01_19:11:45.105000      1674.50        4.20358200e+00        2.23279817e-06  24.9239  24.3616
0202-11-01_19:11:45.310000      1674.71        4.21387200e+00        2.33983492e-06  24.9251  24.3899
0202-11-01_19:11:45.510000      1674.91        4.22307900e+00        2.47823277e-06  24.9251  24.3899
0202-11-01_19:11:45.707000      1675.10        4.23359000e+00        2.59264496e-06  24.9251  24.3899
0202-11-01_19:11:45.914000      1675.31        4.23592600e+00        2.67842311e-06  24.9251  24.3899
0202-11-01_19:11:46.110000      1675.50        4.25259900e+00        2.79029418e-06  24.9251  24.3899
0202-11-01_19:11:46.312000      1675.71        4.26321100e+00        2.91927131e-06  24.8453  24.3901
0202-11-01_19:11:46.504000      1675.90        4.27359800e+00        3.16402414e-06  24.8453  24.3901
0202-11-01_19:11:46.700000      1676.10        4.28298200e+00        3.31271041e-06  24.8453  24.3901
0202-11-01_19:11:46.900000      1676.29        4.29273400e+00        3.44993066e-06  24.8453  24.3901
0202-11-01_19:11:47.098000      1676.49        4.30328700e+00        3.65594698e-06  24.8453  24.3901
0202-11-01_19:11:47.297000      1676.69        4.31332500e+00        3.82000389e-06  24.8736  24.4338
0202-11-01_19:11:47.500000      1676.90        4.32220000e+00        3.98145771e-06  24.8736  24.4338
0202-11-01_19:11:47.700000      1677.09        4.33299300e+00        4.19571716e-06  24.8736  24.4338
0202-11-01_19:11:47.895000      1677.29        4.34296300e+00        4.37068125e-06  24.8736  24.4338
0202-11-01_19:11:48.110000      1677.50        4.35225100e+00        4.55853684e-06  24.8736  24.4338
0202-11-01_19:11:48.310000      1677.71        4.36240100e+00        4.82014637e-06  24.8972  24.3785
0202-11-01_19:11:48.516000      1677.91        4.37199700e+00        5.08343065e-06  24.8972  24.3785
0202-11-01_19:11:48.710000      1678.11        4.38202100e+00        5.28132771e-06  24.8972  24.3785
0202-11-01_19:11:48.906000      1678.30        4.39242600e+00        5.49911983e-06  24.8972  24.3785
0202-11-01_19:11:49.117000      1678.51        4.40178300e+00        5.80622285e-06  24.8972  24.3785
0202-11-01_19:11:49.312000      1678.71        4.41234900e+00        6.04713292e-06  24.8972  24.3785
0202-11-01_19:11:49.508000      1678.90        4.42210800e+00        6.28754716e-06  24.9167  24.3989
0202-11-01_19:11:49.703000      1679.10        4.43152400e+00        6.62049518e-06  24.9167  24.3989
0202-11-01_19:11:49.900000      1679.29        4.44184600e+00        6.89183668e-06  24.9167  24.3989
0202-11-01_19:11:50.098000      1679.49        4.45190200e+00        7.17266078e-06  24.9167  24.3989
0202-11-01_19:11:50.300000      1679.70        4.46211000e+00        7.56591378e-06  24.9167  24.3989
0202-11-01_19:11:50.504000      1679.90        4.47151000e+00        7.76350098e-06  24.9200  24.4179
0202-11-01_19:11:50.703000      1680.10        4.48209500e+00        8.19003638e-06  24.9200  24.4179
0202-11-01_19:11:50.906000      1680.30        4.49171800e+00        8.52726088e-06  24.9200  24.4179
0202-11-01_19:11:51.110000      1680.51        4.50105300e+00        8.98490948e-06  24.9200  24.4179
0202-11-01_19:11:51.305000      1680.70        4.51197500e+00        9.32690628e-06  24.9292  24.3400
0202-11-01_19:11:51.508000      1680.91        4.52157200e+00        9.81232118e-06  24.9292  24.3400
0202-11-01_19:11:51.703000      1681.10        4.53093900e+00        1.01806589e-05  24.9292  24.3400
0202-11-01_19:11:51.900000      1681.30        4.54150300e+00        1.05726723e-05  24.9292  24.3400
0202-11-01_19:11:52.094000      1681.49        4.55109300e+00        1.11064303e-05  24.9292  24.3400
0202-11-01_19:11:52.290000      1681.69        4.56059700e+00        1.15257142e-05  24.9093  24.4616
0202-11-01_19:11:52.484000      1681.88        4.57116000e+00        1.19605547e-05  24.9093  24.4616
0202-11-01_19:11:52.680000      1682.08        4.58121900e+00        1.25646583e-05  24.9093  24.4616
0202-11-01_19:11:52.880000      1682.28        4.59022800e+00        1.30393509e-05  24.9093  24.4616
0202-11-01_19:11:53.074000      1682.47        4.60060900e+00        1.35150971e-05  24.9093  24.4616
0202-11-01_19:11:53.273000      1682.67        4.61096300e+00        1.48938687e-05  24.9630  24.4106
0202-11-01_19:11:53.473000      1682.87        4.62032000e+00        1.50111938e-05  24.9630  24.4106
0202-11-01_19:11:53.668000      1683.07        4.63028900e+00        1.53183588e-05  24.9630  24.4106
0202-11-01_19:11:53.870000      1683.27        4.64077200e+00        1.67152922e-05  24.9630  24.4106
0202-11-01_19:11:54.070000      1683.47        4.64968100e+00        1.68737710e-05  24.9630  24.4106
0202-11-01_19:11:54.273000      1683.67        4.66066200e+00        1.80996420e-05  24.9099  24.3559
0202-11-01_19:11:54.490000      1683.88        4.67057800e+00        1.83044806e-05  24.9099  24.3559
0202-11-01_19:11:54.690000      1684.09        4.67985900e+00        1.97705799e-05  24.9099  24.3559
0202-11-01_19:11:54.890000      1684.29        4.69016700e+00        1.98719146e-05  24.9099  24.3559
0202-11-01_19:11:55.094000      1684.49        4.69980300e+00        2.13349150e-05  24.9099  24.3559
