Repository: shortlab/2025-devitre-PhD

# 2025-devitre-PhD
Data repository for Alexis Devitre's PhD thesis

File: chapter 5/cold_vs_warm/20K/ffj23/Ic/2_pulses/Ic_2023-11-01_19-15-47923134_f23-pulse-5p5ms-2.txt
# Ic = 3.77 A, n = 21.59 , Tavg = 24.93 K, f23-pulse-5p5ms-2
#datetime                        t_s     iHTS_A                vHTS_V                tHTS_K  tTAR_K
0202-11-01_19:14:12.790000      1822.19        4.99272400e-02       -2.09797400e-09  24.8850  24.4273
0202-11-01_19:14:12.992000      1822.39        1.30912200e-02       -2.38614000e-10  24.8850  24.4273
0202-11-01_19:14:13.234000      1822.63        2.29324700e-02        3.81166000e-10  24.8850  24.4273
0202-11-01_19:14:13.426000      1822.82        3.25228900e-02       -1.11468340e-08  24.9443  24.4247
0202-11-01_19:14:13.630000      1823.03        4.24205300e-02       -8.72967400e-09  24.9443  24.4247
0202-11-01_19:14:13.832000      1823.23        5.19501100e-02       -8.35780400e-09  24.9443  24.4247
0202-11-01_19:14:14.023000      1823.42        6.21089500e-02       -4.39117400e-09  24.9443  24.4247
0202-11-01_19:14:14.230000      1823.63        7.16475700e-02       -2.65578400e-09  24.9443  24.4247
0202-11-01_19:14:14.420000      1823.82        8.18464900e-02        3.19186000e-10  24.8726  24.4616
0202-11-01_19:14:14.617000      1824.01        9.19177700e-02        6.29086000e-10  24.8726  24.4616
0202-11-01_19:14:14.820000      1824.22        1.01984600e-01        1.37282600e-09  24.8726  24.4616
0202-11-01_19:14:15.016000      1824.41        1.11966800e-01       -6.10484000e-10  24.8726  24.4616
0202-11-01_19:14:15.230000      1824.63        1.21221800e-01       -2.71775400e-09  24.8726  24.4616
0202-11-01_19:14:15.430000      1824.83        1.31876400e-01       -1.14567240e-08  24.9353  24.4536
0202-11-01_19:14:15.633000      1825.03        1.41864600e-01       -1.25103640e-08  24.9353  24.4536
0202-11-01_19:14:15.836000      1825.23        1.51312000e-01       -1.37499740e-08  24.9353  24.4536
0202-11-01_19:14:16.040000      1825.44        1.61929400e-01       -1.31923040e-08  24.9353  24.4536
0202-11-01_19:14:16.246000      1825.64        1.71651900e-01       -1.47419340e-08  24.9353  24.4536
0202-11-01_19:14:16.438000      1825.83        1.81190400e-01       -1.95143740e-08  24.9924  24.3763
0202-11-01_19:14:16.640000      1826.04        1.91732200e-01       -2.03820740e-08  24.9924  24.3763
0202-11-01_19:14:16.844000      1826.24        2.00167900e-01       -2.54023240e-08  24.9924  24.3763
0202-11-01_19:14:17.035000      1826.43        2.10386100e-01       -2.47205640e-08  24.9924  24.3763
0202-11-01_19:14:17.246000      1826.64        2.21278100e-01       -1.56717040e-08  24.9924  24.3763
0202-11-01_19:14:17.440000      1826.84        2.30809200e-01       -1.80268840e-08  24.9670  24.4309
0202-11-01_19:14:17.637000      1827.03        2.40708300e-01       -1.54857640e-08  24.9670  24.4309
0202-11-01_19:14:17.840000      1827.24        2.50831500e-01       -2.29231840e-08  24.9670  24.4309
0202-11-01_19:14:18.035000      1827.43        2.60890900e-01       -2.14357040e-08  24.9670  24.4309
0202-11-01_19:14:18.230000      1827.63        2.70190500e-01       -2.26132940e-08  24.9670  24.4309
0202-11-01_19:14:18.434000      1827.83        2.80678800e-01       -2.42867140e-08  24.9724  24.4176
0202-11-01_19:14:18.625000      1828.02        2.90438400e-01       -2.89351040e-08  24.9724  24.4176
0202-11-01_19:14:18.830000      1828.23        2.99742400e-01       -2.90590640e-08  24.9724  24.4176
0202-11-01_19:14:19.023000      1828.42        3.10627800e-01       -2.51544140e-08  24.9724  24.4176
0202-11-01_19:14:19.250000      1828.65        3.20826700e-01       -2.42247340e-08  24.9724  24.4176
0202-11-01_19:14:19.445000      1828.84        3.30276200e-01       -2.30471440e-08  24.9084  24.3711
0202-11-01_19:14:19.645000      1829.04        3.40427600e-01       -2.07539440e-08  24.9084  24.3711
0202-11-01_19:14:19.848000      1829.25        3.50121900e-01       -1.17670540e-08  24.9084  24.3711
0202-11-01_19:14:20.043000      1829.44        3.60214000e-01       -1.46180640e-08  24.9084  24.3711
0202-11-01_19:14:20.260000      1829.66        3.70064100e-01       -1.53618140e-08  24.9084  24.3711
0202-11-01_19:14:20.457000      1829.85        3.79740600e-01       -2.42867140e-08  24.9071  24.4487
0202-11-01_19:14:20.656000      1830.05        3.90135500e-01       -1.64154440e-08  24.9071  24.4487
0202-11-01_19:14:20.850000      1830.25        3.99920400e-01       -2.13117440e-08  24.9071  24.4487
0202-11-01_19:14:21.043000      1830.44        4.09098200e-01       -2.03200940e-08  24.9071  24.4487
0202-11-01_19:14:21.240000      1830.63        4.20022800e-01       -2.42867140e-08  24.9071  24.4487
0202-11-01_19:14:21.434000      1830.83        4.29764700e-01       -1.80888640e-08  24.9042  24.3605
0202-11-01_19:14:21.630000      1831.02        4.39355100e-01       -1.41842240e-08  24.9042  24.3605
0202-11-01_19:14:21.820000      1831.22        4.49316500e-01       -9.03983400e-09  24.9042  24.3605
0202-11-01_19:14:22.027000      1831.43        4.59531800e-01       -1.20143140e-08  24.9042  24.3605
0202-11-01_19:14:22.234000      1831.63        4.69628600e-01       -1.41209240e-08  24.9042  24.3605
0202-11-01_19:14:22.430000      1831.82        4.78994900e-01       -1.48643340e-08  24.9035  24.4233
0202-11-01_19:14:22.625000      1832.02        4.89095900e-01       -1.06497940e-08  24.9035  24.4233
0202-11-01_19:14:22.816000      1832.21        4.99014300e-01       -1.10216640e-08  24.9035  24.4233
0202-11-01_19:14:23.010000      1832.41        5.08211400e-01       -1.31909140e-08  24.9035  24.4233
0202-11-01_19:14:23.240000      1832.63        5.19051500e-01       -9.84407400e-09  24.9035  24.4233
0202-11-01_19:14:23.440000      1832.84        5.28784400e-01       -7.24097400e-09  24.9415  24.4081
0202-11-01_19:14:23.645000      1833.04        5.38251600e-01       -8.17065400e-09  24.9415  24.4081
0202-11-01_19:14:23.836000      1833.23        5.48792600e-01       -1.07737540e-08  24.9415  24.4081
0202-11-01_19:14:24.043000      1833.44        5.58740700e-01       -9.53418400e-09  24.9415  24.4081
0202-11-01_19:14:24.242000      1833.64        5.68221300e-01       -9.41022400e-09  24.9415  24.4081
0202-11-01_19:14:24.434000      1833.83        5.78236200e-01       -2.90247400e-09  24.9432  24.3710
0202-11-01_19:14:24.633000      1834.03        5.88596900e-01       -9.03835400e-09  24.9432  24.3710
0202-11-01_19:14:24.824000      1834.22        5.97804400e-01       -8.29461400e-09  24.9432  24.3710
0202-11-01_19:14:25.035000      1834.43        6.08123600e-01       -1.00300140e-08  24.9432  24.3710
0202-11-01_19:14:25.240000      1834.63        6.18183000e-01       -1.51742240e-08  24.9432  24.3710
0202-11-01_19:14:25.430000      1834.83        6.27684400e-01       -1.79012840e-08  24.9504  24.4470
0202-11-01_19:14:25.637000      1835.03        6.38037700e-01       -2.75699340e-08  24.9504  24.4470
0202-11-01_19:14:25.832000      1835.23        6.47810600e-01       -2.39751840e-08  24.9504  24.4470
0202-11-01_19:14:26.023000      1835.42        6.56944000e-01       -2.79418040e-08  24.9504  24.4470
0202-11-01_19:14:26.242000      1835.64        6.67540600e-01       -2.76938940e-08  24.9504  24.4470
0202-11-01_19:14:26.434000      1835.83        6.77107300e-01       -3.12886440e-08  24.9005  24.3606
0202-11-01_19:14:26.637000      1836.03        6.86950000e-01       -3.31480040e-08  24.9005  24.3606
0202-11-01_19:14:26.830000      1836.23        6.97374600e-01       -2.80657640e-08  24.9005  24.3606
0202-11-01_19:14:27.023000      1836.42        7.07060300e-01       -3.22183240e-08  24.9005  24.3606
0202-11-01_19:14:27.220000      1836.62        7.17067800e-01       -3.51932940e-08  24.9005  24.3606
0202-11-01_19:14:27.414000      1836.81        7.27378000e-01       -3.51932940e-08  24.8664  24.4154
0202-11-01_19:14:27.605000      1837.00        7.37188100e-01       -3.10407340e-08  24.8664  24.4154
0202-11-01_19:14:27.800000      1837.20        7.45923600e-01       -2.55869640e-08  24.8664  24.4154
0202-11-01_19:14:28.008000      1837.40        7.57036800e-01       -2.68275840e-08  24.8664  24.4154
0202-11-01_19:14:28.203000      1837.60        7.65670000e-01       -2.16847540e-08  24.8664  24.4154
0202-11-01_19:14:28.395000      1837.79        7.76143400e-01       -2.05078640e-08  24.8823  24.4077
0202-11-01_19:14:28.598000      1838.00        7.86922600e-01       -2.13135840e-08  24.8823  24.4077
0202-11-01_19:14:28.800000      1838.20        7.96867700e-01       -2.05698340e-08  24.8823  24.4077
0202-11-01_19:14:28.996000      1838.39        8.06418100e-01       -2.24291940e-08  24.8823  24.4077
0202-11-01_19:14:29.203000      1838.60        8.16998400e-01       -2.00740140e-08  24.8823  24.4077
0202-11-01_19:14:29.402000      1838.80        8.26637800e-01       -2.18713840e-08  24.8875  24.3656
0202-11-01_19:14:29.598000      1838.99        8.35900200e-01       -2.28630440e-08  24.8875  24.3656
0202-11-01_19:14:29.793000      1839.19        8.46602300e-01       -1.81526740e-08  24.8875  24.3656
0202-11-01_19:14:29.984000      1839.38        8.56645400e-01       -1.36902240e-08  24.8875  24.3656
0202-11-01_19:14:30.190000      1839.59        8.65864700e-01       -9.90954400e-09  24.8875  24.3656
0202-11-01_19:14:30.402000      1839.80        8.76532600e-01       -1.07772340e-08  24.9099  24.4465
0202-11-01_19:14:30.605000      1840.00        8.86615800e-01       -1.10251540e-08  24.9099  24.4465
0202-11-01_19:14:30.800000      1840.20        8.95977600e-01       -1.25746140e-08  24.9099  24.4465
0202-11-01_19:14:31.004000      1840.40        9.06411100e-01       -1.25746140e-08  24.9099  24.4465
0202-11-01_19:14:31.220000      1840.61        9.16382900e-01       -1.31324240e-08  24.9099  24.4465
0202-11-01_19:14:31.430000      1840.82        9.26204900e-01       -5.63302400e-09  24.9267  24.3656
0202-11-01_19:14:31.620000      1841.02        9.36291000e-01       -5.75698400e-09  24.9267  24.3656
0202-11-01_19:14:31.830000      1841.22        9.46101000e-01       -8.60799400e-09  24.9267  24.3656
0202-11-01_19:14:32.020000      1841.42        9.55673700e-01       -1.21407640e-08  24.9267  24.3656
0202-11-01_19:14:32.223000      1841.62        9.65745000e-01       -1.30084640e-08  24.9267  24.3656
0202-11-01_19:14:32.426000      1841.82        9.75802900e-01       -9.04184400e-09  24.9154  24.4259
0202-11-01_19:14:32.617000      1842.01        9.85155900e-01       -7.36842400e-09  24.9154  24.4259
0202-11-01_19:14:32.810000      1842.21        9.95605600e-01       -7.67831400e-09  24.9154  24.4259
0202-11-01_19:14:33.020000      1842.41        1.00556100e+00       -6.87259400e-09  24.9154  24.4259
0202-11-01_19:14:33.270000      1842.66        1.01565600e+00       -5.81896400e-09  24.9154  24.4259
0202-11-01_19:14:33.460000      1842.86        1.02546500e+00       -6.12774000e-10  24.9130  24.4127
0202-11-01_19:14:33.664000      1843.06        1.03485500e+00       -2.10025400e-09  24.9130  24.4127
0202-11-01_19:14:33.867000      1843.26        1.04517100e+00        1.06035600e-09  24.9130  24.4127
0202-11-01_19:14:34.062000      1843.46        1.05525400e+00        1.24599600e-09  24.9130  24.4127
0202-11-01_19:14:34.273000      1843.67        1.06455500e+00       -4.27724000e-10  24.9132  24.3705
0202-11-01_19:14:34.470000      1843.86        1.07492500e+00        2.11329600e-09  24.9132  24.3705
0202-11-01_19:14:34.660000      1844.06        1.08511500e+00        2.54714600e-09  24.9132  24.3705
0202-11-01_19:14:34.863000      1844.26        1.09428400e+00        7.25750600e-09  24.9132  24.3705
0202-11-01_19:14:35.062000      1844.46        1.10502400e+00        4.53045600e-09  24.9132  24.3705
0202-11-01_19:14:35.260000      1844.66        1.11459400e+00        3.16692600e-09  24.9403  24.4493
0202-11-01_19:14:35.470000      1844.87        1.12415500e+00        5.27419600e-09  24.9403  24.4493
0202-11-01_19:14:35.676000      1845.07        1.13465300e+00        5.70804600e-09  24.9403  24.4493
0202-11-01_19:14:35.867000      1845.27        1.14468200e+00        9.86060600e-09  24.9403  24.4493
0202-11-01_19:14:36.062000      1845.46        1.15319700e+00        9.86060600e-09  24.9403  24.4493
0202-11-01_19:14:36.258000      1845.66        1.16450400e+00        9.30279600e-09  24.9403  24.4493
0202-11-01_19:14:36.470000      1845.87        1.17462200e+00        1.19058960e-08  24.9795  24.3706
0202-11-01_19:14:36.670000      1846.07        1.18366100e+00        1.81037360e-08  24.9795  24.3706
0202-11-01_19:14:36.880000      1846.27        1.19421000e+00        2.18844260e-08  24.9795  24.3706
0202-11-01_19:14:37.074000      1846.47        1.20424700e+00        1.89094560e-08  24.9795  24.3706
0202-11-01_19:14:37.285000      1846.68        1.21372300e+00        9.36477600e-09  24.9795  24.3706
0202-11-01_19:14:37.477000      1846.87        1.22392500e+00        1.86615460e-08  24.9384  24.4271
0202-11-01_19:14:37.668000      1847.07        1.23399300e+00        2.20703560e-08  24.9384  24.4271
0202-11-01_19:14:37.875000      1847.27        1.24307900e+00        2.57270860e-08  24.9384  24.4271
0202-11-01_19:14:38.070000      1847.47        1.25366100e+00        2.36817960e-08  24.9384  24.4271
0202-11-01_19:14:38.266000      1847.66        1.26390600e+00        2.46114760e-08  24.9384  24.4271
0202-11-01_19:14:38.470000      1847.86        1.27275900e+00        2.68426960e-08  24.9030  24.4091
0202-11-01_19:14:38.660000      1848.06        1.28365800e+00        3.00655760e-08  24.9030  24.4091
0202-11-01_19:14:38.855000      1848.25        1.29329800e+00        2.91978860e-08  24.9030  24.4091
0202-11-01_19:14:39.060000      1848.46        1.30283900e+00        3.09332760e-08  24.9030  24.4091
0202-11-01_19:14:39.260000      1848.66        1.31297600e+00        2.53552160e-08  24.9030  24.4091
0202-11-01_19:14:39.453000      1848.85        1.32320900e+00        2.45494960e-08  24.8568  24.3695
0202-11-01_19:14:39.664000      1849.06        1.33337200e+00        2.19464060e-08  24.8568  24.3695
0202-11-01_19:14:39.863000      1849.26        1.34287100e+00        2.69038260e-08  24.8568  24.3695
0202-11-01_19:14:40.062000      1849.46        1.35322700e+00        3.14274060e-08  24.8568  24.3695
0202-11-01_19:14:40.258000      1849.65        1.36235100e+00        3.40293660e-08  24.8568  24.3695
0202-11-01_19:14:40.450000      1849.85        1.37292600e+00        2.88851560e-08  24.8924  24.4438
0202-11-01_19:14:40.640000      1850.04        1.38291500e+00        2.42987560e-08  24.8924  24.4438
0202-11-01_19:14:40.848000      1850.24        1.39183200e+00        2.56002960e-08  24.8924  24.4438
0202-11-01_19:14:41.040000      1850.44        1.40265300e+00        2.71497660e-08  24.8924  24.4438
0202-11-01_19:14:41.234000      1850.63        1.41272400e+00        3.32236460e-08  24.8924  24.4438
0202-11-01_19:14:41.440000      1850.84        1.42213200e+00        3.50210160e-08  24.9525  24.3554
0202-11-01_19:14:41.633000      1851.03        1.43255900e+00        3.57027860e-08  24.9525  24.3554
0202-11-01_19:14:41.824000      1851.22        1.44251000e+00        3.07445060e-08  24.9525  24.3554
0202-11-01_19:14:42.030000      1851.43        1.45151000e+00        3.56408060e-08  24.9525  24.3554
0202-11-01_19:14:42.227000      1851.62        1.46203800e+00        3.87397260e-08  24.9525  24.3554
0202-11-01_19:14:42.430000      1851.83        1.47215600e+00        4.05990760e-08  24.9237  24.4226
0202-11-01_19:14:42.620000      1852.02        1.48156200e+00        4.02272060e-08  24.9237  24.4226
0202-11-01_19:14:42.812000      1852.21        1.49206400e+00        4.63010860e-08  24.9237  24.4226
0202-11-01_19:14:43.016000      1852.41        1.50218400e+00        4.35120560e-08  24.9237  24.4226
0202-11-01_19:14:43.246000      1852.64        1.51148500e+00        5.02677060e-08  24.9237  24.4226
0202-11-01_19:14:43.440000      1852.84        1.52215800e+00        4.55573460e-08  24.8740  24.4062
0202-11-01_19:14:43.633000      1853.03        1.53158900e+00        4.83463760e-08  24.8740  24.4062
0202-11-01_19:14:43.840000      1853.24        1.54146900e+00        4.85942860e-08  24.8740  24.4062
0202-11-01_19:14:44.030000      1853.43        1.55181400e+00        4.67969160e-08  24.8740  24.4062
0202-11-01_19:14:44.234000      1853.63        1.56164100e+00        4.58672360e-08  24.8740  24.4062
0202-11-01_19:14:44.434000      1853.83        1.57158900e+00        3.88636760e-08  24.8761  24.3667
0202-11-01_19:14:44.625000      1854.02        1.58112600e+00        4.47516260e-08  24.8761  24.3667
0202-11-01_19:14:44.820000      1854.22        1.59123100e+00        4.49375660e-08  24.8761  24.3667
0202-11-01_19:14:45.023000      1854.42        1.60144100e+00        4.80984660e-08  24.8761  24.3667
0202-11-01_19:14:45.246000      1854.64        1.61151200e+00        4.29542560e-08  24.8761  24.3667
0202-11-01_19:14:45.450000      1854.84        1.62134000e+00        4.63630660e-08  24.8962  24.4458
0202-11-01_19:14:45.640000      1855.04        1.63112800e+00        4.56193260e-08  24.8962  24.4458
0202-11-01_19:14:45.844000      1855.24        1.64072600e+00        5.39234360e-08  24.8962  24.4458
0202-11-01_19:14:46.043000      1855.44        1.65119900e+00        4.96455960e-08  24.8962  24.4458
0202-11-01_19:14:46.266000      1855.66        1.66125700e+00        5.43549660e-08  24.8962  24.4458
0202-11-01_19:14:46.460000      1855.86        1.67110700e+00        5.29294560e-08  24.8994  24.3601
0202-11-01_19:14:46.652000      1856.05        1.68100000e+00        5.14419760e-08  24.8994  24.3601
0202-11-01_19:14:46.844000      1856.24        1.69073500e+00        4.84670160e-08  24.8994  24.3601
0202-11-01_19:14:47.040000      1856.44        1.70041700e+00        4.75993160e-08  24.8994  24.3601
0202-11-01_19:14:47.240000      1856.63        1.71089500e+00        5.59663960e-08  24.8994  24.3601
0202-11-01_19:14:47.434000      1856.83        1.72097200e+00        5.49127660e-08  24.9216  24.4226
0202-11-01_19:14:47.637000      1857.03        1.72945500e+00        5.60283760e-08  24.9216  24.4226
0202-11-01_19:14:47.832000      1857.23        1.74029700e+00        5.11940660e-08  24.9216  24.4226
0202-11-01_19:14:48.023000      1857.42        1.75057100e+00        5.00164760e-08  24.9216  24.4226
0202-11-01_19:14:48.240000      1857.63        1.75988400e+00        5.34252860e-08  24.9216  24.4226
0202-11-01_19:14:48.430000      1857.83        1.77026000e+00        5.39830960e-08  24.9477  24.4139
0202-11-01_19:14:48.620000      1858.02        1.78006200e+00        6.03668660e-08  24.9477  24.4139
0202-11-01_19:14:48.816000      1858.21        1.78905300e+00        5.98710360e-08  24.9477  24.4139
0202-11-01_19:14:49.008000      1858.40        1.80008000e+00        5.73918960e-08  24.9477  24.4139
0202-11-01_19:14:49.242000      1858.64        1.80950700e+00        5.67721160e-08  24.9477  24.4139
0202-11-01_19:14:49.453000      1858.85        1.81958800e+00        5.46028760e-08  24.9434  24.3730
0202-11-01_19:14:49.645000      1859.04        1.82950800e+00        5.42310060e-08  24.9434  24.3730
0202-11-01_19:14:49.840000      1859.24        1.83885800e+00        5.15659360e-08  24.9434  24.3730
0202-11-01_19:14:50.047000      1859.44        1.84952700e+00        5.19997860e-08  24.9434  24.3730
0202-11-01_19:14:50.260000      1859.66        1.85963500e+00        5.60903560e-08  24.9434  24.3730
0202-11-01_19:14:50.470000      1859.87        1.86929400e+00        5.64622260e-08  24.9677  24.4541
0202-11-01_19:14:50.660000      1860.06        1.87933100e+00        5.24336360e-08  24.9677  24.4541
0202-11-01_19:14:50.855000      1860.25        1.88816600e+00        5.13799960e-08  24.9677  24.4541
0202-11-01_19:14:51.047000      1860.44        1.89916200e+00        5.23716560e-08  24.9677  24.4541
0202-11-01_19:14:51.266000      1860.66        1.90908300e+00        4.90868060e-08  24.9677  24.4541
0202-11-01_19:14:51.460000      1860.86        1.91866800e+00        5.15659360e-08  24.9538  24.3656
0202-11-01_19:14:51.664000      1861.06        1.92885200e+00        5.11320860e-08  24.9538  24.3656
0202-11-01_19:14:51.860000      1861.26        1.93853000e+00        5.39213660e-08  24.9538  24.3656
0202-11-01_19:14:52.050000      1861.45        1.94820200e+00        5.36116660e-08  24.9538  24.3656
0202-11-01_19:14:52.246000      1861.64        1.95860600e+00        5.42936260e-08  24.9538  24.3656
0202-11-01_19:14:52.440000      1861.84        1.96868000e+00        6.04914660e-08  24.9505  24.4250
0202-11-01_19:14:52.633000      1862.03        1.97752300e+00        5.74545260e-08  24.9505  24.4250
0202-11-01_19:14:52.830000      1862.22        1.98814100e+00        5.78883660e-08  24.9505  24.4250
0202-11-01_19:14:53.035000      1862.43        1.99865800e+00        6.03055260e-08  24.9505  24.4250
0202-11-01_19:14:53.260000      1862.66        2.00839200e+00        6.24127860e-08  24.9505  24.4250
0202-11-01_19:14:53.460000      1862.86        2.01816500e+00        5.81982660e-08  24.9479  24.4126
0202-11-01_19:14:53.664000      1863.06        2.02837600e+00        5.44795560e-08  24.9479  24.4126
0202-11-01_19:14:53.867000      1863.26        2.03797700e+00        6.69991860e-08  24.9479  24.4126
0202-11-01_19:14:54.060000      1863.46        2.04823700e+00        6.34664260e-08  24.9479  24.4126
0202-11-01_19:14:54.270000      1863.67        2.05803800e+00        6.35903760e-08  24.9479  24.4126
0202-11-01_19:14:54.465000      1863.86        2.06758500e+00        5.24342760e-08  24.8627  24.3685
0202-11-01_19:14:54.656000      1864.05        2.07796200e+00        5.27441660e-08  24.8627  24.3685
0202-11-01_19:14:54.860000      1864.26        2.08773200e+00        5.34259260e-08  24.8627  24.3685
0202-11-01_19:14:55.055000      1864.45        2.09737200e+00        5.57191260e-08  24.8627  24.3685
0202-11-01_19:14:55.246000      1864.64        2.10689800e+00        5.56571460e-08  24.8627  24.3685
0202-11-01_19:14:55.457000      1864.85        2.11773000e+00        5.74545260e-08  24.9157  24.4433
0202-11-01_19:14:55.652000      1865.05        2.12756300e+00        5.21863560e-08  24.9157  24.4433
0202-11-01_19:14:55.844000      1865.24        2.13636700e+00        5.21243860e-08  24.9157  24.4433
0202-11-01_19:14:56.047000      1865.44        2.14759100e+00        5.19384460e-08  24.9157  24.4433
0202-11-01_19:14:56.250000      1865.65        2.15689900e+00        5.50373660e-08  24.9157  24.4433
0202-11-01_19:14:56.453000      1865.85        2.16683300e+00        5.06988760e-08  24.9295  24.3572
0202-11-01_19:14:56.650000      1866.04        2.17689800e+00        5.09467960e-08  24.9295  24.3572
0202-11-01_19:14:56.840000      1866.23        2.18699600e+00        5.20624060e-08  24.9295  24.3572
0202-11-01_19:14:57.030000      1866.43        2.19588800e+00        5.23103160e-08  24.9295  24.3572
0202-11-01_19:14:57.250000      1866.65        2.20740900e+00        5.13186660e-08  24.9766  24.4240
0202-11-01_19:14:57.460000      1866.86        2.21666500e+00        4.92113960e-08  24.9766  24.4240
0202-11-01_19:14:57.660000      1867.06        2.22659000e+00        5.52231860e-08  24.9766  24.4240
0202-11-01_19:14:57.863000      1867.26        2.23700800e+00        5.44791060e-08  24.9766  24.4240
0202-11-01_19:14:58.062000      1867.46        2.24616100e+00        5.50984360e-08  24.9766  24.4240
0202-11-01_19:14:58.258000      1867.65        2.25601800e+00        5.28050060e-08  24.9766  24.4240
0202-11-01_19:14:58.460000      1867.86        2.26643800e+00        5.44164460e-08  24.9382  24.4028
0202-11-01_19:14:58.664000      1868.06        2.27589800e+00        5.41685260e-08  24.9382  24.4028
0202-11-01_19:14:58.855000      1868.25        2.28556800e+00        5.49742460e-08  24.9382  24.4028
0202-11-01_19:14:59.060000      1868.45        2.29607300e+00        5.59658960e-08  24.9382  24.4028
0202-11-01_19:14:59.258000      1868.66        2.30535000e+00        5.35487460e-08  24.9172  24.3690
0202-11-01_19:14:59.453000      1868.85        2.31559100e+00        5.09456560e-08  24.9172  24.3690
0202-11-01_19:14:59.652000      1869.05        2.32590800e+00        4.62352960e-08  24.9172  24.3690
0202-11-01_19:14:59.855000      1869.25        2.33572400e+00        4.67311260e-08  24.9172  24.3690
0202-11-01_19:15:00.047000      1869.45        2.34543000e+00        4.87144360e-08  24.9172  24.3690
0202-11-01_19:15:00.258000      1869.65        2.35570800e+00        4.99539960e-08  24.9172  24.3690
0202-11-01_19:15:00.450000      1869.85        2.36471900e+00        5.50362260e-08  24.8696  24.4420
0202-11-01_19:15:00.645000      1870.04        2.37559300e+00        5.30529160e-08  24.8696  24.4420
0202-11-01_19:15:00.850000      1870.25        2.38578300e+00        4.80326760e-08  24.8696  24.4420
0202-11-01_19:15:01.043000      1870.44        2.39518700e+00        4.38801260e-08  24.8696  24.4420
0202-11-01_19:15:01.240000      1870.63        2.40525400e+00        4.92102560e-08  24.8667  24.3543
0202-11-01_19:15:01.445000      1870.84        2.41547600e+00        5.07597160e-08  24.8667  24.3543
0202-11-01_19:15:01.640000      1871.04        2.42551800e+00        4.51816660e-08  24.8667  24.3543
0202-11-01_19:15:01.832000      1871.23        2.43455700e+00        3.60708560e-08  24.8667  24.3543
0202-11-01_19:15:02.040000      1871.44        2.44541300e+00        4.25785760e-08  24.8667  24.3543
0202-11-01_19:15:02.240000      1871.63        2.45519200e+00        4.75988260e-08  24.8667  24.3543
0202-11-01_19:15:02.430000      1871.83        2.46439700e+00        5.05118060e-08  24.9202  24.4263
0202-11-01_19:15:02.637000      1872.03        2.47496700e+00        5.08216960e-08  24.9202  24.4263
0202-11-01_19:15:02.830000      1872.23        2.48503800e+00        5.01399360e-08  24.9202  24.4263
0202-11-01_19:15:03.023000      1872.42        2.49393800e+00        5.13795060e-08  24.9202  24.4263
0202-11-01_19:15:03.234000      1872.63        2.50482100e+00        5.46023760e-08  24.9202  24.4263
0202-11-01_19:15:03.426000      1872.82        2.51474000e+00        5.25570960e-08  24.9066  24.4075
0202-11-01_19:15:03.617000      1873.01        2.52451100e+00        4.91482860e-08  24.9066  24.4075
0202-11-01_19:15:03.820000      1873.22        2.53434800e+00        4.71645960e-08  24.9066  24.4075
0202-11-01_19:15:04.023000      1873.42        2.54470000e+00        5.00150960e-08  24.9066  24.4075
0202-11-01_19:15:04.220000      1873.61        2.55468200e+00        5.65844160e-08  24.9066  24.4075
0202-11-01_19:15:04.420000      1873.82        2.56373100e+00        5.75760760e-08  24.9447  24.3762
0202-11-01_19:15:04.620000      1874.02        2.57454600e+00        5.54688060e-08  24.9447  24.3762
0202-11-01_19:15:04.816000      1874.21        2.58429900e+00        5.23079160e-08  24.9447  24.3762
0202-11-01_19:15:05.020000      1874.42        2.59353500e+00        4.99527360e-08  24.9447  24.3762
0202-11-01_19:15:05.227000      1874.62        2.60424100e+00        4.48085360e-08  24.9447  24.3762
0202-11-01_19:15:05.420000      1874.82        2.61416400e+00        4.56762360e-08  24.9473  24.4505
0202-11-01_19:15:05.613000      1875.01        2.62336400e+00        4.85272360e-08  24.9473  24.4505
0202-11-01_19:15:05.805000      1875.20        2.63372400e+00        5.39813260e-08  24.9473  24.4505
0202-11-01_19:15:06             1875.40        2.64401300e+00        5.19360460e-08  24.9473  24.4505
0202-11-01_19:15:06.215000      1875.61        2.65364800e+00        5.36714360e-08  24.9473  24.4505
0202-11-01_19:15:06.418000      1875.82        2.66395300e+00        5.03865860e-08  24.9079  24.3621
0202-11-01_19:15:06.613000      1876.01        2.67393300e+00        4.74736060e-08  24.9079  24.3621
0202-11-01_19:15:06.805000      1876.20        2.68287600e+00        4.77215160e-08  24.9079  24.3621
0202-11-01_19:15:06.996000      1876.39        2.69362400e+00        4.92709760e-08  24.9079  24.3621
0202-11-01_19:15:07.223000      1876.62        2.70369200e+00        5.58406760e-08  24.9079  24.3621
0202-11-01_19:15:07.426000      1876.82        2.71318500e+00        5.29276960e-08  24.8725  24.4259
0202-11-01_19:15:07.630000      1877.03        2.72316600e+00        6.11708160e-08  24.8725  24.4259
0202-11-01_19:15:07.824000      1877.22        2.73300500e+00        5.72042060e-08  24.8725  24.4259
0202-11-01_19:15:08.030000      1877.43        2.74299800e+00        6.12947760e-08  24.8725  24.4259
0202-11-01_19:15:08.227000      1877.62        2.75324300e+00        6.36499460e-08  24.8725  24.4259
0202-11-01_19:15:08.420000      1877.82        2.76344200e+00        6.16666460e-08  24.9582  24.4111
0202-11-01_19:15:08.625000      1878.02        2.77202000e+00        6.09229060e-08  24.9582  24.4111
0202-11-01_19:15:08.830000      1878.22        2.78329500e+00        5.66463960e-08  24.9582  24.4111
0202-11-01_19:15:09.020000      1878.42        2.79294200e+00        5.90635560e-08  24.9582  24.4111
0202-11-01_19:15:09.246000      1878.64        2.80216400e+00        5.77000260e-08  24.9582  24.4111
0202-11-01_19:15:09.438000      1878.83        2.81281000e+00        5.27417660e-08  24.9513  24.3701
0202-11-01_19:15:09.645000      1879.04        2.82300200e+00        5.26797860e-08  24.9513  24.3701
0202-11-01_19:15:09.836000      1879.23        2.83251700e+00        5.98690560e-08  24.9513  24.3701
0202-11-01_19:15:10.030000      1879.43        2.84274900e+00        5.56543660e-08  24.9513  24.3701
0202-11-01_19:15:10.242000      1879.64        2.85257900e+00        5.48484860e-08  24.9513  24.3701
0202-11-01_19:15:10.434000      1879.83        2.86188900e+00        4.82787760e-08  24.9290  24.4453
0202-11-01_19:15:10.625000      1880.02        2.87243100e+00        5.24933060e-08  24.9290  24.4453
0202-11-01_19:15:10.816000      1880.21        2.88222800e+00        4.89605460e-08  24.9290  24.4453
0202-11-01_19:15:11.016000      1880.41        2.89139100e+00        4.70392160e-08  24.9290  24.4453
0202-11-01_19:15:11.246000      1880.64        2.90232500e+00        4.35684260e-08  24.9290  24.4453
0202-11-01_19:15:11.450000      1880.84        2.91142000e+00        4.84647160e-08  24.9188  24.3556
0202-11-01_19:15:11.650000      1881.05        2.92219000e+00        4.97042860e-08  24.9188  24.3556
0202-11-01_19:15:11.850000      1881.25        2.93200200e+00        5.26172660e-08  24.9188  24.3556
0202-11-01_19:15:12.047000      1881.44        2.94142200e+00        5.42286960e-08  24.9188  24.3556
0202-11-01_19:15:12.258000      1881.65        2.95185100e+00        5.22453960e-08  24.9188  24.3556
0202-11-01_19:15:12.453000      1881.85        2.96154200e+00        4.80308660e-08  24.8587  24.4212
0202-11-01_19:15:12.650000      1882.04        2.97085700e+00        4.88365860e-08  24.8587  24.4212
0202-11-01_19:15:12.850000      1882.25        2.98141200e+00        5.55922260e-08  24.8587  24.4212
0202-11-01_19:15:13.043000      1882.44        2.99117500e+00        5.41667160e-08  24.8587  24.4212
0202-11-01_19:15:13.246000      1882.64        3.00090000e+00        5.83812460e-08  24.8587  24.4212
0202-11-01_19:15:13.440000      1882.84        3.01115700e+00        5.59021160e-08  24.9106  24.4019
0202-11-01_19:15:13.637000      1883.03        3.02119700e+00        6.06744460e-08  24.9106  24.4019
0202-11-01_19:15:13.830000      1883.22        3.03069400e+00        5.56541960e-08  24.9106  24.4019
0202-11-01_19:15:14.030000      1883.43        3.04042100e+00        5.43526560e-08  24.9106  24.4019
0202-11-01_19:15:14.246000      1883.64        3.05079800e+00        5.39807860e-08  24.9106  24.4019
0202-11-01_19:15:14.450000      1883.85        3.06066400e+00        5.42906760e-08  24.9163  24.3683
0202-11-01_19:15:14.640000      1884.04        3.07031000e+00        5.29891360e-08  24.9163  24.3683
0202-11-01_19:15:14.836000      1884.23        3.08096000e+00        4.90225160e-08  24.9163  24.3683
0202-11-01_19:15:15.027000      1884.42        3.09053400e+00        4.77829560e-08  24.9163  24.3683
0202-11-01_19:15:15.227000      1884.62        3.09961100e+00        4.94563660e-08  24.9163  24.3683
0202-11-01_19:15:15.420000      1884.82        3.11048800e+00        4.72251460e-08  24.9355  24.4394
0202-11-01_19:15:15.613000      1885.01        3.12077200e+00        4.81548260e-08  24.9355  24.4394
0202-11-01_19:15:15.816000      1885.21        3.12969400e+00        4.00357360e-08  24.9355  24.4394
0202-11-01_19:15:16.020000      1885.41        3.14019000e+00        3.92301060e-08  24.9355  24.4394
0202-11-01_19:15:16.227000      1885.62        3.15065500e+00        3.45198160e-08  24.9355  24.4394
0202-11-01_19:15:16.418000      1885.82        3.15976400e+00        3.63791660e-08  24.9559  24.3544
0202-11-01_19:15:16.613000      1886.01        3.17013700e+00        3.66890560e-08  24.9559  24.3544
0202-11-01_19:15:16.805000      1886.20        3.17984100e+00        3.67510360e-08  24.9559  24.3544
0202-11-01_19:15:17.008000      1886.41        3.18901600e+00        3.09250760e-08  24.9559  24.3544
0202-11-01_19:15:17.210000      1886.61        3.19962800e+00        2.98714460e-08  24.9559  24.3544
0202-11-01_19:15:17.402000      1886.80        3.20996700e+00        2.46032860e-08  24.9168  24.4249
0202-11-01_19:15:17.605000      1887.00        3.21908200e+00        2.70204460e-08  24.9168  24.4249
0202-11-01_19:15:17.797000      1887.20        3.22965500e+00        2.47272460e-08  24.9168  24.4249
0202-11-01_19:15:17.992000      1887.39        3.23968400e+00        2.85698960e-08  24.9168  24.4249
0202-11-01_19:15:18.234000      1887.63        3.24927600e+00        2.31158060e-08  24.9168  24.4249
0202-11-01_19:15:18.438000      1887.83        3.25966300e+00        2.60907660e-08  24.8925  24.4024
0202-11-01_19:15:18.630000      1888.03        3.26924300e+00        2.16283260e-08  24.8925  24.4024
0202-11-01_19:15:18.836000      1888.23        3.27871200e+00        2.34876760e-08  24.8925  24.4024
0202-11-01_19:15:19.030000      1888.43        3.28908400e+00        1.99549160e-08  24.8925  24.4024
0202-11-01_19:15:19.227000      1888.62        3.29934200e+00        2.13184360e-08  24.8925  24.4024
0202-11-01_19:15:19.426000      1888.82        3.30843500e+00        2.15043760e-08  24.8842  24.3677
0202-11-01_19:15:19.617000      1889.01        3.31911300e+00        1.61122560e-08  24.8842  24.3677
0202-11-01_19:15:19.810000      1889.21        3.32903600e+00        1.36951060e-08  24.8842  24.3677
0202-11-01_19:15:20.016000      1889.41        3.33878500e+00        8.79881600e-09  24.8842  24.3677
0202-11-01_19:15:20.215000      1889.61        3.34870200e+00        9.48057600e-09  24.8842  24.3677
0202-11-01_19:15:20.430000      1889.83        3.35930500e+00        5.88583600e-09  24.8713  24.4454
0202-11-01_19:15:20.625000      1890.02        3.36828900e+00        1.05961860e-08  24.8713  24.4454
0202-11-01_19:15:20.816000      1890.21        3.37896900e+00        1.04722260e-08  24.8713  24.4454
0202-11-01_19:15:21.020000      1890.42        3.38883400e+00        1.03482760e-08  24.8713  24.4454
0202-11-01_19:15:21.242000      1890.64        3.39887100e+00        1.19597060e-08  24.8713  24.4454
0202-11-01_19:15:21.440000      1890.84        3.40896400e+00        1.58643460e-08  24.9258  24.3654
0202-11-01_19:15:21.633000      1891.03        3.41859000e+00        1.38810960e-08  24.9258  24.3654
0202-11-01_19:15:21.836000      1891.23        3.42824000e+00        7.86935600e-09  24.9258  24.3654
0202-11-01_19:15:22.040000      1891.43        3.43854900e+00        4.94156000e-10  24.9258  24.3654
0202-11-01_19:15:22.242000      1891.64        3.44872800e+00        7.37385600e-09  24.9258  24.3654
0202-11-01_19:15:22.438000      1891.83        3.45785500e+00        9.60507600e-09  24.9115  24.4247
0202-11-01_19:15:22.630000      1892.03        3.46774700e+00        2.13189860e-08  24.9115  24.4247
0202-11-01_19:15:22.824000      1892.22        3.47801400e+00        1.80341260e-08  24.9115  24.4247
0202-11-01_19:15:23.030000      1892.43        3.48750400e+00        2.77647260e-08  24.9115  24.4247
0202-11-01_19:15:23.230000      1892.63        3.49818000e+00        3.11735360e-08  24.9115  24.4247
0202-11-01_19:15:23.420000      1892.82        3.50797900e+00        3.65656460e-08  24.9382  24.4067
0202-11-01_19:15:23.625000      1893.02        3.51704700e+00        3.60078460e-08  24.9382  24.4067
0202-11-01_19:15:23.820000      1893.21        3.52842900e+00        3.65656460e-08  24.9382  24.4067
0202-11-01_19:15:24.010000      1893.41        3.53778200e+00        4.14619360e-08  24.9382  24.4067
0202-11-01_19:15:24.227000      1893.62        3.54694400e+00        4.64821860e-08  24.9382  24.4067
0202-11-01_19:15:24.434000      1893.83        3.55763700e+00        5.08206660e-08  24.9024  24.3758
0202-11-01_19:15:24.637000      1894.03        3.56738400e+00        5.73903660e-08  24.9024  24.3758
0202-11-01_19:15:24.840000      1894.24        3.57724900e+00        6.05512660e-08  24.9024  24.3758
0202-11-01_19:15:25.040000      1894.44        3.58741000e+00        6.48897460e-08  24.9024  24.3758
0202-11-01_19:15:25.277000      1894.68        3.59815300e+00        7.38146260e-08  24.9024  24.3758
0202-11-01_19:15:25.473000      1894.87        3.60763900e+00        7.88968460e-08  24.9559  24.4453
0202-11-01_19:15:25.680000      1895.08        3.61758400e+00        8.47847860e-08  24.9559  24.4453
0202-11-01_19:15:25.870000      1895.27        3.62675900e+00        8.32353260e-08  24.9559  24.4453
0202-11-01_19:15:26.062000      1895.46        3.63735700e+00        8.83175560e-08  24.9559  24.4453
0202-11-01_19:15:26.270000      1895.67        3.64722500e+00        1.03812136e-07  24.9559  24.4453
0202-11-01_19:15:26.465000      1895.86        3.65592000e+00        1.14410426e-07  24.9260  24.3581
0202-11-01_19:15:26.656000      1896.05        3.66684500e+00        1.22343656e-07  24.9260  24.3581
0202-11-01_19:15:26.860000      1896.26        3.67680200e+00        1.28665446e-07  24.9260  24.3581
0202-11-01_19:15:27.062000      1896.46        3.68655900e+00        1.29471166e-07  24.9260  24.3581
0202-11-01_19:15:27.258000      1896.65        3.69642400e+00        1.32756016e-07  24.9025  24.4247
0202-11-01_19:15:27.460000      1896.86        3.70694700e+00        1.44283986e-07  24.9025  24.4247
0202-11-01_19:15:27.652000      1897.05        3.71618200e+00        1.54634946e-07  24.9025  24.4247
0202-11-01_19:15:27.848000      1897.24        3.72575700e+00        1.69262696e-07  24.9025  24.4247
0202-11-01_19:15:28.050000      1897.45        3.73617900e+00        1.83456906e-07  24.9025  24.4247
0202-11-01_19:15:28.250000      1897.65        3.74676100e+00        1.91390426e-07  24.9025  24.4247
0202-11-01_19:15:28.445000      1897.84        3.75592500e+00        2.00377286e-07  24.8858  24.3991
0202-11-01_19:15:28.652000      1898.05        3.76620600e+00        2.16801556e-07  24.8858  24.3991
0202-11-01_19:15:28.844000      1898.24        3.77615600e+00        2.32234176e-07  24.8858  24.3991
0202-11-01_19:15:29.047000      1898.44        3.78515800e+00        2.46613156e-07  24.8858  24.3991
0202-11-01_19:15:29.270000      1898.67        3.79631800e+00        2.58141136e-07  24.8972  24.3716
0202-11-01_19:15:29.480000      1898.88        3.80580300e+00        2.69731086e-07  24.8972  24.3716
0202-11-01_19:15:29.684000      1899.08        3.81534600e+00        2.90927696e-07  24.8972  24.3716
0202-11-01_19:15:29.895000      1899.29        3.82625700e+00        3.06236346e-07  24.8972  24.3716
0202-11-01_19:15:30.094000      1899.49        3.83502500e+00        3.28982416e-07  24.8972  24.3716
0202-11-01_19:15:30.290000      1899.69        3.84553500e+00        3.38898956e-07  24.9453  24.4449
0202-11-01_19:15:30.496000      1899.89        3.85568300e+00        3.58546096e-07  24.9453  24.4449
0202-11-01_19:15:30.690000      1900.09        3.86511500e+00        3.78069286e-07  24.9453  24.4449
0202-11-01_19:15:30.902000      1900.30        3.87559000e+00        4.01249196e-07  24.9453  24.4449
0202-11-01_19:15:31.110000      1900.51        3.88550500e+00        4.25110876e-07  24.9453  24.4449
0202-11-01_19:15:31.316000      1900.71        3.89495200e+00        4.51265746e-07  24.9654  24.3624
0202-11-01_19:15:31.523000      1900.92        3.90545900e+00        4.76738856e-07  24.9654  24.3624
0202-11-01_19:15:31.715000      1901.11        3.91508000e+00        5.02149986e-07  24.9654  24.3624
0202-11-01_19:15:31.910000      1901.31        3.92467200e+00        5.28924646e-07  24.9654  24.3624
0202-11-01_19:15:32.105000      1901.50        3.93538600e+00        5.55203476e-07  24.9654  24.3624
0202-11-01_19:15:32.316000      1901.71        3.94495300e+00        5.94311836e-07  24.9300  24.4333
0202-11-01_19:15:32.510000      1901.91        3.95461000e+00        6.21768256e-07  24.9300  24.4333
0202-11-01_19:15:32.707000      1902.10        3.96518100e+00        6.51269956e-07  24.9300  24.4333
0202-11-01_19:15:32.902000      1902.30        3.97456400e+00        6.96080326e-07  24.9300  24.4333
0202-11-01_19:15:33.098000      1902.49        3.98391400e+00        7.33205366e-07  24.9300  24.4333
0202-11-01_19:15:33.293000      1902.69        3.99462200e+00        7.69834586e-07  24.9801  24.4016
0202-11-01_19:15:33.500000      1902.89        4.00477900e+00        8.20408936e-07  24.9801  24.4016
0202-11-01_19:15:33.690000      1903.09        4.01420900e+00        8.61935806e-07  24.9801  24.4016
0202-11-01_19:15:33.890000      1903.29        4.02473000e+00        9.07615246e-07  24.9801  24.4016
0202-11-01_19:15:34.086000      1903.48        4.03484900e+00        9.72198566e-07  24.9801  24.4016
0202-11-01_19:15:34.285000      1903.68        4.04362000e+00        1.01800063e-06  24.9688  24.3799
0202-11-01_19:15:34.504000      1903.90        4.05501200e+00        1.06535216e-06  24.9688  24.3799
0202-11-01_19:15:34.695000      1904.09        4.06414100e+00        1.12646290e-06  24.9688  24.3799
0202-11-01_19:15:34.890000      1904.29        4.07391400e+00        1.17387640e-06  24.9688  24.3799
0202-11-01_19:15:35.094000      1904.49        4.08422000e+00        1.22928512e-06  24.9688  24.3799
0202-11-01_19:15:35.293000      1904.69        4.09433000e+00        1.30886543e-06  24.9945  24.4485
0202-11-01_19:15:35.516000      1904.91        4.10416900e+00        1.39024312e-06  24.9945  24.4485
0202-11-01_19:15:35.707000      1905.11        4.11378600e+00        1.44738724e-06  24.9945  24.4485
0202-11-01_19:15:35.902000      1905.30        4.12395300e+00        1.50744434e-06  24.9945  24.4485
0202-11-01_19:15:36.110000      1905.51        4.13354500e+00        1.60158958e-06  24.9945  24.4485
0202-11-01_19:15:36.305000      1905.70        4.14374100e+00        1.65067650e-06  24.9439  24.3571
0202-11-01_19:15:36.508000      1905.91        4.15378200e+00        1.76899334e-06  24.9439  24.3571
0202-11-01_19:15:36.703000      1906.10        4.16313400e+00        1.85607304e-06  24.9439  24.3571
0202-11-01_19:15:36.902000      1906.30        4.17376800e+00        1.93949601e-06  24.9439  24.3571
0202-11-01_19:15:37.098000      1906.49        4.18380100e+00        2.05551964e-06  24.9439  24.3571
0202-11-01_19:15:37.297000      1906.69        4.19277500e+00        2.15301172e-06  24.9239  24.4262
0202-11-01_19:15:37.492000      1906.89        4.20366200e+00        2.25118556e-06  24.9239  24.4262
0202-11-01_19:15:37.688000      1907.09        4.21355900e+00        2.39324013e-06  24.9239  24.4262
0202-11-01_19:15:37.890000      1907.29        4.22320000e+00        2.49736391e-06  24.9239  24.4262
0202-11-01_19:15:38.098000      1907.49        4.23334900e+00        2.61499897e-06  24.9239  24.4262
0202-11-01_19:15:38.305000      1907.70        4.24283400e+00        2.76399513e-06  24.9297  24.4008
0202-11-01_19:15:38.520000      1907.92        4.25268800e+00        2.91844539e-06  24.9297  24.4008
0202-11-01_19:15:38.715000      1908.11        4.26321400e+00        3.04302205e-06  24.9297  24.4008
0202-11-01_19:15:38.910000      1908.31        4.27279200e+00        3.16809453e-06  24.9297  24.4008
0202-11-01_19:15:39.110000      1908.51        4.28284600e+00        3.34907156e-06  24.9297  24.4008
0202-11-01_19:15:39.316000      1908.71        4.29260500e+00        3.49744793e-06  24.9094  24.3735
0202-11-01_19:15:39.508000      1908.90        4.30308000e+00        3.64588628e-06  24.9094  24.3735
0202-11-01_19:15:39.703000      1909.10        4.31162100e+00        3.85376220e-06  24.9094  24.3735
0202-11-01_19:15:39.902000      1909.30        4.32266600e+00        4.01434851e-06  24.9094  24.3735
0202-11-01_19:15:40.098000      1909.50        4.33267500e+00        4.18819822e-06  24.9094  24.3735
0202-11-01_19:15:40.312000      1909.71        4.34187500e+00        4.42929435e-06  24.9094  24.4440
0202-11-01_19:15:40.516000      1909.91        4.35270000e+00        4.61157294e-06  24.9094  24.4440
0202-11-01_19:15:40.720000      1910.12        4.36242300e+00        4.86004450e-06  24.9094  24.4440
0202-11-01_19:15:40.920000      1910.32        4.37208600e+00        5.05354119e-06  24.9094  24.4440
0202-11-01_19:15:41.125000      1910.52        4.38269000e+00        5.32996503e-06  24.9094  24.4440
0202-11-01_19:15:41.330000      1910.72        4.39167600e+00        5.54118755e-06  24.8679  24.3525
0202-11-01_19:15:41.530000      1910.93        4.40168200e+00        5.84692719e-06  24.8679  24.3525
0202-11-01_19:15:41.727000      1911.12        4.41215600e+00        6.07469795e-06  24.8679  24.3525
0202-11-01_19:15:41.918000      1911.32        4.42150400e+00        6.32137214e-06  24.8679  24.3525
0202-11-01_19:15:42.130000      1911.53        4.43161300e+00        6.57368637e-06  24.8679  24.3525
0202-11-01_19:15:42.350000      1911.75        4.44230900e+00        6.84769303e-06  24.9303  24.4304
0202-11-01_19:15:42.560000      1911.96        4.45160000e+00        7.22005953e-06  24.9303  24.4304
0202-11-01_19:15:42.770000      1912.16        4.46191400e+00        7.51464303e-06  24.9303  24.4304
0202-11-01_19:15:42.965000      1912.36        4.47144100e+00        7.91297843e-06  24.9303  24.4304
0202-11-01_19:15:43.170000      1912.57        4.48077800e+00        8.22032953e-06  24.9303  24.4304
0202-11-01_19:15:43.383000      1912.78        4.49186000e+00        8.64531563e-06  24.9017  24.3929
0202-11-01_19:15:43.594000      1912.99        4.50173900e+00        8.97993723e-06  24.9017  24.3929
0202-11-01_19:15:43.797000      1913.19        4.51110700e+00        9.42134773e-06  24.9017  24.3929
0202-11-01_19:15:43.992000      1913.39        4.52157000e+00        9.76204313e-06  24.9017  24.3929
0202-11-01_19:15:44.203000      1913.60        4.53109900e+00        1.02410125e-05  24.9017  24.3929
0202-11-01_19:15:44.434000      1913.83        4.54126100e+00        1.07618173e-05  24.9217  24.3771
0202-11-01_19:15:44.652000      1914.05        4.55135800e+00        1.11227797e-05  24.9217  24.3771
0202-11-01_19:15:44.855000      1914.25        4.56128500e+00        1.16248671e-05  24.9217  24.3771
0202-11-01_19:15:45.074000      1914.47        4.57152600e+00        1.21616623e-05  24.9217  24.3771
0202-11-01_19:15:45.266000      1914.66        4.58063700e+00        1.25785913e-05  24.9217  24.3771
0202-11-01_19:15:45.460000      1914.86        4.59130200e+00        1.30224808e-05  24.9242  24.4379
0202-11-01_19:15:45.664000      1915.06        4.60098700e+00        1.43539659e-05  24.9242  24.4379
0202-11-01_19:15:45.863000      1915.26        4.61040400e+00        1.44641016e-05  24.9242  24.4379
0202-11-01_19:15:46.070000      1915.47        4.62087700e+00        1.47505039e-05  24.9242  24.4379
0202-11-01_19:15:46.270000      1915.66        4.63067000e+00        1.63275455e-05  24.9344  24.3551
0202-11-01_19:15:46.477000      1915.87        4.63987300e+00        1.63890281e-05  24.9344  24.3551
0202-11-01_19:15:46.676000      1916.07        4.65070200e+00        1.76414885e-05  24.9344  24.3551
0202-11-01_19:15:46.887000      1916.28        4.66065400e+00        1.78207921e-05  24.9344  24.3551
0202-11-01_19:15:47.082000      1916.48        4.66996800e+00        1.90316650e-05  24.9344  24.3551
0202-11-01_19:15:47.293000      1916.69        4.68048600e+00        1.91401892e-05  24.9307  24.4269
0202-11-01_19:15:47.500000      1916.90        4.69034300e+00        2.05488972e-05  24.9307  24.4269
