Repository: shortlab/2025-devitre-PhD

# 2025-devitre-PhD
Data repository for Alexis Devitre's PhD thesis

File: chapter 5/cold_vs_warm/20K/ffj23/Ic/2_pulses/Ic_2023-11-01_19-21-28024585_f23-pulse-5p5ms-3.txt
# Ic = 3.77 A, n = 21.49 , Tavg = 24.97 K, f23-pulse-5p5ms-3
#datetime                        t_s     iHTS_A                vHTS_V                tHTS_K  tTAR_K
0202-11-01_19:19:52.996000      2162.39        4.89137400e-02        6.55731750e-09  24.9307  24.4552
0202-11-01_19:19:53.190000      2162.59        1.38096300e-02        6.68126750e-09  24.9307  24.4552
0202-11-01_19:19:53.400000      2162.80        2.24561700e-02        6.49533750e-09  24.9479  24.3694
0202-11-01_19:19:53.594000      2162.99        3.26298700e-02        5.25576750e-09  24.9479  24.3694
0202-11-01_19:19:53.785000      2163.18        4.26996900e-02        1.11437175e-08  24.9479  24.3694
0202-11-01_19:19:53.992000      2163.39        5.17246800e-02        8.97446750e-09  24.9479  24.3694
0202-11-01_19:19:54.210000      2163.61        6.31628600e-02        6.80522750e-09  24.9479  24.3694
0202-11-01_19:19:54.418000      2163.81        7.22026900e-02        2.83860750e-09  24.9468  24.4449
0202-11-01_19:19:54.610000      2164.01        8.22040800e-02        5.75159750e-09  24.9468  24.4449
0202-11-01_19:19:54.805000      2164.20        9.28170800e-02        7.85885750e-09  24.9468  24.4449
0202-11-01_19:19:55.008000      2164.41        1.02311100e-01        8.16874750e-09  24.9468  24.4449
0202-11-01_19:19:55.234000      2164.63        1.12499600e-01        2.71449750e-09  24.9468  24.4449
0202-11-01_19:19:55.438000      2164.83        1.22139000e-01        8.23040750e-09  24.9558  24.4017
0202-11-01_19:19:55.630000      2165.03        1.32041100e-01        9.65582750e-09  24.9558  24.4017
0202-11-01_19:19:55.832000      2165.23        1.41547000e-01        1.20729875e-08  24.9558  24.4017
0202-11-01_19:19:56.035000      2165.43        1.52041200e-01        5.75119750e-09  24.9558  24.4017
0202-11-01_19:19:56.242000      2165.64        1.61903200e-01        2.59029750e-09  24.9558  24.4017
0202-11-01_19:19:56.445000      2165.84        1.71422400e-01       -3.54556250e-09  24.9283  24.3982
0202-11-01_19:19:56.637000      2166.03        1.81933000e-01        4.21057500e-10  24.9283  24.3982
0202-11-01_19:19:56.832000      2166.23        1.91397300e-01       -7.47725000e-11  24.9283  24.3982
0202-11-01_19:19:57.035000      2166.43        2.00974400e-01        6.37097750e-09  24.9283  24.3982
0202-11-01_19:19:57.258000      2166.65        2.12142500e-01        4.51162750e-09  24.9283  24.3982
0202-11-01_19:19:57.460000      2166.86        2.21060600e-01        8.35428750e-09  24.9406  24.4511
0202-11-01_19:19:57.652000      2167.05        2.31442100e-01        5.50327750e-09  24.9406  24.4511
0202-11-01_19:19:57.850000      2167.25        2.41594600e-01        2.96216750e-09  24.9406  24.4511
0202-11-01_19:19:58.047000      2167.44        2.51142000e-01        3.89184750e-09  24.9406  24.4511
0202-11-01_19:19:58.258000      2167.65        2.60977400e-01        6.92878750e-09  24.9406  24.4511
0202-11-01_19:19:58.450000      2167.85        2.71195600e-01        1.12672675e-08  24.9004  24.3615
0202-11-01_19:19:58.645000      2168.04        2.81212000e-01        1.25068375e-08  24.9004  24.3615
0202-11-01_19:19:58.850000      2168.25        2.90713400e-01        1.26307975e-08  24.9004  24.3615
0202-11-01_19:19:59.047000      2168.44        3.00755000e-01        1.20110075e-08  24.9004  24.3615
0202-11-01_19:19:59.246000      2168.64        3.10817400e-01        1.36844275e-08  24.9004  24.3615
0202-11-01_19:19:59.453000      2168.85        3.20392900e-01        1.48000375e-08  24.9175  24.4448
0202-11-01_19:19:59.650000      2169.04        3.30615600e-01        1.59156475e-08  24.9175  24.4448
0202-11-01_19:19:59.840000      2169.24        3.40572600e-01        1.36844275e-08  24.9175  24.4448
0202-11-01_19:20:00.047000      2169.45        3.50059200e-01        1.30026675e-08  24.9175  24.4448
0202-11-01_19:20:00.260000      2169.66        3.60396100e-01        2.07499575e-08  24.9175  24.4448
0202-11-01_19:20:00.453000      2169.85        3.70267100e-01        2.26093075e-08  24.8693  24.3949
0202-11-01_19:20:00.650000      2170.04        3.79157000e-01        2.09358975e-08  24.8693  24.3949
0202-11-01_19:20:00.840000      2170.24        3.90216700e-01        1.66593875e-08  24.8693  24.3949
0202-11-01_19:20:01.030000      2170.43        3.99940200e-01        1.37465775e-08  24.8693  24.3949
0202-11-01_19:20:01.246000      2170.64        4.10133200e-01        9.59469750e-09  24.8693  24.3949
0202-11-01_19:20:01.438000      2170.84        4.19827600e-01        9.84312750e-09  24.9045  24.3879
0202-11-01_19:20:01.633000      2171.03        4.29849900e-01        1.14549075e-08  24.9045  24.3879
0202-11-01_19:20:01.836000      2171.23        4.39550200e-01        1.23226075e-08  24.9045  24.3879
0202-11-01_19:20:02.030000      2171.43        4.49182200e-01        9.96742750e-09  24.9045  24.3879
0202-11-01_19:20:02.227000      2171.62        4.59862000e-01        1.64131775e-08  24.9045  24.3879
0202-11-01_19:20:02.420000      2171.82        4.69234200e-01        2.30448675e-08  24.8948  24.4507
0202-11-01_19:20:02.617000      2172.01        4.79272500e-01        2.75073075e-08  24.8948  24.4507
0202-11-01_19:20:02.810000      2172.21        4.89501100e-01        2.81270975e-08  24.8948  24.4507
0202-11-01_19:20:03.010000      2172.41        4.99107800e-01        2.73213775e-08  24.8948  24.4507
0202-11-01_19:20:03.227000      2172.62        5.09234000e-01        2.34167375e-08  24.8948  24.4507
0202-11-01_19:20:03.430000      2172.83        5.19067900e-01        1.88923175e-08  24.9056  24.3634
0202-11-01_19:20:03.625000      2173.02        5.28901700e-01        2.03797975e-08  24.9056  24.3634
0202-11-01_19:20:03.824000      2173.22        5.38606400e-01        2.39125675e-08  24.9056  24.3634
0202-11-01_19:20:04.016000      2173.41        5.48881100e-01        1.77147275e-08  24.9056  24.3634
0202-11-01_19:20:04.223000      2173.62        5.58771700e-01        1.92022075e-08  24.9056  24.3634
0202-11-01_19:20:04.418000      2173.81        5.67915400e-01        1.70949375e-08  24.9109  24.4417
0202-11-01_19:20:04.610000      2174.01        5.78767300e-01        1.91402275e-08  24.9109  24.4417
0202-11-01_19:20:04.816000      2174.21        5.88512100e-01        1.70949375e-08  24.9109  24.4417
0202-11-01_19:20:05.008000      2174.40        5.98405300e-01        1.82725275e-08  24.9109  24.4417
0202-11-01_19:20:05.246000      2174.64        6.08018000e-01        1.67850475e-08  24.9109  24.4417
0202-11-01_19:20:05.440000      2174.84        6.18313400e-01        1.62892175e-08  24.9354  24.3935
0202-11-01_19:20:05.645000      2175.04        6.27345900e-01        9.84346750e-09  24.9354  24.3935
0202-11-01_19:20:05.836000      2175.23        6.38511400e-01        1.43678875e-08  24.9354  24.3935
0202-11-01_19:20:06.030000      2175.43        6.48511400e-01        1.39960175e-08  24.9354  24.3935
0202-11-01_19:20:06.240000      2175.64        6.57460700e-01        1.72188975e-08  24.9354  24.3935
0202-11-01_19:20:06.430000      2175.83        6.68248900e-01        1.19507275e-08  24.9384  24.3924
0202-11-01_19:20:06.625000      2176.02        6.77999600e-01        1.84584675e-08  24.9384  24.3924
0202-11-01_19:20:06.830000      2176.23        6.86948900e-01        1.90782475e-08  24.9384  24.3924
0202-11-01_19:20:07.023000      2176.42        6.97999700e-01        1.99461875e-08  24.9384  24.3924
0202-11-01_19:20:07.220000      2176.61        7.07836500e-01        9.34824750e-09  24.9384  24.3924
0202-11-01_19:20:07.420000      2176.82        7.17026900e-01        8.54301750e-09  24.9109  24.4442
0202-11-01_19:20:07.617000      2177.01        7.27761600e-01        8.91500750e-09  24.9109  24.4442
0202-11-01_19:20:07.810000      2177.21        7.37450000e-01        1.39352575e-08  24.9109  24.4442
0202-11-01_19:20:08.016000      2177.41        7.47355100e-01        1.44310875e-08  24.9109  24.4442
0202-11-01_19:20:08.246000      2177.64        7.57781100e-01        1.08363375e-08  24.9109  24.4442
0202-11-01_19:20:08.438000      2177.83        7.67197900e-01        1.40592175e-08  24.9363  24.3634
0202-11-01_19:20:08.640000      2178.04        7.76507800e-01        1.13321675e-08  24.9363  24.3634
0202-11-01_19:20:08.844000      2178.24        7.87324200e-01        1.69102275e-08  24.9363  24.3634
0202-11-01_19:20:09.035000      2178.43        7.97108200e-01        2.16825575e-08  24.9363  24.3634
0202-11-01_19:20:09.250000      2178.65        8.07066700e-01        2.01950775e-08  24.9363  24.3634
0202-11-01_19:20:09.445000      2178.84        8.16961400e-01        2.45335675e-08  24.8825  24.4436
0202-11-01_19:20:09.650000      2179.04        8.26804100e-01        2.03190375e-08  24.8825  24.4436
0202-11-01_19:20:09.840000      2179.24        8.36682500e-01        2.30460875e-08  24.8825  24.4436
0202-11-01_19:20:10.030000      2179.43        8.46362000e-01        2.37278475e-08  24.8825  24.4436
0202-11-01_19:20:10.246000      2179.64        8.56531200e-01        2.11867375e-08  24.8825  24.4436
0202-11-01_19:20:10.440000      2179.84        8.66396200e-01        2.39137875e-08  24.9608  24.3946
0202-11-01_19:20:10.633000      2180.03        8.76032500e-01        2.14966275e-08  24.9608  24.3946
0202-11-01_19:20:10.824000      2180.22        8.86353100e-01        2.54012675e-08  24.9608  24.3946
0202-11-01_19:20:11.020000      2180.42        8.96461500e-01        2.54012675e-08  24.9608  24.3946
0202-11-01_19:20:11.242000      2180.64        9.06544700e-01        2.99876675e-08  24.9608  24.3946
0202-11-01_19:20:11.440000      2180.84        9.16633800e-01        2.98637175e-08  24.8900  24.3900
0202-11-01_19:20:11.645000      2181.04        9.26289500e-01        3.04215175e-08  24.8900  24.3900
0202-11-01_19:20:11.848000      2181.24        9.35741900e-01        2.80043575e-08  24.8900  24.3900
0202-11-01_19:20:12.040000      2181.44        9.46114500e-01        2.29841075e-08  24.8900  24.3900
0202-11-01_19:20:12.250000      2181.65        9.56210800e-01        2.50913775e-08  24.8900  24.3900
0202-11-01_19:20:12.445000      2181.84        9.65497000e-01        2.27361975e-08  24.9093  24.4474
0202-11-01_19:20:12.637000      2182.03        9.75787900e-01        2.52773075e-08  24.9093  24.4474
0202-11-01_19:20:12.840000      2182.24        9.85805800e-01        2.16825575e-08  24.9093  24.4474
0202-11-01_19:20:13.035000      2182.43        9.95376900e-01        2.34794675e-08  24.9093  24.4474
0202-11-01_19:20:13.230000      2182.63        1.00579800e+00        2.28592175e-08  24.9093  24.4474
0202-11-01_19:20:13.434000      2182.83        1.01558500e+00        2.31684875e-08  24.9228  24.3657
0202-11-01_19:20:13.630000      2183.03        1.02506700e+00        2.58955375e-08  24.9228  24.3657
0202-11-01_19:20:13.820000      2183.22        1.03524500e+00        3.22793175e-08  24.9228  24.3657
0202-11-01_19:20:14.027000      2183.42        1.04528400e+00        3.56881275e-08  24.9228  24.3657
0202-11-01_19:20:14.223000      2183.62        1.05506600e+00        3.28371175e-08  24.9405  24.4475
0202-11-01_19:20:14.414000      2183.81        1.06559100e+00        2.65153275e-08  24.9405  24.4475
0202-11-01_19:20:14.620000      2184.02        1.07511200e+00        2.17429875e-08  24.9405  24.4475
0202-11-01_19:20:14.812000      2184.21        1.08479300e+00        2.20528775e-08  24.9405  24.4475
0202-11-01_19:20:15.004000      2184.40        1.09503000e+00        2.60814775e-08  24.9405  24.4475
0202-11-01_19:20:15.210000      2184.61        1.10476600e+00        2.65773075e-08  24.9405  24.4475
0202-11-01_19:20:15.402000      2184.80        1.11449300e+00        2.62674075e-08  24.9345  24.3894
0202-11-01_19:20:15.605000      2185.00        1.12427200e+00        1.82721975e-08  24.9345  24.3894
0202-11-01_19:20:15.800000      2185.20        1.13463000e+00        1.76524175e-08  24.9345  24.3894
0202-11-01_19:20:15.992000      2185.39        1.14471000e+00        1.74664775e-08  24.9345  24.3894
0202-11-01_19:20:16.203000      2185.60        1.15363100e+00        2.39742075e-08  24.9345  24.3894
0202-11-01_19:20:16.402000      2185.80        1.16434200e+00        1.78383475e-08  24.9727  24.3992
0202-11-01_19:20:16.605000      2186.00        1.17445100e+00        1.53592175e-08  24.9727  24.3992
0202-11-01_19:20:16.810000      2186.20        1.18366000e+00        1.74664775e-08  24.9727  24.3992
0202-11-01_19:20:17.010000      2186.41        1.19423600e+00        1.63508675e-08  24.9727  24.3992
0202-11-01_19:20:17.210000      2186.61        1.20435900e+00        1.65987775e-08  24.9727  24.3992
0202-11-01_19:20:17.406000      2186.80        1.21339200e+00        1.60409775e-08  24.9863  24.4468
0202-11-01_19:20:17.613000      2187.01        1.22415300e+00        1.07728075e-08  24.9863  24.4468
0202-11-01_19:20:17.810000      2187.20        1.23380300e+00        1.23842475e-08  24.9863  24.4468
0202-11-01_19:20:18             2187.40        1.24313200e+00        1.26321675e-08  24.9863  24.4468
0202-11-01_19:20:18.227000      2187.62        1.25398300e+00        2.32304675e-08  24.9863  24.4468
0202-11-01_19:20:18.420000      2187.82        1.26327600e+00        3.06678775e-08  24.9233  24.3570
0202-11-01_19:20:18.620000      2188.02        1.27332400e+00        2.84366575e-08  24.9233  24.3570
0202-11-01_19:20:18.816000      2188.21        1.28335700e+00        2.48419075e-08  24.9233  24.3570
0202-11-01_19:20:19.008000      2188.40        1.29328100e+00        1.90173875e-08  24.9233  24.3570
0202-11-01_19:20:19.223000      2188.62        1.30264600e+00        2.65802075e-08  24.9233  24.3570
0202-11-01_19:20:19.414000      2188.81        1.31363100e+00        2.86274375e-08  24.9785  24.4444
0202-11-01_19:20:19.617000      2189.01        1.32321700e+00        2.69540175e-08  24.9785  24.4444
0202-11-01_19:20:19.820000      2189.22        1.33255900e+00        2.13139775e-08  24.9785  24.4444
0202-11-01_19:20:20.010000      2189.41        1.34299500e+00        2.00124275e-08  24.9785  24.4444
0202-11-01_19:20:20.230000      2189.63        1.35317600e+00        1.88968175e-08  24.9636  24.3878
0202-11-01_19:20:20.426000      2189.82        1.36249700e+00        2.29873975e-08  24.9636  24.3878
0202-11-01_19:20:20.617000      2190.01        1.37240000e+00        2.21196975e-08  24.9636  24.3878
0202-11-01_19:20:20.812000      2190.21        1.38250200e+00        2.34832175e-08  24.9636  24.3878
0202-11-01_19:20:21.008000      2190.40        1.39243800e+00        1.47442575e-08  24.9636  24.3878
0202-11-01_19:20:21.215000      2190.61        1.40297400e+00        1.61077775e-08  24.9636  24.3878
0202-11-01_19:20:21.410000      2190.81        1.41254200e+00        1.60458075e-08  24.9257  24.3877
0202-11-01_19:20:21.610000      2191.01        1.42190300e+00        2.31113475e-08  24.9257  24.3877
0202-11-01_19:20:21.805000      2191.20        1.43234600e+00        2.30493675e-08  24.9257  24.3877
0202-11-01_19:20:21.996000      2191.39        1.44227600e+00        2.28634375e-08  24.9257  24.3877
0202-11-01_19:20:22.223000      2191.62        1.45229100e+00        1.68515275e-08  24.9257  24.3877
0202-11-01_19:20:22.418000      2191.81        1.46249900e+00        2.45368575e-08  24.8968  24.4386
0202-11-01_19:20:22.620000      2192.02        1.47220200e+00        2.64581875e-08  24.8968  24.4386
0202-11-01_19:20:22.820000      2192.22        1.48163500e+00        3.33997775e-08  24.8968  24.4386
0202-11-01_19:20:23.016000      2192.41        1.49205700e+00        3.06727275e-08  24.8968  24.4386
0202-11-01_19:20:23.246000      2192.64        1.50267400e+00        3.24081175e-08  24.8968  24.4386
0202-11-01_19:20:23.450000      2192.85        1.51194800e+00        3.38336275e-08  24.9249  24.3577
0202-11-01_19:20:23.652000      2193.05        1.52186400e+00        3.14784475e-08  24.9249  24.3577
0202-11-01_19:20:23.855000      2193.25        1.53188800e+00        3.31518575e-08  24.9249  24.3577
0202-11-01_19:20:24.060000      2193.45        1.54154900e+00        3.32758175e-08  24.9249  24.3577
0202-11-01_19:20:24.258000      2193.66        1.55201800e+00        3.41435175e-08  24.9249  24.3577
0202-11-01_19:20:24.465000      2193.86        1.56147200e+00        3.74903575e-08  24.8730  24.4359
0202-11-01_19:20:24.656000      2194.05        1.57104500e+00        3.86059675e-08  24.8730  24.4359
0202-11-01_19:20:24.850000      2194.25        1.58149300e+00        3.78004175e-08  24.8730  24.4359
0202-11-01_19:20:25.050000      2194.45        1.59130100e+00        3.50119075e-08  24.8730  24.4359
0202-11-01_19:20:25.258000      2194.65        1.60078200e+00        3.45787575e-08  24.9006  24.3821
0202-11-01_19:20:25.453000      2194.85        1.61117100e+00        3.29676675e-08  24.9006  24.3821
0202-11-01_19:20:25.656000      2195.05        1.62125400e+00        3.15421575e-08  24.9006  24.3821
0202-11-01_19:20:25.855000      2195.25        1.63069100e+00        3.07984175e-08  24.9006  24.3821
0202-11-01_19:20:26.050000      2195.45        1.64101400e+00        3.24718375e-08  24.9006  24.3821
0202-11-01_19:20:26.258000      2195.65        1.65106700e+00        2.55302375e-08  24.9051  24.3930
0202-11-01_19:20:26.453000      2195.85        1.66017800e+00        2.79474075e-08  24.9051  24.3930
0202-11-01_19:20:26.652000      2196.05        1.67084300e+00        2.18735075e-08  24.9051  24.3930
0202-11-01_19:20:26.860000      2196.26        1.68113800e+00        2.39807775e-08  24.9051  24.3930
0202-11-01_19:20:27.055000      2196.45        1.69056700e+00        1.81547975e-08  24.9051  24.3930
0202-11-01_19:20:27.246000      2196.64        1.70098400e+00        1.66673175e-08  24.9212  24.4352
0202-11-01_19:20:27.460000      2196.86        1.71066900e+00        1.69772075e-08  24.9212  24.4352
0202-11-01_19:20:27.652000      2197.05        1.72015400e+00        1.76589775e-08  24.9212  24.4352
0202-11-01_19:20:27.875000      2197.27        1.73073200e+00        2.06339375e-08  24.9212  24.4352
0202-11-01_19:20:28.082000      2197.48        1.73987700e+00        1.88985475e-08  24.9212  24.4352
0202-11-01_19:20:28.277000      2197.67        1.75052200e+00        2.40427575e-08  24.9552  24.3567
0202-11-01_19:20:28.470000      2197.87        1.76022600e+00        1.71631475e-08  24.9552  24.3567
0202-11-01_19:20:28.676000      2198.07        1.76951600e+00        1.68532475e-08  24.9552  24.3567
0202-11-01_19:20:28.890000      2198.29        1.78028900e+00        1.67912775e-08  24.9552  24.3567
0202-11-01_19:20:29.094000      2198.49        1.78981500e+00        1.86506275e-08  24.9552  24.3567
0202-11-01_19:20:29.297000      2198.69        1.79979000e+00        2.29271475e-08  24.9552  24.3567
0202-11-01_19:20:29.500000      2198.90        1.80961200e+00        1.72870975e-08  24.9487  24.4347
0202-11-01_19:20:29.690000      2199.09        1.81954200e+00        1.58615975e-08  24.9487  24.4347
0202-11-01_19:20:29.887000      2199.28        1.82948000e+00        1.05934275e-08  24.9487  24.4347
0202-11-01_19:20:30.094000      2199.49        1.83945100e+00        3.77578750e-09  24.9487  24.4347
0202-11-01_19:20:30.290000      2199.68        1.84971700e+00        3.21797750e-09  24.9487  24.4347
0202-11-01_19:20:30.480000      2199.88        1.85836000e+00        4.64348750e-09  24.9348  24.3739
0202-11-01_19:20:30.690000      2200.09        1.86939500e+00        9.97363750e-09  24.9348  24.3739
0202-11-01_19:20:30.900000      2200.30        1.87980400e+00        7.61887750e-09  24.9348  24.3739
0202-11-01_19:20:31.105000      2200.50        1.88896400e+00        1.48362750e-09  24.9348  24.3739
0202-11-01_19:20:31.297000      2200.70        1.89930100e+00       -1.88952500e-10  24.9462  24.3924
0202-11-01_19:20:31.492000      2200.89        1.90943600e+00        2.29039750e-09  24.9462  24.3924
0202-11-01_19:20:31.695000      2201.09        1.91856700e+00        6.07108750e-09  24.9462  24.3924
0202-11-01_19:20:31.887000      2201.28        1.92912300e+00        5.01744750e-09  24.9462  24.3924
0202-11-01_19:20:32.082000      2201.48        1.93919900e+00        3.03413750e-09  24.9462  24.3924
0202-11-01_19:20:32.277000      2201.67        1.94855300e+00       -1.49029250e-09  24.9462  24.3924
0202-11-01_19:20:32.473000      2201.87        1.95824600e+00        5.01744750e-09  24.8983  24.4347
0202-11-01_19:20:32.664000      2202.06        1.96869000e+00        8.30231750e-09  24.8983  24.4347
0202-11-01_19:20:32.855000      2202.25        1.97872300e+00        1.21449875e-08  24.8983  24.4347
0202-11-01_19:20:33.062000      2202.46        1.98846700e+00        5.01744750e-09  24.8983  24.4347
0202-11-01_19:20:33.258000      2202.65        1.99837900e+00        1.79456750e-09  24.8983  24.4347
0202-11-01_19:20:33.450000      2202.85        2.00846800e+00        4.14975750e-09  24.8632  24.3507
0202-11-01_19:20:33.650000      2203.05        2.01828900e+00        7.06274750e-09  24.8632  24.3507
0202-11-01_19:20:33.844000      2203.24        2.02786600e+00        1.02856275e-08  24.8632  24.3507
0202-11-01_19:20:34.043000      2203.44        2.03831100e+00        4.21172750e-09  24.8632  24.3507
0202-11-01_19:20:34.250000      2203.65        2.04834500e+00        5.82317750e-09  24.8632  24.3507
0202-11-01_19:20:34.440000      2203.84        2.05769200e+00        4.31037500e-10  24.8984  24.4377
0202-11-01_19:20:34.645000      2204.04        2.06799900e+00        5.07942750e-09  24.8984  24.4377
0202-11-01_19:20:34.848000      2204.25        2.07790300e+00        4.33568750e-09  24.8984  24.4377
0202-11-01_19:20:35.043000      2204.44        2.08789000e+00        7.93044750e-09  24.8984  24.4377
0202-11-01_19:20:35.254000      2204.65        2.09827900e+00        9.29396750e-09  24.8984  24.4377
0202-11-01_19:20:35.445000      2204.84        2.10767300e+00        1.24548775e-08  24.8907  24.3777
0202-11-01_19:20:35.640000      2205.04        2.11711800e+00        1.27647675e-08  24.8907  24.3777
0202-11-01_19:20:35.844000      2205.24        2.12751700e+00        1.84667975e-08  24.8907  24.3777
0202-11-01_19:20:36.035000      2205.43        2.13792500e+00        1.48100575e-08  24.8907  24.3777
0202-11-01_19:20:36.250000      2205.65        2.14688800e+00        1.18970675e-08  24.8907  24.3777
0202-11-01_19:20:36.440000      2205.84        2.15774300e+00        8.67418750e-09  24.8796  24.3914
0202-11-01_19:20:36.633000      2206.03        2.16742900e+00        8.73616750e-09  24.8796  24.3914
0202-11-01_19:20:36.836000      2206.23        2.17652600e+00        1.11533675e-08  24.8796  24.3914
0202-11-01_19:20:37.030000      2206.43        2.18733400e+00        4.89370750e-09  24.8796  24.3914
0202-11-01_19:20:37.250000      2206.64        2.19717600e+00        5.76152750e-09  24.8796  24.3914
0202-11-01_19:20:37.450000      2206.85        2.20706700e+00        3.40642750e-09  24.9197  24.4329
0202-11-01_19:20:37.640000      2207.04        2.21721400e+00        5.94754750e-09  24.9197  24.4329
0202-11-01_19:20:37.844000      2207.24        2.22709800e+00        7.68294750e-09  24.9197  24.4329
0202-11-01_19:20:38.047000      2207.44        2.23670800e+00        6.19545750e-09  24.9197  24.4329
0202-11-01_19:20:38.246000      2207.64        2.24709200e+00        1.91893750e-09  24.9197  24.4329
0202-11-01_19:20:38.450000      2207.85        2.25692600e+00       -4.15495250e-09  24.9349  24.3594
0202-11-01_19:20:38.640000      2208.04        2.26680300e+00        5.55417500e-10  24.9349  24.3594
0202-11-01_19:20:38.832000      2208.23        2.27730000e+00        6.19545750e-09  24.9349  24.3594
0202-11-01_19:20:39.040000      2208.44        2.28662000e+00        1.42526675e-08  24.9349  24.3594
0202-11-01_19:20:39.246000      2208.64        2.29683500e+00        1.49964175e-08  24.9349  24.3594
0202-11-01_19:20:39.438000      2208.84        2.30645300e+00        1.23933175e-08  24.8959  24.4416
0202-11-01_19:20:39.633000      2209.03        2.31616500e+00        1.09678075e-08  24.8959  24.4416
0202-11-01_19:20:39.824000      2209.22        2.32638000e+00        7.18711750e-09  24.8959  24.4416
0202-11-01_19:20:40.030000      2209.43        2.33576900e+00        1.36113750e-09  24.8959  24.4416
0202-11-01_19:20:40.260000      2209.66        2.34693700e+00       -3.65913250e-09  24.8959  24.4416
0202-11-01_19:20:40.460000      2209.86        2.35593400e+00       -3.78308250e-09  24.9275  24.3807
0202-11-01_19:20:40.652000      2210.05        2.36604800e+00        2.53872750e-09  24.9275  24.3807
0202-11-01_19:20:40.855000      2210.25        2.37633800e+00        4.33610750e-09  24.9275  24.3807
0202-11-01_19:20:41.060000      2210.45        2.38616100e+00        7.55898750e-09  24.9275  24.3807
0202-11-01_19:20:41.254000      2210.65        2.39586700e+00        8.17877750e-09  24.9275  24.3807
0202-11-01_19:20:41.460000      2210.86        2.40588500e+00        1.03480275e-08  24.9402  24.3987
0202-11-01_19:20:41.664000      2211.06        2.41540900e+00        1.48508750e-09  24.9402  24.3987
0202-11-01_19:20:41.863000      2211.26        2.42526600e+00       -9.32072500e-10  24.9402  24.3987
0202-11-01_19:20:42.055000      2211.45        2.43568800e+00       -7.25388250e-09  24.9402  24.3987
0202-11-01_19:20:42.260000      2211.66        2.44535400e+00       -3.41121250e-09  24.9402  24.3987
0202-11-01_19:20:42.465000      2211.86        2.45502600e+00       -7.31586250e-09  24.9046  24.4379
0202-11-01_19:20:42.664000      2212.06        2.46566000e+00       -9.85698250e-09  24.9046  24.4379
0202-11-01_19:20:42.863000      2212.26        2.47490400e+00       -7.50237250e-09  24.9046  24.4379
0202-11-01_19:20:43.066000      2212.46        2.48504900e+00       -2.66920250e-09  24.9046  24.4379
0202-11-01_19:20:43.270000      2212.67        2.49534000e+00        3.03195750e-09  24.9046  24.4379
0202-11-01_19:20:43.473000      2212.87        2.50419300e+00        2.42637500e-10  24.9006  24.3565
0202-11-01_19:20:43.664000      2213.06        2.51490700e+00        1.42022750e-09  24.9006  24.3565
0202-11-01_19:20:43.875000      2213.27        2.52474600e+00        3.65145750e-09  24.9006  24.3565
0202-11-01_19:20:44.070000      2213.47        2.53428900e+00        1.73012750e-09  24.9006  24.3565
0202-11-01_19:20:44.270000      2213.67        2.54484100e+00        9.35347750e-09  24.9006  24.3565
0202-11-01_19:20:44.465000      2213.86        2.55404400e+00        8.67171750e-09  24.9269  24.4467
0202-11-01_19:20:44.664000      2214.06        2.56404100e+00        8.42379750e-09  24.9269  24.4467
0202-11-01_19:20:44.863000      2214.26        2.57434500e+00        4.95300750e-09  24.9269  24.4467
0202-11-01_19:20:45.055000      2214.45        2.58441200e+00        5.75872750e-09  24.9269  24.4467
0202-11-01_19:20:45.250000      2214.65        2.59404700e+00        6.13059750e-09  24.9269  24.4467
0202-11-01_19:20:45.465000      2214.86        2.60410000e+00        4.95300750e-09  24.9498  24.3826
0202-11-01_19:20:45.660000      2215.06        2.61439100e+00       -1.18286250e-09  24.9498  24.3826
0202-11-01_19:20:45.867000      2215.26        2.62374600e+00       -3.04222250e-09  24.9498  24.3826
0202-11-01_19:20:46.066000      2215.46        2.63353500e+00       -8.43435250e-09  24.9498  24.3826
0202-11-01_19:20:46.270000      2215.67        2.64409900e+00       -6.45104250e-09  24.9498  24.3826
0202-11-01_19:20:46.473000      2215.87        2.65377000e+00       -1.03556825e-08  24.9490  24.4017
0202-11-01_19:20:46.668000      2216.06        2.66373500e+00       -6.94686250e-09  24.9490  24.4017
0202-11-01_19:20:46.880000      2216.27        2.67406900e+00       -4.59168250e-09  24.9490  24.4017
0202-11-01_19:20:47.070000      2216.47        2.68306800e+00       -4.03387250e-09  24.9490  24.4017
0202-11-01_19:20:47.260000      2216.66        2.69361400e+00       -7.50467250e-09  24.9914  24.4439
0202-11-01_19:20:47.470000      2216.87        2.70376600e+00       -9.05413250e-09  24.9914  24.4439
0202-11-01_19:20:47.664000      2217.06        2.71249700e+00       -1.14093125e-08  24.9914  24.4439
0202-11-01_19:20:47.863000      2217.26        2.72337700e+00       -1.74067250e-09  24.9914  24.4439
0202-11-01_19:20:48.062000      2217.46        2.73348100e+00        5.52527500e-10  24.9914  24.4439
0202-11-01_19:20:48.258000      2217.65        2.74250900e+00       -7.49012500e-10  24.9914  24.4439
0202-11-01_19:20:48.450000      2217.85        2.75331600e+00       -2.17452250e-09  24.9631  24.3612
0202-11-01_19:20:48.652000      2218.05        2.76343900e+00        1.54418750e-09  24.9631  24.3612
0202-11-01_19:20:48.855000      2218.25        2.77274000e+00       -2.53742500e-10  24.9631  24.3612
0202-11-01_19:20:49.047000      2218.44        2.78261700e+00       -9.73700250e-09  24.9631  24.3612
0202-11-01_19:20:49.260000      2218.66        2.79296700e+00       -8.37421250e-09  24.9631  24.3612
0202-11-01_19:20:49.460000      2218.86        2.80229300e+00       -6.39090250e-09  24.9539  24.4437
0202-11-01_19:20:49.652000      2219.05        2.81292500e+00       -1.80449250e-09  24.9539  24.4437
0202-11-01_19:20:49.860000      2219.26        2.82287600e+00       -8.06432250e-09  24.9539  24.4437
0202-11-01_19:20:50.050000      2219.45        2.83225000e+00       -1.02955425e-08  24.9539  24.4437
0202-11-01_19:20:50.250000      2219.65        2.84209600e+00       -1.07913725e-08  24.9539  24.4437
0202-11-01_19:20:50.450000      2219.84        2.85234400e+00       -8.06432250e-09  24.9615  24.3771
0202-11-01_19:20:50.640000      2220.04        2.86253100e+00       -7.75443250e-09  24.9615  24.3771
0202-11-01_19:20:50.840000      2220.24        2.87148300e+00       -6.94871250e-09  24.9615  24.3771
0202-11-01_19:20:51.043000      2220.44        2.88225000e+00       -6.70079250e-09  24.9615  24.3771
0202-11-01_19:20:51.250000      2220.65        2.89279900e+00       -1.09153325e-08  24.9615  24.3771
0202-11-01_19:20:51.450000      2220.85        2.90198600e+00       -1.17830325e-08  24.9247  24.3940
0202-11-01_19:20:51.652000      2221.05        2.91222800e+00       -1.48199725e-08  24.9247  24.3940
0202-11-01_19:20:51.855000      2221.25        2.92233200e+00       -1.67413025e-08  24.9247  24.3940
0202-11-01_19:20:52.047000      2221.44        2.93150400e+00       -1.84147225e-08  24.9247  24.3940
0202-11-01_19:20:52.260000      2221.66        2.94211800e+00       -2.24433225e-08  24.9247  24.3940
0202-11-01_19:20:52.453000      2221.85        2.95137600e+00       -1.92204425e-08  24.8940  24.4350
0202-11-01_19:20:52.650000      2222.04        2.96110400e+00       -2.04600125e-08  24.8940  24.4350
0202-11-01_19:20:52.850000      2222.25        2.97175900e+00       -2.26292625e-08  24.8940  24.4350
0202-11-01_19:20:53.043000      2222.44        2.98172200e+00       -2.55422525e-08  24.8940  24.4350
0202-11-01_19:20:53.246000      2222.64        2.99132600e+00       -3.10583325e-08  24.8645  24.3528
0202-11-01_19:20:53.438000      2222.84        3.00112700e+00       -2.90750225e-08  24.8645  24.3528
0202-11-01_19:20:53.640000      2223.04        3.01155700e+00       -3.75660725e-08  24.8645  24.3528
0202-11-01_19:20:53.836000      2223.23        3.02112500e+00       -3.60166125e-08  24.8645  24.3528
0202-11-01_19:20:54.040000      2223.44        3.03088800e+00       -4.07269725e-08  24.8645  24.3528
0202-11-01_19:20:54.234000      2223.63        3.04139400e+00       -3.68843125e-08  24.8645  24.3528
0202-11-01_19:20:54.440000      2223.84        3.05133800e+00       -3.50249525e-08  24.8805  24.4370
0202-11-01_19:20:54.640000      2224.04        3.06095800e+00       -2.91989825e-08  24.8805  24.4370
0202-11-01_19:20:54.840000      2224.24        3.07104100e+00       -3.05008625e-08  24.8805  24.4370
0202-11-01_19:20:55.047000      2224.44        3.08081400e+00       -3.39721125e-08  24.8805  24.4370
0202-11-01_19:20:55.254000      2224.65        3.09066500e+00       -4.35791125e-08  24.8805  24.4370
0202-11-01_19:20:55.450000      2224.84        3.10076600e+00       -4.76077125e-08  24.8835  24.3738
0202-11-01_19:20:55.640000      2225.04        3.11083400e+00       -4.31452625e-08  24.8835  24.3738
0202-11-01_19:20:55.840000      2225.24        3.11934700e+00       -3.98604025e-08  24.8835  24.3738
0202-11-01_19:20:56.043000      2225.44        3.13092800e+00       -3.97364525e-08  24.8835  24.3738
0202-11-01_19:20:56.250000      2225.65        3.14090400e+00       -4.07900825e-08  24.8835  24.3738
0202-11-01_19:20:56.440000      2225.84        3.15011600e+00       -4.37030725e-08  24.8742  24.3920
0202-11-01_19:20:56.640000      2226.04        3.16060600e+00       -3.65135725e-08  24.8742  24.3920
0202-11-01_19:20:56.840000      2226.24        3.17048000e+00       -3.63276325e-08  24.8742  24.3920
0202-11-01_19:20:57.043000      2226.44        3.17935400e+00       -3.80010525e-08  24.8742  24.3920
0202-11-01_19:20:57.242000      2226.64        3.19041600e+00       -4.12859125e-08  24.8742  24.3920
0202-11-01_19:20:57.445000      2226.84        3.20049100e+00       -4.13478925e-08  24.9301  24.4261
0202-11-01_19:20:57.640000      2227.04        3.20937500e+00       -3.72573125e-08  24.9301  24.4261
0202-11-01_19:20:57.840000      2227.24        3.21999200e+00       -3.47161925e-08  24.9301  24.4261
0202-11-01_19:20:58.043000      2227.44        3.23010500e+00       -3.08115525e-08  24.9301  24.4261
0202-11-01_19:20:58.246000      2227.64        3.23966100e+00       -2.87042825e-08  24.9417  24.3551
0202-11-01_19:20:58.450000      2227.85        3.24982900e+00       -3.09355125e-08  24.9417  24.3551
0202-11-01_19:20:58.645000      2228.04        3.26020700e+00       -3.07495725e-08  24.9417  24.3551
0202-11-01_19:20:58.840000      2228.24        3.26934500e+00       -3.09974925e-08  24.9417  24.3551
0202-11-01_19:20:59.047000      2228.44        3.27956700e+00       -2.65350425e-08  24.9417  24.3551
0202-11-01_19:20:59.242000      2228.64        3.28980600e+00       -2.98818725e-08  24.9417  24.3551
0202-11-01_19:20:59.440000      2228.84        3.29963000e+00       -3.00058325e-08  24.9437  24.4357
0202-11-01_19:20:59.640000      2229.04        3.29726600e+00       -2.84563725e-08  24.9437  24.4357
0202-11-01_19:20:59.840000      2229.24        3.31941600e+00       -2.05231325e-08  24.9437  24.4357
0202-11-01_19:21:00.043000      2229.44        3.32918600e+00       -1.99033425e-08  24.9437  24.4357
0202-11-01_19:21:00.246000      2229.64        3.33877100e+00       -2.12048925e-08  24.9437  24.4357
0202-11-01_19:21:00.440000      2229.84        3.34969100e+00       -2.39939225e-08  24.9640  24.3681
0202-11-01_19:21:00.645000      2230.04        3.35941100e+00       -1.98413625e-08  24.9640  24.3681
0202-11-01_19:21:00.844000      2230.24        3.36893900e+00       -1.81674325e-08  24.9640  24.3681
0202-11-01_19:21:01.043000      2230.44        3.37906600e+00       -1.96545325e-08  24.9640  24.3681
0202-11-01_19:21:01.250000      2230.65        3.38909200e+00       -2.18233825e-08  24.9640  24.3681
0202-11-01_19:21:01.440000      2230.84        3.39896100e+00       -2.15134925e-08  24.9438  24.3943
0202-11-01_19:21:01.640000      2231.04        3.40934000e+00       -1.99020525e-08  24.9438  24.3943
0202-11-01_19:21:01.840000      2231.24        3.41879400e+00       -1.38281625e-08  24.9438  24.3943
0202-11-01_19:21:02.043000      2231.44        3.42816700e+00       -1.47578425e-08  24.9438  24.3943
0202-11-01_19:21:02.258000      2231.65        3.43913900e+00       -1.11011125e-08  24.9154  24.4291
0202-11-01_19:21:02.457000      2231.85        3.44834000e+00       -1.59974125e-08  24.9154  24.4291
0202-11-01_19:21:02.660000      2232.06        3.45830800e+00       -6.57668250e-09  24.9154  24.4291
0202-11-01_19:21:02.863000      2232.26        3.46858800e+00       -5.52305250e-09  24.9154  24.4291
0202-11-01_19:21:03.055000      2232.45        3.47834400e+00       -8.93186250e-09  24.9154  24.4291
0202-11-01_19:21:03.266000      2232.66        3.48744700e+00       -2.61006250e-09  24.9154  24.4291
0202-11-01_19:21:03.473000      2232.87        3.49832000e+00       -2.54882500e-10  24.8916  24.3469
0202-11-01_19:21:03.676000      2233.07        3.50784400e+00        7.74033750e-09  24.8916  24.3469
0202-11-01_19:21:03.875000      2233.27        3.51738700e+00        2.10029750e-09  24.8916  24.3469
0202-11-01_19:21:04.080000      2233.48        3.52828900e+00        4.20756750e-09  24.8916  24.3469
0202-11-01_19:21:04.273000      2233.67        3.53778900e+00        9.78562750e-09  24.8918  24.4377
0202-11-01_19:21:04.477000      2233.87        3.54724800e+00        1.08392675e-08  24.8918  24.4377
0202-11-01_19:21:04.680000      2234.07        3.55817700e+00        1.40621475e-08  24.8918  24.4377
0202-11-01_19:21:04.870000      2234.27        3.56783200e+00        1.57975475e-08  24.8918  24.4377
0202-11-01_19:21:05.080000      2234.47        3.57686800e+00        2.85031275e-08  24.8918  24.4377
0202-11-01_19:21:05.270000      2234.67        3.58793400e+00        3.06103975e-08  24.8918  24.4377
0202-11-01_19:21:05.465000      2234.86        3.59764800e+00        3.60025275e-08  24.8650  24.3662
0202-11-01_19:21:05.670000      2235.07        3.60627800e+00        3.13541375e-08  24.8650  24.3662
0202-11-01_19:21:05.867000      2235.26        3.61748900e+00        3.71801175e-08  24.8650  24.3662
0202-11-01_19:21:06.066000      2235.46        3.62762000e+00        3.59405475e-08  24.8650  24.3662
0202-11-01_19:21:06.266000      2235.66        3.63675400e+00        4.48654475e-08  24.8969  24.4003
0202-11-01_19:21:06.465000      2235.86        3.64736900e+00        4.98856975e-08  24.8969  24.4003
0202-11-01_19:21:06.656000      2236.05        3.65717500e+00        5.73231575e-08  24.8969  24.4003
0202-11-01_19:21:06.860000      2236.26        3.66642800e+00        5.85009275e-08  24.8969  24.4003
0202-11-01_19:21:07.055000      2236.45        3.67724000e+00        6.16619575e-08  24.8969  24.4003
0202-11-01_19:21:07.246000      2236.64        3.68664900e+00        6.56906475e-08  24.8969  24.4003
0202-11-01_19:21:07.450000      2236.85        3.69637500e+00        7.26942175e-08  24.9066  24.4301
0202-11-01_19:21:07.645000      2237.04        3.70647600e+00        8.06274675e-08  24.9066  24.4301
0202-11-01_19:21:07.844000      2237.24        3.71674700e+00        8.52758475e-08  24.9066  24.4301
0202-11-01_19:21:08.043000      2237.44        3.72648600e+00        1.01886077e-07  24.9066  24.4301
0202-11-01_19:21:08.250000      2237.65        3.73642600e+00        1.10810977e-07  24.9066  24.4301
0202-11-01_19:21:08.440000      2237.84        3.74641700e+00        1.22896787e-07  24.9235  24.3596
0202-11-01_19:21:08.640000      2238.04        3.75630400e+00        1.39011188e-07  24.9235  24.3596
0202-11-01_19:21:08.844000      2238.24        3.76613200e+00        1.48741807e-07  24.9235  24.3596
0202-11-01_19:21:09.043000      2238.44        3.77622600e+00        1.60951567e-07  24.9235  24.3596
0202-11-01_19:21:09.250000      2238.65        3.78658800e+00        1.72727477e-07  24.9235  24.3596
0202-11-01_19:21:09.450000      2238.85        3.79568900e+00        1.85185148e-07  24.9284  24.4432
0202-11-01_19:21:09.645000      2239.04        3.80631900e+00        1.94791817e-07  24.9284  24.4432
0202-11-01_19:21:09.850000      2239.25        3.81619700e+00        2.07745317e-07  24.9284  24.4432
0202-11-01_19:21:10.047000      2239.44        3.82591900e+00        2.24169608e-07  24.9284  24.4432
0202-11-01_19:21:10.250000      2239.65        3.83595000e+00        2.41275667e-07  24.9284  24.4432
0202-11-01_19:21:10.453000      2239.85        3.84551900e+00        2.63897818e-07  24.9640  24.3781
0202-11-01_19:21:10.650000      2240.04        3.85527400e+00        2.78152867e-07  24.9640  24.3781
0202-11-01_19:21:10.844000      2240.24        3.86556500e+00        3.00775007e-07  24.9640  24.3781
0202-11-01_19:21:11.047000      2240.44        3.87538100e+00        3.29285107e-07  24.9640  24.3781
0202-11-01_19:21:11.240000      2240.64        3.88480000e+00        3.55873867e-07  24.9640  24.3781
0202-11-01_19:21:11.438000      2240.84        3.89559600e+00        3.75459068e-07  24.9214  24.4011
0202-11-01_19:21:11.640000      2241.04        3.90557300e+00        4.02357727e-07  24.9214  24.4011
0202-11-01_19:21:11.844000      2241.24        3.91459000e+00        4.30619908e-07  24.9214  24.4011
0202-11-01_19:21:12.043000      2241.44        3.92513300e+00        4.52808208e-07  24.9214  24.4011
0202-11-01_19:21:12.240000      2241.64        3.93499200e+00        4.90615077e-07  24.9039  24.4312
0202-11-01_19:21:12.438000      2241.83        3.94421600e+00        5.11563797e-07  24.9039  24.4312
0202-11-01_19:21:12.630000      2242.03        3.95510200e+00        5.43296547e-07  24.9039  24.4312
0202-11-01_19:21:12.824000      2242.22        3.96508200e+00        5.80544697e-07  24.9039  24.4312
0202-11-01_19:21:13.020000      2242.42        3.97368100e+00        6.11533237e-07  24.9039  24.4312
0202-11-01_19:21:13.234000      2242.63        3.98504500e+00        6.41406388e-07  24.9039  24.4312
0202-11-01_19:21:13.426000      2242.82        3.99431200e+00        6.86402738e-07  24.9076  24.3578
0202-11-01_19:21:13.617000      2243.02        4.00436400e+00        7.25077287e-07  24.9076  24.3578
0202-11-01_19:21:13.812000      2243.21        4.01462900e+00        7.66850757e-07  24.9076  24.3578
0202-11-01_19:21:14.008000      2243.40        4.02462700e+00        8.24056858e-07  24.9076  24.3578
0202-11-01_19:21:14.250000      2243.65        4.03467600e+00        8.87646737e-07  24.9076  24.3578
0202-11-01_19:21:14.440000      2243.84        4.04447400e+00        9.30039997e-07  24.9224  24.4467
0202-11-01_19:21:14.637000      2244.03        4.05436200e+00        9.80924297e-07  24.9224  24.4467
0202-11-01_19:21:14.840000      2244.24        4.06389300e+00        1.05052609e-06  24.9224  24.4467
0202-11-01_19:21:15.040000      2244.44        4.07399100e+00        1.10618273e-06  24.9224  24.4467
0202-11-01_19:21:15.240000      2244.63        4.08408300e+00        1.16363675e-06  24.9224  24.4467
0202-11-01_19:21:15.430000      2244.83        4.09345100e+00        1.22375584e-06  24.9253  24.3751
0202-11-01_19:21:15.620000      2245.02        4.10350400e+00        1.28926705e-06  24.9253  24.3751
0202-11-01_19:21:15.820000      2245.22        4.11404700e+00        1.38421803e-06  24.9253  24.3751
0202-11-01_19:21:16.010000      2245.41        4.12390500e+00        1.45462554e-06  24.9253  24.3751
0202-11-01_19:21:16.215000      2245.61        4.13315900e+00        1.52335963e-06  24.9253  24.3751
0202-11-01_19:21:16.406000      2245.80        4.14404500e+00        1.62103765e-06  24.9462  24.4049
0202-11-01_19:21:16.600000      2246.00        4.15369800e+00        1.70377888e-06  24.9462  24.4049
0202-11-01_19:21:16.793000      2246.19        4.16265500e+00        1.79123046e-06  24.9462  24.4049
0202-11-01_19:21:16.996000      2246.39        4.17338200e+00        1.90582860e-06  24.9462  24.4049
0202-11-01_19:21:17.200000      2246.60        4.18385100e+00        1.99334216e-06  24.9462  24.4049
0202-11-01_19:21:17.390000      2246.79        4.19288000e+00        2.08414058e-06  24.9377  24.4264
0202-11-01_19:21:17.586000      2246.98        4.20328700e+00        2.21503905e-06  24.9377  24.4264
0202-11-01_19:21:17.780000      2247.18        4.21324800e+00        2.32133207e-06  24.9377  24.4264
0202-11-01_19:21:17.973000      2247.37        4.22255600e+00        2.42861676e-06  24.9377  24.4264
0202-11-01_19:21:18.203000      2247.60        4.23315200e+00        2.57972020e-06  24.9377  24.4264
0202-11-01_19:21:18.418000      2247.81        4.24207000e+00        2.72419195e-06  24.9602  24.3639
0202-11-01_19:21:18.610000      2248.01        4.25318100e+00        2.84548316e-06  24.9602  24.3639
0202-11-01_19:21:18.800000      2248.20        4.26285300e+00        2.96634021e-06  24.9602  24.3639
0202-11-01_19:21:19.008000      2248.41        4.27282800e+00        3.09283728e-06  24.9602  24.3639
0202-11-01_19:21:19.207000      2248.60        4.28303100e+00        3.27840006e-06  24.9602  24.3639
0202-11-01_19:21:19.400000      2248.80        4.29312400e+00        3.42683837e-06  24.9648  24.4428
0202-11-01_19:21:19.610000      2249.00        4.30266000e+00        3.58568904e-06  24.9648  24.4428
0202-11-01_19:21:19.800000      2249.20        4.31300800e+00        3.79808907e-06  24.9648  24.4428
0202-11-01_19:21:19.996000      2249.39        4.32288400e+00        3.95780745e-06  24.9648  24.4428
0202-11-01_19:21:20.223000      2249.62        4.33317300e+00        4.18985463e-06  24.9648  24.4428
0202-11-01_19:21:20.426000      2249.82        4.34298200e+00        4.36240254e-06  24.9367  24.3716
0202-11-01_19:21:20.630000      2250.03        4.35270000e+00        4.60901465e-06  24.9367  24.3716
0202-11-01_19:21:20.844000      2250.24        4.36179100e+00        4.78385575e-06  24.9367  24.3716
0202-11-01_19:21:21.047000      2250.44        4.37275300e+00        5.04695412e-06  24.9367  24.3716
0202-11-01_19:21:21.266000      2250.66        4.38270200e+00        5.24460329e-06  24.9367  24.3716
0202-11-01_19:21:21.477000      2250.87        4.39229900e+00        5.53912471e-06  24.8802  24.3992
0202-11-01_19:21:21.668000      2251.07        4.40256600e+00        5.75673092e-06  24.8802  24.3992
0202-11-01_19:21:21.867000      2251.26        4.41156900e+00        5.98685677e-06  24.8802  24.3992
0202-11-01_19:21:22.066000      2251.46        4.42235500e+00        6.30790496e-06  24.8802  24.3992
0202-11-01_19:21:22.260000      2251.66        4.43206400e+00        6.57112732e-06  24.8802  24.3992
0202-11-01_19:21:22.453000      2251.85        4.44118400e+00        6.83267622e-06  24.8758  24.4225
0202-11-01_19:21:22.656000      2252.05        4.45206700e+00        7.22041312e-06  24.8758  24.4225
0202-11-01_19:21:22.850000      2252.25        4.46202100e+00        7.51735172e-06  24.8758  24.4225
0202-11-01_19:21:23.047000      2252.44        4.47116500e+00        7.82154182e-06  24.8758  24.4225
0202-11-01_19:21:23.250000      2252.65        4.48224300e+00        8.24113562e-06  24.8758  24.4225
0202-11-01_19:21:23.440000      2252.84        4.49179700e+00        8.56955922e-06  24.8979  24.3522
0202-11-01_19:21:23.645000      2253.04        4.50061600e+00        8.90064792e-06  24.8979  24.3522
0202-11-01_19:21:23.844000      2253.24        4.51166500e+00        9.36170532e-06  24.8979  24.3522
0202-11-01_19:21:24.043000      2253.44        4.52191600e+00        9.72496082e-06  24.8979  24.3522
0202-11-01_19:21:24.240000      2253.63        4.53099900e+00        1.01042687e-05  24.8986  24.4376
0202-11-01_19:21:24.430000      2253.83        4.54145100e+00        1.06167062e-05  24.8986  24.4376
0202-11-01_19:21:24.625000      2254.02        4.55133400e+00        1.10240875e-05  24.8986  24.4376
0202-11-01_19:21:24.816000      2254.21        4.56119900e+00        1.14551444e-05  24.8986  24.4376
0202-11-01_19:21:25.020000      2254.42        4.57072400e+00        1.20452368e-05  24.8986  24.4376
0202-11-01_19:21:25.246000      2254.64        4.58126200e+00        1.25018315e-05  24.8986  24.4376
0202-11-01_19:21:25.440000      2254.84        4.59097500e+00        1.31015342e-05  24.9134  24.3614
0202-11-01_19:21:25.645000      2255.04        4.60043500e+00        1.35631492e-05  24.9134  24.3614
0202-11-01_19:21:25.844000      2255.24        4.61113300e+00        1.50254049e-05  24.9134  24.3614
0202-11-01_19:21:26.047000      2255.44        4.62078100e+00        1.51134762e-05  24.9134  24.3614
0202-11-01_19:21:26.254000      2255.65        4.63028400e+00        1.53458951e-05  24.9134  24.3614
0202-11-01_19:21:26.450000      2255.85        4.64032700e+00        1.68748396e-05  24.9588  24.3997
0202-11-01_19:21:26.652000      2256.05        4.65053600e+00        1.69643983e-05  24.9588  24.3997
0202-11-01_19:21:26.855000      2256.25        4.65985500e+00        1.73615557e-05  24.9588  24.3997
0202-11-01_19:21:27.060000      2256.45        4.67007500e+00        1.84559079e-05  24.9588  24.3997
0202-11-01_19:21:27.250000      2256.65        4.68028900e+00        1.97661306e-05  24.9688  24.4204
0202-11-01_19:21:27.445000      2256.84        4.68946600e+00        1.98403807e-05  24.9688  24.4204
0202-11-01_19:21:27.650000      2257.04        4.70025700e+00        2.12030372e-05  24.9688  24.4204
