Repository: shortlab/2025-devitre-PhD

# 2025-devitre-PhD
Data repository for Alexis Devitre's PhD thesis

File: chapter 5/cold_vs_warm/20K/ffj23/Ic/2_pulses/Ic_2023-11-01_19-31-56975354_f23-pulse-5p5ms-4.txt
# Ic = 3.78 A, n = 21.73 , Tavg = 24.87 K, f23-pulse-5p5ms-4
#datetime                        t_s     iHTS_A                vHTS_V                tHTS_K  tTAR_K
0202-11-01_19:30:22.344000      2791.74        5.11206600e-02        3.45219900e-09  24.8896  24.4228
0202-11-01_19:30:22.535000      2791.93        1.32768900e-02        1.53086900e-09  24.8896  24.4228
0202-11-01_19:30:22.727000      2792.12        2.30350300e-02        6.17924900e-09  24.8896  24.4228
0202-11-01_19:30:22.920000      2792.32        3.29816500e-02        5.43550900e-09  24.8896  24.4228
0202-11-01_19:30:23.125000      2792.52        4.21787900e-02        7.29485900e-09  24.8896  24.4228
0202-11-01_19:30:23.320000      2792.72        5.24385700e-02        5.62143900e-09  24.9064  24.4176
0202-11-01_19:30:23.510000      2792.91        6.27354400e-02        1.13235990e-08  24.9064  24.4176
0202-11-01_19:30:23.715000      2793.11        7.17203500e-02        9.15475900e-09  24.9064  24.4176
0202-11-01_19:30:23.914000      2793.31        8.23223000e-02        3.45327900e-09  24.9064  24.4176
0202-11-01_19:30:24.110000      2793.51        9.21145700e-02       -2.74429100e-09  24.9064  24.4176
0202-11-01_19:30:24.312000      2793.71        1.01276100e-01       -3.05418100e-09  24.9284  24.4327
0202-11-01_19:30:24.516000      2793.91        1.12223000e-01        2.92649000e-10  24.9284  24.4327
0202-11-01_19:30:24.707000      2794.10        1.22004900e-01        1.90408900e-09  24.9284  24.4327
0202-11-01_19:30:24.910000      2794.31        1.31717000e-01        2.21397900e-09  24.9284  24.4327
0202-11-01_19:30:25.110000      2794.51        1.41693300e-01       -2.68231100e-09  24.9284  24.4327
0202-11-01_19:30:25.310000      2794.70        1.52229200e-01        2.77178900e-09  24.9284  24.4327
0202-11-01_19:30:25.510000      2794.91        1.61408400e-01        5.40569000e-10  24.9650  24.3688
0202-11-01_19:30:25.710000      2795.11        1.71555300e-01        6.05664900e-09  24.9650  24.3688
0202-11-01_19:30:25.906000      2795.30        1.81552400e-01        1.28430900e-09  24.9650  24.3688
0202-11-01_19:30:26.105000      2795.50        1.91123600e-01        1.53221900e-09  24.9650  24.3688
0202-11-01_19:30:26.300000      2795.70        2.01042000e-01        4.63113900e-09  24.9361  24.4545
0202-11-01_19:30:26.492000      2795.89        2.11577800e-01       -8.84941000e-10  24.9361  24.4545
0202-11-01_19:30:26.700000      2796.10        2.21181600e-01        5.37488900e-09  24.9361  24.4545
0202-11-01_19:30:26.895000      2796.29        2.30717100e-01        7.17225900e-09  24.9361  24.4545
0202-11-01_19:30:27.086000      2796.48        2.41070500e-01        9.77535900e-09  24.9361  24.4545
0202-11-01_19:30:27.290000      2796.69        2.51098700e-01        1.33701090e-08  24.9361  24.4545
0202-11-01_19:30:27.492000      2796.89        2.60904300e-01        1.00852490e-08  24.8711  24.4621
0202-11-01_19:30:27.684000      2797.08        2.70595700e-01        9.71337900e-09  24.8711  24.4621
0202-11-01_19:30:27.887000      2797.28        2.80954900e-01        7.60610900e-09  24.8711  24.4621
0202-11-01_19:30:28.086000      2797.48        2.90453300e-01        5.00301900e-09  24.8711  24.4621
0202-11-01_19:30:28.280000      2797.68        3.00523100e-01        2.33793900e-09  24.8998  24.3531
0202-11-01_19:30:28.484000      2797.88        3.10569200e-01       -1.41201000e-10  24.8998  24.3531
0202-11-01_19:30:28.684000      2798.08        3.20001600e-01       -4.91354100e-09  24.8998  24.3531
0202-11-01_19:30:28.880000      2798.27        3.29949700e-01       -5.03750100e-09  24.8998  24.3531
0202-11-01_19:30:29.086000      2798.48        3.40464700e-01       -2.93023100e-09  24.8998  24.3531
0202-11-01_19:30:29.285000      2798.68        3.50331200e-01       -1.69066100e-09  24.8924  24.4187
0202-11-01_19:30:29.477000      2798.87        3.59880100e-01        7.17225900e-09  24.8924  24.4187
0202-11-01_19:30:29.676000      2799.07        3.70114600e-01        8.50729000e-10  24.8924  24.4187
0202-11-01_19:30:29.880000      2799.28        3.80338800e-01        6.24321900e-09  24.8924  24.4187
0202-11-01_19:30:30.070000      2799.47        3.89532900e-01        3.55529000e-10  24.8924  24.4187
0202-11-01_19:30:30.280000      2799.68        3.99909000e-01        5.87161900e-09  24.9657  24.3594
0202-11-01_19:30:30.473000      2799.87        4.09794800e-01        8.53668900e-09  24.9657  24.3594
0202-11-01_19:30:30.664000      2800.06        4.18635700e-01        1.35569490e-08  24.9657  24.3594
0202-11-01_19:30:30.867000      2800.26        4.29781500e-01        9.65230900e-09  24.9657  24.3594
0202-11-01_19:30:31.070000      2800.47        4.39738500e-01        7.79294900e-09  24.9657  24.3594
0202-11-01_19:30:31.260000      2800.66        4.48980200e-01        5.74765900e-09  24.9436  24.4212
0202-11-01_19:30:31.473000      2800.87        4.59536800e-01        1.13876990e-08  24.9436  24.4212
0202-11-01_19:30:31.664000      2801.06        4.69704500e-01        1.57881690e-08  24.9436  24.4212
0202-11-01_19:30:31.860000      2801.26        4.78525400e-01        1.49204790e-08  24.9436  24.4212
0202-11-01_19:30:32.062000      2801.46        4.89472300e-01        1.05199990e-08  24.9436  24.4212
0202-11-01_19:30:32.254000      2801.65        4.98967700e-01        1.23173790e-08  24.9326  24.4088
0202-11-01_19:30:32.457000      2801.85        5.08294000e-01        1.45486090e-08  24.9326  24.4088
0202-11-01_19:30:32.660000      2802.06        5.19095500e-01        1.87011590e-08  24.9326  24.4088
0202-11-01_19:30:32.850000      2802.25        5.28663600e-01        2.48990090e-08  24.9326  24.4088
0202-11-01_19:30:33.060000      2802.46        5.37912700e-01        2.99812490e-08  24.9326  24.4088
0202-11-01_19:30:33.260000      2802.66        5.49155000e-01        2.96713490e-08  24.9326  24.4088
0202-11-01_19:30:33.457000      2802.85        5.58655700e-01        2.70682590e-08  24.8826  24.3716
0202-11-01_19:30:33.650000      2803.05        5.67823100e-01        2.15521690e-08  24.8826  24.3716
0202-11-01_19:30:33.844000      2803.24        5.78290600e-01        2.15521690e-08  24.8826  24.3716
0202-11-01_19:30:34.035000      2803.43        5.88703300e-01        2.57047290e-08  24.8826  24.3716
0202-11-01_19:30:34.246000      2803.64        5.98080000e-01        3.18405990e-08  24.8826  24.3716
0202-11-01_19:30:34.438000      2803.83        6.08256600e-01        3.82243790e-08  24.8897  24.4195
0202-11-01_19:30:34.630000      2804.03        6.18504500e-01        3.17166390e-08  24.8897  24.4195
0202-11-01_19:30:34.836000      2804.23        6.28207800e-01        2.99812490e-08  24.8897  24.4195
0202-11-01_19:30:35.027000      2804.42        6.37603600e-01        2.65104490e-08  24.8897  24.4195
0202-11-01_19:30:35.227000      2804.62        6.48121600e-01        2.65104490e-08  24.8897  24.4195
0202-11-01_19:30:35.420000      2804.82        6.57778800e-01        2.70682590e-08  24.9310  24.3875
0202-11-01_19:30:35.613000      2805.01        6.67593400e-01        2.37210590e-08  24.9310  24.3875
0202-11-01_19:30:35.805000      2805.20        6.77618600e-01        2.35347690e-08  24.9310  24.3875
0202-11-01_19:30:36.008000      2805.41        6.87697300e-01        2.37203490e-08  24.9310  24.3875
0202-11-01_19:30:36.230000      2805.63        6.97111200e-01        2.88024590e-08  24.9310  24.3875
0202-11-01_19:30:36.438000      2805.83        7.07942300e-01        3.20873190e-08  24.9594  24.3815
0202-11-01_19:30:36.630000      2806.03        7.17090600e-01        3.21492990e-08  24.9594  24.3815
0202-11-01_19:30:36.824000      2806.22        7.26891800e-01        3.20873190e-08  24.9594  24.3815
0202-11-01_19:30:37.016000      2806.41        7.37442500e-01        3.27070990e-08  24.9594  24.3815
0202-11-01_19:30:37.230000      2806.63        7.47571600e-01        3.38846890e-08  24.9594  24.3815
0202-11-01_19:30:37.434000      2806.83        7.57300100e-01        3.38227090e-08  24.9649  24.4489
0202-11-01_19:30:37.637000      2807.03        7.67451500e-01        3.81612090e-08  24.9649  24.4489
0202-11-01_19:30:37.832000      2807.23        7.76847500e-01        3.62398690e-08  24.9649  24.4489
0202-11-01_19:30:38.035000      2807.43        7.86648700e-01        4.20038690e-08  24.9649  24.4489
0202-11-01_19:30:38.234000      2807.63        7.97127600e-01        4.44210290e-08  24.9274  24.3338
0202-11-01_19:30:38.434000      2807.83        8.07071200e-01        4.59085090e-08  24.9274  24.3338
0202-11-01_19:30:38.625000      2808.02        8.15986400e-01        4.12601290e-08  24.9274  24.3338
0202-11-01_19:30:38.816000      2808.21        8.26915500e-01        4.14460690e-08  24.9274  24.3338
0202-11-01_19:30:39.020000      2808.42        8.36690000e-01        4.49168590e-08  24.9274  24.3338
0202-11-01_19:30:39.223000      2808.62        8.46259600e-01        4.46069690e-08  24.9274  24.3338
0202-11-01_19:30:39.418000      2808.81        8.56427400e-01        4.18799090e-08  24.9312  24.4613
0202-11-01_19:30:39.613000      2809.01        8.66238900e-01        3.33888690e-08  24.9312  24.4613
0202-11-01_19:30:39.805000      2809.20        8.75500300e-01        4.02684690e-08  24.9312  24.4613
0202-11-01_19:30:39.996000      2809.39        8.86398300e-01        4.48548790e-08  24.9312  24.4613
0202-11-01_19:30:40.220000      2809.61        8.96180200e-01        5.15485490e-08  24.9312  24.4613
0202-11-01_19:30:40.440000      2809.84        9.06189100e-01        4.73959990e-08  24.9374  24.3510
0202-11-01_19:30:40.633000      2810.03        9.15671200e-01        4.08882590e-08  24.9374  24.3510
0202-11-01_19:30:40.830000      2810.22        9.25381900e-01        4.31814590e-08  24.9374  24.3510
0202-11-01_19:30:41.035000      2810.43        9.36024500e-01        4.61564290e-08  24.9374  24.3510
0202-11-01_19:30:41.242000      2810.64        9.45796800e-01        5.02470090e-08  24.9374  24.3510
0202-11-01_19:30:41.453000      2810.85        9.55164600e-01        4.70241290e-08  24.9365  24.4222
0202-11-01_19:30:41.650000      2811.04        9.65436300e-01        4.47308590e-08  24.9365  24.4222
0202-11-01_19:30:41.840000      2811.24        9.75007400e-01        4.07641890e-08  24.9365  24.4222
0202-11-01_19:30:42.035000      2811.43        9.85069800e-01        4.33052590e-08  24.9365  24.4222
0202-11-01_19:30:42.242000      2811.64        9.95455700e-01        3.97105090e-08  24.9365  24.4222
0202-11-01_19:30:42.434000      2811.83        1.00558200e+00        4.36771290e-08  24.9301  24.4118
0202-11-01_19:30:42.630000      2812.02        1.01500200e+00        3.98344690e-08  24.9301  24.4118
0202-11-01_19:30:42.820000      2812.22        1.02444000e+00        3.19631990e-08  24.9301  24.4118
0202-11-01_19:30:43.016000      2812.41        1.03506000e+00        2.84304290e-08  24.9301  24.4118
0202-11-01_19:30:43.230000      2812.63        1.04520100e+00        3.05996790e-08  24.9301  24.4118
0202-11-01_19:30:43.426000      2812.82        1.05456800e+00        3.46282790e-08  24.9166  24.3796
0202-11-01_19:30:43.617000      2813.01        1.06502800e+00        3.75412690e-08  24.9166  24.3796
0202-11-01_19:30:43.810000      2813.20        1.07478300e+00        3.50621290e-08  24.9166  24.3796
0202-11-01_19:30:44.008000      2813.41        1.08397700e+00        3.97105090e-08  24.9166  24.3796
0202-11-01_19:30:44.240000      2813.63        1.09509600e+00        3.52480590e-08  24.9166  24.3796
0202-11-01_19:30:44.430000      2813.83        1.10467000e+00        3.50621290e-08  24.9123  24.4265
0202-11-01_19:30:44.637000      2814.03        1.11407700e+00        3.18392490e-08  24.9123  24.4265
0202-11-01_19:30:44.830000      2814.23        1.12450800e+00        3.51241090e-08  24.9123  24.4265
0202-11-01_19:30:45.020000      2814.42        1.13460700e+00        3.46902590e-08  24.9123  24.4265
0202-11-01_19:30:45.234000      2814.63        1.14434500e+00        4.26234990e-08  24.9123  24.4265
0202-11-01_19:30:45.426000      2814.82        1.15398600e+00        4.20037090e-08  24.8970  24.3950
0202-11-01_19:30:45.620000      2815.02        1.16420800e+00        4.70239690e-08  24.8970  24.3950
0202-11-01_19:30:45.824000      2815.22        1.17386000e+00        4.52265890e-08  24.8970  24.3950
0202-11-01_19:30:46.016000      2815.41        1.18392600e+00        4.40489990e-08  24.8970  24.3950
0202-11-01_19:30:46.246000      2815.64        1.19445100e+00        4.31812990e-08  24.8970  24.3950
0202-11-01_19:30:46.453000      2815.85        1.20334300e+00        4.07021690e-08  24.9261  24.3872
0202-11-01_19:30:46.652000      2816.05        1.21402100e+00        4.28714090e-08  24.9261  24.3872
0202-11-01_19:30:46.848000      2816.24        1.22389900e+00        4.10120590e-08  24.9261  24.3872
0202-11-01_19:30:47.055000      2816.45        1.23268100e+00        3.98964490e-08  24.9261  24.3872
0202-11-01_19:30:47.260000      2816.66        1.24379000e+00        4.00203990e-08  24.9261  24.3872
0202-11-01_19:30:47.453000      2816.85        1.25336800e+00        4.10119690e-08  24.9338  24.4448
0202-11-01_19:30:47.656000      2817.05        1.26260000e+00        4.10735790e-08  24.9338  24.4448
0202-11-01_19:30:47.850000      2817.25        1.27331200e+00        4.38003690e-08  24.9338  24.4448
0202-11-01_19:30:48.043000      2817.44        1.28329300e+00        3.94616890e-08  24.9338  24.4448
0202-11-01_19:30:48.258000      2817.65        1.29241600e+00        3.92757590e-08  24.9338  24.4448
0202-11-01_19:30:48.450000      2817.85        1.30332300e+00        3.50612190e-08  24.9704  24.3472
0202-11-01_19:30:48.640000      2818.04        1.31314000e+00        4.03293890e-08  24.9704  24.3472
0202-11-01_19:30:48.840000      2818.24        1.32227600e+00        3.92757590e-08  24.9704  24.3472
0202-11-01_19:30:49.030000      2818.43        1.33340700e+00        4.42960090e-08  24.9704  24.3472
0202-11-01_19:30:49.260000      2818.66        1.34309900e+00        4.02054390e-08  24.9704  24.3472
0202-11-01_19:30:49.460000      2818.86        1.35345900e+00        4.07012590e-08  24.9296  24.4718
0202-11-01_19:30:49.668000      2819.07        1.36304000e+00        3.89038890e-08  24.9296  24.4718
0202-11-01_19:30:49.867000      2819.26        1.37276400e+00        3.91517990e-08  24.9296  24.4718
0202-11-01_19:30:50.060000      2819.46        1.38275800e+00        4.79527390e-08  24.9296  24.4718
0202-11-01_19:30:50.260000      2819.66        1.39280400e+00        4.98740690e-08  24.8911  24.3571
0202-11-01_19:30:50.453000      2819.85        1.40234000e+00        5.14235290e-08  24.8911  24.3571
0202-11-01_19:30:50.656000      2820.05        1.41217500e+00        5.06797890e-08  24.8911  24.3571
0202-11-01_19:30:50.860000      2820.26        1.42272300e+00        5.37787090e-08  24.8911  24.3571
0202-11-01_19:30:51.050000      2820.45        1.43270600e+00        5.45844290e-08  24.8911  24.3571
0202-11-01_19:30:51.266000      2820.66        1.44172800e+00        5.61958690e-08  24.8665  24.4326
0202-11-01_19:30:51.457000      2820.85        1.45228400e+00        5.65677390e-08  24.8665  24.4326
0202-11-01_19:30:51.652000      2821.05        1.46252000e+00        6.00385390e-08  24.8665  24.4326
0202-11-01_19:30:51.855000      2821.25        1.47202100e+00        5.75593990e-08  24.8665  24.4326
0202-11-01_19:30:52.047000      2821.44        1.48185300e+00        5.44604790e-08  24.8665  24.4326
0202-11-01_19:30:52.254000      2821.65        1.49252100e+00        5.66916990e-08  24.8665  24.4326
0202-11-01_19:30:52.450000      2821.84        1.50208300e+00        6.17119490e-08  24.8708  24.4107
0202-11-01_19:30:52.640000      2822.04        1.51149100e+00        6.36332890e-08  24.8708  24.4107
0202-11-01_19:30:52.832000      2822.23        1.52179500e+00        6.40671290e-08  24.8708  24.4107
0202-11-01_19:30:53.040000      2822.43        1.53191000e+00        5.97906190e-08  24.8708  24.4107
0202-11-01_19:30:53.242000      2822.64        1.54204000e+00        6.56785690e-08  24.8708  24.4107
0202-11-01_19:30:53.434000      2822.83        1.55118100e+00        7.02649490e-08  24.8554  24.3797
0202-11-01_19:30:53.640000      2823.04        1.56175500e+00        7.72683790e-08  24.8554  24.3797
0202-11-01_19:30:53.832000      2823.23        1.57137700e+00        7.08225290e-08  24.8554  24.3797
0202-11-01_19:30:54.023000      2823.42        1.58116300e+00        6.69797990e-08  24.8554  24.3797
0202-11-01_19:30:54.240000      2823.64        1.59174100e+00        6.59261690e-08  24.8554  24.3797
0202-11-01_19:30:54.430000      2823.83        1.60117800e+00        6.97068590e-08  24.8677  24.4285
0202-11-01_19:30:54.625000      2824.02        1.61074200e+00        7.11943390e-08  24.8677  24.4285
0202-11-01_19:30:54.830000      2824.23        1.62125900e+00        6.92110290e-08  24.8677  24.4285
0202-11-01_19:30:55.023000      2824.42        1.63117300e+00        7.36114990e-08  24.8677  24.4285
0202-11-01_19:30:55.227000      2824.62        1.64003600e+00        7.52849090e-08  24.8677  24.4285
0202-11-01_19:30:55.420000      2824.82        1.65107200e+00        7.61526090e-08  24.8640  24.3911
0202-11-01_19:30:55.613000      2825.01        1.66092800e+00        7.41073190e-08  24.8640  24.3911
0202-11-01_19:30:55.810000      2825.20        1.66999200e+00        7.16281890e-08  24.8640  24.3911
0202-11-01_19:30:56.010000      2825.41        1.68074900e+00        7.26818190e-08  24.8640  24.3911
0202-11-01_19:30:56.227000      2825.63        1.69094400e+00        7.67723990e-08  24.8640  24.3911
0202-11-01_19:30:56.430000      2825.82        1.70064500e+00        7.72062490e-08  24.9085  24.3814
0202-11-01_19:30:56.630000      2826.03        1.71081200e+00        7.98093390e-08  24.9085  24.3814
0202-11-01_19:30:56.832000      2826.23        1.72019400e+00        7.91895590e-08  24.9085  24.3814
0202-11-01_19:30:57.027000      2826.42        1.73012500e+00        7.41692990e-08  24.9085  24.3814
0202-11-01_19:30:57.240000      2826.64        1.74069200e+00        6.83433290e-08  24.9085  24.3814
0202-11-01_19:30:57.434000      2826.83        1.75038700e+00        6.63600190e-08  24.9041  24.4410
0202-11-01_19:30:57.625000      2827.02        1.75989800e+00        6.89631090e-08  24.9041  24.4410
0202-11-01_19:30:57.832000      2827.23        1.77009100e+00        7.05125690e-08  24.9041  24.4410
0202-11-01_19:30:58.023000      2827.42        1.77993600e+00        7.58427190e-08  24.9041  24.4410
0202-11-01_19:30:58.230000      2827.63        1.78988800e+00        8.06150590e-08  24.9041  24.4410
0202-11-01_19:30:58.426000      2827.82        1.79971800e+00        8.16067090e-08  24.9555  24.3351
0202-11-01_19:30:58.620000      2828.02        1.80981000e+00        8.09869290e-08  24.9555  24.3351
0202-11-01_19:30:58.812000      2828.21        1.81989900e+00        7.85077890e-08  24.9555  24.3351
0202-11-01_19:30:59.016000      2828.41        1.82886900e+00        7.98713190e-08  24.9555  24.3351
0202-11-01_19:30:59.223000      2828.62        1.84032300e+00        7.75781190e-08  24.9555  24.3351
0202-11-01_19:30:59.420000      2828.82        1.84955500e+00        8.12346890e-08  24.9392  24.4600
0202-11-01_19:30:59.617000      2829.01        1.85922200e+00        8.28454990e-08  24.9392  24.4600
0202-11-01_19:30:59.810000      2829.21        1.86928200e+00        8.76793390e-08  24.9392  24.4600
0202-11-01_19:31:00             2829.40        1.87965300e+00        8.69972690e-08  24.9392  24.4600
0202-11-01_19:31:00.215000      2829.61        1.88933100e+00        8.48899990e-08  24.9392  24.4600
0202-11-01_19:31:00.410000      2829.81        1.89955700e+00        8.07374490e-08  24.9177  24.3472
0202-11-01_19:31:00.600000      2830.00        1.90962100e+00        7.50974090e-08  24.9177  24.3472
0202-11-01_19:31:00.805000      2830.20        1.91842300e+00        7.43536690e-08  24.9177  24.3472
0202-11-01_19:31:01             2830.40        1.92927500e+00        7.77624790e-08  24.9177  24.3472
0202-11-01_19:31:01.215000      2830.61        1.93930600e+00        8.20389890e-08  24.9177  24.3472
0202-11-01_19:31:01.418000      2830.81        1.94928100e+00        8.33405390e-08  24.9147  24.4205
0202-11-01_19:31:01.617000      2831.02        1.95890100e+00        8.30926290e-08  24.9147  24.4205
0202-11-01_19:31:01.820000      2831.22        1.96908600e+00        8.41462590e-08  24.9147  24.4205
0202-11-01_19:31:02.016000      2831.41        1.97829800e+00        8.54478090e-08  24.9147  24.4205
0202-11-01_19:31:02.240000      2831.63        1.98884800e+00        9.07779490e-08  24.9147  24.4205
0202-11-01_19:31:02.440000      2831.84        1.99853500e+00        9.22034490e-08  24.8817  24.3953
0202-11-01_19:31:02.637000      2832.03        2.00861300e+00        9.88351390e-08  24.8817  24.3953
0202-11-01_19:31:02.830000      2832.22        2.01863200e+00        9.10878390e-08  24.8817  24.3953
0202-11-01_19:31:03.020000      2832.42        2.02833800e+00        9.24513690e-08  24.8817  24.3953
0202-11-01_19:31:03.227000      2832.62        2.03796300e+00        9.08399290e-08  24.8817  24.3953
0202-11-01_19:31:03.426000      2832.82        2.04832200e+00        9.80913990e-08  24.8726  24.3736
0202-11-01_19:31:03.617000      2833.02        2.05837100e+00        9.38148890e-08  24.8726  24.3736
0202-11-01_19:31:03.824000      2833.22        2.06792000e+00        9.47445690e-08  24.8726  24.3736
0202-11-01_19:31:04.016000      2833.41        2.07799200e+00        9.09019090e-08  24.8726  24.3736
0202-11-01_19:31:04.254000      2833.65        2.08868500e+00        9.30711490e-08  24.8726  24.3736
0202-11-01_19:31:04.445000      2833.84        2.09804700e+00        9.64179790e-08  24.9349  24.4233
0202-11-01_19:31:04.652000      2834.05        2.10823200e+00        9.22034490e-08  24.9349  24.4233
0202-11-01_19:31:04.844000      2834.24        2.11806200e+00        9.17695990e-08  24.9349  24.4233
0202-11-01_19:31:05.040000      2834.43        2.12771300e+00        8.91665090e-08  24.9349  24.4233
0202-11-01_19:31:05.246000      2834.64        2.13780600e+00        9.43107190e-08  24.9349  24.4233
0202-11-01_19:31:05.440000      2834.84        2.14752200e+00        9.69757990e-08  24.8963  24.3779
0202-11-01_19:31:05.633000      2835.03        2.15758700e+00        1.00384619e-07  24.8963  24.3779
0202-11-01_19:31:05.840000      2835.23        2.16661800e+00        1.04661149e-07  24.8963  24.3779
0202-11-01_19:31:06.030000      2835.43        2.17735400e+00        1.01748169e-07  24.8963  24.3779
0202-11-01_19:31:06.258000      2835.65        2.18763300e+00        1.00198709e-07  24.8963  24.3779
0202-11-01_19:31:06.450000      2835.85        2.19736800e+00        9.54883490e-08  24.9475  24.3887
0202-11-01_19:31:06.640000      2836.04        2.20752500e+00        1.00942449e-07  24.9475  24.3887
0202-11-01_19:31:06.832000      2836.23        2.21643300e+00        1.01252339e-07  24.9475  24.3887
0202-11-01_19:31:07.030000      2836.43        2.22720700e+00        1.01686189e-07  24.9475  24.3887
0202-11-01_19:31:07.227000      2836.62        2.23722700e+00        1.04165329e-07  24.9475  24.3887
0202-11-01_19:31:07.420000      2836.82        2.24612900e+00        1.03607519e-07  24.9726  24.4422
0202-11-01_19:31:07.625000      2837.02        2.25700100e+00        1.06644469e-07  24.9726  24.4422
0202-11-01_19:31:07.816000      2837.21        2.26714100e+00        1.05466879e-07  24.9726  24.4422
0202-11-01_19:31:08.010000      2837.41        2.27610100e+00        1.07512159e-07  24.9726  24.4422
0202-11-01_19:31:08.227000      2837.62        2.28667500e+00        1.07698099e-07  24.9726  24.4422
0202-11-01_19:31:08.440000      2837.84        2.29647300e+00        1.09867339e-07  24.9471  24.3362
0202-11-01_19:31:08.633000      2838.03        2.30656100e+00        1.08937669e-07  24.9471  24.3362
0202-11-01_19:31:08.840000      2838.24        2.31652100e+00        1.00260689e-07  24.9471  24.3362
0202-11-01_19:31:09.030000      2838.43        2.32611900e+00        9.35670190e-08  24.9471  24.3362
0202-11-01_19:31:09.250000      2838.65        2.33619900e+00        9.31331690e-08  24.9551  24.4683
0202-11-01_19:31:09.445000      2838.84        2.34634600e+00        9.57362690e-08  24.9551  24.4683
0202-11-01_19:31:09.650000      2839.05        2.35625600e+00        9.60461590e-08  24.9551  24.4683
0202-11-01_19:31:09.850000      2839.25        2.36550700e+00        9.34430590e-08  24.9551  24.4683
0202-11-01_19:31:10.055000      2839.45        2.37599800e+00        9.28852590e-08  24.9551  24.4683
0202-11-01_19:31:10.266000      2839.66        2.38658900e+00        9.43727390e-08  24.9551  24.4683
0202-11-01_19:31:10.457000      2839.85        2.39545100e+00        9.62940690e-08  24.9272  24.3490
0202-11-01_19:31:10.660000      2840.06        2.40610500e+00        9.47446090e-08  24.9272  24.3490
0202-11-01_19:31:10.855000      2840.25        2.41544900e+00        1.00756519e-07  24.9272  24.3490
0202-11-01_19:31:11.047000      2840.44        2.42556700e+00        9.76575990e-08  24.9272  24.3490
0202-11-01_19:31:11.260000      2840.66        2.43603700e+00        9.84633190e-08  24.9272  24.3490
0202-11-01_19:31:11.453000      2840.85        2.44513900e+00        9.98268790e-08  24.9099  24.4326
0202-11-01_19:31:11.650000      2841.04        2.45461500e+00        1.00260779e-07  24.9099  24.4326
0202-11-01_19:31:11.855000      2841.25        2.46560500e+00        1.03049849e-07  24.9099  24.4326
0202-11-01_19:31:12.050000      2841.45        2.47564200e+00        1.01252489e-07  24.9099  24.4326
0202-11-01_19:31:12.250000      2841.65        2.48453700e+00        1.01252489e-07  24.9099  24.4326
0202-11-01_19:31:12.453000      2841.85        2.49476200e+00        1.05095149e-07  24.9085  24.4028
0202-11-01_19:31:12.650000      2842.04        2.50501600e+00        9.60462990e-08  24.9085  24.4028
0202-11-01_19:31:12.840000      2842.24        2.51403800e+00        1.02739969e-07  24.9085  24.4028
0202-11-01_19:31:13.043000      2842.44        2.52496400e+00        1.02492059e-07  24.9085  24.4028
0202-11-01_19:31:13.246000      2842.64        2.53482000e+00        1.04041519e-07  24.9085  24.4028
0202-11-01_19:31:13.440000      2842.84        2.54453100e+00        1.01748309e-07  24.9250  24.3823
0202-11-01_19:31:13.637000      2843.03        2.55488700e+00        9.49306890e-08  24.9250  24.3823
0202-11-01_19:31:13.830000      2843.23        2.56484000e+00        1.01314469e-07  24.9250  24.3823
0202-11-01_19:31:14.030000      2843.43        2.57361100e+00        9.87113690e-08  24.9250  24.3823
0202-11-01_19:31:14.240000      2843.63        2.58447200e+00        1.00136879e-07  24.9250  24.3823
0202-11-01_19:31:14.450000      2843.84        2.59465900e+00        9.86493890e-08  24.9008  24.4275
0202-11-01_19:31:14.640000      2844.04        2.60391300e+00        9.66041090e-08  24.9008  24.4275
0202-11-01_19:31:14.844000      2844.24        2.61442200e+00        9.56124490e-08  24.9008  24.4275
0202-11-01_19:31:15.047000      2844.44        2.62418500e+00        9.67280590e-08  24.9008  24.4275
0202-11-01_19:31:15.242000      2844.64        2.63370000e+00        9.70999290e-08  24.9008  24.4275
0202-11-01_19:31:15.445000      2844.84        2.64396700e+00        1.05095149e-07  24.9447  24.3908
0202-11-01_19:31:15.645000      2845.04        2.65408700e+00        1.04227449e-07  24.9447  24.3908
0202-11-01_19:31:15.840000      2845.24        2.66334100e+00        1.06334719e-07  24.9447  24.3908
0202-11-01_19:31:16.047000      2845.44        2.67406500e+00        9.69139990e-08  24.9447  24.3908
0202-11-01_19:31:16.246000      2845.64        2.68384000e+00        9.97649990e-08  24.9447  24.3908
0202-11-01_19:31:16.438000      2845.84        2.69324700e+00        9.48067290e-08  24.9060  24.3967
0202-11-01_19:31:16.645000      2846.04        2.70390300e+00        1.01314469e-07  24.9060  24.3967
0202-11-01_19:31:16.836000      2846.23        2.71369100e+00        9.93931290e-08  24.9060  24.3967
0202-11-01_19:31:17.030000      2846.43        2.72286000e+00        1.01872269e-07  24.9060  24.3967
0202-11-01_19:31:17.240000      2846.63        2.73349200e+00        9.80915890e-08  24.9060  24.3967
0202-11-01_19:31:17.430000      2846.83        2.74336000e+00        1.00447669e-07  24.8457  24.4437
0202-11-01_19:31:17.620000      2847.02        2.75263700e+00        9.99527490e-08  24.8457  24.4437
0202-11-01_19:31:17.830000      2847.23        2.76319000e+00        1.04664319e-07  24.8457  24.4437
0202-11-01_19:31:18.023000      2847.42        2.77296000e+00        1.01565389e-07  24.8457  24.4437
0202-11-01_19:31:18.223000      2847.62        2.78260700e+00        1.02433089e-07  24.8457  24.4437
0202-11-01_19:31:18.426000      2847.82        2.79296000e+00        1.02742979e-07  24.9143  24.3498
0202-11-01_19:31:18.617000      2848.01        2.80305900e+00        1.07701259e-07  24.9143  24.3498
0202-11-01_19:31:18.810000      2848.21        2.81270900e+00        1.12969429e-07  24.9143  24.3498
0202-11-01_19:31:19.016000      2848.41        2.82268400e+00        1.12225689e-07  24.9143  24.3498
0202-11-01_19:31:19.240000      2848.64        2.83331900e+00        1.02495069e-07  24.9143  24.3498
0202-11-01_19:31:19.440000      2848.84        2.84242700e+00        1.01007589e-07  24.8830  24.4719
0202-11-01_19:31:19.633000      2849.03        2.85242700e+00        1.00573739e-07  24.8830  24.4719
0202-11-01_19:31:19.836000      2849.23        2.86261300e+00        1.08940829e-07  24.8830  24.4719
0202-11-01_19:31:20.030000      2849.43        2.87228300e+00        1.08444999e-07  24.8830  24.4719
0202-11-01_19:31:20.246000      2849.64        2.88235500e+00        1.00697689e-07  24.8830  24.4719
0202-11-01_19:31:20.438000      2849.84        2.89241400e+00        9.72268990e-08  24.8417  24.3457
0202-11-01_19:31:20.633000      2850.03        2.90250000e+00        9.82185590e-08  24.8417  24.3457
0202-11-01_19:31:20.830000      2850.23        2.91138300e+00        1.01999239e-07  24.8417  24.3457
0202-11-01_19:31:21.023000      2850.42        2.92212300e+00        1.04292449e-07  24.8417  24.3457
0202-11-01_19:31:21.246000      2850.64        2.93235600e+00        1.01751329e-07  24.8842  24.4356
0202-11-01_19:31:21.438000      2850.83        2.94198700e+00        1.01565389e-07  24.8842  24.4356
0202-11-01_19:31:21.640000      2851.04        2.95203500e+00        9.50576490e-08  24.8842  24.4356
0202-11-01_19:31:21.844000      2851.24        2.96221900e+00        9.50576490e-08  24.8842  24.4356
0202-11-01_19:31:22.035000      2851.43        2.97142500e+00        1.01875289e-07  24.8842  24.4356
0202-11-01_19:31:22.246000      2851.64        2.98156900e+00        1.02681009e-07  24.8842  24.4356
0202-11-01_19:31:22.438000      2851.84        2.99159700e+00        1.06833559e-07  24.9146  24.3985
0202-11-01_19:31:22.633000      2852.03        3.00040500e+00        1.00201869e-07  24.9146  24.3985
0202-11-01_19:31:22.836000      2852.23        3.01126600e+00        1.01441439e-07  24.9146  24.3985
0202-11-01_19:31:23.030000      2852.43        3.02128400e+00        1.02123199e-07  24.9146  24.3985
0202-11-01_19:31:23.230000      2852.63        3.03083200e+00        9.83425090e-08  24.9146  24.3985
0202-11-01_19:31:23.426000      2852.82        3.04130100e+00        1.00697139e-07  24.9419  24.3804
0202-11-01_19:31:23.620000      2853.02        3.05140200e+00        1.00386829e-07  24.9419  24.3804
0202-11-01_19:31:23.812000      2853.21        3.06019200e+00        1.03051479e-07  24.9419  24.3804
0202-11-01_19:31:24.016000      2853.41        3.07090200e+00        9.62338490e-08  24.9419  24.3804
0202-11-01_19:31:24.260000      2853.66        3.08188700e+00        9.58619790e-08  24.9419  24.3804
0202-11-01_19:31:24.457000      2853.85        3.09094300e+00        1.02927529e-07  24.9394  24.4199
0202-11-01_19:31:24.660000      2854.06        3.10120600e+00        1.06832169e-07  24.9394  24.4199
0202-11-01_19:31:24.863000      2854.26        3.11014900e+00        1.03857199e-07  24.9394  24.4199
0202-11-01_19:31:25.055000      2854.45        3.12069700e+00        1.05716559e-07  24.9394  24.4199
0202-11-01_19:31:25.270000      2854.67        3.13100900e+00        1.01625979e-07  24.9394  24.4199
0202-11-01_19:31:25.460000      2854.86        3.14003100e+00        9.72874890e-08  24.9377  24.3772
0202-11-01_19:31:25.652000      2855.05        3.15027100e+00        9.75353990e-08  24.9377  24.3772
0202-11-01_19:31:25.863000      2855.26        3.16075400e+00        9.61098990e-08  24.9377  24.3772
0202-11-01_19:31:26.055000      2855.45        3.17018600e+00        1.00572349e-07  24.9377  24.3772
0202-11-01_19:31:26.250000      2855.65        3.18038400e+00        1.01316089e-07  24.9121  24.3886
0202-11-01_19:31:26.457000      2855.85        3.19029200e+00        1.01687959e-07  24.9121  24.3886
0202-11-01_19:31:26.650000      2856.04        3.19984500e+00        1.03609289e-07  24.9121  24.3886
0202-11-01_19:31:26.840000      2856.24        3.21009000e+00        1.04167089e-07  24.9121  24.3886
0202-11-01_19:31:27.047000      2856.45        3.21986100e+00        1.05778529e-07  24.9121  24.3886
0202-11-01_19:31:27.260000      2856.66        3.23002200e+00        9.87749690e-08  24.9121  24.3886
0202-11-01_19:31:27.453000      2856.85        3.24026000e+00        1.04476989e-07  24.9038  24.4269
0202-11-01_19:31:27.650000      2857.05        3.24980100e+00        9.85270590e-08  24.9038  24.4269
0202-11-01_19:31:27.844000      2857.24        3.25884500e+00        1.07389969e-07  24.9038  24.4269
0202-11-01_19:31:28.035000      2857.43        3.26959600e+00        1.02989499e-07  24.9038  24.4269
0202-11-01_19:31:28.246000      2857.64        3.27968700e+00        1.08381629e-07  24.9228  24.3348
0202-11-01_19:31:28.438000      2857.84        3.28900400e+00        1.08071739e-07  24.9228  24.3348
0202-11-01_19:31:28.633000      2858.03        3.29954300e+00        1.08071739e-07  24.9228  24.3348
0202-11-01_19:31:28.836000      2858.23        3.30939600e+00        1.05344679e-07  24.9228  24.3348
0202-11-01_19:31:29.030000      2858.43        3.31894800e+00        1.06274359e-07  24.9228  24.3348
0202-11-01_19:31:29.258000      2858.65        3.32942200e+00        1.09745149e-07  24.9228  24.3348
0202-11-01_19:31:29.457000      2858.85        3.33901800e+00        1.10799369e-07  24.8908  24.4580
0202-11-01_19:31:29.656000      2859.05        3.34887700e+00        1.10799799e-07  24.8908  24.4580
0202-11-01_19:31:29.860000      2859.26        3.35896900e+00        1.10304409e-07  24.8908  24.4580
0202-11-01_19:31:30.062000      2859.46        3.36906600e+00        1.18051719e-07  24.8908  24.4580
0202-11-01_19:31:30.266000      2859.66        3.37838500e+00        1.17555889e-07  24.8908  24.4580
0202-11-01_19:31:30.457000      2859.85        3.38883700e+00        1.22638129e-07  24.8764  24.3383
0202-11-01_19:31:30.660000      2860.06        3.39854800e+00        1.17431939e-07  24.8764  24.3383
0202-11-01_19:31:30.863000      2860.26        3.40821900e+00        1.15820499e-07  24.8764  24.3383
0202-11-01_19:31:31.055000      2860.45        3.41847400e+00        1.18175679e-07  24.8764  24.3383
0202-11-01_19:31:31.260000      2860.66        3.42866800e+00        1.21274599e-07  24.8764  24.3383
0202-11-01_19:31:31.457000      2860.85        3.43837800e+00        1.26852659e-07  24.9106  24.4266
0202-11-01_19:31:31.650000      2861.05        3.44863100e+00        1.24497479e-07  24.9106  24.4266
0202-11-01_19:31:31.850000      2861.25        3.45852800e+00        1.30075539e-07  24.9106  24.4266
0202-11-01_19:31:32.043000      2861.44        3.46798800e+00        1.26852659e-07  24.9106  24.4266
0202-11-01_19:31:32.240000      2861.64        3.47804300e+00        1.28897949e-07  24.9106  24.4266
0202-11-01_19:31:32.445000      2861.84        3.48823300e+00        1.26542769e-07  24.9118  24.3888
0202-11-01_19:31:32.637000      2862.03        3.49740300e+00        1.28402119e-07  24.9118  24.3888
0202-11-01_19:31:32.830000      2862.23        3.50786800e+00        1.32492699e-07  24.9118  24.3888
0202-11-01_19:31:33.030000      2862.43        3.51779100e+00        1.37512959e-07  24.9118  24.3888
0202-11-01_19:31:33.240000      2862.63        3.52745400e+00        1.36149429e-07  24.9118  24.3888
0202-11-01_19:31:33.430000      2862.83        3.53763700e+00        1.35901519e-07  24.9536  24.3780
0202-11-01_19:31:33.637000      2863.03        3.54786600e+00        1.38938459e-07  24.9536  24.3780
0202-11-01_19:31:33.832000      2863.23        3.55708700e+00        1.44888399e-07  24.9536  24.3780
0202-11-01_19:31:34.023000      2863.42        3.56757700e+00        1.46809729e-07  24.9536  24.3780
0202-11-01_19:31:34.240000      2863.63        3.57804000e+00        1.47925339e-07  24.9536  24.3780
0202-11-01_19:31:34.438000      2863.83        3.58745200e+00        1.49226889e-07  24.9556  24.4205
0202-11-01_19:31:34.630000      2864.03        3.59725300e+00        1.50776349e-07  24.9556  24.4205
0202-11-01_19:31:34.836000      2864.23        3.60727900e+00        1.59267399e-07  24.9556  24.4205
0202-11-01_19:31:35.027000      2864.43        3.61670300e+00        1.63915779e-07  24.9556  24.4205
0202-11-01_19:31:35.227000      2864.62        3.62675600e+00        1.69369889e-07  24.9556  24.4205
0202-11-01_19:31:35.426000      2864.82        3.63701700e+00        1.69741799e-07  24.9171  24.3751
0202-11-01_19:31:35.617000      2865.01        3.64648500e+00        1.74204289e-07  24.9171  24.3751
0202-11-01_19:31:35.810000      2865.21        3.65695800e+00        1.78108969e-07  24.9171  24.3751
0202-11-01_19:31:36.020000      2865.42        3.66691700e+00        1.89141129e-07  24.9171  24.3751
0202-11-01_19:31:36.227000      2865.62        3.67701900e+00        1.94595239e-07  24.9171  24.3751
0202-11-01_19:31:36.420000      2865.82        3.68662000e+00        2.00731109e-07  24.9499  24.3940
0202-11-01_19:31:36.617000      2866.02        3.69701100e+00        2.10833599e-07  24.9499  24.3940
0202-11-01_19:31:36.812000      2866.21        3.70576400e+00        2.16535609e-07  24.9499  24.3940
0202-11-01_19:31:37.004000      2866.40        3.71651500e+00        2.28621409e-07  24.9499  24.3940
0202-11-01_19:31:37.215000      2866.61        3.72639600e+00        2.39963469e-07  24.9499  24.3940
0202-11-01_19:31:37.410000      2866.81        3.73630700e+00        2.50747729e-07  24.9781  24.4302
0202-11-01_19:31:37.600000      2867.00        3.74618000e+00        2.56263809e-07  24.9781  24.4302
0202-11-01_19:31:37.805000      2867.20        3.75664300e+00        2.67419929e-07  24.9781  24.4302
0202-11-01_19:31:37.996000      2867.39        3.76561900e+00        2.74485479e-07  24.9781  24.4302
0202-11-01_19:31:38.210000      2867.61        3.77674200e+00        2.90104049e-07  24.9781  24.4302
0202-11-01_19:31:38.406000      2867.80        3.78556900e+00        2.95744089e-07  24.9458  24.3377
0202-11-01_19:31:38.598000      2867.99        3.79563800e+00        3.07396039e-07  24.9458  24.3377
0202-11-01_19:31:38.805000      2868.20        3.80617300e+00        3.22952639e-07  24.9458  24.3377
0202-11-01_19:31:38.996000      2868.39        3.81603400e+00        3.37889449e-07  24.9458  24.3377
0202-11-01_19:31:39.227000      2868.62        3.82526800e+00        3.55119459e-07  24.9458  24.3377
0202-11-01_19:31:39.418000      2868.82        3.83590800e+00        3.80778539e-07  24.9612  24.4655
0202-11-01_19:31:39.620000      2869.02        3.84586500e+00        3.95343479e-07  24.9612  24.4655
0202-11-01_19:31:39.824000      2869.22        3.85544700e+00        4.17593749e-07  24.9612  24.4655
0202-11-01_19:31:40.023000      2869.42        3.86576900e+00        4.33646169e-07  24.9612  24.4655
0202-11-01_19:31:40.234000      2869.63        3.87528700e+00        4.69159829e-07  24.9612  24.4655
0202-11-01_19:31:40.430000      2869.83        3.88510100e+00        4.89364809e-07  24.9451  24.3409
0202-11-01_19:31:40.620000      2870.02        3.89518300e+00        5.09569789e-07  24.9451  24.3409
0202-11-01_19:31:40.820000      2870.22        3.90499400e+00        5.41550679e-07  24.9451  24.3409
0202-11-01_19:31:41.010000      2870.41        3.91464400e+00        5.61569719e-07  24.9451  24.3409
0202-11-01_19:31:41.230000      2870.63        3.92568000e+00        5.87662649e-07  24.9451  24.3409
0202-11-01_19:31:41.420000      2870.82        3.93495500e+00        6.10284409e-07  24.9382  24.4362
0202-11-01_19:31:41.617000      2871.01        3.94463900e+00        6.43132709e-07  24.9382  24.4362
0202-11-01_19:31:41.810000      2871.20        3.95510500e+00        6.78026299e-07  24.9382  24.4362
0202-11-01_19:31:42.004000      2871.40        3.96467300e+00        7.27175209e-07  24.9382  24.4362
0202-11-01_19:31:42.230000      2871.63        3.97397700e+00        7.57606629e-07  24.9382  24.4362
0202-11-01_19:31:42.426000      2871.82        3.98494600e+00        8.02602979e-07  24.9643  24.3960
0202-11-01_19:31:42.630000      2872.02        3.99450800e+00        8.37992679e-07  24.9643  24.3960
0202-11-01_19:31:42.832000      2872.23        4.00396800e+00        8.86955649e-07  24.9643  24.3960
0202-11-01_19:31:43.023000      2872.42        4.01441300e+00        9.25816139e-07  24.9643  24.3960
0202-11-01_19:31:43.230000      2872.63        4.02444400e+00        9.62321449e-07  24.9643  24.3960
0202-11-01_19:31:43.430000      2872.82        4.03405100e+00        1.02132493e-06  24.9154  24.3831
0202-11-01_19:31:43.620000      2873.02        4.04438800e+00        1.07059780e-06  24.9154  24.3831
0202-11-01_19:31:43.830000      2873.23        4.05425600e+00        1.14348445e-06  24.9154  24.3831
0202-11-01_19:31:44.023000      2873.42        4.06386600e+00        1.17986580e-06  24.9154  24.3831
0202-11-01_19:31:44.227000      2873.62        4.07415200e+00        1.23936511e-06  24.9154  24.3831
0202-11-01_19:31:44.420000      2873.82        4.08360500e+00        1.31919336e-06  24.9136  24.4272
0202-11-01_19:31:44.613000      2874.01        4.09306600e+00        1.37255680e-06  24.9136  24.4272
0202-11-01_19:31:44.810000      2874.20        4.10404600e+00        1.43397745e-06  24.9136  24.4272
0202-11-01_19:31:45.004000      2874.40        4.11391900e+00        1.52093321e-06  24.9136  24.4272
0202-11-01_19:31:45.200000      2874.59        4.12267600e+00        1.59673285e-06  24.9136  24.4272
0202-11-01_19:31:45.390000      2874.79        4.13369500e+00        1.66701641e-06  24.9340  24.3892
0202-11-01_19:31:45.598000      2874.99        4.14328700e+00        1.76698765e-06  24.9340  24.3892
0202-11-01_19:31:45.790000      2875.19        4.15314500e+00        1.84960492e-06  24.9340  24.3892
0202-11-01_19:31:45.984000      2875.38        4.16309000e+00        1.93191231e-06  24.9340  24.3892
0202-11-01_19:31:46.195000      2875.59        4.17366900e+00        2.05450568e-06  24.9340  24.3892
0202-11-01_19:31:46.387000      2875.78        4.18299000e+00        2.14115155e-06  24.9147  24.4015
0202-11-01_19:31:46.580000      2875.98        4.19316000e+00        2.23963530e-06  24.9147  24.4015
0202-11-01_19:31:46.785000      2876.18        4.20337700e+00        2.36328231e-06  24.9147  24.4015
0202-11-01_19:31:46.977000      2876.37        4.21358500e+00        2.46616654e-06  24.9147  24.4015
0202-11-01_19:31:47.227000      2876.62        4.22227100e+00        2.56582788e-06  24.9147  24.4015
0202-11-01_19:31:47.434000      2876.83        4.23322300e+00        2.74333510e-06  24.8947  24.4313
0202-11-01_19:31:47.625000      2877.02        4.24254700e+00        2.85124016e-06  24.8947  24.4313
0202-11-01_19:31:47.816000      2877.21        4.25260800e+00        2.97166469e-06  24.8947  24.4313
0202-11-01_19:31:48.023000      2877.42        4.26281400e+00        3.14786947e-06  24.8947  24.4313
0202-11-01_19:31:48.215000      2877.61        4.27222900e+00        3.28416012e-06  24.8947  24.4313
0202-11-01_19:31:48.410000      2877.81        4.28241000e+00        3.41753778e-06  24.9282  24.3506
0202-11-01_19:31:48.613000      2878.01        4.29281300e+00        3.55791900e-06  24.9282  24.3506
0202-11-01_19:31:48.812000      2878.21        4.30177200e+00        3.76319169e-06  24.9282  24.3506
0202-11-01_19:31:49.008000      2878.40        4.31240500e+00        3.92830232e-06  24.9282  24.3506
0202-11-01_19:31:49.223000      2878.62        4.32228700e+00        4.16406841e-06  24.9282  24.3506
0202-11-01_19:31:49.418000      2878.81        4.33245500e+00        4.33066653e-06  24.9137  24.4666
0202-11-01_19:31:49.610000      2879.01        4.34232700e+00        4.50842077e-06  24.9137  24.4666
0202-11-01_19:31:49.820000      2879.22        4.35197000e+00        4.74610819e-06  24.9137  24.4666
0202-11-01_19:31:50.010000      2879.41        4.36233300e+00        4.88766700e-06  24.9137  24.4666
0202-11-01_19:31:50.215000      2879.61        4.37211700e+00        5.10744265e-06  24.9137  24.4666
0202-11-01_19:31:50.410000      2879.81        4.38186400e+00        5.40847206e-06  24.9354  24.3472
0202-11-01_19:31:50.600000      2880.00        4.39153200e+00        5.63302004e-06  24.9354  24.3472
0202-11-01_19:31:50.797000      2880.19        4.40210900e+00        5.86878612e-06  24.9354  24.3472
0202-11-01_19:31:50.996000      2880.39        4.41199200e+00        6.19857354e-06  24.9354  24.3472
0202-11-01_19:31:51.227000      2880.62        4.42202400e+00        6.45237536e-06  24.9354  24.3472
0202-11-01_19:31:51.426000      2880.82        4.43201800e+00        6.78451800e-06  24.9399  24.4449
0202-11-01_19:31:51.625000      2881.02        4.44174200e+00        7.04402180e-06  24.9399  24.4449
0202-11-01_19:31:51.830000      2881.22        4.45142300e+00        7.39922040e-06  24.9399  24.4449
0202-11-01_19:31:52.020000      2881.42        4.46155100e+00        7.67824740e-06  24.9399  24.4449
0202-11-01_19:31:52.230000      2881.63        4.47155700e+00        8.07416590e-06  24.9399  24.4449
0202-11-01_19:31:52.420000      2881.82        4.48103600e+00        8.37965770e-06  24.9215  24.3944
0202-11-01_19:31:52.613000      2882.01        4.49152700e+00        8.70144990e-06  24.9215  24.3944
0202-11-01_19:31:52.820000      2882.22        4.50149900e+00        9.15054590e-06  24.9215  24.3944
0202-11-01_19:31:53.010000      2882.41        4.51069600e+00        9.50351320e-06  24.9215  24.3944
0202-11-01_19:31:53.210000      2882.61        4.52152800e+00        9.86193470e-06  24.9215  24.3944
0202-11-01_19:31:53.406000      2882.80        4.53139600e+00        1.03656335e-05  24.9157  24.3891
0202-11-01_19:31:53.598000      2883.00        4.54049000e+00        1.07547341e-05  24.9157  24.3891
0202-11-01_19:31:53.793000      2883.19        4.55126400e+00        1.11645976e-05  24.9157  24.3891
0202-11-01_19:31:53.996000      2883.39        4.56129600e+00        1.17341177e-05  24.9157  24.3891
0202-11-01_19:31:54.200000      2883.60        4.57091900e+00        1.21791230e-05  24.9157  24.3891
0202-11-01_19:31:54.390000      2883.79        4.58079600e+00        1.26281570e-05  24.8617  24.4283
0202-11-01_19:31:54.586000      2883.98        4.59082000e+00        1.32379631e-05  24.8617  24.4283
0202-11-01_19:31:54.777000      2884.17        4.60053800e+00        1.37318075e-05  24.8617  24.4283
0202-11-01_19:31:54.970000      2884.37        4.61024600e+00        1.42288747e-05  24.8617  24.4283
0202-11-01_19:31:55.203000      2884.60        4.62075000e+00        1.53596098e-05  24.8617  24.4283
0202-11-01_19:31:55.414000      2884.81        4.62993700e+00        1.57061314e-05  24.9032  24.3843
0202-11-01_19:31:55.605000      2885.00        4.64059800e+00        1.70976718e-05  24.9032  24.3843
0202-11-01_19:31:55.800000      2885.20        4.65061400e+00        1.71801651e-05  24.9032  24.3843
0202-11-01_19:31:55.996000      2885.39        4.65943900e+00        1.84072767e-05  24.9032  24.3843
0202-11-01_19:31:56.207000      2885.60        4.67035400e+00        1.85133838e-05  24.9032  24.3843
0202-11-01_19:31:56.410000      2885.81        4.68053400e+00        1.99641756e-05  24.8685  24.4070
0202-11-01_19:31:56.600000      2886.00        4.68945600e+00        2.00522470e-05  24.8685  24.4070
