Repository: shortlab/2025-devitre-PhD

# 2025-devitre-PhD
Data repository for Alexis Devitre's PhD thesis

File: chapter 5/cold_vs_warm/20K/ffj23/Ic/2_pulses/Ic_2023-11-01_19-43-44409040_f23-pulse-6ms-1.txt
# Ic = 3.79 A, n = 22.22 , Tavg = 24.92 K, f23-pulse-6ms-1
#datetime                        t_s     iHTS_A                vHTS_V                tHTS_K  tTAR_K
0202-11-01_19:42:09.720000      476.73        4.93420400e-02       -8.06844500e-10  24.8895  24.3898
0202-11-01_19:42:09.914000      476.92        1.35522200e-02       -1.61256450e-09  24.8895  24.3898
0202-11-01_19:42:10.120000      477.13        2.25623800e-02       -4.27763450e-09  24.8895  24.3898
0202-11-01_19:42:10.316000      477.33        3.27079000e-02        3.53164550e-09  24.9511  24.4354
0202-11-01_19:42:10.508000      477.52        4.25491700e-02        6.75452550e-09  24.9511  24.4354
0202-11-01_19:42:10.710000      477.72        5.20550300e-02        6.94045550e-09  24.9511  24.4354
0202-11-01_19:42:10.914000      477.93        6.19452700e-02        4.94705500e-10  24.9511  24.4354
0202-11-01_19:42:11.105000      478.12        7.23683200e-02       -3.59587450e-09  24.9511  24.4354
0202-11-01_19:42:11.305000      478.32        8.16424300e-02       -2.97608450e-09  24.9511  24.4354
0202-11-01_19:42:11.496000      478.51        9.17894300e-02        1.22835500e-10  24.9441  24.4299
0202-11-01_19:42:11.700000      478.71        1.02451400e-01       -1.79849450e-09  24.9441  24.4299
0202-11-01_19:42:11.902000      478.91        1.12334200e-01       -1.73651450e-09  24.9441  24.4299
0202-11-01_19:42:12.094000      479.11        1.21340000e-01       -4.77346450e-09  24.9441  24.4299
0202-11-01_19:42:12.305000      479.32        1.32221600e-01       -9.73173450e-09  24.9633  24.3683
0202-11-01_19:42:12.496000      479.51        1.41815000e-01       -1.01036045e-08  24.9633  24.3683
0202-11-01_19:42:12.688000      479.70        1.51420300e-01       -8.24425450e-09  24.9633  24.3683
0202-11-01_19:42:12.895000      479.91        1.60989600e-01       -7.00468450e-09  24.9633  24.3683
0202-11-01_19:42:13.086000      480.10        1.71765900e-01       -7.25259450e-09  24.9633  24.3683
0202-11-01_19:42:13.277000      480.29        1.81543300e-01       -1.25827445e-08  24.9079  24.4721
0202-11-01_19:42:13.480000      480.49        1.91006100e-01       -1.17150445e-08  24.9079  24.4721
0202-11-01_19:42:13.684000      480.69        2.00902300e-01       -1.29546145e-08  24.9079  24.4721
0202-11-01_19:42:13.875000      480.89        2.11125000e-01       -8.86403450e-09  24.9079  24.4721
0202-11-01_19:42:14.080000      481.09        2.21243800e-01       -9.91767450e-09  24.9079  24.4721
0202-11-01_19:42:14.280000      481.29        2.30393500e-01       -1.45660545e-08  24.8991  24.3440
0202-11-01_19:42:14.473000      481.49        2.40963500e-01       -9.73187450e-09  24.8991  24.3440
0202-11-01_19:42:14.676000      481.69        2.50907200e-01       -8.18284450e-09  24.8991  24.3440
0202-11-01_19:42:14.880000      481.89        2.60742600e-01        6.79505500e-10  24.8991  24.3440
0202-11-01_19:42:15.070000      482.08        2.70971200e-01       -1.67596450e-09  24.8991  24.3440
0202-11-01_19:42:15.273000      482.29        2.80977200e-01        7.41195500e-10  24.8900  24.4534
0202-11-01_19:42:15.477000      482.49        2.90367300e-01        5.94355000e-11  24.8900  24.4534
0202-11-01_19:42:15.668000      482.68        3.00232300e-01       -1.11815450e-09  24.8900  24.4534
0202-11-01_19:42:15.870000      482.88        3.10824500e-01       -1.86189450e-09  24.8900  24.4534
0202-11-01_19:42:16.074000      483.09        3.20562700e-01       -7.31599450e-09  24.8900  24.4534
0202-11-01_19:42:16.266000      483.28        3.30172400e-01       -5.70455450e-09  24.9162  24.3763
0202-11-01_19:42:16.470000      483.48        3.40457400e-01       -7.81182450e-09  24.9162  24.3763
0202-11-01_19:42:16.668000      483.68        3.49990000e-01       -4.77488450e-09  24.9162  24.3763
0202-11-01_19:42:16.863000      483.87        3.60040500e-01       -3.41135450e-09  24.9162  24.3763
0202-11-01_19:42:17.062000      484.08        3.70374500e-01        1.05108550e-09  24.9162  24.3763
0202-11-01_19:42:17.258000      484.27        3.80008000e-01       -2.54450000e-12  24.9799  24.4048
0202-11-01_19:42:17.453000      484.46        3.89849300e-01        4.95572550e-09  24.9799  24.4048
0202-11-01_19:42:17.652000      484.67        4.00215200e-01        8.36453550e-09  24.9799  24.4048
0202-11-01_19:42:17.855000      484.87        4.09565200e-01        1.78472255e-08  24.9799  24.4048
0202-11-01_19:42:18.047000      485.06        4.19201600e-01        1.53680955e-08  24.9799  24.4048
0202-11-01_19:42:18.258000      485.27        4.29773100e-01        1.36946755e-08  25.0238  24.4289
0202-11-01_19:42:18.450000      485.46        4.39810300e-01        8.86036550e-09  25.0238  24.4289
0202-11-01_19:42:18.640000      485.65        4.48298000e-01        1.04717955e-08  25.0238  24.4289
0202-11-01_19:42:18.848000      485.86        4.59381500e-01        1.38186355e-08  25.0238  24.4289
0202-11-01_19:42:19.040000      486.05        4.69445400e-01        1.82810755e-08  25.0238  24.4289
0202-11-01_19:42:19.234000      486.25        4.78338200e-01        1.90248155e-08  24.9796  24.3836
0202-11-01_19:42:19.438000      486.45        4.89141200e-01        1.75373355e-08  24.9796  24.3836
0202-11-01_19:42:19.633000      486.64        4.99175400e-01        1.77232755e-08  24.9796  24.3836
0202-11-01_19:42:19.824000      486.84        5.08056500e-01        1.54300755e-08  24.9796  24.3836
0202-11-01_19:42:20.030000      487.04        5.18909900e-01        1.70415055e-08  24.9796  24.3836
0202-11-01_19:42:20.240000      487.25        5.28849100e-01        1.60498555e-08  24.9796  24.3836
0202-11-01_19:42:20.450000      487.46        5.38329700e-01        1.41285655e-08  24.9655  24.4268
0202-11-01_19:42:20.652000      487.66        5.48884900e-01        1.09058055e-08  24.9655  24.4268
0202-11-01_19:42:20.855000      487.87        5.58091200e-01        1.18976255e-08  24.9655  24.4268
0202-11-01_19:42:21.047000      488.06        5.68322800e-01        1.74137855e-08  24.9655  24.4268
0202-11-01_19:42:21.260000      488.27        5.78610800e-01        1.48726655e-08  24.9655  24.4268
0202-11-01_19:42:21.453000      488.47        5.88012800e-01        1.51825555e-08  24.9580  24.4229
0202-11-01_19:42:21.645000      488.66        5.97768000e-01        8.67482550e-09  24.9580  24.4229
0202-11-01_19:42:21.850000      488.86        6.08354300e-01        6.87745550e-09  24.9580  24.4229
0202-11-01_19:42:22.043000      489.06        6.18039700e-01        8.86076550e-09  24.9580  24.4229
0202-11-01_19:42:22.242000      489.25        6.27493600e-01        1.22075955e-08  24.9580  24.4229
0202-11-01_19:42:22.445000      489.46        6.37739600e-01        1.36950755e-08  24.9680  24.3711
0202-11-01_19:42:22.637000      489.65        6.47974100e-01        1.49346455e-08  24.9680  24.3711
0202-11-01_19:42:22.832000      489.84        6.57027300e-01        1.77856555e-08  24.9680  24.3711
0202-11-01_19:42:23.035000      490.05        6.67799100e-01        1.96450055e-08  24.9680  24.3711
0202-11-01_19:42:23.240000      490.25        6.77863000e-01        2.23720555e-08  24.9680  24.3711
0202-11-01_19:42:23.430000      490.44        6.86957800e-01        2.09465455e-08  24.9424  24.4691
0202-11-01_19:42:23.633000      490.65        6.97652400e-01        1.61742155e-08  24.9424  24.4691
0202-11-01_19:42:23.830000      490.84        7.07646500e-01        1.56783855e-08  24.9424  24.4691
0202-11-01_19:42:24.020000      491.03        7.16552400e-01        1.54304755e-08  24.9424  24.4691
0202-11-01_19:42:24.242000      491.25        7.27454900e-01        1.46867355e-08  24.9424  24.4691
0202-11-01_19:42:24.434000      491.45        7.37033400e-01        1.54304755e-08  24.8840  24.3434
0202-11-01_19:42:24.637000      491.65        7.46665400e-01        2.23100755e-08  24.8840  24.3434
0202-11-01_19:42:24.830000      491.84        7.57199800e-01        2.81360455e-08  24.8840  24.3434
0202-11-01_19:42:25.023000      492.03        7.66969800e-01        3.12349655e-08  24.8840  24.3434
0202-11-01_19:42:25.250000      492.26        7.76968400e-01        2.88797855e-08  24.8840  24.3434
0202-11-01_19:42:25.453000      492.46        7.86904700e-01        2.55949255e-08  24.9170  24.4644
0202-11-01_19:42:25.652000      492.67        7.96750500e-01        3.09870455e-08  24.9170  24.4644
0202-11-01_19:42:25.848000      492.86        8.06339500e-01        3.17307955e-08  24.9170  24.4644
0202-11-01_19:42:26.047000      493.06        8.16692800e-01        3.35901455e-08  24.9170  24.4644
0202-11-01_19:42:26.254000      493.26        8.27035700e-01        2.78881255e-08  24.9170  24.4644
0202-11-01_19:42:26.453000      493.47        8.36618700e-01        2.89417655e-08  24.8781  24.3778
0202-11-01_19:42:26.660000      493.67        8.46667800e-01        3.66890855e-08  24.8781  24.3778
0202-11-01_19:42:26.850000      493.86        8.56819200e-01        3.55734855e-08  24.8781  24.3778
0202-11-01_19:42:27.043000      494.06        8.65669100e-01        4.03458255e-08  24.8781  24.3778
0202-11-01_19:42:27.254000      494.27        8.76597800e-01        4.13374855e-08  24.8781  24.3778
0202-11-01_19:42:27.457000      494.47        8.86210500e-01        5.12540255e-08  24.9637  24.4045
0202-11-01_19:42:27.652000      494.66        8.95928500e-01        5.45388855e-08  24.9637  24.4045
0202-11-01_19:42:27.855000      494.87        9.04656700e-01        4.97665455e-08  24.9637  24.4045
0202-11-01_19:42:28.050000      495.06        9.16020700e-01        4.87129155e-08  24.9637  24.4045
0202-11-01_19:42:28.254000      495.26        9.25461200e-01        4.30728755e-08  24.9637  24.4045
0202-11-01_19:42:28.445000      495.46        9.36014900e-01        4.37546455e-08  24.9250  24.4210
0202-11-01_19:42:28.637000      495.65        9.46031300e-01        5.05102855e-08  24.9250  24.4210
0202-11-01_19:42:28.832000      495.84        9.55645900e-01        5.49727355e-08  24.9250  24.4210
0202-11-01_19:42:29.035000      496.05        9.65407000e-01        5.92492455e-08  24.9250  24.4210
0202-11-01_19:42:29.266000      496.28        9.75724700e-01        5.30514055e-08  24.9250  24.4210
0202-11-01_19:42:29.460000      496.47        9.84678400e-01        5.72659355e-08  24.9124  24.3697
0202-11-01_19:42:29.664000      496.68        9.95804900e-01        6.09226555e-08  24.9124  24.3697
0202-11-01_19:42:29.855000      496.87        1.00593600e+00        6.22242055e-08  24.9124  24.3697
0202-11-01_19:42:30.050000      497.06        1.01472500e+00        5.94351755e-08  24.9124  24.3697
0202-11-01_19:42:30.266000      497.28        1.02530600e+00        5.93731955e-08  24.9124  24.3697
0202-11-01_19:42:30.457000      497.47        1.03522700e+00        6.47033355e-08  24.8751  24.4146
0202-11-01_19:42:30.652000      497.66        1.04487500e+00        6.57569755e-08  24.8751  24.4146
0202-11-01_19:42:30.855000      497.87        1.05499800e+00        6.64387355e-08  24.8751  24.4146
0202-11-01_19:42:31.047000      498.06        1.06494800e+00        6.28439855e-08  24.8751  24.4146
0202-11-01_19:42:31.246000      498.26        1.07413600e+00        6.54470855e-08  24.8751  24.4146
0202-11-01_19:42:31.450000      498.46        1.08479100e+00        7.08392055e-08  24.9048  24.4134
0202-11-01_19:42:31.640000      498.65        1.09477600e+00        7.57354955e-08  24.9048  24.4134
0202-11-01_19:42:31.836000      498.85        1.10355400e+00        7.43099955e-08  24.9048  24.4134
0202-11-01_19:42:32.040000      499.05        1.11510400e+00        6.73684155e-08  24.9048  24.4134
0202-11-01_19:42:32.242000      499.25        1.12493300e+00        6.97235855e-08  24.9048  24.4134
0202-11-01_19:42:32.434000      499.45        1.13429900e+00        7.25750455e-08  24.9155  24.3560
0202-11-01_19:42:32.637000      499.65        1.14448900e+00        7.41258555e-08  24.9155  24.3560
0202-11-01_19:42:32.840000      499.85        1.15415600e+00        6.89214755e-08  24.9155  24.3560
0202-11-01_19:42:33.030000      500.04        1.16414100e+00        7.31369255e-08  24.9155  24.3560
0202-11-01_19:42:33.240000      500.25        1.17421800e+00        7.19593355e-08  24.9155  24.3560
0202-11-01_19:42:33.438000      500.45        1.18444100e+00        6.91083255e-08  24.9545  24.4566
0202-11-01_19:42:33.633000      500.65        1.19368400e+00        6.59474155e-08  24.9545  24.4566
0202-11-01_19:42:33.840000      500.85        1.20439300e+00        6.39021255e-08  24.9545  24.4566
0202-11-01_19:42:34.030000      501.04        1.21445800e+00        6.27865155e-08  24.9545  24.4566
0202-11-01_19:42:34.227000      501.24        1.22329900e+00        6.27245355e-08  24.9545  24.4566
0202-11-01_19:42:34.434000      501.45        1.23401500e+00        5.88818755e-08  24.9616  24.3349
0202-11-01_19:42:34.625000      501.64        1.24412200e+00        6.11750755e-08  24.9616  24.3349
0202-11-01_19:42:34.820000      501.83        1.25304600e+00        5.30558955e-08  24.9616  24.3349
0202-11-01_19:42:35.023000      502.03        1.26379700e+00        5.66506455e-08  24.9616  24.3349
0202-11-01_19:42:35.215000      502.23        1.27378100e+00        5.93777055e-08  24.9616  24.3349
0202-11-01_19:42:35.434000      502.45        1.28330700e+00        6.18568355e-08  24.9994  24.4514
0202-11-01_19:42:35.630000      502.64        1.29351900e+00        6.12370555e-08  24.9994  24.4514
0202-11-01_19:42:35.836000      502.85        1.30369700e+00        5.55350355e-08  24.9994  24.4514
0202-11-01_19:42:36.040000      503.05        1.31307200e+00        6.16089255e-08  24.9994  24.4514
0202-11-01_19:42:36.250000      503.26        1.32358400e+00        6.32203655e-08  24.9994  24.4514
0202-11-01_19:42:36.450000      503.46        1.33334100e+00        6.42739955e-08  24.9517  24.3748
0202-11-01_19:42:36.640000      503.65        1.34261700e+00        6.78687555e-08  24.9517  24.3748
0202-11-01_19:42:36.850000      503.86        1.35303600e+00        6.87984255e-08  24.9517  24.3748
0202-11-01_19:42:37.047000      504.06        1.36327500e+00        7.23931755e-08  24.9517  24.3748
0202-11-01_19:42:37.260000      504.27        1.37248700e+00        7.30749455e-08  24.9517  24.3748
0202-11-01_19:42:37.453000      504.47        1.38283500e+00        7.40665955e-08  24.9559  24.4089
0202-11-01_19:42:37.650000      504.66        1.39314800e+00        7.27650555e-08  24.9559  24.4089
0202-11-01_19:42:37.840000      504.85        1.40248000e+00        7.00999755e-08  24.9559  24.4089
0202-11-01_19:42:38.035000      505.05        1.41223700e+00        7.61738655e-08  24.9559  24.4089
0202-11-01_19:42:38.234000      505.25        1.42230100e+00        7.32608755e-08  24.9559  24.4089
0202-11-01_19:42:38.426000      505.44        1.43246700e+00        7.43142655e-08  24.9560  24.4255
0202-11-01_19:42:38.633000      505.64        1.44154700e+00        7.42513155e-08  24.9560  24.4255
0202-11-01_19:42:38.824000      505.84        1.45258400e+00        7.72255555e-08  24.9560  24.4255
0202-11-01_19:42:39.020000      506.03        1.46255200e+00        8.24312655e-08  24.9560  24.4255
0202-11-01_19:42:39.240000      506.25        1.47211400e+00        8.00760755e-08  24.9560  24.4255
0202-11-01_19:42:39.430000      506.44        1.48218100e+00        8.11916955e-08  24.9146  24.3762
0202-11-01_19:42:39.633000      506.65        1.49185100e+00        7.74110055e-08  24.9146  24.3762
0202-11-01_19:42:39.830000      506.84        1.50156200e+00        7.85266155e-08  24.9146  24.3762
0202-11-01_19:42:40.020000      507.03        1.51195200e+00        8.04479555e-08  24.9146  24.3762
0202-11-01_19:42:40.223000      507.24        1.52181300e+00        8.41666555e-08  24.9146  24.3762
0202-11-01_19:42:40.420000      507.43        1.53080500e+00        8.83192155e-08  24.9606  24.4164
0202-11-01_19:42:40.613000      507.63        1.54179500e+00        9.29675955e-08  24.9606  24.4164
0202-11-01_19:42:40.805000      507.82        1.55143000e+00        9.24717655e-08  24.9606  24.4164
0202-11-01_19:42:41.010000      508.02        1.56130900e+00        9.82357655e-08  24.9606  24.4164
0202-11-01_19:42:41.242000      508.26        1.57188200e+00        9.68722355e-08  24.9606  24.4164
0202-11-01_19:42:41.438000      508.45        1.58098200e+00        9.75539955e-08  24.9457  24.4109
0202-11-01_19:42:41.640000      508.65        1.59089900e+00        8.83192155e-08  24.9457  24.4109
0202-11-01_19:42:41.832000      508.85        1.60117300e+00        8.60879855e-08  24.9457  24.4109
0202-11-01_19:42:42.027000      509.04        1.61129400e+00        8.41046755e-08  24.9457  24.4109
0202-11-01_19:42:42.240000      509.25        1.62123900e+00        9.09842855e-08  24.9457  24.4109
0202-11-01_19:42:42.430000      509.44        1.63134000e+00        9.17900055e-08  24.8304  24.3640
0202-11-01_19:42:42.625000      509.64        1.64096600e+00        9.25957255e-08  24.8304  24.3640
0202-11-01_19:42:42.830000      509.84        1.65082000e+00        8.59640355e-08  24.8304  24.3640
0202-11-01_19:42:43.020000      510.03        1.66069000e+00        8.47244655e-08  24.8304  24.3640
0202-11-01_19:42:43.250000      510.26        1.67110500e+00        8.18114755e-08  24.8304  24.3640
0202-11-01_19:42:43.445000      510.46        1.68046700e+00        8.54682055e-08  24.9030  24.4633
0202-11-01_19:42:43.645000      510.66        1.69037800e+00        8.48484155e-08  24.9030  24.4633
0202-11-01_19:42:43.848000      510.86        1.70099400e+00        8.42906155e-08  24.9030  24.4633
0202-11-01_19:42:44.040000      511.05        1.71044300e+00        8.59640355e-08  24.9030  24.4633
0202-11-01_19:42:44.254000      511.27        1.71941000e+00        8.76994255e-08  24.9030  24.4633
0202-11-01_19:42:44.450000      511.46        1.73050000e+00        9.04264455e-08  24.8922  24.3374
0202-11-01_19:42:44.640000      511.65        1.74076700e+00        9.07362955e-08  24.8922  24.3374
0202-11-01_19:42:44.848000      511.86        1.74964800e+00        9.07982055e-08  24.8922  24.3374
0202-11-01_19:42:45.040000      512.05        1.76028200e+00        9.42070055e-08  24.8922  24.3374
0202-11-01_19:42:45.270000      512.28        1.77030700e+00        9.24096355e-08  24.8922  24.3374
0202-11-01_19:42:45.477000      512.49        1.78026700e+00        1.01024636e-07  24.9077  24.4586
0202-11-01_19:42:45.676000      512.69        1.79016600e+00        1.00156936e-07  24.9077  24.4586
0202-11-01_19:42:45.870000      512.88        1.79952300e+00        9.66861455e-08  24.9077  24.4586
0202-11-01_19:42:46.080000      513.09        1.80992300e+00        9.25335855e-08  24.9077  24.4586
0202-11-01_19:42:46.273000      513.29        1.82035600e+00        9.31533755e-08  24.9077  24.4586
0202-11-01_19:42:46.465000      513.48        1.82937800e+00        9.65621855e-08  24.9540  24.3670
0202-11-01_19:42:46.668000      513.68        1.83982600e+00        9.80496655e-08  24.9540  24.3670
0202-11-01_19:42:46.875000      513.89        1.84997200e+00        9.55705355e-08  24.9540  24.3670
0202-11-01_19:42:47.066000      514.08        1.85932900e+00        9.79257155e-08  24.9540  24.3670
0202-11-01_19:42:47.260000      514.28        1.86968500e+00        1.00466826e-07  24.9540  24.3670
0202-11-01_19:42:47.457000      514.47        1.87974900e+00        9.75538455e-08  24.9056  24.3966
0202-11-01_19:42:47.650000      514.66        1.88859300e+00        9.92272555e-08  24.9056  24.3966
0202-11-01_19:42:47.855000      514.87        1.89944500e+00        9.97230855e-08  24.9056  24.3966
0202-11-01_19:42:48.055000      515.07        1.90916100e+00        1.01892336e-07  24.9056  24.3966
0202-11-01_19:42:48.258000      515.27        1.91888300e+00        1.00776716e-07  24.9056  24.3966
0202-11-01_19:42:48.465000      515.48        1.92958000e+00        9.20377655e-08  24.8433  24.4177
0202-11-01_19:42:48.656000      515.67        1.93905200e+00        9.20997355e-08  24.8433  24.4177
0202-11-01_19:42:48.850000      515.86        1.94806100e+00        8.70794855e-08  24.8433  24.4177
0202-11-01_19:42:49.055000      516.07        1.95901600e+00        9.71819755e-08  24.8433  24.4177
0202-11-01_19:42:49.260000      516.27        1.96909200e+00        1.01396506e-07  24.8729  24.3657
0202-11-01_19:42:49.465000      516.48        1.97841500e+00        1.07036546e-07  24.8729  24.3657
0202-11-01_19:42:49.656000      516.67        1.98893300e+00        1.03379816e-07  24.8729  24.3657
0202-11-01_19:42:49.850000      516.86        1.99839200e+00        1.01272546e-07  24.8729  24.3657
0202-11-01_19:42:50.043000      517.05        2.00753400e+00        9.82356055e-08  24.8729  24.3657
0202-11-01_19:42:50.246000      517.26        2.01846200e+00        1.00652765e-07  24.8729  24.3657
0202-11-01_19:42:50.438000      517.45        2.02821200e+00        1.07160025e-07  24.9405  24.4124
0202-11-01_19:42:50.630000      517.64        2.03781300e+00        1.09080655e-07  24.9405  24.4124
0202-11-01_19:42:50.836000      517.85        2.04847800e+00        1.13108316e-07  24.9405  24.4124
0202-11-01_19:42:51.030000      518.04        2.05808000e+00        1.08893556e-07  24.9405  24.4124
0202-11-01_19:42:51.246000      518.26        2.06802900e+00        1.12240385e-07  24.9405  24.4124
0202-11-01_19:42:51.438000      518.45        2.07824700e+00        1.05360785e-07  24.9221  24.4026
0202-11-01_19:42:51.630000      518.64        2.08793900e+00        1.09451355e-07  24.9221  24.4026
0202-11-01_19:42:51.836000      518.85        2.09752500e+00        1.07777935e-07  24.9221  24.4026
0202-11-01_19:42:52.027000      519.04        2.10751800e+00        1.03935276e-07  24.9221  24.4026
0202-11-01_19:42:52.227000      519.24        2.11801300e+00        1.00340536e-07  24.9221  24.4026
0202-11-01_19:42:52.438000      519.45        2.12722100e+00        9.82952455e-08  24.9524  24.3578
0202-11-01_19:42:52.630000      519.64        2.13740800e+00        1.10071146e-07  24.9524  24.3578
0202-11-01_19:42:52.832000      519.85        2.14778200e+00        1.14161715e-07  24.9524  24.3578
0202-11-01_19:42:53.023000      520.04        2.15728700e+00        1.15897106e-07  24.9524  24.3578
0202-11-01_19:42:53.242000      520.26        2.16771100e+00        1.11372685e-07  24.9613  24.4579
0202-11-01_19:42:53.438000      520.45        2.17749700e+00        1.09823226e-07  24.9613  24.4579
0202-11-01_19:42:53.630000      520.64        2.18724400e+00        1.12240385e-07  24.9613  24.4579
0202-11-01_19:42:53.840000      520.85        2.19654200e+00        1.14657546e-07  24.9613  24.4579
0202-11-01_19:42:54.035000      521.05        2.20718200e+00        1.13665886e-07  24.9613  24.4579
0202-11-01_19:42:54.240000      521.25        2.21716700e+00        1.12798186e-07  24.9613  24.4579
0202-11-01_19:42:54.434000      521.45        2.22664600e+00        1.10443016e-07  24.9515  24.3411
0202-11-01_19:42:54.625000      521.64        2.23700000e+00        1.11248726e-07  24.9515  24.3411
0202-11-01_19:42:54.816000      521.83        2.24719900e+00        1.12798186e-07  24.9515  24.3411
0202-11-01_19:42:55.023000      522.03        2.25588800e+00        1.13603905e-07  24.9515  24.3411
0202-11-01_19:42:55.230000      522.24        2.26713800e+00        1.12550276e-07  24.9254  24.4543
0202-11-01_19:42:55.420000      522.43        2.27683700e+00        1.12922146e-07  24.9254  24.4543
0202-11-01_19:42:55.617000      522.63        2.28568400e+00        1.19119985e-07  24.9254  24.4543
0202-11-01_19:42:55.810000      522.82        2.29672600e+00        1.22094945e-07  24.9254  24.4543
0202-11-01_19:42:56             523.01        2.30630600e+00        1.23086605e-07  24.9254  24.4543
0202-11-01_19:42:56.234000      523.25        2.31652800e+00        1.18376246e-07  24.9254  24.4543
0202-11-01_19:42:56.438000      523.45        2.32659800e+00        1.22528835e-07  24.9038  24.3712
0202-11-01_19:42:56.640000      523.65        2.33633300e+00        1.29284555e-07  24.9038  24.3712
0202-11-01_19:42:56.844000      523.86        2.34585300e+00        1.33065296e-07  24.9038  24.3712
0202-11-01_19:42:57.047000      524.06        2.35593100e+00        1.26185716e-07  24.9038  24.3712
0202-11-01_19:42:57.242000      524.25        2.36615000e+00        1.23458666e-07  24.9038  24.3712
0202-11-01_19:42:57.450000      524.46        2.37537800e+00        1.24016466e-07  24.8805  24.4050
0202-11-01_19:42:57.640000      524.65        2.38597900e+00        1.25132076e-07  24.8805  24.4050
0202-11-01_19:42:57.832000      524.85        2.39553100e+00        1.24574276e-07  24.8805  24.4050
0202-11-01_19:42:58.040000      525.05        2.40517700e+00        1.23272725e-07  24.8805  24.4050
0202-11-01_19:42:58.234000      525.25        2.41575700e+00        1.23768556e-07  24.8805  24.4050
0202-11-01_19:42:58.426000      525.44        2.42551200e+00        1.22590966e-07  24.8867  24.4214
0202-11-01_19:42:58.630000      525.64        2.43468100e+00        1.24388335e-07  24.8867  24.4214
0202-11-01_19:42:58.824000      525.84        2.44569200e+00        1.26557586e-07  24.8867  24.4214
0202-11-01_19:42:59.027000      526.04        2.45549200e+00        1.25070105e-07  24.8867  24.4214
0202-11-01_19:42:59.246000      526.26        2.46530800e+00        1.19368085e-07  24.8867  24.4214
0202-11-01_19:42:59.445000      526.46        2.47527100e+00        1.18934246e-07  24.8657  24.3785
0202-11-01_19:42:59.637000      526.65        2.48509900e+00        1.24264386e-07  24.8657  24.3785
0202-11-01_19:42:59.840000      526.85        2.49434500e+00        1.29966395e-07  24.8657  24.3785
0202-11-01_19:43:00.043000      527.05        2.50515700e+00        1.25813846e-07  24.8657  24.3785
0202-11-01_19:43:00.240000      527.25        2.51488600e+00        1.20111826e-07  24.8657  24.3785
0202-11-01_19:43:00.440000      527.45        2.52406800e+00        1.16331146e-07  24.8978  24.4226
0202-11-01_19:43:00.640000      527.65        2.53469700e+00        1.17446755e-07  24.8978  24.4226
0202-11-01_19:43:00.836000      527.85        2.54428700e+00        1.19616006e-07  24.8978  24.4226
0202-11-01_19:43:01.035000      528.05        2.55350500e+00        1.20483695e-07  24.8978  24.4226
0202-11-01_19:43:01.240000      528.25        2.56450900e+00        1.12984316e-07  24.8978  24.4226
0202-11-01_19:43:01.430000      528.44        2.57469300e+00        1.11248916e-07  24.9421  24.4079
0202-11-01_19:43:01.633000      528.65        2.58366900e+00        1.09823416e-07  24.9421  24.4079
0202-11-01_19:43:01.836000      528.85        2.59431900e+00        1.11310896e-07  24.9421  24.4079
0202-11-01_19:43:02.027000      529.04        2.60468900e+00        1.15587405e-07  24.9421  24.4079
0202-11-01_19:43:02.230000      529.24        2.61321700e+00        1.13542115e-07  24.9421  24.4079
0202-11-01_19:43:02.434000      529.45        2.62419400e+00        1.15712515e-07  24.9000  24.3565
0202-11-01_19:43:02.630000      529.64        2.63409700e+00        1.17077196e-07  24.9000  24.3565
0202-11-01_19:43:02.836000      529.85        2.64303900e+00        1.13421626e-07  24.9000  24.3565
0202-11-01_19:43:03.030000      530.04        2.65383000e+00        1.11066826e-07  24.9000  24.3565
0202-11-01_19:43:03.227000      530.24        2.66381000e+00        1.04063266e-07  24.9000  24.3565
0202-11-01_19:43:03.434000      530.44        2.67299300e+00        1.02885666e-07  24.8788  24.4495
0202-11-01_19:43:03.625000      530.64        2.68413300e+00        1.10323085e-07  24.8788  24.4495
0202-11-01_19:43:03.816000      530.83        2.69381300e+00        1.13112115e-07  24.8788  24.4495
0202-11-01_19:43:04.023000      531.04        2.70320700e+00        1.17202696e-07  24.8788  24.4495
0202-11-01_19:43:04.223000      531.23        2.71379500e+00        1.11438695e-07  24.8788  24.4495
0202-11-01_19:43:04.414000      531.43        2.72361400e+00        1.08773626e-07  24.8856  24.3312
0202-11-01_19:43:04.610000      531.62        2.73319000e+00        1.12740246e-07  24.8856  24.3312
0202-11-01_19:43:04.800000      531.81        2.74316600e+00        1.14599596e-07  24.8856  24.3312
0202-11-01_19:43:05.004000      532.02        2.75321100e+00        1.16520936e-07  24.8856  24.3312
0202-11-01_19:43:05.240000      532.25        2.76334700e+00        1.14413666e-07  24.8856  24.3312
0202-11-01_19:43:05.430000      532.44        2.77337500e+00        1.17202696e-07  24.9114  24.4539
0202-11-01_19:43:05.620000      532.63        2.78320200e+00        1.20611506e-07  24.9114  24.4539
0202-11-01_19:43:05.830000      532.84        2.79208600e+00        1.19124026e-07  24.9114  24.4539
0202-11-01_19:43:06.020000      533.03        2.80294200e+00        1.17512586e-07  24.9114  24.4539
0202-11-01_19:43:06.246000      533.26        2.81301300e+00        1.14227725e-07  24.9114  24.4539
0202-11-01_19:43:06.450000      533.46        2.82295700e+00        1.15839166e-07  24.9179  24.3631
0202-11-01_19:43:06.652000      533.67        2.83270600e+00        1.16582906e-07  24.9179  24.3631
0202-11-01_19:43:06.848000      533.86        2.84238700e+00        1.11562656e-07  24.9179  24.3631
0202-11-01_19:43:07.040000      534.05        2.85218800e+00        1.13855856e-07  24.9179  24.3631
0202-11-01_19:43:07.258000      534.27        2.86246900e+00        1.20611506e-07  24.9179  24.3631
0202-11-01_19:43:07.450000      534.46        2.87223000e+00        1.16396976e-07  24.9714  24.3976
0202-11-01_19:43:07.640000      534.65        2.88204000e+00        1.16025105e-07  24.9714  24.3976
0202-11-01_19:43:07.840000      534.85        2.89223600e+00        1.13793876e-07  24.9714  24.3976
0202-11-01_19:43:08.030000      535.04        2.90269300e+00        1.13669926e-07  24.9714  24.3976
0202-11-01_19:43:08.230000      535.24        2.91131500e+00        1.18256326e-07  24.9714  24.3976
0202-11-01_19:43:08.438000      535.45        2.92222100e+00        1.16831736e-07  24.9486  24.4171
0202-11-01_19:43:08.633000      535.64        2.93205400e+00        1.21729245e-07  24.9486  24.4171
0202-11-01_19:43:08.824000      535.84        2.94109300e+00        1.16771886e-07  24.9486  24.4171
0202-11-01_19:43:09.030000      536.04        2.95153400e+00        1.19932785e-07  24.9486  24.4171
0202-11-01_19:43:09.230000      536.24        2.96195700e+00        1.19498936e-07  24.9486  24.4171
0202-11-01_19:43:09.420000      536.43        2.97111700e+00        1.19498936e-07  24.9729  24.3720
0202-11-01_19:43:09.617000      536.63        2.98184300e+00        1.16833856e-07  24.9729  24.3720
0202-11-01_19:43:09.812000      536.82        2.99196200e+00        1.17887495e-07  24.9729  24.3720
0202-11-01_19:43:10.004000      537.02        3.00086800e+00        1.17453646e-07  24.9729  24.3720
0202-11-01_19:43:10.230000      537.24        3.01166800e+00        1.18817175e-07  24.9729  24.3720
0202-11-01_19:43:10.426000      537.44        3.02112500e+00        1.14974506e-07  24.9142  24.4133
0202-11-01_19:43:10.637000      537.65        3.03109700e+00        1.16276056e-07  24.9142  24.4133
0202-11-01_19:43:10.830000      537.84        3.04117200e+00        1.14974506e-07  24.9142  24.4133
0202-11-01_19:43:11.030000      538.04        3.05123900e+00        1.16028136e-07  24.9142  24.4133
0202-11-01_19:43:11.240000      538.25        3.06151100e+00        1.16090116e-07  24.9142  24.4133
0202-11-01_19:43:11.434000      538.45        3.07103000e+00        1.15284395e-07  24.9100  24.4129
0202-11-01_19:43:11.630000      538.64        3.08095600e+00        1.20986415e-07  24.9100  24.4129
0202-11-01_19:43:11.820000      538.83        3.08993500e+00        1.20242676e-07  24.9100  24.4129
0202-11-01_19:43:12.027000      539.04        3.10089100e+00        1.22102036e-07  24.9100  24.4129
0202-11-01_19:43:12.242000      539.26        3.11099900e+00        1.16771886e-07  24.9100  24.4129
0202-11-01_19:43:12.450000      539.46        3.12054700e+00        1.17267705e-07  24.9298  24.3670
0202-11-01_19:43:12.640000      539.65        3.13083200e+00        1.18135405e-07  24.9298  24.3670
0202-11-01_19:43:12.832000      539.85        3.14019800e+00        1.24581176e-07  24.9298  24.3670
0202-11-01_19:43:13.027000      540.04        3.15021000e+00        1.22845776e-07  24.9298  24.3670
0202-11-01_19:43:13.242000      540.25        3.16056300e+00        1.25820746e-07  24.9298  24.3670
0202-11-01_19:43:13.440000      540.46        3.17002900e+00        1.25882725e-07  24.9488  24.4619
0202-11-01_19:43:13.645000      540.66        3.18008200e+00        1.25696786e-07  24.9488  24.4619
0202-11-01_19:43:13.848000      540.86        3.19043200e+00        1.24581176e-07  24.9488  24.4619
0202-11-01_19:43:14.050000      541.06        3.19978500e+00        1.22721815e-07  24.9488  24.4619
0202-11-01_19:43:14.242000      541.26        3.20947500e+00        1.25634965e-07  24.8978  24.3390
0202-11-01_19:43:14.453000      541.46        3.22016100e+00        1.22970345e-07  24.8978  24.3390
0202-11-01_19:43:14.645000      541.66        3.22961400e+00        1.20429836e-07  24.8978  24.3390
0202-11-01_19:43:14.840000      541.85        3.23951700e+00        1.23033236e-07  24.8978  24.3390
0202-11-01_19:43:15.043000      542.05        3.24969300e+00        1.21359815e-07  24.8978  24.3390
0202-11-01_19:43:15.246000      542.26        3.25963500e+00        1.21731686e-07  24.8978  24.3390
0202-11-01_19:43:15.438000      542.45        3.26912900e+00        1.24954575e-07  24.9091  24.4599
0202-11-01_19:43:15.640000      542.65        3.27962900e+00        1.25760295e-07  24.9091  24.4599
0202-11-01_19:43:15.844000      542.85        3.28967100e+00        1.30346705e-07  24.9091  24.4599
0202-11-01_19:43:16.035000      543.05        3.29847700e+00        1.27805586e-07  24.9091  24.4599
0202-11-01_19:43:16.254000      543.27        3.30949700e+00        1.27991526e-07  24.9091  24.4599
0202-11-01_19:43:16.450000      543.46        3.31914800e+00        1.30036816e-07  24.8885  24.3766
0202-11-01_19:43:16.640000      543.65        3.32849300e+00        1.24892595e-07  24.8885  24.3766
0202-11-01_19:43:16.848000      543.86        3.33927000e+00        1.26256126e-07  24.8885  24.3766
0202-11-01_19:43:17.040000      544.05        3.34908100e+00        1.24954575e-07  24.8885  24.3766
0202-11-01_19:43:17.254000      544.26        3.35880700e+00        1.23776985e-07  24.8885  24.3766
0202-11-01_19:43:17.457000      544.47        3.36887400e+00        1.27061846e-07  24.8808  24.4097
0202-11-01_19:43:17.660000      544.67        3.37876100e+00        1.24768636e-07  24.8808  24.4097
0202-11-01_19:43:17.850000      544.87        3.38829900e+00        1.27929546e-07  24.8808  24.4097
0202-11-01_19:43:18.055000      545.07        3.39844700e+00        1.24396766e-07  24.8808  24.4097
0202-11-01_19:43:18.258000      545.27        3.40905500e+00        1.27743605e-07  24.8808  24.4097
0202-11-01_19:43:18.450000      545.46        3.41789900e+00        1.26566015e-07  24.9083  24.4217
0202-11-01_19:43:18.652000      545.67        3.42868300e+00        1.27991526e-07  24.9083  24.4217
0202-11-01_19:43:18.855000      545.87        3.43856000e+00        1.31896166e-07  24.9083  24.4217
0202-11-01_19:43:19.050000      546.06        3.44822900e+00        1.31276386e-07  24.9083  24.4217
0202-11-01_19:43:19.260000      546.27        3.45895500e+00        1.35738835e-07  24.9083  24.4217
0202-11-01_19:43:19.453000      546.47        3.46844600e+00        1.35490925e-07  24.9208  24.3770
0202-11-01_19:43:19.645000      546.66        3.47735900e+00        1.35676855e-07  24.9208  24.3770
0202-11-01_19:43:19.848000      546.86        3.48827800e+00        1.33321676e-07  24.9208  24.3770
0202-11-01_19:43:20.050000      547.06        3.49833000e+00        1.31896166e-07  24.9208  24.3770
0202-11-01_19:43:20.250000      547.26        3.50775800e+00        1.39147275e-07  24.9208  24.3770
0202-11-01_19:43:20.457000      547.47        3.51802000e+00        1.41067465e-07  24.9377  24.4123
0202-11-01_19:43:20.652000      547.67        3.52799600e+00        1.49618976e-07  24.9377  24.4123
0202-11-01_19:43:20.848000      547.86        3.53716500e+00        1.51911415e-07  24.9377  24.4123
0202-11-01_19:43:21.050000      548.06        3.54807200e+00        1.55940016e-07  24.9377  24.4123
0202-11-01_19:43:21.250000      548.26        3.55781200e+00        1.57985306e-07  24.9377  24.4123
0202-11-01_19:43:21.445000      548.46        3.56690100e+00        1.51973386e-07  24.8938  24.4015
0202-11-01_19:43:21.650000      548.66        3.57770900e+00        1.56497816e-07  24.8938  24.4015
0202-11-01_19:43:21.850000      548.86        3.58716200e+00        1.55134296e-07  24.8938  24.4015
0202-11-01_19:43:22.043000      549.05        3.59680800e+00        1.61642036e-07  24.8938  24.4015
0202-11-01_19:43:22.254000      549.27        3.60739900e+00        1.60836316e-07  24.8938  24.4015
0202-11-01_19:43:22.445000      549.46        3.61690700e+00        1.59224875e-07  24.8782  24.3647
0202-11-01_19:43:22.640000      549.65        3.62656600e+00        1.61270156e-07  24.8782  24.3647
0202-11-01_19:43:22.848000      549.86        3.63699300e+00        1.68769555e-07  24.8782  24.3647
0202-11-01_19:43:23.040000      550.05        3.64715200e+00        1.74595536e-07  24.8782  24.3647
0202-11-01_19:43:23.254000      550.27        3.65655700e+00        1.88478706e-07  24.8782  24.3647
0202-11-01_19:43:23.457000      550.47        3.66682900e+00        1.87425076e-07  24.8604  24.4507
0202-11-01_19:43:23.660000      550.67        3.67695100e+00        1.94862496e-07  24.8604  24.4507
0202-11-01_19:43:23.850000      550.86        3.68623100e+00        1.94056776e-07  24.8604  24.4507
0202-11-01_19:43:24.055000      551.07        3.69663900e+00        2.04159266e-07  24.8604  24.4507
0202-11-01_19:43:24.258000      551.27        3.70625800e+00        2.13022185e-07  24.9176  24.3292
0202-11-01_19:43:24.450000      551.46        3.71596500e+00        2.21265316e-07  24.9176  24.3292
0202-11-01_19:43:24.652000      551.66        3.72612700e+00        2.25169965e-07  24.9176  24.3292
0202-11-01_19:43:24.850000      551.87        3.73631200e+00        2.37069826e-07  24.9176  24.3292
0202-11-01_19:43:25.047000      552.06        3.74574100e+00        2.47792106e-07  24.9176  24.3292
0202-11-01_19:43:25.254000      552.27        3.75632700e+00        2.67253346e-07  24.9176  24.3292
0202-11-01_19:43:25.450000      552.46        3.76614300e+00        2.77913645e-07  24.8978  24.4488
0202-11-01_19:43:25.640000      552.65        3.77560500e+00        2.85103146e-07  24.8978  24.4488
0202-11-01_19:43:25.848000      552.86        3.78528700e+00        3.02147225e-07  24.8978  24.4488
0202-11-01_19:43:26.040000      553.05        3.79573500e+00        3.14852806e-07  24.8978  24.4488
0202-11-01_19:43:26.270000      553.28        3.80599800e+00        3.39458015e-07  24.8978  24.4488
0202-11-01_19:43:26.465000      553.48        3.81600400e+00        3.50179915e-07  24.9551  24.3655
0202-11-01_19:43:26.670000      553.69        3.82554200e+00        3.65550195e-07  24.9551  24.3655
0202-11-01_19:43:26.867000      553.88        3.83498900e+00        3.86436685e-07  24.9551  24.3655
0202-11-01_19:43:27.062000      554.07        3.84520600e+00        4.04410435e-07  24.9551  24.3655
0202-11-01_19:43:27.270000      554.28        3.85532900e+00        4.23809695e-07  24.9806  24.4026
0202-11-01_19:43:27.460000      554.48        3.86507900e+00        4.35213725e-07  24.9806  24.4026
0202-11-01_19:43:27.656000      554.67        3.87556600e+00        4.54179135e-07  24.9806  24.4026
0202-11-01_19:43:27.863000      554.88        3.88520200e+00        4.70107596e-07  24.9806  24.4026
0202-11-01_19:43:28.060000      555.07        3.89478400e+00        5.01468696e-07  24.9806  24.4026
0202-11-01_19:43:28.260000      555.27        3.90533500e+00        5.22107516e-07  24.9806  24.4026
0202-11-01_19:43:28.465000      555.48        3.91537900e+00        5.54398296e-07  24.9519  24.4173
0202-11-01_19:43:28.660000      555.67        3.92468900e+00        5.73549635e-07  24.9519  24.4173
0202-11-01_19:43:28.850000      555.86        3.93502500e+00        6.00510255e-07  24.9519  24.4173
0202-11-01_19:43:29.050000      556.06        3.94493300e+00        6.26913075e-07  24.9519  24.4173
0202-11-01_19:43:29.246000      556.26        3.95467900e+00        6.59141876e-07  25.0032  24.3708
0202-11-01_19:43:29.450000      556.46        3.96443100e+00        6.91990455e-07  25.0032  24.3708
0202-11-01_19:43:29.650000      556.66        3.97482000e+00        7.39527926e-07  25.0032  24.3708
0202-11-01_19:43:29.844000      556.86        3.98492900e+00        7.79627976e-07  25.0032  24.3708
0202-11-01_19:43:30.047000      557.06        3.99361700e+00        8.17186926e-07  25.0032  24.3708
0202-11-01_19:43:30.250000      557.26        4.00490900e+00        8.72471695e-07  25.0032  24.3708
0202-11-01_19:43:30.440000      557.45        4.01467600e+00        9.09906685e-07  24.9613  24.4178
0202-11-01_19:43:30.645000      557.66        4.02376200e+00        9.51494226e-07  24.9613  24.4178
0202-11-01_19:43:30.848000      557.86        4.03431400e+00        1.00634516e-06  24.9613  24.4178
0202-11-01_19:43:31.040000      558.05        4.04434200e+00        1.05251910e-06  24.9613  24.4178
0202-11-01_19:43:31.250000      558.26        4.05335700e+00        1.12267871e-06  24.9613  24.4178
0202-11-01_19:43:31.445000      558.46        4.06443400e+00        1.17622809e-06  24.9653  24.4064
0202-11-01_19:43:31.637000      558.65        4.07442900e+00        1.23275244e-06  24.9653  24.4064
0202-11-01_19:43:31.844000      558.86        4.08403400e+00        1.31505982e-06  24.9653  24.4064
0202-11-01_19:43:32.035000      559.05        4.09363200e+00        1.37672838e-06  24.9653  24.4064
0202-11-01_19:43:32.258000      559.27        4.10393600e+00        1.44366493e-06  24.9653  24.4064
0202-11-01_19:43:32.453000      559.47        4.11332500e+00        1.52578570e-06  24.9434  24.3726
0202-11-01_19:43:32.645000      559.66        4.12383700e+00        1.59569687e-06  24.9434  24.3726
0202-11-01_19:43:32.836000      559.85        4.13361600e+00        1.66331500e-06  24.9434  24.3726
0202-11-01_19:43:33.035000      560.05        4.14313600e+00        1.76328621e-06  24.9434  24.3726
0202-11-01_19:43:33.240000      560.25        4.15362900e+00        1.84305245e-06  24.9434  24.3726
0202-11-01_19:43:33.430000      560.44        4.16331000e+00        1.92628948e-06  24.9152  24.4571
0202-11-01_19:43:33.625000      560.64        4.17278200e+00        2.04547400e-06  24.9152  24.4571
0202-11-01_19:43:33.816000      560.83        4.18356800e+00        2.13974319e-06  24.9152  24.4571
0202-11-01_19:43:34.010000      561.02        4.19381100e+00        2.23810296e-06  24.9152  24.4571
0202-11-01_19:43:34.230000      561.24        4.20339100e+00        2.37408364e-06  24.9152  24.4571
0202-11-01_19:43:34.426000      561.44        4.21348400e+00        2.47684387e-06  24.8755  24.3381
0202-11-01_19:43:34.617000      561.63        4.22340400e+00        2.58419051e-06  24.8755  24.3381
0202-11-01_19:43:34.820000      561.83        4.23221100e+00        2.73659547e-06  24.8755  24.3381
0202-11-01_19:43:35.010000      562.02        4.24296500e+00        2.81970855e-06  24.8755  24.3381
0202-11-01_19:43:35.234000      562.25        4.25328100e+00        3.00099545e-06  24.8755  24.3381
0202-11-01_19:43:35.445000      562.46        4.26288400e+00        3.13207983e-06  24.9157  24.4624
0202-11-01_19:43:35.640000      562.65        4.27265600e+00        3.31689951e-06  24.9157  24.4624
0202-11-01_19:43:35.832000      562.85        4.28286700e+00        3.45058698e-06  24.9157  24.4624
0202-11-01_19:43:36.035000      563.05        4.29170500e+00        3.59970708e-06  24.9157  24.4624
0202-11-01_19:43:36.240000      563.25        4.30253300e+00        3.80466975e-06  24.9157  24.4624
0202-11-01_19:43:36.434000      563.45        4.31242800e+00        3.96531784e-06  24.9364  24.3657
0202-11-01_19:43:36.640000      563.65        4.32152100e+00        4.13018046e-06  24.9364  24.3657
0202-11-01_19:43:36.836000      563.85        4.33226000e+00        4.36173187e-06  24.9364  24.3657
0202-11-01_19:43:37.030000      564.04        4.34183200e+00        4.54642759e-06  24.9364  24.3657
0202-11-01_19:43:37.250000      564.26        4.35183600e+00        4.79620066e-06  24.9364  24.3657
0202-11-01_19:43:37.450000      564.46        4.36250700e+00        4.99800243e-06  24.9146  24.4105
0202-11-01_19:43:37.652000      564.67        4.37180800e+00        5.18734653e-06  24.9146  24.4105
0202-11-01_19:43:37.848000      564.86        4.38161200e+00        5.46686924e-06  24.9146  24.4105
0202-11-01_19:43:38.040000      565.05        4.39199900e+00        5.68899993e-06  24.9146  24.4105
0202-11-01_19:43:38.250000      565.26        4.40216600e+00        5.93195524e-06  24.9146  24.4105
0202-11-01_19:43:38.450000      565.46        4.41172800e+00        6.25820917e-06  24.9348  24.4185
0202-11-01_19:43:38.640000      565.65        4.42177100e+00        6.50971723e-06  24.9348  24.4185
0202-11-01_19:43:38.832000      565.85        4.43181500e+00        6.76940661e-06  24.9348  24.4185
0202-11-01_19:43:39.040000      566.05        4.44086300e+00        7.13762031e-06  24.9348  24.4185
0202-11-01_19:43:39.258000      566.27        4.45183400e+00        7.42643981e-06  24.9348  24.4185
0202-11-01_19:43:39.460000      566.47        4.46131200e+00        7.80537591e-06  24.8994  24.3770
0202-11-01_19:43:39.652000      566.67        4.47096900e+00        8.09016671e-06  24.8994  24.3770
0202-11-01_19:43:39.860000      566.87        4.48144400e+00        8.49798471e-06  24.8994  24.3770
0202-11-01_19:43:40.050000      567.06        4.49089800e+00        8.82585051e-06  24.8994  24.3770
0202-11-01_19:43:40.250000      567.26        4.50101200e+00        9.16666991e-06  24.8994  24.3770
0202-11-01_19:43:40.445000      567.46        4.51147700e+00        9.62785131e-06  24.8956  24.4283
0202-11-01_19:43:40.637000      567.65        4.52122500e+00        9.99730471e-06  24.8956  24.4283
0202-11-01_19:43:40.832000      567.84        4.52982200e+00        1.03722121e-05  24.8956  24.4283
0202-11-01_19:43:41.027000      568.04        4.54111500e+00        1.08059991e-05  24.8956  24.4283
0202-11-01_19:43:41.234000      568.25        4.55094100e+00        1.12593712e-05  24.8956  24.4283
0202-11-01_19:43:41.438000      568.45        4.56027700e+00        1.18686811e-05  24.8850  24.4092
0202-11-01_19:43:41.630000      568.64        4.57063000e+00        1.23089138e-05  24.8850  24.4092
0202-11-01_19:43:41.824000      568.83        4.58067900e+00        1.27612942e-05  24.8850  24.4092
0202-11-01_19:43:42.027000      569.04        4.59028100e+00        1.34185754e-05  24.8850  24.4092
0202-11-01_19:43:42.227000      569.24        4.60030600e+00        1.39021930e-05  24.8850  24.4092
0202-11-01_19:43:42.418000      569.43        4.61080800e+00        1.52550579e-05  24.8957  24.3774
0202-11-01_19:43:42.613000      569.63        4.62045500e+00        1.54148383e-05  24.8957  24.3774
0202-11-01_19:43:42.810000      569.82        4.63033800e+00        1.57371880e-05  24.8957  24.3774
0202-11-01_19:43:43             570.01        4.64059900e+00        1.71863054e-05  24.8957  24.3774
0202-11-01_19:43:43.230000      570.24        4.65041500e+00        1.73796161e-05  24.8957  24.3774
0202-11-01_19:43:43.434000      570.45        4.66045500e+00        1.86188745e-05  24.9167  24.4592
0202-11-01_19:43:43.630000      570.64        4.66999600e+00        1.87546073e-05  24.9167  24.4592
0202-11-01_19:43:43.820000      570.83        4.67996200e+00        1.99759540e-05  24.9167  24.4592
0202-11-01_19:43:44.023000      571.04        4.68919500e+00        2.02092407e-05  24.9167  24.4592
