Repository: shortlab/2025-devitre-PhD

# 2025-devitre-PhD
Data repository for Alexis Devitre's PhD thesis

File: chapter 5/cold_vs_warm/20K/ffj23/Ic/2_pulses/Ic_2023-11-01_19-45-24331822_f23-pulse-6ms-1.txt
# Ic = 3.75 A, n = 20.99 , Tavg = 24.93 K, f23-pulse-6ms-1
#datetime                        t_s     iHTS_A                vHTS_V                tHTS_K  tTAR_K
0202-11-01_19:43:49.390000      576.40        5.15409400e-02        3.24457000e-09  24.8851  24.3679
0202-11-01_19:43:49.586000      576.60        1.34909000e-02        8.14087000e-09  24.8851  24.3679
0202-11-01_19:43:49.777000      576.79        2.31332700e-02        4.42216000e-09  24.8851  24.3679
0202-11-01_19:43:49.970000      576.98        3.27014400e-02        3.43051000e-09  24.8851  24.3679
0202-11-01_19:43:50.207000      577.22        4.22500200e-02       -5.24629000e-09  24.8851  24.3679
0202-11-01_19:43:50.418000      577.43        5.27873200e-02        2.00538000e-09  24.8926  24.4155
0202-11-01_19:43:50.610000      577.62        6.17692600e-02        2.37735000e-09  24.8926  24.4155
0202-11-01_19:43:50.812000      577.82        7.25751900e-02        1.81954000e-09  24.8926  24.4155
0202-11-01_19:43:51.010000      578.03        8.23036500e-02        4.73253000e-09  24.8926  24.4155
0202-11-01_19:43:51.242000      578.26        9.16343500e-02        3.12109000e-09  24.8926  24.4155
0202-11-01_19:43:51.438000      578.45        1.02259800e-01        8.82311000e-09  24.9585  24.4003
0202-11-01_19:43:51.630000      578.64        1.11825000e-01        4.23670000e-09  24.9585  24.4003
0202-11-01_19:43:51.832000      578.84        1.21461400e-01        7.58354000e-09  24.9585  24.4003
0202-11-01_19:43:52.023000      579.04        1.32248100e-01        3.49296000e-09  24.9585  24.4003
0202-11-01_19:43:52.250000      579.26        1.42314900e-01        2.31537000e-09  24.9585  24.4003
0202-11-01_19:43:52.453000      579.47        1.51633700e-01       -1.21740000e-09  24.9605  24.3728
0202-11-01_19:43:52.650000      579.66        1.61788100e-01        4.73253000e-09  24.9605  24.3728
0202-11-01_19:43:52.844000      579.86        1.71550700e-01        8.63717000e-09  24.9605  24.3728
0202-11-01_19:43:53.040000      580.05        1.80862600e-01        7.33562000e-09  24.9605  24.3728
0202-11-01_19:43:53.250000      580.26        1.91658100e-01        2.87318000e-09  24.9605  24.3728
0202-11-01_19:43:53.440000      580.45        2.01166900e-01       -2.70488000e-09  25.0067  24.4559
0202-11-01_19:43:53.633000      580.65        2.11103200e-01        7.65910000e-10  25.0067  24.4559
0202-11-01_19:43:53.840000      580.85        2.20947400e-01       -9.69490000e-10  25.0067  24.4559
0202-11-01_19:43:54.035000      581.05        2.31401600e-01        2.21700000e-11  25.0067  24.4559
0202-11-01_19:43:54.234000      581.25        2.41367500e-01        1.50965000e-09  25.0067  24.4559
0202-11-01_19:43:54.440000      581.45        2.50852600e-01        6.03408000e-09  24.9765  24.3390
0202-11-01_19:43:54.633000      581.65        2.61006200e-01        4.79451000e-09  24.9765  24.3390
0202-11-01_19:43:54.830000      581.84        2.71245200e-01        1.94350000e-09  24.9765  24.3390
0202-11-01_19:43:55.030000      582.04        2.80803000e-01        8.41500000e-11  24.9765  24.3390
0202-11-01_19:43:55.230000      582.24        2.90639800e-01       -6.29963000e-09  24.9765  24.3390
0202-11-01_19:43:55.420000      582.43        3.00709600e-01       -7.53920000e-09  24.9243  24.4681
0202-11-01_19:43:55.617000      582.63        3.10276300e-01       -8.77877000e-09  24.9243  24.4681
0202-11-01_19:43:55.812000      582.82        3.19946800e-01       -3.63456000e-09  24.9243  24.4681
0202-11-01_19:43:56.004000      583.02        3.30752800e-01       -1.89930000e-09  24.9243  24.4681
0202-11-01_19:43:56.223000      583.23        3.40621600e-01       -4.75085000e-09  24.9243  24.4681
0202-11-01_19:43:56.440000      583.45        3.50713700e-01       -8.16007000e-09  24.9337  24.3683
0202-11-01_19:43:56.640000      583.65        3.60207700e-01       -1.36764300e-08  24.9337  24.3683
0202-11-01_19:43:56.832000      583.85        3.69866400e-01       -1.28707100e-08  24.9337  24.3683
0202-11-01_19:43:57.035000      584.05        3.80218200e-01       -9.64783000e-09  24.9337  24.3683
0202-11-01_19:43:57.240000      584.25        3.89933300e-01       -1.34904900e-08  24.9337  24.3683
0202-11-01_19:43:57.430000      584.44        3.99559300e-01       -1.64654600e-08  24.9293  24.4215
0202-11-01_19:43:57.640000      584.65        4.09829500e-01       -2.48325400e-08  24.9293  24.4215
0202-11-01_19:43:57.836000      584.85        4.19963000e-01       -1.71472200e-08  24.9293  24.4215
0202-11-01_19:43:58.027000      585.04        4.28640700e-01       -1.65894100e-08  24.9293  24.4215
0202-11-01_19:43:58.240000      585.25        4.39880000e-01       -1.91305300e-08  24.9293  24.4215
0202-11-01_19:43:58.430000      585.44        4.49357600e-01       -2.37169300e-08  24.9619  24.4232
0202-11-01_19:43:58.625000      585.64        4.59396300e-01       -2.79314600e-08  24.9619  24.4232
0202-11-01_19:43:58.820000      585.83        4.69627900e-01       -2.79314600e-08  24.9619  24.4232
0202-11-01_19:43:59.016000      586.03        4.79405300e-01       -3.10303900e-08  24.9619  24.4232
0202-11-01_19:43:59.234000      586.25        4.89525600e-01       -2.89851000e-08  24.9619  24.4232
0202-11-01_19:43:59.430000      586.44        4.99465100e-01       -2.35310000e-08  24.9286  24.3786
0202-11-01_19:43:59.620000      586.63        5.09221800e-01       -2.42747400e-08  24.9286  24.3786
0202-11-01_19:43:59.824000      586.84        5.18499100e-01       -1.94404200e-08  24.9286  24.3786
0202-11-01_19:44:00.016000      587.03        5.28607500e-01       -2.33450600e-08  24.9286  24.3786
0202-11-01_19:44:00.254000      587.26        5.39330300e-01       -2.19815400e-08  24.9286  24.3786
0202-11-01_19:44:00.445000      587.46        5.48721900e-01       -2.35929700e-08  25.0079  24.4323
0202-11-01_19:44:00.652000      587.67        5.58756100e-01       -2.29112100e-08  25.0079  24.4323
0202-11-01_19:44:00.850000      587.86        5.67604400e-01       -2.22294500e-08  25.0079  24.4323
0202-11-01_19:44:01.043000      588.05        5.78620800e-01       -2.41507800e-08  25.0079  24.4323
0202-11-01_19:44:01.250000      588.26        5.87966400e-01       -2.73736600e-08  25.0079  24.4323
0202-11-01_19:44:01.445000      588.46        5.97828400e-01       -2.70637700e-08  24.8874  24.4067
0202-11-01_19:44:01.637000      588.65        6.08325600e-01       -3.03486200e-08  24.8874  24.4067
0202-11-01_19:44:01.840000      588.85        6.17846300e-01       -2.81793800e-08  24.8874  24.4067
0202-11-01_19:44:02.043000      589.06        6.27260200e-01       -3.20837400e-08  24.8874  24.4067
0202-11-01_19:44:02.250000      589.26        6.38008200e-01       -2.89224100e-08  24.8874  24.4067
0202-11-01_19:44:02.453000      589.47        6.47941500e-01       -3.02233900e-08  24.9004  24.3823
0202-11-01_19:44:02.650000      589.66        6.57317100e-01       -2.66904800e-08  24.9004  24.3823
0202-11-01_19:44:02.840000      589.85        6.67919700e-01       -2.56988200e-08  24.9004  24.3823
0202-11-01_19:44:03.047000      590.06        6.77839700e-01       -2.11124200e-08  24.9004  24.3823
0202-11-01_19:44:03.250000      590.26        6.87213400e-01       -2.02447200e-08  24.9004  24.3823
0202-11-01_19:44:03.453000      590.46        6.96864700e-01       -2.16082500e-08  24.8747  24.4588
0202-11-01_19:44:03.645000      590.66        7.07608300e-01       -3.06571000e-08  24.8747  24.4588
0202-11-01_19:44:03.836000      590.85        7.16973200e-01       -3.17107300e-08  24.8747  24.4588
0202-11-01_19:44:04.030000      591.04        7.27050400e-01       -3.25164500e-08  24.8747  24.4588
0202-11-01_19:44:04.227000      591.24        7.37203900e-01       -3.06571000e-08  24.8747  24.4588
0202-11-01_19:44:04.418000      591.43        7.47076300e-01       -3.18346900e-08  24.9154  24.3419
0202-11-01_19:44:04.613000      591.62        7.55800100e-01       -3.44997700e-08  24.9154  24.3419
0202-11-01_19:44:04.812000      591.82        7.66839000e-01       -3.87143000e-08  24.9154  24.3419
0202-11-01_19:44:05.004000      592.02        7.77027600e-01       -4.39824700e-08  24.9154  24.3419
0202-11-01_19:44:05.234000      592.25        7.86288500e-01       -4.67715000e-08  24.9154  24.3419
0202-11-01_19:44:05.430000      592.44        7.97149400e-01       -4.79490900e-08  25.0003  24.4662
0202-11-01_19:44:05.633000      592.64        8.06852600e-01       -5.44568300e-08  25.0003  24.4662
0202-11-01_19:44:05.824000      592.84        8.16108000e-01       -5.56344200e-08  25.0003  24.4662
0202-11-01_19:44:06.016000      593.03        8.26632000e-01       -5.49526500e-08  25.0003  24.4662
0202-11-01_19:44:06.258000      593.27        8.36850200e-01       -5.48906800e-08  25.0003  24.4662
0202-11-01_19:44:06.450000      593.46        8.46550500e-01       -5.58823300e-08  24.9916  24.3669
0202-11-01_19:44:06.645000      593.66        8.56311600e-01       -5.46427600e-08  24.9916  24.3669
0202-11-01_19:44:06.840000      593.85        8.66069700e-01       -5.56964000e-08  24.9916  24.3669
0202-11-01_19:44:07.030000      594.04        8.76016400e-01       -6.06546700e-08  24.9916  24.3669
0202-11-01_19:44:07.242000      594.26        8.86426100e-01       -6.28239200e-08  24.9916  24.3669
0202-11-01_19:44:07.438000      594.45        8.96520500e-01       -5.84854300e-08  24.9618  24.4122
0202-11-01_19:44:07.630000      594.64        9.05076500e-01       -5.32172600e-08  24.9618  24.4122
0202-11-01_19:44:07.836000      594.85        9.15897300e-01       -4.99943800e-08  24.9618  24.4122
0202-11-01_19:44:08.030000      595.04        9.26022000e-01       -5.64399600e-08  24.9618  24.4122
0202-11-01_19:44:08.250000      595.26        9.35461100e-01       -5.81750800e-08  24.9618  24.4122
0202-11-01_19:44:08.440000      595.45        9.45897500e-01       -5.97861600e-08  24.9033  24.4073
0202-11-01_19:44:08.633000      595.65        9.55853000e-01       -5.69350600e-08  24.9033  24.4073
0202-11-01_19:44:08.824000      595.84        9.64688100e-01       -4.99315000e-08  24.9033  24.4073
0202-11-01_19:44:09.023000      596.04        9.75573000e-01       -4.93117100e-08  24.9033  24.4073
0202-11-01_19:44:09.230000      596.24        9.85599800e-01       -5.24726100e-08  24.9033  24.4073
0202-11-01_19:44:09.434000      596.45        9.95157600e-01       -5.37121800e-08  24.8848  24.3725
0202-11-01_19:44:09.630000      596.64        1.00556100e+00       -5.96621200e-08  24.8848  24.3725
0202-11-01_19:44:09.820000      596.83        1.01526200e+00       -4.99315000e-08  24.8848  24.3725
0202-11-01_19:44:10.023000      597.04        1.02478200e+00       -4.83200600e-08  24.8848  24.3725
0202-11-01_19:44:10.227000      597.24        1.03521900e+00       -4.06967000e-08  24.8848  24.3725
0202-11-01_19:44:10.434000      597.45        1.04526600e+00       -3.45608400e-08  24.8751  24.4169
0202-11-01_19:44:10.630000      597.64        1.05391500e+00       -3.92092200e-08  24.8751  24.4169
0202-11-01_19:44:10.824000      597.84        1.06507300e+00       -3.58623800e-08  24.8751  24.4169
0202-11-01_19:44:11.016000      598.03        1.07509800e+00       -3.56144700e-08  24.8751  24.4169
0202-11-01_19:44:11.234000      598.25        1.08456800e+00       -3.41269900e-08  24.8751  24.4169
0202-11-01_19:44:11.430000      598.44        1.09490500e+00       -2.88588200e-08  24.9078  24.3878
0202-11-01_19:44:11.633000      598.64        1.10482800e+00       -2.86109000e-08  24.9078  24.3878
0202-11-01_19:44:11.832000      598.84        1.11427900e+00       -2.81150800e-08  24.9078  24.3878
0202-11-01_19:44:12.035000      599.05        1.12422900e+00       -2.79911200e-08  24.9078  24.3878
0202-11-01_19:44:12.258000      599.27        1.13447700e+00       -1.95620500e-08  24.9078  24.3878
0202-11-01_19:44:12.465000      599.48        1.14418900e+00       -1.65251000e-08  24.9121  24.3705
0202-11-01_19:44:12.656000      599.67        1.15432100e+00       -2.16073400e-08  24.9121  24.3705
0202-11-01_19:44:12.848000      599.86        1.16429900e+00       -2.58838500e-08  24.9121  24.3705
0202-11-01_19:44:13.040000      600.05        1.17350800e+00       -2.08636000e-08  24.9121  24.3705
0202-11-01_19:44:13.258000      600.27        1.18443700e+00       -1.21866100e-08  24.9121  24.3705
0202-11-01_19:44:13.450000      600.46        1.19392600e+00       -1.59673000e-08  24.9264  24.4432
0202-11-01_19:44:13.652000      600.66        1.20344300e+00       -1.84464400e-08  24.9264  24.4432
0202-11-01_19:44:13.848000      600.86        1.21398400e+00       -1.55334500e-08  24.9264  24.4432
0202-11-01_19:44:14.040000      601.05        1.22405800e+00       -1.13183400e-08  24.9264  24.4432
0202-11-01_19:44:14.273000      601.29        1.23357600e+00       -1.58419900e-08  24.9264  24.4432
0202-11-01_19:44:14.470000      601.48        1.24362800e+00       -1.61513100e-08  24.9627  24.3299
0202-11-01_19:44:14.670000      601.68        1.25323300e+00       -1.39820600e-08  24.9627  24.3299
0202-11-01_19:44:14.867000      601.88        1.26337000e+00       -1.30523800e-08  24.9627  24.3299
0202-11-01_19:44:15.060000      602.07        1.27357900e+00       -9.82950000e-09  24.9627  24.3299
0202-11-01_19:44:15.270000      602.28        1.28306000e+00       -5.05716000e-09  24.9627  24.3299
0202-11-01_19:44:15.460000      602.48        1.29306400e+00       -2.88791000e-09  24.9417  24.4551
0202-11-01_19:44:15.656000      602.67        1.30352100e+00       -4.99518000e-09  24.9417  24.4551
0202-11-01_19:44:15.860000      602.87        1.31274200e+00       -4.18946000e-09  24.9417  24.4551
0202-11-01_19:44:16.055000      603.07        1.32263900e+00       -3.87957000e-09  24.9417  24.4551
0202-11-01_19:44:16.250000      603.26        1.33321700e+00       -3.94154000e-09  24.9268  24.4330
0202-11-01_19:44:16.450000      603.46        1.34283200e+00       -6.23475000e-09  24.9268  24.4330
0202-11-01_19:44:16.640000      603.65        1.35255200e+00       -4.37539000e-09  24.9268  24.4330
0202-11-01_19:44:16.836000      603.85        1.36259800e+00       -8.71389000e-09  24.9268  24.4330
0202-11-01_19:44:17.030000      604.04        1.37276200e+00       -4.87122000e-09  24.9268  24.4330
0202-11-01_19:44:17.234000      604.25        1.38205400e+00       -3.69000000e-11  24.9268  24.4330
0202-11-01_19:44:17.426000      604.44        1.39246500e+00        6.59480000e-09  24.9616  24.4112
0202-11-01_19:44:17.617000      604.63        1.40290900e+00        8.64009000e-09  24.9616  24.4112
0202-11-01_19:44:17.812000      604.82        1.41152500e+00        7.89635000e-09  24.9616  24.4112
0202-11-01_19:44:18.016000      605.03        1.42278000e+00        5.85106000e-09  24.9616  24.4112
0202-11-01_19:44:18.230000      605.24        1.43250600e+00       -3.69000000e-11  24.9616  24.4112
0202-11-01_19:44:18.434000      605.45        1.44179500e+00        1.14069000e-09  24.9486  24.4099
0202-11-01_19:44:18.625000      605.64        1.45220000e+00        1.01674000e-09  24.9486  24.4099
0202-11-01_19:44:18.820000      605.83        1.46167900e+00        1.32663000e-09  24.9486  24.4099
0202-11-01_19:44:19.023000      606.03        1.47147000e+00        2.00839000e-09  24.9486  24.4099
0202-11-01_19:44:19.220000      606.23        1.48189400e+00        2.13235000e-09  24.9486  24.4099
0202-11-01_19:44:19.410000      606.42        1.49151300e+00        4.79742000e-09  24.9581  24.3723
0202-11-01_19:44:19.613000      606.63        1.50089000e+00       -1.52438000e-09  24.9581  24.3723
0202-11-01_19:44:19.810000      606.82        1.51206500e+00        2.07037000e-09  24.9581  24.3723
0202-11-01_19:44:20             607.01        1.52166000e+00        3.86847000e-09  24.9581  24.3723
0202-11-01_19:44:20.234000      607.25        1.53108000e+00        5.85273000e-09  24.9581  24.3723
0202-11-01_19:44:20.430000      607.44        1.54158700e+00        5.23367000e-09  24.8963  24.4187
0202-11-01_19:44:20.637000      607.65        1.55143600e+00        4.79982000e-09  24.8963  24.4187
0202-11-01_19:44:20.830000      607.84        1.56120300e+00        6.96907000e-09  24.8963  24.4187
0202-11-01_19:44:21.023000      608.03        1.57177100e+00        1.12455900e-08  24.8963  24.4187
0202-11-01_19:44:21.234000      608.25        1.58113200e+00        6.90709000e-09  24.8963  24.4187
0202-11-01_19:44:21.434000      608.45        1.59052900e+00        5.91543000e-09  24.8968  24.4370
0202-11-01_19:44:21.637000      608.65        1.60125500e+00        5.10971000e-09  24.8968  24.4370
0202-11-01_19:44:21.830000      608.84        1.61093900e+00        5.72950000e-09  24.8968  24.4370
0202-11-01_19:44:22.023000      609.04        1.62090600e+00        1.19893300e-08  24.8968  24.4370
0202-11-01_19:44:22.240000      609.25        1.63110800e+00        5.54356000e-09  24.8968  24.4370
0202-11-01_19:44:22.434000      609.44        1.64070100e+00        5.29565000e-09  24.9093  24.3807
0202-11-01_19:44:22.637000      609.65        1.65071800e+00        1.20506000e-09  24.9093  24.3807
0202-11-01_19:44:22.830000      609.84        1.66083600e+00       -2.45167000e-09  24.9093  24.3807
0202-11-01_19:44:23.020000      610.03        1.67072400e+00        5.23367000e-09  24.9093  24.3807
0202-11-01_19:44:23.258000      610.27        1.68070700e+00        8.64249000e-09  24.9093  24.3807
0202-11-01_19:44:23.450000      610.46        1.69054400e+00        1.24851600e-08  24.8788  24.4465
0202-11-01_19:44:23.660000      610.67        1.70015100e+00        1.03778900e-08  24.8788  24.4465
0202-11-01_19:44:23.850000      610.87        1.71041500e+00        6.84511000e-09  24.8788  24.4465
0202-11-01_19:44:24.047000      611.06        1.72059900e+00        7.65083000e-09  24.8788  24.4465
0202-11-01_19:44:24.250000      611.26        1.73011100e+00        8.70447000e-09  24.8788  24.4465
0202-11-01_19:44:24.445000      611.46        1.74013000e+00        1.40966000e-08  24.9502  24.3874
0202-11-01_19:44:24.637000      611.65        1.75042000e+00        1.29809900e-08  24.9502  24.3874
0202-11-01_19:44:24.844000      611.85        1.76024300e+00        1.07497600e-08  24.9502  24.3874
0202-11-01_19:44:25.035000      612.05        1.76952400e+00        1.05638200e-08  24.9502  24.3874
0202-11-01_19:44:25.240000      612.25        1.78044200e+00        1.50262800e-08  24.9502  24.3874
0202-11-01_19:44:25.440000      612.45        1.78990500e+00        1.54601300e-08  24.9308  24.4653
0202-11-01_19:44:25.633000      612.65        1.79962200e+00        1.06877800e-08  24.9308  24.4653
0202-11-01_19:44:25.824000      612.84        1.80993100e+00        9.13832000e-09  24.9308  24.4653
0202-11-01_19:44:26.027000      613.04        1.82013100e+00        7.21676000e-09  24.9308  24.4653
0202-11-01_19:44:26.234000      613.25        1.82947400e+00        1.62033500e-08  24.9308  24.4653
0202-11-01_19:44:26.426000      613.44        1.83985500e+00        1.65130200e-08  24.9370  24.4362
0202-11-01_19:44:26.633000      613.65        1.84947700e+00        1.80624800e-08  24.9370  24.4362
0202-11-01_19:44:26.830000      613.84        1.85922600e+00        1.04391300e-08  24.9370  24.4362
0202-11-01_19:44:27.020000      614.03        1.86960000e+00        1.47776200e-08  24.9370  24.4362
0202-11-01_19:44:27.230000      614.24        1.87949800e+00        1.56453200e-08  24.9370  24.4362
0202-11-01_19:44:27.420000      614.43        1.88889500e+00        2.11614100e-08  24.9638  24.3563
0202-11-01_19:44:27.613000      614.63        1.89913700e+00        1.88062300e-08  24.9638  24.3563
0202-11-01_19:44:27.820000      614.83        1.90913600e+00        2.30827400e-08  24.9638  24.3563
0202-11-01_19:44:28.010000      615.03        1.91802100e+00        1.78145700e-08  24.9638  24.3563
0202-11-01_19:44:28.242000      615.25        1.92891600e+00        1.70088500e-08  24.9638  24.3563
0202-11-01_19:44:28.438000      615.45        1.93879700e+00        1.26083700e-08  24.9246  24.4075
0202-11-01_19:44:28.637000      615.65        1.94848400e+00        1.16787000e-08  24.9246  24.4075
0202-11-01_19:44:28.832000      615.84        1.95902300e+00        9.01362000e-09  24.9246  24.4075
0202-11-01_19:44:29.035000      616.05        1.96869700e+00        1.01912100e-08  24.9246  24.4075
0202-11-01_19:44:29.246000      616.26        1.97838100e+00        1.93020500e-08  24.9246  24.4075
0202-11-01_19:44:29.450000      616.46        1.98873800e+00        2.30827400e-08  24.9791  24.3787
0202-11-01_19:44:29.640000      616.65        1.99800800e+00        2.42603400e-08  24.9791  24.3787
0202-11-01_19:44:29.836000      616.85        2.00789700e+00        2.19671300e-08  24.9791  24.3787
0202-11-01_19:44:30.027000      617.04        2.01843300e+00        2.07895400e-08  24.9791  24.3787
0202-11-01_19:44:30.234000      617.25        2.02836000e+00        1.78145700e-08  24.9791  24.3787
0202-11-01_19:44:30.430000      617.44        2.03816400e+00        1.78145700e-08  24.8684  24.4264
0202-11-01_19:44:30.633000      617.65        2.04841500e+00        1.58932400e-08  24.8684  24.4264
0202-11-01_19:44:30.824000      617.84        2.05798700e+00        1.91781000e-08  24.8684  24.4264
0202-11-01_19:44:31.020000      618.03        2.06717900e+00        1.96119500e-08  24.8684  24.4264
0202-11-01_19:44:31.260000      618.27        2.07821500e+00        1.72567600e-08  24.8684  24.4264
0202-11-01_19:44:31.465000      618.48        2.08745300e+00        1.26703500e-08  24.9031  24.4359
0202-11-01_19:44:31.656000      618.67        2.09823000e+00        1.05630800e-08  24.9031  24.4359
0202-11-01_19:44:31.850000      618.86        2.10792000e+00        4.42708000e-09  24.9031  24.4359
0202-11-01_19:44:32.050000      619.06        2.11757000e+00        6.65793000e-09  24.9031  24.4359
0202-11-01_19:44:32.258000      619.27        2.12773000e+00        3.99234000e-09  24.9031  24.4359
0202-11-01_19:44:32.450000      619.46        2.13764200e+00        5.78947000e-09  24.9619  24.3596
0202-11-01_19:44:32.656000      619.67        2.14694700e+00        1.11196200e-08  24.9619  24.3596
0202-11-01_19:44:32.848000      619.86        2.15701300e+00        1.06857700e-08  24.9619  24.3596
0202-11-01_19:44:33.043000      620.05        2.16743400e+00        1.47763500e-08  24.9619  24.3596
0202-11-01_19:44:33.246000      620.26        2.17738400e+00        1.38466700e-08  24.9619  24.3596
0202-11-01_19:44:33.440000      620.45        2.18681800e+00        1.07477500e-08  24.9110  24.4494
0202-11-01_19:44:33.633000      620.65        2.19676200e+00        3.12439000e-09  24.9110  24.4494
0202-11-01_19:44:33.836000      620.85        2.20703200e+00       -1.60470000e-10  24.9110  24.4494
0202-11-01_19:44:34.030000      621.04        2.21676200e+00       -1.95785000e-09  24.9110  24.4494
0202-11-01_19:44:34.223000      621.24        2.22677300e+00        3.49626000e-09  24.9110  24.4494
0202-11-01_19:44:34.430000      621.44        2.23699500e+00       -1.15213000e-09  24.9505  24.3830
0202-11-01_19:44:34.620000      621.63        2.24698200e+00       -2.20576000e-09  24.9505  24.3830
0202-11-01_19:44:34.824000      621.84        2.25581400e+00        8.93160000e-10  24.9505  24.3830
0202-11-01_19:44:35.016000      622.03        2.26647300e+00       -5.05677000e-09  24.9505  24.3830
0202-11-01_19:44:35.215000      622.23        2.27677600e+00       -6.85415000e-09  24.9505  24.3830
0202-11-01_19:44:35.406000      622.42        2.28601900e+00       -1.41676100e-08  24.9442  24.3950
0202-11-01_19:44:35.605000      622.62        2.29615900e+00       -1.15645200e-08  24.9442  24.3950
0202-11-01_19:44:35.797000      622.81        2.30639500e+00       -1.47254200e-08  24.9442  24.3950
0202-11-01_19:44:35.990000      623.00        2.31565100e+00       -1.62129000e-08  24.9442  24.3950
0202-11-01_19:44:36.207000      623.22        2.32650300e+00       -2.32784500e-08  24.9442  24.3950
0202-11-01_19:44:36.406000      623.42        2.33631900e+00       -2.51997900e-08  24.9382  24.3534
0202-11-01_19:44:36.613000      623.62        2.34591100e+00       -2.61294700e-08  24.9382  24.3534
0202-11-01_19:44:36.805000      623.82        2.35628800e+00       -2.17289900e-08  24.9382  24.3534
0202-11-01_19:44:36.996000      624.01        2.36534000e+00       -2.25966900e-08  24.9382  24.3534
0202-11-01_19:44:37.234000      624.25        2.37617300e+00       -1.64608200e-08  24.9382  24.3534
0202-11-01_19:44:37.440000      624.45        2.38610100e+00       -1.88160000e-08  24.9351  24.3572
0202-11-01_19:44:37.637000      624.65        2.39524600e+00       -1.64608200e-08  24.9351  24.3572
0202-11-01_19:44:37.832000      624.84        2.40561000e+00       -1.61513400e-08  24.9351  24.3572
0202-11-01_19:44:38.030000      625.04        2.41594500e+00       -1.33635400e-08  24.9351  24.3572
0202-11-01_19:44:38.250000      625.26        2.42567900e+00       -1.26834200e-08  24.9351  24.3572
0202-11-01_19:44:38.440000      625.45        2.43559000e+00       -1.08248900e-08  24.9038  24.4369
0202-11-01_19:44:38.637000      625.65        2.44566300e+00       -1.02051100e-08  24.9038  24.4369
0202-11-01_19:44:38.832000      625.84        2.45509200e+00       -8.59367000e-09  24.9038  24.4369
0202-11-01_19:44:39.023000      626.04        2.46561400e+00       -1.52873400e-08  24.9038  24.4369
0202-11-01_19:44:39.242000      626.25        2.47569000e+00       -2.19810100e-08  24.9038  24.4369
0202-11-01_19:44:39.434000      626.45        2.48481000e+00       -2.38403600e-08  24.8763  24.3676
0202-11-01_19:44:39.630000      626.64        2.49528000e+00       -2.71872000e-08  24.8763  24.3676
0202-11-01_19:44:39.832000      626.84        2.50510200e+00       -2.45221200e-08  24.8763  24.3676
0202-11-01_19:44:40.023000      627.04        2.51458700e+00       -3.04100800e-08  24.8763  24.3676
0202-11-01_19:44:40.227000      627.24        2.52491500e+00       -2.80549000e-08  24.8763  24.3676
0202-11-01_19:44:40.420000      627.43        2.53501300e+00       -2.82408300e-08  24.8415  24.4147
0202-11-01_19:44:40.613000      627.63        2.54530300e+00       -2.55137800e-08  24.8415  24.4147
0202-11-01_19:44:40.816000      627.83        2.55456400e+00       -2.67533500e-08  24.8415  24.4147
0202-11-01_19:44:41.008000      628.02        2.56443900e+00       -3.57402200e-08  24.8415  24.4147
0202-11-01_19:44:41.240000      628.25        2.57463400e+00       -3.04100800e-08  24.8415  24.4147
0202-11-01_19:44:41.434000      628.45        2.58429800e+00       -3.68558300e-08  24.9571  24.4348
0202-11-01_19:44:41.645000      628.66        2.59466600e+00       -4.28677400e-08  24.9571  24.4348
0202-11-01_19:44:41.840000      628.85        2.60447400e+00       -5.22884600e-08  24.9571  24.4348
0202-11-01_19:44:42.030000      629.04        2.61382400e+00       -5.23504400e-08  24.9571  24.4348
0202-11-01_19:44:42.246000      629.26        2.62408200e+00       -4.91275600e-08  24.9571  24.4348
0202-11-01_19:44:42.438000      629.45        2.63404800e+00       -4.72062300e-08  24.9845  24.3511
0202-11-01_19:44:42.630000      629.64        2.64389100e+00       -4.36734600e-08  24.9845  24.3511
0202-11-01_19:44:42.836000      629.85        2.65412800e+00       -4.32396100e-08  24.9845  24.3511
0202-11-01_19:44:43.027000      630.04        2.66429000e+00       -4.75161200e-08  24.9845  24.3511
0202-11-01_19:44:43.230000      630.24        2.67385700e+00       -5.15447200e-08  24.9845  24.3511
0202-11-01_19:44:43.430000      630.44        2.68376100e+00       -5.05530700e-08  24.9129  24.4283
0202-11-01_19:44:43.620000      630.63        2.69389600e+00       -4.73921700e-08  24.9129  24.4283
0202-11-01_19:44:43.812000      630.83        2.70359200e+00       -4.57189200e-08  24.9129  24.4283
0202-11-01_19:44:44.016000      631.03        2.71307400e+00       -4.68350400e-08  24.9129  24.4283
0202-11-01_19:44:44.220000      631.23        2.72390800e+00       -4.58440600e-08  24.9129  24.4283
0202-11-01_19:44:44.414000      631.43        2.73352000e+00       -4.42949300e-08  24.9646  24.3740
0202-11-01_19:44:44.617000      631.63        2.74265900e+00       -4.38610800e-08  24.9646  24.3740
0202-11-01_19:44:44.816000      631.83        2.75353600e+00       -4.44188900e-08  24.9646  24.3740
0202-11-01_19:44:45.010000      632.02        2.76306000e+00       -4.36751500e-08  24.9646  24.3740
0202-11-01_19:44:45.230000      632.24        2.77212200e+00       -4.33032800e-08  24.9646  24.3740
0202-11-01_19:44:45.420000      632.44        2.78316400e+00       -4.25595400e-08  24.9018  24.3853
0202-11-01_19:44:45.617000      632.63        2.79323200e+00       -4.21876700e-08  24.9018  24.3853
0202-11-01_19:44:45.820000      632.83        2.80286700e+00       -3.95845700e-08  24.9018  24.3853
0202-11-01_19:44:46.016000      633.03        2.81268600e+00       -3.08456200e-08  24.9018  24.3853
0202-11-01_19:44:46.250000      633.26        2.82383300e+00       -3.20851900e-08  24.9018  24.3853
0202-11-01_19:44:46.445000      633.46        2.83289400e+00       -3.46882800e-08  24.8644  24.4293
0202-11-01_19:44:46.645000      633.66        2.84286200e+00       -3.45643200e-08  24.8644  24.4293
0202-11-01_19:44:46.836000      633.85        2.85236300e+00       -3.57419100e-08  24.8644  24.4293
0202-11-01_19:44:47.040000      634.05        2.86194800e+00       -3.78491800e-08  24.8644  24.4293
0202-11-01_19:44:47.246000      634.26        2.87274000e+00       -3.97705100e-08  24.8644  24.4293
0202-11-01_19:44:47.445000      634.46        2.88220600e+00       -3.66096100e-08  24.8836  24.3498
0202-11-01_19:44:47.640000      634.65        2.89215300e+00       -3.30768400e-08  24.8836  24.3498
0202-11-01_19:44:47.832000      634.85        2.90266600e+00       -2.63211900e-08  24.8836  24.3498
0202-11-01_19:44:48.027000      635.04        2.91229400e+00       -1.97514800e-08  24.8836  24.3498
0202-11-01_19:44:48.234000      635.25        2.92136200e+00       -2.16728100e-08  24.8836  24.3498
0202-11-01_19:44:48.426000      635.44        2.93205500e+00       -1.84499400e-08  24.8589  24.4369
0202-11-01_19:44:48.620000      635.63        2.94173500e+00       -2.14249000e-08  24.8589  24.4369
0202-11-01_19:44:48.824000      635.84        2.95049300e+00       -1.55989300e-08  24.8589  24.4369
0202-11-01_19:44:49.016000      636.03        2.96175700e+00       -1.52270600e-08  24.8589  24.4369
0202-11-01_19:44:49.227000      636.24        2.97153500e+00       -1.73343200e-08  24.8589  24.4369
0202-11-01_19:44:49.420000      636.43        2.98155700e+00       -2.00613700e-08  24.9089  24.3761
0202-11-01_19:44:49.617000      636.63        2.99154200e+00       -2.09910500e-08  24.9089  24.3761
0202-11-01_19:44:49.810000      636.82        3.00144400e+00       -1.70245800e-08  24.9089  24.3761
0202-11-01_19:44:50.016000      637.03        3.01071700e+00       -7.79025000e-09  24.9089  24.3761
0202-11-01_19:44:50.220000      637.23        3.02160600e+00       -2.27478000e-09  24.9089  24.3761
0202-11-01_19:44:50.410000      637.42        3.03151700e+00       -3.20476000e-09  24.9293  24.3941
0202-11-01_19:44:50.617000      637.63        3.04035400e+00       -9.03073000e-09  24.9293  24.3941
0202-11-01_19:44:50.810000      637.82        3.05125900e+00       -1.03942500e-08  24.9293  24.3941
0202-11-01_19:44:51             638.01        3.06102800e+00       -5.00213000e-09  24.9293  24.3941
0202-11-01_19:44:51.223000      638.24        3.07054700e+00       -2.70893000e-09  24.9293  24.3941
0202-11-01_19:44:51.434000      638.45        3.08115000e+00       -3.63861000e-09  24.9343  24.4363
0202-11-01_19:44:51.633000      638.65        3.09090200e+00        1.44362000e-09  24.9343  24.4363
0202-11-01_19:44:51.830000      638.84        3.10043200e+00       -1.28343000e-09  24.9343  24.4363
0202-11-01_19:44:52.035000      639.05        3.11070800e+00       -1.65530000e-09  24.9343  24.4363
0202-11-01_19:44:52.230000      639.24        3.12062300e+00       -3.94850000e-09  24.9343  24.4363
0202-11-01_19:44:52.426000      639.44        3.13007600e+00       -4.07246000e-09  24.9353  24.3593
0202-11-01_19:44:52.620000      639.64        3.14067100e+00       -1.90321000e-09  24.9353  24.3593
0202-11-01_19:44:52.816000      639.83        3.15071100e+00       -1.40738000e-09  24.9353  24.3593
0202-11-01_19:44:53.016000      640.03        3.15961000e+00       -6.63640000e-10  24.9353  24.3593
0202-11-01_19:44:53.242000      640.25        3.17050800e+00       -7.25620000e-10  24.9353  24.3593
0202-11-01_19:44:53.445000      640.46        3.18026300e+00        9.47790000e-10  24.9693  24.4487
0202-11-01_19:44:53.640000      640.65        3.18982600e+00       -2.21310000e-09  24.9693  24.4487
0202-11-01_19:44:53.832000      640.84        3.20043600e+00       -4.77710000e-10  24.9693  24.4487
0202-11-01_19:44:54.023000      641.04        3.21027400e+00        1.50560000e-09  24.9693  24.4487
0202-11-01_19:44:54.240000      641.25        3.22016700e+00        4.91441000e-09  24.9693  24.4487
0202-11-01_19:44:54.430000      641.44        3.23037800e+00        5.28628000e-09  24.9117  24.3842
0202-11-01_19:44:54.620000      641.64        3.24020600e+00        7.45552000e-09  24.9117  24.3842
0202-11-01_19:44:54.830000      641.84        3.24954900e+00        4.54254000e-09  24.9117  24.3842
0202-11-01_19:44:55.020000      642.03        3.25980400e+00        2.24934000e-09  24.9117  24.3842
0202-11-01_19:44:55.227000      642.24        3.26995700e+00       -9.09270000e-09  24.9117  24.3842
0202-11-01_19:44:55.418000      642.43        3.27943200e+00       -6.36566000e-09  24.9044  24.4020
0202-11-01_19:44:55.613000      642.62        3.28951500e+00       -4.56828000e-09  24.9044  24.4020
0202-11-01_19:44:55.805000      642.82        3.29965100e+00        1.62968000e-09  24.9044  24.4020
0202-11-01_19:44:56.008000      643.02        3.30964500e+00        2.00205000e-09  24.9044  24.4020
0202-11-01_19:44:56.215000      643.23        3.31925000e+00       -2.21210000e-09  24.9044  24.4020
0202-11-01_19:44:56.406000      643.42        3.32977600e+00       -4.14480000e-10  24.9206  24.3607
0202-11-01_19:44:56.600000      643.61        3.33942700e+00        1.07300000e-09  24.9206  24.3607
0202-11-01_19:44:56.793000      643.80        3.34818400e+00        3.42818000e-09  24.9206  24.3607
0202-11-01_19:44:56.984000      644.00        3.35948800e+00        3.67610000e-09  24.9206  24.3607
0202-11-01_19:44:57.203000      644.21        3.36966200e+00       -1.15822000e-09  24.9206  24.3607
0202-11-01_19:44:57.400000      644.41        3.37859300e+00       -2.70768000e-09  24.9286  24.3604
0202-11-01_19:44:57.590000      644.60        3.38908800e+00        1.07300000e-09  24.9286  24.3604
0202-11-01_19:44:57.793000      644.81        3.39892500e+00        5.53545000e-09  24.9286  24.3604
0202-11-01_19:44:57.990000      645.00        3.40875900e+00        7.95261000e-09  24.9286  24.3604
0202-11-01_19:44:58.240000      645.25        3.41891200e+00        6.89897000e-09  24.9286  24.3604
0202-11-01_19:44:58.438000      645.45        3.42863000e+00        5.15200000e-10  24.9884  24.4468
0202-11-01_19:44:58.633000      645.64        3.43857900e+00        1.38290000e-09  24.9884  24.4468
0202-11-01_19:44:58.832000      645.85        3.44891800e+00        1.56883000e-09  24.9884  24.4468
0202-11-01_19:44:59.027000      646.04        3.45782700e+00        6.65106000e-09  24.9884  24.4468
0202-11-01_19:44:59.223000      646.23        3.46824000e+00        1.06176800e-08  24.9884  24.4468
0202-11-01_19:44:59.426000      646.44        3.47875800e+00        1.47702300e-08  24.9983  24.3863
0202-11-01_19:44:59.617000      646.63        3.48767600e+00        2.28274200e-08  24.9983  24.3863
0202-11-01_19:44:59.812000      646.82        3.49812800e+00        2.58643700e-08  24.9983  24.3863
0202-11-01_19:45:00.004000      647.02        3.50841500e+00        2.43149100e-08  24.9983  24.3863
0202-11-01_19:45:00.210000      647.23        3.51791000e+00        2.90872400e-08  24.9983  24.3863
0202-11-01_19:45:00.406000      647.42        3.52813900e+00        3.34257300e-08  24.9428  24.3960
0202-11-01_19:45:00.610000      647.62        3.53829700e+00        4.10490700e-08  24.9428  24.3960
0202-11-01_19:45:00.800000      647.81        3.54794200e+00        4.81146100e-08  24.9428  24.3960
0202-11-01_19:45:00.992000      648.00        3.55740000e+00        4.94781400e-08  24.9428  24.3960
0202-11-01_19:45:01.240000      648.25        3.56834700e+00        5.85269800e-08  24.9428  24.3960
0202-11-01_19:45:01.430000      648.44        3.57759500e+00        5.41265200e-08  24.9214  24.4369
0202-11-01_19:45:01.630000      648.64        3.58768700e+00        5.79072000e-08  24.9214  24.4369
0202-11-01_19:45:01.820000      648.83        3.59762500e+00        5.51184300e-08  24.9214  24.4369
0202-11-01_19:45:02.010000      649.03        3.60698400e+00        6.37957900e-08  24.9214  24.4369
0202-11-01_19:45:02.240000      649.25        3.61773200e+00        6.42921200e-08  24.9214  24.4369
0202-11-01_19:45:02.450000      649.46        3.62706300e+00        6.95604100e-08  24.8931  24.3584
0202-11-01_19:45:02.650000      649.66        3.63693000e+00        7.81754100e-08  24.8931  24.3584
0202-11-01_19:45:02.850000      649.87        3.64715400e+00        8.77820700e-08  24.8931  24.3584
0202-11-01_19:45:03.055000      650.07        3.65681200e+00        9.57772900e-08  24.8931  24.3584
0202-11-01_19:45:03.258000      650.27        3.66682600e+00        1.03028760e-07  24.8927  24.4385
0202-11-01_19:45:03.460000      650.47        3.67724400e+00        1.08296930e-07  24.8927  24.4385
0202-11-01_19:45:03.656000      650.67        3.68705600e+00        1.15982250e-07  24.8927  24.4385
0202-11-01_19:45:03.848000      650.86        3.69664500e+00        1.20630630e-07  24.8927  24.4385
0202-11-01_19:45:04.050000      651.06        3.70683200e+00        1.34699740e-07  24.8927  24.4385
0202-11-01_19:45:04.254000      651.27        3.71707900e+00        1.43066820e-07  24.8927  24.4385
0202-11-01_19:45:04.457000      651.47        3.72598900e+00        1.46041790e-07  24.9560  24.3663
0202-11-01_19:45:04.650000      651.66        3.73678200e+00        1.54842720e-07  24.9560  24.3663
0202-11-01_19:45:04.844000      651.85        3.74643600e+00        1.65812910e-07  24.9560  24.3663
0202-11-01_19:45:05.035000      652.05        3.75570500e+00        1.72816470e-07  24.9560  24.3663
0202-11-01_19:45:05.234000      652.25        3.76639000e+00        1.85212150e-07  24.9560  24.3663
0202-11-01_19:45:05.426000      652.44        3.77637500e+00        1.94694850e-07  24.9834  24.3916
0202-11-01_19:45:05.617000      652.63        3.78504200e+00        2.08144170e-07  24.9834  24.3916
0202-11-01_19:45:05.824000      652.84        3.79621300e+00        2.31076190e-07  24.9834  24.3916
0202-11-01_19:45:06.016000      653.03        3.80629500e+00        2.47128600e-07  24.9834  24.3916
0202-11-01_19:45:06.260000      653.27        3.81545200e+00        2.70618420e-07  24.9834  24.3916
0202-11-01_19:45:06.465000      653.48        3.82621700e+00        2.87414570e-07  24.9455  24.4250
0202-11-01_19:45:06.660000      653.67        3.83555600e+00        3.03590940e-07  24.9455  24.4250
0202-11-01_19:45:06.850000      653.86        3.84546100e+00        3.21068860e-07  24.9455  24.4250
0202-11-01_19:45:07.055000      654.07        3.85574600e+00        3.50136740e-07  24.9455  24.4250
0202-11-01_19:45:07.277000      654.29        3.86595800e+00        3.70279730e-07  24.9455  24.4250
0202-11-01_19:45:07.477000      654.49        3.87563200e+00        3.94265380e-07  25.0003  24.3551
0202-11-01_19:45:07.670000      654.68        3.88563300e+00        4.14470340e-07  25.0003  24.3551
0202-11-01_19:45:07.875000      654.89        3.89507400e+00        4.31762880e-07  25.0003  24.3551
0202-11-01_19:45:08.074000      655.09        3.90524800e+00        4.60645570e-07  25.0003  24.3551
0202-11-01_19:45:08.273000      655.28        3.91520800e+00        4.88226540e-07  25.0003  24.3551
0202-11-01_19:45:08.477000      655.49        3.92494000e+00        5.22004800e-07  24.9107  24.4419
0202-11-01_19:45:08.668000      655.68        3.93472300e+00        5.51010710e-07  24.9107  24.4419
0202-11-01_19:45:08.863000      655.87        3.94522300e+00        5.79210910e-07  24.9107  24.4419
0202-11-01_19:45:09.066000      656.08        3.95506800e+00        6.17079740e-07  24.9107  24.4419
0202-11-01_19:45:09.260000      656.28        3.96466700e+00        6.53275160e-07  24.9107  24.4419
0202-11-01_19:45:09.457000      656.47        3.97475000e+00        6.80545680e-07  24.8819  24.3756
0202-11-01_19:45:09.664000      656.67        3.98476800e+00        7.19778040e-07  24.8819  24.3756
0202-11-01_19:45:09.855000      656.87        3.99464000e+00        7.49155820e-07  24.8819  24.3756
0202-11-01_19:45:10.047000      657.06        4.00399800e+00        7.84359580e-07  24.8819  24.3756
0202-11-01_19:45:10.258000      657.27        4.01503700e+00        8.44106810e-07  24.8819  24.3756
0202-11-01_19:45:10.450000      657.46        4.02411400e+00        8.73918450e-07  24.9146  24.3938
0202-11-01_19:45:10.645000      657.66        4.03351900e+00        9.34037540e-07  24.9146  24.3938
0202-11-01_19:45:10.840000      657.85        4.04445800e+00        9.84859870e-07  24.9146  24.3938
0202-11-01_19:45:11.030000      658.04        4.05431000e+00        1.03307911e-06  24.9146  24.3938
0202-11-01_19:45:11.240000      658.25        4.06352900e+00        1.10825897e-06  24.9146  24.3938
0202-11-01_19:45:11.430000      658.44        4.07404700e+00        1.16472134e-06  24.8936  24.4322
0202-11-01_19:45:11.625000      658.64        4.08413600e+00        1.21833270e-06  24.8936  24.4322
0202-11-01_19:45:11.830000      658.84        4.09358000e+00        1.30026822e-06  24.8936  24.4322
0202-11-01_19:45:12.023000      659.03        4.10370000e+00        1.36100710e-06  24.8936  24.4322
0202-11-01_19:45:12.242000      659.25        4.11454000e+00        1.43600102e-06  24.8936  24.4322
0202-11-01_19:45:12.438000      659.45        4.12320300e+00        1.52270888e-06  24.9434  24.3567
0202-11-01_19:45:12.630000      659.64        4.13384000e+00        1.59423201e-06  24.9434  24.3567
0202-11-01_19:45:12.824000      659.84        4.14380100e+00        1.66575514e-06  24.9434  24.3567
0202-11-01_19:45:13.020000      660.03        4.15323800e+00        1.77731636e-06  24.9434  24.3567
0202-11-01_19:45:13.242000      660.25        4.16365200e+00        1.85844615e-06  24.9434  24.3567
0202-11-01_19:45:13.445000      660.46        4.17374000e+00        1.96455326e-06  24.9189  24.4424
0202-11-01_19:45:13.637000      660.65        4.18305200e+00        2.04648877e-06  24.9189  24.4424
0202-11-01_19:45:13.840000      660.85        4.19302900e+00        2.13697847e-06  24.9189  24.4424
0202-11-01_19:45:14.043000      661.05        4.20317000e+00        2.27283682e-06  24.9189  24.4424
0202-11-01_19:45:14.242000      661.25        4.21349800e+00        2.38402738e-06  24.9189  24.4424
0202-11-01_19:45:14.450000      661.46        4.22247700e+00        2.52168161e-06  24.9550  24.3839
0202-11-01_19:45:14.640000      661.65        4.22430100e+00        2.58539550e-06  24.9550  24.3839
0202-11-01_19:45:14.836000      661.85        4.24288300e+00        2.68741209e-06  24.9550  24.3839
0202-11-01_19:45:15.040000      662.05        4.25214100e+00        2.86287320e-06  24.9550  24.3839
0202-11-01_19:45:15.240000      662.25        4.26297700e+00        3.04112334e-06  24.9550  24.3839
0202-11-01_19:45:15.430000      662.44        4.27296100e+00        3.19129723e-06  24.8960  24.4029
0202-11-01_19:45:15.633000      662.65        4.28218300e+00        3.38070350e-06  24.8960  24.4029
0202-11-01_19:45:15.830000      662.84        4.29292200e+00        3.53391433e-06  24.8960  24.4029
0202-11-01_19:45:16.020000      663.03        4.30263600e+00        3.69326103e-06  24.8960  24.4029
0202-11-01_19:45:16.230000      663.24        4.31228300e+00        3.91384248e-06  24.8960  24.4029
0202-11-01_19:45:16.420000      663.43        4.32240900e+00        4.02286265e-06  24.8775  24.4366
0202-11-01_19:45:16.617000      663.63        4.33269500e+00        4.26897924e-06  24.8775  24.4366
0202-11-01_19:45:16.812000      663.82        4.34194900e+00        4.46185630e-06  24.8775  24.4366
0202-11-01_19:45:17.004000      664.02        4.35183800e+00        4.66192287e-06  24.8775  24.4366
0202-11-01_19:45:17.215000      664.23        4.36232200e+00        4.93202513e-06  24.8775  24.4366
0202-11-01_19:45:17.410000      664.42        4.37255900e+00        5.14535510e-06  24.9476  24.3648
0202-11-01_19:45:17.605000      664.62        4.38143100e+00        5.36184597e-06  24.9476  24.3648
0202-11-01_19:45:17.810000      664.82        4.39205000e+00        5.65692556e-06  24.9476  24.3648
0202-11-01_19:45:18.004000      665.02        4.40165700e+00        5.88568817e-06  24.9476  24.3648
0202-11-01_19:45:18.234000      665.24        4.41194100e+00        6.12876781e-06  24.9476  24.3648
0202-11-01_19:45:18.426000      665.44        4.42182100e+00        6.45310125e-06  24.9412  24.4501
0202-11-01_19:45:18.633000      665.64        4.43153700e+00        6.78419036e-06  24.9412  24.4501
0202-11-01_19:45:18.824000      665.84        4.44152500e+00        7.03005906e-06  24.9412  24.4501
0202-11-01_19:45:19.016000      666.03        4.45135200e+00        7.30493366e-06  24.9412  24.4501
0202-11-01_19:45:19.270000      666.28        4.46227900e+00        7.69837306e-06  24.9412  24.4501
0202-11-01_19:45:19.470000      666.48        4.47127200e+00        8.09596506e-06  24.9750  24.3859
0202-11-01_19:45:19.660000      666.67        4.48145200e+00        8.38193336e-06  24.9750  24.3859
0202-11-01_19:45:19.867000      666.88        4.49047100e+00        8.66579356e-06  24.9750  24.3859
0202-11-01_19:45:20.062000      667.08        4.50134500e+00        9.11085916e-06  24.9750  24.3859
0202-11-01_19:45:20.270000      667.28        4.51119100e+00        9.46896986e-06  24.9750  24.3859
0202-11-01_19:45:20.470000      667.48        4.52073100e+00        9.96448776e-06  24.9523  24.4013
0202-11-01_19:45:20.660000      667.67        4.53107200e+00        1.03400153e-05  24.9523  24.4013
0202-11-01_19:45:20.855000      667.87        4.54094200e+00        1.07304177e-05  24.9523  24.4013
0202-11-01_19:45:21.060000      668.07        4.55042100e+00        1.12802906e-05  24.9523  24.4013
0202-11-01_19:45:21.254000      668.27        4.56063400e+00        1.17058968e-05  24.9417  24.4350
0202-11-01_19:45:21.445000      668.46        4.57074400e+00        1.21420392e-05  24.9417  24.4350
0202-11-01_19:45:21.652000      668.67        4.58032400e+00        1.27603984e-05  24.9417  24.4350
0202-11-01_19:45:21.848000      668.86        4.59027100e+00        1.32276540e-05  24.9417  24.4350
0202-11-01_19:45:22.040000      669.05        4.60037500e+00        1.45611208e-05  24.9417  24.4350
0202-11-01_19:45:22.246000      669.26        4.61013900e+00        1.47301980e-05  24.9417  24.4350
0202-11-01_19:45:22.438000      669.45        4.61997600e+00        1.49279713e-05  24.9098  24.3871
0202-11-01_19:45:22.640000      669.65        4.63055800e+00        1.62853617e-05  24.9098  24.3871
0202-11-01_19:45:22.832000      669.84        4.64036400e+00        1.64728465e-05  24.9098  24.3871
0202-11-01_19:45:23.040000      670.05        4.64975400e+00        1.77064659e-05  24.9098  24.3871
0202-11-01_19:45:23.260000      670.27        4.66035800e+00        1.78429425e-05  24.9098  24.3871
0202-11-01_19:45:23.453000      670.47        4.67017100e+00        1.92336773e-05  24.9297  24.4414
0202-11-01_19:45:23.656000      670.67        4.67912800e+00        1.93249715e-05  24.9297  24.4414
0202-11-01_19:45:23.860000      670.87        4.69000700e+00        2.08587526e-05  24.9297  24.4414
