Repository: shortlab/2025-devitre-PhD

# 2025-devitre-PhD
Data repository for Alexis Devitre's PhD thesis

File: chapter 5/cold_vs_warm/20K/ffj23/Ic/2_pulses/Ic_2023-11-01_19-57-02804574_f23-pulse-6p5ms-1.txt
# Ic = 3.78 A, n = 22.02 , Tavg = 24.91 K, f23-pulse-6p5ms-1
#datetime                        t_s     iHTS_A                vHTS_V                tHTS_K  tTAR_K
0202-11-01_19:55:27.990000      1275.00        5.03022400e-02        3.39952000e-09  24.9286  24.4212
0202-11-01_19:55:28.200000      1275.21        1.35982800e-02       -9.30000000e-12  24.9286  24.4212
0202-11-01_19:55:28.418000      1275.43        2.37398400e-02       -8.15020000e-10  24.9592  24.4491
0202-11-01_19:55:28.617000      1275.63        3.31744400e-02        4.26695000e-09  24.9592  24.4491
0202-11-01_19:55:28.820000      1275.83        4.21741900e-02        5.38222000e-09  24.9592  24.4491
0202-11-01_19:55:29.010000      1276.03        5.26046400e-02        2.40699000e-09  24.9592  24.4491
0202-11-01_19:55:29.234000      1276.25        6.27427200e-02        8.23296000e-09  24.9592  24.4491
0202-11-01_19:55:29.434000      1276.45        7.24043900e-02        8.41890000e-09  24.9378  24.3783
0202-11-01_19:55:29.637000      1276.65        8.24920000e-02        1.38730000e-08  24.9378  24.3783
0202-11-01_19:55:29.832000      1276.84        9.20215800e-02        1.73437900e-08  24.9378  24.3783
0202-11-01_19:55:30.023000      1277.03        1.01518400e-01        1.85833500e-08  24.9378  24.3783
0202-11-01_19:55:30.242000      1277.25        1.12487600e-01        2.09385300e-08  24.9378  24.3783
0202-11-01_19:55:30.434000      1277.45        1.21653600e-01        1.62281800e-08  24.9353  24.4663
0202-11-01_19:55:30.630000      1277.64        1.31540900e-01        1.83974200e-08  24.9353  24.4663
0202-11-01_19:55:30.820000      1277.83        1.41812500e-01        1.31912300e-08  24.9353  24.4663
0202-11-01_19:55:31.020000      1278.03        1.51843700e-01        1.16417700e-08  24.9353  24.4663
0202-11-01_19:55:31.234000      1278.25        1.61259000e-01        7.73713000e-09  24.9569  24.3992
0202-11-01_19:55:31.426000      1278.44        1.71539600e-01        1.36870600e-08  24.9569  24.3992
0202-11-01_19:55:31.630000      1278.64        1.81376500e-01        1.70338900e-08  24.9569  24.3992
0202-11-01_19:55:31.832000      1278.84        1.91164300e-01        1.44927800e-08  24.9569  24.3992
0202-11-01_19:55:32.023000      1279.04        2.01134700e-01        2.04427100e-08  24.9569  24.3992
0202-11-01_19:55:32.234000      1279.25        2.11660100e-01        2.21161200e-08  24.9569  24.3992
0202-11-01_19:55:32.426000      1279.44        2.20797900e-01        2.50910900e-08  24.9152  24.4171
0202-11-01_19:55:32.617000      1279.63        2.30800900e-01        2.09385300e-08  24.9152  24.4171
0202-11-01_19:55:32.824000      1279.84        2.41074000e-01        2.34176700e-08  24.9152  24.4171
0202-11-01_19:55:33.016000      1280.03        2.51436200e-01        2.50910900e-08  24.9152  24.4171
0202-11-01_19:55:33.215000      1280.23        2.60659500e-01        2.52770200e-08  24.9152  24.4171
0202-11-01_19:55:33.418000      1280.43        2.71061800e-01        3.43878500e-08  24.9976  24.4489
0202-11-01_19:55:33.613000      1280.62        2.80729400e-01        3.63091800e-08  24.9976  24.4489
0202-11-01_19:55:33.805000      1280.82        2.89971000e-01        3.79206200e-08  24.9976  24.4489
0202-11-01_19:55:34.010000      1281.02        3.00885300e-01        4.03997500e-08  24.9976  24.4489
0202-11-01_19:55:34.250000      1281.26        3.10601900e-01        3.59992900e-08  24.9976  24.4489
0202-11-01_19:55:34.453000      1281.47        3.20376400e-01        4.57298500e-08  24.9800  24.3731
0202-11-01_19:55:34.656000      1281.67        3.30578000e-01        3.95318600e-08  24.9800  24.3731
0202-11-01_19:55:34.860000      1281.87        3.39770700e-01        4.44899400e-08  24.9800  24.3731
0202-11-01_19:55:35.050000      1282.06        3.50219000e-01        4.00893800e-08  24.9800  24.3731
0202-11-01_19:55:35.260000      1282.28        3.60318500e-01        3.99034400e-08  24.9800  24.3731
0202-11-01_19:55:35.457000      1282.47        3.69428000e-01        3.77961800e-08  24.9672  24.4540
0202-11-01_19:55:35.652000      1282.66        3.80391300e-01        4.00274000e-08  24.9672  24.4540
0202-11-01_19:55:35.855000      1282.87        3.90180600e-01        3.50691300e-08  24.9672  24.4540
0202-11-01_19:55:36.047000      1283.06        3.99414900e-01        3.72383700e-08  24.9672  24.4540
0202-11-01_19:55:36.250000      1283.26        4.09757100e-01        3.30238400e-08  24.9672  24.4540
0202-11-01_19:55:36.445000      1283.46        4.19694800e-01        2.94910700e-08  24.9301  24.3845
0202-11-01_19:55:36.637000      1283.65        4.29878900e-01        2.33552100e-08  24.9301  24.3845
0202-11-01_19:55:36.832000      1283.84        4.39487100e-01        2.52765400e-08  24.9301  24.3845
0202-11-01_19:55:37.035000      1284.05        4.49326900e-01        3.31478000e-08  24.9301  24.3845
0202-11-01_19:55:37.230000      1284.24        4.59925100e-01        3.07306400e-08  24.9310  24.4152
0202-11-01_19:55:37.434000      1284.44        4.69316600e-01        2.99249200e-08  24.9310  24.4152
0202-11-01_19:55:37.625000      1284.64        4.79193500e-01        2.86853500e-08  24.9310  24.4152
0202-11-01_19:55:37.816000      1284.83        4.89720800e-01        2.24255300e-08  24.9310  24.4152
0202-11-01_19:55:38.008000      1285.02        4.99309700e-01        1.98224400e-08  24.9310  24.4152
0202-11-01_19:55:38.220000      1285.23        5.08449000e-01        1.95745300e-08  24.9310  24.4152
0202-11-01_19:55:38.410000      1285.42        5.19427100e-01        2.68879800e-08  24.8516  24.4250
0202-11-01_19:55:38.605000      1285.62        5.29312900e-01        3.12884400e-08  24.8516  24.4250
0202-11-01_19:55:38.812000      1285.82        5.38704400e-01        2.80035900e-08  24.8516  24.4250
0202-11-01_19:55:39.008000      1286.02        5.48743100e-01        2.63301700e-08  24.8516  24.4250
0202-11-01_19:55:39.227000      1286.24        5.58995400e-01        2.18677300e-08  24.8516  24.4250
0202-11-01_19:55:39.457000      1286.47        5.68877200e-01        1.75292400e-08  24.9107  24.3578
0202-11-01_19:55:39.650000      1286.66        5.78809000e-01        1.40584500e-08  24.9107  24.3578
0202-11-01_19:55:39.844000      1286.86        5.88394900e-01        1.80870500e-08  24.9107  24.3578
0202-11-01_19:55:40.047000      1287.06        5.97946800e-01        1.90167200e-08  24.9107  24.3578
0202-11-01_19:55:40.250000      1287.26        6.08874400e-01        2.52765400e-08  24.9171  24.4439
0202-11-01_19:55:40.440000      1287.45        6.18175500e-01        2.02565100e-08  24.9171  24.4439
0202-11-01_19:55:40.640000      1287.65        6.28039000e-01        2.86864400e-08  24.9171  24.4439
0202-11-01_19:55:40.832000      1287.85        6.38054800e-01        3.04844700e-08  24.9171  24.4439
0202-11-01_19:55:41.023000      1288.04        6.48290900e-01        3.69926400e-08  24.9171  24.4439
0202-11-01_19:55:41.234000      1288.25        6.58132100e-01        3.59390100e-08  24.9171  24.4439
0202-11-01_19:55:41.426000      1288.44        6.67121500e-01        3.05468800e-08  24.9574  24.3712
0202-11-01_19:55:41.620000      1288.63        6.77934900e-01        2.97411600e-08  24.9574  24.3712
0202-11-01_19:55:41.824000      1288.84        6.88163500e-01        3.22203000e-08  24.9574  24.3712
0202-11-01_19:55:42.016000      1289.03        6.97066800e-01        3.11666700e-08  24.9574  24.3712
0202-11-01_19:55:42.246000      1289.26        7.07819300e-01        3.27161300e-08  24.9574  24.3712
0202-11-01_19:55:42.440000      1289.45        7.17878200e-01        3.16624900e-08  24.9884  24.4078
0202-11-01_19:55:42.650000      1289.66        7.27781800e-01        3.94098000e-08  24.9884  24.4078
0202-11-01_19:55:42.848000      1289.86        7.37022000e-01        4.02775000e-08  24.9884  24.4078
0202-11-01_19:55:43.040000      1290.05        7.47399000e-01        4.38722500e-08  24.9884  24.4078
0202-11-01_19:55:43.258000      1290.27        7.57053300e-01        4.40581800e-08  24.9884  24.4078
0202-11-01_19:55:43.465000      1290.48        7.67482200e-01        4.78388700e-08  24.9782  24.4277
0202-11-01_19:55:43.656000      1290.67        7.77336900e-01        5.13096600e-08  24.9782  24.4277
0202-11-01_19:55:43.850000      1290.86        7.87114300e-01        5.55241900e-08  24.9782  24.4277
0202-11-01_19:55:44.043000      1291.05        7.96540000e-01        5.59580400e-08  24.9782  24.4277
0202-11-01_19:55:44.250000      1291.26        8.07359300e-01        5.44085800e-08  24.9782  24.4277
0202-11-01_19:55:44.445000      1291.46        8.16891900e-01        5.09377900e-08  24.9511  24.3562
0202-11-01_19:55:44.637000      1291.65        8.26610000e-01        5.07518500e-08  24.9511  24.3562
0202-11-01_19:55:44.844000      1291.85        8.36975100e-01        5.52762800e-08  24.9511  24.3562
0202-11-01_19:55:45.035000      1292.05        8.46645700e-01        5.34169300e-08  24.9511  24.3562
0202-11-01_19:55:45.266000      1292.28        8.55422900e-01        5.52762800e-08  24.9511  24.3562
0202-11-01_19:55:45.460000      1292.47        8.66688500e-01        4.79628200e-08  24.9538  24.4467
0202-11-01_19:55:45.660000      1292.67        8.76728700e-01        4.89544800e-08  24.9538  24.4467
0202-11-01_19:55:45.863000      1292.88        8.85731400e-01        4.82107400e-08  24.9538  24.4467
0202-11-01_19:55:46.060000      1293.07        8.96436400e-01        4.36243300e-08  24.9538  24.4467
0202-11-01_19:55:46.270000      1293.28        9.06583400e-01        3.61869200e-08  24.9538  24.4467
0202-11-01_19:55:46.465000      1293.48        9.15703400e-01        3.05462000e-08  24.8969  24.3713
0202-11-01_19:55:46.656000      1293.67        9.25989900e-01        3.19706700e-08  24.8969  24.3713
0202-11-01_19:55:46.863000      1293.88        9.35924700e-01        3.56263700e-08  24.8969  24.3713
0202-11-01_19:55:47.062000      1294.07        9.45574400e-01        3.53157900e-08  24.8969  24.3713
0202-11-01_19:55:47.254000      1294.27        9.56095400e-01        3.20929100e-08  24.8969  24.3713
0202-11-01_19:55:47.460000      1294.48        9.66287000e-01        3.40142400e-08  24.8978  24.4051
0202-11-01_19:55:47.656000      1294.67        9.75386200e-01        3.79808600e-08  24.8978  24.4051
0202-11-01_19:55:47.848000      1294.86        9.85856700e-01        4.06459300e-08  24.8978  24.4051
0202-11-01_19:55:48.055000      1295.07        9.95763300e-01        3.63694200e-08  24.8978  24.4051
0202-11-01_19:55:48.246000      1295.26        1.00521300e+00        3.18450000e-08  24.9009  24.4221
0202-11-01_19:55:48.440000      1295.45        1.01508400e+00        3.14111500e-08  24.9009  24.4221
0202-11-01_19:55:48.645000      1295.66        1.02528400e+00        3.19689500e-08  24.9009  24.4221
0202-11-01_19:55:48.836000      1295.85        1.03487300e+00        3.56256800e-08  24.9009  24.4221
0202-11-01_19:55:49.030000      1296.04        1.04477000e+00        3.59975500e-08  24.9009  24.4221
0202-11-01_19:55:49.227000      1296.24        1.05514600e+00        3.92824000e-08  24.9097  24.3581
0202-11-01_19:55:49.418000      1296.43        1.06525600e+00        3.64314000e-08  24.9097  24.3581
0202-11-01_19:55:49.620000      1296.63        1.07390500e+00        3.72371200e-08  24.9097  24.3581
0202-11-01_19:55:49.824000      1296.83        1.08510200e+00        3.92204200e-08  24.9097  24.3581
0202-11-01_19:55:50.016000      1297.03        1.09489300e+00        4.49224300e-08  24.9097  24.3581
0202-11-01_19:55:50.242000      1297.25        1.10415600e+00        4.37448400e-08  24.9097  24.3581
0202-11-01_19:55:50.434000      1297.45        1.11454100e+00        4.08938400e-08  24.8741  24.4448
0202-11-01_19:55:50.637000      1297.65        1.12460000e+00        4.03980100e-08  24.8741  24.4448
0202-11-01_19:55:50.832000      1297.84        1.13424900e+00        4.46125400e-08  24.8741  24.4448
0202-11-01_19:55:51.023000      1298.03        1.14436900e+00        4.84552000e-08  24.8741  24.4448
0202-11-01_19:55:51.246000      1298.26        1.15431300e+00        4.93848800e-08  24.8741  24.4448
0202-11-01_19:55:51.438000      1298.45        1.16417000e+00        5.20499500e-08  24.9206  24.3682
0202-11-01_19:55:51.650000      1298.66        1.17413900e+00        5.49629300e-08  24.9206  24.3682
0202-11-01_19:55:51.840000      1298.85        1.18395600e+00        5.94873500e-08  24.9206  24.3682
0202-11-01_19:55:52.035000      1299.05        1.19355300e+00        5.74420700e-08  24.9206  24.3682
0202-11-01_19:55:52.246000      1299.26        1.20436400e+00        5.57686500e-08  24.9206  24.3682
0202-11-01_19:55:52.440000      1299.45        1.21381900e+00        5.05625100e-08  24.9246  24.4082
0202-11-01_19:55:52.633000      1299.65        1.22323500e+00        4.54803600e-08  24.9246  24.4082
0202-11-01_19:55:52.840000      1299.85        1.23398300e+00        4.83934100e-08  24.9246  24.4082
0202-11-01_19:55:53.040000      1300.05        1.24358300e+00        5.47152500e-08  24.9246  24.4082
0202-11-01_19:55:53.260000      1300.28        1.25326400e+00        6.58713600e-08  24.9246  24.4082
0202-11-01_19:55:53.457000      1300.47        1.26362000e+00        6.07271500e-08  24.9337  24.4255
0202-11-01_19:55:53.650000      1300.66        1.27351800e+00        6.33302400e-08  24.9337  24.4255
0202-11-01_19:55:53.850000      1300.87        1.28282600e+00        5.76902100e-08  24.9337  24.4255
0202-11-01_19:55:54.047000      1301.06        1.29346100e+00        6.05412200e-08  24.9337  24.4255
0202-11-01_19:55:54.242000      1301.25        1.30350600e+00        5.72563600e-08  24.9633  24.3617
0202-11-01_19:55:54.445000      1301.46        1.31267800e+00        5.70084500e-08  24.9633  24.3617
0202-11-01_19:55:54.637000      1301.65        1.32314400e+00        6.00453900e-08  24.9633  24.3617
0202-11-01_19:55:54.832000      1301.84        1.33329400e+00        6.22766100e-08  24.9633  24.3617
0202-11-01_19:55:55.023000      1302.04        1.34219400e+00        6.34542000e-08  24.9633  24.3617
0202-11-01_19:55:55.230000      1302.24        1.35329400e+00        6.31443100e-08  24.9633  24.3617
0202-11-01_19:55:55.438000      1302.45        1.36304800e+00        6.19667200e-08  24.9437  24.4573
0202-11-01_19:55:55.633000      1302.64        1.37244400e+00        6.30203500e-08  24.9437  24.4573
0202-11-01_19:55:55.836000      1302.85        1.38290100e+00        6.08511100e-08  24.9437  24.4573
0202-11-01_19:55:56.030000      1303.04        1.39253700e+00        6.19047400e-08  24.9437  24.4573
0202-11-01_19:55:56.246000      1303.26        1.40224700e+00        6.48797000e-08  24.9437  24.4573
0202-11-01_19:55:56.438000      1303.45        1.41223600e+00        7.37426100e-08  24.8882  24.3720
0202-11-01_19:55:56.630000      1303.64        1.42245300e+00        7.57879000e-08  24.8882  24.3720
0202-11-01_19:55:56.820000      1303.83        1.43153400e+00        7.23790900e-08  24.8882  24.3720
0202-11-01_19:55:57.020000      1304.03        1.44239700e+00        6.99619300e-08  24.8882  24.3720
0202-11-01_19:55:57.246000      1304.26        1.45279700e+00        6.87223600e-08  24.8882  24.3720
0202-11-01_19:55:57.450000      1304.46        1.46174500e+00        6.89083000e-08  24.9575  24.4127
0202-11-01_19:55:57.652000      1304.66        1.47211800e+00        6.28344200e-08  24.9575  24.4127
0202-11-01_19:55:57.855000      1304.87        1.48153500e+00        6.59953100e-08  24.9575  24.4127
0202-11-01_19:55:58.047000      1305.06        1.49139500e+00        6.81645600e-08  24.9575  24.4127
0202-11-01_19:55:58.258000      1305.27        1.50221400e+00        6.66151000e-08  24.9575  24.4127
0202-11-01_19:55:58.453000      1305.46        1.51168100e+00        6.11612100e-08  24.9253  24.4286
0202-11-01_19:55:58.645000      1305.66        1.52121400e+00        5.89302000e-08  24.9253  24.4286
0202-11-01_19:55:58.848000      1305.86        1.53147500e+00        6.19054400e-08  24.9253  24.4286
0202-11-01_19:55:59.043000      1306.05        1.54171000e+00        6.07278500e-08  24.9253  24.4286
0202-11-01_19:55:59.240000      1306.25        1.55051200e+00        6.24012700e-08  24.9253  24.4286
0202-11-01_19:55:59.440000      1306.45        1.56159100e+00        6.30830300e-08  25.0027  24.3662
0202-11-01_19:55:59.633000      1306.65        1.57171400e+00        6.01700400e-08  25.0027  24.3662
0202-11-01_19:55:59.830000      1306.84        1.58040100e+00        6.14096100e-08  25.0027  24.3662
0202-11-01_19:56:00.030000      1307.04        1.59131700e+00        6.30210500e-08  25.0027  24.3662
0202-11-01_19:56:00.260000      1307.27        1.60167300e+00        7.39912300e-08  25.0027  24.3662
0202-11-01_19:56:00.460000      1307.47        1.61108400e+00        7.26277000e-08  24.9648  24.4498
0202-11-01_19:56:00.656000      1307.67        1.62116900e+00        7.41771600e-08  24.9648  24.4498
0202-11-01_19:56:00.860000      1307.87        1.63044900e+00        6.60579900e-08  24.9648  24.4498
0202-11-01_19:56:01.050000      1308.06        1.64078000e+00        7.00246100e-08  24.9648  24.4498
0202-11-01_19:56:01.258000      1308.27        1.65132500e+00        6.64918400e-08  24.9648  24.4498
0202-11-01_19:56:01.457000      1308.47        1.66014500e+00        7.41151800e-08  24.9254  24.3698
0202-11-01_19:56:01.652000      1308.66        1.67089200e+00        7.58505800e-08  24.9254  24.3698
0202-11-01_19:56:01.850000      1308.87        1.68088300e+00        7.62844300e-08  24.9254  24.3698
0202-11-01_19:56:02.055000      1309.07        1.69031300e+00        7.43011200e-08  24.9254  24.3698
0202-11-01_19:56:02.258000      1309.27        1.70090000e+00        7.00246100e-08  24.9254  24.3698
0202-11-01_19:56:02.460000      1309.47        1.71045700e+00        7.15120900e-08  24.8675  24.4037
0202-11-01_19:56:02.652000      1309.67        1.71956200e+00        6.83511900e-08  24.8675  24.4037
0202-11-01_19:56:02.848000      1309.86        1.73031800e+00        7.43631000e-08  24.8675  24.4037
0202-11-01_19:56:03.050000      1310.06        1.74018600e+00        7.52307900e-08  24.8675  24.4037
0202-11-01_19:56:03.254000      1310.27        1.74941300e+00        8.13666500e-08  24.8675  24.4037
0202-11-01_19:56:03.445000      1310.46        1.76054400e+00        8.28541400e-08  24.8662  24.4203
0202-11-01_19:56:03.640000      1310.65        1.77014700e+00        7.96932400e-08  24.8662  24.4203
0202-11-01_19:56:03.832000      1310.85        1.77945400e+00        8.31020500e-08  24.8662  24.4203
0202-11-01_19:56:04.027000      1311.04        1.79018300e+00        7.41151800e-08  24.8662  24.4203
0202-11-01_19:56:04.234000      1311.24        1.79991900e+00        7.09542800e-08  24.8662  24.4203
0202-11-01_19:56:04.426000      1311.44        1.80904100e+00        6.82894200e-08  24.9169  24.3546
0202-11-01_19:56:04.617000      1311.63        1.81995900e+00        7.36197600e-08  24.9169  24.3546
0202-11-01_19:56:04.820000      1311.83        1.82957500e+00        7.62230600e-08  24.9169  24.3546
0202-11-01_19:56:05.020000      1312.03        1.83935500e+00        6.92815400e-08  24.9169  24.3546
0202-11-01_19:56:05.242000      1312.25        1.84925700e+00        7.28762900e-08  24.9169  24.3546
0202-11-01_19:56:05.438000      1312.45        1.85936000e+00        7.90741300e-08  24.9181  24.4361
0202-11-01_19:56:05.630000      1312.64        1.86877200e+00        8.25449200e-08  24.9181  24.4361
0202-11-01_19:56:05.820000      1312.83        1.87937600e+00        8.30407500e-08  24.9181  24.4361
0202-11-01_19:56:06.027000      1313.04        1.88940700e+00        8.46521900e-08  24.9181  24.4361
0202-11-01_19:56:06.240000      1313.25        1.89894600e+00        8.82469300e-08  24.9181  24.4361
0202-11-01_19:56:06.440000      1313.46        1.90916300e+00        8.32266800e-08  24.9487  24.3644
0202-11-01_19:56:06.637000      1313.65        1.91874300e+00        8.15532700e-08  24.9487  24.3644
0202-11-01_19:56:06.830000      1313.84        1.92838700e+00        8.11194200e-08  24.9487  24.3644
0202-11-01_19:56:07.030000      1314.04        1.93879800e+00        8.28548100e-08  24.9487  24.3644
0202-11-01_19:56:07.230000      1314.24        1.94914100e+00        7.83923700e-08  24.9361  24.4017
0202-11-01_19:56:07.420000      1314.43        1.95821800e+00        8.18011800e-08  24.9361  24.4017
0202-11-01_19:56:07.625000      1314.64        1.96911600e+00        8.66355000e-08  24.9361  24.4017
0202-11-01_19:56:07.816000      1314.83        1.97871800e+00        8.62636300e-08  24.9361  24.4017
0202-11-01_19:56:08.008000      1315.02        1.98749500e+00        8.20490900e-08  24.9361  24.4017
0202-11-01_19:56:08.227000      1315.24        1.99880700e+00        8.01897400e-08  24.9361  24.4017
0202-11-01_19:56:08.420000      1315.43        2.00824700e+00        8.63256000e-08  24.9140  24.4132
0202-11-01_19:56:08.613000      1315.63        2.01820200e+00        8.58297800e-08  24.9140  24.4132
0202-11-01_19:56:08.816000      1315.83        2.02842900e+00        8.67594500e-08  24.9140  24.4132
0202-11-01_19:56:09.010000      1316.02        2.03810100e+00        8.02517200e-08  24.9140  24.4132
0202-11-01_19:56:09.230000      1316.24        2.04748300e+00        7.59132300e-08  24.9140  24.4132
0202-11-01_19:56:09.438000      1316.45        2.05842700e+00        6.87237400e-08  24.8873  24.3563
0202-11-01_19:56:09.637000      1316.65        2.06757500e+00        6.45092100e-08  24.8873  24.3563
0202-11-01_19:56:09.840000      1316.85        2.07743400e+00        6.71742800e-08  24.8873  24.3563
0202-11-01_19:56:10.030000      1317.05        2.08779900e+00        6.79800000e-08  24.8873  24.3563
0202-11-01_19:56:10.246000      1317.26        2.09790600e+00        6.83518700e-08  24.8873  24.3563
0202-11-01_19:56:10.438000      1317.45        2.10761400e+00        6.36420900e-08  24.8789  24.4398
0202-11-01_19:56:10.633000      1317.64        2.11776100e+00        6.56259800e-08  24.8789  24.4398
0202-11-01_19:56:10.840000      1317.85        2.12698700e+00        6.66801900e-08  24.8789  24.4398
0202-11-01_19:56:11.035000      1318.05        2.13693200e+00        6.31476200e-08  24.8789  24.4398
0202-11-01_19:56:11.258000      1318.27        2.14745600e+00        5.63919700e-08  24.8789  24.4398
0202-11-01_19:56:11.453000      1318.47        2.15711500e+00        5.40367900e-08  24.8989  24.3634
0202-11-01_19:56:11.645000      1318.66        2.16758100e+00        5.23013900e-08  24.8989  24.3634
0202-11-01_19:56:11.836000      1318.85        2.17706200e+00        5.99247400e-08  24.8989  24.3634
0202-11-01_19:56:12.030000      1319.04        2.18671300e+00        5.54622900e-08  24.8989  24.3634
0202-11-01_19:56:12.230000      1319.24        2.19682000e+00        5.80653900e-08  24.8865  24.4046
0202-11-01_19:56:12.426000      1319.44        2.20701400e+00        5.79414300e-08  24.8865  24.4046
0202-11-01_19:56:12.630000      1319.64        2.21694600e+00        6.02966100e-08  24.8865  24.4046
0202-11-01_19:56:12.824000      1319.83        2.22644000e+00        5.96768200e-08  24.8865  24.4046
0202-11-01_19:56:13.023000      1320.04        2.23635100e+00        5.32310700e-08  24.8865  24.4046
0202-11-01_19:56:13.240000      1320.25        2.24662700e+00        6.02346300e-08  24.8865  24.4046
0202-11-01_19:56:13.440000      1320.45        2.25651000e+00        6.24658500e-08  24.8985  24.4170
0202-11-01_19:56:13.633000      1320.65        2.26640300e+00        6.29616800e-08  24.8985  24.4170
0202-11-01_19:56:13.836000      1320.85        2.27636900e+00        5.47805300e-08  24.8985  24.4170
0202-11-01_19:56:14.040000      1321.05        2.28621600e+00        5.50284400e-08  24.8985  24.4170
0202-11-01_19:56:14.240000      1321.25        2.29613200e+00        5.83133000e-08  24.8985  24.4170
0202-11-01_19:56:14.445000      1321.46        2.30622600e+00        7.07709600e-08  24.9417  24.3563
0202-11-01_19:56:14.637000      1321.65        2.31654200e+00        7.45516500e-08  24.9417  24.3563
0202-11-01_19:56:14.830000      1321.84        2.32570800e+00        7.82703600e-08  24.9417  24.3563
0202-11-01_19:56:15.030000      1322.05        2.33641900e+00        7.33740600e-08  24.9417  24.3563
0202-11-01_19:56:15.240000      1322.25        2.34647100e+00        7.25683400e-08  24.9417  24.3563
0202-11-01_19:56:15.434000      1322.45        2.35576200e+00        6.69283000e-08  24.9450  24.4515
0202-11-01_19:56:15.640000      1322.65        2.36596800e+00        6.67423700e-08  24.9450  24.4515
0202-11-01_19:56:15.832000      1322.84        2.37613900e+00        6.46970800e-08  24.9450  24.4515
0202-11-01_19:56:16.023000      1323.04        2.38518300e+00        6.53788400e-08  24.9450  24.4515
0202-11-01_19:56:16.242000      1323.25        2.39629900e+00        7.07709600e-08  24.9450  24.4515
0202-11-01_19:56:16.434000      1323.45        2.40569700e+00        7.15779600e-08  24.9582  24.3737
0202-11-01_19:56:16.625000      1323.64        2.41536600e+00        7.85208200e-08  24.9582  24.3737
0202-11-01_19:56:16.830000      1323.84        2.42584900e+00        7.74684700e-08  24.9582  24.3737
0202-11-01_19:56:17.030000      1324.04        2.43552200e+00        8.38526800e-08  24.9582  24.3737
0202-11-01_19:56:17.234000      1324.25        2.44533600e+00        7.97621000e-08  24.9582  24.3737
0202-11-01_19:56:17.440000      1324.45        2.45583800e+00        7.92042900e-08  24.9031  24.4191
0202-11-01_19:56:17.633000      1324.64        2.46572500e+00        8.07537500e-08  24.9031  24.4191
0202-11-01_19:56:17.824000      1324.84        2.47431700e+00        8.14355200e-08  24.9031  24.4191
0202-11-01_19:56:18.030000      1325.04        2.48547300e+00        7.74688900e-08  24.9031  24.4191
0202-11-01_19:56:18.254000      1325.27        2.49597300e+00        7.87704400e-08  24.9031  24.4191
0202-11-01_19:56:18.457000      1325.47        2.50531100e+00        7.73449400e-08  24.9960  24.4272
0202-11-01_19:56:18.650000      1325.66        2.51477700e+00        7.80886800e-08  24.9960  24.4272
0202-11-01_19:56:18.850000      1325.86        2.52411500e+00        7.25106100e-08  24.9960  24.4272
0202-11-01_19:56:19.043000      1326.05        2.53499400e+00        7.10231300e-08  24.9960  24.4272
0202-11-01_19:56:19.258000      1326.27        2.54479800e+00        7.24486300e-08  24.9960  24.4272
0202-11-01_19:56:19.450000      1326.46        2.55428900e+00        7.46178800e-08  24.9225  24.3559
0202-11-01_19:56:19.645000      1326.66        2.56451600e+00        7.57335000e-08  24.9225  24.3559
0202-11-01_19:56:19.848000      1326.86        2.57464200e+00        7.92662700e-08  24.9225  24.3559
0202-11-01_19:56:20.043000      1327.05        2.58371700e+00        7.70350400e-08  24.9225  24.3559
0202-11-01_19:56:20.242000      1327.25        2.59468500e+00        7.66631700e-08  24.9225  24.3559
0202-11-01_19:56:20.438000      1327.45        2.60470900e+00        6.55690200e-08  24.9102  24.4453
0202-11-01_19:56:20.630000      1327.64        2.61344900e+00        6.22841600e-08  24.9102  24.4453
0202-11-01_19:56:20.824000      1327.84        2.62435000e+00        6.17263500e-08  24.9102  24.4453
0202-11-01_19:56:21.030000      1328.04        2.63445800e+00        6.15404200e-08  24.9102  24.4453
0202-11-01_19:56:21.234000      1328.25        2.64434900e+00        6.36476900e-08  24.9102  24.4453
0202-11-01_19:56:21.440000      1328.45        2.65373300e+00        6.04248000e-08  24.8990  24.3655
0202-11-01_19:56:21.633000      1328.65        2.66405500e+00        6.41435200e-08  24.8990  24.3655
0202-11-01_19:56:21.824000      1328.84        2.67363000e+00        6.50731900e-08  24.8990  24.3655
0202-11-01_19:56:22.016000      1329.03        2.68349400e+00        6.85439900e-08  24.8990  24.3655
0202-11-01_19:56:22.230000      1329.24        2.69427700e+00        6.59408900e-08  24.8990  24.3655
0202-11-01_19:56:22.420000      1329.43        2.70332200e+00        6.78617400e-08  24.8871  24.4045
0202-11-01_19:56:22.613000      1329.63        2.71311800e+00        6.64977400e-08  24.8871  24.4045
0202-11-01_19:56:22.816000      1329.83        2.72369700e+00        6.37080700e-08  24.8871  24.4045
0202-11-01_19:56:23.010000      1330.02        2.73376900e+00        6.37080700e-08  24.8871  24.4045
0202-11-01_19:56:23.242000      1330.25        2.74267500e+00        6.40179600e-08  24.8871  24.4045
0202-11-01_19:56:23.434000      1330.45        2.75358200e+00        7.05257000e-08  24.9423  24.4143
0202-11-01_19:56:23.637000      1330.65        2.76336500e+00        7.21371400e-08  24.9423  24.4143
0202-11-01_19:56:23.840000      1330.85        2.77274400e+00        7.08975700e-08  24.9423  24.4143
0202-11-01_19:56:24.030000      1331.04        2.78335600e+00        7.18892200e-08  24.9423  24.4143
0202-11-01_19:56:24.242000      1331.26        2.79327000e+00        6.55674200e-08  24.9423  24.4143
0202-11-01_19:56:24.438000      1331.45        2.80270200e+00        6.90382100e-08  24.9147  24.3485
0202-11-01_19:56:24.630000      1331.64        2.81304400e+00        6.93481100e-08  24.9147  24.3485
0202-11-01_19:56:24.836000      1331.85        2.82289700e+00        7.56699100e-08  24.9147  24.3485
0202-11-01_19:56:25.030000      1332.04        2.83254400e+00        8.21776500e-08  24.9147  24.3485
0202-11-01_19:56:25.246000      1332.26        2.84313100e+00        8.13719300e-08  24.9362  24.4368
0202-11-01_19:56:25.445000      1332.46        2.85274000e+00        8.05662100e-08  24.9362  24.4368
0202-11-01_19:56:25.637000      1332.65        2.86222200e+00        8.07521500e-08  24.9362  24.4368
0202-11-01_19:56:25.840000      1332.85        2.87280000e+00        8.30453500e-08  24.9362  24.4368
0202-11-01_19:56:26.035000      1333.05        2.88270500e+00        8.19917200e-08  24.9362  24.4368
0202-11-01_19:56:26.234000      1333.25        2.89195200e+00        7.87688400e-08  24.9362  24.4368
0202-11-01_19:56:26.438000      1333.45        2.90263100e+00        7.79631200e-08  24.8600  24.3583
0202-11-01_19:56:26.630000      1333.64        2.91240200e+00        7.77771800e-08  24.8600  24.3583
0202-11-01_19:56:26.820000      1333.83        2.92163900e+00        8.08141300e-08  24.8600  24.3583
0202-11-01_19:56:27.027000      1334.04        2.93199200e+00        7.94506000e-08  24.8600  24.3583
0202-11-01_19:56:27.246000      1334.26        2.94262600e+00        7.88927900e-08  24.8600  24.3583
0202-11-01_19:56:27.445000      1334.46        2.95255100e+00        7.40584700e-08  24.9055  24.4092
0202-11-01_19:56:27.640000      1334.65        2.96213900e+00        6.97199800e-08  24.9055  24.4092
0202-11-01_19:56:27.848000      1334.86        2.97176000e+00        6.66830300e-08  24.9055  24.4092
0202-11-01_19:56:28.043000      1335.05        2.98144900e+00        6.26544300e-08  24.9055  24.4092
0202-11-01_19:56:28.242000      1335.25        2.99187200e+00        6.50096100e-08  24.9055  24.4092
0202-11-01_19:56:28.445000      1335.46        3.00134400e+00        6.45138500e-08  24.9145  24.4137
0202-11-01_19:56:28.645000      1335.66        3.01104100e+00        6.41420600e-08  24.9145  24.4137
0202-11-01_19:56:28.840000      1335.85        3.02191700e+00        5.89359400e-08  24.9145  24.4137
0202-11-01_19:56:29.047000      1336.06        3.03137800e+00        5.35438100e-08  24.9145  24.4137
0202-11-01_19:56:29.260000      1336.27        3.04131800e+00        5.38537000e-08  24.9145  24.4137
0202-11-01_19:56:29.453000      1336.46        3.05140400e+00        5.13125800e-08  24.8879  24.3556
0202-11-01_19:56:29.650000      1336.66        3.06039900e+00        5.40396400e-08  24.8879  24.3556
0202-11-01_19:56:29.840000      1336.85        3.07112500e+00        4.76558500e-08  24.8879  24.3556
0202-11-01_19:56:30.035000      1337.05        3.08115200e+00        4.52386900e-08  24.8879  24.3556
0202-11-01_19:56:30.242000      1337.26        3.09035300e+00        3.86069900e-08  24.8879  24.3556
0202-11-01_19:56:30.438000      1337.45        3.10119200e+00        3.63137900e-08  24.9095  24.4448
0202-11-01_19:56:30.633000      1337.64        3.11063800e+00        3.68716000e-08  24.9095  24.4448
0202-11-01_19:56:30.836000      1337.85        3.12011200e+00        3.60658800e-08  24.9095  24.4448
0202-11-01_19:56:31.030000      1338.04        3.13082400e+00        3.74294000e-08  24.9095  24.4448
0202-11-01_19:56:31.234000      1338.25        3.14099900e+00        3.48263100e-08  24.9095  24.4448
0202-11-01_19:56:31.426000      1338.44        3.15037700e+00        3.68096200e-08  24.9551  24.3714
0202-11-01_19:56:31.617000      1338.63        3.16021900e+00        3.60658800e-08  24.9551  24.3714
0202-11-01_19:56:31.816000      1338.83        3.17048500e+00        3.71814900e-08  24.9551  24.3714
0202-11-01_19:56:32.008000      1339.02        3.18030200e+00        3.48263100e-08  24.9551  24.3714
0202-11-01_19:56:32.242000      1339.25        3.19020800e+00        3.80491900e-08  24.9551  24.3714
0202-11-01_19:56:32.434000      1339.45        3.19333500e+00        3.85450200e-08  24.9401  24.4180
0202-11-01_19:56:32.637000      1339.65        3.20963300e+00        4.27595500e-08  24.9401  24.4180
0202-11-01_19:56:32.840000      1339.85        3.21937700e+00        4.41230800e-08  24.9401  24.4180
0202-11-01_19:56:33.030000      1340.04        3.22977400e+00        4.70980500e-08  24.9401  24.4180
0202-11-01_19:56:33.242000      1340.26        3.23980000e+00        4.63543000e-08  24.9401  24.4180
0202-11-01_19:56:33.438000      1340.45        3.24941000e+00        4.73459600e-08  24.8941  24.4195
0202-11-01_19:56:33.630000      1340.64        3.25998300e+00        4.70980500e-08  24.8941  24.4195
0202-11-01_19:56:33.836000      1340.85        3.26967300e+00        4.17059200e-08  24.8941  24.4195
0202-11-01_19:56:34.030000      1341.04        3.27899200e+00        4.40611000e-08  24.8941  24.4195
0202-11-01_19:56:34.234000      1341.25        3.28928000e+00        4.59204600e-08  24.8941  24.4195
0202-11-01_19:56:34.445000      1341.46        3.29965200e+00        5.07541200e-08  24.9789  24.3660
0202-11-01_19:56:34.637000      1341.65        3.30914900e+00        4.93901000e-08  24.9789  24.3660
0202-11-01_19:56:34.830000      1341.84        3.31946500e+00        4.32537300e-08  24.9789  24.3660
0202-11-01_19:56:35.040000      1342.05        3.32945900e+00        4.21381200e-08  24.9789  24.3660
0202-11-01_19:56:35.260000      1342.27        3.33894700e+00        4.42453900e-08  24.9789  24.3660
0202-11-01_19:56:35.465000      1342.48        3.34920000e+00        4.76542000e-08  24.9861  24.4552
0202-11-01_19:56:35.668000      1342.68        3.35872200e+00        4.71583800e-08  24.9861  24.4552
0202-11-01_19:56:35.870000      1342.88        3.36846500e+00        4.37495600e-08  24.9861  24.4552
0202-11-01_19:56:36.062000      1343.08        3.37897400e+00        4.62287000e-08  24.9861  24.4552
0202-11-01_19:56:36.273000      1343.28        3.38869000e+00        5.08151100e-08  24.9648  24.3704
0202-11-01_19:56:36.465000      1343.48        3.39883500e+00        5.75087800e-08  24.9648  24.3704
0202-11-01_19:56:36.660000      1343.67        3.40901800e+00        5.96160500e-08  24.9648  24.3704
0202-11-01_19:56:36.863000      1343.88        3.41813500e+00        6.02358300e-08  24.9648  24.3704
0202-11-01_19:56:37.055000      1344.07        3.42848900e+00        6.04217700e-08  24.9648  24.3704
0202-11-01_19:56:37.266000      1344.28        3.43842000e+00        6.61857600e-08  24.9399  24.4192
0202-11-01_19:56:37.460000      1344.47        3.44820600e+00        6.41404700e-08  24.9399  24.4192
0202-11-01_19:56:37.652000      1344.67        3.45807400e+00        5.91822000e-08  24.9399  24.4192
0202-11-01_19:56:37.860000      1344.87        3.46819600e+00        5.67650400e-08  24.9399  24.4192
0202-11-01_19:56:38.050000      1345.06        3.47825900e+00        7.05242500e-08  24.9399  24.4192
0202-11-01_19:56:38.258000      1345.27        3.48727200e+00        7.28174600e-08  24.9399  24.4192
0202-11-01_19:56:38.465000      1345.48        3.49804500e+00        7.70319900e-08  24.9230  24.4205
0202-11-01_19:56:38.668000      1345.68        3.50792800e+00        7.23216300e-08  24.9230  24.4205
0202-11-01_19:56:38.867000      1345.88        3.51728500e+00        7.79616700e-08  24.9230  24.4205
0202-11-01_19:56:39.062000      1346.07        3.52793700e+00        7.89533200e-08  24.9230  24.4205
0202-11-01_19:56:39.280000      1346.29        3.53783000e+00        8.02548700e-08  24.9230  24.4205
0202-11-01_19:56:39.473000      1346.48        3.54742300e+00        8.45933600e-08  24.9176  24.3574
0202-11-01_19:56:39.664000      1346.68        3.55749000e+00        8.84980100e-08  24.9176  24.3574
0202-11-01_19:56:39.870000      1346.88        3.56734600e+00        9.20307800e-08  24.9176  24.3574
0202-11-01_19:56:40.062000      1347.08        3.57695400e+00        9.67411400e-08  24.9176  24.3574
0202-11-01_19:56:40.258000      1347.27        3.58709500e+00        9.13489000e-08  24.9176  24.3574
0202-11-01_19:56:40.460000      1347.47        3.59730900e+00        8.92412700e-08  24.9378  24.4432
0202-11-01_19:56:40.660000      1347.67        3.60654900e+00        9.30834600e-08  24.9378  24.4432
0202-11-01_19:56:40.855000      1347.87        3.61715900e+00        9.77935800e-08  24.9378  24.4432
0202-11-01_19:56:41.062000      1348.07        3.62710300e+00        9.88472100e-08  24.9378  24.4432
0202-11-01_19:56:41.266000      1348.28        3.63676100e+00        9.77935800e-08  24.9721  24.3639
0202-11-01_19:56:41.457000      1348.47        3.64700300e+00        1.04053400e-07  24.9721  24.3639
0202-11-01_19:56:41.664000      1348.67        3.65695700e+00        1.12048620e-07  24.9721  24.3639
0202-11-01_19:56:41.855000      1348.87        3.66661300e+00        1.20291750e-07  24.9721  24.3639
0202-11-01_19:56:42.047000      1349.06        3.67646200e+00        1.21717250e-07  24.9721  24.3639
0202-11-01_19:56:42.260000      1349.27        3.68681200e+00        1.25373980e-07  24.9721  24.3639
0202-11-01_19:56:42.453000      1349.47        3.69613700e+00        1.27915100e-07  24.9541  24.4039
0202-11-01_19:56:42.650000      1349.66        3.70618400e+00        1.39319130e-07  24.9541  24.4039
0202-11-01_19:56:42.850000      1349.86        3.71648400e+00        1.48306000e-07  24.9541  24.4039
0202-11-01_19:56:43.043000      1350.06        3.72647800e+00        1.56239240e-07  24.9541  24.4039
0202-11-01_19:56:43.250000      1350.26        3.73592900e+00        1.58780360e-07  24.9541  24.4039
0202-11-01_19:56:43.445000      1350.46        3.74593900e+00        1.67891190e-07  24.8975  24.4106
0202-11-01_19:56:43.637000      1350.65        3.75608500e+00        1.82084250e-07  24.8975  24.4106
0202-11-01_19:56:43.840000      1350.85        3.76627800e+00        1.87290440e-07  24.8975  24.4106
0202-11-01_19:56:44.035000      1351.05        3.77561400e+00        2.04148570e-07  24.8975  24.4106
0202-11-01_19:56:44.258000      1351.27        3.78607800e+00        2.16482280e-07  24.8975  24.4106
0202-11-01_19:56:44.457000      1351.47        3.79574200e+00        2.32162830e-07  24.8721  24.3522
0202-11-01_19:56:44.660000      1351.67        3.80533600e+00        2.47905350e-07  24.8721  24.3522
0202-11-01_19:56:44.863000      1351.88        3.81576200e+00        2.65321290e-07  24.8721  24.3522
0202-11-01_19:56:45.055000      1352.07        3.82569900e+00        2.80444030e-07  24.8721  24.3522
0202-11-01_19:56:45.270000      1352.28        3.83581200e+00        3.02756260e-07  24.8721  24.3522
0202-11-01_19:56:45.460000      1352.47        3.84564100e+00        3.17073280e-07  24.8833  24.4421
0202-11-01_19:56:45.652000      1352.67        3.85564500e+00        3.38207930e-07  24.8833  24.4421
0202-11-01_19:56:45.855000      1352.87        3.86533900e+00        3.52648900e-07  24.8833  24.4421
0202-11-01_19:56:46.060000      1353.07        3.87502000e+00        3.82212620e-07  24.8833  24.4421
0202-11-01_19:56:46.260000      1353.27        3.88525100e+00        4.02541720e-07  24.8833  24.4421
0202-11-01_19:56:46.465000      1353.48        3.89531700e+00        4.29998890e-07  24.9074  24.3600
0202-11-01_19:56:46.656000      1353.67        3.90464200e+00        4.57022040e-07  24.9074  24.3600
0202-11-01_19:56:46.850000      1353.86        3.91508700e+00        4.82495550e-07  24.9074  24.3600
0202-11-01_19:56:47.055000      1354.07        3.92469000e+00        5.19682630e-07  24.9074  24.3600
0202-11-01_19:56:47.254000      1354.27        3.93457800e+00        5.46395340e-07  24.9074  24.3600
0202-11-01_19:56:47.445000      1354.46        3.94518900e+00        5.75587200e-07  24.8847  24.4130
0202-11-01_19:56:47.652000      1354.66        3.95501800e+00        6.17484640e-07  24.8847  24.4130
0202-11-01_19:56:47.844000      1354.86        3.96445100e+00        6.52998300e-07  24.8847  24.4130
0202-11-01_19:56:48.040000      1355.05        3.97484300e+00        6.86714580e-07  24.8847  24.4130
0202-11-01_19:56:48.242000      1355.26        3.98520500e+00        7.33632280e-07  24.9333  24.4172
0202-11-01_19:56:48.438000      1355.45        3.99449400e+00        7.68154280e-07  24.9333  24.4172
0202-11-01_19:56:48.630000      1355.64        4.00421800e+00        8.10857440e-07  24.9333  24.4172
0202-11-01_19:56:48.836000      1355.85        4.01460300e+00        8.65646400e-07  24.9333  24.4172
0202-11-01_19:56:49.027000      1356.04        4.02454900e+00        8.96573660e-07  24.9333  24.4172
0202-11-01_19:56:49.242000      1356.26        4.03409200e+00        9.54089670e-07  24.9333  24.4172
0202-11-01_19:56:49.450000      1356.46        4.04469300e+00        1.00361046e-06  24.9292  24.3695
0202-11-01_19:56:49.650000      1356.66        4.05430300e+00        1.06552694e-06  24.9292  24.3695
0202-11-01_19:56:49.844000      1356.86        4.06387000e+00        1.12136954e-06  24.9292  24.3695
0202-11-01_19:56:50.050000      1357.06        4.07411900e+00        1.18217041e-06  24.9292  24.3695
0202-11-01_19:56:50.246000      1357.26        4.08448100e+00        1.25666852e-06  24.9292  24.3695
0202-11-01_19:56:50.440000      1357.45        4.09308300e+00        1.31579597e-06  24.9473  24.4555
0202-11-01_19:56:50.645000      1357.66        4.10428400e+00        1.38025357e-06  24.9473  24.4555
0202-11-01_19:56:50.844000      1357.86        4.11386400e+00        1.47693997e-06  24.9473  24.4555
0202-11-01_19:56:51.040000      1358.05        4.12346500e+00        1.54747146e-06  24.9473  24.4555
0202-11-01_19:56:51.254000      1358.27        4.13359100e+00        1.64446776e-06  24.9473  24.4555
0202-11-01_19:56:51.450000      1358.46        4.14346600e+00        1.71847004e-06  24.9823  24.3765
0202-11-01_19:56:51.640000      1358.65        4.15309700e+00        1.79488948e-06  24.9823  24.3765
0202-11-01_19:56:51.840000      1358.85        4.16356700e+00        1.90254607e-06  24.9823  24.3765
0202-11-01_19:56:52.030000      1359.04        4.17344700e+00        1.99371639e-06  24.9823  24.3765
0202-11-01_19:56:52.242000      1359.25        4.18270000e+00        2.08854346e-06  24.9823  24.3765
0202-11-01_19:56:52.440000      1359.45        4.19351000e+00        2.22018579e-06  24.9713  24.4202
0202-11-01_19:56:52.633000      1359.64        4.20329400e+00        2.32356593e-06  24.9713  24.4202
0202-11-01_19:56:52.824000      1359.84        4.21213900e+00        2.42328932e-06  24.9713  24.4202
0202-11-01_19:56:53.030000      1360.04        4.22308400e+00        2.56869080e-06  24.9713  24.4202
0202-11-01_19:56:53.230000      1360.24        4.23299800e+00        2.68074786e-06  24.9713  24.4202
0202-11-01_19:56:53.420000      1360.43        4.24246000e+00        2.80606832e-06  24.9603  24.4144
0202-11-01_19:56:53.617000      1360.63        4.25299400e+00        2.97204664e-06  24.9603  24.4144
0202-11-01_19:56:53.810000      1360.82        4.26303200e+00        3.10777948e-06  24.9603  24.4144
0202-11-01_19:56:54.004000      1361.02        4.27167400e+00        3.24041339e-06  24.9603  24.4144
0202-11-01_19:56:54.230000      1361.24        4.28283000e+00        3.43459192e-06  24.9603  24.4144
0202-11-01_19:56:54.438000      1361.45        4.29224400e+00        3.57627468e-06  24.8961  24.3607
0202-11-01_19:56:54.640000      1361.65        4.30217400e+00        3.77919217e-06  24.8961  24.3607
0202-11-01_19:56:54.832000      1361.84        4.31253500e+00        3.92732070e-06  24.8961  24.3607
0202-11-01_19:56:55.030000      1362.04        4.32183800e+00        4.09745158e-06  24.8961  24.3607
0202-11-01_19:56:55.230000      1362.24        4.33218300e+00        4.28047399e-06  24.8961  24.3607
0202-11-01_19:56:55.438000      1362.45        4.34216700e+00        4.53700285e-06  24.9000  24.4493
0202-11-01_19:56:55.630000      1362.64        4.35187000e+00        4.72622310e-06  24.9000  24.4493
0202-11-01_19:56:55.820000      1362.83        4.36188500e+00        4.92647551e-06  24.9000  24.4493
0202-11-01_19:56:56.023000      1363.04        4.37204700e+00        5.13280181e-06  24.9000  24.4493
0202-11-01_19:56:56.234000      1363.25        4.38208200e+00        5.42874898e-06  24.9000  24.4493
0202-11-01_19:56:56.426000      1363.44        4.39172900e+00        5.64412413e-06  24.9187  24.3598
0202-11-01_19:56:56.633000      1363.64        4.40181100e+00        5.95711537e-06  24.9187  24.3598
0202-11-01_19:56:56.824000      1363.84        4.41170800e+00        6.19077418e-06  24.9187  24.3598
0202-11-01_19:56:57.016000      1364.03        4.42126700e+00        6.44519577e-06  24.9187  24.3598
0202-11-01_19:56:57.246000      1364.26        4.43175700e+00        6.79686159e-06  24.9187  24.3598
0202-11-01_19:56:57.450000      1364.46        4.44143100e+00        7.06572409e-06  25.0045  24.4132
0202-11-01_19:56:57.650000      1364.66        4.45118400e+00        7.42544709e-06  25.0045  24.4132
0202-11-01_19:56:57.844000      1364.85        4.46144300e+00        7.70187109e-06  25.0045  24.4132
0202-11-01_19:56:58.047000      1365.06        4.47126200e+00        8.10033059e-06  25.0045  24.4132
0202-11-01_19:56:58.246000      1365.26        4.48111600e+00        8.41567679e-06  25.0045  24.4132
0202-11-01_19:56:58.438000      1365.45        4.49157200e+00        8.73511339e-06  24.9527  24.4144
0202-11-01_19:56:58.640000      1365.65        4.50107100e+00        9.19802989e-06  24.9527  24.4144
0202-11-01_19:56:58.836000      1365.85        4.51101600e+00        9.54758829e-06  24.9527  24.4144
0202-11-01_19:56:59.027000      1366.04        4.52139400e+00        9.92193819e-06  24.9527  24.4144
0202-11-01_19:56:59.246000      1366.26        4.53085000e+00        1.04416895e-05  24.9527  24.4144
0202-11-01_19:56:59.438000      1366.45        4.54038100e+00        1.08382276e-05  24.9251  24.3507
0202-11-01_19:56:59.630000      1366.64        4.55117600e+00        1.12508802e-05  24.9251  24.3507
0202-11-01_19:56:59.830000      1366.84        4.56092900e+00        1.18108555e-05  24.9251  24.3507
0202-11-01_19:57:00.023000      1367.03        4.57004300e+00        1.22511505e-05  24.9251  24.3507
0202-11-01_19:57:00.242000      1367.25        4.58104900e+00        1.27058864e-05  24.9251  24.3507
0202-11-01_19:57:00.438000      1367.45        4.59053800e+00        1.33216423e-05  24.9146  24.4429
0202-11-01_19:57:00.640000      1367.65        4.60037700e+00        1.38025951e-05  24.9146  24.4429
0202-11-01_19:57:00.832000      1367.85        4.61042900e+00        1.42891880e-05  24.9146  24.4429
0202-11-01_19:57:01.035000      1368.05        4.62059100e+00        1.53855868e-05  24.9146  24.4429
0202-11-01_19:57:01.240000      1368.25        4.63029500e+00        1.57504540e-05  24.9146  24.4429
0202-11-01_19:57:01.430000      1368.44        4.64026400e+00        1.71790573e-05  24.8748  24.3640
0202-11-01_19:57:01.633000      1368.65        4.65045600e+00        1.73647448e-05  24.8748  24.3640
0202-11-01_19:57:01.830000      1368.84        4.65991200e+00        1.85921661e-05  24.8748  24.3640
0202-11-01_19:57:02.020000      1369.03        4.67012400e+00        1.87080038e-05  24.8748  24.3640
0202-11-01_19:57:02.234000      1369.25        4.67993500e+00        1.99969697e-05  24.8748  24.3640
0202-11-01_19:57:02.426000      1369.44        4.68967700e+00        2.01460278e-05  24.9112  24.4112
