Repository: shortlab/2025-devitre-PhD

# 2025-devitre-PhD
Data repository for Alexis Devitre's PhD thesis

File: chapter 5/cold_vs_warm/20K/ffj23/Ic/2_pulses/Ic_2023-11-01_19-58-42826257_f23-pulse-6p5ms-1.txt
# Ic = 3.77 A, n = 21.64 , Tavg = 25.00 K, f23-pulse-6p5ms-1
#datetime                        t_s     iHTS_A                vHTS_V                tHTS_K  tTAR_K
0202-11-01_19:57:07.965000      1374.98        1.75354400e-02        9.04885600e-09  24.9133  24.4219
0202-11-01_19:57:08.170000      1375.18        1.40216200e-02        4.95827600e-09  24.9133  24.4219
0202-11-01_19:57:08.367000      1375.38        2.27764900e-02        4.27651600e-09  24.9676  24.4286
0202-11-01_19:57:08.562000      1375.57        3.29590900e-02        5.57806600e-09  24.9676  24.4286
0202-11-01_19:57:08.754000      1375.77        4.27929100e-02        4.46244600e-09  24.9676  24.4286
0202-11-01_19:57:08.950000      1375.96        5.23967000e-02        2.41715600e-09  24.9676  24.4286
0202-11-01_19:57:09.164000      1376.18        6.23908100e-02       -2.47914000e-10  24.9676  24.4286
0202-11-01_19:57:09.410000      1376.42        7.31358900e-02       -8.67704000e-10  24.9403  24.3692
0202-11-01_19:57:09.605000      1376.62        8.22681600e-02        1.85935600e-09  24.9403  24.3692
0202-11-01_19:57:09.797000      1376.81        9.22192300e-02        2.35518600e-09  24.9403  24.3692
0202-11-01_19:57:09.990000      1377.00        1.02057500e-01        3.34678600e-09  24.9403  24.3692
0202-11-01_19:57:10.220000      1377.23        1.11483200e-01       -4.21478400e-09  24.9403  24.3692
0202-11-01_19:57:10.434000      1377.45        1.22007100e-01       -7.68577400e-09  24.8963  24.4506
0202-11-01_19:57:10.625000      1377.64        1.31265100e-01       -5.20668400e-09  24.8963  24.4506
0202-11-01_19:57:10.816000      1377.83        1.41922600e-01       -8.06204000e-10  24.8963  24.4506
0202-11-01_19:57:11.020000      1378.03        1.51862200e-01       -4.84000000e-13  24.8963  24.4506
0202-11-01_19:57:11.240000      1378.25        1.61249300e-01        2.97447600e-09  24.8963  24.4506
0202-11-01_19:57:11.440000      1378.46        1.71825200e-01       -7.44224000e-10  24.9215  24.3742
0202-11-01_19:57:11.637000      1378.65        1.81614500e-01        6.19296000e-10  24.9215  24.3742
0202-11-01_19:57:11.830000      1378.84        1.90535600e-01        5.94944600e-09  24.9215  24.3742
0202-11-01_19:57:12.023000      1379.04        2.01549300e-01        1.20853160e-08  24.9215  24.3742
0202-11-01_19:57:12.227000      1379.24        2.11303000e-01        9.17232600e-09  24.9215  24.3742
0202-11-01_19:57:12.420000      1379.43        2.20883000e-01        5.76351600e-09  24.9603  24.4193
0202-11-01_19:57:12.613000      1379.63        2.31344900e-01        5.70153600e-09  24.9603  24.4193
0202-11-01_19:57:12.810000      1379.82        2.41401400e-01        4.09009600e-09  24.9603  24.4193
0202-11-01_19:57:13             1380.01        2.50231900e-01        1.67293600e-09  24.9603  24.4193
0202-11-01_19:57:13.230000      1380.24        2.61489000e-01        2.23073600e-09  24.9603  24.4193
0202-11-01_19:57:13.438000      1380.45        2.70125100e-01        6.07340600e-09  24.9871  24.4150
0202-11-01_19:57:13.633000      1380.64        2.80776700e-01        1.49363260e-08  24.9871  24.4150
0202-11-01_19:57:13.824000      1380.84        2.90723300e-01        1.33248860e-08  24.9871  24.4150
0202-11-01_19:57:14.030000      1381.04        3.00465100e-01        1.71675560e-08  24.9871  24.4150
0202-11-01_19:57:14.230000      1381.24        3.10342700e-01        1.96466860e-08  24.9871  24.4150
0202-11-01_19:57:14.420000      1381.44        3.20653000e-01        2.17539560e-08  24.9845  24.3690
0202-11-01_19:57:14.620000      1381.63        3.29815900e-01        2.16919760e-08  24.9845  24.3690
0202-11-01_19:57:14.816000      1381.83        3.40230100e-01        2.02044960e-08  24.9845  24.3690
0202-11-01_19:57:15.008000      1382.02        3.50184100e-01        1.87170160e-08  24.9845  24.3690
0202-11-01_19:57:15.240000      1382.25        3.60207900e-01        2.73320260e-08  24.9845  24.3690
0202-11-01_19:57:15.445000      1382.46        3.70135200e-01        2.92533560e-08  24.8863  24.4470
0202-11-01_19:57:15.650000      1382.66        3.80288100e-01        3.30340460e-08  24.8863  24.4470
0202-11-01_19:57:15.850000      1382.86        3.89335400e-01        2.38612260e-08  24.8863  24.4470
0202-11-01_19:57:16.055000      1383.07        3.99756900e-01        2.63409860e-08  24.8863  24.4470
0202-11-01_19:57:16.277000      1383.29        4.10559800e-01        2.39244560e-08  24.8863  24.4470
0202-11-01_19:57:16.470000      1383.48        4.19797000e-01        2.22518660e-08  24.9012  24.3666
0202-11-01_19:57:16.660000      1383.67        4.29760000e-01        1.41326760e-08  24.9012  24.3666
0202-11-01_19:57:16.850000      1383.87        4.39190100e-01        1.36988260e-08  24.9012  24.3666
0202-11-01_19:57:17.060000      1384.07        4.49231700e-01        1.06618860e-08  24.9012  24.3666
0202-11-01_19:57:17.250000      1384.26        4.59452100e-01        1.41326760e-08  24.9012  24.3666
0202-11-01_19:57:17.445000      1384.46        4.69735600e-01        8.43065600e-09  24.9605  24.4186
0202-11-01_19:57:17.650000      1384.66        4.79159800e-01        1.61159860e-08  24.9605  24.4186
0202-11-01_19:57:17.844000      1384.86        4.89237000e-01        1.81612860e-08  24.9605  24.4186
0202-11-01_19:57:18.035000      1385.05        4.99161300e-01        1.30170660e-08  24.9605  24.4186
0202-11-01_19:57:18.246000      1385.26        5.09244500e-01        1.46904860e-08  24.9605  24.4186
0202-11-01_19:57:18.445000      1385.46        5.19051600e-01        1.34509160e-08  24.9125  24.4168
0202-11-01_19:57:18.650000      1385.66        5.29008600e-01        1.84711760e-08  24.9125  24.4168
0202-11-01_19:57:18.840000      1385.85        5.38229700e-01        2.04544860e-08  24.9125  24.4168
0202-11-01_19:57:19.035000      1386.05        5.48060500e-01        1.72316060e-08  24.9125  24.4168
0202-11-01_19:57:19.250000      1386.26        5.58954000e-01        1.27691460e-08  24.9125  24.4168
0202-11-01_19:57:19.453000      1386.46        5.68433100e-01        8.55461600e-09  24.9464  24.3668
0202-11-01_19:57:19.656000      1386.67        5.78274300e-01        9.93236000e-10  24.9464  24.3668
0202-11-01_19:57:19.848000      1386.86        5.88562300e-01       -4.32274000e-10  24.9464  24.3668
0202-11-01_19:57:20.055000      1387.07        5.98172000e-01       -5.51451400e-09  24.9464  24.3668
0202-11-01_19:57:20.254000      1387.27        6.08327800e-01       -2.10569400e-09  24.9664  24.4537
0202-11-01_19:57:20.445000      1387.46        6.18267700e-01       -6.13429400e-09  24.9664  24.4537
0202-11-01_19:57:20.652000      1387.67        6.28150500e-01       -6.50616400e-09  24.9664  24.4537
0202-11-01_19:57:20.850000      1387.86        6.37775100e-01       -7.24991400e-09  24.9664  24.4537
0202-11-01_19:57:21.043000      1388.05        6.48107600e-01       -7.99365400e-09  24.9664  24.4537
0202-11-01_19:57:21.258000      1388.27        6.57629700e-01       -9.41915400e-09  24.9664  24.4537
0202-11-01_19:57:21.450000      1388.46        6.67261700e-01       -1.14644440e-08  24.9358  24.3762
0202-11-01_19:57:21.640000      1388.65        6.77395300e-01       -1.32618240e-08  24.9358  24.3762
0202-11-01_19:57:21.848000      1388.86        6.87632800e-01       -9.10926400e-09  24.9358  24.3762
0202-11-01_19:57:22.040000      1389.05        6.97042600e-01       -1.49970040e-08  24.9358  24.3762
0202-11-01_19:57:22.240000      1389.25        7.07329000e-01       -1.61123940e-08  24.9358  24.3762
0202-11-01_19:57:22.445000      1389.46        7.17256300e-01       -1.44386740e-08  24.8997  24.4238
0202-11-01_19:57:22.637000      1389.65        7.26486100e-01       -1.01621540e-08  24.8997  24.4238
0202-11-01_19:57:22.830000      1389.84        7.37194100e-01       -9.48039400e-09  24.8997  24.4238
0202-11-01_19:57:23.035000      1390.05        7.46790400e-01       -9.54236400e-09  24.8997  24.4238
0202-11-01_19:57:23.254000      1390.26        7.56695500e-01       -1.41287740e-08  24.8997  24.4238
0202-11-01_19:57:23.453000      1390.47        7.67074000e-01       -1.39428440e-08  24.9880  24.4264
0202-11-01_19:57:23.650000      1390.66        7.76531800e-01       -1.31991040e-08  24.9880  24.4264
0202-11-01_19:57:23.850000      1390.86        7.86319600e-01       -1.04720440e-08  24.9880  24.4264
0202-11-01_19:57:24.050000      1391.06        7.96459100e-01       -7.99290400e-09  24.9880  24.4264
0202-11-01_19:57:24.250000      1391.26        8.06652100e-01       -9.04654400e-09  24.9880  24.4264
0202-11-01_19:57:24.453000      1391.47        8.15509400e-01       -3.46847400e-09  25.0231  24.3700
0202-11-01_19:57:24.645000      1391.66        8.26330100e-01       -2.97264400e-09  25.0231  24.3700
0202-11-01_19:57:24.850000      1391.86        8.36143200e-01        6.43060000e-11  25.0231  24.3700
0202-11-01_19:57:25.043000      1392.06        8.45545100e-01       -2.04296400e-09  25.0231  24.3700
0202-11-01_19:57:25.254000      1392.27        8.55427400e-01        2.04761600e-09  25.0231  24.3700
0202-11-01_19:57:25.450000      1392.46        8.65942400e-01        2.79135600e-09  24.9125  24.4506
0202-11-01_19:57:25.640000      1392.65        8.75923200e-01        5.58039600e-09  24.9125  24.4506
0202-11-01_19:57:25.832000      1392.85        8.85069800e-01        5.33247600e-09  24.9125  24.4506
0202-11-01_19:57:26.040000      1393.05        8.95372600e-01       -1.05131400e-09  24.9125  24.4506
0202-11-01_19:57:26.242000      1393.26        9.05544800e-01       -4.64606400e-09  24.9125  24.4506
0202-11-01_19:57:26.445000      1393.46        9.15199000e-01       -5.76167400e-09  24.9120  24.3641
0202-11-01_19:57:26.640000      1393.65        9.25553800e-01       -1.11328400e-09  24.9120  24.3641
0202-11-01_19:57:26.832000      1393.84        9.35242200e-01       -3.34451400e-09  24.9120  24.3641
0202-11-01_19:57:27.023000      1394.04        9.44794000e-01       -2.91066400e-09  24.9120  24.3641
0202-11-01_19:57:27.234000      1394.25        9.55036000e-01       -8.79862400e-09  24.9120  24.3641
0202-11-01_19:57:27.430000      1394.44        9.65138400e-01       -5.69970400e-09  24.8791  24.4147
0202-11-01_19:57:27.630000      1394.64        9.74973700e-01       -1.02861140e-08  24.8791  24.4147
0202-11-01_19:57:27.824000      1394.84        9.84823800e-01       -8.42675400e-09  24.8791  24.4147
0202-11-01_19:57:28.016000      1395.03        9.95093900e-01       -1.33233540e-08  24.8791  24.4147
0202-11-01_19:57:28.234000      1395.25        1.00542800e+00       -1.62366440e-08  24.8791  24.4147
0202-11-01_19:57:28.426000      1395.44        1.01425300e+00       -2.23729140e-08  24.9385  24.4151
0202-11-01_19:57:28.617000      1395.63        1.02491500e+00       -2.21869840e-08  24.9385  24.4151
0202-11-01_19:57:28.820000      1395.83        1.03481300e+00       -2.57817340e-08  24.9385  24.4151
0202-11-01_19:57:29.016000      1396.03        1.04445700e+00       -2.16911540e-08  24.9385  24.4151
0202-11-01_19:57:29.246000      1396.26        1.05488000e+00       -1.61130940e-08  24.9385  24.4151
0202-11-01_19:57:29.440000      1396.45        1.06461100e+00       -1.82823340e-08  24.9469  24.3590
0202-11-01_19:57:29.633000      1396.65        1.07440000e+00       -2.05135640e-08  24.9469  24.3590
0202-11-01_19:57:29.832000      1396.84        1.08448800e+00       -3.22275040e-08  24.9469  24.3590
0202-11-01_19:57:30.023000      1397.04        1.09462500e+00       -3.29092640e-08  24.9469  24.3590
0202-11-01_19:57:30.234000      1397.25        1.10347400e+00       -3.19795840e-08  24.9539  24.4400
0202-11-01_19:57:30.426000      1397.44        1.11455300e+00       -2.96863840e-08  24.9539  24.4400
0202-11-01_19:57:30.630000      1397.64        1.12424300e+00       -2.65254740e-08  24.9539  24.4400
0202-11-01_19:57:30.824000      1397.83        1.13407000e+00       -2.60916240e-08  24.9539  24.4400
0202-11-01_19:57:31.016000      1398.03        1.14383400e+00       -3.06160640e-08  24.9539  24.4400
0202-11-01_19:57:31.240000      1398.25        1.15440800e+00       -2.93145140e-08  24.9539  24.4400
0202-11-01_19:57:31.434000      1398.45        1.16394900e+00       -3.08639740e-08  24.9234  24.3596
0202-11-01_19:57:31.637000      1398.65        1.17353800e+00       -2.93145140e-08  24.9234  24.3596
0202-11-01_19:57:31.840000      1398.85        1.18408100e+00       -3.46446640e-08  24.9234  24.3596
0202-11-01_19:57:32.030000      1399.04        1.19374600e+00       -3.94170040e-08  24.9234  24.3596
0202-11-01_19:57:32.242000      1399.25        1.20252100e+00       -4.36935240e-08  24.9234  24.3596
0202-11-01_19:57:32.434000      1399.45        1.21371600e+00       -4.62346440e-08  24.9033  24.4085
0202-11-01_19:57:32.625000      1399.64        1.22355700e+00       -5.02632440e-08  24.9033  24.4085
0202-11-01_19:57:32.832000      1399.85        1.23316500e+00       -5.16267740e-08  24.9033  24.4085
0202-11-01_19:57:33.027000      1400.04        1.24344500e+00       -5.23705140e-08  24.9033  24.4085
0202-11-01_19:57:33.230000      1400.24        1.25363100e+00       -4.43133140e-08  24.9033  24.4085
0202-11-01_19:57:33.420000      1400.43        1.26284900e+00       -4.21440640e-08  24.8559  24.4056
0202-11-01_19:57:33.613000      1400.63        1.27287400e+00       -4.59867340e-08  24.8559  24.4056
0202-11-01_19:57:33.810000      1400.82        1.28345700e+00       -4.72263040e-08  24.8559  24.4056
0202-11-01_19:57:34.016000      1401.03        1.29324200e+00       -4.31988140e-08  24.8559  24.4056
0202-11-01_19:57:34.234000      1401.25        1.30341600e+00       -3.56389340e-08  24.8559  24.4056
0202-11-01_19:57:34.440000      1401.45        1.31321500e+00       -3.38426740e-08  24.9421  24.3583
0202-11-01_19:57:34.645000      1401.66        1.32273000e+00       -3.83051240e-08  24.9421  24.3583
0202-11-01_19:57:34.844000      1401.86        1.33242000e+00       -3.42145440e-08  24.9421  24.3583
0202-11-01_19:57:35.040000      1402.05        1.34297500e+00       -4.45649440e-08  24.9421  24.3583
0202-11-01_19:57:35.258000      1402.27        1.35257800e+00       -4.43170340e-08  24.9421  24.3583
0202-11-01_19:57:35.453000      1402.46        1.36282200e+00       -4.66722140e-08  24.8862  24.4449
0202-11-01_19:57:35.645000      1402.66        1.37295500e+00       -4.31394440e-08  24.8862  24.4449
0202-11-01_19:57:35.848000      1402.86        1.38167500e+00       -3.34088240e-08  24.8862  24.4449
0202-11-01_19:57:36.043000      1403.05        1.39262500e+00       -3.16734340e-08  24.8862  24.4449
0202-11-01_19:57:36.240000      1403.25        1.40248900e+00       -2.75828540e-08  24.8862  24.4449
0202-11-01_19:57:36.440000      1403.46        1.41155400e+00       -2.78307640e-08  24.9156  24.3633
0202-11-01_19:57:36.633000      1403.65        1.42234900e+00       -2.99380340e-08  24.9156  24.3633
0202-11-01_19:57:36.836000      1403.85        1.43238500e+00       -2.46078840e-08  24.9156  24.3633
0202-11-01_19:57:37.030000      1404.04        1.44188800e+00       -2.57235040e-08  24.9156  24.3633
0202-11-01_19:57:37.230000      1404.24        1.45173300e+00       -2.29964440e-08  24.9156  24.3633
0202-11-01_19:57:37.434000      1404.45        1.46195100e+00       -2.13230340e-08  24.9646  24.4200
0202-11-01_19:57:37.630000      1404.64        1.47214100e+00       -1.43814440e-08  24.9646  24.4200
0202-11-01_19:57:37.820000      1404.83        1.48122900e+00       -1.31418740e-08  24.9646  24.4200
0202-11-01_19:57:38.016000      1405.03        1.49178400e+00       -1.31418740e-08  24.9646  24.4200
0202-11-01_19:57:38.230000      1405.24        1.50217800e+00       -1.71704740e-08  24.9646  24.4200
0202-11-01_19:57:38.426000      1405.44        1.51152000e+00       -1.85959840e-08  24.9311  24.4163
0202-11-01_19:57:38.630000      1405.64        1.52152200e+00       -1.93397240e-08  24.9311  24.4163
0202-11-01_19:57:38.824000      1405.84        1.53158300e+00       -1.76043240e-08  24.9311  24.4163
0202-11-01_19:57:39.016000      1406.03        1.54057600e+00       -1.28939640e-08  24.9311  24.4163
0202-11-01_19:57:39.230000      1406.24        1.55176100e+00       -1.20262640e-08  24.9311  24.4163
0202-11-01_19:57:39.440000      1406.46        1.56117400e+00       -1.14064840e-08  24.8906  24.3683
0202-11-01_19:57:39.645000      1406.66        1.57094600e+00       -1.58689240e-08  24.8906  24.3683
0202-11-01_19:57:39.836000      1406.85        1.58119100e+00       -1.92160140e-08  24.8906  24.3683
0202-11-01_19:57:40.040000      1407.05        1.59084800e+00       -1.82870740e-08  24.8906  24.3683
0202-11-01_19:57:40.242000      1407.26        1.60073500e+00       -1.90318140e-08  24.8906  24.3683
0202-11-01_19:57:40.438000      1407.45        1.61103800e+00       -1.82885640e-08  25.0021  24.4548
0202-11-01_19:57:40.637000      1407.65        1.62080500e+00       -1.87843940e-08  25.0021  24.4548
0202-11-01_19:57:40.840000      1407.85        1.63051600e+00       -1.68630640e-08  25.0021  24.4548
0202-11-01_19:57:41.035000      1408.05        1.64088100e+00       -1.25865540e-08  25.0021  24.4548
0202-11-01_19:57:41.242000      1408.26        1.65043300e+00       -1.25245740e-08  25.0021  24.4548
0202-11-01_19:57:41.438000      1408.45        1.66094500e+00       -1.87224140e-08  24.9454  24.3681
0202-11-01_19:57:41.630000      1408.64        1.67073700e+00       -1.97760440e-08  24.9454  24.3681
0202-11-01_19:57:41.832000      1408.84        1.68080100e+00       -1.77307640e-08  24.9454  24.3681
0202-11-01_19:57:42.035000      1409.05        1.69001700e+00       -1.33922740e-08  24.9454  24.3681
0202-11-01_19:57:42.258000      1409.27        1.70082300e+00       -1.38261240e-08  24.9454  24.3681
0202-11-01_19:57:42.457000      1409.47        1.70976600e+00       -1.53755840e-08  24.9624  24.4206
0202-11-01_19:57:42.664000      1409.68        1.71992500e+00       -1.43219440e-08  24.9624  24.4206
0202-11-01_19:57:42.860000      1409.87        1.73045000e+00       -1.46318440e-08  24.9624  24.4206
0202-11-01_19:57:43.062000      1410.07        1.74012100e+00       -1.37021640e-08  24.9624  24.4206
0202-11-01_19:57:43.266000      1410.28        1.74978600e+00       -1.84745040e-08  24.9624  24.4206
0202-11-01_19:57:43.457000      1410.47        1.76020600e+00       -1.61193240e-08  24.9565  24.4163
0202-11-01_19:57:43.660000      1410.67        1.77004200e+00       -1.18428140e-08  24.9565  24.4163
0202-11-01_19:57:43.863000      1410.87        1.77960300e+00       -7.25641400e-09  24.9565  24.4163
0202-11-01_19:57:44.055000      1411.07        1.78963900e+00       -7.62828400e-09  24.9565  24.4163
0202-11-01_19:57:44.260000      1411.28        1.79978500e+00       -1.17808340e-08  24.8908  24.3617
0202-11-01_19:57:44.457000      1411.47        1.80914700e+00       -1.10370940e-08  24.8908  24.3617
0202-11-01_19:57:44.650000      1411.66        1.81965200e+00       -1.09751140e-08  24.8908  24.3617
0202-11-01_19:57:44.850000      1411.87        1.82961900e+00       -1.87843940e-08  24.8908  24.3617
0202-11-01_19:57:45.047000      1412.06        1.83927100e+00       -1.83505440e-08  24.8908  24.3617
0202-11-01_19:57:45.246000      1412.26        1.84964500e+00       -1.99000040e-08  24.8935  24.4442
0202-11-01_19:57:45.440000      1412.45        1.85927700e+00       -9.05378400e-09  24.8935  24.4442
0202-11-01_19:57:45.633000      1412.65        1.86839500e+00       -8.00015400e-09  24.8935  24.4442
0202-11-01_19:57:45.824000      1412.84        1.87903600e+00       -3.16587400e-09  24.8935  24.4442
0202-11-01_19:57:46.027000      1413.04        1.88928500e+00       -3.53786400e-09  24.8935  24.4442
0202-11-01_19:57:46.230000      1413.24        1.89902500e+00       -6.32704400e-09  24.8935  24.4442
0202-11-01_19:57:46.420000      1413.43        1.90836200e+00       -5.02557400e-09  24.9355  24.3652
0202-11-01_19:57:46.625000      1413.64        1.91854800e+00       -9.61197400e-09  24.9355  24.3652
0202-11-01_19:57:46.830000      1413.84        1.92843900e+00       -7.56668400e-09  24.9355  24.3652
0202-11-01_19:57:47.020000      1414.03        1.93836400e+00       -1.02937340e-08  24.9355  24.3652
0202-11-01_19:57:47.240000      1414.25        1.94883100e+00       -6.07920400e-09  24.9355  24.3652
0202-11-01_19:57:47.434000      1414.44        1.95788100e+00       -3.47611400e-09  24.9329  24.4104
0202-11-01_19:57:47.633000      1414.65        1.96861300e+00       -3.97194400e-09  24.9329  24.4104
0202-11-01_19:57:47.830000      1414.84        1.97879100e+00       -4.21985400e-09  24.9329  24.4104
0202-11-01_19:57:48.020000      1415.03        1.98755500e+00       -6.87084000e-10  24.9329  24.4104
0202-11-01_19:57:48.227000      1415.24        1.99830300e+00        2.41183600e-09  24.9329  24.4104
0202-11-01_19:57:48.420000      1415.43        2.00823600e+00        8.54769600e-09  24.9419  24.4007
0202-11-01_19:57:48.613000      1415.63        2.01740200e+00        9.41539600e-09  24.9419  24.4007
0202-11-01_19:57:48.816000      1415.83        2.02816500e+00        1.01591360e-08  24.9419  24.4007
0202-11-01_19:57:49.010000      1416.02        2.03830300e+00        1.80303860e-08  24.9419  24.4007
0202-11-01_19:57:49.240000      1416.25        2.04742000e+00        1.69147760e-08  24.9419  24.4007
0202-11-01_19:57:49.434000      1416.45        2.05829400e+00        1.97657860e-08  24.9126  24.3575
0202-11-01_19:57:49.637000      1416.65        2.06764000e+00        1.86501760e-08  24.9126  24.3575
0202-11-01_19:57:49.840000      1416.85        2.07710100e+00        2.26167860e-08  24.9126  24.3575
0202-11-01_19:57:50.030000      1417.04        2.08764700e+00        1.64809260e-08  24.9126  24.3575
0202-11-01_19:57:50.250000      1417.26        2.09776400e+00        1.20184860e-08  24.9126  24.3575
0202-11-01_19:57:50.440000      1417.46        2.10741900e+00        1.72246660e-08  24.9391  24.4434
0202-11-01_19:57:50.637000      1417.65        2.11735300e+00        1.67908260e-08  24.9391  24.4434
0202-11-01_19:57:50.840000      1417.85        2.12704500e+00        1.87121560e-08  24.9391  24.4434
0202-11-01_19:57:51.030000      1418.04        2.13699400e+00        1.59851060e-08  24.9391  24.4434
0202-11-01_19:57:51.254000      1418.27        2.14756300e+00        1.67908260e-08  24.9391  24.4434
0202-11-01_19:57:51.450000      1418.46        2.15645000e+00        2.16871160e-08  24.9100  24.3536
0202-11-01_19:57:51.640000      1418.65        2.16709500e+00        1.95798460e-08  24.9100  24.3536
0202-11-01_19:57:51.832000      1418.85        2.17688600e+00        2.02616760e-08  24.9100  24.3536
0202-11-01_19:57:52.040000      1419.05        2.18597600e+00        2.32988760e-08  24.9100  24.3536
0202-11-01_19:57:52.240000      1419.25        2.19715600e+00        2.15636660e-08  24.9100  24.3536
0202-11-01_19:57:52.430000      1419.44        2.20690100e+00        2.41668860e-08  24.8895  24.4158
0202-11-01_19:57:52.633000      1419.65        2.20655500e+00        1.26389060e-08  24.8895  24.4158
0202-11-01_19:57:52.830000      1419.84        2.22689900e+00        1.41263860e-08  24.8895  24.4158
0202-11-01_19:57:53.020000      1420.03        2.23677000e+00        1.08415360e-08  24.8895  24.4158
0202-11-01_19:57:53.240000      1420.25        2.24682100e+00        1.27628660e-08  24.8895  24.4158
0202-11-01_19:57:53.434000      1420.44        2.25680900e+00        1.48081560e-08  24.8796  24.4060
0202-11-01_19:57:53.625000      1420.64        2.26675400e+00        1.01597660e-08  24.8796  24.4060
0202-11-01_19:57:53.820000      1420.83        2.27578700e+00        8.36239600e-09  24.8796  24.4060
0202-11-01_19:57:54.016000      1421.03        2.28677300e+00        7.68063600e-09  24.8796  24.4060
0202-11-01_19:57:54.234000      1421.25        2.29654400e+00        8.67228600e-09  24.8796  24.4060
0202-11-01_19:57:54.430000      1421.44        2.30582000e+00        1.29487960e-08  24.9328  24.3622
0202-11-01_19:57:54.633000      1421.64        2.31657700e+00        9.84987600e-09  24.9328  24.3622
0202-11-01_19:57:54.836000      1421.85        2.32628200e+00        1.14613160e-08  24.9328  24.3622
0202-11-01_19:57:55.035000      1422.05        2.33582200e+00        7.92854600e-09  24.9328  24.3622
0202-11-01_19:57:55.242000      1422.25        2.34594700e+00        7.86656600e-09  24.8978  24.4489
0202-11-01_19:57:55.438000      1422.45        2.35642300e+00        3.89995600e-09  24.8978  24.4489
0202-11-01_19:57:55.640000      1422.65        2.36482000e+00        1.97862600e-09  24.8978  24.4489
0202-11-01_19:57:55.840000      1422.85        2.37597900e+00        3.21818600e-09  24.8978  24.4489
0202-11-01_19:57:56.035000      1423.05        2.38642700e+00        1.29685600e-09  24.8978  24.4489
0202-11-01_19:57:56.242000      1423.26        2.39521900e+00       -1.90624000e-10  24.8978  24.4489
0202-11-01_19:57:56.438000      1423.45        2.40578300e+00        5.57336600e-09  24.9342  24.3647
0202-11-01_19:57:56.630000      1423.64        2.41557700e+00        5.57336600e-09  24.9342  24.3647
0202-11-01_19:57:56.832000      1423.85        2.42501900e+00        6.87491600e-09  24.9342  24.3647
0202-11-01_19:57:57.035000      1424.05        2.43487600e+00       -2.11195400e-09  24.9342  24.3647
0202-11-01_19:57:57.242000      1424.25        2.44558400e+00       -3.90932400e-09  24.9342  24.3647
0202-11-01_19:57:57.445000      1424.46        2.45505100e+00       -6.01659400e-09  24.9477  24.4238
0202-11-01_19:57:57.637000      1424.65        2.46565800e+00       -5.64472400e-09  24.9477  24.4238
0202-11-01_19:57:57.830000      1424.84        2.47509400e+00       -2.48346400e-09  24.9477  24.4238
0202-11-01_19:57:58.030000      1425.05        2.48440900e+00       -1.49038400e-09  24.9477  24.4238
0202-11-01_19:57:58.230000      1425.24        2.49517800e+00       -5.39395400e-09  24.9477  24.4238
0202-11-01_19:57:58.420000      1425.43        2.50526800e+00       -3.84377400e-09  24.9841  24.4149
0202-11-01_19:57:58.625000      1425.64        2.51415600e+00       -1.30265400e-09  24.9841  24.4149
0202-11-01_19:57:58.820000      1425.83        2.52500800e+00        2.66396600e-09  24.9841  24.4149
0202-11-01_19:57:59.010000      1426.03        2.53512100e+00       -3.11004000e-10  24.9841  24.4149
0202-11-01_19:57:59.223000      1426.24        2.54468000e+00        1.11450600e-09  24.9841  24.4149
0202-11-01_19:57:59.418000      1426.43        2.55482100e+00        7.42636000e-10  24.9247  24.3671
0202-11-01_19:57:59.610000      1426.62        2.56465000e+00       -1.25064000e-10  24.9247  24.3671
0202-11-01_19:57:59.816000      1426.83        2.57416400e+00       -2.23233400e-09  24.9247  24.3671
0202-11-01_19:58:00.008000      1427.02        2.58420200e+00        2.04417600e-09  24.9247  24.3671
0202-11-01_19:58:00.207000      1427.22        2.59442400e+00        3.70766000e-10  24.9247  24.3671
0202-11-01_19:58:00.410000      1427.42        2.60382600e+00        7.25037600e-09  24.9232  24.4514
0202-11-01_19:58:00.600000      1427.61        2.61378700e+00        7.12641600e-09  24.9232  24.4514
0202-11-01_19:58:00.805000      1427.82        2.62408700e+00        9.17170600e-09  24.9232  24.4514
0202-11-01_19:58:00.996000      1428.01        2.63374300e+00        1.01013760e-08  24.9232  24.4514
0202-11-01_19:58:01.230000      1428.24        2.64402900e+00        5.70090600e-09  24.9232  24.4514
0202-11-01_19:58:01.426000      1428.44        2.65401100e+00        8.42796600e-09  24.9203  24.3735
0202-11-01_19:58:01.630000      1428.64        2.66342100e+00        1.30763460e-08  24.9203  24.3735
0202-11-01_19:58:01.832000      1428.84        2.67333700e+00        2.51621460e-08  24.9203  24.3735
0202-11-01_19:58:02.023000      1429.04        2.68405900e+00        2.51001660e-08  24.9203  24.3735
0202-11-01_19:58:02.234000      1429.25        2.69354100e+00        1.93981460e-08  24.9203  24.3735
0202-11-01_19:58:02.434000      1429.44        2.70398900e+00        1.82825360e-08  24.9161  24.4259
0202-11-01_19:58:02.625000      1429.64        2.71341300e+00        1.98939760e-08  24.9161  24.4259
0202-11-01_19:58:02.830000      1429.84        2.72346100e+00        1.89023260e-08  24.9161  24.4259
0202-11-01_19:58:03.023000      1430.04        2.73323400e+00        2.31788360e-08  24.9161  24.4259
0202-11-01_19:58:03.250000      1430.26        2.74387500e+00        2.24350960e-08  24.9161  24.4259
0202-11-01_19:58:03.440000      1430.46        2.75303700e+00        2.52861060e-08  24.9651  24.4187
0202-11-01_19:58:03.637000      1430.65        2.76316700e+00        1.56794460e-08  24.9651  24.4187
0202-11-01_19:58:03.836000      1430.85        2.77314400e+00        1.78486560e-08  24.9651  24.4187
0202-11-01_19:58:04.030000      1431.04        2.78239300e+00        1.69808160e-08  24.9651  24.4187
0202-11-01_19:58:04.258000      1431.27        2.79340500e+00        2.43561160e-08  24.9651  24.4187
0202-11-01_19:58:04.453000      1431.46        2.80291700e+00        2.70831360e-08  24.9816  24.3736
0202-11-01_19:58:04.645000      1431.66        2.81252300e+00        2.78268760e-08  24.9816  24.3736
0202-11-01_19:58:04.844000      1431.85        2.82294500e+00        2.48519060e-08  24.9816  24.3736
0202-11-01_19:58:05.035000      1432.05        2.83260400e+00        3.17315160e-08  24.9816  24.3736
0202-11-01_19:58:05.258000      1432.27        2.84268800e+00        2.64013760e-08  24.9816  24.3736
0202-11-01_19:58:05.450000      1432.46        2.85282300e+00        2.83227060e-08  24.9494  24.4475
0202-11-01_19:58:05.640000      1432.65        2.86250100e+00        2.34883860e-08  24.9494  24.4475
0202-11-01_19:58:05.844000      1432.86        2.87123500e+00        3.02440360e-08  24.9494  24.4475
0202-11-01_19:58:06.040000      1433.05        2.88250500e+00        3.03060160e-08  24.9494  24.4475
0202-11-01_19:58:06.230000      1433.24        2.89261800e+00        3.05539260e-08  24.9510  24.3658
0202-11-01_19:58:06.420000      1433.44        2.90150100e+00        3.14216260e-08  24.9510  24.3658
0202-11-01_19:58:06.617000      1433.63        2.91233600e+00        3.21033860e-08  24.9510  24.3658
0202-11-01_19:58:06.810000      1433.82        2.92221400e+00        3.25372360e-08  24.9510  24.3658
0202-11-01_19:58:07.016000      1434.03        2.93184500e+00        2.98721660e-08  24.9510  24.3658
0202-11-01_19:58:07.210000      1434.22        2.94160700e+00        3.58220960e-08  24.9510  24.3658
0202-11-01_19:58:07.406000      1434.42        2.95219100e+00        3.23513060e-08  24.9485  24.4228
0202-11-01_19:58:07.605000      1434.62        2.96215100e+00        3.42106560e-08  24.9485  24.4228
0202-11-01_19:58:07.810000      1434.82        2.97127400e+00        2.57815860e-08  24.9485  24.4228
0202-11-01_19:58:08             1435.01        2.98168600e+00        3.30950460e-08  24.9485  24.4228
0202-11-01_19:58:08.215000      1435.23        2.99167700e+00        3.61319860e-08  24.9485  24.4228
0202-11-01_19:58:08.406000      1435.42        3.00136100e+00        3.32809760e-08  24.9079  24.4093
0202-11-01_19:58:08.598000      1435.61        3.01159100e+00        2.81987460e-08  24.9079  24.4093
0202-11-01_19:58:08.805000      1435.82        3.02158700e+00        2.37362960e-08  24.9079  24.4093
0202-11-01_19:58:08.996000      1436.01        3.03122900e+00        2.52237760e-08  24.9079  24.4093
0202-11-01_19:58:09.246000      1436.26        3.04183800e+00        2.46659760e-08  24.9079  24.4093
0202-11-01_19:58:09.450000      1436.46        3.05072900e+00        2.07613360e-08  24.8943  24.3694
0202-11-01_19:58:09.640000      1436.65        3.06144200e+00        2.42321260e-08  24.8943  24.3694
0202-11-01_19:58:09.836000      1436.85        3.07091400e+00        2.73934660e-08  24.8943  24.3694
0202-11-01_19:58:10.027000      1437.04        3.08025800e+00        3.46456160e-08  24.8943  24.3694
0202-11-01_19:58:10.246000      1437.26        3.09136100e+00        4.15261160e-08  24.8943  24.3694
0202-11-01_19:58:10.438000      1437.45        3.10062000e+00        3.80555460e-08  24.9154  24.4451
0202-11-01_19:58:10.630000      1437.64        3.11007000e+00        3.63821260e-08  24.9154  24.4451
0202-11-01_19:58:10.840000      1437.85        3.12039600e+00        3.03082260e-08  24.9154  24.4451
0202-11-01_19:58:11.035000      1438.05        3.13033000e+00        2.67754560e-08  24.9154  24.4451
0202-11-01_19:58:11.258000      1438.27        3.13938700e+00        2.60936960e-08  24.9154  24.4451
0202-11-01_19:58:11.450000      1438.46        3.15039600e+00        3.36550660e-08  24.9236  24.3553
0202-11-01_19:58:11.640000      1438.65        3.16063900e+00        3.88612660e-08  24.9236  24.3553
0202-11-01_19:58:11.848000      1438.86        3.16969700e+00        4.33237160e-08  24.9236  24.3553
0202-11-01_19:58:12.040000      1439.05        3.18018700e+00        4.09065560e-08  24.9236  24.3553
0202-11-01_19:58:12.234000      1439.25        3.18996700e+00        4.07825960e-08  24.9236  24.3553
0202-11-01_19:58:12.434000      1439.45        3.19986000e+00        3.68779460e-08  24.9582  24.4176
0202-11-01_19:58:12.630000      1439.64        3.20953300e+00        3.94190660e-08  24.9582  24.4176
0202-11-01_19:58:12.832000      1439.84        3.22027000e+00        3.71878460e-08  24.9582  24.4176
0202-11-01_19:58:13.023000      1440.04        3.22952100e+00        4.43153660e-08  24.9582  24.4176
0202-11-01_19:58:13.242000      1440.26        3.23959700e+00        4.18982060e-08  24.9582  24.4176
0202-11-01_19:58:13.445000      1440.46        3.24964900e+00        3.84274160e-08  25.0053  24.4078
0202-11-01_19:58:13.640000      1440.65        3.25948500e+00        3.94810460e-08  25.0053  24.4078
0202-11-01_19:58:13.844000      1440.86        3.26924500e+00        3.71258660e-08  25.0053  24.4078
0202-11-01_19:58:14.040000      1441.05        3.27940200e+00        4.18982060e-08  25.0053  24.4078
0202-11-01_19:58:14.240000      1441.25        3.28972300e+00        3.55764060e-08  25.0053  24.4078
0202-11-01_19:58:14.434000      1441.45        3.29895600e+00        3.35930860e-08  24.9265  24.3595
0202-11-01_19:58:14.630000      1441.64        3.30936600e+00        3.28493460e-08  24.9265  24.3595
0202-11-01_19:58:14.820000      1441.83        3.31933200e+00        3.20436260e-08  24.9265  24.3595
0202-11-01_19:58:15.027000      1442.04        3.32925400e+00        3.43988060e-08  24.9265  24.3595
0202-11-01_19:58:15.250000      1442.26        3.33922900e+00        4.07825960e-08  24.9265  24.3595
0202-11-01_19:58:15.457000      1442.47        3.34891200e+00        4.36955860e-08  24.9121  24.4410
0202-11-01_19:58:15.656000      1442.67        3.35863600e+00        4.67945060e-08  24.9121  24.4410
0202-11-01_19:58:15.863000      1442.87        3.36891200e+00        4.12164960e-08  24.9121  24.4410
0202-11-01_19:58:16.055000      1443.07        3.37858400e+00        3.97290660e-08  24.9121  24.4410
0202-11-01_19:58:16.260000      1443.28        3.38856900e+00        4.09687060e-08  24.9220  24.3584
0202-11-01_19:58:16.457000      1443.47        3.39898500e+00        3.92952860e-08  24.9220  24.3584
0202-11-01_19:58:16.650000      1443.66        3.40877800e+00        3.66921860e-08  24.9220  24.3584
0202-11-01_19:58:16.850000      1443.87        3.41842100e+00        3.74979060e-08  24.9220  24.3584
0202-11-01_19:58:17.047000      1444.06        3.42821000e+00        3.86754960e-08  24.9220  24.3584
0202-11-01_19:58:17.260000      1444.27        3.43860000e+00        4.28900360e-08  24.9220  24.3584
0202-11-01_19:58:17.453000      1444.47        3.44805000e+00        3.96671560e-08  24.8996  24.4208
0202-11-01_19:58:17.645000      1444.66        3.45775500e+00        4.17744260e-08  24.8996  24.4208
0202-11-01_19:58:17.836000      1444.85        3.46847700e+00        4.01629860e-08  24.8996  24.4208
0202-11-01_19:58:18.035000      1445.05        3.47831100e+00        3.79317560e-08  24.8996  24.4208
0202-11-01_19:58:18.240000      1445.25        3.48772600e+00        3.90473660e-08  24.8996  24.4208
0202-11-01_19:58:18.450000      1445.46        3.49785200e+00        3.64442760e-08  24.9297  24.4004
0202-11-01_19:58:18.650000      1445.66        3.50816700e+00        4.52452160e-08  24.9297  24.4004
0202-11-01_19:58:18.850000      1445.86        3.51741600e+00        4.04108960e-08  24.9297  24.4004
0202-11-01_19:58:19.043000      1446.06        3.52775100e+00        4.93357960e-08  24.9297  24.4004
0202-11-01_19:58:19.254000      1446.27        3.53795300e+00        4.56170860e-08  24.9297  24.4004
0202-11-01_19:58:19.450000      1446.46        3.54746200e+00        5.36123160e-08  24.9040  24.3660
0202-11-01_19:58:19.645000      1446.66        3.55736100e+00        5.21868160e-08  24.9040  24.3660
0202-11-01_19:58:19.848000      1446.86        3.56758300e+00        5.43560560e-08  24.9040  24.3660
0202-11-01_19:58:20.047000      1447.06        3.57772100e+00        5.78888360e-08  24.9040  24.3660
0202-11-01_19:58:20.242000      1447.26        3.58727600e+00        6.63798860e-08  24.8879  24.4390
0202-11-01_19:58:20.445000      1447.46        3.59731400e+00        7.17720160e-08  24.8879  24.4390
0202-11-01_19:58:20.650000      1447.66        3.60725000e+00        7.95813060e-08  24.8879  24.4390
0202-11-01_19:58:20.844000      1447.86        3.61697400e+00        7.95193260e-08  24.8879  24.4390
0202-11-01_19:58:21.043000      1448.06        3.62742300e+00        8.83822560e-08  24.8879  24.4390
0202-11-01_19:58:21.246000      1448.26        3.63735300e+00        9.41462560e-08  24.8879  24.4390
0202-11-01_19:58:21.440000      1448.45        3.64708000e+00        1.00715976e-07  24.8842  24.3601
0202-11-01_19:58:21.645000      1448.66        3.65744700e+00        1.03876886e-07  24.8842  24.3601
0202-11-01_19:58:21.848000      1448.86        3.66714100e+00        1.12615596e-07  24.8842  24.3601
0202-11-01_19:58:22.040000      1449.05        3.67666900e+00        1.16829886e-07  24.8842  24.3601
0202-11-01_19:58:22.246000      1449.26        3.68696400e+00        1.29163266e-07  24.8842  24.3601
0202-11-01_19:58:22.438000      1449.45        3.69708000e+00        1.35361116e-07  24.9360  24.4247
0202-11-01_19:58:22.633000      1449.64        3.70627100e+00        1.39265756e-07  24.9360  24.4247
0202-11-01_19:58:22.832000      1449.85        3.71617200e+00        1.37096516e-07  24.9360  24.4247
0202-11-01_19:58:23.035000      1450.05        3.72657700e+00        1.41373026e-07  24.9360  24.4247
0202-11-01_19:58:23.234000      1450.25        3.73674300e+00        1.49616166e-07  24.9331  24.4049
0202-11-01_19:58:23.440000      1450.45        3.74558700e+00        1.60400426e-07  24.9331  24.4049
0202-11-01_19:58:23.633000      1450.65        3.75656100e+00        1.71990396e-07  24.9331  24.4049
0202-11-01_19:58:23.824000      1450.84        3.76628200e+00        1.80295516e-07  24.9331  24.4049
0202-11-01_19:58:24.035000      1451.05        3.77589200e+00        1.92381326e-07  24.9331  24.4049
0202-11-01_19:58:24.234000      1451.25        3.78600600e+00        2.05458786e-07  24.9331  24.4049
0202-11-01_19:58:24.426000      1451.44        3.79637100e+00        2.14321706e-07  24.9598  24.3739
0202-11-01_19:58:24.620000      1451.63        3.80503100e+00        2.36200116e-07  24.9598  24.3739
0202-11-01_19:58:24.812000      1451.82        3.81584000e+00        2.51446826e-07  24.9598  24.3739
0202-11-01_19:58:25.004000      1452.02        3.82594900e+00        2.66755506e-07  24.9598  24.3739
0202-11-01_19:58:25.230000      1452.24        3.83550600e+00        2.85658946e-07  24.9598  24.3739
0202-11-01_19:58:25.426000      1452.44        3.84572900e+00        3.00471806e-07  24.9345  24.4503
0202-11-01_19:58:25.630000      1452.64        3.85588300e+00        3.18817436e-07  24.9345  24.4503
0202-11-01_19:58:25.820000      1452.83        3.86522500e+00        3.39022426e-07  24.9345  24.4503
0202-11-01_19:58:26.016000      1453.03        3.87572500e+00        3.61024786e-07  24.9345  24.4503
0202-11-01_19:58:26.227000      1453.24        3.88547400e+00        3.80052186e-07  24.9345  24.4503
0202-11-01_19:58:26.426000      1453.44        3.89493100e+00        4.18478846e-07  24.9493  24.3702
0202-11-01_19:58:26.625000      1453.64        3.90525700e+00        4.42898366e-07  24.9493  24.3702
0202-11-01_19:58:26.830000      1453.84        3.91537900e+00        4.79899526e-07  24.9493  24.3702
0202-11-01_19:58:27.030000      1454.04        3.92437300e+00        5.03761246e-07  24.9493  24.3702
0202-11-01_19:58:27.240000      1454.25        3.93534500e+00        5.36175996e-07  24.9493  24.3702
0202-11-01_19:58:27.430000      1454.44        3.94523400e+00        5.63756416e-07  24.9109  24.4312
0202-11-01_19:58:27.633000      1454.64        3.95411800e+00        5.96047206e-07  24.9109  24.4312
0202-11-01_19:58:27.836000      1454.85        3.96495400e+00        6.50153876e-07  24.9109  24.4312
0202-11-01_19:58:28.027000      1455.04        3.97519900e+00        6.82568066e-07  24.9109  24.4312
0202-11-01_19:58:28.234000      1455.25        3.98419500e+00        7.22605416e-07  24.9109  24.4312
0202-11-01_19:58:28.426000      1455.44        3.99470000e+00        7.53346736e-07  24.9325  24.4071
0202-11-01_19:58:28.620000      1455.63        4.00442600e+00        7.92579096e-07  24.9325  24.4071
0202-11-01_19:58:28.824000      1455.84        4.01364300e+00        8.44145176e-07  24.9325  24.4071
0202-11-01_19:58:29.020000      1456.03        4.02439100e+00        8.85360856e-07  24.9325  24.4071
0202-11-01_19:58:29.210000      1456.22        4.03408000e+00        9.23601566e-07  24.9325  24.4071
0202-11-01_19:58:29.418000      1456.43        4.04416100e+00        9.82543076e-07  24.9635  24.3778
0202-11-01_19:58:29.610000      1456.62        4.05404100e+00        1.03063837e-06  24.9635  24.3778
0202-11-01_19:58:29.805000      1456.82        4.06424600e+00        1.08183258e-06  24.9635  24.3778
0202-11-01_19:58:30.008000      1457.02        4.07451900e+00        1.15304583e-06  24.9635  24.3778
0202-11-01_19:58:30.207000      1457.22        4.07087600e+00        1.18273351e-06  24.9635  24.3778
0202-11-01_19:58:30.410000      1457.42        4.09372800e+00        1.21719353e-06  25.0297  24.4561
0202-11-01_19:58:30.600000      1457.61        4.10399000e+00        1.29664992e-06  25.0297  24.4561
0202-11-01_19:58:30.797000      1457.81        4.11334700e+00        1.37530059e-06  25.0297  24.4561
0202-11-01_19:58:30.990000      1458.00        4.12359300e+00        1.47217292e-06  25.0297  24.4561
0202-11-01_19:58:31.203000      1458.21        4.13385300e+00        1.57623475e-06  25.0297  24.4561
0202-11-01_19:58:31.420000      1458.43        4.14360700e+00        1.67682580e-06  24.9908  24.3633
0202-11-01_19:58:31.613000      1458.63        4.15361900e+00        1.74754322e-06  24.9908  24.3633
0202-11-01_19:58:31.816000      1458.83        4.16333600e+00        1.82080176e-06  24.9908  24.3633
0202-11-01_19:58:32.020000      1459.03        4.17269700e+00        1.93533795e-06  24.9908  24.3633
0202-11-01_19:58:32.215000      1459.23        4.18348600e+00        2.03214831e-06  24.9908  24.3633
0202-11-01_19:58:32.418000      1459.43        4.19337100e+00        2.13472266e-06  24.9656  24.4317
0202-11-01_19:58:32.620000      1459.63        4.20239700e+00        2.26902998e-06  24.9656  24.4317
0202-11-01_19:58:32.812000      1459.82        4.21305600e+00        2.36869135e-06  24.9656  24.4317
0202-11-01_19:58:33.016000      1460.03        4.22319400e+00        2.47424066e-06  24.9656  24.4317
0202-11-01_19:58:33.215000      1460.23        4.23269300e+00        2.62794725e-06  24.9656  24.4317
0202-11-01_19:58:33.410000      1460.42        4.24279100e+00        2.74583028e-06  24.9733  24.4091
0202-11-01_19:58:33.613000      1460.62        4.25289100e+00        2.87115072e-06  24.9733  24.4091
0202-11-01_19:58:33.816000      1460.83        4.26240400e+00        3.04338793e-06  24.9733  24.4091
0202-11-01_19:58:34.008000      1461.02        4.27220800e+00        3.17942970e-06  24.9733  24.4091
0202-11-01_19:58:34.223000      1461.24        4.28285400e+00        3.36344244e-06  24.9733  24.4091
0202-11-01_19:58:34.418000      1461.43        4.29257900e+00        3.50512514e-06  24.8818  24.3668
0202-11-01_19:58:34.610000      1461.62        4.30221400e+00        3.65907956e-06  24.8818  24.3668
0202-11-01_19:58:34.812000      1461.83        4.31275100e+00        3.87544626e-06  24.8818  24.3668
0202-11-01_19:58:35.004000      1462.02        4.32260500e+00        4.04694058e-06  24.8818  24.3668
0202-11-01_19:58:35.230000      1462.24        4.33195800e+00        4.21725731e-06  24.8818  24.3668
0202-11-01_19:58:35.426000      1462.44        4.34244100e+00        4.44831291e-06  24.9155  24.4457
0202-11-01_19:58:35.630000      1462.64        4.35220000e+00        4.63059147e-06  24.9155  24.4457
0202-11-01_19:58:35.832000      1462.84        4.36207900e+00        4.88110829e-06  24.9155  24.4457
0202-11-01_19:58:36.023000      1463.04        4.37230700e+00        5.08501733e-06  24.9155  24.4457
0202-11-01_19:58:36.240000      1463.25        4.38235100e+00        5.37420869e-06  24.9155  24.4457
0202-11-01_19:58:36.430000      1463.44        4.39176300e+00        5.52060174e-06  24.9084  24.3608
0202-11-01_19:58:36.625000      1463.64        4.40191700e+00        5.84425311e-06  24.9084  24.3608
0202-11-01_19:58:36.820000      1463.83        4.41204700e+00        6.10034799e-06  24.9084  24.3608
0202-11-01_19:58:37.010000      1464.02        4.42097600e+00        6.35631890e-06  24.9084  24.3608
0202-11-01_19:58:37.242000      1464.25        4.43211600e+00        6.70934805e-06  24.9084  24.3608
0202-11-01_19:58:37.445000      1464.46        4.44162900e+00        6.96798405e-06  24.9041  24.4270
0202-11-01_19:58:37.650000      1464.66        4.45116900e+00        7.33570205e-06  24.9041  24.4270
0202-11-01_19:58:37.840000      1464.85        4.46169600e+00        7.60834515e-06  24.9041  24.4270
0202-11-01_19:58:38.043000      1465.06        4.47150600e+00        8.00847795e-06  24.9041  24.4270
0202-11-01_19:58:38.266000      1465.28        4.48114700e+00        8.31979555e-06  24.9041  24.4270
0202-11-01_19:58:38.465000      1465.48        4.49174500e+00        8.73542295e-06  24.9202  24.3923
0202-11-01_19:58:38.668000      1465.68        4.50081000e+00        9.04698855e-06  24.9202  24.3923
0202-11-01_19:58:38.867000      1465.88        4.51156100e+00        9.50451325e-06  24.9202  24.3923
0202-11-01_19:58:39.062000      1466.07        4.52119600e+00        9.86473195e-06  24.9202  24.3923
0202-11-01_19:58:39.270000      1466.28        4.53044800e+00        1.02366024e-05  24.9202  24.3923
0202-11-01_19:58:39.465000      1466.48        4.54096600e+00        1.07694310e-05  24.9540  24.3725
0202-11-01_19:58:39.656000      1466.67        4.55119500e+00        1.11786113e-05  24.9540  24.3725
0202-11-01_19:58:39.867000      1466.88        4.56021400e+00        1.16016721e-05  24.9540  24.3725
0202-11-01_19:58:40.062000      1467.07        4.57106600e+00        1.21906476e-05  24.9540  24.3725
0202-11-01_19:58:40.270000      1467.28        4.58109400e+00        1.26561027e-05  24.9540  24.3725
0202-11-01_19:58:40.460000      1467.47        4.59055000e+00        1.32874145e-05  24.9542  24.4405
0202-11-01_19:58:40.652000      1467.67        4.60104700e+00        1.46201975e-05  24.9542  24.4405
0202-11-01_19:58:40.848000      1467.86        4.61085300e+00        1.47020089e-05  24.9542  24.4405
0202-11-01_19:58:41.050000      1468.06        4.62002800e+00        1.50642725e-05  24.9542  24.4405
0202-11-01_19:58:41.254000      1468.26        4.63086500e+00        1.62419237e-05  24.9542  24.4405
0202-11-01_19:58:41.457000      1468.47        4.64057900e+00        1.63932129e-05  24.9661  24.3489
0202-11-01_19:58:41.652000      1468.66        4.64989500e+00        1.77222152e-05  24.9661  24.3489
0202-11-01_19:58:41.844000      1468.86        4.66042500e+00        1.78619144e-05  24.9661  24.3489
0202-11-01_19:58:42.047000      1469.06        4.67027200e+00        1.90845619e-05  24.9661  24.3489
0202-11-01_19:58:42.246000      1469.26        4.67985800e+00        1.92455197e-05  25.0026  24.4276
0202-11-01_19:58:42.445000      1469.46        4.69035200e+00        2.06528627e-05  25.0026  24.4276
