Repository: shortlab/2025-devitre-PhD

# 2025-devitre-PhD
Data repository for Alexis Devitre's PhD thesis

File: chapter 5/cold_vs_warm/20K/ffj23/Ic/3_anneal/Ic_2023-11-02_06-09-26324279_f23_anneal200K-20K.txt
# Ic = 6.12 A, n = 25.76 , Tavg = 20.01 K, f23_after200Kanneal_20K
#datetime                        t_s     iHTS_A                vHTS_V                tHTS_K  tTAR_K
0202-11-02_06:09:11.870000      294.25       -4.47732400e-01        4.43611530e-08  20.0020  19.2492
0202-11-02_06:09:12.277000      294.66       -4.47995900e-01        4.07044330e-08  20.0062  19.0267
0202-11-02_06:09:12.690000      295.07       -4.47967700e-01        4.39273130e-08  20.0062  19.0267
0202-11-02_06:09:13.094000      295.48       -4.48200400e-01        3.30810730e-08  20.0062  19.0267
0202-11-02_06:09:13.500000      295.88       -4.48437900e-01        3.70477030e-08  20.0079  19.1192
0202-11-02_06:09:13.902000      296.28       -4.48955800e-01        4.07044330e-08  20.0079  19.1192
0202-11-02_06:09:14.312000      296.69       -4.50461700e-01        4.25018030e-08  20.0138  19.1963
0202-11-02_06:09:14.720000      297.10       -3.86941100e-01        5.74386130e-08  20.0138  19.1963
0202-11-02_06:09:15.140000      297.52       -2.08930700e-01        7.31191630e-08  20.0138  19.1963
0202-11-02_06:09:15.562000      297.94        1.98266200e-01        7.52264330e-08  19.9950  18.9767
0202-11-02_06:09:15.953000      298.34        3.77328900e-01        6.63635130e-08  19.9950  18.9767
0202-11-02_06:09:16.363000      298.74        7.91673700e-01        6.61775730e-08  19.9920  19.2410
0202-11-02_06:09:16.766000      299.15        9.73729800e-01        5.64469630e-08  19.9920  19.2410
0202-11-02_06:09:17.207000      299.59        1.38465400e+00        5.91115530e-08  19.9920  19.2410
0202-11-02_06:09:17.610000      299.99        1.57029800e+00        5.78095330e-08  19.9896  19.0179
0202-11-02_06:09:18             300.38        1.95760600e+00        6.22719830e-08  19.9896  19.0179
0202-11-02_06:09:18.418000      300.80        2.16268600e+00        5.86152530e-08  19.9860  19.1146
0202-11-02_06:09:18.820000      301.20        2.55035100e+00        5.04341030e-08  19.9860  19.1146
0202-11-02_06:09:19.242000      301.62        2.75519900e+00        4.79549630e-08  19.9860  19.1146
0202-11-02_06:09:19.660000      302.04        3.14244200e+00        5.15497130e-08  19.9844  19.1874
0202-11-02_06:09:20.080000      302.46        3.34625100e+00        4.72731930e-08  19.9844  19.1874
0202-11-02_06:09:20.484000      302.87        3.73558800e+00        5.07439930e-08  19.9949  18.9737
0202-11-02_06:09:20.900000      303.28        3.94285300e+00        4.58476930e-08  19.9949  18.9737
0202-11-02_06:09:21.297000      303.68        4.33102500e+00        2.43411730e-08  19.9890  19.2383
0202-11-02_06:09:21.700000      304.08        4.53744500e+00        4.03935930e-08  19.9890  19.2383
0202-11-02_06:09:22.100000      304.48        4.92623800e+00        2.70062430e-08  19.9890  19.2383
0202-11-02_06:09:22.496000      304.88        5.12745900e+00        3.85342330e-08  19.9976  19.0142
0202-11-02_06:09:22.890000      305.27        5.51790200e+00        4.72112030e-08  19.9976  19.0142
0202-11-02_06:09:23.312000      305.69        5.70469400e+00        7.09488830e-08  19.9976  19.0142
0202-11-02_06:09:23.730000      306.11        6.11495500e+00        1.86972533e-07  19.9833  19.1139
0202-11-02_06:09:24.168000      306.55        6.29780700e+00        4.25341663e-07  19.9833  19.1139
0202-11-02_06:09:24.613000      306.99        6.70834100e+00        2.43158419e-06  19.9955  19.1818
0202-11-02_06:09:25.035000      307.42        7.09789500e+00        9.18184331e-06  19.9955  19.1818
0202-11-02_06:09:25.430000      307.81        7.30642800e+00        1.76172343e-05  20.0134  18.9750
0202-11-02_06:09:25.824000      308.20        7.69104900e+00        5.77936442e-05  20.0134  18.9750

File: chapter 5/cold_vs_warm/20K/ffj23/Ic/3_anneal/Ic_2023-11-02_13-26-43372011_f23_after300Kanneal_20K.txt
# Ic = 10.24 A, n = 28.43 , Tavg = 19.90 K, f23_after300Kanneal_20K
#datetime                        t_s     iHTS_A                vHTS_V                tHTS_K  tTAR_K
0202-11-02_13:26:21.883000      26524.26       -4.46329900e-01        1.19029275e-08  19.9263  19.7424
0202-11-02_13:26:22.300000      26524.68       -4.47024500e-01        1.45683275e-08  19.9263  19.7424
0202-11-02_13:26:22.703000      26525.09       -4.47235700e-01        1.59319275e-08  19.8994  19.8987
0202-11-02_13:26:23.110000      26525.49       -4.47096200e-01        1.41345575e-08  19.8994  19.8987
0202-11-02_13:26:23.562000      26525.94       -4.47516200e-01        6.51122750e-09  19.9295  19.8833
0202-11-02_13:26:23.957000      26526.34       -4.47121600e-01        9.79607750e-09  19.9295  19.8833
0202-11-02_13:26:24.367000      26526.75       -4.47869600e-01        1.52501675e-08  19.9090  19.7560
0202-11-02_13:26:24.785000      26527.17       -4.51683100e-01        1.66136875e-08  19.9090  19.7560
0202-11-02_13:26:25.230000      26527.61       -4.03489100e-01        2.04563475e-08  19.9090  19.7560
0202-11-02_13:26:25.652000      26528.03       -8.29466200e-03        3.08067275e-08  19.8878  19.9508
0202-11-02_13:26:26.070000      26528.45        1.71778000e-01        3.12405675e-08  19.8878  19.9508
0202-11-02_13:26:26.477000      26528.86        5.79704700e-01        3.59509175e-08  19.9181  19.7653
0202-11-02_13:26:26.890000      26529.27        7.64752100e-01        2.89473775e-08  19.9181  19.7653
0202-11-02_13:26:27.293000      26529.67        1.17834800e+00        4.80986675e-08  19.9181  19.7653
0202-11-02_13:26:27.707000      26530.09        1.35796300e+00        3.53931175e-08  19.8714  19.8670
0202-11-02_13:26:28.176000      26530.56        1.74701700e+00        3.61399775e-08  19.8714  19.8670
0202-11-02_13:26:28.640000      26531.02        1.94904200e+00        2.95716175e-08  19.9055  19.9045
0202-11-02_13:26:29.066000      26531.45        2.33859600e+00        3.39720775e-08  19.9055  19.9045
0202-11-02_13:26:29.470000      26531.85        2.54289900e+00        3.65751675e-08  19.8936  19.7231
0202-11-02_13:26:29.875000      26532.26        2.93364500e+00        5.21937175e-08  19.8936  19.7231
0202-11-02_13:26:30.285000      26532.67        3.13908200e+00        4.31448775e-08  19.8880  19.9834
0202-11-02_13:26:30.688000      26533.07        3.52747000e+00        4.07277175e-08  19.8880  19.9834
0202-11-02_13:26:31.090000      26533.47        3.73118100e+00        3.44059275e-08  19.8880  19.9834
0202-11-02_13:26:31.496000      26533.88        4.12083000e+00        4.20912475e-08  19.9375  19.7346
0202-11-02_13:26:31.902000      26534.29        4.32771000e+00        4.33927875e-08  19.9375  19.7346
0202-11-02_13:26:32.300000      26534.68        4.71779500e+00        4.14714575e-08  19.8978  19.9062
0202-11-02_13:26:32.700000      26535.08        4.92518500e+00        2.72164375e-08  19.8978  19.9062
0202-11-02_13:26:33.203000      26535.58        5.31646300e+00        2.40555375e-08  19.8978  19.9062
0202-11-02_13:26:33.617000      26536.00        5.49944600e+00        2.98195275e-08  19.9228  19.8714
0202-11-02_13:26:34.070000      26536.45        5.90916400e+00        4.41970175e-08  19.9228  19.8714
0202-11-02_13:26:34.470000      26536.85        6.09354400e+00        2.83919075e-08  19.8966  19.7599
0202-11-02_13:26:34.883000      26537.26        6.50329100e+00        1.81654775e-08  19.8966  19.7599
0202-11-02_13:26:35.300000      26537.68        6.88872000e+00        3.39699575e-08  19.8966  19.7599
0202-11-02_13:26:35.746000      26538.13        7.09989200e+00        3.55194075e-08  19.9044  19.9545
0202-11-02_13:26:36.145000      26538.53        7.48420300e+00        2.44872675e-08  19.9044  19.9545
0202-11-02_13:26:36.566000      26538.95        7.66643000e+00        2.21320875e-08  19.9101  19.7591
0202-11-02_13:26:37.004000      26539.39        8.07594300e+00        4.87207975e-08  19.9101  19.7591
0202-11-02_13:26:37.414000      26539.80        8.25931200e+00        3.58293075e-08  19.8790  19.8762
0202-11-02_13:26:37.855000      26540.24        8.66957900e+00        3.61391975e-08  19.8790  19.8762
0202-11-02_13:26:38.277000      26540.66        8.85639900e+00        4.25849375e-08  19.8790  19.8762
0202-11-02_13:26:38.690000      26541.07        9.27190500e+00        5.54764375e-08  19.9137  19.8953
0202-11-02_13:26:39.094000      26541.48        9.45102700e+00        6.27278975e-08  19.9137  19.8953
0202-11-02_13:26:39.510000      26541.90        9.84174800e+00        9.60097375e-08  19.9009  19.7315
0202-11-02_13:26:39.914000      26542.30        1.00453700e+01        1.40630417e-07  19.9009  19.7315
0202-11-02_13:26:40.316000      26542.70        1.04408800e+01        3.36232757e-07  19.9068  19.9872
0202-11-02_13:26:40.780000      26543.16        1.06398100e+01        6.41351738e-07  19.9068  19.9872
0202-11-02_13:26:41.220000      26543.60        1.10269600e+01        1.96130276e-06  19.9068  19.9872
0202-11-02_13:26:41.640000      26544.02        1.12317100e+01        3.19485608e-06  19.9237  19.7314
0202-11-02_13:26:42.062000      26544.44        1.16220100e+01        7.69168873e-06  19.9237  19.7314
0202-11-02_13:26:42.465000      26544.85        1.18292000e+01        1.19952110e-05  19.8972  19.9184
0202-11-02_13:26:42.883000      26545.26        1.22190600e+01        2.66019365e-05  19.8972  19.9184

File: chapter 5/cold_vs_warm/20K/ffj23/Ic/3_anneal/Ic_2023-11-08_06-32-24018284_f23-lastirrstep-ann2-300.txt
# Ic =  nan A, n =  nan , Tavg = 20.02 K, f23-lastirrstep-ann2-300
#datetime                        t_s     iHTS_A                vHTS_V                tHTS_K  tTAR_K
0202-11-08_06:31:57.574000      7705.67       -4.45644200e-01        5.48942155e-08  19.9856  19.8748
0202-11-08_06:31:57.977000      7706.08       -4.45708000e-01        5.44603655e-08  19.9879  19.9917
0202-11-08_06:31:58.380000      7706.48       -4.45792600e-01        5.07416655e-08  19.9879  19.9917
0202-11-08_06:31:58.780000      7706.88       -4.45654600e-01        5.26629955e-08  19.9879  19.9917
0202-11-08_06:31:59.176000      7707.28       -4.46374400e-01        5.58858455e-08  19.9846  19.9237
0202-11-08_06:31:59.570000      7707.67       -4.46010700e-01        5.34685655e-08  19.9846  19.9237
0202-11-08_06:31:59.977000      7708.07       -4.46140800e-01        4.78904755e-08  19.9846  19.9237
0202-11-08_06:32:00.383000      7708.48       -4.46480700e-01        5.01836755e-08  19.9890  19.9492
0202-11-08_06:32:00.780000      7708.88       -4.46488700e-01        5.22909455e-08  19.9890  19.9492
0202-11-08_06:32:01.195000      7709.30       -4.46834500e-01        4.70227855e-08  19.9852  19.7809
0202-11-08_06:32:01.594000      7709.69       -4.46888000e-01        5.28487455e-08  19.9852  19.7809
0202-11-08_06:32:01.996000      7710.10       -4.47202400e-01        4.52254155e-08  19.9852  19.7809
0202-11-08_06:32:02.402000      7710.50       -4.47226200e-01        3.72921855e-08  19.9756  20.0165
0202-11-08_06:32:02.800000      7710.90       -4.47361200e-01        3.90275755e-08  19.9756  20.0165
0202-11-08_06:32:03.200000      7711.30       -4.47682800e-01        3.79739455e-08  20.0044  19.8044
0202-11-08_06:32:03.600000      7711.70       -4.48876000e-01        3.90275755e-08  20.0044  19.8044
0202-11-08_06:32:04.008000      7712.11       -4.51906800e-01        3.79119655e-08  20.0044  19.8044
0202-11-08_06:32:04.414000      7712.51       -2.32163900e-01        3.28917255e-08  19.9775  19.9217
0202-11-08_06:32:04.816000      7712.91       -2.55584500e-02        3.48750255e-08  19.9775  19.9217
0202-11-08_06:32:05.220000      7713.32        3.61160300e-01        3.71073855e-08  20.0079  19.9517
0202-11-08_06:32:05.613000      7713.71        5.67268600e-01        4.38027655e-08  20.0079  19.9517
0202-11-08_06:32:06.008000      7714.11        9.54856100e-01        4.70876155e-08  19.9938  19.7772
0202-11-08_06:32:06.402000      7714.50        1.16468900e+00        5.65083155e-08  19.9938  19.7772
0202-11-08_06:32:06.805000      7714.90        1.55410000e+00        5.11161955e-08  19.9938  19.7772
0202-11-08_06:32:07.215000      7715.31        1.75931400e+00        4.59720055e-08  19.9706  20.0143
0202-11-08_06:32:07.613000      7715.71        2.14610900e+00        5.83676655e-08  19.9706  20.0143
0202-11-08_06:32:08.016000      7716.12        2.35330700e+00        5.88634855e-08  19.9706  20.0143
0202-11-08_06:32:08.414000      7716.51        2.73926300e+00        6.01650355e-08  19.9963  19.8007
0202-11-08_06:32:08.816000      7716.92        2.92433300e+00        5.94212955e-08  19.9963  19.8007
0202-11-08_06:32:09.227000      7717.33        3.32922400e+00        5.03724555e-08  19.9713  19.9128
0202-11-08_06:32:09.630000      7717.73        3.51612300e+00        5.12401555e-08  19.9713  19.9128
0202-11-08_06:32:10.035000      7718.13        3.92804100e+00        4.15715455e-08  20.0029  19.9515
0202-11-08_06:32:10.438000      7718.54        4.31680300e+00        4.16335155e-08  20.0029  19.9515
0202-11-08_06:32:10.832000      7718.93        4.52290700e+00        6.20863555e-08  20.0029  19.9515
0202-11-08_06:32:11.223000      7719.32        4.91131800e+00        4.68384355e-08  19.9781  19.7784
0202-11-08_06:32:11.620000      7719.72        5.09696300e+00        4.18796255e-08  19.9781  19.7784
0202-11-08_06:32:12.023000      7720.12        5.50318900e+00        4.43587655e-08  19.9781  19.7784
0202-11-08_06:32:12.426000      7720.53        5.69035400e+00        5.28497955e-08  19.9856  20.0153
0202-11-08_06:32:12.830000      7720.93        6.10189100e+00        6.33861055e-08  19.9856  20.0153
0202-11-08_06:32:13.223000      7721.32        6.28593800e+00        5.55148655e-08  20.0087  19.8072
0202-11-08_06:32:13.617000      7721.72        6.69473200e+00        5.30977055e-08  20.0087  19.8072
0202-11-08_06:32:14.010000      7722.11        6.87772800e+00        4.55983255e-08  19.9917  19.9127
0202-11-08_06:32:14.420000      7722.52        7.26800500e+00        5.99153255e-08  19.9917  19.9127
0202-11-08_06:32:14.820000      7722.92        7.48013500e+00        6.70428255e-08  19.9917  19.9127
0202-11-08_06:32:15.215000      7723.31        7.86447900e+00        5.59487055e-08  19.9914  19.9565
0202-11-08_06:32:15.617000      7723.72        8.06828600e+00        7.36125355e-08  19.9914  19.9565
0202-11-08_06:32:16.027000      7724.13        8.45799200e+00        7.41083555e-08  19.9925  19.7761
0202-11-08_06:32:16.418000      7724.52        8.66062200e+00        7.30547255e-08  19.9925  19.7761
0202-11-08_06:32:16.812000      7724.91        9.05189600e+00        5.66304955e-08  19.9925  19.7761
0202-11-08_06:32:17.207000      7725.31        9.25717300e+00        6.08451055e-08  19.9725  20.0145
0202-11-08_06:32:17.617000      7725.72        9.64630600e+00        6.72908555e-08  19.9725  20.0145
0202-11-08_06:32:18.020000      7726.12        9.85365400e+00        6.29523755e-08  19.9975  19.8047
0202-11-08_06:32:18.418000      7726.52        1.02416100e+01        7.05757155e-08  19.9975  19.8047
0202-11-08_06:32:18.820000      7726.92        1.04441000e+01        6.80345955e-08  19.9975  19.8047
0202-11-08_06:32:19.227000      7727.32        1.08379900e+01        6.12789655e-08  19.9800  19.9084
0202-11-08_06:32:19.625000      7727.72        1.10421900e+01        5.50191555e-08  19.9800  19.9084
0202-11-08_06:32:20.035000      7728.13        1.14324700e+01        2.66330755e-08  19.9860  19.9577
0202-11-08_06:32:20.438000      7728.54        1.16146700e+01       -7.33104450e-09  19.9860  19.9577
0202-11-08_06:32:20.832000      7728.93        1.20258700e+01       -1.29986145e-07  19.9860  19.9577
0202-11-08_06:32:21.227000      7729.32        1.24137200e+01       -4.65722714e-07  19.9925  19.7773
0202-11-08_06:32:21.617000      7729.72        1.26262800e+01       -9.17792604e-07  19.9925  19.7773
0202-11-08_06:32:22.027000      7730.13        1.30166600e+01       -2.38475753e-06  19.9709  20.0158
0202-11-08_06:32:22.420000      7730.52        1.32227300e+01       -3.94245872e-06  19.9709  20.0158
0202-11-08_06:32:22.816000      7730.91        1.36097100e+01       -9.07128596e-06  19.9709  20.0158
0202-11-08_06:32:23.220000      7731.32        1.37932000e+01       -1.29392283e-05  20.0154  19.8112
0202-11-08_06:32:23.617000      7731.71        1.42049300e+01       -3.12351012e-05  20.0154  19.8112
