Repository: shortlab/2025-devitre-PhD

# 2025-devitre-PhD
Data repository for Alexis Devitre's PhD thesis

File: chapter 5/cold_vs_warm/20K/ffj28/Ic/1_anneal/Ic_2024-03-13_00-51-57217112_f28-anneal30k-30k.txt
# Ic = 1.86 A, n = 21.01 , Tavg = 29.98 K, f28-anneal30k-30k
#datetime                        t_s     iHTS_A                vHTS_V                tHTS_K  tTAR_K
0202-03-13_00:51:33.133000      7399.63        1.71909000e-02       -1.83430415e-08  29.9768  29.6303
0202-03-13_00:51:33.330000      7399.83        2.21716600e-02       -1.58022815e-08  29.9768  29.6303
0202-03-13_00:51:33.560000      7400.06        4.34576300e-02       -1.74762115e-08  29.9768  29.6303
0202-03-13_00:51:33.770000      7400.27        6.06973300e-02       -9.48093150e-09  30.0488  29.6958
0202-03-13_00:51:33.960000      7400.46        8.26833000e-02       -7.93146150e-09  30.0488  29.6958
0202-03-13_00:51:34.156000      7400.66        1.02777000e-01       -3.46897150e-09  30.0488  29.6958
0202-03-13_00:51:34.360000      7400.86        1.22012900e-01       -1.17575150e-09  30.0488  29.6958
0202-03-13_00:51:34.605000      7401.11        1.41870600e-01       -4.27470150e-09  30.0488  29.6958
0202-03-13_00:51:34.800000      7401.30        1.61148300e-01       -4.83251150e-09  29.9700  29.6424
0202-03-13_00:51:35.008000      7401.51        1.82159200e-01       -6.93979150e-09  29.9700  29.6424
0202-03-13_00:51:35.200000      7401.70        2.01970900e-01       -5.08042150e-09  29.9700  29.6424
0202-03-13_00:51:35.395000      7401.89        2.20156000e-01       -1.72283015e-08  29.9700  29.6424
0202-03-13_00:51:35.613000      7402.11        2.42239900e-01       -2.06371415e-08  29.9700  29.6424
0202-03-13_00:51:35.830000      7402.33        2.61520300e-01       -2.27444215e-08  30.0361  29.6767
0202-03-13_00:51:36.020000      7402.52        2.81217700e-01       -1.77861115e-08  30.0361  29.6767
0202-03-13_00:51:36.223000      7402.72        3.01249100e-01       -1.52449715e-08  30.0361  29.6767
0202-03-13_00:51:36.426000      7402.93        3.20473100e-01       -2.25584915e-08  30.0361  29.6767
0202-03-13_00:51:36.633000      7403.13        3.40669200e-01       -1.80340215e-08  29.9946  29.6506
0202-03-13_00:51:36.836000      7403.34        3.60917200e-01       -1.93975615e-08  29.9946  29.6506
0202-03-13_00:51:37.027000      7403.53        3.79044400e-01       -1.65465315e-08  29.9946  29.6506
0202-03-13_00:51:37.220000      7403.72        4.00844900e-01       -2.36121315e-08  29.9946  29.6506
0202-03-13_00:51:37.426000      7403.93        4.20267700e-01       -2.34881715e-08  29.9946  29.6506
0202-03-13_00:51:37.630000      7404.13        4.39565900e-01       -2.54715015e-08  30.0256  29.6993
0202-03-13_00:51:37.840000      7404.34        4.60294800e-01       -2.14428615e-08  30.0256  29.6993
0202-03-13_00:51:38.035000      7404.53        4.79122700e-01       -2.15668215e-08  30.0256  29.6993
0202-03-13_00:51:38.227000      7404.73        4.98578200e-01       -2.06991215e-08  30.0256  29.6993
0202-03-13_00:51:38.418000      7404.92        5.19675200e-01       -2.13189115e-08  30.0256  29.6993
0202-03-13_00:51:38.633000      7405.13        5.39302900e-01       -2.50996215e-08  29.9985  29.6633
0202-03-13_00:51:38.830000      7405.33        5.58332400e-01       -3.10496015e-08  29.9985  29.6633
0202-03-13_00:51:39.020000      7405.52        5.78905500e-01       -2.99342215e-08  29.9985  29.6633
0202-03-13_00:51:39.227000      7405.73        5.99008100e-01       -2.49148915e-08  29.9985  29.6633
0202-03-13_00:51:39.418000      7405.92        6.17737800e-01       -1.77260515e-08  29.9985  29.6633
0202-03-13_00:51:39.640000      7406.14        6.38276300e-01       -1.32020715e-08  30.0374  29.6590
0202-03-13_00:51:39.840000      7406.34        6.57892000e-01       -1.64249815e-08  30.0374  29.6590
0202-03-13_00:51:40.043000      7406.54        6.77614700e-01       -2.07015215e-08  30.0374  29.6590
0202-03-13_00:51:40.246000      7406.75        6.98091300e-01       -2.77671215e-08  30.0374  29.6590
0202-03-13_00:51:40.440000      7406.94        7.18180500e-01       -2.64655615e-08  30.0374  29.6590
0202-03-13_00:51:40.656000      7407.16        7.36883600e-01       -2.42963015e-08  29.9898  29.6722
0202-03-13_00:51:40.848000      7407.35        7.57762300e-01       -2.33666115e-08  29.9898  29.6722
0202-03-13_00:51:41.043000      7407.54        7.77450200e-01       -2.68374315e-08  29.9898  29.6722
0202-03-13_00:51:41.246000      7407.75        7.96448600e-01       -2.57837915e-08  29.9898  29.6722
0202-03-13_00:51:41.440000      7407.94        8.16353800e-01       -2.45442115e-08  29.9898  29.6722
0202-03-13_00:51:41.645000      7408.15        8.36831900e-01       -2.72093115e-08  30.0498  29.6651
0202-03-13_00:51:41.840000      7408.34        8.54911600e-01       -2.95645015e-08  30.0498  29.6651
0202-03-13_00:51:42.043000      7408.54        8.76538400e-01       -3.10520015e-08  30.0498  29.6651
0202-03-13_00:51:42.240000      7408.74        8.96461400e-01       -2.84488815e-08  30.0498  29.6651
0202-03-13_00:51:42.430000      7408.93        9.14582600e-01       -2.22509915e-08  30.0498  29.6651
0202-03-13_00:51:42.633000      7409.13        9.36060400e-01       -1.97718415e-08  29.9779  29.6399
0202-03-13_00:51:42.830000      7409.33        9.55827600e-01       -1.61770615e-08  29.9779  29.6399
0202-03-13_00:51:43.020000      7409.52        9.73922200e-01       -2.28088015e-08  29.9779  29.6399
0202-03-13_00:51:43.210000      7409.71        9.95290700e-01       -2.94405515e-08  29.9779  29.6399
0202-03-13_00:51:43.410000      7409.91        1.01551200e+00       -2.94405515e-08  29.9779  29.6399
0202-03-13_00:51:43.637000      7410.14        1.03498400e+00       -2.18171415e-08  30.0399  29.6491
0202-03-13_00:51:43.832000      7410.33        1.05539700e+00       -2.28707815e-08  30.0399  29.6491
0202-03-13_00:51:44.027000      7410.53        1.07524800e+00       -2.65895215e-08  30.0399  29.6491
0202-03-13_00:51:44.230000      7410.73        1.09313100e+00       -2.57218115e-08  30.0399  29.6491
0202-03-13_00:51:44.426000      7410.92        1.11478400e+00       -2.06395415e-08  30.0399  29.6491
0202-03-13_00:51:44.630000      7411.13        1.13439800e+00       -2.70853515e-08  29.9742  29.6131
0202-03-13_00:51:44.830000      7411.33        1.15263900e+00       -2.67754515e-08  29.9742  29.6131
0202-03-13_00:51:45.020000      7411.52        1.17395900e+00       -3.19195215e-08  29.9742  29.6131
0202-03-13_00:51:45.210000      7411.71        1.19406000e+00       -2.78286415e-08  29.9742  29.6131
0202-03-13_00:51:45.418000      7411.92        1.21217500e+00       -3.13610815e-08  29.9742  29.6131
0202-03-13_00:51:45.650000      7412.15        1.23397100e+00       -2.31797715e-08  30.0355  29.6698
0202-03-13_00:51:45.848000      7412.35        1.25304700e+00       -2.28698715e-08  30.0355  29.6698
0202-03-13_00:51:46.050000      7412.55        1.27255600e+00       -1.73537515e-08  30.0355  29.6698
0202-03-13_00:51:46.254000      7412.75        1.29320800e+00       -2.06386315e-08  30.0355  29.6698
0202-03-13_00:51:46.445000      7412.95        1.31314300e+00       -1.92131215e-08  30.0355  29.6698
0202-03-13_00:51:46.660000      7413.16        1.33150900e+00       -1.85933315e-08  29.9946  29.6530
0202-03-13_00:51:46.850000      7413.35        1.35266200e+00       -2.53490315e-08  29.9946  29.6530
0202-03-13_00:51:47.043000      7413.55        1.37267700e+00       -2.60927815e-08  29.9946  29.6530
0202-03-13_00:51:47.250000      7413.75        1.39047300e+00       -2.38615415e-08  29.9946  29.6530
0202-03-13_00:51:47.440000      7413.94        1.41280300e+00       -2.62167315e-08  29.9946  29.6530
0202-03-13_00:51:47.650000      7414.15        1.43212200e+00       -2.64646515e-08  30.0346  29.6966
0202-03-13_00:51:47.844000      7414.34        1.45146100e+00       -2.29938315e-08  30.0346  29.6966
0202-03-13_00:51:48.035000      7414.54        1.47223300e+00       -2.15683215e-08  30.0346  29.6966
0202-03-13_00:51:48.227000      7414.73        1.49200400e+00       -1.85313515e-08  30.0346  29.6966
0202-03-13_00:51:48.434000      7414.93        1.51117200e+00       -1.93370715e-08  30.0346  29.6966
0202-03-13_00:51:48.640000      7415.14        1.53127900e+00       -1.79735415e-08  29.9872  29.6395
0202-03-13_00:51:48.850000      7415.35        1.55146300e+00       -1.49985515e-08  29.9872  29.6395
0202-03-13_00:51:49.047000      7415.55        1.57023300e+00       -1.35110615e-08  29.9872  29.6395
0202-03-13_00:51:49.240000      7415.74        1.59125500e+00       -9.85430150e-09  29.9872  29.6395
0202-03-13_00:51:49.430000      7415.93        1.61102400e+00       -9.73034150e-09  29.9872  29.6395
0202-03-13_00:51:49.633000      7416.13        1.63049400e+00       -1.25813715e-08  30.0383  29.6768
0202-03-13_00:51:49.832000      7416.33        1.65068800e+00       -1.17136715e-08  30.0383  29.6768
0202-03-13_00:51:50.035000      7416.54        1.67097400e+00       -6.01161150e-09  30.0383  29.6768
0202-03-13_00:51:50.230000      7416.73        1.68977400e+00        4.64876850e-09  30.0383  29.6768
0202-03-13_00:51:50.420000      7416.92        1.70960400e+00        9.97894850e-09  30.0383  29.6768
0202-03-13_00:51:50.633000      7417.13        1.73030900e+00        1.54950785e-08  29.9876  29.6490
0202-03-13_00:51:50.824000      7417.33        1.75034000e+00        2.83247085e-08  29.9876  29.6490
0202-03-13_00:51:51.020000      7417.52        1.76791400e+00        4.37578085e-08  29.9876  29.6490
0202-03-13_00:51:51.210000      7417.71        1.78959900e+00        5.85093185e-08  29.9876  29.6490
0202-03-13_00:51:51.414000      7417.92        1.80952800e+00        8.70203285e-08  29.9876  29.6490
0202-03-13_00:51:51.620000      7418.12        1.82833500e+00        1.10572509e-07  30.0529  29.6958
0202-03-13_00:51:51.824000      7418.33        1.84946900e+00        1.42987499e-07  30.0529  29.6958
0202-03-13_00:51:52.020000      7418.52        1.86911400e+00        1.93252419e-07  30.0529  29.6958
0202-03-13_00:51:52.210000      7418.71        1.88852400e+00        2.43703279e-07  30.0529  29.6958
0202-03-13_00:51:52.402000      7418.90        1.90773300e+00        2.96199449e-07  30.0529  29.6958
0202-03-13_00:51:52.617000      7419.12        1.92871300e+00        4.04414689e-07  29.9886  29.6511
0202-03-13_00:51:52.830000      7419.33        1.94809300e+00        4.99428409e-07  29.9886  29.6511
0202-03-13_00:51:53.027000      7419.53        1.96792100e+00        6.60821579e-07  29.9886  29.6511
0202-03-13_00:51:53.230000      7419.73        1.98803800e+00        7.90853399e-07  29.9886  29.6511
0202-03-13_00:51:53.434000      7419.93        2.00750700e+00        1.01682864e-06  29.9886  29.6511
0202-03-13_00:51:53.630000      7420.13        2.02738400e+00        1.14289381e-06  30.0388  29.6801
0202-03-13_00:51:53.820000      7420.32        2.04794500e+00        1.48235249e-06  30.0388  29.6801
0202-03-13_00:51:54.010000      7420.51        2.06687100e+00        1.79881697e-06  30.0388  29.6801
0202-03-13_00:51:54.203000      7420.71        2.08678900e+00        2.17304584e-06  30.0388  29.6801
0202-03-13_00:51:54.410000      7420.91        2.10750600e+00        2.76692808e-06  30.0388  29.6801
0202-03-13_00:51:54.617000      7421.12        2.12708200e+00        4.24531182e-06  29.9845  29.6488
0202-03-13_00:51:54.830000      7421.33        2.14667300e+00        4.31912874e-06  29.9845  29.6488
0202-03-13_00:51:55.020000      7421.52        2.16727400e+00        5.56744664e-06  29.9845  29.6488
0202-03-13_00:51:55.215000      7421.71        2.18617500e+00        6.92466156e-06  29.9845  29.6488
0202-03-13_00:51:55.418000      7421.92        2.20575900e+00        7.06020946e-06  29.9845  29.6488
0202-03-13_00:51:55.630000      7422.13        2.22667100e+00        9.61392786e-06  30.0308  29.6644
0202-03-13_00:51:55.824000      7422.33        2.24609500e+00        1.12551302e-05  30.0308  29.6644
0202-03-13_00:51:56.020000      7422.52        2.26557900e+00        1.27389061e-05  30.0308  29.6644
0202-03-13_00:51:56.227000      7422.73        2.28621100e+00        1.48563546e-05  30.0308  29.6644
0202-03-13_00:51:56.418000      7422.92        2.30623700e+00        1.66650241e-05  30.0308  29.6644
0202-03-13_00:51:56.637000      7423.14        2.32434500e+00        1.89070502e-05  29.9828  29.6382
0202-03-13_00:51:56.832000      7423.33        2.34637200e+00        2.24714590e-05  29.9828  29.6382

File: chapter 5/cold_vs_warm/20K/ffj28/Ic/1_anneal/Ic_2024-03-13_03-59-47722728_f28-anneal50k-50k.txt
# Ic = 0.49 A, n = 16.11 , Tavg = 49.98 K, f28-anneal50k-50k
#datetime                        t_s     iHTS_A                vHTS_V                tHTS_K  tTAR_K
0202-03-13_03:58:41.363000      18627.86        1.86353900e-02        2.98119050e-09  49.9922  49.3672
0202-03-13_03:58:41.590000      18628.09        7.74631000e-03        6.69992050e-09  49.9922  49.3672
0202-03-13_03:58:41.810000      18628.31        9.63754000e-03        2.17546050e-09  49.9353  49.3157
0202-03-13_03:58:42             18628.50        1.14318600e-02       -5.75783950e-09  49.9353  49.3157
0202-03-13_03:58:42.207000      18628.71        1.32143000e-02       -3.83649950e-09  49.9353  49.3157
0202-03-13_03:58:42.406000      18628.90        1.54538500e-02       -4.45628950e-09  49.9353  49.3157
0202-03-13_03:58:42.605000      18629.11        1.71932500e-02        3.78030500e-10  49.9785  49.3546
0202-03-13_03:58:42.812000      18629.31        1.91478600e-02       -2.28721950e-09  49.9785  49.3546
0202-03-13_03:58:43.008000      18629.51        2.10163800e-02       -5.60895000e-11  49.9785  49.3546
0202-03-13_03:58:43.200000      18629.70        2.31545700e-02       -5.32437950e-09  49.9785  49.3546
0202-03-13_03:58:43.406000      18629.91        2.52204800e-02       -4.58062950e-09  49.9785  49.3546
0202-03-13_03:58:43.610000      18630.11        2.69687900e-02       -7.18373950e-09  49.9496  49.3320
0202-03-13_03:58:43.820000      18630.32        2.89738500e-02       -5.13843950e-09  49.9496  49.3320
0202-03-13_03:58:44.010000      18630.51        3.10649900e-02       -3.96083950e-09  49.9496  49.3320
0202-03-13_03:58:44.203000      18630.71        3.31398100e-02       -1.97751950e-09  49.9496  49.3320
0202-03-13_03:58:44.400000      18630.90        3.49504500e-02       -3.46500950e-09  49.9496  49.3320
0202-03-13_03:58:44.600000      18631.10        3.69881600e-02       -1.02207095e-08  49.9496  49.3320
0202-03-13_03:58:44.824000      18631.33        3.93284900e-02       -6.56394950e-09  49.9862  49.3639
0202-03-13_03:58:45.020000      18631.52        4.09551000e-02        6.77905000e-11  49.9862  49.3639
0202-03-13_03:58:45.210000      18631.71        4.28726000e-02        1.24539050e-09  49.9862  49.3639
0202-03-13_03:58:45.410000      18631.91        4.50854400e-02        3.22871050e-09  49.9862  49.3639
0202-03-13_03:58:45.633000      18632.13        4.69717700e-02       -2.59729950e-09  49.9515  49.3495
0202-03-13_03:58:45.832000      18632.33        4.91786700e-02       -4.82853950e-09  49.9515  49.3495
0202-03-13_03:58:46.023000      18632.52        5.11139800e-02       -1.09024795e-08  49.9515  49.3495
0202-03-13_03:58:46.223000      18632.73        5.27776900e-02       -1.58607895e-08  49.9515  49.3495
0202-03-13_03:58:46.418000      18632.92        5.45392700e-02       -1.62326595e-08  49.9515  49.3495
0202-03-13_03:58:46.617000      18633.12        5.68663900e-02       -1.31337195e-08  49.9884  49.3588
0202-03-13_03:58:46.830000      18633.33        5.88625500e-02       -6.81186950e-09  49.9884  49.3588
0202-03-13_03:58:47.023000      18633.52        6.08483200e-02       -8.29935950e-09  49.9884  49.3588
0202-03-13_03:58:47.227000      18633.73        6.29899200e-02       -1.16462195e-08  49.9884  49.3588
0202-03-13_03:58:47.420000      18633.92        6.47946200e-02       -1.08404995e-08  49.9884  49.3588
0202-03-13_03:58:47.620000      18634.12        6.68768600e-02       -4.51864950e-09  49.9375  49.3264
0202-03-13_03:58:47.816000      18634.32        6.87364800e-02        4.90214050e-09  49.9375  49.3264
0202-03-13_03:58:48.010000      18634.51        7.07440600e-02        2.98080050e-09  49.9375  49.3264
0202-03-13_03:58:48.203000      18634.70        7.26244500e-02        9.35490500e-10  49.9375  49.3264
0202-03-13_03:58:48.400000      18634.90        7.46057700e-02       -1.41970950e-09  49.9375  49.3264
0202-03-13_03:58:48.605000      18635.11        7.68809400e-02        2.85691050e-09  49.9375  49.3264
0202-03-13_03:58:48.824000      18635.33        7.86455800e-02        5.83205050e-09  49.9812  49.3583
0202-03-13_03:58:49.027000      18635.53        8.08420900e-02        3.04311050e-09  49.9812  49.3583
0202-03-13_03:58:49.230000      18635.73        8.25651700e-02       -1.91515950e-09  49.9812  49.3583
0202-03-13_03:58:49.420000      18635.92        8.48032400e-02       -5.20004950e-09  49.9812  49.3583
0202-03-13_03:58:49.633000      18636.13        8.65277300e-02       -1.03442995e-08  49.9534  49.3261
0202-03-13_03:58:49.836000      18636.34        8.87390900e-02       -1.72922950e-09  49.9534  49.3261
0202-03-13_03:58:50.040000      18636.54        9.03137500e-02       -5.26202950e-09  49.9534  49.3261
0202-03-13_03:58:50.230000      18636.73        9.25696300e-02        2.23742050e-09  49.9534  49.3261
0202-03-13_03:58:50.420000      18636.92        9.44930600e-02       -1.10943950e-09  49.9534  49.3261
0202-03-13_03:58:50.633000      18637.13        9.63081600e-02        1.18378050e-09  50.0007  49.3723
0202-03-13_03:58:50.824000      18637.33        9.81826200e-02        3.22909050e-09  50.0007  49.3723
0202-03-13_03:58:51.020000      18637.52        1.00554300e-01        1.36972050e-09  50.0007  49.3723
0202-03-13_03:58:51.220000      18637.72        1.02467900e-01        2.23742050e-09  50.0007  49.3723
0202-03-13_03:58:51.414000      18637.91        1.04216200e-01       -5.32400950e-09  50.0007  49.3723
0202-03-13_03:58:51.625000      18638.13        1.06366700e-01       -9.04273950e-09  49.9603  49.3502
0202-03-13_03:58:51.824000      18638.32        1.08340600e-01       -7.86513950e-09  49.9603  49.3502
0202-03-13_03:58:52.027000      18638.53        1.10207600e-01        6.81605000e-11  49.9603  49.3502
0202-03-13_03:58:52.230000      18638.73        1.12622300e-01        9.35870500e-10  49.9603  49.3502
0202-03-13_03:58:52.420000      18638.92        1.14438900e-01        7.31970050e-09  49.9603  49.3502
0202-03-13_03:58:52.637000      18639.14        1.16098100e-01        3.78060500e-10  49.9925  49.3640
0202-03-13_03:58:52.832000      18639.33        1.18568100e-01        4.53064050e-09  49.9925  49.3640
0202-03-13_03:58:53.023000      18639.52        1.20283800e-01       -4.02244950e-09  49.9925  49.3640
0202-03-13_03:58:53.227000      18639.73        1.22423900e-01        3.10513050e-09  49.9925  49.3640
0202-03-13_03:58:53.420000      18639.92        1.24059400e-01        2.79523050e-09  49.9925  49.3640
0202-03-13_03:58:53.625000      18640.12        1.26321200e-01        8.06344050e-09  49.9626  49.3416
0202-03-13_03:58:53.820000      18640.32        1.28215000e-01        2.73325050e-09  49.9626  49.3416
0202-03-13_03:58:54.010000      18640.51        1.30393700e-01        1.86555050e-09  49.9626  49.3416
0202-03-13_03:58:54.207000      18640.71        1.32467000e-01        2.05149050e-09  49.9626  49.3416
0202-03-13_03:58:54.410000      18640.91        1.34546400e-01       -3.58859950e-09  49.9626  49.3416
0202-03-13_03:58:54.630000      18641.13        1.36097300e-01       -4.33233950e-09  49.9842  49.3574
0202-03-13_03:58:54.840000      18641.34        1.38368000e-01       -3.52661950e-09  49.9842  49.3574
0202-03-13_03:58:55.030000      18641.53        1.40284000e-01       -1.35735950e-09  49.9842  49.3574
0202-03-13_03:58:55.240000      18641.74        1.42329200e-01       -1.60526950e-09  49.9842  49.3574
0202-03-13_03:58:55.430000      18641.93        1.44279300e-01       -9.85479500e-10  49.9842  49.3574
0202-03-13_03:58:55.633000      18642.13        1.46257700e-01        1.30140500e-10  49.9528  49.3383
0202-03-13_03:58:55.824000      18642.32        1.48019300e-01        3.29106050e-09  49.9528  49.3383
0202-03-13_03:58:56.016000      18642.52        1.49895500e-01        1.92110500e-10  49.9528  49.3383
0202-03-13_03:58:56.207000      18642.71        1.52068300e-01        1.80357050e-09  49.9528  49.3383
0202-03-13_03:58:56.414000      18642.91        1.54388000e-01       -2.22505950e-09  49.9528  49.3383
0202-03-13_03:58:56.633000      18643.13        1.56268400e-01       -1.79759500e-10  49.9679  49.3564
0202-03-13_03:58:56.836000      18643.34        1.58056800e-01       -1.85318950e-09  49.9679  49.3564
0202-03-13_03:58:57.043000      18643.54        1.60136000e-01       -2.03912950e-09  49.9679  49.3564
0202-03-13_03:58:57.234000      18643.73        1.61865000e-01       -1.60526950e-09  49.9679  49.3564
0202-03-13_03:58:57.426000      18643.93        1.63919100e-01       -4.89649500e-10  49.9679  49.3564
0202-03-13_03:58:57.640000      18644.14        1.65980800e-01        3.47700050e-09  49.9715  49.3603
0202-03-13_03:58:57.836000      18644.33        1.67890900e-01        6.45199050e-09  49.9715  49.3603
0202-03-13_03:58:58.027000      18644.53        1.69924200e-01        6.08011050e-09  49.9715  49.3603
0202-03-13_03:58:58.234000      18644.73        1.72037600e-01       -1.23339950e-09  49.9715  49.3603
0202-03-13_03:58:58.430000      18644.93        1.73974400e-01       -1.60526950e-09  49.9715  49.3603
0202-03-13_03:58:58.625000      18645.12        1.75733100e-01       -3.77453950e-09  49.9991  49.3658
0202-03-13_03:58:58.832000      18645.33        1.77591200e-01        8.99312050e-09  49.9991  49.3658
0202-03-13_03:58:59.023000      18645.52        1.79781800e-01        7.31969050e-09  49.9991  49.3658
0202-03-13_03:58:59.215000      18645.72        1.81882700e-01        1.65545505e-08  49.9991  49.3658
0202-03-13_03:58:59.420000      18645.92        1.83865500e-01        1.38894605e-08  49.9991  49.3658
0202-03-13_03:58:59.625000      18646.13        1.85674700e-01        1.50670605e-08  49.9863  49.3551
0202-03-13_03:58:59.820000      18646.32        1.87835500e-01        9.86083050e-09  49.9863  49.3551
0202-03-13_03:59:00.016000      18646.52        1.89810900e-01        1.11004105e-08  49.9863  49.3551
0202-03-13_03:59:00.210000      18646.71        1.91756600e-01        9.79885050e-09  49.9863  49.3551
0202-03-13_03:59:00.402000      18646.90        1.93844800e-01        1.04186405e-08  49.9863  49.3551
0202-03-13_03:59:00.625000      18647.13        1.96255000e-01        5.33666050e-09  49.9918  49.3733
0202-03-13_03:59:00.824000      18647.32        1.97820700e-01        1.86606050e-09  49.9918  49.3733
0202-03-13_03:59:01.027000      18647.53        2.00101800e-01        8.12640500e-10  49.9918  49.3733
0202-03-13_03:59:01.220000      18647.72        2.01675000e-01        4.53138050e-09  49.9918  49.3733
0202-03-13_03:59:01.414000      18647.91        2.03752800e-01        3.84961050e-09  49.9918  49.3733
0202-03-13_03:59:01.620000      18648.12        2.05898800e-01        2.30014050e-09  49.9872  49.3572
0202-03-13_03:59:01.824000      18648.32        2.07932100e-01       -6.74849500e-10  49.9872  49.3572
0202-03-13_03:59:02.016000      18648.52        2.09996500e-01        5.21315050e-09  49.9872  49.3572
0202-03-13_03:59:02.207000      18648.71        2.11799800e-01        6.08085050e-09  49.9872  49.3572
0202-03-13_03:59:02.402000      18648.90        2.13351900e-01        1.22167705e-08  49.9872  49.3572
0202-03-13_03:59:02.613000      18649.11        2.15722000e-01        1.69271705e-08  49.9720  49.3519
0202-03-13_03:59:02.832000      18649.33        2.18102600e-01        1.66172805e-08  49.9720  49.3519
0202-03-13_03:59:03.035000      18649.53        2.19657900e-01        1.70511305e-08  49.9720  49.3519
0202-03-13_03:59:03.227000      18649.73        2.21504200e-01        1.35183305e-08  49.9720  49.3519
0202-03-13_03:59:03.418000      18649.92        2.23424700e-01        1.20308305e-08  49.9720  49.3519
0202-03-13_03:59:03.637000      18650.14        2.25714700e-01        1.07912605e-08  49.9914  49.3650
0202-03-13_03:59:03.832000      18650.33        2.27681200e-01        8.86991050e-09  49.9914  49.3650
0202-03-13_03:59:04.040000      18650.54        2.29539500e-01        9.92355050e-09  49.9914  49.3650
0202-03-13_03:59:04.230000      18650.73        2.31727100e-01        1.58115505e-08  49.9914  49.3650
0202-03-13_03:59:04.426000      18650.92        2.33466500e-01        1.95922705e-08  49.9914  49.3650
0202-03-13_03:59:04.630000      18651.13        2.35710500e-01        2.70917205e-08  49.9870  49.3600
0202-03-13_03:59:04.820000      18651.32        2.37598300e-01        2.76495305e-08  49.9870  49.3600
0202-03-13_03:59:05.016000      18651.52        2.39435700e-01        3.17401405e-08  49.9870  49.3600
0202-03-13_03:59:05.207000      18651.71        2.41709400e-01        2.80214105e-08  49.9870  49.3600
0202-03-13_03:59:05.402000      18651.90        2.43445800e-01        2.44886105e-08  49.9870  49.3600
0202-03-13_03:59:05.610000      18652.11        2.45726700e-01        2.03360205e-08  49.9848  49.3709
0202-03-13_03:59:05.820000      18652.32        2.47746600e-01        2.36209005e-08  49.9848  49.3709
0202-03-13_03:59:06.010000      18652.51        2.49631400e-01        2.97568205e-08  49.9848  49.3709
0202-03-13_03:59:06.203000      18652.71        2.51448000e-01        2.90130705e-08  49.9848  49.3709
0202-03-13_03:59:06.410000      18652.91        2.53516900e-01        2.56042305e-08  49.9848  49.3709
0202-03-13_03:59:06.617000      18653.12        2.55640700e-01        2.22577805e-08  49.9675  49.3506
0202-03-13_03:59:06.824000      18653.33        2.57354800e-01        2.12044505e-08  49.9675  49.3506
0202-03-13_03:59:07.027000      18653.53        2.59494900e-01        2.87042205e-08  49.9675  49.3506
0202-03-13_03:59:07.230000      18653.73        2.61511100e-01        2.93240105e-08  49.9675  49.3506
0202-03-13_03:59:07.434000      18653.93        2.63152600e-01        3.21750505e-08  49.9675  49.3506
0202-03-13_03:59:07.640000      18654.14        2.65539100e-01        2.64729805e-08  49.9744  49.3588
0202-03-13_03:59:07.840000      18654.34        2.67639100e-01        2.43656905e-08  49.9744  49.3588
0202-03-13_03:59:08.035000      18654.53        2.69375600e-01        2.00271605e-08  49.9744  49.3588
0202-03-13_03:59:08.227000      18654.73        2.71426600e-01        2.26922605e-08  49.9744  49.3588
0202-03-13_03:59:08.434000      18654.93        2.73535600e-01        2.68448505e-08  49.9744  49.3588
0202-03-13_03:59:08.630000      18655.13        2.75564400e-01        2.80844305e-08  49.9848  49.3625
0202-03-13_03:59:08.820000      18655.32        2.77284600e-01        2.13907005e-08  49.9848  49.3625
0202-03-13_03:59:09.023000      18655.52        2.79399500e-01        2.04610105e-08  49.9848  49.3625
0202-03-13_03:59:09.215000      18655.72        2.81017200e-01        2.67208905e-08  49.9848  49.3625
0202-03-13_03:59:09.418000      18655.92        2.83157300e-01        3.13693205e-08  49.9848  49.3625
0202-03-13_03:59:09.613000      18656.12        2.85294500e-01        2.83323505e-08  49.9806  49.3503
0202-03-13_03:59:09.824000      18656.33        2.87007100e-01        2.80844305e-08  49.9806  49.3503
0202-03-13_03:59:10.027000      18656.53        2.89056700e-01        2.88281805e-08  49.9806  49.3503
0202-03-13_03:59:10.230000      18656.73        2.91251800e-01        3.10594205e-08  49.9806  49.3503
0202-03-13_03:59:10.434000      18656.93        2.93327500e-01        2.85802605e-08  49.9806  49.3503
0202-03-13_03:59:10.633000      18657.13        2.95347400e-01        2.92000505e-08  49.9951  49.3548
0202-03-13_03:59:10.840000      18657.34        2.97178900e-01        3.18651505e-08  49.9951  49.3548
0202-03-13_03:59:11.030000      18657.53        2.98952400e-01        3.38484805e-08  49.9951  49.3548
0202-03-13_03:59:11.223000      18657.72        3.00967800e-01        3.57078505e-08  49.9951  49.3548
0202-03-13_03:59:11.426000      18657.93        3.03326100e-01        3.52740005e-08  49.9951  49.3548
0202-03-13_03:59:11.630000      18658.13        3.05081900e-01        3.06255705e-08  49.9754  49.3534
0202-03-13_03:59:11.820000      18658.32        3.07132900e-01        2.80844305e-08  49.9754  49.3534
0202-03-13_03:59:12.023000      18658.52        3.09244600e-01        2.72167305e-08  49.9754  49.3534
0202-03-13_03:59:12.227000      18658.73        3.10893500e-01        3.70094105e-08  49.9754  49.3534
0202-03-13_03:59:12.418000      18658.92        3.13269600e-01        3.34147105e-08  49.9754  49.3534
0202-03-13_03:59:12.630000      18659.13        3.15072800e-01        3.70097505e-08  49.9948  49.3715
0202-03-13_03:59:12.824000      18659.32        3.17125400e-01        2.92627005e-08  49.9948  49.3715
0202-03-13_03:59:13.016000      18659.52        3.19023600e-01        3.26097405e-08  49.9948  49.3715
0202-03-13_03:59:13.220000      18659.72        3.20985600e-01        2.65357905e-08  49.9948  49.3715
0202-03-13_03:59:13.420000      18659.92        3.22690900e-01        2.81472505e-08  49.9948  49.3715
0202-03-13_03:59:13.620000      18660.12        3.25137900e-01        2.26930905e-08  49.9880  49.3689
0202-03-13_03:59:13.830000      18660.33        3.27102900e-01        1.94082005e-08  49.9880  49.3689
0202-03-13_03:59:14.020000      18660.52        3.28981800e-01        1.59373805e-08  49.9880  49.3689
0202-03-13_03:59:14.215000      18660.71        3.30767200e-01        1.89743505e-08  49.9880  49.3689
0202-03-13_03:59:14.418000      18660.92        3.32948900e-01        2.21352805e-08  49.9880  49.3689
0202-03-13_03:59:14.625000      18661.13        3.34749200e-01        2.38707005e-08  49.9803  49.3618
0202-03-13_03:59:14.820000      18661.32        3.36844800e-01        2.51102805e-08  49.9803  49.3618
0202-03-13_03:59:15.010000      18661.51        3.39056100e-01        3.00686005e-08  49.9803  49.3618
0202-03-13_03:59:15.203000      18661.70        3.40639900e-01        3.02545405e-08  49.9803  49.3618
0202-03-13_03:59:15.406000      18661.91        3.42992300e-01        3.05024505e-08  49.9803  49.3618
0202-03-13_03:59:15.617000      18662.12        3.44859300e-01        3.02545405e-08  49.9876  49.3664
0202-03-13_03:59:15.830000      18662.33        3.46649200e-01        2.87050605e-08  49.9876  49.3664
0202-03-13_03:59:16.020000      18662.52        3.48802600e-01        2.61019405e-08  49.9876  49.3664
0202-03-13_03:59:16.223000      18662.72        3.50789900e-01        2.35608005e-08  49.9876  49.3664
0202-03-13_03:59:16.426000      18662.93        3.52515900e-01        2.75894405e-08  49.9876  49.3664
0202-03-13_03:59:16.630000      18663.13        3.54651600e-01        2.15154905e-08  49.9695  49.3486
0202-03-13_03:59:16.832000      18663.33        3.56638900e-01        1.84785205e-08  49.9695  49.3486
0202-03-13_03:59:17.023000      18663.52        3.58762700e-01        1.38920705e-08  49.9695  49.3486
0202-03-13_03:59:17.220000      18663.72        3.60974000e-01        1.97800805e-08  49.9695  49.3486
0202-03-13_03:59:17.420000      18663.92        3.63115600e-01        2.20733005e-08  49.9695  49.3486
0202-03-13_03:59:17.633000      18664.13        3.64933700e-01        2.33748605e-08  49.9719  49.3360
0202-03-13_03:59:17.836000      18664.34        3.66858600e-01        1.80446705e-08  49.9719  49.3360
0202-03-13_03:59:18.027000      18664.53        3.68722700e-01        1.71149805e-08  49.9719  49.3360
0202-03-13_03:59:18.220000      18664.72        3.70696600e-01        2.03998705e-08  49.9719  49.3360
0202-03-13_03:59:18.414000      18664.91        3.72639800e-01        2.33748205e-08  49.9719  49.3360
0202-03-13_03:59:18.620000      18665.12        3.74714600e-01        1.91600905e-08  49.9931  49.3667
0202-03-13_03:59:18.824000      18665.32        3.76289200e-01        1.86641405e-08  49.9931  49.3667
0202-03-13_03:59:19.027000      18665.53        3.78570400e-01        2.17630205e-08  49.9931  49.3667
0202-03-13_03:59:19.220000      18665.72        3.80525000e-01        3.00062305e-08  49.9931  49.3667
0202-03-13_03:59:19.410000      18665.91        3.82457300e-01        2.82708105e-08  49.9931  49.3667
0202-03-13_03:59:19.617000      18666.12        3.84410400e-01        2.83947705e-08  49.9898  49.3581
0202-03-13_03:59:19.812000      18666.31        3.86402100e-01        2.38083205e-08  49.9898  49.3581
0202-03-13_03:59:20.004000      18666.51        3.88362100e-01        2.86426905e-08  49.9898  49.3581
0202-03-13_03:59:20.200000      18666.70        3.90637300e-01        2.64114405e-08  49.9898  49.3581
0202-03-13_03:59:20.395000      18666.89        3.92701700e-01        3.08119505e-08  49.9898  49.3581
0202-03-13_03:59:20.617000      18667.12        3.94412900e-01        2.65354005e-08  49.9898  49.3581
0202-03-13_03:59:20.820000      18667.32        3.96361600e-01        2.77130005e-08  50.0051  49.3818
0202-03-13_03:59:21.016000      18667.51        3.98446800e-01        2.78369605e-08  50.0051  49.3818
0202-03-13_03:59:21.210000      18667.71        4.00316800e-01        3.17416405e-08  50.0051  49.3818
0202-03-13_03:59:21.402000      18667.90        4.02357500e-01        3.19275805e-08  50.0051  49.3818
0202-03-13_03:59:21.620000      18668.12        4.04414000e-01        3.48405905e-08  49.9726  49.3495
0202-03-13_03:59:21.820000      18668.32        4.06131200e-01        3.19275805e-08  49.9726  49.3495
0202-03-13_03:59:22.010000      18668.51        4.08122900e-01        3.56463205e-08  49.9726  49.3495
0202-03-13_03:59:22.215000      18668.72        4.10466300e-01        3.22374705e-08  49.9726  49.3495
0202-03-13_03:59:22.410000      18668.91        4.12118100e-01        2.90765405e-08  49.9726  49.3495
0202-03-13_03:59:22.625000      18669.13        4.14555100e-01        2.88906005e-08  49.9777  49.3508
0202-03-13_03:59:22.824000      18669.33        4.16250000e-01        3.22994505e-08  49.9777  49.3508
0202-03-13_03:59:23.020000      18669.52        4.18232800e-01        3.76916305e-08  49.9777  49.3508
0202-03-13_03:59:23.220000      18669.72        4.20167800e-01        3.71338205e-08  49.9777  49.3508
0202-03-13_03:59:23.414000      18669.91        4.21977000e-01        2.64734205e-08  49.9777  49.3508
0202-03-13_03:59:23.620000      18670.12        4.23898900e-01        2.35604105e-08  49.9804  49.3535
0202-03-13_03:59:23.824000      18670.33        4.25901000e-01        2.15770805e-08  49.9804  49.3535
0202-03-13_03:59:24.020000      18670.52        4.27926900e-01        2.92005005e-08  49.9804  49.3535
0202-03-13_03:59:24.223000      18670.72        4.30176800e-01        3.15557005e-08  49.9804  49.3535
0202-03-13_03:59:24.414000      18670.92        4.32333300e-01        3.41586605e-08  49.9804  49.3535
0202-03-13_03:59:24.610000      18671.11        4.34151300e-01        3.45922605e-08  49.9852  49.3639
0202-03-13_03:59:24.816000      18671.32        4.35913500e-01        4.15335805e-08  49.9852  49.3639
0202-03-13_03:59:25.008000      18671.51        4.38213900e-01        4.76074405e-08  49.9852  49.3639
0202-03-13_03:59:25.203000      18671.70        4.40061700e-01        4.51902605e-08  49.9852  49.3639
0202-03-13_03:59:25.410000      18671.91        4.42060800e-01        3.78147605e-08  49.9852  49.3639
0202-03-13_03:59:25.617000      18672.12        4.43982700e-01        3.62652905e-08  49.9894  49.3590
0202-03-13_03:59:25.810000      18672.31        4.45973000e-01        3.60173705e-08  49.9894  49.3590
0202-03-13_03:59:26.004000      18672.50        4.48044800e-01        4.09756905e-08  49.9894  49.3590
0202-03-13_03:59:26.195000      18672.70        4.50006800e-01        4.50663005e-08  49.9894  49.3590
0202-03-13_03:59:26.387000      18672.89        4.52163000e-01        4.92808705e-08  49.9894  49.3590
0202-03-13_03:59:26.600000      18673.10        4.53831200e-01        5.30615905e-08  49.9880  49.3668
0202-03-13_03:59:26.800000      18673.30        4.55845200e-01        5.63464805e-08  49.9880  49.3668
0202-03-13_03:59:26.992000      18673.49        4.58059500e-01        6.00032405e-08  49.9880  49.3668
0202-03-13_03:59:27.188000      18673.69        4.59558500e-01        6.63870705e-08  49.9880  49.3668
0202-03-13_03:59:27.380000      18673.88        4.61744600e-01        7.16552905e-08  49.9880  49.3668
0202-03-13_03:59:27.598000      18674.10        4.63841700e-01        7.94646405e-08  49.9880  49.3668
0202-03-13_03:59:27.812000      18674.31        4.65779900e-01        8.76458705e-08  49.9871  49.3792
0202-03-13_03:59:28.016000      18674.51        4.68184900e-01        9.11786705e-08  49.9871  49.3792
0202-03-13_03:59:28.207000      18674.71        4.70029700e-01        9.46494905e-08  49.9871  49.3792
0202-03-13_03:59:28.410000      18674.91        4.71629600e-01        9.70047005e-08  49.9871  49.3792
0202-03-13_03:59:28.620000      18675.12        4.74007200e-01        1.04070300e-07  49.9954  49.3567
0202-03-13_03:59:28.830000      18675.33        4.75877200e-01        1.14916620e-07  49.9954  49.3567
0202-03-13_03:59:29.023000      18675.52        4.78072200e-01        1.27498360e-07  49.9954  49.3567
0202-03-13_03:59:29.215000      18675.72        4.79783400e-01        1.38220720e-07  49.9954  49.3567
0202-03-13_03:59:29.406000      18675.91        4.81730600e-01        1.43488940e-07  49.9954  49.3567
0202-03-13_03:59:29.617000      18676.12        4.83901600e-01        1.55698800e-07  49.9741  49.3582
0202-03-13_03:59:29.824000      18676.33        4.85836900e-01        1.66855020e-07  49.9741  49.3582
0202-03-13_03:59:30.027000      18676.53        4.87429400e-01        1.85262780e-07  49.9741  49.3582
0202-03-13_03:59:30.230000      18676.73        4.89674900e-01        1.96728890e-07  49.9741  49.3582
0202-03-13_03:59:30.434000      18676.93        4.91856500e-01        2.13649090e-07  49.9741  49.3582
0202-03-13_03:59:30.637000      18677.14        4.93889800e-01        2.22821920e-07  50.0128  49.3890
0202-03-13_03:59:30.840000      18677.34        4.95549100e-01        2.46063950e-07  50.0128  49.3890
0202-03-13_03:59:31.030000      18677.53        4.97720300e-01        2.59761310e-07  50.0128  49.3890
0202-03-13_03:59:31.223000      18677.72        4.99796300e-01        2.85544570e-07  50.0128  49.3890
0202-03-13_03:59:31.426000      18677.93        5.01709400e-01        3.04882010e-07  50.0128  49.3890
0202-03-13_03:59:31.630000      18678.13        5.03494800e-01        3.36367330e-07  49.9923  49.3785
0202-03-13_03:59:31.820000      18678.32        5.06090500e-01        3.51428220e-07  49.9923  49.3785
0202-03-13_03:59:32.023000      18678.52        5.07714100e-01        3.72377120e-07  49.9923  49.3785
0202-03-13_03:59:32.227000      18678.73        5.09837900e-01        4.06589520e-07  49.9923  49.3785
0202-03-13_03:59:32.418000      18678.92        5.11715400e-01        4.31009230e-07  49.9923  49.3785
0202-03-13_03:59:32.633000      18679.13        5.13710000e-01        4.66027360e-07  49.9767  49.3422
0202-03-13_03:59:32.824000      18679.33        5.15649800e-01        4.88091880e-07  49.9767  49.3422
0202-03-13_03:59:33.027000      18679.53        5.17680000e-01        5.08978790e-07  49.9767  49.3422
0202-03-13_03:59:33.223000      18679.72        5.19836500e-01        5.52735950e-07  49.9767  49.3422
0202-03-13_03:59:33.414000      18679.92        5.21608500e-01        5.93951980e-07  49.9767  49.3422
0202-03-13_03:59:33.630000      18680.13        5.23444400e-01        6.36345600e-07  49.9967  49.3687
0202-03-13_03:59:33.824000      18680.33        5.25360400e-01        6.87168360e-07  49.9967  49.3687
0202-03-13_03:59:34.027000      18680.53        5.27424800e-01        7.25285440e-07  49.9967  49.3687
0202-03-13_03:59:34.230000      18680.73        5.29778700e-01        7.80446730e-07  49.9967  49.3687
0202-03-13_03:59:34.430000      18680.93        5.31377500e-01        8.30401790e-07  49.9967  49.3687
0202-03-13_03:59:34.637000      18681.14        5.33392900e-01        8.93620350e-07  50.0007  49.3511
0202-03-13_03:59:34.830000      18681.33        5.35537500e-01        9.42087910e-07  50.0007  49.3511
0202-03-13_03:59:35.030000      18681.53        5.37502500e-01        9.94708070e-07  50.0007  49.3511
0202-03-13_03:59:35.234000      18681.73        5.39032600e-01        1.07447502e-06  50.0007  49.3511
0202-03-13_03:59:35.426000      18681.93        5.41643200e-01        1.14420137e-06  50.0007  49.3511
0202-03-13_03:59:35.633000      18682.13        5.43645300e-01        1.23264538e-06  49.9792  49.3637
0202-03-13_03:59:35.824000      18682.33        5.45196200e-01        1.30150402e-06  49.9792  49.3637
0202-03-13_03:59:36.020000      18682.52        5.47521100e-01        1.37550693e-06  49.9792  49.3637
0202-03-13_03:59:36.223000      18682.72        5.49315400e-01        1.49481647e-06  49.9792  49.3637
0202-03-13_03:59:36.414000      18682.91        5.51258100e-01        1.58245431e-06  49.9792  49.3637
0202-03-13_03:59:36.617000      18683.12        5.53251300e-01        1.67108380e-06  50.0038  49.3741
0202-03-13_03:59:36.816000      18683.32        5.55566600e-01        1.78555835e-06  50.0038  49.3741
0202-03-13_03:59:37.010000      18683.51        5.57338600e-01        1.88484863e-06  50.0038  49.3741
0202-03-13_03:59:37.203000      18683.70        5.59290300e-01        1.99411752e-06  50.0038  49.3741
0202-03-13_03:59:37.406000      18683.91        5.61354700e-01        2.14602793e-06  50.0038  49.3741
0202-03-13_03:59:37.617000      18684.12        5.63122400e-01        2.26738272e-06  49.9871  49.3652
0202-03-13_03:59:37.824000      18684.32        5.65338200e-01        2.38160992e-06  49.9871  49.3652
0202-03-13_03:59:38.016000      18684.52        5.67438200e-01        2.54101979e-06  49.9871  49.3652
0202-03-13_03:59:38.207000      18684.71        5.69107900e-01        2.66547352e-06  49.9871  49.3652
0202-03-13_03:59:38.402000      18684.90        5.71138200e-01        2.80145534e-06  49.9871  49.3652
0202-03-13_03:59:38.610000      18685.11        5.73008200e-01        3.00313484e-06  49.9936  49.3523
0202-03-13_03:59:38.812000      18685.31        5.75008800e-01        3.15299994e-06  49.9936  49.3523
0202-03-13_03:59:39.016000      18685.51        5.77281000e-01        3.25576104e-06  49.9936  49.3523
0202-03-13_03:59:39.207000      18685.71        5.79041900e-01        3.48743836e-06  49.9936  49.3523
0202-03-13_03:59:39.400000      18685.90        5.81093000e-01        3.67349917e-06  49.9936  49.3523
0202-03-13_03:59:39.620000      18686.12        5.83136600e-01        3.86544798e-06  49.9729  49.3479
0202-03-13_03:59:39.830000      18686.33        5.85242600e-01        4.11150441e-06  49.9729  49.3479
0202-03-13_03:59:40.030000      18686.53        5.87056200e-01        4.36462644e-06  49.9729  49.3479
0202-03-13_03:59:40.227000      18686.73        5.89080600e-01        4.55192683e-06  49.9729  49.3479
0202-03-13_03:59:40.430000      18686.93        5.90802100e-01        4.74963968e-06  49.9729  49.3479
0202-03-13_03:59:40.630000      18687.13        5.92976400e-01        5.03511473e-06  49.9871  49.3592
0202-03-13_03:59:40.824000      18687.32        5.94660600e-01        5.26009831e-06  49.9871  49.3592
0202-03-13_03:59:41.027000      18687.53        5.96858600e-01        5.50404746e-06  49.9871  49.3592
0202-03-13_03:59:41.227000      18687.73        5.99016500e-01        5.83383745e-06  49.9871  49.3592
0202-03-13_03:59:41.420000      18687.92        6.00916200e-01        6.09290946e-06  49.9871  49.3592
0202-03-13_03:59:41.625000      18688.13        6.02784700e-01        6.35557625e-06  49.9880  49.3657
0202-03-13_03:59:41.830000      18688.33        6.04991600e-01        6.72788380e-06  49.9880  49.3657
0202-03-13_03:59:42.020000      18688.52        6.06922500e-01        7.01211926e-06  49.9880  49.3657
0202-03-13_03:59:42.223000      18688.72        6.09029900e-01        7.30856458e-06  49.9880  49.3657
0202-03-13_03:59:42.426000      18688.93        6.10978900e-01        7.72605514e-06  49.9880  49.3657
0202-03-13_03:59:42.633000      18689.13        6.12988400e-01        8.04444138e-06  49.9811  49.3559
0202-03-13_03:59:42.836000      18689.34        6.14956400e-01        8.47346019e-06  49.9811  49.3559
0202-03-13_03:59:43.027000      18689.53        6.16534000e-01        8.79451118e-06  49.9811  49.3559
0202-03-13_03:59:43.223000      18689.72        6.18455900e-01        9.12764812e-06  49.9811  49.3559
0202-03-13_03:59:43.426000      18689.93        6.20784500e-01        9.60910062e-06  49.9811  49.3559
0202-03-13_03:59:43.637000      18690.14        6.23049300e-01        9.98178012e-06  49.9771  49.3759
0202-03-13_03:59:43.844000      18690.34        6.24419200e-01        1.04785414e-05  49.9771  49.3759
0202-03-13_03:59:44.035000      18690.54        6.26679900e-01        1.08406225e-05  49.9771  49.3759
0202-03-13_03:59:44.242000      18690.74        6.28656700e-01        1.13573410e-05  49.9771  49.3759
0202-03-13_03:59:44.434000      18690.93        6.30721100e-01        1.17636131e-05  49.9771  49.3759
0202-03-13_03:59:44.640000      18691.14        6.32341800e-01        1.21855658e-05  50.0003  49.3663
0202-03-13_03:59:44.832000      18691.33        6.34563600e-01        1.27480868e-05  50.0003  49.3663
0202-03-13_03:59:45.035000      18691.54        6.36359400e-01        1.30447181e-05  50.0003  49.3663
0202-03-13_03:59:45.230000      18691.73        6.38389700e-01        1.41412498e-05  50.0003  49.3663
0202-03-13_03:59:45.420000      18691.92        6.40624800e-01        1.43734229e-05  50.0003  49.3663
0202-03-13_03:59:45.630000      18692.13        6.42783100e-01        1.47377972e-05  49.9897  49.3491
0202-03-13_03:59:45.824000      18692.32        6.44890500e-01        1.53922950e-05  49.9897  49.3491
0202-03-13_03:59:46.027000      18692.53        6.46456300e-01        1.67837845e-05  49.9897  49.3491
0202-03-13_03:59:46.227000      18692.73        6.48599400e-01        1.69094158e-05  49.9897  49.3491
0202-03-13_03:59:46.420000      18692.92        6.50488700e-01        1.71814415e-05  49.9897  49.3491
0202-03-13_03:59:46.633000      18693.13        6.52504100e-01        1.86103043e-05  49.9800  49.3626
0202-03-13_03:59:46.824000      18693.33        6.54331100e-01        1.87294898e-05  49.9800  49.3626
0202-03-13_03:59:47.020000      18693.52        6.56444500e-01        1.90294679e-05  49.9800  49.3626
0202-03-13_03:59:47.223000      18693.72        6.58352600e-01        2.02815668e-05  49.9800  49.3626
