Repository: shortlab/2025-devitre-PhD

# 2025-devitre-PhD
Data repository for Alexis Devitre's PhD thesis

File: chapter 5/cold_vs_warm/20K/ffj28/Ic/1_anneal/Ic_2024-03-09_01-26-59214271_f28-60e19-1200keV-0nA-40k.txt
# Ic = 1.61 A, n = 23.03 , Tavg = 39.98 K, f28-60e19-1200keV-0nA-40k
#datetime                        t_s     iHTS_A                vHTS_V                tHTS_K  tTAR_K
0202-03-09_01:26:50.406000      4898.87        1.99210400e-02       -4.11555450e-09  39.9875  39.5406
0202-03-09_01:26:50.610000      4899.07        5.15939500e-02       -2.99993450e-09  39.9875  39.5406
0202-03-09_01:26:50.816000      4899.28        9.85475000e-02       -8.30674500e-10  39.9875  39.5406
0202-03-09_01:26:51.027000      4899.49        1.49448800e-01        2.14431550e-09  40.0014  39.5486
0202-03-09_01:26:51.246000      4899.71        2.00633700e-01        3.07400550e-09  40.0014  39.5486
0202-03-09_01:26:51.457000      4899.92        2.48081000e-01       -7.09054450e-09  40.0014  39.5486
0202-03-09_01:26:51.656000      4900.12        2.98232800e-01       -9.38376450e-09  40.0014  39.5486
0202-03-09_01:26:51.863000      4900.33        3.45131400e-01       -1.29165745e-08  39.9842  39.5333
0202-03-09_01:26:52.066000      4900.53        3.97294300e-01       -1.11191845e-08  39.9842  39.5333
0202-03-09_01:26:52.277000      4900.74        4.46675900e-01       -2.02920645e-08  39.9842  39.5333
0202-03-09_01:26:52.490000      4900.95        4.94594100e-01       -1.44040645e-08  39.9842  39.5333
0202-03-09_01:26:52.688000      4901.15        5.46347300e-01       -1.00035545e-08  39.9842  39.5333
0202-03-09_01:26:52.895000      4901.36        5.93516100e-01        7.80775500e-10  39.9978  39.5508
0202-03-09_01:26:53.100000      4901.56        6.44394600e-01       -4.05357450e-09  39.9978  39.5508
0202-03-09_01:26:53.316000      4901.78        6.94058100e-01       -1.19249045e-08  39.9978  39.5508
0202-03-09_01:26:53.547000      4902.01        7.41823500e-01       -1.97962345e-08  39.9978  39.5508
0202-03-09_01:26:53.750000      4902.21        7.93181900e-01       -2.28951845e-08  39.9978  39.5508
0202-03-09_01:26:53.960000      4902.42        8.41040700e-01       -2.37628845e-08  39.9813  39.5447
0202-03-09_01:26:54.170000      4902.63        8.92350200e-01       -2.32050745e-08  39.9813  39.5447
0202-03-09_01:26:54.370000      4902.83        9.41500300e-01       -1.93004045e-08  39.9813  39.5447
0202-03-09_01:26:54.574000      4903.03        9.88330600e-01       -1.48379145e-08  39.9813  39.5447
0202-03-09_01:26:54.820000      4903.28        1.04114700e+00       -2.15936245e-08  39.9813  39.5447
0202-03-09_01:26:55.030000      4903.49        1.08911300e+00       -2.41967345e-08  40.0050  39.5460
0202-03-09_01:26:55.246000      4903.71        1.14006200e+00       -2.37008845e-08  40.0050  39.5460
0202-03-09_01:26:55.470000      4903.93        1.18934500e+00       -2.24612945e-08  40.0050  39.5460
0202-03-09_01:26:55.668000      4904.13        1.24052400e+00       -2.17795145e-08  40.0050  39.5460
0202-03-09_01:26:55.867000      4904.33        1.28886000e+00       -2.43826345e-08  39.9818  39.5433
0202-03-09_01:26:56.074000      4904.54        1.33593000e+00       -2.07878545e-08  39.9818  39.5433
0202-03-09_01:26:56.280000      4904.74        1.38988800e+00       -1.65113045e-08  39.9818  39.5433
0202-03-09_01:26:56.492000      4904.95        1.43870000e+00       -4.36343450e-09  39.9818  39.5433
0202-03-09_01:26:56.707000      4905.17        1.48671700e+00        1.04495455e-08  39.9818  39.5433
0202-03-09_01:26:56.902000      4905.37        1.53716600e+00        3.79062155e-08  40.0044  39.5604
0202-03-09_01:26:57.100000      4905.56        1.58378400e+00        9.85216455e-08  40.0044  39.5604
0202-03-09_01:26:57.320000      4905.78        1.63596200e+00        2.70637216e-07  40.0044  39.5604
0202-03-09_01:26:57.547000      4906.01        1.68418100e+00        4.91406265e-07  40.0044  39.5604
0202-03-09_01:26:57.754000      4906.22        1.73578000e+00        8.13572895e-07  40.0044  39.5604
0202-03-09_01:26:57.965000      4906.43        1.78564700e+00        3.26626624e-06  39.9806  39.5408
0202-03-09_01:26:58.168000      4906.63        1.83346500e+00        4.99107867e-06  39.9806  39.5408
0202-03-09_01:26:58.367000      4906.83        1.88417900e+00        8.65223771e-06  39.9806  39.5408
0202-03-09_01:26:58.586000      4907.05        1.93199800e+00        1.31878577e-05  39.9806  39.5408
0202-03-09_01:26:58.810000      4907.27        1.98475700e+00        2.01462349e-05  39.9806  39.5408

File: chapter 5/cold_vs_warm/20K/ffj28/Ic/1_anneal/Ic_2024-03-09_01-27-14016420_f28-60e19-1200keV-0nA-40k.txt
# Ic = 1.59 A, n = 21.02 , Tavg = 40.00 K, f28-60e19-1200keV-0nA-40k
#datetime                        t_s     iHTS_A                vHTS_V                tHTS_K  tTAR_K
0202-03-09_01:27:05.110000      4913.57        4.92930200e-02        5.76406000e-10  39.9987  39.5521
0202-03-09_01:27:05.324000      4913.79        4.87053000e-02       -4.44389400e-09  39.9987  39.5521
0202-03-09_01:27:05.530000      4913.99        9.87932600e-02       -3.51420400e-09  39.9987  39.5521
0202-03-09_01:27:05.746000      4914.21        1.49325000e-01       -4.31993400e-09  39.9987  39.5521
0202-03-09_01:27:05.945000      4914.41        1.98025300e-01       -3.57618400e-09  39.9809  39.5353
0202-03-09_01:27:06.137000      4914.60        2.48791500e-01        5.53472600e-09  39.9809  39.5353
0202-03-09_01:27:06.336000      4914.80        2.96726000e-01        7.33211600e-09  39.9809  39.5353
0202-03-09_01:27:06.540000      4915.00        3.45500500e-01        1.22284560e-08  39.9809  39.5353
0202-03-09_01:27:06.800000      4915.26        3.97022400e-01        8.88156600e-09  39.9809  39.5353
0202-03-09_01:27:07.010000      4915.47        4.46981200e-01        1.09267760e-08  40.0020  39.5590
0202-03-09_01:27:07.220000      4915.68        4.95948700e-01        1.60089760e-08  40.0020  39.5590
0202-03-09_01:27:07.414000      4915.88        5.43868300e-01        1.57610160e-08  40.0020  39.5590
0202-03-09_01:27:07.605000      4916.07        5.94771100e-01        1.72485060e-08  40.0020  39.5590
0202-03-09_01:27:07.832000      4916.29        6.44798200e-01        1.63188260e-08  40.0020  39.5590
0202-03-09_01:27:08.050000      4916.51        6.95040100e-01        1.58229860e-08  39.9821  39.5311
0202-03-09_01:27:08.254000      4916.71        7.43268400e-01        1.60709060e-08  39.9821  39.5311
0202-03-09_01:27:08.460000      4916.92        7.93208000e-01        1.71865260e-08  39.9821  39.5311
0202-03-09_01:27:08.668000      4917.13        8.43583900e-01        1.71865260e-08  39.9821  39.5311
0202-03-09_01:27:08.880000      4917.34        8.88551700e-01        9.50113600e-09  40.0005  39.5464
0202-03-09_01:27:09.086000      4917.55        9.42106600e-01        3.98500600e-09  40.0005  39.5464
0202-03-09_01:27:09.300000      4917.76        9.91185300e-01        8.07561600e-09  40.0005  39.5464
0202-03-09_01:27:09.523000      4917.98        1.04128500e+00        7.51780600e-09  40.0005  39.5464
0202-03-09_01:27:09.715000      4918.18        1.09080300e+00        1.12365460e-08  40.0005  39.5464
0202-03-09_01:27:09.918000      4918.38        1.13832900e+00        1.24141460e-08  39.9872  39.5402
0202-03-09_01:27:10.120000      4918.58        1.18813500e+00        1.35297660e-08  39.9872  39.5402
0202-03-09_01:27:10.336000      4918.80        1.23927300e+00        1.23521660e-08  39.9872  39.5402
0202-03-09_01:27:10.547000      4919.01        1.28751300e+00        1.29099760e-08  39.9872  39.5402
0202-03-09_01:27:10.758000      4919.22        1.33746000e+00        1.38396660e-08  39.9872  39.5402
0202-03-09_01:27:10.953000      4919.41        1.38865300e+00        1.82401660e-08  40.0036  39.5580
0202-03-09_01:27:11.156000      4919.62        1.43476200e+00        2.20828660e-08  40.0036  39.5580
0202-03-09_01:27:11.363000      4919.82        1.48799300e+00        4.24739460e-08  40.0036  39.5580
0202-03-09_01:27:11.570000      4920.03        1.53897400e+00        7.66863460e-08  40.0036  39.5580
0202-03-09_01:27:11.777000      4920.24        1.58554900e+00        1.59242336e-07  40.0036  39.5580
0202-03-09_01:27:11.984000      4920.45        1.63651300e+00        2.80225296e-07  39.9780  39.5376
0202-03-09_01:27:12.188000      4920.65        1.68180700e+00        5.44441676e-07  39.9780  39.5376
0202-03-09_01:27:12.395000      4920.86        1.73575700e+00        1.84618609e-06  39.9780  39.5376
0202-03-09_01:27:12.594000      4921.06        1.78576600e+00        2.98405809e-06  39.9780  39.5376
0202-03-09_01:27:12.800000      4921.26        1.83471900e+00        5.42361238e-06  39.9780  39.5376
0202-03-09_01:27:13.020000      4921.48        1.88501700e+00        8.68804489e-06  40.0001  39.5596
0202-03-09_01:27:13.223000      4921.68        1.93445600e+00        1.35955398e-05  40.0001  39.5596
0202-03-09_01:27:13.420000      4921.88        1.98065700e+00        1.86127375e-05  40.0001  39.5596
0202-03-09_01:27:13.652000      4922.11        2.03316700e+00        2.50077274e-05  40.0001  39.5596

File: chapter 5/cold_vs_warm/20K/ffj28/Ic/1_anneal/Ic_2024-03-09_01-41-11667464_f28-60e19-1200keV-0nA-ann40k_20K.txt
# Ic =  nan A, n =  nan , Tavg = 19.98 K, f28-60e19-1200keV-0nA-ann40k_20K
#datetime                        t_s     iHTS_A                vHTS_V                tHTS_K  tTAR_K
0202-03-09_01:40:53.004000      5741.47        4.99746600e-02        5.26512650e-09  20.0107  19.6617
0202-03-09_01:40:53.200000      5741.66        4.86879200e-02       -8.70803500e-10  20.0107  19.6617
0202-03-09_01:40:53.390000      5741.85        9.73125800e-02        6.00886650e-09  20.0107  19.6617
0202-03-09_01:40:53.582000      5742.04        1.49720300e-01        8.85990650e-09  20.0107  19.6617
0202-03-09_01:40:53.780000      5742.24        1.99869200e-01        1.72270865e-08  20.0107  19.6617
0202-03-09_01:40:53.990000      5742.45        2.48887100e-01        2.01401065e-08  19.9855  19.7186
0202-03-09_01:40:54.200000      5742.66        2.97796800e-01        2.12557265e-08  19.9855  19.7186
0202-03-09_01:40:54.390000      5742.85        3.47941200e-01        1.90864565e-08  19.9855  19.7186
0202-03-09_01:40:54.600000      5743.06        3.93784200e-01        1.64833365e-08  19.9855  19.7186
0202-03-09_01:40:54.812000      5743.27        4.47615200e-01        1.66072965e-08  19.9855  19.7186
0202-03-09_01:40:55.020000      5743.48        4.94922000e-01        2.42307265e-08  20.0107  19.7510
0202-03-09_01:40:55.215000      5743.68        5.44811100e-01        2.39828065e-08  20.0107  19.7510
0202-03-09_01:40:55.426000      5743.89        5.95988500e-01        1.43760465e-08  20.0107  19.7510
0202-03-09_01:40:55.664000      5744.13        6.40104400e-01        1.48718765e-08  20.0107  19.7510
0202-03-09_01:40:55.867000      5744.33        6.94698300e-01        1.93343765e-08  19.9882  19.6108
0202-03-09_01:40:56.082000      5744.54        7.42539400e-01        2.32390565e-08  19.9882  19.6108
0202-03-09_01:40:56.285000      5744.75        7.94121900e-01        1.55535365e-08  19.9882  19.6108
0202-03-09_01:40:56.492000      5744.96        8.43347700e-01        9.72733650e-09  19.9882  19.6108
0202-03-09_01:40:56.690000      5745.15        8.91467700e-01        1.35078365e-08  19.9882  19.6108
0202-03-09_01:40:56.887000      5745.35        9.41820000e-01        1.78463165e-08  19.9871  19.7924
0202-03-09_01:40:57.090000      5745.55        9.91718000e-01        1.33218465e-08  19.9871  19.7924
0202-03-09_01:40:57.285000      5745.75        1.03916600e+00        9.41716650e-09  19.9871  19.7924
0202-03-09_01:40:57.500000      5745.96        1.09081400e+00        3.15727650e-09  19.9871  19.7924
0202-03-09_01:40:57.700000      5746.16        1.13949300e+00        9.41716650e-09  19.9871  19.7924
0202-03-09_01:40:57.906000      5746.37        1.18731900e+00        1.35697565e-08  19.9958  19.6105
0202-03-09_01:40:58.113000      5746.58        1.24127000e+00        1.87140265e-08  19.9958  19.6105
0202-03-09_01:40:58.312000      5746.77        1.28653900e+00        1.44994465e-08  19.9958  19.6105
0202-03-09_01:40:58.516000      5746.98        1.33966200e+00        3.65310650e-09  19.9958  19.6105
0202-03-09_01:40:58.710000      5747.17        1.38836800e+00        4.89268650e-09  19.9958  19.6105
0202-03-09_01:40:58.914000      5747.38        1.43612800e+00        1.09046565e-08  19.9759  19.7175
0202-03-09_01:40:59.110000      5747.57        1.48635400e+00        1.21442465e-08  19.9759  19.7175
0202-03-09_01:40:59.300000      5747.76        1.53691700e+00        1.39416365e-08  19.9759  19.7175
0202-03-09_01:40:59.492000      5747.96        1.58508500e+00        1.18963265e-08  19.9759  19.7175
0202-03-09_01:40:59.690000      5748.15        1.63385300e+00        1.38796565e-08  19.9759  19.7175
0202-03-09_01:40:59.900000      5748.36        1.68567800e+00        2.41062065e-08  19.9864  19.6102
0202-03-09_01:41:00.105000      5748.57        1.73574200e+00        3.06140065e-08  19.9864  19.6102
0202-03-09_01:41:00.300000      5748.76        1.78256500e+00        3.09239065e-08  19.9864  19.6102
0202-03-09_01:41:00.492000      5748.95        1.83474800e+00        2.10692265e-08  19.9864  19.6102
0202-03-09_01:41:00.684000      5749.15        1.88468800e+00        2.11931865e-08  19.9864  19.6102
0202-03-09_01:41:00.883000      5749.34        1.93218600e+00        2.47259965e-08  19.9837  19.6216
0202-03-09_01:41:01.082000      5749.54        1.98267800e+00        2.26806865e-08  19.9837  19.6216
0202-03-09_01:41:01.273000      5749.73        2.03327400e+00        1.41895565e-08  19.9837  19.6216
0202-03-09_01:41:01.473000      5749.93        2.08283600e+00        8.92132650e-09  19.9837  19.6216
0202-03-09_01:41:01.664000      5750.13        2.13070100e+00        1.31359065e-08  19.9837  19.6216
0202-03-09_01:41:01.863000      5750.33        2.18041200e+00        1.92098565e-08  19.9819  19.7955
0202-03-09_01:41:02.060000      5750.52        2.23191400e+00        2.65233865e-08  19.9819  19.7955
0202-03-09_01:41:02.250000      5750.71        2.28161800e+00        2.64608665e-08  19.9819  19.7955
0202-03-09_01:41:02.440000      5750.90        2.32625600e+00        1.77829865e-08  19.9819  19.7955
0202-03-09_01:41:02.650000      5751.11        2.38047200e+00        8.85692650e-09  19.9819  19.7955
0202-03-09_01:41:02.844000      5751.30        2.43045900e+00        2.65875650e-09  19.9819  19.7955
0202-03-09_01:41:03.043000      5751.50        2.47726200e+00        4.76603650e-09  19.9941  19.6316
0202-03-09_01:41:03.240000      5751.70        2.52951300e+00        1.22035265e-08  19.9941  19.6316
0202-03-09_01:41:03.430000      5751.89        2.57940800e+00        1.56743565e-08  19.9941  19.6316
0202-03-09_01:41:03.620000      5752.08        2.62698900e+00        1.90831965e-08  19.9941  19.6316
0202-03-09_01:41:03.836000      5752.30        2.67601900e+00        2.11904865e-08  19.9723  19.7265
0202-03-09_01:41:04.027000      5752.49        2.72821000e+00        2.45993365e-08  19.9723  19.7265
0202-03-09_01:41:04.220000      5752.68        2.77801200e+00        3.07352565e-08  19.9723  19.7265
0202-03-09_01:41:04.418000      5752.88        2.82584500e+00        3.24706765e-08  19.9723  19.7265
0202-03-09_01:41:04.610000      5753.07        2.87509900e+00        3.32763965e-08  19.9723  19.7265
0202-03-09_01:41:04.824000      5753.29        2.92803700e+00        2.98675565e-08  19.9723  19.7265
0202-03-09_01:41:05.035000      5753.50        2.97517900e+00        2.68925565e-08  20.0003  19.7308
0202-03-09_01:41:05.234000      5753.70        3.02403900e+00        3.06732765e-08  20.0003  19.7308
0202-03-09_01:41:05.430000      5753.89        3.07566500e+00        3.08592165e-08  20.0003  19.7308
0202-03-09_01:41:05.633000      5754.10        3.12369100e+00        3.32763965e-08  20.0003  19.7308
0202-03-09_01:41:05.850000      5754.31        3.17461700e+00        3.29045265e-08  20.0003  19.7308
0202-03-09_01:41:06.066000      5754.53        3.22547800e+00        3.19128665e-08  19.9792  19.6156
0202-03-09_01:41:06.270000      5754.73        3.27183500e+00        3.73050365e-08  19.9792  19.6156
0202-03-09_01:41:06.470000      5754.93        3.32364500e+00        3.74289965e-08  19.9792  19.6156
0202-03-09_01:41:06.660000      5755.12        3.37188100e+00        4.07138865e-08  19.9792  19.6156
0202-03-09_01:41:06.870000      5755.33        3.42099400e+00        3.47019165e-08  19.9765  19.7946
0202-03-09_01:41:07.066000      5755.53        3.47313100e+00        4.22013865e-08  19.9765  19.7946
0202-03-09_01:41:07.260000      5755.72        3.52240600e+00        4.58581465e-08  19.9765  19.7946
0202-03-09_01:41:07.465000      5755.93        3.56774400e+00        6.98440365e-08  19.9765  19.7946
0202-03-09_01:41:07.656000      5756.12        3.62167000e+00        9.63710665e-08  19.9765  19.7946
0202-03-09_01:41:07.855000      5756.32        3.67169800e+00        1.28848086e-07  20.0012  19.6146
0202-03-09_01:41:08.060000      5756.52        3.71921800e+00        1.88162036e-07  20.0012  19.6146
0202-03-09_01:41:08.254000      5756.71        3.76878500e+00        2.45307716e-07  20.0012  19.6146
0202-03-09_01:41:08.445000      5756.91        3.82036800e+00        3.26315336e-07  20.0012  19.6146
0202-03-09_01:41:08.650000      5757.11        3.86979100e+00        4.70046146e-07  20.0012  19.6146
0202-03-09_01:41:08.850000      5757.31        3.91778700e+00        6.14767296e-07  19.9671  19.7150
0202-03-09_01:41:09.043000      5757.51        3.96935000e+00        7.92089456e-07  19.9671  19.7150
0202-03-09_01:41:09.250000      5757.71        4.01893100e+00        1.13347024e-06  19.9671  19.7150
0202-03-09_01:41:09.440000      5757.90        4.06681900e+00        1.46183541e-06  19.9671  19.7150
0202-03-09_01:41:09.637000      5758.10        4.11815500e+00        2.72552691e-06  19.9671  19.7150
0202-03-09_01:41:09.850000      5758.31        4.16804500e+00        2.96674950e-06  20.0026  19.7211
0202-03-09_01:41:10.060000      5758.52        4.21711300e+00        4.19219989e-06  20.0026  19.7211
0202-03-09_01:41:10.254000      5758.72        4.26742100e+00        5.63104426e-06  20.0026  19.7211
0202-03-09_01:41:10.450000      5758.91        4.31518900e+00        6.81899726e-06  20.0026  19.7211
0202-03-09_01:41:10.652000      5759.11        4.36415200e+00        9.40445466e-06  20.0026  19.7211
0202-03-09_01:41:10.863000      5759.32        4.41649600e+00        1.08912708e-05  19.9821  19.6141
0202-03-09_01:41:11.060000      5759.52        4.46418000e+00        1.55223475e-05  19.9821  19.6141
0202-03-09_01:41:11.266000      5759.73        4.51310100e+00        2.03703509e-05  19.9821  19.6141

File: chapter 5/cold_vs_warm/20K/ffj28/Ic/1_anneal/Ic_2024-03-09_02-08-57423762_f28-60e19pm2-1200keV-0nA-20k-anneal40k-2.txt
# Ic = 1.58 A, n = 20.76 , Tavg = 40.00 K, f28-60e19pm2-1200keV-0nA-40k-2
#datetime                        t_s     iHTS_A                vHTS_V                tHTS_K  tTAR_K
0202-03-09_02:08:48.890000      7417.35        1.66137200e-02       -2.55768787e-07  39.9989  39.5615
0202-03-09_02:08:49.082000      7417.55        5.03451000e-02       -2.54405247e-07  39.9989  39.5615
0202-03-09_02:08:49.277000      7417.74        9.55783000e-02       -2.58433887e-07  39.9989  39.5615
0202-03-09_02:08:49.470000      7417.93        1.49465700e-01       -2.56202647e-07  39.9989  39.5615
0202-03-09_02:08:49.670000      7418.13        1.99390500e-01       -2.54033377e-07  39.9989  39.5615
0202-03-09_02:08:49.867000      7418.33        2.44055500e-01       -2.46162047e-07  40.0109  39.5789
0202-03-09_02:08:50.062000      7418.52        2.98490500e-01       -2.46471937e-07  40.0109  39.5789
0202-03-09_02:08:50.266000      7418.73        3.47683600e-01       -2.51430257e-07  40.0109  39.5789
0202-03-09_02:08:50.460000      7418.92        3.94841900e-01       -2.55644827e-07  40.0109  39.5789
0202-03-09_02:08:50.652000      7419.11        4.46290900e-01       -2.57504197e-07  40.0109  39.5789
0202-03-09_02:08:50.867000      7419.33        4.96311900e-01       -2.59053677e-07  39.9939  39.5649
0202-03-09_02:08:51.060000      7419.52        5.43940700e-01       -2.55644827e-07  39.9939  39.5649
0202-03-09_02:08:51.250000      7419.71        5.95006800e-01       -2.53537547e-07  39.9939  39.5649
0202-03-09_02:08:51.453000      7419.92        6.42579200e-01       -2.49384947e-07  39.9939  39.5649
0202-03-09_02:08:51.650000      7420.11        6.91600100e-01       -2.47711517e-07  39.9939  39.5649
0202-03-09_02:08:51.855000      7420.32        7.43760000e-01       -2.49075057e-07  40.0097  39.5595
0202-03-09_02:08:52.050000      7420.51        7.91215100e-01       -2.47339647e-07  40.0097  39.5595
0202-03-09_02:08:52.242000      7420.70        8.39921400e-01       -2.53785437e-07  40.0097  39.5595
0202-03-09_02:08:52.438000      7420.90        8.91661500e-01       -2.55458857e-07  40.0097  39.5595
0202-03-09_02:08:52.637000      7421.10        9.41221200e-01       -2.50934367e-07  40.0097  39.5595
0202-03-09_02:08:52.844000      7421.30        9.89514900e-01       -2.51678107e-07  39.9995  39.5593
0202-03-09_02:08:53.040000      7421.50        1.03975900e+00       -2.45418227e-07  39.9995  39.5593
0202-03-09_02:08:53.242000      7421.71        1.09055500e+00       -2.44860417e-07  39.9995  39.5593
0202-03-09_02:08:53.434000      7421.90        1.13548700e+00       -2.38538557e-07  39.9995  39.5593
0202-03-09_02:08:53.630000      7422.09        1.18948600e+00       -2.46223957e-07  39.9995  39.5593
0202-03-09_02:08:53.844000      7422.31        1.24032000e+00       -2.47525517e-07  40.0200  39.5776
0202-03-09_02:08:54.043000      7422.50        1.28724100e+00       -2.56636427e-07  40.0200  39.5776
0202-03-09_02:08:54.246000      7422.71        1.33830100e+00       -2.56264557e-07  40.0200  39.5776
0202-03-09_02:08:54.438000      7422.90        1.38755600e+00       -2.55396847e-07  40.0200  39.5776
0202-03-09_02:08:54.633000      7423.09        1.43281200e+00       -2.48517177e-07  40.0200  39.5776
0202-03-09_02:08:54.848000      7423.31        1.48742800e+00       -2.35935437e-07  40.0046  39.5582
0202-03-09_02:08:55.062000      7423.52        1.53813200e+00       -1.84306917e-07  40.0046  39.5582
0202-03-09_02:08:55.254000      7423.72        1.58465400e+00       -1.09994077e-07  40.0046  39.5582
0202-03-09_02:08:55.445000      7423.91        1.63627500e+00        2.05337235e-08  40.0046  39.5582
0202-03-09_02:08:55.652000      7424.11        1.68573800e+00        3.48836563e-07  40.0046  39.5582
0202-03-09_02:08:55.850000      7424.31        1.73375500e+00        1.78042784e-06  40.0129  39.5715
0202-03-09_02:08:56.047000      7424.51        1.78478100e+00        2.88551366e-06  40.0129  39.5715
0202-03-09_02:08:56.242000      7424.70        1.83453500e+00        4.77525378e-06  40.0129  39.5715
0202-03-09_02:08:56.434000      7424.89        1.88268400e+00        8.31549504e-06  40.0129  39.5715
0202-03-09_02:08:56.625000      7425.09        1.93106000e+00        1.12873886e-05  40.0129  39.5715
0202-03-09_02:08:56.848000      7425.31        1.98450000e+00        1.96830653e-05  40.0129  39.5715
0202-03-09_02:08:57.043000      7425.51        2.03182400e+00        2.77372374e-05  39.9985  39.5644

File: chapter 5/cold_vs_warm/20K/ffj28/Ic/1_anneal/Ic_2024-03-09_02-09-27963050_f28-60e19pm2-1200keV-0nA-20k-anneal40k-2.txt
# Ic = 1.58 A, n = 20.74 , Tavg = 39.99 K, f28-60e19pm2-1200keV-0nA-40k-2
#datetime                        t_s     iHTS_A                vHTS_V                tHTS_K  tTAR_K
0202-03-09_02:09:19.164000      7447.63        2.05413600e-02       -2.75512273e-07  40.0023  39.5604
0202-03-09_02:09:19.355000      7447.82        4.82931100e-02       -2.72661233e-07  40.0023  39.5604
0202-03-09_02:09:19.562000      7448.03        9.93412500e-02       -2.76379983e-07  40.0023  39.5604
0202-03-09_02:09:19.766000      7448.23        1.49402400e-01       -2.81524243e-07  40.0023  39.5604
0202-03-09_02:09:19.992000      7448.46        1.99215800e-01       -2.82453923e-07  40.0235  39.5775
0202-03-09_02:09:20.195000      7448.66        2.48589800e-01       -2.78115393e-07  40.0235  39.5775
0202-03-09_02:09:20.400000      7448.86        2.96108700e-01       -2.75202373e-07  40.0235  39.5775
0202-03-09_02:09:20.590000      7449.05        3.45632600e-01       -2.81462263e-07  40.0235  39.5775
0202-03-09_02:09:20.812000      7449.27        3.97047200e-01       -2.78053413e-07  40.0235  39.5775
0202-03-09_02:09:21.023000      7449.49        4.43540500e-01       -2.73528943e-07  40.0048  39.5495
0202-03-09_02:09:21.227000      7449.69        4.95761100e-01       -2.60823243e-07  40.0048  39.5495
0202-03-09_02:09:21.418000      7449.88        5.45684300e-01       -2.60637303e-07  40.0048  39.5495
0202-03-09_02:09:21.625000      7450.09        5.90132500e-01       -2.62992513e-07  40.0048  39.5495
0202-03-09_02:09:21.848000      7450.31        6.44168100e-01       -2.64294013e-07  40.0048  39.5495
0202-03-09_02:09:22.060000      7450.52        6.92592300e-01       -2.76317823e-07  40.0248  39.5837
0202-03-09_02:09:22.260000      7450.72        7.42401500e-01       -2.75945863e-07  40.0248  39.5837
0202-03-09_02:09:22.465000      7450.93        7.93434800e-01       -2.70057823e-07  40.0248  39.5837
0202-03-09_02:09:22.656000      7451.12        8.40739900e-01       -2.70801573e-07  40.0248  39.5837
0202-03-09_02:09:22.867000      7451.33        8.90085800e-01       -2.72103133e-07  40.0023  39.5527
0202-03-09_02:09:23.066000      7451.53        9.41932300e-01       -2.74086463e-07  40.0023  39.5527
0202-03-09_02:09:23.260000      7451.72        9.91358300e-01       -2.69623973e-07  40.0023  39.5527
0202-03-09_02:09:23.465000      7451.93        1.03893700e+00       -2.72784903e-07  40.0023  39.5527
0202-03-09_02:09:23.656000      7452.12        1.08854800e+00       -2.78053123e-07  40.0023  39.5527
0202-03-09_02:09:23.860000      7452.32        1.14042400e+00       -2.77929163e-07  40.0256  39.5664
0202-03-09_02:09:24.066000      7452.53        1.18918400e+00       -2.81276033e-07  40.0256  39.5664
0202-03-09_02:09:24.258000      7452.72        1.23658100e+00       -2.81833843e-07  40.0256  39.5664
0202-03-09_02:09:24.460000      7452.92        1.28853100e+00       -2.79292703e-07  40.0256  39.5664
0202-03-09_02:09:24.652000      7453.12        1.33660700e+00       -2.70925533e-07  40.0256  39.5664
0202-03-09_02:09:24.870000      7453.33        1.38618900e+00       -2.59211493e-07  40.0044  39.5703
0202-03-09_02:09:25.070000      7453.53        1.43749200e+00       -2.55306813e-07  40.0044  39.5703
0202-03-09_02:09:25.270000      7453.73        1.48721900e+00       -2.43716733e-07  40.0044  39.5703
0202-03-09_02:09:25.473000      7453.94        1.53371600e+00       -2.04917863e-07  40.0044  39.5703
0202-03-09_02:09:25.668000      7454.13        1.58632000e+00       -1.41265393e-07  40.0044  39.5703
0202-03-09_02:09:25.875000      7454.34        1.63615800e+00        4.51055670e-08  40.0184  39.5755
0202-03-09_02:09:26.066000      7454.53        1.68345600e+00        2.85708187e-07  40.0184  39.5755
0202-03-09_02:09:26.258000      7454.72        1.73494200e+00        1.63412410e-06  40.0184  39.5755
0202-03-09_02:09:26.465000      7454.93        1.78468500e+00        2.98687853e-06  40.0184  39.5755
0202-03-09_02:09:26.656000      7455.12        1.83190000e+00        5.24564249e-06  40.0184  39.5755
0202-03-09_02:09:26.860000      7455.32        1.88412800e+00        7.97767832e-06  39.9904  39.5509
0202-03-09_02:09:27.050000      7455.51        1.93369700e+00        1.32093285e-05  39.9904  39.5509
0202-03-09_02:09:27.258000      7455.72        1.97863400e+00        1.96396530e-05  39.9904  39.5509
0202-03-09_02:09:27.450000      7455.91        2.03259500e+00        2.79621971e-05  39.9904  39.5509

File: chapter 5/cold_vs_warm/20K/ffj28/Ic/1_anneal/Ic_2024-03-09_02-27-00039284_f28-60e19pm2-1200keV-0nA-20k-Anneal40k-2.txt
# Ic = 3.77 A, n = 25.59 , Tavg = 19.90 K, f28-60e19pm2-1200keV-0nA-20k-Anneal40k-2
#datetime                        t_s     iHTS_A                vHTS_V                tHTS_K  tTAR_K
0202-03-09_02:26:41.220000      8489.68        4.98201400e-02       -1.00191580e-08  19.9208  19.6307
0202-03-09_02:26:41.410000      8489.87        4.65045800e-02        1.32300200e-09  19.9208  19.6307
0202-03-09_02:26:41.613000      8490.08        1.00013600e-01       -3.07750800e-09  19.9208  19.6307
0202-03-09_02:26:41.816000      8490.28        1.50339900e-01        2.74852200e-09  19.9208  19.6307
0202-03-09_02:26:42.010000      8490.47        1.96598900e-01        2.07382000e-10  19.8977  19.5579
0202-03-09_02:26:42.207000      8490.67        2.49486100e-01        5.72351200e-09  19.8977  19.5579
0202-03-09_02:26:42.400000      8490.86        2.98751900e-01        2.14420000e-11  19.8977  19.5579
0202-03-09_02:26:42.600000      8491.06        3.46548500e-01       -3.20146800e-09  19.8977  19.5579
0202-03-09_02:26:42.810000      8491.27        3.95496800e-01       -2.33375800e-09  19.8977  19.5579
0202-03-09_02:26:43.020000      8491.48        4.47661100e-01       -5.55666800e-09  19.9050  19.7126
0202-03-09_02:26:43.215000      8491.67        4.92019000e-01       -7.10613800e-09  19.9050  19.7126
0202-03-09_02:26:43.414000      8491.88        5.45818700e-01       -3.69729800e-09  19.9050  19.7126
0202-03-09_02:26:43.617000      8492.08        5.95782100e-01       -5.37072800e-09  19.9050  19.7126
0202-03-09_02:26:43.875000      8492.34        6.43253600e-01       -2.27177800e-09  19.9050  19.7126
0202-03-09_02:26:44.086000      8492.55        6.93453000e-01       -3.75927800e-09  19.9146  19.5266
0202-03-09_02:26:44.277000      8492.74        7.42736700e-01        3.98810200e-09  19.9146  19.5266
0202-03-09_02:26:44.473000      8492.93        7.93427300e-01        2.37664200e-09  19.9146  19.5266
0202-03-09_02:26:44.676000      8493.14        8.43209600e-01        2.74852200e-09  19.9146  19.5266
0202-03-09_02:26:44.880000      8493.34        8.90324500e-01        9.81413200e-09  19.8782  19.6531
0202-03-09_02:26:45.082000      8493.54        9.42100100e-01        1.32849520e-08  19.8782  19.6531
0202-03-09_02:26:45.285000      8493.75        9.91965500e-01        7.89278200e-09  19.8782  19.6531
0202-03-09_02:26:45.490000      8493.95        1.03858200e+00        1.04958920e-08  19.8782  19.6531
0202-03-09_02:26:45.690000      8494.15        1.09103600e+00        7.76882200e-09  19.8782  19.6531
0202-03-09_02:26:45.902000      8494.36        1.14046800e+00        1.11152020e-08  19.9155  19.6166
0202-03-09_02:26:46.098000      8494.56        1.18860900e+00        1.29106420e-08  19.9155  19.6166
0202-03-09_02:26:46.293000      8494.75        1.23969000e+00        1.35289720e-08  19.9155  19.6166
0202-03-09_02:26:46.484000      8494.95        1.28945700e+00        4.47907200e-09  19.9155  19.6166
0202-03-09_02:26:46.688000      8495.15        1.33676200e+00        5.53271200e-09  19.9155  19.6166
0202-03-09_02:26:46.887000      8495.35        1.38667800e+00        6.15250200e-09  19.8854  19.5561
0202-03-09_02:26:47.080000      8495.54        1.43751400e+00        1.09248820e-08  19.8854  19.5561
0202-03-09_02:26:47.285000      8495.75        1.48566400e+00        8.50770200e-09  19.8854  19.5561
0202-03-09_02:26:47.477000      8495.94        1.53518300e+00        8.63166200e-09  19.8854  19.5561
0202-03-09_02:26:47.668000      8496.13        1.58661300e+00        1.39618520e-08  19.8854  19.5561
0202-03-09_02:26:47.875000      8496.34        1.63625400e+00        6.46240200e-09  19.8979  19.6887
0202-03-09_02:26:48.070000      8496.53        1.68435000e+00        7.08219200e-09  19.8979  19.6887
0202-03-09_02:26:48.260000      8496.72        1.73525900e+00        1.75200200e-09  19.8979  19.6887
0202-03-09_02:26:48.465000      8496.92        1.78511400e+00        2.64502000e-10  19.8979  19.6887
0202-03-09_02:26:48.656000      8497.12        1.83176100e+00        6.98362000e-10  19.8979  19.6887
0202-03-09_02:26:48.850000      8497.31        1.88414800e+00        3.98324200e-09  19.9100  19.5471
0202-03-09_02:26:49.055000      8497.52        1.93375500e+00        1.08629020e-08  19.9100  19.5471
0202-03-09_02:26:49.250000      8497.71        1.98102700e+00        1.30941520e-08  19.9100  19.5471
0202-03-09_02:26:49.440000      8497.90        2.03307300e+00        3.92126200e-09  19.9100  19.5471
0202-03-09_02:26:49.650000      8498.11        2.08298400e+00        6.52438200e-09  19.9100  19.5471
0202-03-09_02:26:49.848000      8498.31        2.13033900e+00        4.66501200e-09  19.8841  19.6681
0202-03-09_02:26:50.043000      8498.51        2.18193800e+00        1.04910320e-08  19.8841  19.6681
0202-03-09_02:26:50.250000      8498.71        2.23159800e+00        7.82593200e-09  19.8841  19.6681
0202-03-09_02:26:50.440000      8498.90        2.27934500e+00        8.01187200e-09  19.8841  19.6681
0202-03-09_02:26:50.633000      8499.10        2.33106500e+00        7.20614200e-09  19.8841  19.6681
0202-03-09_02:26:50.850000      8499.31        2.38055100e+00        9.18947200e-09  19.8841  19.6681
0202-03-09_02:26:51.066000      8499.53        2.43055300e+00        6.58636200e-09  19.9102  19.6130
0202-03-09_02:26:51.270000      8499.73        2.47984400e+00        1.16066520e-08  19.9102  19.6130
0202-03-09_02:26:51.473000      8499.93        2.52707000e+00        6.58636200e-09  19.9102  19.6130
0202-03-09_02:26:51.670000      8500.13        2.57914300e+00        4.23116200e-09  19.9102  19.6130
0202-03-09_02:26:51.870000      8500.33        2.62888600e+00        3.42514200e-09  19.8803  19.5514
0202-03-09_02:26:52.074000      8500.54        2.67515700e+00        5.03543200e-09  19.8803  19.5514
0202-03-09_02:26:52.270000      8500.73        2.72802200e+00        8.31944200e-09  19.8803  19.5514
0202-03-09_02:26:52.460000      8500.92        2.77764100e+00        3.11263200e-09  19.8803  19.5514
0202-03-09_02:26:52.664000      8501.13        2.82563500e+00        1.19129200e-09  19.8803  19.5514
0202-03-09_02:26:52.867000      8501.33        2.87538000e+00        2.24493200e-09  19.9095  19.6988
0202-03-09_02:26:53.062000      8501.52        2.92699900e+00        4.10430200e-09  19.9095  19.6988
0202-03-09_02:26:53.266000      8501.73        2.97439600e+00        5.59179200e-09  19.9095  19.6988
0202-03-09_02:26:53.465000      8501.93        3.02372000e+00        4.78606200e-09  19.9095  19.6988
0202-03-09_02:26:53.660000      8502.12        3.07553700e+00        3.85638200e-09  19.9095  19.6988
0202-03-09_02:26:53.870000      8502.33        3.12345800e+00        1.06120820e-08  19.9047  19.5187
0202-03-09_02:26:54.066000      8502.53        3.17437700e+00        1.20376020e-08  19.9047  19.5187
0202-03-09_02:26:54.260000      8502.72        3.22433500e+00        1.68099720e-08  19.9047  19.5187
0202-03-09_02:26:54.465000      8502.93        3.27225100e+00        1.66240420e-08  19.9047  19.5187
0202-03-09_02:26:54.656000      8503.12        3.32229900e+00        1.40829020e-08  19.9047  19.5187
0202-03-09_02:26:54.870000      8503.33        3.37322700e+00        1.44547820e-08  19.8808  19.6832
0202-03-09_02:26:55.066000      8503.53        3.42192600e+00        1.50125920e-08  19.8808  19.6832
0202-03-09_02:26:55.270000      8503.73        3.47069600e+00        2.61068120e-08  19.8808  19.6832
0202-03-09_02:26:55.473000      8503.94        3.52240200e+00        3.58375020e-08  19.8808  19.6832
0202-03-09_02:26:55.676000      8504.14        3.57203600e+00        5.37494120e-08  19.8808  19.6832
0202-03-09_02:26:55.880000      8504.34        3.61977500e+00        7.50081720e-08  19.9067  19.5760
0202-03-09_02:26:56.074000      8504.53        3.67106800e+00        1.06493462e-07  19.9067  19.5760
0202-03-09_02:26:56.277000      8504.74        3.72091700e+00        1.44548522e-07  19.9067  19.5760
0202-03-09_02:26:56.477000      8504.94        3.76893700e+00        2.15886252e-07  19.9067  19.5760
0202-03-09_02:26:56.668000      8505.13        3.81825000e+00        2.80716192e-07  19.9067  19.5760
0202-03-09_02:26:56.883000      8505.34        3.86952100e+00        3.79758492e-07  19.8796  19.5633
0202-03-09_02:26:57.082000      8505.54        3.91811600e+00        5.56274442e-07  19.8796  19.5633
0202-03-09_02:26:57.273000      8505.74        3.96708300e+00        7.26344582e-07  19.8796  19.5633
0202-03-09_02:26:57.477000      8505.94        4.01881900e+00        1.04956461e-06  19.8796  19.5633
0202-03-09_02:26:57.670000      8506.13        4.06842900e+00        1.36832217e-06  19.8796  19.5633
0202-03-09_02:26:57.870000      8506.33        4.11354500e+00        1.75451302e-06  19.9064  19.7162
0202-03-09_02:26:58.074000      8506.53        4.16762500e+00        3.21579226e-06  19.9064  19.7162
0202-03-09_02:26:58.266000      8506.73        4.21740000e+00        4.50520198e-06  19.9064  19.7162
0202-03-09_02:26:58.457000      8506.92        4.26280000e+00        4.60666149e-06  19.9064  19.7162
0202-03-09_02:26:58.660000      8507.12        4.31662400e+00        7.29270443e-06  19.9064  19.7162
0202-03-09_02:26:58.860000      8507.32        4.36673700e+00        8.70693973e-06  19.9016  19.5183
0202-03-09_02:26:59.062000      8507.53        4.41380200e+00        1.11660777e-05  19.9016  19.5183
0202-03-09_02:26:59.258000      8507.72        4.46568900e+00        1.48501053e-05  19.9016  19.5183
0202-03-09_02:26:59.457000      8507.92        4.51538900e+00        1.86773042e-05  19.9016  19.5183
0202-03-09_02:26:59.656000      8508.12        4.56341800e+00        2.34509212e-05  19.9016  19.5183

File: chapter 5/cold_vs_warm/20K/ffj28/Ic/1_anneal/Ic_2024-03-09_02-28-22014997_f28-60e19pm2-1200keV-0nA-20k-Anneal40k-2.txt
# Ic = 3.77 A, n = 25.30 , Tavg = 19.87 K, f28-60e19pm2-1200keV-0nA-20k-Anneal40k-2
#datetime                        t_s     iHTS_A                vHTS_V                tHTS_K  tTAR_K
0202-03-09_02:28:03.266000      8571.73        1.80898800e-02        5.59740850e-09  19.8625  19.6698
0202-03-09_02:28:03.470000      8571.93        5.07036600e-02        6.03340850e-09  19.8625  19.6698
0202-03-09_02:28:03.670000      8572.13        9.67777000e-02        3.86701850e-09  19.8625  19.6698
0202-03-09_02:28:03.870000      8572.33        1.49621700e-01        6.40958850e-09  19.8564  19.5198
0202-03-09_02:28:04.080000      8572.54        1.99118900e-01        9.38457850e-09  19.8564  19.5198
0202-03-09_02:28:04.270000      8572.73        2.46271300e-01        7.33926850e-09  19.8564  19.5198
0202-03-09_02:28:04.460000      8572.92        2.98054100e-01        6.84343850e-09  19.8564  19.5198
0202-03-09_02:28:04.668000      8573.13        3.47646300e-01        9.63248850e-09  19.8564  19.5198
0202-03-09_02:28:04.867000      8573.33        3.94442500e-01        1.25455085e-08  19.8560  19.5552
0202-03-09_02:28:05.060000      8573.52        4.46378100e-01        1.32272785e-08  19.8560  19.5552
0202-03-09_02:28:05.258000      8573.72        4.95668300e-01        9.19863850e-09  19.8560  19.5552
0202-03-09_02:28:05.450000      8573.91        5.43727400e-01        7.46322850e-09  19.8560  19.5552
0202-03-09_02:28:05.645000      8574.10        5.92482600e-01        7.21530850e-09  19.8560  19.5552
0202-03-09_02:28:05.863000      8574.32        6.45114300e-01        9.44655850e-09  19.8468  19.6130
0202-03-09_02:28:06.066000      8574.53        6.92473000e-01        1.18637385e-08  19.8468  19.6130
0202-03-09_02:28:06.266000      8574.73        7.41867800e-01        6.03770850e-09  19.8468  19.6130
0202-03-09_02:28:06.470000      8574.93        7.92905600e-01        1.18637385e-08  19.8468  19.6130
0202-03-09_02:28:06.670000      8575.13        8.40569900e-01        6.84343850e-09  19.8468  19.6130
0202-03-09_02:28:06.867000      8575.33        8.90065800e-01        1.18017585e-08  19.8729  19.4833
0202-03-09_02:28:07.082000      8575.54        9.42568400e-01        6.53353850e-09  19.8729  19.4833
0202-03-09_02:28:07.273000      8575.73        9.86967600e-01        6.16166850e-09  19.8729  19.4833
0202-03-09_02:28:07.465000      8575.93        1.04083700e+00        7.95905850e-09  19.8729  19.4833
0202-03-09_02:28:07.670000      8576.13        1.09014600e+00        6.59551850e-09  19.8729  19.4833
0202-03-09_02:28:07.870000      8576.33        1.13842300e+00        8.14499850e-09  19.8253  19.6190
0202-03-09_02:28:08.066000      8576.53        1.18991200e+00        5.97572850e-09  19.8253  19.6190
0202-03-09_02:28:08.260000      8576.72        1.23885700e+00        5.16999850e-09  19.8253  19.6190
0202-03-09_02:28:08.453000      8576.92        1.28420700e+00        1.63719850e-09  19.8253  19.6190
0202-03-09_02:28:08.650000      8577.11        1.33764300e+00       -8.03153150e-09  19.8253  19.6190
0202-03-09_02:28:08.863000      8577.32        1.38804400e+00       -5.18049150e-09  19.8872  19.5349
0202-03-09_02:28:09.060000      8577.52        1.43506300e+00       -4.93258150e-09  19.8872  19.5349
0202-03-09_02:28:09.250000      8577.71        1.48708900e+00        2.11888500e-10  19.8872  19.5349
0202-03-09_02:28:09.453000      8577.92        1.53642500e+00       -8.58832150e-09  19.8872  19.5349
0202-03-09_02:28:09.650000      8578.11        1.58419900e+00       -7.34812150e-09  19.8872  19.5349
0202-03-09_02:28:09.855000      8578.32        1.63644500e+00       -1.58141500e-10  19.8158  19.5237
0202-03-09_02:28:10.055000      8578.52        1.68600400e+00        4.86215850e-09  19.8158  19.5237
0202-03-09_02:28:10.246000      8578.71        1.73198800e+00        3.56059850e-09  19.8158  19.5237
0202-03-09_02:28:10.438000      8578.90        1.78478600e+00       -3.07115150e-09  19.8158  19.5237
0202-03-09_02:28:10.645000      8579.11        1.83448400e+00       -7.28573150e-09  19.8158  19.5237
0202-03-09_02:28:10.848000      8579.31        1.88271600e+00       -8.83521150e-09  19.8834  19.6526
0202-03-09_02:28:11.060000      8579.52        1.93297600e+00       -1.10044715e-08  19.8834  19.6526
0202-03-09_02:28:11.250000      8579.71        1.98306900e+00       -8.71125150e-09  19.8834  19.6526
0202-03-09_02:28:11.440000      8579.91        2.03125300e+00       -5.98417150e-09  19.8834  19.6526
0202-03-09_02:28:11.637000      8580.10        2.08015600e+00       -5.92219150e-09  19.8834  19.6526
0202-03-09_02:28:11.844000      8580.31        2.13248100e+00       -8.71125150e-09  19.8424  19.4468
0202-03-09_02:28:12.055000      8580.52        2.18035500e+00       -6.54198150e-09  19.8424  19.4468
0202-03-09_02:28:12.258000      8580.72        2.22968700e+00       -1.12523915e-08  19.8424  19.4468
0202-03-09_02:28:12.457000      8580.92        2.28082700e+00       -1.40414515e-08  19.8424  19.4468
0202-03-09_02:28:12.660000      8581.12        2.32883400e+00       -1.87518615e-08  19.8424  19.4468
0202-03-09_02:28:12.863000      8581.32        2.37844300e+00       -1.55909215e-08  19.8614  19.6629
0202-03-09_02:28:13.070000      8581.53        2.42983800e+00       -1.29258215e-08  19.8614  19.6629
0202-03-09_02:28:13.260000      8581.72        2.47802600e+00       -1.59008215e-08  19.8614  19.6629
0202-03-09_02:28:13.453000      8581.92        2.52630000e+00       -1.31737415e-08  19.8614  19.6629
0202-03-09_02:28:13.660000      8582.12        2.57894600e+00       -1.45992615e-08  19.8614  19.6629
0202-03-09_02:28:13.860000      8582.32        2.62887000e+00       -8.95916150e-09  19.8527  19.4963
0202-03-09_02:28:14.060000      8582.52        2.67606600e+00       -1.23680115e-08  19.8527  19.4963
0202-03-09_02:28:14.250000      8582.71        2.72781000e+00       -6.29407150e-09  19.8527  19.4963
0202-03-09_02:28:14.440000      8582.90        2.77755300e+00       -5.92219150e-09  19.8527  19.4963
0202-03-09_02:28:14.633000      8583.10        2.82257500e+00       -7.53365150e-09  19.8527  19.4963
0202-03-09_02:28:14.840000      8583.30        2.87210800e+00       -5.48834150e-09  19.8518  19.5636
0202-03-09_02:28:15.043000      8583.51        2.92555600e+00       -7.16177150e-09  19.8518  19.5636
0202-03-09_02:28:15.234000      8583.70        2.97391000e+00       -2.07926150e-09  19.8518  19.5636
0202-03-09_02:28:15.430000      8583.89        3.02547800e+00       -8.83407150e-09  19.8518  19.5636
0202-03-09_02:28:15.620000      8584.08        3.07522200e+00       -8.46151150e-09  19.8518  19.5636
0202-03-09_02:28:15.840000      8584.30        3.12346000e+00       -1.26136515e-08  19.8518  19.5636
0202-03-09_02:28:16.040000      8584.50        3.17509500e+00       -1.00725115e-08  19.8463  19.6284
0202-03-09_02:28:16.240000      8584.70        3.22430800e+00       -9.08084150e-09  19.8463  19.6284
0202-03-09_02:28:16.440000      8584.90        3.27090300e+00       -1.82929150e-09  19.8463  19.6284
0202-03-09_02:28:16.637000      8585.10        3.32327400e+00        3.62486850e-09  19.8463  19.6284
0202-03-09_02:28:16.850000      8585.31        3.37340200e+00        1.14342385e-08  19.8463  19.6284
0202-03-09_02:28:17.050000      8585.51        3.42266300e+00        1.52769385e-08  19.8608  19.4775
0202-03-09_02:28:17.254000      8585.72        3.47242400e+00        1.78180785e-08  19.8608  19.4775
0202-03-09_02:28:17.450000      8585.91        3.52045800e+00        2.98420185e-08  19.8608  19.4775
0202-03-09_02:28:17.640000      8586.10        3.56919600e+00        4.45930485e-08  19.8608  19.4775
0202-03-09_02:28:17.840000      8586.30        3.62127800e+00        5.76086485e-08  19.8166  19.6430
0202-03-09_02:28:18.035000      8586.50        3.67109900e+00        8.24622585e-08  19.8166  19.6430
0202-03-09_02:28:18.227000      8586.69        3.71370700e+00        1.12832019e-07  19.8166  19.6430
0202-03-09_02:28:18.420000      8586.88        3.76729800e+00        1.85533479e-07  19.8166  19.6430
0202-03-09_02:28:18.613000      8587.08        3.81992600e+00        2.68771388e-07  19.8166  19.6430
0202-03-09_02:28:18.812000      8587.27        3.87004800e+00        3.62545739e-07  19.8875  19.5365
0202-03-09_02:28:19.010000      8587.47        3.91763000e+00        5.40797579e-07  19.8875  19.5365
0202-03-09_02:28:19.203000      8587.67        3.96707300e+00        7.05352048e-07  19.8875  19.5365
0202-03-09_02:28:19.395000      8587.86        4.01841500e+00        9.29034549e-07  19.8875  19.5365
0202-03-09_02:28:19.600000      8588.06        4.06826700e+00        1.33778660e-06  19.8875  19.5365
0202-03-09_02:28:19.805000      8588.27        4.11539300e+00        1.71994962e-06  19.8875  19.5365
0202-03-09_02:28:20.030000      8588.49        4.16799500e+00        3.35068125e-06  19.8156  19.5450
0202-03-09_02:28:20.223000      8588.69        4.21574200e+00        3.46695401e-06  19.8156  19.5450
0202-03-09_02:28:20.426000      8588.89        4.26483300e+00        4.60749307e-06  19.8156  19.5450
0202-03-09_02:28:20.630000      8589.09        4.31634400e+00        7.41526937e-06  19.8156  19.5450
0202-03-09_02:28:20.844000      8589.31        4.36714600e+00        8.86557987e-06  19.8156  19.5450
0202-03-09_02:28:21.050000      8589.51        4.41512200e+00        1.14922533e-05  19.8693  19.6440
0202-03-09_02:28:21.250000      8589.71        4.46562100e+00        1.41388661e-05  19.8693  19.6440
0202-03-09_02:28:21.440000      8589.90        4.51209500e+00        1.75884944e-05  19.8693  19.6440
0202-03-09_02:28:21.645000      8590.11        4.56482200e+00        2.23357155e-05  19.8693  19.6440
