Repository: shortlab/2025-devitre-PhD

# 2025-devitre-PhD
Data repository for Alexis Devitre's PhD thesis

File: chapter 5/cold_vs_warm/20K/ffj28/Ic/1_anneal/Ic_2024-03-09_02-35-08095878_f28-60e19-1200keV-0nA-20k-anneal40k-2.txt
# Ic = 3.78 A, n = 25.91 , Tavg = 19.88 K, f28-60e19-1200keV-0nA-20k-anneal40k-2
#datetime                        t_s     iHTS_A                vHTS_V                tHTS_K  tTAR_K
0202-03-09_02:34:48.887000      8977.35        4.94760600e-02       -1.08525165e-08  19.9015  19.5355
0202-03-09_02:34:49.098000      8977.56        4.67764100e-02       -1.15342865e-08  19.9015  19.5355
0202-03-09_02:34:49.300000      8977.76        1.00598700e-01       -8.55929650e-09  19.9015  19.5355
0202-03-09_02:34:49.510000      8977.97        1.50170400e-01        1.91515350e-09  19.9015  19.5355
0202-03-09_02:34:49.703000      8978.17        1.96718900e-01       -3.78076500e-10  19.9015  19.5355
0202-03-09_02:34:49.906000      8978.37        2.48724500e-01       -1.74160650e-09  19.8654  19.6890
0202-03-09_02:34:50.098000      8978.56        2.96409900e-01       -3.22864650e-09  19.8654  19.6890
0202-03-09_02:34:50.324000      8978.79        3.45129900e-01       -3.41276650e-09  19.8654  19.6890
0202-03-09_02:34:50.530000      8978.99        3.97229100e-01       -4.77448650e-09  19.8654  19.6890
0202-03-09_02:34:50.746000      8979.21        4.44855100e-01       -4.35496500e-10  19.8654  19.6890
0202-03-09_02:34:50.973000      8979.43        4.96486700e-01       -3.65840650e-09  19.9218  19.5403
0202-03-09_02:34:51.180000      8979.64        5.44048900e-01       -5.64173650e-09  19.9218  19.5403
0202-03-09_02:34:51.383000      8979.84        5.93788300e-01       -7.50110650e-09  19.9218  19.5403
0202-03-09_02:34:51.598000      8980.06        6.46213900e-01       -1.36518650e-09  19.9218  19.5403
0202-03-09_02:34:51.816000      8980.28        6.93235900e-01       -3.96830650e-09  19.9218  19.5403
0202-03-09_02:34:52.027000      8980.49        7.45387800e-01       -5.14590650e-09  19.8522  19.6408
0202-03-09_02:34:52.230000      8980.69        7.90441700e-01       -2.97663650e-09  19.8522  19.6408
0202-03-09_02:34:52.445000      8980.91        8.42506700e-01       -7.50110650e-09  19.8522  19.6408
0202-03-09_02:34:52.650000      8981.11        8.90606100e-01       -6.94329650e-09  19.8522  19.6408
0202-03-09_02:34:52.855000      8981.32        9.39866100e-01       -1.32651565e-08  19.9238  19.6380
0202-03-09_02:34:53.060000      8981.52        9.91337500e-01       -4.89798650e-09  19.9238  19.6380
0202-03-09_02:34:53.260000      8981.72        1.03894100e+00       -5.45579650e-09  19.9238  19.6380
0202-03-09_02:34:53.465000      8981.93        1.08844300e+00        4.39886350e-09  19.9238  19.6380
0202-03-09_02:34:53.660000      8982.12        1.13981000e+00       -1.86101650e-09  19.9238  19.6380
0202-03-09_02:34:53.867000      8982.33        1.18799700e+00       -6.83416500e-10  19.8640  19.5260
0202-03-09_02:34:54.080000      8982.54        1.23884100e+00       -6.44746650e-09  19.8640  19.5260
0202-03-09_02:34:54.273000      8982.74        1.28914400e+00       -5.51777650e-09  19.8640  19.5260
0202-03-09_02:34:54.480000      8982.94        1.33550000e+00        3.84105350e-09  19.8640  19.5260
0202-03-09_02:34:54.680000      8983.14        1.38853200e+00        5.82438350e-09  19.8640  19.5260
0202-03-09_02:34:54.875000      8983.33        1.43756200e+00        6.44417350e-09  19.8927  19.7040
0202-03-09_02:34:55.082000      8983.54        1.48414500e+00        1.42387350e-09  19.8927  19.7040
0202-03-09_02:34:55.280000      8983.74        1.53742400e+00        3.15928350e-09  19.8927  19.7040
0202-03-09_02:34:55.473000      8983.94        1.58633500e+00        8.67541350e-09  19.8927  19.7040
0202-03-09_02:34:55.670000      8984.13        1.63262100e+00        9.10926350e-09  19.8927  19.7040
0202-03-09_02:34:55.870000      8984.33        1.68580200e+00        1.09066635e-08  19.8994  19.5241
0202-03-09_02:34:56.086000      8984.55        1.73563600e+00        1.55551235e-08  19.8994  19.5241
0202-03-09_02:34:56.285000      8984.75        1.78477000e+00        1.32000535e-08  19.8994  19.5241
0202-03-09_02:34:56.490000      8984.95        1.83469400e+00        1.12168335e-08  19.8994  19.5241
0202-03-09_02:34:56.690000      8985.15        1.87910500e+00        3.65545350e-09  19.8994  19.5241
0202-03-09_02:34:56.887000      8985.35        1.93397400e+00        2.84973350e-09  19.8738  19.6802
0202-03-09_02:34:57.098000      8985.56        1.98366700e+00        2.66379350e-09  19.8738  19.6802
0202-03-09_02:34:57.293000      8985.76        2.03235000e+00        1.85806350e-09  19.8738  19.6802
0202-03-09_02:34:57.490000      8985.95        2.08311300e+00        5.08097350e-09  19.8738  19.6802
0202-03-09_02:34:57.684000      8986.15        2.13273700e+00        1.30025350e-09  19.8738  19.6802
0202-03-09_02:34:57.883000      8986.34        2.17880700e+00        7.80805350e-09  19.8985  19.6230
0202-03-09_02:34:58.082000      8986.54        2.23212100e+00        7.25024350e-09  19.8985  19.6230
0202-03-09_02:34:58.277000      8986.74        2.28180200e+00        8.67575350e-09  19.8985  19.6230
0202-03-09_02:34:58.480000      8986.94        2.32765500e+00        5.56503500e-10  19.8985  19.6230
0202-03-09_02:34:58.688000      8987.15        2.38164900e+00       -1.05494650e-09  19.8985  19.6230
0202-03-09_02:34:58.900000      8987.36        2.43019800e+00       -2.79035650e-09  19.9016  19.5511
0202-03-09_02:34:59.100000      8987.56        2.47896100e+00       -3.72004650e-09  19.9016  19.5511
0202-03-09_02:34:59.312000      8987.77        2.52960700e+00       -3.28619650e-09  19.9016  19.5511
0202-03-09_02:34:59.530000      8987.99        2.57856400e+00       -6.21096500e-10  19.9016  19.5511
0202-03-09_02:34:59.750000      8988.21        2.62860400e+00        2.60181350e-09  19.9016  19.5511
0202-03-09_02:34:59.957000      8988.42        2.67414800e+00       -5.59116500e-10  19.8627  19.6824
0202-03-09_02:35:00.164000      8988.63        2.72757800e+00        2.41587350e-09  19.8627  19.6824
0202-03-09_02:35:00.370000      8988.83        2.77768000e+00        1.05234350e-09  19.8627  19.6824
0202-03-09_02:35:00.594000      8989.05        2.82664700e+00        2.91171350e-09  19.8627  19.6824
0202-03-09_02:35:00.832000      8989.30        2.87766300e+00       -1.48879650e-09  19.8627  19.6824
0202-03-09_02:35:01.040000      8989.50        2.92537300e+00       -8.49242650e-09  19.9139  19.5168
0202-03-09_02:35:01.242000      8989.71        2.97603900e+00       -3.22421650e-09  19.9139  19.5168
0202-03-09_02:35:01.438000      8989.90        3.02410700e+00        4.32553500e-10  19.9139  19.5168
0202-03-09_02:35:01.630000      8990.09        3.07265600e+00        3.15962350e-09  19.9139  19.5168
0202-03-09_02:35:01.840000      8990.30        3.12472400e+00        5.26691350e-09  19.8355  19.6438
0202-03-09_02:35:02.047000      8990.51        3.17343800e+00        2.29119350e-09  19.8355  19.6438
0202-03-09_02:35:02.258000      8990.72        3.22285700e+00        3.65328350e-09  19.8355  19.6438
0202-03-09_02:35:02.465000      8990.93        3.27417800e+00        2.16470350e-09  19.8355  19.6438
0202-03-09_02:35:02.676000      8991.14        3.32190100e+00        9.35390350e-09  19.8355  19.6438
0202-03-09_02:35:02.875000      8991.34        3.37340600e+00        9.66380350e-09  19.9266  19.6342
0202-03-09_02:35:03.082000      8991.54        3.42381500e+00        2.14398035e-08  19.9266  19.6342
0202-03-09_02:35:03.280000      8991.74        3.47156600e+00        2.57783335e-08  19.9266  19.6342
0202-03-09_02:35:03.490000      8991.95        3.52222800e+00        3.98475535e-08  19.9266  19.6342
0202-03-09_02:35:03.684000      8992.15        3.57270800e+00        5.28011635e-08  19.9266  19.6342
0202-03-09_02:35:03.883000      8992.35        3.61765400e+00        6.90396535e-08  19.8748  19.5337
0202-03-09_02:35:04.098000      8992.56        3.67277800e+00        1.04739544e-07  19.8748  19.5337
0202-03-09_02:35:04.297000      8992.76        3.72011600e+00        1.38332144e-07  19.8748  19.5337
0202-03-09_02:35:04.508000      8992.97        3.76995600e+00        2.10227754e-07  19.8748  19.5337
0202-03-09_02:35:04.700000      8993.16        3.82024000e+00        2.49336484e-07  19.8748  19.5337
0202-03-09_02:35:04.900000      8993.36        3.86969100e+00        3.98519864e-07  19.9051  19.7154
0202-03-09_02:35:05.094000      8993.56        3.91681600e+00        5.36051204e-07  19.9051  19.7154
0202-03-09_02:35:05.310000      8993.77        3.97000700e+00        7.19880834e-07  19.9051  19.7154
0202-03-09_02:35:05.500000      8993.96        4.01701100e+00        1.01874343e-06  19.9051  19.7154
0202-03-09_02:35:05.695000      8994.16        4.06596800e+00        1.32622111e-06  19.9051  19.7154
0202-03-09_02:35:05.890000      8994.35        4.11758200e+00        1.70627616e-06  19.8893  19.5109
0202-03-09_02:35:06.098000      8994.56        4.16745800e+00        2.89930938e-06  19.8893  19.5109
0202-03-09_02:35:06.316000      8994.78        4.21694500e+00        4.42467383e-06  19.8893  19.5109
0202-03-09_02:35:06.516000      8994.98        4.26707100e+00        5.92890345e-06  19.8893  19.5109
0202-03-09_02:35:06.710000      8995.17        4.31481600e+00        6.06848005e-06  19.8893  19.5109
0202-03-09_02:35:06.914000      8995.38        4.36360800e+00        8.89304765e-06  19.8784  19.6646
0202-03-09_02:35:07.105000      8995.57        4.41584700e+00        1.20257747e-05  19.8784  19.6646
0202-03-09_02:35:07.312000      8995.77        4.46560900e+00        1.48594531e-05  19.8784  19.6646
0202-03-09_02:35:07.504000      8995.97        4.51338100e+00        1.84529936e-05  19.8784  19.6646
0202-03-09_02:35:07.707000      8996.17        4.56281600e+00        2.33233008e-05  19.8784  19.6646

File: chapter 5/cold_vs_warm/20K/ffj28/Ic/1_anneal/Ic_2024-03-09_02-36-06201409_f28-60e19-1200keV-0nA-20k-anneal40k-2.txt
# Ic = 3.75 A, n = 25.19 , Tavg = 20.00 K, f28-60e19-1200keV-0nA-20k-anneal40k-2
#datetime                        t_s     iHTS_A                vHTS_V                tHTS_K  tTAR_K
0202-03-09_02:35:46.836000      9035.30        5.28760800e-02       -8.19361950e-09  19.9414  19.7236
0202-03-09_02:35:47.043000      9035.50        5.06683500e-02       -4.84675950e-09  19.9414  19.7236
0202-03-09_02:35:47.242000      9035.70        9.95155600e-02       -5.08229500e-10  19.9414  19.7236
0202-03-09_02:35:47.453000      9035.92        1.46621900e-01        6.69370500e-10  19.9414  19.7236
0202-03-09_02:35:47.656000      9036.12        1.98995400e-01        3.45843050e-09  19.9414  19.7236
0202-03-09_02:35:47.860000      9036.32        2.46863100e-01       -3.85508950e-09  19.9304  19.6268
0202-03-09_02:35:48.062000      9036.53        2.96151100e-01       -1.93374950e-09  19.9304  19.6268
0202-03-09_02:35:48.266000      9036.73        3.47441200e-01       -4.41289950e-09  19.9304  19.6268
0202-03-09_02:35:48.477000      9036.94        3.95230200e-01       -6.45820950e-09  19.9304  19.6268
0202-03-09_02:35:48.680000      9037.14        4.45912900e-01       -3.97828950e-09  19.9304  19.6268
0202-03-09_02:35:48.887000      9037.35        4.95971100e-01       -6.39470950e-09  19.9335  19.6034
0202-03-09_02:35:49.090000      9037.55        5.43401000e-01       -2.24109950e-09  19.9335  19.6034
0202-03-09_02:35:49.290000      9037.75        5.94817200e-01       -1.62130950e-09  19.9335  19.6034
0202-03-09_02:35:49.490000      9037.95        6.44406500e-01        1.22972050e-09  19.9335  19.6034
0202-03-09_02:35:49.690000      9038.15        6.91996600e-01       -6.39369950e-09  19.9335  19.6034
0202-03-09_02:35:49.883000      9038.35        7.43197700e-01       -9.55462950e-09  19.9461  19.7309
0202-03-09_02:35:50.100000      9038.56        7.93355400e-01       -5.52598950e-09  19.9461  19.7309
0202-03-09_02:35:50.310000      9038.77        8.42867100e-01       -1.49735950e-09  19.9461  19.7309
0202-03-09_02:35:50.520000      9038.98        8.93520500e-01       -6.39369950e-09  19.9461  19.7309
0202-03-09_02:35:50.710000      9039.17        9.39530000e-01       -6.82754950e-09  19.9461  19.7309
0202-03-09_02:35:50.914000      9039.38        9.91447900e-01       -6.26973950e-09  19.9615  19.5863
0202-03-09_02:35:51.117000      9039.58        1.04026100e+00       -5.27807950e-09  19.9615  19.5863
0202-03-09_02:35:51.332000      9039.79        1.09025800e+00       -3.10880950e-09  19.9615  19.5863
0202-03-09_02:35:51.523000      9039.99        1.13994600e+00       -1.33819500e-10  19.9615  19.5863
0202-03-09_02:35:51.715000      9040.18        1.18479000e+00       -5.67669500e-10  19.9615  19.5863
0202-03-09_02:35:51.910000      9040.37        1.23907200e+00       -1.33819500e-10  19.9222  19.7119
0202-03-09_02:35:52.113000      9040.58        1.28854400e+00        2.22138050e-09  19.9222  19.7119
0202-03-09_02:35:52.310000      9040.77        1.33641600e+00        2.34534050e-09  19.9222  19.7119
0202-03-09_02:35:52.500000      9040.96        1.38585200e+00        1.84951050e-09  19.9222  19.7119
0202-03-09_02:35:52.703000      9041.17        1.43761100e+00       -3.41870950e-09  19.9222  19.7119
0202-03-09_02:35:52.910000      9041.37        1.48734900e+00       -4.65828950e-09  19.9825  19.6557
0202-03-09_02:35:53.117000      9041.58        1.53444000e+00       -8.43899950e-09  19.9825  19.6557
0202-03-09_02:35:53.332000      9041.79        1.58622500e+00       -6.29649500e-10  19.9825  19.6557
0202-03-09_02:35:53.543000      9042.00        1.63431100e+00        7.95870500e-10  19.9825  19.6557
0202-03-09_02:35:53.742000      9042.20        1.68452500e+00        6.55992050e-09  19.9825  19.6557
0202-03-09_02:35:53.965000      9042.43        1.73607100e+00        7.73752050e-09  19.9081  19.6166
0202-03-09_02:35:54.188000      9042.65        1.78579500e+00        1.33156305e-08  19.9081  19.6166
0202-03-09_02:35:54.383000      9042.85        1.83523300e+00        9.03908050e-09  19.9081  19.6166
0202-03-09_02:35:54.586000      9043.05        1.88341700e+00        3.15109050e-09  19.9081  19.6166
0202-03-09_02:35:54.830000      9043.29        1.93502300e+00        3.39910050e-09  19.9081  19.6166
0202-03-09_02:35:55.040000      9043.50        1.98220500e+00       -1.93099950e-09  20.0080  19.7600
0202-03-09_02:35:55.254000      9043.72        2.03277700e+00        4.14297050e-09  20.0080  19.7600
0202-03-09_02:35:55.457000      9043.92        2.08348800e+00        8.29556050e-09  20.0080  19.7600
0202-03-09_02:35:55.664000      9044.13        2.12937700e+00        7.92369050e-09  20.0080  19.7600
0202-03-09_02:35:55.867000      9044.33        2.18191100e+00        6.31224050e-09  19.9468  19.5679
0202-03-09_02:35:56.074000      9044.54        2.23141600e+00        5.94036050e-09  19.9468  19.5679
0202-03-09_02:35:56.266000      9044.73        2.27921100e+00        8.10963050e-09  19.9468  19.5679
0202-03-09_02:35:56.477000      9044.94        2.33058200e+00        7.24192050e-09  19.9468  19.5679
0202-03-09_02:35:56.680000      9045.14        2.38093800e+00        1.10846205e-08  19.9468  19.5679
0202-03-09_02:35:56.875000      9045.34        2.42743000e+00        7.98567050e-09  19.9747  19.7427
0202-03-09_02:35:57.086000      9045.55        2.48089000e+00        1.02788905e-08  19.9747  19.7427
0202-03-09_02:35:57.310000      9045.77        2.53053300e+00        1.38117005e-08  19.9747  19.7427
0202-03-09_02:35:57.500000      9045.96        2.57818500e+00        6.06432050e-09  19.9747  19.7427
0202-03-09_02:35:57.703000      9046.17        2.62818100e+00        5.07265050e-09  19.9747  19.7427
0202-03-09_02:35:57.914000      9046.38        2.67689800e+00        6.00234050e-09  19.9530  19.6179
0202-03-09_02:35:58.130000      9046.59        2.72817000e+00        8.58080500e-10  19.9530  19.6179
0202-03-09_02:35:58.320000      9046.78        2.77756000e+00       -1.93096950e-09  19.9530  19.6179
0202-03-09_02:35:58.516000      9046.98        2.82509800e+00        1.22996050e-09  19.9530  19.6179
0202-03-09_02:35:58.707000      9047.17        2.87385200e+00        4.39089050e-09  19.9530  19.6179
0202-03-09_02:35:58.906000      9047.37        2.92590500e+00        1.48033605e-08  19.8942  19.6580
0202-03-09_02:35:59.105000      9047.57        2.97554200e+00        1.07747205e-08  19.8942  19.6580
0202-03-09_02:35:59.316000      9047.78        3.02239000e+00        1.31299305e-08  19.8942  19.6580
0202-03-09_02:35:59.508000      9047.97        3.07517600e+00        2.22162050e-09  19.8942  19.6580
0202-03-09_02:35:59.700000      9048.16        3.12512400e+00        7.11796050e-09  19.8942  19.6580
0202-03-09_02:35:59.914000      9048.38        3.17299300e+00        6.06432050e-09  19.9655  19.7379
0202-03-09_02:36:00.125000      9048.58        3.22418100e+00        1.00309805e-08  19.9655  19.7379
0202-03-09_02:36:00.324000      9048.79        3.27368300e+00        1.15804505e-08  19.9655  19.7379
0202-03-09_02:36:00.516000      9048.98        3.32040600e+00        1.52995005e-08  19.9655  19.7379
0202-03-09_02:36:00.720000      9049.18        3.37283300e+00        1.70358305e-08  19.9655  19.7379
0202-03-09_02:36:00.996000      9049.46        3.42253500e+00        2.71399505e-08  19.9730  19.5884
0202-03-09_02:36:01.207000      9049.67        3.47262500e+00        3.48876305e-08  19.9730  19.5884
0202-03-09_02:36:01.426000      9049.89        3.51868100e+00        4.28829305e-08  19.9730  19.5884
0202-03-09_02:36:01.652000      9050.11        3.57198300e+00        6.34599805e-08  19.9730  19.5884
0202-03-09_02:36:01.855000      9050.32        3.61875000e+00        9.44495005e-08  19.9209  19.7283
0202-03-09_02:36:02.066000      9050.53        3.67195900e+00        1.20294761e-07  19.9209  19.7283
0202-03-09_02:36:02.277000      9050.74        3.72085700e+00        1.79546731e-07  19.9209  19.7283
0202-03-09_02:36:02.496000      9050.96        3.76893500e+00        2.44314841e-07  19.9209  19.7283
0202-03-09_02:36:02.695000      9051.16        3.82101100e+00        3.29350101e-07  19.9209  19.7283
0202-03-09_02:36:02.895000      9051.35        3.86676300e+00        4.21388981e-07  19.9974  19.6562
0202-03-09_02:36:03.098000      9051.56        3.91928600e+00        6.16870901e-07  19.9974  19.6562
0202-03-09_02:36:03.312000      9051.77        3.96939900e+00        7.38349841e-07  19.9974  19.6562
0202-03-09_02:36:03.510000      9051.97        4.01775200e+00        1.07818096e-06  19.9974  19.6562
0202-03-09_02:36:03.715000      9052.18        4.06809100e+00        1.39991421e-06  19.9974  19.6562
0202-03-09_02:36:03.920000      9052.38        4.11773200e+00        2.75248298e-06  19.9374  19.6493
0202-03-09_02:36:04.150000      9052.61        4.16588100e+00        2.85140154e-06  19.9374  19.6493
0202-03-09_02:36:04.355000      9052.82        4.21733000e+00        4.33208100e-06  19.9374  19.6493
0202-03-09_02:36:04.560000      9053.02        4.26446700e+00        5.61287800e-06  19.9374  19.6493
0202-03-09_02:36:04.780000      9053.24        4.31615300e+00        7.97855630e-06  19.9374  19.6493
0202-03-09_02:36:04.977000      9053.44        4.36439900e+00        9.50138150e-06  20.0040  19.7759
0202-03-09_02:36:05.180000      9053.64        4.41542500e+00        1.24637319e-05  20.0040  19.7759
0202-03-09_02:36:05.370000      9053.83        4.46502500e+00        1.56342080e-05  20.0040  19.7759
0202-03-09_02:36:05.586000      9054.05        4.51227800e+00        1.82255518e-05  20.0040  19.7759
0202-03-09_02:36:05.805000      9054.27        4.56512400e+00        2.42697481e-05  20.0040  19.7759

File: chapter 5/cold_vs_warm/20K/ffj28/Ic/1_anneal/Ic_2024-03-09_03-50-30658520_f28-60e19pm2-1200keV-0nA-40k-anneal40k3_1h.txt
# Ic = 1.58 A, n = 21.19 , Tavg = 40.03 K, f28-60e19pm2-1200keV-0nA-40k-anneal40k3_1h
#datetime                        t_s     iHTS_A                vHTS_V                tHTS_K  tTAR_K
0202-03-09_03:50:21.980000      13510.44        1.40221300e-02       -3.38730675e-07  40.0109  39.5766
0202-03-09_03:50:22.184000      13510.65        5.07470300e-02       -3.46787936e-07  40.0109  39.5766
0202-03-09_03:50:22.387000      13510.85        9.98199300e-02       -3.43874925e-07  40.0109  39.5766
0202-03-09_03:50:22.580000      13511.04        1.46623600e-01       -3.42573366e-07  40.0109  39.5766
0202-03-09_03:50:22.820000      13511.28        2.01567700e-01       -3.36251516e-07  40.0109  39.5766
0202-03-09_03:50:23.030000      13511.49        2.46642700e-01       -3.38606716e-07  40.0394  39.5983
0202-03-09_03:50:23.223000      13511.69        2.98209000e-01       -3.42883266e-07  40.0394  39.5983
0202-03-09_03:50:23.430000      13511.89        3.47688500e-01       -3.50382726e-07  40.0394  39.5983
0202-03-09_03:50:23.625000      13512.09        3.95174900e-01       -3.52861886e-07  40.0394  39.5983
0202-03-09_03:50:23.844000      13512.31        4.47064700e-01       -3.52613966e-07  40.0394  39.5983
0202-03-09_03:50:24.043000      13512.50        4.94896900e-01       -3.49391055e-07  39.9965  39.5748
0202-03-09_03:50:24.234000      13512.70        5.43515700e-01       -3.46230126e-07  39.9965  39.5748
0202-03-09_03:50:24.426000      13512.89        5.94853400e-01       -3.46602006e-07  39.9965  39.5748
0202-03-09_03:50:24.633000      13513.09        6.43088300e-01       -3.37057236e-07  39.9965  39.5748
0202-03-09_03:50:24.848000      13513.31        6.93321800e-01       -3.35817106e-07  40.0455  39.5883
0202-03-09_03:50:25.055000      13513.52        7.43712700e-01       -3.35754576e-07  40.0455  39.5883
0202-03-09_03:50:25.246000      13513.71        7.91213900e-01       -3.46290266e-07  40.0455  39.5883
0202-03-09_03:50:25.438000      13513.90        8.40579200e-01       -3.52364216e-07  40.0455  39.5883
0202-03-09_03:50:25.630000      13514.09        8.92011800e-01       -3.55153276e-07  40.0455  39.5883
0202-03-09_03:50:25.855000      13514.32        9.42582200e-01       -3.51248596e-07  40.0158  39.5680
0202-03-09_03:50:26.066000      13514.53        9.89972100e-01       -3.50566826e-07  40.0158  39.5680
0202-03-09_03:50:26.266000      13514.73        1.04114100e+00       -3.47343915e-07  40.0158  39.5680
0202-03-09_03:50:26.457000      13514.92        1.08880200e+00       -3.45856416e-07  40.0158  39.5680
0202-03-09_03:50:26.660000      13515.12        1.13711200e+00       -3.40340286e-07  40.0158  39.5680
0202-03-09_03:50:26.875000      13515.34        1.19026500e+00       -3.37489246e-07  40.0399  39.5828
0202-03-09_03:50:27.066000      13515.53        1.23904800e+00       -3.40092366e-07  40.0399  39.5828
0202-03-09_03:50:27.270000      13515.73        1.28376400e+00       -3.40588195e-07  40.0399  39.5828
0202-03-09_03:50:27.465000      13515.92        1.33814400e+00       -3.40464236e-07  40.0399  39.5828
0202-03-09_03:50:27.668000      13516.13        1.38790900e+00       -3.34638206e-07  40.0399  39.5828
0202-03-09_03:50:27.870000      13516.33        1.43587100e+00       -3.26085105e-07  40.0210  39.5847
0202-03-09_03:50:28.066000      13516.53        1.48570100e+00       -3.14247106e-07  40.0210  39.5847
0202-03-09_03:50:28.258000      13516.72        1.53670200e+00       -2.72349276e-07  40.0210  39.5847
0202-03-09_03:50:28.450000      13516.91        1.58698100e+00       -1.99957765e-07  40.0210  39.5847
0202-03-09_03:50:28.640000      13517.10        1.63188900e+00       -9.06267455e-08  40.0210  39.5847
0202-03-09_03:50:28.870000      13517.33        1.68583000e+00        2.45919424e-07  40.0359  39.5997
0202-03-09_03:50:29.074000      13517.54        1.73391900e+00        1.52603444e-06  40.0359  39.5997
0202-03-09_03:50:29.277000      13517.74        1.78293400e+00        3.25091101e-06  40.0359  39.5997
0202-03-09_03:50:29.470000      13517.93        1.83446000e+00        5.18713608e-06  40.0359  39.5997
0202-03-09_03:50:29.676000      13518.14        1.88247200e+00        8.92261253e-06  40.0359  39.5997
0202-03-09_03:50:29.883000      13518.35        1.93249000e+00        1.29351351e-05  40.0303  39.5646
0202-03-09_03:50:30.080000      13518.54        1.98319200e+00        1.96090373e-05  40.0303  39.5646
0202-03-09_03:50:30.285000      13518.75        2.03147000e+00        2.88916366e-05  40.0303  39.5646

File: chapter 5/cold_vs_warm/20K/ffj28/Ic/1_anneal/Ic_2024-03-09_03-50-40997903_f28-60e19pm2-1200keV-0nA-40k-anneal40k3_1h.txt
# Ic = 1.59 A, n = 21.46 , Tavg = 40.01 K, f28-60e19pm2-1200keV-0nA-40k-anneal40k3_1h
#datetime                        t_s     iHTS_A                vHTS_V                tHTS_K  tTAR_K
0202-03-09_03:50:32.344000      13520.81        1.73078600e-02       -6.30946395e-08  40.0089  39.5634
0202-03-09_03:50:32.550000      13521.01        5.01057400e-02       -6.35284995e-08  40.0089  39.5634
0202-03-09_03:50:32.746000      13521.21        9.79483000e-02       -6.45821395e-08  40.0089  39.5634
0202-03-09_03:50:32.945000      13521.41        1.49692600e-01       -6.29706895e-08  40.0385  39.6012
0202-03-09_03:50:33.145000      13521.61        1.98940700e-01       -6.24748495e-08  40.0385  39.6012
0202-03-09_03:50:33.340000      13521.80        2.45607800e-01       -5.90660095e-08  40.0385  39.6012
0202-03-09_03:50:33.540000      13522.00        2.98125400e-01       -5.57811195e-08  40.0385  39.6012
0202-03-09_03:50:33.760000      13522.22        3.47515900e-01       -5.47274795e-08  40.0385  39.6012
0202-03-09_03:50:33.980000      13522.44        3.98352300e-01       -5.29920595e-08  40.0156  39.5758
0202-03-09_03:50:34.176000      13522.64        4.46542100e-01       -5.75785095e-08  40.0156  39.5758
0202-03-09_03:50:34.375000      13522.84        4.91732500e-01       -5.54712195e-08  40.0156  39.5758
0202-03-09_03:50:34.580000      13523.04        5.45363200e-01       -5.96238195e-08  40.0156  39.5758
0202-03-09_03:50:34.840000      13523.30        5.97497900e-01       -5.45415395e-08  40.0156  39.5758
0202-03-09_03:50:35.040000      13523.50        6.44775000e-01       -5.19384195e-08  40.0334  39.5921
0202-03-09_03:50:35.234000      13523.69        6.91984900e-01       -5.06988395e-08  40.0334  39.5921
0202-03-09_03:50:35.426000      13523.89        7.40587300e-01       -4.53066595e-08  40.0334  39.5921
0202-03-09_03:50:35.630000      13524.09        7.92779900e-01       -4.23316695e-08  40.0334  39.5921
0202-03-09_03:50:35.840000      13524.30        8.43117300e-01       -4.12160495e-08  40.0174  39.5795
0202-03-09_03:50:36.050000      13524.51        8.90272800e-01       -4.77858295e-08  40.0174  39.5795
0202-03-09_03:50:36.246000      13524.71        9.41666900e-01       -5.43555995e-08  40.0174  39.5795
0202-03-09_03:50:36.445000      13524.91        9.89335800e-01       -5.91279895e-08  40.0174  39.5795
0202-03-09_03:50:36.650000      13525.11        1.03840700e+00       -5.60912995e-08  40.0174  39.5795
0202-03-09_03:50:36.848000      13525.31        1.09046400e+00       -4.86542595e-08  40.0375  39.5964
0202-03-09_03:50:37.055000      13525.52        1.13836700e+00       -4.48121295e-08  40.0375  39.5964
0202-03-09_03:50:37.246000      13525.71        1.18762400e+00       -4.36346795e-08  40.0375  39.5964
0202-03-09_03:50:37.440000      13525.90        1.23896900e+00       -4.58039395e-08  40.0375  39.5964
0202-03-09_03:50:37.640000      13526.10        1.28870900e+00       -5.39851695e-08  40.0375  39.5964
0202-03-09_03:50:37.848000      13526.31        1.33335400e+00       -5.07622595e-08  40.0188  39.5761
0202-03-09_03:50:38.047000      13526.51        1.38830900e+00       -5.33033995e-08  40.0188  39.5761
0202-03-09_03:50:38.242000      13526.71        1.43774700e+00       -3.83664595e-08  40.0188  39.5761
0202-03-09_03:50:38.438000      13526.90        1.48403800e+00       -1.96488095e-08  40.0188  39.5761
0202-03-09_03:50:38.630000      13527.09        1.53681500e+00        1.75385805e-08  40.0188  39.5761
0202-03-09_03:50:38.848000      13527.31        1.58723900e+00        1.09205500e-07  40.0188  39.5761
0202-03-09_03:50:39.047000      13527.51        1.63501200e+00        2.36324390e-07  40.0291  39.5830
0202-03-09_03:50:39.246000      13527.71        1.68565900e+00        4.49098240e-07  40.0291  39.5830
0202-03-09_03:50:39.438000      13527.90        1.73534800e+00        1.60550211e-06  40.0291  39.5830
0202-03-09_03:50:39.630000      13528.09        1.78000300e+00        2.83776825e-06  40.0291  39.5830
0202-03-09_03:50:39.844000      13528.31        1.83549900e+00        5.81709793e-06  40.0291  39.5830
0202-03-09_03:50:40.050000      13528.51        1.88464900e+00        8.62319635e-06  40.0135  39.5664
0202-03-09_03:50:40.242000      13528.70        1.93182300e+00        1.34578667e-05  40.0135  39.5664
0202-03-09_03:50:40.434000      13528.90        1.98332700e+00        1.88977617e-05  40.0135  39.5664
0202-03-09_03:50:40.625000      13529.09        2.03295800e+00        2.90059131e-05  40.0135  39.5664

File: chapter 5/cold_vs_warm/20K/ffj28/Ic/1_anneal/Ic_2024-03-09_04-51-01393923_f28-60e19pm2-1200keV-0nA-40k-anneal40k3_2h.txt
# Ic = 1.60 A, n = 22.69 , Tavg = 40.03 K, f28-60e19pm2-1200keV-0nA-40k-anneal40k3_2h
#datetime                        t_s     iHTS_A                vHTS_V                tHTS_K  tTAR_K
0202-03-09_04:50:52.973000      17141.43        1.66339500e-02       -2.00780915e-08  40.0359  39.5890
0202-03-09_04:50:53.176000      17141.64        4.82535100e-02       -1.40661315e-08  40.0359  39.5890
0202-03-09_04:50:53.367000      17141.83        9.97709000e-02       -1.62353915e-08  40.0359  39.5890
0202-03-09_04:50:53.570000      17142.03        1.48518900e-01        4.09378850e-09  40.0359  39.5890
0202-03-09_04:50:53.780000      17142.24        1.96599000e-01        3.84596850e-09  40.0359  39.5890
0202-03-09_04:50:53.977000      17142.44        2.48570200e-01        3.41217850e-09  40.0142  39.5834
0202-03-09_04:50:54.170000      17142.63        2.97969700e-01        3.13228500e-10  40.0142  39.5834
0202-03-09_04:50:54.367000      17142.83        3.44319300e-01       -8.67372150e-09  40.0142  39.5834
0202-03-09_04:50:54.560000      17143.02        3.96954300e-01       -7.99195150e-09  40.0142  39.5834
0202-03-09_04:50:54.790000      17143.25        4.46748600e-01       -5.32685150e-09  40.0142  39.5834
0202-03-09_04:50:55.004000      17143.47        4.96948100e-01        5.39550850e-09  40.0272  39.5806
0202-03-09_04:50:55.195000      17143.66        5.45525400e-01        7.00696850e-09  40.0272  39.5806
0202-03-09_04:50:55.400000      17143.86        5.93455200e-01        1.09116385e-08  40.0272  39.5806
0202-03-09_04:50:55.600000      17144.06        6.41927200e-01        1.00439385e-08  40.0272  39.5806
0202-03-09_04:50:55.810000      17144.27        6.94191100e-01        8.37049850e-09  40.0272  39.5806
0202-03-09_04:50:56.010000      17144.47        7.40905800e-01        9.73403850e-09  40.0123  39.5705
0202-03-09_04:50:56.215000      17144.68        7.92570100e-01        1.33288185e-08  40.0123  39.5705
0202-03-09_04:50:56.414000      17144.88        8.42735500e-01        1.40105885e-08  40.0123  39.5705
0202-03-09_04:50:56.617000      17145.08        8.89070200e-01        1.32048585e-08  40.0123  39.5705
0202-03-09_04:50:56.844000      17145.30        9.43573700e-01        1.04158085e-08  40.0123  39.5705
0202-03-09_04:50:57.050000      17145.51        9.90099400e-01        1.85350585e-08  40.0301  39.6088
0202-03-09_04:50:57.246000      17145.71        1.03946000e+00        2.41131685e-08  40.0301  39.6088
0202-03-09_04:50:57.438000      17145.90        1.09025800e+00        2.83897185e-08  40.0301  39.6088
0202-03-09_04:50:57.630000      17146.09        1.13822700e+00        2.15720285e-08  40.0301  39.6088
0202-03-09_04:50:57.844000      17146.31        1.18851200e+00        1.94027585e-08  40.0135  39.5815
0202-03-09_04:50:58.047000      17146.51        1.23965400e+00        1.54980885e-08  40.0135  39.5815
0202-03-09_04:50:58.246000      17146.71        1.28681300e+00        2.07662985e-08  40.0135  39.5815
0202-03-09_04:50:58.440000      17146.90        1.33609500e+00        3.04969985e-08  40.0135  39.5815
0202-03-09_04:50:58.633000      17147.09        1.38781300e+00        3.34100185e-08  40.0135  39.5815
0202-03-09_04:50:58.824000      17147.29        1.43756300e+00        4.17151985e-08  40.0374  39.5865
0202-03-09_04:50:59.023000      17147.48        1.48328200e+00        5.05781985e-08  40.0374  39.5865
0202-03-09_04:50:59.215000      17147.68        1.53639300e+00        8.29932085e-08  40.0374  39.5865
0202-03-09_04:50:59.406000      17147.87        1.58646200e+00        1.43112748e-07  40.0374  39.5865
0202-03-09_04:50:59.610000      17148.07        1.63416500e+00        2.69735568e-07  40.0374  39.5865
0202-03-09_04:50:59.820000      17148.28        1.68356000e+00        5.79444198e-07  40.0374  39.5865
0202-03-09_04:51:00.030000      17148.49        1.73551700e+00        1.89178685e-06  40.0151  39.5779
0202-03-09_04:51:00.227000      17148.69        1.78260800e+00        3.44931846e-06  40.0151  39.5779
0202-03-09_04:51:00.426000      17148.89        1.83453600e+00        5.64771265e-06  40.0151  39.5779
0202-03-09_04:51:00.630000      17149.09        1.88411100e+00        9.35715419e-06  40.0151  39.5779
0202-03-09_04:51:00.830000      17149.29        1.93135700e+00        1.23340042e-05  40.0151  39.5779
0202-03-09_04:51:01.027000      17149.49        1.98345200e+00        2.04160619e-05  40.0256  39.5885
