Repository: shortlab/2025-devitre-PhD

# 2025-devitre-PhD
Data repository for Alexis Devitre's PhD thesis

File: chapter 5/cold_vs_warm/20K/ffj28/Ic/1_anneal/Ic_2024-03-09_04-51-22238798_f28-60e19pm2-1200keV-0nA-40k-anneal40k3_2h.txt
# Ic = 1.59 A, n = 21.40 , Tavg = 40.01 K, f28-60e19pm2-1200keV-0nA-40k-anneal40k3_2h
#datetime                        t_s     iHTS_A                vHTS_V                tHTS_K  tTAR_K
0202-03-09_04:51:13.523000      17161.99        1.74222900e-02       -1.50937502e-07  40.0226  39.5898
0202-03-09_04:51:13.734000      17162.20        5.06223800e-02       -1.50813542e-07  40.0226  39.5898
0202-03-09_04:51:13.953000      17162.42        9.82980400e-02       -1.51805212e-07  40.0176  39.5839
0202-03-09_04:51:14.150000      17162.61        1.49257300e-01       -1.50193752e-07  40.0176  39.5839
0202-03-09_04:51:14.340000      17162.80        1.99078200e-01       -1.50751562e-07  40.0176  39.5839
0202-03-09_04:51:14.530000      17162.99        2.44666400e-01       -1.55647912e-07  40.0176  39.5839
0202-03-09_04:51:14.758000      17163.22        2.98107100e-01       -1.45607312e-07  40.0176  39.5839
0202-03-09_04:51:14.970000      17163.43        3.46138100e-01       -1.43004192e-07  40.0384  39.6083
0202-03-09_04:51:15.160000      17163.62        3.95366900e-01       -1.44739602e-07  40.0384  39.6083
0202-03-09_04:51:15.350000      17163.81        4.46184100e-01       -1.60792162e-07  40.0384  39.6083
0202-03-09_04:51:15.560000      17164.02        4.95973800e-01       -1.67919752e-07  40.0384  39.6083
0202-03-09_04:51:15.770000      17164.23        5.43624900e-01       -1.67237982e-07  40.0384  39.6083
0202-03-09_04:51:16.023000      17164.48        5.96728800e-01       -1.58251032e-07  40.0143  39.5717
0202-03-09_04:51:16.215000      17164.68        6.43753500e-01       -1.59676542e-07  40.0143  39.5717
0202-03-09_04:51:16.406000      17164.87        6.93924700e-01       -1.56949472e-07  40.0143  39.5717
0202-03-09_04:51:16.600000      17165.06        7.41794000e-01       -1.57755192e-07  40.0143  39.5717
0202-03-09_04:51:16.824000      17165.29        7.91502800e-01       -1.52301042e-07  40.0143  39.5717
0202-03-09_04:51:17.043000      17165.50        8.43984700e-01       -1.44863562e-07  40.0323  39.6001
0202-03-09_04:51:17.246000      17165.71        8.89633700e-01       -1.48148632e-07  40.0323  39.6001
0202-03-09_04:51:17.438000      17165.90        9.41713500e-01       -1.50194222e-07  40.0323  39.6001
0202-03-09_04:51:17.640000      17166.10        9.91185600e-01       -1.56640312e-07  40.0323  39.6001
0202-03-09_04:51:17.848000      17166.31        1.03806000e+00       -1.61846732e-07  40.0206  39.5798
0202-03-09_04:51:18.066000      17166.53        1.09080100e+00       -1.64201932e-07  40.0206  39.5798
0202-03-09_04:51:18.258000      17166.72        1.13439100e+00       -1.64387872e-07  40.0206  39.5798
0202-03-09_04:51:18.450000      17166.91        1.18689800e+00       -1.64821722e-07  40.0206  39.5798
0202-03-09_04:51:18.645000      17167.10        1.23894400e+00       -1.65007662e-07  40.0206  39.5798
0202-03-09_04:51:18.850000      17167.31        1.28908400e+00       -1.68912342e-07  40.0334  39.5944
0202-03-09_04:51:19.062000      17167.53        1.33686100e+00       -1.65441512e-07  40.0334  39.5944
0202-03-09_04:51:19.266000      17167.73        1.38810700e+00       -1.63334232e-07  40.0334  39.5944
0202-03-09_04:51:19.470000      17167.93        1.43611700e+00       -1.54719152e-07  40.0334  39.5944
0202-03-09_04:51:19.670000      17168.13        1.48509800e+00       -1.37922842e-07  40.0334  39.5944
0202-03-09_04:51:19.863000      17168.33        1.53703200e+00       -1.17345822e-07  40.0107  39.5756
0202-03-09_04:51:20.062000      17168.53        1.58551300e+00       -3.08851215e-08  40.0107  39.5756
0202-03-09_04:51:20.258000      17168.72        1.63436800e+00        9.61098385e-08  40.0107  39.5756
0202-03-09_04:51:20.450000      17168.91        1.68548000e+00        3.20659738e-07  40.0107  39.5756
0202-03-09_04:51:20.652000      17169.12        1.73540600e+00        1.81075871e-06  40.0107  39.5756
0202-03-09_04:51:20.850000      17169.31        1.78303200e+00        3.34380912e-06  40.0408  39.5974
0202-03-09_04:51:21.062000      17169.52        1.83289700e+00        4.85237781e-06  40.0408  39.5974
0202-03-09_04:51:21.254000      17169.71        1.88411600e+00        8.82275203e-06  40.0408  39.5974
0202-03-09_04:51:21.453000      17169.92        1.93204900e+00        1.28389907e-05  40.0408  39.5974
0202-03-09_04:51:21.650000      17170.11        1.98156600e+00        1.91974152e-05  40.0408  39.5974
0202-03-09_04:51:21.860000      17170.32        2.03316900e+00        2.95193958e-05  40.0137  39.5811

File: chapter 5/cold_vs_warm/20K/ffj28/Ic/1_anneal/Ic_2024-03-09_04-51-32437120_f28-60e19pm2-1200keV-0nA-40k-anneal40k3_2h.txt
# Ic = 1.58 A, n = 20.70 , Tavg = 40.02 K, f28-60e19pm2-1200keV-0nA-40k-anneal40k3_2h
#datetime                        t_s     iHTS_A                vHTS_V                tHTS_K  tTAR_K
0202-03-09_04:51:23.914000      17172.38        1.66944700e-02       -1.72207967e-07  40.0161  39.5723
0202-03-09_04:51:24.117000      17172.58        5.01780400e-02       -1.72827757e-07  40.0161  39.5723
0202-03-09_04:51:24.320000      17172.78        9.70678000e-02       -1.75368897e-07  40.0161  39.5723
0202-03-09_04:51:24.510000      17172.97        1.49232600e-01       -1.65886107e-07  40.0161  39.5723
0202-03-09_04:51:24.720000      17173.18        1.98514800e-01       -1.70844427e-07  40.0161  39.5723
0202-03-09_04:51:24.918000      17173.38        2.46580000e-01       -1.65018397e-07  40.0330  39.5872
0202-03-09_04:51:25.110000      17173.57        2.97613500e-01       -1.76608477e-07  40.0330  39.5872
0202-03-09_04:51:25.312000      17173.77        3.47554600e-01       -1.70658487e-07  40.0330  39.5872
0202-03-09_04:51:25.516000      17173.98        3.93123500e-01       -1.76856397e-07  40.0330  39.5872
0202-03-09_04:51:25.707000      17174.17        4.44342500e-01       -1.66505897e-07  40.0330  39.5872
0202-03-09_04:51:25.914000      17174.38        4.96054200e-01       -1.59998097e-07  40.0190  39.5818
0202-03-09_04:51:26.105000      17174.57        5.43665600e-01       -1.53242387e-07  40.0190  39.5818
0202-03-09_04:51:26.310000      17174.77        5.92524800e-01       -1.48717917e-07  40.0190  39.5818
0202-03-09_04:51:26.504000      17174.96        6.44235100e-01       -1.45556987e-07  40.0190  39.5818
0202-03-09_04:51:26.695000      17175.16        6.93811100e-01       -1.52064787e-07  40.0190  39.5818
0202-03-09_04:51:26.906000      17175.37        7.40306100e-01       -1.54667907e-07  40.0239  39.5885
0202-03-09_04:51:27.098000      17175.56        7.92801400e-01       -1.60307997e-07  40.0239  39.5885
0202-03-09_04:51:27.290000      17175.75        8.42315100e-01       -1.54853837e-07  40.0239  39.5885
0202-03-09_04:51:27.496000      17175.96        8.87024700e-01       -1.58944457e-07  40.0239  39.5885
0202-03-09_04:51:27.688000      17176.15        9.41606300e-01       -1.60803827e-07  40.0239  39.5885
0202-03-09_04:51:27.887000      17176.35        9.91357500e-01       -1.63840797e-07  40.0167  39.5708
0202-03-09_04:51:28.090000      17176.55        1.03746800e+00       -1.64832467e-07  40.0167  39.5708
0202-03-09_04:51:28.285000      17176.75        1.08987300e+00       -1.67559537e-07  40.0167  39.5708
0202-03-09_04:51:28.477000      17176.94        1.14006600e+00       -1.72951717e-07  40.0167  39.5708
0202-03-09_04:51:28.680000      17177.14        1.18752800e+00       -1.71278287e-07  40.0167  39.5708
0202-03-09_04:51:28.875000      17177.34        1.23766300e+00       -1.63716837e-07  40.0396  39.5923
0202-03-09_04:51:29.070000      17177.53        1.28869700e+00       -1.55907487e-07  40.0396  39.5923
0202-03-09_04:51:29.273000      17177.73        1.33620000e+00       -1.56279367e-07  40.0396  39.5923
0202-03-09_04:51:29.477000      17177.94        1.38552400e+00       -1.51940847e-07  40.0396  39.5923
0202-03-09_04:51:29.668000      17178.13        1.43748900e+00       -1.46796587e-07  40.0396  39.5923
0202-03-09_04:51:29.875000      17178.34        1.48703000e+00       -1.24236227e-07  40.0175  39.5713
0202-03-09_04:51:30.070000      17178.53        1.53472800e+00       -9.70274370e-08  40.0175  39.5713
0202-03-09_04:51:30.260000      17178.72        1.58599600e+00       -3.69077870e-08  40.0175  39.5713
0202-03-09_04:51:30.465000      17178.93        1.63586200e+00        1.37997013e-07  40.0175  39.5713
0202-03-09_04:51:30.660000      17179.12        1.68247100e+00        3.78723533e-07  40.0175  39.5713
0202-03-09_04:51:30.867000      17179.33        1.73556000e+00        1.79636968e-06  40.0315  39.5981
0202-03-09_04:51:31.066000      17179.53        1.78304400e+00        3.28510577e-06  40.0315  39.5981
0202-03-09_04:51:31.260000      17179.72        1.83174900e+00        5.17732526e-06  40.0315  39.5981
0202-03-09_04:51:31.465000      17179.93        1.88397100e+00        9.29087282e-06  40.0315  39.5981
0202-03-09_04:51:31.656000      17180.12        1.93354100e+00        1.29389578e-05  40.0315  39.5981
0202-03-09_04:51:31.860000      17180.32        1.97913500e+00        1.88560946e-05  40.0213  39.5748
0202-03-09_04:51:32.066000      17180.53        2.03285500e+00        2.59793428e-05  40.0213  39.5748

File: chapter 5/cold_vs_warm/20K/ffj28/Ic/1_anneal/Ic_2024-03-09_05-51-42979329_f28-60e19pm2-1200keV-0nA-40k-anneal40k3_3h.txt
# Ic = 1.59 A, n = 21.25 , Tavg = 40.02 K, f28-60e19pm2-1200keV-0nA-40k-anneal40k3_3h
#datetime                        t_s     iHTS_A                vHTS_V                tHTS_K  tTAR_K
0202-03-09_05:51:34.140000      20782.60        4.92845800e-02        4.54306250e-09  40.0265  39.5820
0202-03-09_05:51:34.344000      20782.80        4.87413900e-02        1.24143825e-08  40.0265  39.5820
0202-03-09_05:51:34.535000      20783.00        9.80354400e-02        1.07409525e-08  40.0265  39.5820
0202-03-09_05:51:34.832000      20783.29        1.49100100e-01        3.28492500e-10  40.0265  39.5820
0202-03-09_05:51:35.043000      20783.51        1.99827800e-01       -3.45222750e-09  40.0256  39.5835
0202-03-09_05:51:35.240000      20783.70        2.44390400e-01        3.73700250e-09  40.0256  39.5835
0202-03-09_05:51:35.430000      20783.89        2.98062700e-01        1.09882225e-08  40.0256  39.5835
0202-03-09_05:51:35.633000      20784.09        3.46274900e-01        1.33431025e-08  40.0256  39.5835
0202-03-09_05:51:35.844000      20784.31        3.95708400e-01        1.96648425e-08  40.0232  39.5694
0202-03-09_05:51:36.055000      20784.52        4.46968900e-01        2.03466125e-08  40.0232  39.5694
0202-03-09_05:51:36.246000      20784.71        4.96270400e-01        1.75575525e-08  40.0232  39.5694
0202-03-09_05:51:36.438000      20784.90        5.40882000e-01        1.49544425e-08  40.0232  39.5694
0202-03-09_05:51:36.633000      20785.09        5.94704100e-01        1.35289225e-08  40.0232  39.5694
0202-03-09_05:51:36.848000      20785.31        6.44480500e-01        1.63179825e-08  40.0200  39.5804
0202-03-09_05:51:37.062000      20785.52        6.92963100e-01        1.32190325e-08  40.0200  39.5804
0202-03-09_05:51:37.260000      20785.72        7.43422200e-01        1.19794525e-08  40.0200  39.5804
0202-03-09_05:51:37.457000      20785.92        7.91055500e-01        1.56362125e-08  40.0200  39.5804
0202-03-09_05:51:37.656000      20786.12        8.40152200e-01        1.68757925e-08  40.0200  39.5804
0202-03-09_05:51:37.860000      20786.32        8.92674200e-01        2.28877425e-08  40.0168  39.5708
0202-03-09_05:51:38.066000      20786.53        9.41901500e-01        2.09664025e-08  40.0168  39.5708
0202-03-09_05:51:38.258000      20786.72        9.89171200e-01        1.54502725e-08  40.0168  39.5708
0202-03-09_05:51:38.453000      20786.91        1.04085900e+00        1.01200825e-08  40.0168  39.5708
0202-03-09_05:51:38.656000      20787.12        1.09060600e+00        7.57894250e-09  40.0168  39.5708
0202-03-09_05:51:38.855000      20787.32        1.13794000e+00        1.72476625e-08  40.0204  39.5890
0202-03-09_05:51:39.047000      20787.51        1.18980400e+00        1.21653925e-08  40.0204  39.5890
0202-03-09_05:51:39.254000      20787.71        1.23914100e+00        9.68623250e-09  40.0204  39.5890
0202-03-09_05:51:39.445000      20787.91        1.28683300e+00        7.51697250e-09  40.0204  39.5890
0202-03-09_05:51:39.637000      20788.10        1.33841700e+00        1.29091325e-08  40.0204  39.5890
0202-03-09_05:51:39.848000      20788.31        1.38817100e+00        2.05325425e-08  40.0185  39.5850
0202-03-09_05:51:40.040000      20788.50        1.43595300e+00        3.03872025e-08  40.0185  39.5850
0202-03-09_05:51:40.230000      20788.69        1.48721200e+00        5.15840025e-08  40.0185  39.5850
0202-03-09_05:51:40.430000      20788.89        1.53674200e+00        9.76343525e-08  40.0185  39.5850
0202-03-09_05:51:40.620000      20789.08        1.58277400e+00        1.64633593e-07  40.0185  39.5850
0202-03-09_05:51:40.848000      20789.31        1.63776200e+00        2.83013382e-07  40.0185  39.5850
0202-03-09_05:51:41.047000      20789.51        1.68483500e+00        5.79396703e-07  40.0249  39.5871
0202-03-09_05:51:41.250000      20789.71        1.73283300e+00        1.91318119e-06  40.0249  39.5871
0202-03-09_05:51:41.453000      20789.91        1.78452400e+00        3.72110601e-06  40.0249  39.5871
0202-03-09_05:51:41.645000      20790.11        1.83255700e+00        5.33379724e-06  40.0249  39.5871
0202-03-09_05:51:41.855000      20790.32        1.88149100e+00        9.19198439e-06  40.0232  39.5736
0202-03-09_05:51:42.066000      20790.53        1.93432000e+00        1.36092211e-05  40.0232  39.5736
0202-03-09_05:51:42.260000      20790.72        1.98170200e+00        1.94470143e-05  40.0232  39.5736
0202-03-09_05:51:42.465000      20790.93        2.03092200e+00        2.92229469e-05  40.0232  39.5736

File: chapter 5/cold_vs_warm/20K/ffj28/Ic/1_anneal/Ic_2024-03-09_05-52-03441315_f28-60e19pm2-1200keV-0nA-40k-anneal40k3_3h.txt
# Ic = 1.59 A, n = 21.30 , Tavg = 40.02 K, f28-60e19pm2-1200keV-0nA-40k-anneal40k3_3h
#datetime                        t_s     iHTS_A                vHTS_V                tHTS_K  tTAR_K
0202-03-09_05:51:54.906000      20803.37        1.66132000e-02       -2.21983659e-07  40.0268  39.5913
0202-03-09_05:51:55.110000      20803.57        5.04707600e-02       -2.20248249e-07  40.0268  39.5913
0202-03-09_05:51:55.300000      20803.76        9.71408400e-02       -2.20186269e-07  40.0268  39.5913
0202-03-09_05:51:55.500000      20803.96        1.49116700e-01       -2.23409179e-07  40.0268  39.5913
0202-03-09_05:51:55.695000      20804.16        1.98410700e-01       -2.23099279e-07  40.0268  39.5913
0202-03-09_05:51:55.895000      20804.36        2.44622800e-01       -2.18760759e-07  40.0252  39.5772
0202-03-09_05:51:56.098000      20804.56        2.98021900e-01       -2.16467539e-07  40.0252  39.5772
0202-03-09_05:51:56.290000      20804.75        3.47458500e-01       -2.10517559e-07  40.0252  39.5772
0202-03-09_05:51:56.480000      20804.94        3.91519500e-01       -2.10765479e-07  40.0252  39.5772
0202-03-09_05:51:56.684000      20805.15        4.45311900e-01       -2.18760759e-07  40.0252  39.5772
0202-03-09_05:51:56.887000      20805.35        4.95790300e-01       -2.25578439e-07  40.0290  39.5908
0202-03-09_05:51:57.082000      20805.54        5.43447300e-01       -2.28057589e-07  40.0290  39.5908
0202-03-09_05:51:57.285000      20805.75        5.91834600e-01       -2.16095659e-07  40.0290  39.5908
0202-03-09_05:51:57.480000      20805.94        6.44013100e-01       -2.13926399e-07  40.0290  39.5908
0202-03-09_05:51:57.670000      20806.13        6.93457000e-01       -2.11695159e-07  40.0290  39.5908
0202-03-09_05:51:57.880000      20806.34        7.41597900e-01       -2.14484209e-07  40.0163  39.5761
0202-03-09_05:51:58.080000      20806.54        7.92474100e-01       -2.16281599e-07  40.0163  39.5761
0202-03-09_05:51:58.273000      20806.73        8.42443400e-01       -2.18017009e-07  40.0163  39.5761
0202-03-09_05:51:58.477000      20806.94        8.89987700e-01       -2.18388879e-07  40.0163  39.5761
0202-03-09_05:51:58.668000      20807.13        9.40139600e-01       -2.18140969e-07  40.0163  39.5761
0202-03-09_05:51:58.870000      20807.33        9.91388200e-01       -2.17707119e-07  40.0208  39.5739
0202-03-09_05:51:59.074000      20807.54        1.03879900e+00       -2.05744879e-07  40.0208  39.5739
0202-03-09_05:51:59.270000      20807.73        1.08869400e+00       -2.04752989e-07  40.0208  39.5739
0202-03-09_05:51:59.460000      20807.92        1.13957500e+00       -2.00166319e-07  40.0208  39.5739
0202-03-09_05:51:59.668000      20808.13        1.18940700e+00       -2.08595449e-07  40.0208  39.5739
0202-03-09_05:51:59.867000      20808.33        1.23691800e+00       -2.07169939e-07  40.0336  39.5861
0202-03-09_05:52:00.060000      20808.52        1.28856100e+00       -2.10020969e-07  40.0336  39.5861
0202-03-09_05:52:00.254000      20808.72        1.33818900e+00       -2.07913689e-07  40.0336  39.5861
0202-03-09_05:52:00.445000      20808.91        1.38599900e+00       -2.06054319e-07  40.0336  39.5861
0202-03-09_05:52:00.637000      20809.10        1.43505300e+00       -2.00476209e-07  40.0336  39.5861
0202-03-09_05:52:00.863000      20809.33        1.48788500e+00       -1.76304429e-07  40.0253  39.5810
0202-03-09_05:52:01.070000      20809.53        1.53573800e+00       -1.37877489e-07  40.0253  39.5810
0202-03-09_05:52:01.273000      20809.74        1.58495900e+00       -5.09210590e-08  40.0253  39.5810
0202-03-09_05:52:01.477000      20809.94        1.63594100e+00        7.09295210e-08  40.0253  39.5810
0202-03-09_05:52:01.668000      20810.13        1.68380100e+00        2.93867731e-07  40.0253  39.5810
0202-03-09_05:52:01.867000      20810.33        1.73298200e+00        1.65238388e-06  40.0333  39.5824
0202-03-09_05:52:02.066000      20810.53        1.78477900e+00        3.02087864e-06  40.0333  39.5824
0202-03-09_05:52:02.260000      20810.72        1.83434300e+00        5.65498309e-06  40.0333  39.5824
0202-03-09_05:52:02.453000      20810.91        1.87930300e+00        7.37985666e-06  40.0333  39.5824
0202-03-09_05:52:02.652000      20811.12        1.93338100e+00        1.39793728e-05  40.0333  39.5824
0202-03-09_05:52:02.863000      20811.32        1.98391200e+00        1.99640578e-05  40.0234  39.5777
0202-03-09_05:52:03.062000      20811.52        2.03098300e+00        2.76667983e-05  40.0234  39.5777

File: chapter 5/cold_vs_warm/20K/ffj28/Ic/1_anneal/Ic_2024-03-09_05-52-24243053_f28-60e19pm2-1200keV-0nA-40k-anneal40k3_3h.txt
# Ic = 1.58 A, n = 21.06 , Tavg = 40.03 K, f28-60e19pm2-1200keV-0nA-40k-anneal40k3_3h
#datetime                        t_s     iHTS_A                vHTS_V                tHTS_K  tTAR_K
0202-03-09_05:52:15.530000      20823.99        1.72228400e-02       -3.60407550e-09  40.0350  39.5844
0202-03-09_05:52:15.750000      20824.21        5.01973800e-02       -6.57906550e-09  40.0350  39.5844
0202-03-09_05:52:15.950000      20824.41        9.87850300e-02       -1.62074550e-09  40.0300  39.5804
0202-03-09_05:52:16.152000      20824.61        1.49230900e-01       -1.37283550e-09  40.0300  39.5804
0202-03-09_05:52:16.348000      20824.81        1.98864900e-01        4.39121450e-09  40.0300  39.5804
0202-03-09_05:52:16.540000      20825.00        2.44116200e-01        1.06510845e-08  40.0300  39.5804
0202-03-09_05:52:16.740000      20825.20        2.97752900e-01        9.16373450e-09  40.0300  39.5804
0202-03-09_05:52:16.940000      20825.40        3.48140900e-01        9.78411450e-09  40.0255  39.5850
0202-03-09_05:52:17.137000      20825.60        3.94296000e-01        9.04081450e-09  40.0255  39.5850
0202-03-09_05:52:17.330000      20825.79        4.46321000e-01        9.28901450e-09  40.0255  39.5850
0202-03-09_05:52:17.530000      20825.99        4.96029200e-01        1.11483845e-08  40.0255  39.5850
0202-03-09_05:52:17.758000      20826.22        5.43681000e-01        5.63225450e-09  40.0255  39.5850
0202-03-09_05:52:17.957000      20826.42        5.95202800e-01        9.84683450e-09  40.0334  39.5941
0202-03-09_05:52:18.152000      20826.61        6.44746300e-01        6.56194450e-09  40.0334  39.5941
0202-03-09_05:52:18.355000      20826.82        6.89398100e-01        3.21507450e-09  40.0334  39.5941
0202-03-09_05:52:18.547000      20827.01        7.42874500e-01       -5.52396550e-09  40.0334  39.5941
0202-03-09_05:52:18.797000      20827.26        7.92700000e-01       -6.89595500e-10  40.0334  39.5941
0202-03-09_05:52:19.004000      20827.47        8.42933600e-01        1.87098245e-08  40.0281  39.5776
0202-03-09_05:52:19.195000      20827.66        8.91872300e-01        2.06931545e-08  40.0281  39.5776
0202-03-09_05:52:19.390000      20827.85        9.37055400e-01        1.46192145e-08  40.0281  39.5776
0202-03-09_05:52:19.582000      20828.04        9.91155200e-01        6.37600450e-09  40.0281  39.5776
0202-03-09_05:52:19.832000      20828.29        1.04287400e+00        6.74788450e-09  40.0281  39.5776
0202-03-09_05:52:20.027000      20828.49        1.09091000e+00        1.49910845e-08  40.0258  39.5818
0202-03-09_05:52:20.223000      20828.69        1.14001700e+00        1.32556745e-08  40.0258  39.5818
0202-03-09_05:52:20.418000      20828.88        1.18514700e+00        9.66089450e-09  40.0258  39.5818
0202-03-09_05:52:20.610000      20829.07        1.23884900e+00        1.02187045e-08  40.0258  39.5818
0202-03-09_05:52:20.836000      20829.30        1.28900100e+00        1.22020345e-08  40.0258  39.5818
0202-03-09_05:52:21.043000      20829.51        1.33862600e+00        1.16442245e-08  40.0329  39.5879
0202-03-09_05:52:21.246000      20829.71        1.38803000e+00        1.12103645e-08  40.0329  39.5879
0202-03-09_05:52:21.438000      20829.90        1.43463400e+00        2.04452345e-08  40.0329  39.5879
0202-03-09_05:52:21.645000      20830.11        1.48710700e+00        3.80472745e-08  40.0329  39.5879
0202-03-09_05:52:21.860000      20830.32        1.53854200e+00        7.80237345e-08  40.0329  39.5879
0202-03-09_05:52:22.074000      20830.53        1.58595900e+00        1.33308995e-07  40.0367  39.5890
0202-03-09_05:52:22.266000      20830.73        1.63599200e+00        3.01953855e-07  40.0367  39.5890
0202-03-09_05:52:22.457000      20830.92        1.68066900e+00        5.22351175e-07  40.0367  39.5890
0202-03-09_05:52:22.652000      20831.11        1.73510400e+00        1.95158690e-06  40.0367  39.5890
0202-03-09_05:52:22.863000      20831.33        1.78460700e+00        3.40543038e-06  40.0295  39.5821
0202-03-09_05:52:23.060000      20831.52        1.83211500e+00        5.52158011e-06  40.0295  39.5821
0202-03-09_05:52:23.250000      20831.71        1.87649900e+00        7.01589430e-06  40.0295  39.5821
0202-03-09_05:52:23.445000      20831.91        1.93294900e+00        1.39972110e-05  40.0295  39.5821
0202-03-09_05:52:23.637000      20832.10        1.97819100e+00        1.89078086e-05  40.0295  39.5821
0202-03-09_05:52:23.855000      20832.32        2.03364300e+00        2.91436431e-05  40.0295  39.5821

File: chapter 5/cold_vs_warm/20K/ffj28/Ic/1_anneal/Ic_2024-03-09_06-52-54947467_f28-60e19pm2-1200keV-0nA-40k-anneal40k3_4h.txt
# Ic = 1.58 A, n = 20.62 , Tavg = 40.03 K, f28-60e19pm2-1200keV-0nA-40k-anneal40k3_4h
#datetime                        t_s     iHTS_A                vHTS_V                tHTS_K  tTAR_K
0202-03-09_06:52:46.280000      24454.74        2.38570000e-02       -6.89522500e-09  40.0340  39.5890
0202-03-09_06:52:46.473000      24454.94        5.03117300e-02       -1.06139750e-08  40.0340  39.5890
0202-03-09_06:52:46.676000      24455.14        9.93683800e-02       -5.28377500e-09  40.0340  39.5890
0202-03-09_06:52:46.875000      24455.34        1.46862100e-01       -2.18482500e-09  40.0340  39.5842
0202-03-09_06:52:47.066000      24455.53        1.98778700e-01        2.94335000e-10  40.0340  39.5842
0202-03-09_06:52:47.270000      24455.73        2.48344400e-01       -2.01495000e-10  40.0340  39.5842
0202-03-09_06:52:47.465000      24455.92        2.95688400e-01       -2.74263500e-09  40.0340  39.5842
0202-03-09_06:52:47.656000      24456.12        3.47417900e-01       -2.68065500e-09  40.0340  39.5842
0202-03-09_06:52:47.867000      24456.33        3.96930200e-01       -6.58533500e-09  40.0356  39.5873
0202-03-09_06:52:48.062000      24456.53        4.44965800e-01       -4.29211500e-09  40.0356  39.5873
0202-03-09_06:52:48.266000      24456.73        4.95975500e-01       -5.59367500e-09  40.0356  39.5873
0202-03-09_06:52:48.460000      24456.92        5.43606400e-01       -2.63475000e-10  40.0356  39.5873
0202-03-09_06:52:48.652000      24457.11        5.92636300e-01       -7.75350000e-11  40.0356  39.5873
0202-03-09_06:52:48.867000      24457.33        6.44676100e-01        5.50057500e-09  40.0310  39.5712
0202-03-09_06:52:49.062000      24457.52        6.92333200e-01       -2.63475000e-10  40.0310  39.5712
0202-03-09_06:52:49.254000      24457.71        7.40953500e-01       -1.13118500e-09  40.0310  39.5712
0202-03-09_06:52:49.445000      24457.91        7.92641500e-01       -4.60200500e-09  40.0310  39.5712
0202-03-09_06:52:49.640000      24458.10        8.42340700e-01       -3.85825500e-09  40.0310  39.5712
0202-03-09_06:52:49.848000      24458.31        8.90598900e-01        3.57922500e-09  40.0373  39.5902
0202-03-09_06:52:50.055000      24458.51        9.40306900e-01        4.88078500e-09  40.0373  39.5902
0202-03-09_06:52:50.246000      24458.71        9.91034700e-01        8.66150500e-09  40.0373  39.5902
0202-03-09_06:52:50.438000      24458.90        1.03575300e+00        1.84381500e-09  40.0373  39.5902
0202-03-09_06:52:50.640000      24459.10        1.09018400e+00        1.08395000e-10  40.0373  39.5902
0202-03-09_06:52:50.855000      24459.32        1.14002400e+00       -6.21346500e-09  40.0317  39.5888
0202-03-09_06:52:51.060000      24459.52        1.18799100e+00       -6.46137500e-09  40.0317  39.5888
0202-03-09_06:52:51.250000      24459.71        1.23918100e+00       -6.02752500e-09  40.0317  39.5888
0202-03-09_06:52:51.453000      24459.92        1.28671800e+00       -6.52335500e-09  40.0317  39.5888
0202-03-09_06:52:51.656000      24460.12        1.33609700e+00       -4.85037500e-09  40.0317  39.5888
0202-03-09_06:52:51.850000      24460.31        1.38793400e+00       -7.51592500e-09  40.0414  39.5889
0202-03-09_06:52:52.060000      24460.52        1.43604600e+00        1.23787350e-08  40.0414  39.5889
0202-03-09_06:52:52.254000      24460.71        1.48569200e+00        2.68198350e-08  40.0414  39.5889
0202-03-09_06:52:52.445000      24460.91        1.53630100e+00        6.71681450e-08  40.0414  39.5889
0202-03-09_06:52:52.650000      24461.11        1.58451000e+00        1.52079345e-07  40.0414  39.5889
0202-03-09_06:52:52.850000      24461.31        1.63419200e+00        2.88433085e-07  40.0308  39.5708
0202-03-09_06:52:53.060000      24461.52        1.68581000e+00        5.04987625e-07  40.0308  39.5708
0202-03-09_06:52:53.254000      24461.71        1.73328900e+00        2.04733441e-06  40.0308  39.5708
0202-03-09_06:52:53.445000      24461.91        1.78154000e+00        3.27947642e-06  40.0308  39.5708
0202-03-09_06:52:53.650000      24462.11        1.83407100e+00        5.06509066e-06  40.0308  39.5708
0202-03-09_06:52:53.860000      24462.32        1.88405800e+00        9.03174491e-06  40.0350  39.5798
0202-03-09_06:52:54.060000      24462.52        1.93267700e+00        1.38543287e-05  40.0350  39.5798
0202-03-09_06:52:54.260000      24462.72        1.98310800e+00        1.58773223e-05  40.0350  39.5798
0202-03-09_06:52:54.453000      24462.92        2.03100100e+00        2.78975236e-05  40.0350  39.5798

File: chapter 5/cold_vs_warm/20K/ffj28/Ic/1_anneal/Ic_2024-03-09_06-53-05043534_f28-60e19pm2-1200keV-0nA-40k-anneal40k3_4h.txt
# Ic = 1.59 A, n = 21.80 , Tavg = 40.04 K, f28-60e19pm2-1200keV-0nA-40k-anneal40k3_4h
#datetime                        t_s     iHTS_A                vHTS_V                tHTS_K  tTAR_K
0202-03-09_06:52:56.540000      24465.00        1.67307800e-02       -1.62353885e-08  40.0419  39.5815
0202-03-09_06:52:56.777000      24465.24        4.86293300e-02       -1.27025885e-08  40.0419  39.5815
0202-03-09_06:52:57             24465.46        9.93779100e-02       -1.36942585e-08  40.0309  39.5984
0202-03-09_06:52:57.190000      24465.65        1.47324400e-01       -9.66561850e-09  40.0309  39.5984
0202-03-09_06:52:57.383000      24465.85        1.96241600e-01       -4.58334850e-09  40.0309  39.5984
0202-03-09_06:52:57.586000      24466.05        2.48569300e-01        2.79179150e-09  40.0309  39.5984
0202-03-09_06:52:57.810000      24466.27        2.99080100e-01        4.58870150e-09  40.0309  39.5984
0202-03-09_06:52:58.027000      24466.49        3.48297000e-01        7.43938150e-09  40.0404  39.5871
0202-03-09_06:52:58.230000      24466.69        3.96924800e-01        6.21691500e-10  40.0404  39.5871
0202-03-09_06:52:58.430000      24466.89        4.44040200e-01        2.91491150e-09  40.0404  39.5871
0202-03-09_06:52:58.625000      24467.08        4.95701500e-01       -2.72516850e-09  40.0404  39.5871
0202-03-09_06:52:58.844000      24467.31        5.45782200e-01        6.21691500e-10  40.0340  39.5791
0202-03-09_06:52:59.050000      24467.51        5.93169200e-01        2.10919150e-09  40.0340  39.5791
0202-03-09_06:52:59.254000      24467.72        6.44202800e-01        9.05083150e-09  40.0340  39.5791
0202-03-09_06:52:59.445000      24467.91        6.93523100e-01        6.44771150e-09  40.0340  39.5791
0202-03-09_06:52:59.650000      24468.11        7.38437500e-01        9.67062150e-09  40.0340  39.5791
0202-03-09_06:52:59.867000      24468.33        7.92348800e-01        1.12820715e-08  40.0361  39.5874
0202-03-09_06:53:00.066000      24468.53        8.40630700e-01        1.70461115e-08  40.0361  39.5874
0202-03-09_06:53:00.258000      24468.72        8.89368300e-01        1.63643415e-08  40.0361  39.5874
0202-03-09_06:53:00.460000      24468.92        9.41069700e-01        9.79458150e-09  40.0361  39.5874
0202-03-09_06:53:00.656000      24469.12        9.89204700e-01        8.74093150e-09  40.0361  39.5874
0202-03-09_06:53:00.860000      24469.32        1.03918300e+00        6.07584150e-09  40.0323  39.5787
0202-03-09_06:53:01.066000      24469.53        1.09035800e+00        5.95188150e-09  40.0323  39.5787
0202-03-09_06:53:01.260000      24469.72        1.13982700e+00       -1.22058500e-10  40.0323  39.5787
0202-03-09_06:53:01.460000      24469.92        1.18373800e+00       -1.05345185e-08  40.0323  39.5787
0202-03-09_06:53:01.664000      24470.13        1.23896300e+00       -1.38193985e-08  40.0323  39.5787
0202-03-09_06:53:01.870000      24470.33        1.28909700e+00       -1.59266885e-08  40.0345  39.5834
0202-03-09_06:53:02.074000      24470.54        1.33699300e+00       -7.55952850e-09  40.0345  39.5834
0202-03-09_06:53:02.266000      24470.73        1.38804300e+00        2.49821500e-10  40.0345  39.5834
0202-03-09_06:53:02.460000      24470.92        1.43721100e+00        1.64883015e-08  40.0345  39.5834
0202-03-09_06:53:02.664000      24471.13        1.48532600e+00        4.79116315e-08  40.0345  39.5834
0202-03-09_06:53:02.867000      24471.33        1.53493600e+00        8.15042115e-08  40.0403  39.5910
0202-03-09_06:53:03.074000      24471.54        1.58686900e+00        1.48379492e-07  40.0403  39.5910
0202-03-09_06:53:03.270000      24471.73        1.63202800e+00        3.14545042e-07  40.0403  39.5910
0202-03-09_06:53:03.460000      24471.92        1.68504900e+00        5.49569432e-07  40.0403  39.5910
0202-03-09_06:53:03.652000      24472.11        1.73510600e+00        2.00248112e-06  40.0403  39.5910
0202-03-09_06:53:03.870000      24472.33        1.78089900e+00        3.58728325e-06  40.0362  39.5838
0202-03-09_06:53:04.090000      24472.55        1.83482100e+00        5.56435023e-06  40.0362  39.5838
0202-03-09_06:53:04.280000      24472.74        1.88216000e+00        8.51832957e-06  40.0362  39.5838
0202-03-09_06:53:04.484000      24472.95        1.93046600e+00        1.39941710e-05  40.0362  39.5838
0202-03-09_06:53:04.676000      24473.14        1.98284000e+00        2.02645824e-05  40.0362  39.5838

File: chapter 5/cold_vs_warm/20K/ffj28/Ic/1_anneal/Ic_2024-03-09_07-53-35971477_f28-60e19pm2-1200keV-0nA-40k-anneal40k3_5h.txt
# Ic = 1.60 A, n = 21.69 , Tavg = 40.02 K, f28-60e19pm2-1200keV-0nA-40k-anneal40k3_5h
#datetime                        t_s     iHTS_A                vHTS_V                tHTS_K  tTAR_K
0202-03-09_07:53:27.310000      28095.77        1.69695600e-02       -3.62852859e-07  40.0150  39.5708
0202-03-09_07:53:27.500000      28095.96        5.05659500e-02       -3.64836189e-07  40.0150  39.5708
0202-03-09_07:53:27.707000      28096.17        9.54432500e-02       -3.77169999e-07  40.0150  39.5708
0202-03-09_07:53:27.910000      28096.37        1.49307000e-01       -3.82190300e-07  40.0387  39.5948
0202-03-09_07:53:28.120000      28096.58        1.99187300e-01       -3.80392909e-07  40.0387  39.5948
0202-03-09_07:53:28.316000      28096.78        2.46768700e-01       -3.76550210e-07  40.0387  39.5948
0202-03-09_07:53:28.520000      28096.98        2.98159900e-01       -3.69918459e-07  40.0387  39.5948
0202-03-09_07:53:28.710000      28097.17        3.47470400e-01       -3.60001820e-07  40.0387  39.5948
0202-03-09_07:53:28.914000      28097.37        3.95448100e-01       -3.56035169e-07  40.0205  39.5634
0202-03-09_07:53:29.117000      28097.58        4.44072800e-01       -3.53927890e-07  40.0205  39.5634
0202-03-09_07:53:29.310000      28097.77        4.95621300e-01       -3.56964859e-07  40.0205  39.5634
0202-03-09_07:53:29.510000      28097.97        5.43912200e-01       -3.52564350e-07  40.0205  39.5634
0202-03-09_07:53:29.710000      28098.17        5.92253400e-01       -3.47296130e-07  40.0205  39.5634
0202-03-09_07:53:29.910000      28098.37        6.44716200e-01       -3.39672719e-07  40.0389  39.5913
0202-03-09_07:53:30.117000      28098.58        6.93738700e-01       -3.44878950e-07  40.0389  39.5913
0202-03-09_07:53:30.312000      28098.77        7.41460900e-01       -3.49341440e-07  40.0389  39.5913
0202-03-09_07:53:30.504000      28098.97        7.92671000e-01       -3.52378409e-07  40.0389  39.5913
0202-03-09_07:53:30.710000      28099.17        8.42385200e-01       -3.49961230e-07  40.0389  39.5913
0202-03-09_07:53:30.914000      28099.38        8.90512700e-01       -3.55043509e-07  40.0182  39.5741
0202-03-09_07:53:31.105000      28099.57        9.39389800e-01       -3.53432050e-07  40.0182  39.5741
0202-03-09_07:53:31.312000      28099.77        9.91224800e-01       -3.55043509e-07  40.0182  39.5741
0202-03-09_07:53:31.504000      28099.97        1.03906600e+00       -3.52936219e-07  40.0182  39.5741
0202-03-09_07:53:31.695000      28100.16        1.08797700e+00       -3.49961230e-07  40.0182  39.5741
0202-03-09_07:53:31.906000      28100.37        1.13992600e+00       -3.40973830e-07  40.0329  39.5774
0202-03-09_07:53:32.100000      28100.56        1.19002300e+00       -3.36696950e-07  40.0329  39.5774
0202-03-09_07:53:32.293000      28100.75        1.23479000e+00       -3.42894520e-07  40.0329  39.5774
0202-03-09_07:53:32.496000      28100.96        1.28848200e+00       -3.44258059e-07  40.0329  39.5774
0202-03-09_07:53:32.690000      28101.15        1.33829400e+00       -3.44505969e-07  40.0329  39.5774
0202-03-09_07:53:32.887000      28101.35        1.38458700e+00       -3.39609629e-07  40.0149  39.5779
0202-03-09_07:53:33.082000      28101.54        1.43723400e+00       -3.29135179e-07  40.0149  39.5779
0202-03-09_07:53:33.277000      28101.74        1.48673600e+00       -3.14694069e-07  40.0149  39.5779
0202-03-09_07:53:33.470000      28101.93        1.53481400e+00       -2.84696229e-07  40.0149  39.5779
0202-03-09_07:53:33.670000      28102.13        1.58359000e+00       -2.26559919e-07  40.0149  39.5779
0202-03-09_07:53:33.880000      28102.34        1.63627100e+00       -5.58697395e-08  40.0469  39.5902
0202-03-09_07:53:34.074000      28102.53        1.68393900e+00        1.67006771e-07  40.0469  39.5902
0202-03-09_07:53:34.277000      28102.74        1.73208900e+00        1.46552892e-06  40.0469  39.5902
0202-03-09_07:53:34.470000      28102.93        1.78462700e+00        1.60244054e-06  40.0469  39.5902
0202-03-09_07:53:34.664000      28103.12        1.83424000e+00        4.88205959e-06  40.0469  39.5902
0202-03-09_07:53:34.867000      28103.33        1.88229200e+00        8.44349716e-06  40.0214  39.5819
0202-03-09_07:53:35.080000      28103.54        1.93296200e+00        1.38846338e-05  40.0214  39.5819
0202-03-09_07:53:35.270000      28103.73        1.98319100e+00        1.89160892e-05  40.0214  39.5819
0202-03-09_07:53:35.465000      28103.93        2.03122100e+00        2.84329645e-05  40.0214  39.5819

File: chapter 5/cold_vs_warm/20K/ffj28/Ic/1_anneal/Ic_2024-03-09_08-54-16414244_f28-60e19pm2-1200keV-0nA-40k-anneal40k3_6h.txt
# Ic = 1.59 A, n = 21.96 , Tavg = 40.05 K, f28-60e19pm2-1200keV-0nA-40k-anneal40k3_6h
#datetime                        t_s     iHTS_A                vHTS_V                tHTS_K  tTAR_K
0202-03-09_08:54:08.043000      31736.50        2.17636800e-02       -4.12780250e-09  40.0404  39.5936
0202-03-09_08:54:08.234000      31736.70        5.03154600e-02        1.26437750e-09  40.0404  39.5936
0202-03-09_08:54:08.430000      31736.89        9.94447800e-02        6.47061750e-09  40.0404  39.5936
0202-03-09_08:54:08.620000      31737.08        1.47634600e-01        1.22966475e-08  40.0404  39.5936
0202-03-09_08:54:08.836000      31737.30        1.96462700e-01        4.36332750e-09  40.0404  39.5936
0202-03-09_08:54:09.047000      31737.51        2.48880600e-01       -2.23122500e-10  40.0226  39.5866
0202-03-09_08:54:09.250000      31737.71        2.96464900e-01       -2.88822250e-09  40.0226  39.5866
0202-03-09_08:54:09.440000      31737.90        3.45462200e-01        4.85915750e-09  40.0226  39.5866
0202-03-09_08:54:09.645000      31738.11        3.96887400e-01        1.25445575e-08  40.0226  39.5866
0202-03-09_08:54:09.860000      31738.32        4.45758500e-01        1.73169475e-08  40.0364  39.5903
0202-03-09_08:54:10.066000      31738.53        4.96125600e-01        2.68988750e-09  40.0364  39.5903
0202-03-09_08:54:10.266000      31738.73        5.45709000e-01        8.67675000e-11  40.0364  39.5903
0202-03-09_08:54:10.470000      31738.93        5.92331700e-01       -1.34866425e-08  40.0364  39.5903
0202-03-09_08:54:10.660000      31739.12        6.44627200e-01       -6.54498250e-09  40.0364  39.5903
0202-03-09_08:54:10.875000      31739.34        6.94081600e-01       -1.06356025e-08  40.0271  39.5878
0202-03-09_08:54:11.080000      31739.54        7.42971900e-01       -1.13793525e-08  40.0271  39.5878
0202-03-09_08:54:11.277000      31739.74        7.92880400e-01       -2.12959725e-08  40.0271  39.5878
0202-03-09_08:54:11.473000      31739.93        8.41107400e-01       -2.06140725e-08  40.0271  39.5878
0202-03-09_08:54:11.664000      31740.13        8.89980000e-01       -2.28452225e-08  40.0271  39.5878
0202-03-09_08:54:11.867000      31740.33        9.41774800e-01       -2.44566225e-08  40.0347  39.5821
0202-03-09_08:54:12.060000      31740.52        9.90933800e-01       -2.91050525e-08  40.0347  39.5821
0202-03-09_08:54:12.254000      31740.71        1.03649800e+00       -2.32170425e-08  40.0347  39.5821
0202-03-09_08:54:12.445000      31740.91        1.09027600e+00       -1.54076825e-08  40.0347  39.5821
0202-03-09_08:54:12.640000      31741.10        1.13979800e+00       -4.99519250e-09  40.0347  39.5821
0202-03-09_08:54:12.844000      31741.30        1.18745100e+00       -5.30509250e-09  40.0195  39.5741
0202-03-09_08:54:13.050000      31741.51        1.23851700e+00       -8.71394250e-09  40.0195  39.5741
0202-03-09_08:54:13.246000      31741.71        1.28868700e+00       -1.14410225e-08  40.0195  39.5741
0202-03-09_08:54:13.438000      31741.90        1.33406100e+00       -1.34243525e-08  40.0195  39.5741
0202-03-09_08:54:13.640000      31742.10        1.38779000e+00       -1.33003925e-08  40.0195  39.5741
0202-03-09_08:54:13.848000      31742.31        1.43784000e+00        1.20270750e-09  40.0195  39.5741
0202-03-09_08:54:14.047000      31742.51        1.48579700e+00        2.12219475e-08  40.0362  39.5840
0202-03-09_08:54:14.240000      31742.70        1.53643800e+00        6.18182275e-08  40.0362  39.5840
0202-03-09_08:54:14.445000      31742.91        1.58627600e+00        1.19892597e-07  40.0362  39.5840
0202-03-09_08:54:14.640000      31743.10        1.63345300e+00        2.87483967e-07  40.0362  39.5840
0202-03-09_08:54:14.840000      31743.30        1.68590400e+00        5.19409598e-07  40.0155  39.5771
0202-03-09_08:54:15.040000      31743.50        1.73477600e+00        1.96209608e-06  40.0155  39.5771
0202-03-09_08:54:15.240000      31743.70        1.78126500e+00        3.49731728e-06  40.0155  39.5771
0202-03-09_08:54:15.430000      31743.89        1.83412000e+00        5.51163656e-06  40.0155  39.5771
0202-03-09_08:54:15.637000      31744.10        1.88331300e+00        9.44048875e-06  40.0155  39.5771
0202-03-09_08:54:15.832000      31744.30        1.93119300e+00        1.32131537e-05  40.0461  39.5921
0202-03-09_08:54:16.040000      31744.50        1.98305700e+00        2.08043479e-05  40.0461  39.5921
