Repository: shortlab/2025-devitre-PhD

# 2025-devitre-PhD
Data repository for Alexis Devitre's PhD thesis

File: chapter 5/cold_vs_warm/20K/ffj28/Ic/1_anneal/Ic_2024-03-09_08-54-47047600_f28-60e19pm2-1200keV-0nA-40k-anneal40k3_6h.txt
# Ic = 1.59 A, n = 22.20 , Tavg = 40.04 K, f28-60e19pm2-1200keV-0nA-40k-anneal40k3_6h
#datetime                        t_s     iHTS_A                vHTS_V                tHTS_K  tTAR_K
0202-03-09_08:54:38.710000      31767.17        1.71100300e-02       -1.69385359e-07  40.0432  39.5868
0202-03-09_08:54:38.914000      31767.37        5.01869400e-02       -1.65666629e-07  40.0205  39.5698
0202-03-09_08:54:39.105000      31767.57        9.76495700e-02       -1.61885908e-07  40.0205  39.5698
0202-03-09_08:54:39.305000      31767.77        1.49037700e-01       -1.65294749e-07  40.0205  39.5698
0202-03-09_08:54:39.508000      31767.97        1.98465400e-01       -1.73723889e-07  40.0205  39.5698
0202-03-09_08:54:39.700000      31768.16        2.46502300e-01       -1.85375929e-07  40.0205  39.5698
0202-03-09_08:54:39.910000      31768.37        2.98203700e-01       -1.84818118e-07  40.0447  39.5863
0202-03-09_08:54:40.110000      31768.57        3.48322900e-01       -1.86739469e-07  40.0447  39.5863
0202-03-09_08:54:40.300000      31768.76        3.93317500e-01       -1.83392608e-07  40.0447  39.5863
0202-03-09_08:54:40.508000      31768.97        4.46541600e-01       -1.86739469e-07  40.0447  39.5863
0202-03-09_08:54:40.700000      31769.16        4.95909800e-01       -1.86987389e-07  40.0447  39.5863
0202-03-09_08:54:40.895000      31769.36        5.43794000e-01       -1.90582169e-07  40.0118  39.5729
0202-03-09_08:54:41.098000      31769.56        5.92562600e-01       -1.93495218e-07  40.0118  39.5729
0202-03-09_08:54:41.290000      31769.75        6.44382700e-01       -1.98081689e-07  40.0118  39.5729
0202-03-09_08:54:41.484000      31769.94        6.93921600e-01       -1.92379649e-07  40.0118  39.5729
0202-03-09_08:54:41.688000      31770.15        7.39129800e-01       -1.92813498e-07  40.0118  39.5729
0202-03-09_08:54:41.880000      31770.34        7.92976900e-01       -1.85252069e-07  40.0478  39.6080
0202-03-09_08:54:42.080000      31770.54        8.43436000e-01       -1.98887439e-07  40.0478  39.6080
0202-03-09_08:54:42.273000      31770.74        8.89049400e-01       -1.95354639e-07  40.0478  39.6080
0202-03-09_08:54:42.465000      31770.93        9.41415600e-01       -1.95292659e-07  40.0478  39.6080
0202-03-09_08:54:42.656000      31771.12        9.91073200e-01       -1.84818218e-07  40.0478  39.6080
0202-03-09_08:54:42.875000      31771.34        1.03677900e+00       -1.91883818e-07  40.0186  39.5783
0202-03-09_08:54:43.070000      31771.53        1.09051200e+00       -1.95664539e-07  40.0186  39.5783
0202-03-09_08:54:43.273000      31771.73        1.14003900e+00       -1.98143689e-07  40.0186  39.5783
0202-03-09_08:54:43.465000      31771.93        1.18719600e+00       -1.90396319e-07  40.0186  39.5783
0202-03-09_08:54:43.668000      31772.13        1.23887300e+00       -1.89342679e-07  40.0186  39.5783
0202-03-09_08:54:43.875000      31772.34        1.28883500e+00       -1.81967188e-07  40.0435  39.6047
0202-03-09_08:54:44.086000      31772.55        1.33676800e+00       -1.82524998e-07  40.0435  39.6047
0202-03-09_08:54:44.277000      31772.74        1.38779300e+00       -1.78000539e-07  40.0435  39.6047
0202-03-09_08:54:44.470000      31772.93        1.43717400e+00       -1.75769289e-07  40.0435  39.6047
0202-03-09_08:54:44.670000      31773.13        1.48504500e+00       -1.66968278e-07  40.0435  39.6047
0202-03-09_08:54:44.870000      31773.33        1.53419900e+00       -1.22343439e-07  40.0209  39.5823
0202-03-09_08:54:45.066000      31773.53        1.58616600e+00       -5.62119085e-08  40.0209  39.5823
0202-03-09_08:54:45.273000      31773.74        1.63412900e+00        7.00392015e-08  40.0209  39.5823
0202-03-09_08:54:45.470000      31773.93        1.68435100e+00        3.77206852e-07  40.0209  39.5823
0202-03-09_08:54:45.664000      31774.12        1.73538000e+00        1.82274177e-06  40.0209  39.5823
0202-03-09_08:54:45.880000      31774.34        1.78405800e+00        3.01552654e-06  40.0448  39.6002
0202-03-09_08:54:46.070000      31774.53        1.83435600e+00        5.58672301e-06  40.0448  39.6002
0202-03-09_08:54:46.273000      31774.73        1.88432600e+00        7.97663109e-06  40.0448  39.6002
0202-03-09_08:54:46.465000      31774.93        1.93221000e+00        1.31171645e-05  40.0448  39.6002
0202-03-09_08:54:46.670000      31775.13        1.98041600e+00        2.02856487e-05  40.0448  39.6002

File: chapter 5/cold_vs_warm/20K/ffj28/Ic/1_anneal/Ic_2024-03-09_09-20-42743156_f28-60e19pm2-1200keV-0nA-20k-Afteranneal40k3_6h.txt
# Ic = 3.63 A, n = 19.79 , Tavg = 20.05 K, f28-60e19pm2-1200keV-0nA-20k-Afteranneal40k3_6h
#datetime                        t_s     iHTS_A                vHTS_V                tHTS_K  tTAR_K
0202-03-09_09:20:39.170000      33327.64        1.95843100e-02        1.85936905e-08  20.0690  19.7061
0202-03-09_09:20:39.375000      33327.84        2.72448400e-01        2.13207705e-08  20.0690  19.7061
0202-03-09_09:20:39.580000      33328.04        5.54903600e-01        2.75186705e-08  20.0690  19.7061
0202-03-09_09:20:39.777000      33328.24        8.47964100e-01        3.50801005e-08  20.0690  19.7061
0202-03-09_09:20:39.984000      33328.45        1.15395400e+00        2.65889805e-08  20.0412  19.7434
0202-03-09_09:20:40.180000      33328.64        1.43827900e+00        2.72707505e-08  20.0412  19.7434
0202-03-09_09:20:40.370000      33328.83        1.73185700e+00        2.99978305e-08  20.0412  19.7434
0202-03-09_09:20:40.570000      33329.03        2.04192600e+00        3.43363505e-08  20.0412  19.7434
0202-03-09_09:20:40.785000      33329.25        2.33899400e+00        3.68774905e-08  20.0412  19.7434
0202-03-09_09:20:40.980000      33329.44        2.62652700e+00        2.59691905e-08  20.0696  19.8170
0202-03-09_09:20:41.176000      33329.64        2.93305100e+00        3.23530305e-08  20.0696  19.8170
0202-03-09_09:20:41.367000      33329.83        3.23114000e+00        3.39025005e-08  20.0696  19.8170
0202-03-09_09:20:41.560000      33330.02        3.51717300e+00        4.35715005e-08  20.0696  19.8170
0202-03-09_09:20:41.766000      33330.23        3.80919600e+00        1.31025020e-07  20.0696  19.8170
0202-03-09_09:20:41.965000      33330.43        4.12839400e+00        2.79085566e-06  20.0529  19.6671
0202-03-09_09:20:42.170000      33330.63        4.42133400e+00        8.50470050e-06  20.0529  19.6671
0202-03-09_09:20:42.367000      33330.83        4.70598200e+00        3.70144228e-05  20.0529  19.6671

File: chapter 5/cold_vs_warm/20K/ffj28/Ic/1_anneal/Ic_2024-03-09_09-20-53272905_f28-60e19pm2-1200keV-0nA-20k-Afteranneal40k3_6h.txt
# Ic = 3.68 A, n = 21.81 , Tavg = 20.04 K, f28-60e19pm2-1200keV-0nA-20k-Afteranneal40k3_6h
#datetime                        t_s     iHTS_A                vHTS_V                tHTS_K  tTAR_K
0202-03-09_09:20:49.707000      33338.17        1.74406200e-02        6.96644100e-09  20.0640  19.6991
0202-03-09_09:20:49.918000      33338.38        2.46919000e-01        9.07373100e-09  20.0331  19.7316
0202-03-09_09:20:50.113000      33338.58        5.66429500e-01        8.88779100e-09  20.0331  19.7316
0202-03-09_09:20:50.316000      33338.78        8.58326200e-01        2.06018310e-08  20.0331  19.7316
0202-03-09_09:20:50.510000      33338.97        1.14080500e+00        2.38867210e-08  20.0331  19.7316
0202-03-09_09:20:50.703000      33339.16        1.44837100e+00        3.32455610e-08  20.0331  19.7316
0202-03-09_09:20:50.910000      33339.37        1.74579200e+00        3.20059810e-08  20.0563  19.8120
0202-03-09_09:20:51.100000      33339.56        2.03138500e+00        2.86591110e-08  20.0563  19.8120
0202-03-09_09:20:51.297000      33339.76        2.33876900e+00        2.19033910e-08  20.0563  19.8120
0202-03-09_09:20:51.504000      33339.96        2.63005500e+00        2.35768310e-08  20.0563  19.8120
0202-03-09_09:20:51.700000      33340.16        2.90365300e+00        2.68617210e-08  20.0563  19.8120
0202-03-09_09:20:51.900000      33340.36        3.23035700e+00        2.51263010e-08  20.0550  19.6645
0202-03-09_09:20:52.100000      33340.56        3.52820300e+00        3.89476310e-08  20.0550  19.6645
0202-03-09_09:20:52.297000      33340.76        3.81385000e+00        1.07434471e-07  20.0550  19.6645
0202-03-09_09:20:52.490000      33340.95        4.12327100e+00        2.19829750e-06  20.0550  19.6645
0202-03-09_09:20:52.690000      33341.15        4.41182700e+00        1.29436039e-05  20.0550  19.6645
0202-03-09_09:20:52.890000      33341.35        4.70697500e+00        3.86872164e-05  20.0388  19.8264

File: chapter 5/cold_vs_warm/20K/ffj28/Ic/1_anneal/Ic_2024-03-09_10-48-10072207_f28-60e19pm2-1200keV-0nA-20k-Afteranneal40k3_6h.txt
# Ic = 3.73 A, n = 25.04 , Tavg = 20.08 K, f28-60e19pm2-1200keV-0nA-20k-Afteranneal40k3_6h
#datetime                        t_s     iHTS_A                vHTS_V                tHTS_K  tTAR_K
0202-03-09_10:47:49.066000      38557.53        5.03294200e-02        2.28702950e-09  20.0579  19.7030
0202-03-09_10:47:49.273000      38557.74        4.90308000e-02        7.24478950e-09  20.0579  19.7030
0202-03-09_10:47:49.492000      38557.95        1.01258900e-01        4.45497950e-09  20.0579  19.7030
0202-03-09_10:47:49.695000      38558.16        1.49893900e-01        1.77849500e-10  20.0579  19.7030
0202-03-09_10:47:49.895000      38558.36        1.99070700e-01       -8.74715050e-09  20.0411  19.8437
0202-03-09_10:47:50.133000      38558.59        2.47344900e-01        1.72732950e-09  20.0411  19.8437
0202-03-09_10:47:50.340000      38558.80        2.98464400e-01        2.96690950e-09  20.0411  19.8437
0202-03-09_10:47:50.582000      38559.04        3.47841500e-01        8.42106950e-09  20.0411  19.8437
0202-03-09_10:47:50.824000      38559.29        3.99242900e-01        3.77263950e-09  20.0411  19.8437
0202-03-09_10:47:51.110000      38559.57        4.47037900e-01        6.74763950e-09  20.0804  19.7042
0202-03-09_10:47:51.324000      38559.78        4.96775600e-01        6.87159950e-09  20.0804  19.7042
0202-03-09_10:47:51.547000      38560.01        5.47280600e-01        4.14450950e-09  20.0804  19.7042
0202-03-09_10:47:51.797000      38560.26        5.97664000e-01        1.09622195e-08  20.0804  19.7042
0202-03-09_10:47:52.035000      38560.50        6.41435500e-01        5.87992950e-09  20.0314  19.7738
0202-03-09_10:47:52.250000      38560.71        6.93961900e-01        6.43773950e-09  20.0314  19.7738
0202-03-09_10:47:52.460000      38560.92        7.39632100e-01        3.27680950e-09  20.0314  19.7738
0202-03-09_10:47:52.670000      38561.13        7.92827800e-01        9.66065950e-09  20.0314  19.7738
0202-03-09_10:47:52.883000      38561.34        8.42797100e-01        4.82627950e-09  20.0858  19.8199
0202-03-09_10:47:53.100000      38561.56        8.90606900e-01        7.11950950e-09  20.0858  19.8199
0202-03-09_10:47:53.316000      38561.78        9.42903300e-01        1.41742950e-09  20.0858  19.8199
0202-03-09_10:47:53.582000      38562.04        9.89300200e-01        1.16951950e-09  20.0858  19.8199
0202-03-09_10:47:53.812000      38562.27        1.03898700e+00       -2.30132050e-09  20.0858  19.8199
0202-03-09_10:47:54.043000      38562.50        1.09065600e+00       -5.21434050e-09  20.0303  19.6875
0202-03-09_10:47:54.246000      38562.71        1.13863700e+00       -3.16902050e-09  20.0303  19.6875
0202-03-09_10:47:54.492000      38562.95        1.18866000e+00       -3.72684050e-09  20.0303  19.6875
0202-03-09_10:47:54.707000      38563.17        1.23906700e+00        3.64867950e-09  20.0303  19.6875
0202-03-09_10:47:54.906000      38563.37        1.28868400e+00        9.22679950e-09  20.0745  19.8838
0202-03-09_10:47:55.140000      38563.60        1.33849600e+00        1.03421695e-08  20.0745  19.8838
0202-03-09_10:47:55.340000      38563.80        1.38868900e+00        7.18018950e-09  20.0745  19.8838
0202-03-09_10:47:55.605000      38564.07        1.43836300e+00        5.15595000e-11  20.0745  19.8838
0202-03-09_10:47:55.800000      38564.26        1.48733900e+00       -4.96901050e-09  20.0745  19.8838
0202-03-09_10:47:56.043000      38564.51        1.53794400e+00       -1.96620500e-10  20.0438  19.6629
0202-03-09_10:47:56.273000      38564.73        1.58787800e+00        6.80701950e-09  20.0438  19.6629
0202-03-09_10:47:56.490000      38564.95        1.63032800e+00        4.01795950e-09  20.0438  19.6629
0202-03-09_10:47:56.690000      38565.15        1.68632700e+00       -1.80808050e-09  20.0438  19.6629
0202-03-09_10:47:56.895000      38565.36        1.73552300e+00       -7.20026050e-09  20.0590  19.7979
0202-03-09_10:47:57.120000      38565.58        1.78256700e+00       -1.01132705e-08  20.0590  19.7979
0202-03-09_10:47:57.330000      38565.79        1.83538400e+00       -8.81171050e-09  20.0590  19.7979
0202-03-09_10:47:57.540000      38566.00        1.88325200e+00       -6.45651050e-09  20.0590  19.7979
0202-03-09_10:47:57.793000      38566.26        1.93761100e+00       -7.82005050e-09  20.0590  19.7979
0202-03-09_10:47:58.047000      38566.51        1.98118000e+00        6.09109500e-10  20.0661  19.7987
0202-03-09_10:47:58.258000      38566.72        2.03375500e+00        4.88566950e-09  20.0661  19.7987
0202-03-09_10:47:58.477000      38566.94        2.08233200e+00        8.57029500e-10  20.0661  19.7987
0202-03-09_10:47:58.688000      38567.15        2.13295600e+00       -9.24557050e-09  20.0661  19.7987
0202-03-09_10:47:58.890000      38567.35        2.18033100e+00       -1.30262905e-08  20.0661  19.7987
0202-03-09_10:47:59.117000      38567.58        2.23058200e+00       -1.16007705e-08  20.0745  19.7070
0202-03-09_10:47:59.330000      38567.79        2.28196000e+00       -1.57533705e-08  20.0745  19.7070
0202-03-09_10:47:59.523000      38567.99        2.32828600e+00       -2.00299305e-08  20.0745  19.7070
0202-03-09_10:47:59.777000      38568.24        2.38093100e+00       -1.89762905e-08  20.0745  19.7070
0202-03-09_10:48:00.043000      38568.51        2.43141200e+00       -1.48856705e-08  20.0546  19.8385
0202-03-09_10:48:00.260000      38568.72        2.48007800e+00       -1.24065005e-08  20.0546  19.8385
0202-03-09_10:48:00.470000      38568.93        2.53019000e+00       -1.51335805e-08  20.0546  19.8385
0202-03-09_10:48:00.680000      38569.14        2.57866200e+00       -1.82325405e-08  20.0546  19.8385
0202-03-09_10:48:00.880000      38569.34        2.62877100e+00       -1.22205605e-08  20.0850  19.7009
0202-03-09_10:48:01.113000      38569.57        2.67717900e+00       -1.30261105e-08  20.0850  19.7009
0202-03-09_10:48:01.316000      38569.78        2.72866600e+00       -1.02987705e-08  20.0850  19.7009
0202-03-09_10:48:01.590000      38570.05        2.77833500e+00       -1.94713205e-08  20.0850  19.7009
0202-03-09_10:48:01.816000      38570.28        2.82505400e+00       -1.29014405e-08  20.0850  19.7009
0202-03-09_10:48:02.050000      38570.51        2.87470600e+00       -1.31493605e-08  20.0281  19.7809
0202-03-09_10:48:02.270000      38570.73        2.92641300e+00       -1.12899805e-08  20.0281  19.7809
0202-03-09_10:48:02.516000      38570.98        2.97891300e+00       -1.11040505e-08  20.0281  19.7809
0202-03-09_10:48:02.766000      38571.23        3.02374700e+00       -4.90614050e-09  20.0281  19.7809
0202-03-09_10:48:02.977000      38571.44        3.07577000e+00       -1.49729050e-09  20.0913  19.8121
0202-03-09_10:48:03.195000      38571.66        3.12225200e+00       -5.21603050e-09  20.0913  19.8121
0202-03-09_10:48:03.434000      38571.90        3.17506900e+00       -8.93478050e-09  20.0913  19.8121
0202-03-09_10:48:03.670000      38572.13        3.22535800e+00       -1.13519605e-08  20.0913  19.8121
0202-03-09_10:48:03.867000      38572.33        3.27264400e+00       -1.52566505e-08  20.0913  19.8121
0202-03-09_10:48:04.105000      38572.57        3.32191700e+00       -1.17858205e-08  20.0277  19.6607
0202-03-09_10:48:04.316000      38572.78        3.37317000e+00       -3.66655050e-09  20.0277  19.6607
0202-03-09_10:48:04.586000      38573.05        3.42360700e+00        4.45270950e-09  20.0277  19.6607
0202-03-09_10:48:04.832000      38573.30        3.47214100e+00        1.30678095e-08  20.0277  19.6607
0202-03-09_10:48:05.055000      38573.52        3.51936700e+00        2.50297695e-08  20.0865  19.8798
0202-03-09_10:48:05.312000      38573.77        3.57396300e+00        4.79620395e-08  20.0865  19.8798
0202-03-09_10:48:05.535000      38574.00        3.62230700e+00        6.58740095e-08  20.0865  19.8798
0202-03-09_10:48:05.793000      38574.26        3.67233500e+00        1.03743240e-07  20.0865  19.8798
0202-03-09_10:48:06.047000      38574.51        3.72104500e+00        1.72602030e-07  20.0579  19.6804
0202-03-09_10:48:06.258000      38574.72        3.77082600e+00        2.47906650e-07  20.0579  19.6804
0202-03-09_10:48:06.480000      38574.94        3.82135300e+00        3.57609680e-07  20.0579  19.6804
0202-03-09_10:48:06.680000      38575.14        3.86965300e+00        4.62044480e-07  20.0579  19.6804
0202-03-09_10:48:06.887000      38575.35        3.91904600e+00        6.77855740e-07  20.0579  19.6804
0202-03-09_10:48:07.130000      38575.59        3.96851700e+00        8.71663270e-07  20.0661  19.8202
0202-03-09_10:48:07.355000      38575.82        4.02001500e+00        1.21781499e-06  20.0661  19.8202
0202-03-09_10:48:07.610000      38576.07        4.07233000e+00        1.76521305e-06  20.0661  19.8202
0202-03-09_10:48:07.820000      38576.28        4.11692800e+00        2.16634160e-06  20.0661  19.8202
0202-03-09_10:48:08.060000      38576.52        4.16774500e+00        3.62576281e-06  20.0677  19.7901
0202-03-09_10:48:08.330000      38576.79        4.21880100e+00        5.14648134e-06  20.0677  19.7901
0202-03-09_10:48:08.540000      38577.00        4.26574100e+00        6.33059144e-06  20.0677  19.7901
0202-03-09_10:48:08.820000      38577.28        4.31714000e+00        7.49697564e-06  20.0677  19.7901
0202-03-09_10:48:09.040000      38577.50        4.36685500e+00        1.01002205e-05  20.0759  19.6984
0202-03-09_10:48:09.270000      38577.73        4.41482200e+00        1.36481503e-05  20.0759  19.6984
0202-03-09_10:48:09.480000      38577.94        4.46696200e+00        1.68102604e-05  20.0759  19.6984
0202-03-09_10:48:09.695000      38578.16        4.51669400e+00        2.20673869e-05  20.0759  19.6984

File: chapter 5/cold_vs_warm/20K/ffj28/Ic/1_anneal/Ic_2024-03-09_10-48-55716158_f28-60e19pm2-1200keV-0nA-20k-Afteranneal40k3_6h.txt
# Ic = 3.74 A, n = 25.34 , Tavg = 20.08 K, f28-60e19pm2-1200keV-0nA-20k-Afteranneal40k3_6h
#datetime                        t_s     iHTS_A                vHTS_V                tHTS_K  tTAR_K
0202-03-09_10:48:34.660000      38603.12        1.72553600e-02        5.31470850e-09  20.0411  19.6793
0202-03-09_10:48:34.953000      38603.41        4.89163200e-02        3.02147850e-09  20.0411  19.6793
0202-03-09_10:48:35.188000      38603.65        1.00023900e-01        7.90238500e-10  20.0883  19.8729
0202-03-09_10:48:35.395000      38603.86        1.49478100e-01       -3.87371500e-10  20.0883  19.8729
0202-03-09_10:48:35.594000      38604.05        1.95808200e-01       -3.73424150e-09  20.0883  19.8729
0202-03-09_10:48:35.810000      38604.27        2.47340200e-01        1.08468500e-10  20.0883  19.8729
0202-03-09_10:48:36.004000      38604.47        2.98409600e-01        3.64127850e-09  20.0514  19.6617
0202-03-09_10:48:36.246000      38604.71        3.46988200e-01        4.26106850e-09  20.0514  19.6617
0202-03-09_10:48:36.460000      38604.92        3.97902800e-01        4.64885000e-11  20.0514  19.6617
0202-03-09_10:48:36.680000      38605.14        4.45117400e-01        7.27588500e-10  20.0514  19.6617
0202-03-09_10:48:36.887000      38605.35        4.96066100e-01        3.26782850e-09  20.0641  19.8206
0202-03-09_10:48:37.090000      38605.55        5.44833200e-01        3.45309850e-09  20.0641  19.8206
0202-03-09_10:48:37.300000      38605.76        5.94044000e-01       -3.42658150e-09  20.0641  19.8206
0202-03-09_10:48:37.516000      38605.98        6.45255500e-01       -1.62918150e-09  20.0641  19.8206
0202-03-09_10:48:37.720000      38606.18        6.92087300e-01        2.27549850e-09  20.0641  19.8206
0202-03-09_10:48:37.926000      38606.39        7.40763800e-01        2.58539850e-09  20.0640  19.7970
0202-03-09_10:48:38.210000      38606.67        7.93771000e-01        5.43642850e-09  20.0640  19.7970
0202-03-09_10:48:38.418000      38606.88        8.43260800e-01        9.27913850e-09  20.0640  19.7970
0202-03-09_10:48:38.620000      38607.08        8.91230900e-01        1.49192285e-08  20.0640  19.7970
0202-03-09_10:48:38.832000      38607.29        9.39883700e-01        1.20062185e-08  20.0640  19.7970
0202-03-09_10:48:39.050000      38607.51        9.90870800e-01        1.69025585e-08  20.0773  19.6954
0202-03-09_10:48:39.300000      38607.76        1.04024800e+00        1.97535985e-08  20.0773  19.6954
0202-03-09_10:48:39.510000      38607.97        1.08820600e+00        2.21707885e-08  20.0773  19.6954
0202-03-09_10:48:39.707000      38608.17        1.13969700e+00        1.47952785e-08  20.0773  19.6954
0202-03-09_10:48:39.910000      38608.37        1.18928900e+00        1.46093385e-08  20.0511  19.8562
0202-03-09_10:48:40.137000      38608.60        1.23407500e+00        1.76463085e-08  20.0511  19.8562
0202-03-09_10:48:40.344000      38608.81        1.28535700e+00        1.65926685e-08  20.0511  19.8562
0202-03-09_10:48:40.586000      38609.05        1.33896000e+00        1.22541285e-08  20.0511  19.8562
0202-03-09_10:48:40.800000      38609.26        1.38831000e+00        3.08122850e-09  20.0511  19.8562
0202-03-09_10:48:41.040000      38609.50        1.43605600e+00        6.24215850e-09  20.0818  19.7006
0202-03-09_10:48:41.277000      38609.74        1.48944200e+00        8.59736850e-09  20.0818  19.7006
0202-03-09_10:48:41.477000      38609.94        1.53361400e+00        1.68405885e-08  20.0818  19.7006
0202-03-09_10:48:41.703000      38610.16        1.58692700e+00        1.56009985e-08  20.0818  19.7006
0202-03-09_10:48:41.902000      38610.36        1.63464900e+00        1.11385085e-08  20.0280  19.7745
0202-03-09_10:48:42.133000      38610.60        1.68484000e+00        6.30413850e-09  20.0280  19.7745
0202-03-09_10:48:42.363000      38610.83        1.73766100e+00        5.49840850e-09  20.0280  19.7745
0202-03-09_10:48:42.586000      38611.05        1.78530300e+00        1.15721785e-08  20.0280  19.7745
0202-03-09_10:48:42.790000      38611.25        1.83251500e+00        6.24161850e-09  20.0280  19.7745
0202-03-09_10:48:43.050000      38611.51        1.88264600e+00        3.63821850e-09  20.0930  19.8088
0202-03-09_10:48:43.260000      38611.72        1.93153400e+00        2.91258500e-10  20.0930  19.8088
0202-03-09_10:48:43.477000      38611.94        1.98401100e+00        6.01158500e-10  20.0930  19.8088
0202-03-09_10:48:43.723000      38612.18        2.03190100e+00       -4.52491500e-10  20.0930  19.8088
0202-03-09_10:48:43.926000      38612.39        2.08252000e+00       -3.79936150e-09  20.0413  19.6814
0202-03-09_10:48:44.180000      38612.64        2.13281500e+00       -5.03894150e-09  20.0413  19.6814
0202-03-09_10:48:44.440000      38612.90        2.18259100e+00       -1.14227815e-08  20.0413  19.6814
0202-03-09_10:48:44.684000      38613.15        2.23097400e+00       -9.06758150e-09  20.0413  19.6814
0202-03-09_10:48:44.910000      38613.37        2.27828500e+00       -3.17957150e-09  20.0782  19.8645
0202-03-09_10:48:45.152000      38613.62        2.33026100e+00       -2.43582150e-09  20.0782  19.8645
0202-03-09_10:48:45.360000      38613.82        2.37858200e+00       -5.72071150e-09  20.0782  19.8645
0202-03-09_10:48:45.586000      38614.05        2.43108900e+00       -1.06790315e-08  20.0782  19.8645
0202-03-09_10:48:45.790000      38614.25        2.47795200e+00       -8.07591150e-09  20.0782  19.8645
0202-03-09_10:48:46.047000      38614.51        2.52929700e+00       -1.08649715e-08  20.0561  19.6806
0202-03-09_10:48:46.260000      38614.72        2.57962300e+00       -3.79936150e-09  20.0561  19.6806
0202-03-09_10:48:46.484000      38614.95        2.62943800e+00       -7.95196150e-09  20.0561  19.6806
0202-03-09_10:48:46.703000      38615.17        2.67845400e+00       -3.73738150e-09  20.0561  19.6806
0202-03-09_10:48:46.902000      38615.36        2.72766200e+00       -1.32821615e-08  20.0675  19.8053
0202-03-09_10:48:47.160000      38615.62        2.77557700e+00       -1.00592415e-08  20.0675  19.8053
0202-03-09_10:48:47.370000      38615.83        2.82667200e+00       -1.15467415e-08  20.0675  19.8053
0202-03-09_10:48:47.594000      38616.05        2.87011400e+00       -1.34061115e-08  20.0675  19.8053
0202-03-09_10:48:47.810000      38616.27        2.92715000e+00       -1.49555915e-08  20.0675  19.8053
0202-03-09_10:48:48.047000      38616.51        2.97512600e+00       -1.64430915e-08  20.0650  19.7596
0202-03-09_10:48:48.297000      38616.76        3.02399800e+00       -2.09675615e-08  20.0650  19.7596
0202-03-09_10:48:48.520000      38616.98        3.07641600e+00       -2.37565615e-08  20.0650  19.7596
0202-03-09_10:48:48.797000      38617.26        3.12190700e+00       -2.34465415e-08  20.0650  19.7596
0202-03-09_10:48:49.062000      38617.52        3.17262800e+00       -1.94797515e-08  20.0680  19.7020
0202-03-09_10:48:49.270000      38617.73        3.22511700e+00       -1.88599615e-08  20.0680  19.7020
0202-03-09_10:48:49.480000      38617.94        3.26997900e+00       -1.72485015e-08  20.0680  19.7020
0202-03-09_10:48:49.684000      38618.15        3.32430300e+00       -1.96037115e-08  20.0680  19.7020
0202-03-09_10:48:49.890000      38618.35        3.37243900e+00       -1.61328815e-08  20.0415  19.8366
0202-03-09_10:48:50.125000      38618.59        3.42164500e+00       -1.31578815e-08  20.0415  19.8366
0202-03-09_10:48:50.332000      38618.79        3.47270700e+00       -2.18759150e-09  20.0415  19.8366
0202-03-09_10:48:50.605000      38619.07        3.52103500e+00        1.28733285e-08  20.0415  19.8366
0202-03-09_10:48:50.840000      38619.30        3.57177600e+00        4.61560885e-08  20.0415  19.8366
0202-03-09_10:48:51.074000      38619.54        3.62152500e+00        6.74149185e-08  20.0844  19.6970
0202-03-09_10:48:51.277000      38619.74        3.66993500e+00        1.01503409e-07  20.0844  19.6970
0202-03-09_10:48:51.477000      38619.94        3.71935400e+00        1.48917409e-07  20.0844  19.6970
0202-03-09_10:48:51.690000      38620.16        3.77098700e+00        2.07549609e-07  20.0844  19.6970
0202-03-09_10:48:51.895000      38620.36        3.81610900e+00        3.14277589e-07  20.0338  19.7814
0202-03-09_10:48:52.145000      38620.61        3.87003700e+00        4.66746119e-07  20.0338  19.7814
0202-03-09_10:48:52.418000      38620.88        3.91744100e+00        6.63095839e-07  20.0338  19.7814
0202-03-09_10:48:52.707000      38621.17        3.96843000e+00        9.55637089e-07  20.0338  19.7814
0202-03-09_10:48:52.900000      38621.36        4.01854400e+00        1.23671221e-06  20.0906  19.7969
0202-03-09_10:48:53.170000      38621.63        4.06606400e+00        1.62532103e-06  20.0906  19.7969
0202-03-09_10:48:53.390000      38621.85        4.11668100e+00        2.12840521e-06  20.0906  19.7969
0202-03-09_10:48:53.605000      38622.07        4.16841000e+00        3.81095123e-06  20.0906  19.7969
0202-03-09_10:48:53.832000      38622.29        4.21859600e+00        4.00358220e-06  20.0906  19.7969
0202-03-09_10:48:54.062000      38622.52        4.26684800e+00        6.60614567e-06  20.0448  19.6931
0202-03-09_10:48:54.332000      38622.79        4.31567000e+00        8.30437237e-06  20.0448  19.6931
0202-03-09_10:48:54.605000      38623.07        4.36654700e+00        1.03091544e-05  20.0448  19.6931
0202-03-09_10:48:54.824000      38623.29        4.41675600e+00        1.35784900e-05  20.0448  19.6931
0202-03-09_10:48:55.066000      38623.53        4.46345000e+00        1.66597811e-05  20.0784  19.8773
0202-03-09_10:48:55.324000      38623.79        4.51554200e+00        2.09561723e-05  20.0784  19.8773

File: chapter 5/cold_vs_warm/20K/ffj28/Ic/1_anneal/Ic_2024-03-09_11-01-27301677_f28-60e19pm2-1200keV-0nA-40k-Afteranneal50k_peak.txt
# Ic = 1.59 A, n = 22.45 , Tavg = 40.05 K, f28-60e19pm2-1200keV-0nA-40k-Afteranneal50k_peak
#datetime                        t_s     iHTS_A                vHTS_V                tHTS_K  tTAR_K
0202-03-09_11:01:17.633000      39366.09        1.70908400e-02        3.39359400e-09  40.0411  39.5968
0202-03-09_11:01:17.824000      39366.29        5.02864100e-02        4.57120400e-09  40.0411  39.5968
0202-03-09_11:01:18.030000      39366.49        9.66551200e-02        4.32328400e-09  40.0381  39.5903
0202-03-09_11:01:18.273000      39366.73        1.52203200e-01        2.33995400e-09  40.0381  39.5903
0202-03-09_11:01:18.470000      39366.93        1.95786200e-01        1.70684000e-10  40.0381  39.5903
0202-03-09_11:01:18.684000      39367.14        2.49022000e-01        1.34828400e-09  40.0381  39.5903
0202-03-09_11:01:18.895000      39367.36        2.99062400e-01        8.52454000e-10  40.0381  39.5903
0202-03-09_11:01:19.113000      39367.57        3.46288700e-01       -8.20986000e-10  40.0514  39.6070
0202-03-09_11:01:19.324000      39367.79        3.98313500e-01        6.04534000e-10  40.0514  39.6070
0202-03-09_11:01:19.574000      39368.04        4.45973400e-01        2.09203400e-09  40.0514  39.6070
0202-03-09_11:01:19.824000      39368.29        4.97357000e-01        2.89776400e-09  40.0514  39.6070
0202-03-09_11:01:20.060000      39368.52        5.44607300e-01        4.67240000e-11  40.0502  39.5980
0202-03-09_11:01:20.316000      39368.78        5.95217600e-01        1.65818400e-09  40.0502  39.5980
0202-03-09_11:01:20.555000      39369.02        6.45333700e-01       -2.74233600e-09  40.0502  39.5980
0202-03-09_11:01:20.797000      39369.26        6.93991000e-01       -2.99025600e-09  40.0502  39.5980
0202-03-09_11:01:21.080000      39369.54        7.42729900e-01       -2.63176000e-10  40.0473  39.6115
0202-03-09_11:01:21.320000      39369.78        7.96388000e-01       -2.99025600e-09  40.0473  39.6115
0202-03-09_11:01:21.590000      39370.05        8.44871600e-01       -8.07254600e-09  40.0473  39.6115
0202-03-09_11:01:21.810000      39370.27        8.93756000e-01       -1.16053560e-08  40.0473  39.6115
0202-03-09_11:01:22.066000      39370.53        9.40479400e-01       -5.46941600e-09  40.0511  39.6028
0202-03-09_11:01:22.297000      39370.76        9.92104900e-01        3.26963400e-09  40.0511  39.6028
0202-03-09_11:01:22.527000      39370.99        1.04132300e+00       -6.58504600e-09  40.0511  39.6028
0202-03-09_11:01:22.730000      39371.19        1.09151600e+00       -6.96726000e-10  40.0511  39.6028
0202-03-09_11:01:22.984000      39371.45        1.13780200e+00        2.95234000e-10  40.0405  39.5918
0202-03-09_11:01:23.190000      39371.65        1.19059100e+00        5.74979400e-09  40.0405  39.5918
0202-03-09_11:01:23.440000      39371.90        1.23866800e+00       -2.98926600e-09  40.0405  39.5918
0202-03-09_11:01:23.690000      39372.15        1.29006800e+00       -3.11322600e-09  40.0405  39.5918
0202-03-09_11:01:23.895000      39372.36        1.33882000e+00       -1.43978600e-09  40.0474  39.6016
0202-03-09_11:01:24.152000      39372.61        1.38949200e+00        7.11333400e-09  40.0474  39.6016
0202-03-09_11:01:24.363000      39372.82        1.43874000e+00        1.70919740e-08  40.0474  39.6016
0202-03-09_11:01:24.570000      39373.03        1.48553600e+00        2.97977040e-08  40.0474  39.6016
0202-03-09_11:01:24.785000      39373.25        1.53513400e+00        7.14476940e-08  40.0474  39.6016
0202-03-09_11:01:25.050000      39373.51        1.58668000e+00        1.31133614e-07  40.0520  39.6108
0202-03-09_11:01:25.260000      39373.72        1.63716200e+00        2.70896604e-07  40.0520  39.6108
0202-03-09_11:01:25.473000      39373.93        1.68484600e+00        5.67590804e-07  40.0520  39.6108
0202-03-09_11:01:25.690000      39374.15        1.73515500e+00        2.03519514e-06  40.0520  39.6108
0202-03-09_11:01:25.887000      39374.35        1.78502600e+00        3.50205571e-06  40.0480  39.6022
0202-03-09_11:01:26.168000      39374.63        1.83297900e+00        5.14710634e-06  40.0480  39.6022
0202-03-09_11:01:26.387000      39374.85        1.88129200e+00        9.43531981e-06  40.0480  39.6022
0202-03-09_11:01:26.605000      39375.07        1.93422400e+00        1.40633028e-05  40.0480  39.6022
0202-03-09_11:01:26.810000      39375.27        1.98230900e+00        2.07223424e-05  40.0480  39.6022

File: chapter 5/cold_vs_warm/20K/ffj28/Ic/1_anneal/Ic_2024-03-09_11-03-24668152_f28-60e19pm2-1200keV-0nA-40k-Afteranneal50k_peak.txt
# Ic = 1.58 A, n = 21.41 , Tavg = 40.03 K, f28-60e19pm2-1200keV-0nA-40k-Afteranneal50k_peak
#datetime                        t_s     iHTS_A                vHTS_V                tHTS_K  tTAR_K
0202-03-09_11:03:14.360000      39482.82        4.92636400e-02       -9.35894850e-09  40.0457  39.5960
0202-03-09_11:03:14.610000      39483.07        5.22032000e-02       -1.40073785e-08  40.0457  39.5960
0202-03-09_11:03:14.836000      39483.30        1.02043400e-01       -1.14042585e-08  40.0457  39.5960
0202-03-09_11:03:15.125000      39483.59        1.48281600e-01       -1.73551850e-09  40.0414  39.5990
0202-03-09_11:03:15.400000      39483.86        1.98843100e-01        5.26812150e-09  40.0414  39.5990
0202-03-09_11:03:15.700000      39484.16        2.50553300e-01        1.23957215e-08  40.0414  39.5990
0202-03-09_11:03:15.914000      39484.38        2.97991800e-01        1.79738415e-08  40.0457  39.6006
0202-03-09_11:03:16.160000      39484.62        3.47570800e-01        1.40071815e-08  40.0457  39.6006
0202-03-09_11:03:16.367000      39484.83        3.97838400e-01        1.12801015e-08  40.0457  39.6006
0202-03-09_11:03:16.580000      39485.04        4.44751900e-01        1.41931215e-08  40.0457  39.6006
0202-03-09_11:03:16.800000      39485.26        4.97067700e-01        1.17759315e-08  40.0457  39.6006
0202-03-09_11:03:17.062000      39485.52        5.42298200e-01        8.55302150e-09  40.0442  39.6043
0202-03-09_11:03:17.324000      39485.79        5.95529700e-01        7.87125150e-09  40.0442  39.6043
0202-03-09_11:03:17.543000      39486.00        6.45815100e-01        5.57802150e-09  40.0442  39.6043
0202-03-09_11:03:17.805000      39486.27        6.92325000e-01        3.59469150e-09  40.0442  39.6043
0202-03-09_11:03:18.066000      39486.53        7.43910500e-01        3.28479150e-09  40.0416  39.5932
0202-03-09_11:03:18.285000      39486.75        7.94284900e-01        1.36344150e-09  40.0416  39.5932
0202-03-09_11:03:18.496000      39486.96        8.39457500e-01        3.22281150e-09  40.0416  39.5932
0202-03-09_11:03:18.715000      39487.18        8.92478200e-01        6.87978150e-09  40.0416  39.5932
0202-03-09_11:03:18.930000      39487.39        9.40528600e-01        2.07019215e-08  40.0416  39.5932
0202-03-09_11:03:19.215000      39487.68        9.91729700e-01        1.94009515e-08  40.0411  39.5990
0202-03-09_11:03:19.484000      39487.95        1.04320800e+00        1.03524015e-08  40.0411  39.5990
0202-03-09_11:03:19.700000      39488.16        1.09053200e+00        9.29875150e-09  40.0411  39.5990
0202-03-09_11:03:19.920000      39488.38        1.14025700e+00        5.02219150e-09  40.0411  39.5990
0202-03-09_11:03:20.188000      39488.65        1.18825300e+00        2.49791500e-10  40.0516  39.6117
0202-03-09_11:03:20.480000      39488.94        1.24172600e+00       -2.66322850e-09  40.0516  39.6117
0202-03-09_11:03:20.700000      39489.16        1.28936400e+00        3.53469150e-09  40.0516  39.6117
0202-03-09_11:03:20.900000      39489.36        1.33646000e+00        6.75760150e-09  40.0488  39.6018
0202-03-09_11:03:21.113000      39489.58        1.38656000e+00        1.35133315e-08  40.0488  39.6018
0202-03-09_11:03:21.395000      39489.86        1.43985500e+00        1.89675015e-08  40.0488  39.6018
0202-03-09_11:03:21.617000      39490.08        1.48806500e+00        4.08461515e-08  40.0488  39.6018
0202-03-09_11:03:21.855000      39490.32        1.53288100e+00        7.59263515e-08  40.0488  39.6018
0202-03-09_11:03:22.125000      39490.59        1.58698600e+00        1.58234692e-07  40.0470  39.5995
0202-03-09_11:03:22.340000      39490.80        1.63674100e+00        3.54894582e-07  40.0470  39.5995
0202-03-09_11:03:22.660000      39491.12        1.68848300e+00        6.55245632e-07  40.0470  39.5995
0202-03-09_11:03:22.880000      39491.34        1.73410600e+00        2.14838572e-06  40.0470  39.5995
0202-03-09_11:03:23.156000      39491.62        1.78478400e+00        3.30126019e-06  40.0493  39.6055
0202-03-09_11:03:23.383000      39491.84        1.83530300e+00        5.64494036e-06  40.0493  39.6055
0202-03-09_11:03:23.660000      39492.12        1.88519200e+00        8.75121209e-06  40.0493  39.6055
0202-03-09_11:03:24.008000      39492.47        1.93654700e+00        1.47710624e-05  40.0493  39.6055
0202-03-09_11:03:24.240000      39492.70        1.98360800e+00        2.12416868e-05  40.0309  39.5889

File: chapter 5/cold_vs_warm/20K/ffj28/Ic/1_anneal/Ic_2024-03-09_11-03-36402921_f28-60e19pm2-1200keV-0nA-40k-Afteranneal50k_peak.txt
# Ic = 1.59 A, n = 22.31 , Tavg = 40.04 K, f28-60e19pm2-1200keV-0nA-40k-Afteranneal50k_peak
#datetime                        t_s     iHTS_A                vHTS_V                tHTS_K  tTAR_K
0202-03-09_11:03:26.395000      39494.86        1.72041900e-02       -2.15129685e-08  40.0415  39.6042
0202-03-09_11:03:26.710000      39495.17        5.37628600e-02       -1.33936985e-08  40.0415  39.6042
0202-03-09_11:03:26.930000      39495.39        9.61705000e-02       -1.24640085e-08  40.0427  39.5990
0202-03-09_11:03:27.190000      39495.65        1.50091000e-01       -1.89098485e-08  40.0427  39.5990
0202-03-09_11:03:27.410000      39495.87        1.98114600e-01       -1.81660985e-08  40.0427  39.5990
0202-03-09_11:03:27.620000      39496.08        2.49124300e-01       -2.12650585e-08  40.0427  39.5990
0202-03-09_11:03:27.867000      39496.33        2.97906300e-01       -1.68645385e-08  40.0427  39.5990
0202-03-09_11:03:28.094000      39496.55        3.48159100e-01       -1.78561985e-08  40.0483  39.6022
0202-03-09_11:03:28.300000      39496.76        3.97690700e-01       -1.24020285e-08  40.0483  39.6022
0202-03-09_11:03:28.516000      39496.98        4.47355800e-01       -5.70827850e-09  40.0483  39.6022
0202-03-09_11:03:28.730000      39497.19        4.95259200e-01       -1.44473485e-08  40.0483  39.6022
0202-03-09_11:03:28.970000      39497.43        5.45374000e-01       -2.34963085e-08  40.0428  39.5993
0202-03-09_11:03:29.227000      39497.69        5.95527300e-01       -2.20088085e-08  40.0428  39.5993
0202-03-09_11:03:29.450000      39497.91        6.44724900e-01       -1.90957885e-08  40.0428  39.5993
0202-03-09_11:03:29.668000      39498.13        6.95087200e-01       -2.07072385e-08  40.0428  39.5993
0202-03-09_11:03:29.902000      39498.37        7.44577100e-01       -1.83520385e-08  40.0428  39.5993
0202-03-09_11:03:30.110000      39498.57        7.92315800e-01       -2.45499485e-08  40.0493  39.6067
0202-03-09_11:03:30.383000      39498.84        8.43331400e-01       -1.97775585e-08  40.0493  39.6067
0202-03-09_11:03:30.656000      39499.12        8.94393100e-01       -2.50455585e-08  40.0493  39.6067
0202-03-09_11:03:30.890000      39499.35        9.43056400e-01       -2.52311185e-08  40.0493  39.6067
0202-03-09_11:03:31.130000      39499.59        9.90165300e-01       -1.77934685e-08  40.0470  39.6077
0202-03-09_11:03:31.410000      39499.87        1.04163400e+00       -1.06038785e-08  40.0470  39.6077
0202-03-09_11:03:31.610000      39500.07        1.09115300e+00       -1.66778385e-08  40.0470  39.6077
0202-03-09_11:03:31.816000      39500.28        1.14057200e+00       -1.89090885e-08  40.0470  39.6077
0202-03-09_11:03:32.062000      39500.52        1.18774700e+00       -1.92189885e-08  40.0494  39.6053
0202-03-09_11:03:32.290000      39500.75        1.23875400e+00       -1.95908585e-08  40.0494  39.6053
0202-03-09_11:03:32.504000      39500.97        1.29061500e+00       -1.65538785e-08  40.0494  39.6053
0202-03-09_11:03:32.710000      39501.17        1.33768700e+00       -6.57522850e-09  40.0494  39.6053
0202-03-09_11:03:32.920000      39501.38        1.38691100e+00       -6.74185000e-11  40.0494  39.6053
0202-03-09_11:03:33.190000      39501.65        1.43755000e+00        2.59769150e-09  40.0592  39.6070
0202-03-09_11:03:33.400000      39501.86        1.48826900e+00        1.98898815e-08  40.0592  39.6070
0202-03-09_11:03:33.630000      39502.09        1.53612600e+00        4.54253115e-08  40.0592  39.6070
0202-03-09_11:03:33.883000      39502.34        1.58985600e+00        1.68330052e-07  40.0505  39.6100
0202-03-09_11:03:34.110000      39502.57        1.63399400e+00        2.78591042e-07  40.0505  39.6100
0202-03-09_11:03:34.344000      39502.81        1.68703700e+00        5.67723982e-07  40.0505  39.6100
0202-03-09_11:03:34.633000      39503.09        1.73919200e+00        1.95773138e-06  40.0505  39.6100
0202-03-09_11:03:34.887000      39503.35        1.78857100e+00        3.36261377e-06  40.0352  39.5966
0202-03-09_11:03:35.137000      39503.60        1.83329200e+00        5.94193988e-06  40.0352  39.5966
0202-03-09_11:03:35.414000      39503.88        1.88671800e+00        9.40409756e-06  40.0352  39.5966
0202-03-09_11:03:35.680000      39504.14        1.93661400e+00        1.44151152e-05  40.0352  39.5966
0202-03-09_11:03:35.906000      39504.37        1.98497300e+00        2.17664669e-05  40.0352  39.5966
