Repository: shortlab/2025-devitre-PhD

# 2025-devitre-PhD
Data repository for Alexis Devitre's PhD thesis

File: chapter 5/cold_vs_warm/20K/ffj28/Ic/1_anneal/Ic_2024-03-09_11-04-01398006_f28-60e19pm2-1200keV-0nA-40k-Afteranneal50k_peak.txt
# Ic = 1.58 A, n = 21.24 , Tavg = 40.05 K, f28-60e19pm2-1200keV-0nA-40k-Afteranneal50k_peak
#datetime                        t_s     iHTS_A                vHTS_V                tHTS_K  tTAR_K
0202-03-09_11:03:50.848000      39519.31        5.05440600e-02        2.66514000e-10  40.0438  39.6028
0202-03-09_11:03:51.074000      39519.53        4.98762000e-02        2.66514000e-10  40.0438  39.6028
0202-03-09_11:03:51.290000      39519.75        1.00392100e-01        2.93161400e-09  40.0438  39.6028
0202-03-09_11:03:51.605000      39520.07        1.52010200e-01        4.10921400e-09  40.0438  39.6028
0202-03-09_11:03:51.832000      39520.29        1.99150600e-01        2.93161400e-09  40.0438  39.6028
0202-03-09_11:03:52.080000      39520.54        2.47304700e-01       -3.20432600e-09  40.0487  39.6155
0202-03-09_11:03:52.285000      39520.75        2.98596300e-01       -1.67346000e-10  40.0487  39.6155
0202-03-09_11:03:52.496000      39520.96        3.46298700e-01        4.60505400e-09  40.0487  39.6155
0202-03-09_11:03:52.754000      39521.21        3.97750600e-01        5.16286400e-09  40.0487  39.6155
0202-03-09_11:03:52.980000      39521.44        4.47654500e-01        5.28682400e-09  40.0430  39.6027
0202-03-09_11:03:53.207000      39521.67        4.96475000e-01        1.08649440e-08  40.0430  39.6027
0202-03-09_11:03:53.477000      39521.94        5.46931000e-01        7.95192400e-09  40.0430  39.6027
0202-03-09_11:03:53.690000      39522.15        5.94743600e-01        8.13786400e-09  40.0430  39.6027
0202-03-09_11:03:53.906000      39522.37        6.44770700e-01        9.43942400e-09  40.0425  39.6103
0202-03-09_11:03:54.152000      39522.62        6.94229300e-01        9.06703400e-09  40.0425  39.6103
0202-03-09_11:03:54.426000      39522.89        7.41441000e-01        1.09873540e-08  40.0425  39.6103
0202-03-09_11:03:54.633000      39523.09        7.91540900e-01        8.56913400e-09  40.0425  39.6103
0202-03-09_11:03:54.850000      39523.31        8.41732700e-01       -2.09126600e-09  40.0425  39.6103
0202-03-09_11:03:55.105000      39523.57        8.92544900e-01       -3.02095600e-09  40.0452  39.5922
0202-03-09_11:03:55.402000      39523.86        9.44743300e-01       -1.69916000e-10  40.0452  39.5922
0202-03-09_11:03:55.650000      39524.11        9.92005500e-01       -7.29750600e-09  40.0452  39.5922
0202-03-09_11:03:55.918000      39524.38        1.04339800e+00       -1.21318760e-08  40.0452  39.5922
0202-03-09_11:03:56.190000      39524.65        1.08939800e+00       -1.30615660e-08  40.0342  39.6008
0202-03-09_11:03:56.440000      39524.90        1.13925300e+00       -1.07683360e-08  40.0342  39.6008
0202-03-09_11:03:56.703000      39525.16        1.19011800e+00       -1.19459360e-08  40.0342  39.6008
0202-03-09_11:03:56.914000      39525.38        1.23951200e+00       -9.40479600e-09  40.0342  39.6008
0202-03-09_11:03:57.184000      39525.64        1.28870900e+00       -1.27516660e-08  40.0455  39.6090
0202-03-09_11:03:57.400000      39525.86        1.33758300e+00       -1.34751600e-09  40.0455  39.6090
0202-03-09_11:03:57.688000      39526.15        1.39067600e+00        1.11102840e-08  40.0455  39.6090
0202-03-09_11:03:57.926000      39526.39        1.43850100e+00        2.23904740e-08  40.0455  39.6090
0202-03-09_11:03:58.190000      39526.65        1.48766700e+00        3.68935840e-08  40.0443  39.5994
0202-03-09_11:03:58.492000      39526.95        1.53868100e+00        9.08153840e-08  40.0443  39.5994
0202-03-09_11:03:58.715000      39527.18        1.58713900e+00        2.06096484e-07  40.0443  39.5994
0202-03-09_11:03:58.950000      39527.41        1.63646000e+00        3.85463964e-07  40.0443  39.5994
0202-03-09_11:03:59.227000      39527.69        1.68703300e+00        6.10572004e-07  40.0577  39.6167
0202-03-09_11:03:59.550000      39528.01        1.73817500e+00        2.22692459e-06  40.0577  39.6167
0202-03-09_11:03:59.790000      39528.25        1.78816600e+00        3.51794894e-06  40.0577  39.6167
0202-03-09_11:04:00.040000      39528.50        1.83674800e+00        6.07241852e-06  40.0550  39.6081
0202-03-09_11:04:00.297000      39528.76        1.88010800e+00        8.56397820e-06  40.0550  39.6081
0202-03-09_11:04:00.527000      39528.99        1.93481800e+00        1.33245925e-05  40.0550  39.6081
0202-03-09_11:04:00.844000      39529.30        1.98595000e+00        2.13044008e-05  40.0550  39.6081

File: chapter 5/cold_vs_warm/20K/ffj28/Ic/1_anneal/Ic_2024-03-09_11-13-41976357_f28-60e19pm2-1200keV-0nA-40k-Afteranneal50k_peak2.txt
# Ic = 1.58 A, n = 21.41 , Tavg = 40.05 K, f28-60e19pm2-1200keV-0nA-40k-Afteranneal50k_peak2
#datetime                        t_s     iHTS_A                vHTS_V                tHTS_K  tTAR_K
0202-03-09_11:13:31.625000      40100.09        1.63002000e-02       -7.99839650e-09  40.0330  39.5938
0202-03-09_11:13:31.855000      40100.32        4.97778100e-02       -1.55598465e-08  40.0330  39.5938
0202-03-09_11:13:32.055000      40100.52        9.99727000e-02       -1.32666265e-08  40.0427  39.5902
0202-03-09_11:13:32.310000      40100.77        1.50090400e-01       -1.10973565e-08  40.0427  39.5902
0202-03-09_11:13:32.600000      40101.06        2.00093900e-01       -2.42028650e-09  40.0427  39.5902
0202-03-09_11:13:32.850000      40101.32        2.52156300e-01       -9.29995650e-09  40.0427  39.5902
0202-03-09_11:13:33.170000      40101.63        3.00656300e-01       -1.30806865e-08  40.0325  39.5945
0202-03-09_11:13:33.400000      40101.86        3.47865100e-01       -6.07704650e-09  40.0325  39.5945
0202-03-09_11:13:33.625000      40102.08        3.96506100e-01       -9.54788650e-09  40.0325  39.5945
0202-03-09_11:13:33.870000      40102.33        4.49168700e-01       -1.19651365e-08  40.0325  39.5945
0202-03-09_11:13:34.100000      40102.56        4.94914200e-01       -1.57459165e-08  40.0447  39.6051
0202-03-09_11:13:34.395000      40102.86        5.47183900e-01       -1.47542465e-08  40.0447  39.6051
0202-03-09_11:13:34.605000      40103.07        5.95222300e-01       -1.75433065e-08  40.0447  39.6051
0202-03-09_11:13:34.863000      40103.32        6.39918400e-01       -1.95886165e-08  40.0447  39.6051
0202-03-09_11:13:35.100000      40103.57        6.97262100e-01       -1.10974865e-08  40.0297  39.5977
0202-03-09_11:13:35.350000      40103.81        7.44942900e-01       -8.43238650e-09  40.0297  39.5977
0202-03-09_11:13:35.625000      40104.09        7.91003000e-01       -1.34526865e-08  40.0297  39.5977
0202-03-09_11:13:35.895000      40104.36        8.39045900e-01       -1.87828865e-08  40.0297  39.5977
0202-03-09_11:13:36.168000      40104.63        8.91612400e-01       -1.34526865e-08  40.0450  39.6111
0202-03-09_11:13:36.387000      40104.85        9.42332400e-01       -1.72334065e-08  40.0450  39.6111
0202-03-09_11:13:36.605000      40105.07        9.89234000e-01       -1.35766465e-08  40.0450  39.6111
0202-03-09_11:13:36.863000      40105.32        1.04114900e+00       -1.44443565e-08  40.0450  39.6111
0202-03-09_11:13:37.120000      40105.58        1.09128000e+00       -1.94026765e-08  40.0256  39.5908
0202-03-09_11:13:37.387000      40105.85        1.14080000e+00       -1.71714365e-08  40.0256  39.5908
0202-03-09_11:13:37.676000      40106.14        1.18870400e+00       -1.27089365e-08  40.0256  39.5908
0202-03-09_11:13:37.938000      40106.40        1.23844400e+00       -1.25229965e-08  40.0256  39.5908
0202-03-09_11:13:38.137000      40106.60        1.28733800e+00       -1.17172765e-08  40.0446  39.6032
0202-03-09_11:13:38.370000      40106.83        1.33747700e+00       -6.32509650e-09  40.0446  39.6032
0202-03-09_11:13:38.605000      40107.07        1.38875100e+00       -3.47405650e-09  40.0446  39.6032
0202-03-09_11:13:38.855000      40107.32        1.43811200e+00        1.25165435e-08  40.0446  39.6032
0202-03-09_11:13:39.070000      40107.53        1.48590100e+00        3.89816135e-08  40.0309  39.5865
0202-03-09_11:13:39.332000      40107.79        1.53807700e+00        8.69534235e-08  40.0309  39.5865
0202-03-09_11:13:39.598000      40108.06        1.58675900e+00        1.67898063e-07  40.0309  39.5865
0202-03-09_11:13:39.793000      40108.25        1.63529000e+00        3.19188923e-07  40.0309  39.5865
0202-03-09_11:13:40.008000      40108.47        1.68605900e+00        6.48049833e-07  40.0375  39.5956
0202-03-09_11:13:40.227000      40108.69        1.73491400e+00        1.99937964e-06  40.0375  39.5956
0202-03-09_11:13:40.510000      40108.97        1.78497800e+00        3.76454373e-06  40.0375  39.5956
0202-03-09_11:13:40.800000      40109.26        1.83491700e+00        6.11355070e-06  40.0375  39.5956
0202-03-09_11:13:41.008000      40109.47        1.88466000e+00        9.62714443e-06  40.0467  39.5960
0202-03-09_11:13:41.242000      40109.70        1.93509900e+00        1.32151130e-05  40.0467  39.5960
0202-03-09_11:13:41.540000      40110.00        1.98347800e+00        2.12488404e-05  40.0467  39.5960

File: chapter 5/cold_vs_warm/20K/ffj28/Ic/1_anneal/Ic_2024-03-09_11-31-40820949_f28-60e19pm2-1200keV-0nA-50k-Afteranneal50k_peak3.txt
# Ic = 0.80 A, n = 17.39 , Tavg = 49.97 K, f28-60e19pm2-1200keV-0nA-50k-Afteranneal50k_peak3
#datetime                        t_s     iHTS_A                vHTS_V                tHTS_K  tTAR_K
0202-03-09_11:31:34.688000      41183.15        4.89661000e-02       -8.41986035e-09  49.9610  49.3448
0202-03-09_11:31:34.895000      41183.36        4.93193300e-02       -6.56048735e-09  49.9610  49.3448
0202-03-09_11:31:35.130000      41183.59        1.00879700e-01       -8.60579735e-09  49.9686  49.3515
0202-03-09_11:31:35.400000      41183.86        1.47880600e-01       -1.64151634e-08  49.9686  49.3515
0202-03-09_11:31:35.734000      41184.19        2.00527300e-01       -2.19313024e-08  49.9686  49.3515
0202-03-09_11:31:35.996000      41184.46        2.45115200e-01       -2.68276513e-08  49.9676  49.3423
0202-03-09_11:31:36.246000      41184.71        2.97257300e-01       -3.35213934e-08  49.9676  49.3423
0202-03-09_11:31:36.582000      41185.04        3.49398000e-01       -2.80672333e-08  49.9676  49.3423
0202-03-09_11:31:36.830000      41185.29        3.99097200e-01       -2.98026474e-08  49.9676  49.3423
0202-03-09_11:31:37.035000      41185.50        4.47049600e-01       -3.63102643e-08  49.9609  49.3270
0202-03-09_11:31:37.258000      41185.72        4.97189600e-01       -3.19094624e-08  49.9609  49.3270
0202-03-09_11:31:37.520000      41185.98        5.45888600e-01       -2.80043994e-08  49.9609  49.3270
0202-03-09_11:31:37.770000      41186.23        5.93993800e-01       -3.04834713e-08  49.9609  49.3270
0202-03-09_11:31:37.980000      41186.44        6.43393200e-01       -2.91199293e-08  49.9723  49.3524
0202-03-09_11:31:38.200000      41186.66        6.92479500e-01       -3.93464894e-08  49.9723  49.3524
0202-03-09_11:31:38.484000      41186.94        7.43602000e-01       -2.44714934e-08  49.9723  49.3524
0202-03-09_11:31:38.754000      41187.22        7.93424400e-01        2.60415127e-08  49.9723  49.3524
0202-03-09_11:31:39.027000      41187.49        8.47388000e-01        3.15422155e-07  49.9611  49.3408
0202-03-09_11:31:39.305000      41187.77        8.92787700e-01        1.90847221e-06  49.9611  49.3408
0202-03-09_11:31:39.562000      41188.02        9.42656100e-01        5.13758582e-06  49.9611  49.3408
0202-03-09_11:31:39.824000      41188.29        9.92238100e-01        1.12921150e-05  49.9611  49.3408
0202-03-09_11:31:40.035000      41188.50        1.03840200e+00        1.90581019e-05  49.9743  49.3520
0202-03-09_11:31:40.270000      41188.73        1.09151900e+00        3.60812928e-05  49.9743  49.3520

File: chapter 5/cold_vs_warm/20K/ffj28/Ic/1_anneal/Ic_2024-03-09_11-33-10450448_f28-60e19pm2-1200keV-0nA-50k-Afteranneal50k_2min.txt
# Ic = 0.81 A, n = 20.31 , Tavg = 49.92 K, f28-60e19pm2-1200keV-0nA-50k-Afteranneal50k_2min
#datetime                        t_s     iHTS_A                vHTS_V                tHTS_K  tTAR_K
0202-03-09_11:33:04.156000      41272.62        1.69317600e-02       -3.19198285e-09  49.9143  49.2892
0202-03-09_11:33:04.414000      41272.88        5.10119100e-02       -2.75817585e-09  49.9143  49.2892
0202-03-09_11:33:04.754000      41273.22        1.02107600e-01       -6.10506185e-09  49.9143  49.2892
0202-03-09_11:33:05.062000      41273.52        1.53249400e-01       -1.91826598e-08  49.9208  49.3089
0202-03-09_11:33:05.266000      41273.73        1.99618200e-01       -1.54639118e-08  49.9208  49.3089
0202-03-09_11:33:05.594000      41274.05        2.46884000e-01       -1.12493298e-08  49.9208  49.3089
0202-03-09_11:33:05.848000      41274.31        2.98683300e-01       -1.11873508e-08  49.9208  49.3089
0202-03-09_11:33:06.125000      41274.59        3.50909900e-01       -1.24269338e-08  49.9569  49.3147
0202-03-09_11:33:06.450000      41274.91        3.95297400e-01       -8.02641485e-09  49.9569  49.3147
0202-03-09_11:33:06.720000      41275.18        4.46911100e-01       -1.78810978e-08  49.9569  49.3147
0202-03-09_11:33:06.953000      41275.42        4.95943100e-01       -2.86034898e-08  49.9569  49.3147
0202-03-09_11:33:07.258000      41275.72        5.42812100e-01       -1.76951608e-08  49.9151  49.2841
0202-03-09_11:33:07.500000      41275.96        5.92033400e-01       -7.15870685e-09  49.9151  49.2841
0202-03-09_11:33:07.742000      41276.21        6.45429500e-01       -6.50896850e-10  49.9151  49.2841
0202-03-09_11:33:07.980000      41276.44        6.96950300e-01       -1.03816218e-08  49.9151  49.2841
0202-03-09_11:33:08.258000      41276.72        7.39018100e-01       -5.91912385e-09  49.9355  49.3153
0202-03-09_11:33:08.535000      41277.00        7.91304100e-01        4.23006482e-08  49.9355  49.3153
0202-03-09_11:33:08.785000      41277.25        8.43222100e-01        2.49372959e-07  49.9355  49.3153
0202-03-09_11:33:09.060000      41277.52        8.95523600e-01        2.12089510e-06  49.9203  49.2857
0202-03-09_11:33:09.340000      41277.80        9.42264900e-01        5.39903380e-06  49.9203  49.2857
0202-03-09_11:33:09.600000      41278.06        9.92327700e-01        1.19272965e-05  49.9203  49.2857
0202-03-09_11:33:09.883000      41278.34        1.04354500e+00        2.30401508e-05  49.9203  49.2857

File: chapter 5/cold_vs_warm/20K/ffj28/Ic/1_anneal/Ic_2024-03-09_11-34-06346187_f28-60e19pm2-1200keV-0nA-50k-Afteranneal50k_3min.txt
# Ic = 0.82 A, n = 21.26 , Tavg = 49.91 K, f28-60e19pm2-1200keV-0nA-50k-Afteranneal50k_3min
#datetime                        t_s     iHTS_A                vHTS_V                tHTS_K  tTAR_K
0202-03-09_11:34:01.047000      41329.51        1.65031700e-02       -4.94283920e-09  49.9202  49.2994
0202-03-09_11:34:01.285000      41329.75        5.10405000e-02       -9.59127720e-09  49.9202  49.2994
0202-03-09_11:34:01.480000      41329.94        9.95925200e-02       -1.95699252e-08  49.9202  49.2994
0202-03-09_11:34:01.670000      41330.13        1.48911800e-01       -1.67188832e-08  49.9202  49.2994
0202-03-09_11:34:01.895000      41330.36        1.95418700e-01       -1.58511742e-08  49.9309  49.3139
0202-03-09_11:34:02.094000      41330.56        2.48970800e-01       -1.20085022e-08  49.9309  49.3139
0202-03-09_11:34:02.305000      41330.76        2.97720200e-01       -1.32481142e-08  49.9309  49.3139
0202-03-09_11:34:02.508000      41330.97        3.46696900e-01       -1.05210582e-08  49.9309  49.3139
0202-03-09_11:34:02.715000      41331.18        3.96666300e-01       -2.58772420e-09  49.9309  49.3139
0202-03-09_11:34:02.910000      41331.37        4.44920000e-01       -3.56474200e-10  49.9362  49.3021
0202-03-09_11:34:03.100000      41331.57        4.94672700e-01        3.54821380e-09  49.9362  49.3021
0202-03-09_11:34:03.310000      41331.77        5.45492400e-01        2.74248480e-09  49.9362  49.3021
0202-03-09_11:34:03.504000      41331.97        5.95175400e-01        2.49456780e-09  49.9362  49.3021
0202-03-09_11:34:03.836000      41332.30        6.41131600e-01       -1.53407820e-09  49.9362  49.3021
0202-03-09_11:34:04.082000      41332.54        6.96957500e-01       -3.64137020e-09  49.9293  49.2988
0202-03-09_11:34:04.348000      41332.81        7.40834500e-01        3.61019280e-09  49.9293  49.2988
0202-03-09_11:34:04.617000      41333.08        7.91363400e-01        3.58393608e-08  49.9293  49.2988
0202-03-09_11:34:04.890000      41333.35        8.44572600e-01        2.19855515e-07  49.9236  49.2994
0202-03-09_11:34:05.195000      41333.66        8.93050000e-01        1.83069412e-06  49.9236  49.2994
0202-03-09_11:34:05.470000      41333.93        9.41630200e-01        5.30896506e-06  49.9236  49.2994
0202-03-09_11:34:05.715000      41334.18        9.91632200e-01        1.17306266e-05  49.9236  49.2994
0202-03-09_11:34:05.930000      41334.39        1.04095600e+00        2.12320326e-05  49.9141  49.2989

File: chapter 5/cold_vs_warm/20K/ffj28/Ic/1_anneal/Ic_2024-03-09_11-36-00110277_f28-60e19pm2-1200keV-0nA-50k-Afteranneal50k_5min.txt
# Ic = 0.82 A, n = 20.34 , Tavg = 49.92 K, f28-60e19pm2-1200keV-0nA-50k-Afteranneal50k_5min
#datetime                        t_s     iHTS_A                vHTS_V                tHTS_K  tTAR_K
0202-03-09_11:35:53.650000      41442.11        4.93160300e-02       -1.32914210e-08  49.9275  49.3020
0202-03-09_11:35:53.850000      41442.31        4.89687400e-02       -1.11841309e-08  49.9029  49.2755
0202-03-09_11:35:54.170000      41442.63        1.01247300e-01       -1.50888150e-08  49.9029  49.2755
0202-03-09_11:35:54.420000      41442.88        1.50064900e-01       -1.83737079e-08  49.9029  49.2755
0202-03-09_11:35:54.790000      41443.25        2.03231100e-01       -1.05643400e-08  49.9029  49.2755
0202-03-09_11:35:55.047000      41443.51        2.47666000e-01       -6.72163495e-09  49.8864  49.2694
0202-03-09_11:35:55.336000      41443.80        2.98812600e-01       -1.34153790e-08  49.8864  49.2694
0202-03-09_11:35:55.650000      41444.11        3.47722300e-01       -1.10601730e-08  49.8864  49.2694
0202-03-09_11:35:55.970000      41444.43        3.99064400e-01       -9.75861095e-09  49.8864  49.2694
0202-03-09_11:35:56.240000      41444.70        4.49011800e-01       -1.13080889e-08  49.9154  49.3016
0202-03-09_11:35:56.523000      41444.99        4.97143800e-01       -1.78778750e-08  49.9154  49.3016
0202-03-09_11:35:56.790000      41445.25        5.46359100e-01       -1.66382930e-08  49.9154  49.3016
0202-03-09_11:35:57.062000      41445.52        5.98265300e-01       -1.23617340e-08  49.9060  49.2810
0202-03-09_11:35:57.360000      41445.82        6.44953700e-01       -1.09362140e-08  49.9060  49.2810
0202-03-09_11:35:57.630000      41446.09        6.95029900e-01       -6.53569695e-09  49.9060  49.2810
0202-03-09_11:35:57.918000      41446.38        7.45567600e-01        9.26868005e-09  49.9060  49.2810
0202-03-09_11:35:58.215000      41446.68        7.93441300e-01        4.57121410e-08  49.9071  49.2968
0202-03-09_11:35:58.492000      41446.95        8.42666300e-01        2.20431080e-07  49.9071  49.2968
0202-03-09_11:35:58.770000      41447.23        8.92390800e-01        2.02445583e-06  49.9071  49.2968
0202-03-09_11:35:59.066000      41447.53        9.44777800e-01        5.12297537e-06  49.9166  49.2921
0202-03-09_11:35:59.367000      41447.83        9.91712000e-01        1.10064622e-05  49.9166  49.2921
0202-03-09_11:35:59.652000      41448.11        1.04103800e+00        2.04700456e-05  49.9166  49.2921

File: chapter 5/cold_vs_warm/20K/ffj28/Ic/1_anneal/Ic_2024-03-09_11-41-11301366_f28-60e19pm2-1200keV-0nA-50k-Afteranneal50k_10min.txt
# Ic = 0.82 A, n = 20.52 , Tavg = 49.90 K, f28-60e19pm2-1200keV-0nA-50k-Afteranneal50k_10min
#datetime                        t_s     iHTS_A                vHTS_V                tHTS_K  tTAR_K
0202-03-09_11:41:04.720000      41753.18        5.61858300e-02       -3.15173050e-09  49.9047  49.2884
0202-03-09_11:41:04.930000      41753.39        5.08058400e-02       -1.47829250e-09  49.9098  49.2826
0202-03-09_11:41:05.312000      41753.77        1.00429400e-01        8.14935500e-10  49.9098  49.2826
0202-03-09_11:41:05.676000      41754.14        1.54255100e-01        1.86858150e-09  49.9098  49.2826
0202-03-09_11:41:05.945000      41754.41        1.97903600e-01       -6.06475050e-09  49.9098  49.2826
0202-03-09_11:41:06.230000      41754.69        2.49462400e-01       -8.04808350e-09  49.8999  49.2878
0202-03-09_11:41:06.605000      41755.07        3.00324900e-01       -7.36631250e-09  49.8999  49.2878
0202-03-09_11:41:06.875000      41755.34        3.46618000e-01       -3.39964650e-09  49.8999  49.2878
0202-03-09_11:41:07.176000      41755.64        3.97004400e-01       -5.32100050e-09  49.9124  49.2941
0202-03-09_11:41:07.470000      41755.93        4.49260200e-01       -2.16006350e-09  49.9124  49.2941
0202-03-09_11:41:07.832000      41756.29        4.98260400e-01        6.26910150e-09  49.9124  49.2941
0202-03-09_11:41:08.030000      41756.49        5.45689000e-01        1.62066450e-09  49.9168  49.2969
0202-03-09_11:41:08.266000      41756.73        5.95833500e-01       -6.56058350e-09  49.9168  49.2969
0202-03-09_11:41:08.570000      41757.03        6.44726900e-01       -1.01553745e-08  49.9168  49.2969
0202-03-09_11:41:08.887000      41757.35        6.94076500e-01       -1.08991245e-08  49.9168  49.2969
0202-03-09_11:41:09.160000      41757.62        7.47794800e-01        3.60399850e-09  49.8931  49.2849
0202-03-09_11:41:09.453000      41757.92        7.93670900e-01        4.82909705e-08  49.8931  49.2849
0202-03-09_11:41:09.742000      41758.20        8.42942800e-01        2.42657610e-07  49.8931  49.2849
0202-03-09_11:41:10.040000      41758.50        8.92125500e-01        1.66253903e-06  49.9001  49.2998
0202-03-09_11:41:10.273000      41758.73        9.41976200e-01        5.13194755e-06  49.9001  49.2998
0202-03-09_11:41:10.560000      41759.02        9.93557300e-01        1.17680581e-05  49.9001  49.2998
0202-03-09_11:41:10.820000      41759.28        1.04458800e+00        2.25859034e-05  49.9001  49.2998

File: chapter 5/cold_vs_warm/20K/ffj28/Ic/1_anneal/Ic_2024-03-09_11-48-58978049_f28-60e19pm2-1200keV-0nA-50k-Afteranneal50k_18min.txt
# Ic = 0.82 A, n = 19.10 , Tavg = 49.90 K, f28-60e19pm2-1200keV-0nA-50k-Afteranneal50k_18min
#datetime                        t_s     iHTS_A                vHTS_V                tHTS_K  tTAR_K
0202-03-09_11:48:53.836000      42222.30        1.65636300e-02       -1.63531843e-08  49.9327  49.3120
0202-03-09_11:48:54.055000      42222.52        5.12047800e-02       -1.87703693e-08  49.8977  49.2753
0202-03-09_11:48:54.277000      42222.74        9.97997600e-02       -2.13734913e-08  49.8977  49.2753
0202-03-09_11:48:54.510000      42222.97        1.51572700e-01       -1.46797493e-08  49.8977  49.2753
0202-03-09_11:48:54.703000      42223.17        1.99164400e-01       -1.79026623e-08  49.8977  49.2753
0202-03-09_11:48:54.910000      42223.37        2.48695800e-01       -8.54381830e-09  49.9360  49.2983
0202-03-09_11:48:55.113000      42223.58        2.97341300e-01       -9.41152530e-09  49.9360  49.2983
0202-03-09_11:48:55.310000      42223.77        3.47926500e-01       -8.54381830e-09  49.9360  49.2983
0202-03-09_11:48:55.523000      42223.99        3.97377800e-01       -1.11469403e-08  49.9360  49.2983
0202-03-09_11:48:55.730000      42224.19        4.44920500e-01       -9.47350530e-09  49.9360  49.2983
0202-03-09_11:48:55.930000      42224.39        4.96210500e-01       -8.17194430e-09  49.8874  49.2809
0202-03-09_11:48:56.125000      42224.59        5.44219200e-01       -5.01101030e-09  49.8874  49.2809
0202-03-09_11:48:56.332000      42224.79        5.93332100e-01       -2.84174130e-09  49.8874  49.2809
0202-03-09_11:48:56.540000      42225.00        6.44344800e-01       -2.09799230e-09  49.8874  49.2809
0202-03-09_11:48:56.758000      42225.22        6.93920700e-01        2.86033570e-09  49.8874  49.2809
0202-03-09_11:48:56.960000      42225.42        7.43688100e-01        7.01293470e-09  49.8963  49.2867
0202-03-09_11:48:57.180000      42225.64        7.92940600e-01        5.38691317e-08  49.8963  49.2867
0202-03-09_11:48:57.418000      42225.88        8.43290600e-01        2.03300734e-07  49.8963  49.2867
0202-03-09_11:48:57.630000      42226.09        8.92485100e-01        1.49785812e-06  49.8963  49.2867
0202-03-09_11:48:57.840000      42226.30        9.39503900e-01        4.10556660e-06  49.8963  49.2696
0202-03-09_11:48:58.043000      42226.50        9.91510900e-01        1.09387622e-05  49.8963  49.2696
0202-03-09_11:48:58.260000      42226.72        1.03915900e+00        1.90350914e-05  49.8963  49.2696
0202-03-09_11:48:58.477000      42226.94        1.08815000e+00        3.10255665e-05  49.8963  49.2696

File: chapter 5/cold_vs_warm/20K/ffj28/Ic/1_anneal/Ic_2024-03-09_12-11-46065714_f28-60e19pm2-1200keV-0nA-50k-Afteranneal50k_40min.txt
# Ic = 0.80 A, n = 18.33 , Tavg = 49.92 K, f28-60e19pm2-1200keV-0nA-50k-Afteranneal50k_40min
#datetime                        t_s     iHTS_A                vHTS_V                tHTS_K  tTAR_K
0202-03-09_12:11:24.297000      43572.76        1.60904400e-02       -8.03248690e-09  49.9060  49.2783
0202-03-09_12:11:24.490000      43572.95        1.48076300e-02       -8.83821490e-09  49.9060  49.2783
0202-03-09_12:11:24.690000      43573.15        2.35848100e-02       -4.06582690e-09  49.9060  49.2783
0202-03-09_12:11:24.895000      43573.36        3.41132700e-02       -1.58666390e-09  49.8993  49.2790
0202-03-09_12:11:25.100000      43573.56        4.40391700e-02       -1.46270590e-09  49.8993  49.2790
0202-03-09_12:11:25.310000      43573.77        5.34619500e-02       -6.23509390e-09  49.8993  49.2790
0202-03-09_12:11:25.520000      43573.98        6.38434900e-02       -5.86321990e-09  49.8993  49.2790
0202-03-09_12:11:25.730000      43574.19        7.35942600e-02       -9.14810290e-09  49.8993  49.2790
0202-03-09_12:11:25.938000      43574.40        8.35320400e-02       -1.53459989e-08  49.9021  49.2870
0202-03-09_12:11:26.133000      43574.60        9.34932400e-02       -2.04902469e-08  49.9021  49.2870
0202-03-09_12:11:26.330000      43574.79        1.03619500e-01       -1.80110799e-08  49.9021  49.2870
0202-03-09_12:11:26.547000      43575.01        1.13023000e-01       -1.10074449e-08  49.9021  49.2870
0202-03-09_12:11:26.740000      43575.20        1.23573700e-01       -1.19371309e-08  49.9021  49.2870
0202-03-09_12:11:26.938000      43575.40        1.33572300e-01       -9.95380090e-09  49.9147  49.2918
0202-03-09_12:11:27.160000      43575.62        1.42641900e-01       -8.15640790e-09  49.9147  49.2918
0202-03-09_12:11:27.363000      43575.82        1.53354400e-01       -7.84651290e-09  49.9147  49.2918
0202-03-09_12:11:27.562000      43576.02        1.62830600e-01       -1.24949429e-08  49.9147  49.2918
0202-03-09_12:11:27.758000      43576.22        1.72817100e-01       -1.19991099e-08  49.9147  49.2918
0202-03-09_12:11:28.020000      43576.48        1.83071000e-01       -1.41683779e-08  49.9224  49.2907
0202-03-09_12:11:28.223000      43576.68        1.92861900e-01       -1.09454659e-08  49.9224  49.2907
0202-03-09_12:11:28.420000      43576.88        2.03132100e-01       -9.02411490e-09  49.9224  49.2907
0202-03-09_12:11:28.625000      43577.09        2.12399000e-01       -9.58192690e-09  49.9224  49.2907
0202-03-09_12:11:28.840000      43577.30        2.22796900e-01       -1.91267029e-08  49.9224  49.2907
0202-03-09_12:11:29.050000      43577.51        2.32310200e-01       -1.96225359e-08  49.9139  49.2891
0202-03-09_12:11:29.258000      43577.72        2.42512800e-01       -2.16678449e-08  49.9139  49.2891
0202-03-09_12:11:29.470000      43577.93        2.52419400e-01       -1.34246289e-08  49.9139  49.2891
0202-03-09_12:11:29.670000      43578.13        2.61861500e-01       -1.60277499e-08  49.9139  49.2891
0202-03-09_12:11:29.880000      43578.34        2.72290500e-01       -1.60277499e-08  49.9031  49.2771
0202-03-09_12:11:30.074000      43578.54        2.81468400e-01       -1.37345239e-08  49.9031  49.2771
0202-03-09_12:11:30.290000      43578.75        2.92439100e-01       -7.41265890e-09  49.9031  49.2771
0202-03-09_12:11:30.490000      43578.95        3.01811400e-01       -1.77256390e-09  49.9031  49.2771
0202-03-09_12:11:30.688000      43579.15        3.12227100e-01       -1.71058490e-09  49.9031  49.2771
0202-03-09_12:11:30.887000      43579.35        3.21703500e-01       -1.77256390e-09  49.9150  49.3025
0202-03-09_12:11:31.082000      43579.54        3.31489900e-01       -1.02017169e-08  49.9150  49.3025
0202-03-09_12:11:31.285000      43579.75        3.41746700e-01       -1.43543149e-08  49.9150  49.3025
0202-03-09_12:11:31.500000      43579.96        3.51539100e-01       -1.46022309e-08  49.9150  49.3025
0202-03-09_12:11:31.707000      43580.17        3.61430800e-01       -8.15639390e-09  49.9150  49.3025
0202-03-09_12:11:31.918000      43580.38        3.71295900e-01       -4.12774090e-09  49.9070  49.2946
0202-03-09_12:11:32.113000      43580.58        3.81205400e-01       -2.08241290e-09  49.9070  49.2946
0202-03-09_12:11:32.332000      43580.79        3.90744000e-01       -3.26001590e-09  49.9070  49.2946
0202-03-09_12:11:32.543000      43581.00        4.01585800e-01       -8.65219490e-09  49.9070  49.2946
0202-03-09_12:11:32.754000      43581.21        4.10916500e-01       -1.00777139e-08  49.9070  49.2946
0202-03-09_12:11:32.957000      43581.42        4.21231200e-01       -5.73917890e-09  49.9152  49.2970
0202-03-09_12:11:33.150000      43581.61        4.31042800e-01       -5.11938790e-09  49.9152  49.2970
0202-03-09_12:11:33.355000      43581.82        4.39839300e-01       -1.29287509e-08  49.9152  49.2970
0202-03-09_12:11:33.582000      43582.04        4.50761100e-01       -5.98709490e-09  49.9152  49.2970
0202-03-09_12:11:33.810000      43582.27        4.60960000e-01       -3.63188990e-09  49.9152  49.2970
0202-03-09_12:11:34.010000      43582.47        4.70976400e-01       -4.68553490e-09  49.9075  49.2936
0202-03-09_12:11:34.207000      43582.67        4.80734100e-01       -1.47881229e-08  49.9075  49.2936
0202-03-09_12:11:34.402000      43582.86        4.89759100e-01       -1.39204159e-08  49.9075  49.2936
0202-03-09_12:11:34.598000      43583.06        5.00882700e-01       -1.36724999e-08  49.9075  49.2936
0202-03-09_12:11:34.812000      43583.27        5.10531000e-01       -1.72053069e-08  49.9075  49.2936
0202-03-09_12:11:35.027000      43583.49        5.20323300e-01       -2.30933189e-08  49.9146  49.2990
0202-03-09_12:11:35.258000      43583.72        5.30387200e-01       -2.83615399e-08  49.9146  49.2990
0202-03-09_12:11:35.465000      43583.93        5.40173600e-01       -2.37750889e-08  49.9146  49.2990
0202-03-09_12:11:35.680000      43584.14        5.50083600e-01       -2.34651939e-08  49.9146  49.2990
0202-03-09_12:11:35.890000      43584.35        5.59785400e-01       -2.68740429e-08  49.9109  49.2902
0202-03-09_12:11:36.105000      43584.57        5.69819600e-01       -2.41469629e-08  49.9109  49.2902
0202-03-09_12:11:36.300000      43584.76        5.79343300e-01       -2.60683149e-08  49.9109  49.2902
0202-03-09_12:11:36.510000      43584.97        5.90069100e-01       -1.99323859e-08  49.9109  49.2902
0202-03-09_12:11:36.703000      43585.17        5.99395400e-01       -1.93745749e-08  49.9109  49.2902
0202-03-09_12:11:36.902000      43585.37        6.08907200e-01       -1.28667719e-08  49.9184  49.3065
0202-03-09_12:11:37.110000      43585.57        6.19561800e-01       -9.51990190e-09  49.9184  49.3065
0202-03-09_12:11:37.305000      43585.77        6.29498000e-01       -1.31766669e-08  49.9184  49.3065
0202-03-09_12:11:37.527000      43585.99        6.38874700e-01       -1.60896839e-08  49.9184  49.3065
0202-03-09_12:11:37.720000      43586.18        6.49404700e-01       -1.64613529e-08  49.9184  49.3065
0202-03-09_12:11:37.914000      43586.38        6.59145000e-01       -1.38580809e-08  49.9111  49.3021
0202-03-09_12:11:38.117000      43586.58        6.68070600e-01       -1.05730369e-08  49.9111  49.3021
0202-03-09_12:11:38.310000      43586.77        6.79044300e-01       -1.00152249e-08  49.9111  49.3021
0202-03-09_12:11:38.504000      43586.97        6.89025100e-01       -9.45741290e-09  49.9111  49.3021
0202-03-09_12:11:38.695000      43587.16        6.98634800e-01       -7.22616490e-09  49.9111  49.3021
0202-03-09_12:11:38.902000      43587.36        7.08500100e-01       -1.21419090e-09  49.9098  49.3011
0202-03-09_12:11:39.094000      43587.56        7.18725700e-01        3.86809610e-09  49.9098  49.3011
0202-03-09_12:11:39.285000      43587.75        7.28516600e-01        4.05403410e-09  49.9098  49.3011
0202-03-09_12:11:39.496000      43587.96        7.38396400e-01        1.19253811e-08  49.9098  49.3011
0202-03-09_12:11:39.688000      43588.15        7.48568700e-01        2.27717261e-08  49.9098  49.3011
0202-03-09_12:11:39.890000      43588.35        7.58604400e-01        4.13654601e-08  49.9092  49.3000
0202-03-09_12:11:40.094000      43588.55        7.67988600e-01        6.20664841e-08  49.9092  49.3000
0202-03-09_12:11:40.305000      43588.77        7.78741100e-01        8.04123021e-08  49.9092  49.3000
0202-03-09_12:11:40.496000      43588.96        7.87805400e-01        1.22620078e-07  49.9092  49.3000
0202-03-09_12:11:40.690000      43589.15        7.97599200e-01        1.68608580e-07  49.9092  49.3000
0202-03-09_12:11:40.902000      43589.36        8.08077200e-01        2.13047605e-07  49.9046  49.2996
0202-03-09_12:11:41.100000      43589.56        8.17654300e-01        2.87670457e-07  49.9046  49.2996
0202-03-09_12:11:41.310000      43589.77        8.27768600e-01        3.60124041e-07  49.9046  49.2996
0202-03-09_12:11:41.508000      43589.97        8.37737500e-01        4.78256230e-07  49.9046  49.2996
0202-03-09_12:11:41.703000      43590.16        8.47328000e-01        5.97566020e-07  49.9046  49.2996
0202-03-09_12:11:41.918000      43590.38        8.57059500e-01        7.74082540e-07  49.9175  49.3095
0202-03-09_12:11:42.113000      43590.58        8.67697000e-01        9.38885000e-07  49.9175  49.3095
0202-03-09_12:11:42.320000      43590.78        8.77293400e-01        1.12810723e-06  49.9175  49.3095
0202-03-09_12:11:42.530000      43590.99        8.87487900e-01        1.44091582e-06  49.9175  49.3095
0202-03-09_12:11:42.750000      43591.21        8.97461300e-01        1.72887078e-06  49.9175  49.3095
0202-03-09_12:11:42.945000      43591.41        9.06895900e-01        2.16154697e-06  49.9105  49.2932
0202-03-09_12:11:43.150000      43591.61        9.17400600e-01        2.56484505e-06  49.9105  49.2932
0202-03-09_12:11:43.380000      43591.84        9.27449700e-01        3.95788759e-06  49.9105  49.2932
0202-03-09_12:11:43.590000      43592.05        9.37257100e-01        4.18925624e-06  49.9105  49.2932
0202-03-09_12:11:43.810000      43592.27        9.47178500e-01        5.68016680e-06  49.9105  49.2932
0202-03-09_12:11:44.027000      43592.49        9.57141500e-01        5.89387089e-06  49.9117  49.3026
0202-03-09_12:11:44.254000      43592.72        9.67067400e-01        7.15260538e-06  49.9117  49.3026
0202-03-09_12:11:44.473000      43592.93        9.77012600e-01        9.41379057e-06  49.9117  49.3026
0202-03-09_12:11:44.690000      43593.15        9.86950400e-01        9.55783014e-06  49.9117  49.3026
0202-03-09_12:11:44.890000      43593.35        9.96629900e-01        1.23280499e-05  49.9240  49.3050
0202-03-09_12:11:45.105000      43593.57        1.00681600e+00        1.40241092e-05  49.9240  49.3050
0202-03-09_12:11:45.297000      43593.76        1.01641100e+00        1.58118977e-05  49.9240  49.3050
0202-03-09_12:11:45.504000      43593.96        1.02649900e+00        1.80076328e-05  49.9240  49.3050
0202-03-09_12:11:45.695000      43594.16        1.03644200e+00        2.06549479e-05  49.9240  49.3050

File: chapter 5/cold_vs_warm/20K/ffj28/Ic/1_anneal/Ic_2024-03-09_13-11-24315056_f28-60e19pm2-1200keV-0nA-50k-Afteranneal50k_100min.txt
# Ic = 0.80 A, n = 18.61 , Tavg = 49.93 K, f28-60e19pm2-1200keV-0nA-50k-Afteranneal50k_100min
#datetime                        t_s     iHTS_A                vHTS_V                tHTS_K  tTAR_K
0202-03-09_13:11:02.110000      47150.57        4.91348800e-02       -2.53184760e-09  49.9039  49.2792
0202-03-09_13:11:02.332000      47150.80        1.41924300e-02       -1.12089276e-08  49.9039  49.2792
0202-03-09_13:11:02.547000      47151.01        2.42578300e-02       -1.17667396e-08  49.9039  49.2792
0202-03-09_13:11:02.850000      47151.31        3.51543400e-02       -6.56049160e-09  49.9039  49.2792
0202-03-09_13:11:03.050000      47151.51        4.39613200e-02       -5.69277360e-09  49.9092  49.2981
0202-03-09_13:11:03.266000      47151.73        5.41217000e-02       -3.70942760e-09  49.9092  49.2981
0202-03-09_13:11:03.473000      47151.93        6.40579800e-02       -4.51514660e-09  49.9092  49.2981
0202-03-09_13:11:03.676000      47152.14        7.35994700e-02       -4.76306260e-09  49.9092  49.2981
0202-03-09_13:11:03.883000      47152.34        8.38785800e-02       -6.06462460e-09  49.9225  49.2991
0202-03-09_13:11:04.086000      47152.55        9.31455100e-02       -1.02172276e-08  49.9225  49.2991
0202-03-09_13:11:04.293000      47152.75        1.04242400e-01       -1.59812876e-08  49.9225  49.2991
0202-03-09_13:11:04.496000      47152.96        1.13770500e-01       -1.32542056e-08  49.9225  49.2991
0202-03-09_13:11:04.695000      47153.16        1.23686500e-01       -1.58573296e-08  49.9225  49.2991
0202-03-09_13:11:04.906000      47153.37        1.33952200e-01       -8.97764460e-09  49.9186  49.2963
0202-03-09_13:11:05.100000      47153.57        1.43523400e-01       -1.22005606e-08  49.9186  49.2963
0202-03-09_13:11:05.320000      47153.78        1.53571000e-01       -1.33161846e-08  49.9186  49.2963
0202-03-09_13:11:05.510000      47153.97        1.63400400e-01       -1.98859736e-08  49.9186  49.2963
0202-03-09_13:11:05.715000      47154.18        1.73480700e-01       -1.70349336e-08  49.9186  49.2963
0202-03-09_13:11:05.920000      47154.38        1.83271500e-01       -1.52375386e-08  49.9034  49.2803
0202-03-09_13:11:06.133000      47154.60        1.93224100e-01       -1.82745166e-08  49.9034  49.2803
0202-03-09_13:11:06.332000      47154.79        2.02848700e-01       -1.87703496e-08  49.9034  49.2803
0202-03-09_13:11:06.535000      47155.00        2.13133800e-01       -2.42245136e-08  49.9034  49.2803
0202-03-09_13:11:06.750000      47155.21        2.23355000e-01       -1.41219136e-08  49.9034  49.2803
0202-03-09_13:11:06.960000      47155.42        2.33147300e-01       -1.20766016e-08  49.9176  49.3022
0202-03-09_13:11:07.190000      47155.65        2.43212700e-01       -8.60576960e-09  49.9176  49.3022
0202-03-09_13:11:07.402000      47155.86        2.53045100e-01       -6.25056260e-09  49.9176  49.3022
0202-03-09_13:11:07.605000      47156.07        2.62697900e-01       -9.22556160e-09  49.9176  49.3022
0202-03-09_13:11:07.832000      47156.29        2.72862700e-01       -1.37500386e-08  49.9176  49.3022
0202-03-09_13:11:08.050000      47156.51        2.82846500e-01       -1.65391006e-08  49.9089  49.2895
0202-03-09_13:11:08.290000      47156.75        2.92497800e-01       -1.67870166e-08  49.9089  49.2895
0202-03-09_13:11:08.508000      47156.97        3.02765100e-01       -8.17191560e-09  49.9089  49.2895
0202-03-09_13:11:08.700000      47157.16        3.12073500e-01       -5.56879160e-09  49.9089  49.2895
0202-03-09_13:11:08.900000      47157.36        3.22134500e-01       -3.21356660e-09  49.9306  49.3059
0202-03-09_13:11:09.105000      47157.57        3.32428400e-01       -4.26713960e-09  49.9306  49.3059
0202-03-09_13:11:09.305000      47157.77        3.42610000e-01       -4.24378600e-10  49.9306  49.3059
0202-03-09_13:11:09.504000      47157.97        3.51915500e-01       -3.62363600e-10  49.9306  49.3059
0202-03-09_13:11:09.700000      47158.16        3.62160500e-01        5.15378140e-09  49.9306  49.3059
0202-03-09_13:11:09.900000      47158.36        3.71964700e-01        2.11680240e-09  49.9091  49.3044
0202-03-09_13:11:10.105000      47158.57        3.81326600e-01       -2.65559260e-09  49.9091  49.3044
0202-03-09_13:11:10.312000      47158.78        3.92128100e-01       -6.43632060e-09  49.9091  49.3044
0202-03-09_13:11:10.530000      47158.99        4.01752700e-01       -5.63059160e-09  49.9091  49.3044
0202-03-09_13:11:10.780000      47159.24        4.11614000e-01       -2.59361360e-09  49.9091  49.3044
0202-03-09_13:11:11             47159.46        4.20956700e-01       -1.29205060e-09  49.9142  49.2936
0202-03-09_13:11:11.207000      47159.67        4.31594900e-01        5.77357340e-09  49.9142  49.2936
0202-03-09_13:11:11.418000      47159.88        4.41379800e-01        4.03815640e-09  49.9142  49.2936
0202-03-09_13:11:11.630000      47160.09        4.50903500e-01        3.17044840e-09  49.9142  49.2936
0202-03-09_13:11:11.832000      47160.29        4.61130700e-01       -2.96548860e-09  49.9142  49.2936
0202-03-09_13:11:12.050000      47160.51        4.70660300e-01       -3.39934260e-09  49.9045  49.2857
0202-03-09_13:11:12.290000      47160.75        4.81316600e-01       -9.47329960e-09  49.9045  49.2857
0202-03-09_13:11:12.508000      47160.97        4.90936800e-01       -3.70923760e-09  49.9045  49.2857
0202-03-09_13:11:12.700000      47161.16        5.00994700e-01        3.81386400e-10  49.9045  49.2857
0202-03-09_13:11:12.910000      47161.37        5.10603000e-01        3.17044840e-09  49.9087  49.3077
0202-03-09_13:11:13.113000      47161.57        5.20785700e-01        3.23242740e-09  49.9087  49.3077
0202-03-09_13:11:13.324000      47161.79        5.30831800e-01        4.03815640e-09  49.9087  49.3077
0202-03-09_13:11:13.527000      47161.99        5.40382100e-01        2.61263640e-09  49.9087  49.3077
0202-03-09_13:11:13.760000      47162.22        5.50045700e-01        2.05482340e-09  49.9087  49.3077
0202-03-09_13:11:13.992000      47162.45        5.60216400e-01       -9.34934160e-09  49.9132  49.2906
0202-03-09_13:11:14.203000      47162.67        5.70645400e-01       -8.48163260e-09  49.9132  49.2906
0202-03-09_13:11:14.414000      47162.87        5.80169100e-01       -9.53527860e-09  49.9132  49.2906
0202-03-09_13:11:14.613000      47163.08        5.89847100e-01       -5.87850860e-09  49.9132  49.2906
0202-03-09_13:11:14.816000      47163.28        6.00037200e-01       -3.39930160e-09  49.9132  49.2906
0202-03-09_13:11:15.023000      47163.48        6.08880000e-01       -5.56841260e-09  49.9104  49.2979
0202-03-09_13:11:15.215000      47163.68        6.19939800e-01       -7.48964460e-09  49.9104  49.2979
0202-03-09_13:11:15.410000      47163.87        6.29844900e-01       -8.97706460e-09  49.9104  49.2979
0202-03-09_13:11:15.613000      47164.08        6.38644300e-01       -7.79946060e-09  49.9104  49.2979
0202-03-09_13:11:15.816000      47164.28        6.49808000e-01       -8.66716860e-09  49.9104  49.2979
0202-03-09_13:11:16.040000      47164.50        6.59493400e-01       -5.19633460e-09  49.9038  49.2875
0202-03-09_13:11:16.277000      47164.74        6.69172900e-01       -3.02706260e-09  49.9038  49.2875
0202-03-09_13:11:16.496000      47164.96        6.79101100e-01        1.55939740e-09  49.9038  49.2875
0202-03-09_13:11:16.703000      47165.16        6.89547900e-01        8.12919140e-09  49.9038  49.2875
0202-03-09_13:11:16.910000      47165.37        6.99055300e-01        1.00505454e-08  49.9259  49.3023
0202-03-09_13:11:17.117000      47165.58        7.08852000e-01        1.79838814e-08  49.9259  49.3023
0202-03-09_13:11:17.332000      47165.79        7.18972300e-01        1.83557574e-08  49.9259  49.3023
0202-03-09_13:11:17.523000      47165.99        7.27884600e-01        1.97192994e-08  49.9259  49.3023
0202-03-09_13:11:17.720000      47166.18        7.38389300e-01        3.03797194e-08  49.9259  49.3023
0202-03-09_13:11:17.918000      47166.38        7.48699500e-01        3.52140964e-08  49.9225  49.2950
0202-03-09_13:11:18.110000      47166.57        7.57933600e-01        4.81057664e-08  49.9225  49.2950
0202-03-09_13:11:18.312000      47166.77        7.68352200e-01        6.66995234e-08  49.9225  49.2950
0202-03-09_13:11:18.508000      47166.97        7.78523000e-01        9.44042194e-08  49.9225  49.2950
0202-03-09_13:11:18.703000      47167.16        7.87487200e-01        1.27811001e-07  49.9225  49.2950
0202-03-09_13:11:18.906000      47167.37        7.98432700e-01        1.79191748e-07  49.9363  49.3145
0202-03-09_13:11:19.105000      47167.57        8.08220500e-01        2.25490200e-07  49.9363  49.3145
0202-03-09_13:11:19.300000      47167.76        8.17389500e-01        2.77738655e-07  49.9363  49.3145
0202-03-09_13:11:19.508000      47167.97        8.28188000e-01        3.75107958e-07  49.9363  49.3145
0202-03-09_13:11:19.707000      47168.17        8.38026700e-01        4.66837159e-07  49.9363  49.3145
0202-03-09_13:11:19.910000      47168.37        8.47228400e-01        5.73379379e-07  49.9015  49.2876
0202-03-09_13:11:20.113000      47168.58        8.58015100e-01        7.55102359e-07  49.9015  49.2876
0202-03-09_13:11:20.324000      47168.79        8.67768800e-01        9.82999829e-07  49.9015  49.2876
0202-03-09_13:11:20.516000      47168.98        8.77228700e-01        1.17612697e-06  49.9015  49.2876
0202-03-09_13:11:20.710000      47169.17        8.87899600e-01        1.41276351e-06  49.9015  49.2876
0202-03-09_13:11:20.926000      47169.39        8.97870000e-01        1.81066920e-06  49.9168  49.3129
0202-03-09_13:11:21.140000      47169.60        9.07415900e-01        2.15421926e-06  49.9168  49.3129
0202-03-09_13:11:21.370000      47169.83        9.17521000e-01        2.68451244e-06  49.9168  49.3129
0202-03-09_13:11:21.582000      47170.04        9.27527000e-01        3.27728104e-06  49.9168  49.3129
0202-03-09_13:11:21.797000      47170.26        9.37573100e-01        4.80791815e-06  49.9168  49.3129
0202-03-09_13:11:22.008000      47170.47        9.47174000e-01        4.97303061e-06  49.9067  49.2863
0202-03-09_13:11:22.200000      47170.66        9.57258700e-01        6.52969895e-06  49.9067  49.2863
0202-03-09_13:11:22.402000      47170.86        9.66669600e-01        7.76742257e-06  49.9067  49.2863
0202-03-09_13:11:22.613000      47171.08        9.77151200e-01        9.14150032e-06  49.9067  49.2863
0202-03-09_13:11:22.816000      47171.28        9.86584300e-01        1.05533854e-05  49.9067  49.2863
0202-03-09_13:11:23.060000      47171.52        9.96928800e-01        1.19353964e-05  49.9232  49.3093
0202-03-09_13:11:23.270000      47171.73        1.00645500e+00        1.36087715e-05  49.9232  49.3093
0202-03-09_13:11:23.490000      47171.95        1.01706800e+00        1.63031909e-05  49.9232  49.3093
0202-03-09_13:11:23.690000      47172.15        1.02677200e+00        1.78142425e-05  49.9232  49.3093
0202-03-09_13:11:23.895000      47172.36        1.03634300e+00        2.06522677e-05  49.9264  49.2927
