Repository: shortlab/2025-devitre-PhD

# 2025-devitre-PhD
Data repository for Alexis Devitre's PhD thesis

File: chapter 5/cold_vs_warm/20K/ffj28/Ic/1_anneal/Ic_2024-03-09_13-43-48320804_f28-60e19pm2-1200keV-0nA-50k-Afteranneal60k_10min.txt
# Ic = 0.80 A, n = 18.39 , Tavg = 50.01 K, f28-60e19pm2-1200keV-0nA-50k-Afteranneal60k_10min
#datetime                        t_s     iHTS_A                vHTS_V                tHTS_K  tTAR_K
0202-03-09_13:43:25.690000      49094.15        4.96789100e-02        3.24770480e-09  50.0116  49.3926
0202-03-09_13:43:25.934000      49094.39        1.45405400e-02        3.24770480e-09  50.0116  49.3926
0202-03-09_13:43:26.145000      49094.61        2.43091100e-02       -1.01397802e-08  50.0099  49.3863
0202-03-09_13:43:26.340000      49094.80        3.44977000e-02       -1.29908182e-08  50.0099  49.3863
0202-03-09_13:43:26.550000      49095.01        4.35449800e-02       -1.31767552e-08  50.0099  49.3863
0202-03-09_13:43:26.766000      49095.23        5.43865800e-02       -2.02051820e-09  50.0099  49.3863
0202-03-09_13:43:26.990000      49095.45        6.38212300e-02       -9.89179020e-09  49.9875  49.3664
0202-03-09_13:43:27.203000      49095.67        7.43038900e-02       -1.25568352e-08  49.9875  49.3664
0202-03-09_13:43:27.406000      49095.87        8.36391000e-02       -1.61515672e-08  49.9875  49.3664
0202-03-09_13:43:27.630000      49096.09        9.37327000e-02       -6.54480520e-09  49.9875  49.3664
0202-03-09_13:43:27.867000      49096.33        1.04103800e-01       -8.96199020e-09  50.0170  49.3799
0202-03-09_13:43:28.082000      49096.54        1.13683900e-01       -7.22657520e-09  50.0170  49.3799
0202-03-09_13:43:28.290000      49096.75        1.24000100e-01       -1.02635512e-08  50.0170  49.3799
0202-03-09_13:43:28.504000      49096.97        1.33707900e-01       -2.76407920e-09  50.0170  49.3799
0202-03-09_13:43:28.703000      49097.16        1.43756300e-01       -6.97865820e-09  50.0170  49.3799
0202-03-09_13:43:28.914000      49097.38        1.53717900e-01       -4.49949420e-09  49.9991  49.3829
0202-03-09_13:43:29.120000      49097.58        1.63459700e-01       -9.58178120e-09  49.9991  49.3829
0202-03-09_13:43:29.332000      49097.79        1.73645300e-01       -4.43751520e-09  49.9991  49.3829
0202-03-09_13:43:29.527000      49097.99        1.82585800e-01       -1.19989662e-08  49.9991  49.3829
0202-03-09_13:43:29.720000      49098.18        1.93347200e-01       -1.50979222e-08  49.9991  49.3829
0202-03-09_13:43:29.945000      49098.41        2.03596600e-01       -1.46640682e-08  50.0074  49.3928
0202-03-09_13:43:30.195000      49098.66        2.13066900e-01       -4.25157720e-09  50.0074  49.3928
0202-03-09_13:43:30.410000      49098.87        2.22883200e-01       -3.56980720e-09  50.0074  49.3928
0202-03-09_13:43:30.605000      49099.07        2.33276600e-01       -1.10073012e-08  50.0074  49.3928
0202-03-09_13:43:30.820000      49099.28        2.43328700e-01       -1.17510502e-08  50.0074  49.3928
0202-03-09_13:43:31.035000      49099.50        2.52793000e-01       -9.27188520e-09  50.0127  49.3948
0202-03-09_13:43:31.242000      49099.71        2.62928200e-01       -8.46615720e-09  50.0127  49.3948
0202-03-09_13:43:31.490000      49099.95        2.72849600e-01       -8.96199020e-09  50.0127  49.3948
0202-03-09_13:43:31.700000      49100.16        2.82959300e-01       -3.75574520e-09  50.0127  49.3948
0202-03-09_13:43:31.902000      49100.36        2.92733800e-01       -4.25157720e-09  50.0332  49.4152
0202-03-09_13:43:32.105000      49100.57        3.02870400e-01       -7.10261720e-09  50.0332  49.4152
0202-03-09_13:43:32.305000      49100.77        3.12501000e-01       -6.85470020e-09  50.0332  49.4152
0202-03-09_13:43:32.504000      49100.97        3.22262100e-01       -3.25991220e-09  50.0332  49.4152
0202-03-09_13:43:32.720000      49101.18        3.32637700e-01        5.78903780e-09  50.0332  49.4152
0202-03-09_13:43:32.938000      49101.40        3.42033700e-01        1.63643480e-09  50.0116  49.3977
0202-03-09_13:43:33.137000      49101.60        3.52379600e-01       -1.27658620e-09  50.0116  49.3977
0202-03-09_13:43:33.360000      49101.82        3.62220300e-01       -7.16460320e-09  50.0116  49.3977
0202-03-09_13:43:33.570000      49102.03        3.72214500e-01       -5.86304120e-09  50.0116  49.3977
0202-03-09_13:43:33.800000      49102.26        3.82049800e-01       -6.54481120e-09  50.0116  49.3977
0202-03-09_13:43:34.016000      49102.48        3.91595800e-01        9.54660800e-10  50.0123  49.3896
0202-03-09_13:43:34.220000      49102.68        4.01745700e-01       -1.83439920e-09  50.0123  49.3896
0202-03-09_13:43:34.414000      49102.88        4.11474200e-01       -4.18960520e-09  50.0123  49.3896
0202-03-09_13:43:34.610000      49103.07        4.21971500e-01       -4.31356320e-09  50.0123  49.3896
0202-03-09_13:43:34.812000      49103.28        4.31657700e-01        8.69538000e-11  50.0123  49.3896
0202-03-09_13:43:35.030000      49103.49        4.40938000e-01        3.74372080e-09  50.0176  49.3937
0202-03-09_13:43:35.242000      49103.71        4.51968000e-01        2.56611780e-09  50.0176  49.3937
0202-03-09_13:43:35.492000      49103.95        4.61040500e-01        1.01663980e-09  50.0176  49.3937
0202-03-09_13:43:35.707000      49104.17        4.71236500e-01        7.71038380e-09  50.0176  49.3937
0202-03-09_13:43:35.910000      49104.37        4.80567300e-01        7.52444680e-09  50.0254  49.4028
0202-03-09_13:43:36.113000      49104.58        4.91235200e-01        4.17757480e-09  50.0254  49.4028
0202-03-09_13:43:36.312000      49104.78        5.01349600e-01       -3.81773120e-09  50.0254  49.4028
0202-03-09_13:43:36.523000      49104.98        5.10664000e-01       -1.21460820e-09  50.0254  49.4028
0202-03-09_13:43:36.715000      49105.18        5.20655200e-01        2.81403380e-09  50.0254  49.4028
0202-03-09_13:43:36.918000      49105.38        5.30673100e-01        4.30153280e-09  49.9966  49.3831
0202-03-09_13:43:37.117000      49105.58        5.40168600e-01        1.03754858e-08  49.9966  49.3831
0202-03-09_13:43:37.324000      49105.78        5.50970100e-01        8.26819580e-09  49.9966  49.3831
0202-03-09_13:43:37.520000      49105.98        5.60519000e-01        1.08713188e-08  49.9966  49.3831
0202-03-09_13:43:37.715000      49106.18        5.69832000e-01        8.08225880e-09  49.9966  49.3831
0202-03-09_13:43:37.914000      49106.37        5.80352800e-01        8.33017480e-09  50.0315  49.4095
0202-03-09_13:43:38.110000      49106.57        5.90207400e-01        8.08225880e-09  50.0315  49.4095
0202-03-09_13:43:38.312000      49106.77        5.99673200e-01        1.07473608e-08  50.0315  49.4095
0202-03-09_13:43:38.516000      49106.98        6.10491100e-01        1.13671518e-08  50.0315  49.4095
0202-03-09_13:43:38.777000      49107.24        6.19989500e-01        1.52098338e-08  50.0315  49.4095
0202-03-09_13:43:39.040000      49107.50        6.30406600e-01        4.61129880e-09  50.0154  49.4053
0202-03-09_13:43:39.258000      49107.72        6.40091400e-01        3.92944180e-09  50.0154  49.4053
0202-03-09_13:43:39.477000      49107.94        6.49226300e-01        5.16902380e-09  50.0154  49.4053
0202-03-09_13:43:39.690000      49108.15        6.59925400e-01        3.49558780e-09  50.0154  49.4053
0202-03-09_13:43:39.906000      49108.37        6.69471300e-01        7.09037580e-09  50.0328  49.4166
0202-03-09_13:43:40.130000      49108.59        6.79382400e-01        5.41693980e-09  50.0328  49.4166
0202-03-09_13:43:40.324000      49108.78        6.89140600e-01        1.15528698e-08  50.0328  49.4166
0202-03-09_13:43:40.516000      49108.98        6.98414900e-01        1.35362008e-08  50.0328  49.4166
0202-03-09_13:43:40.740000      49109.20        7.09344100e-01        1.97960888e-08  50.0328  49.4166
0202-03-09_13:43:40.945000      49109.41        7.19027500e-01        2.46304588e-08  50.0102  49.3938
0202-03-09_13:43:41.150000      49109.61        7.28729300e-01        2.78533708e-08  50.0102  49.3938
0202-03-09_13:43:41.360000      49109.82        7.39029200e-01        3.17580538e-08  50.0102  49.3938
0202-03-09_13:43:41.562000      49110.02        7.48502400e-01        4.60132448e-08  50.0102  49.3938
0202-03-09_13:43:41.777000      49110.24        7.58536600e-01        6.59705128e-08  50.0102  49.3938
0202-03-09_13:43:42.020000      49110.48        7.68049900e-01        8.30767428e-08  50.0295  49.3990
0202-03-09_13:43:42.227000      49110.69        7.78507100e-01        1.07000672e-07  50.0295  49.3990
0202-03-09_13:43:42.438000      49110.90        7.87470800e-01        1.45303751e-07  50.0295  49.3990
0202-03-09_13:43:42.664000      49111.13        7.98310900e-01        1.83730788e-07  50.0295  49.3990
0202-03-09_13:43:42.863000      49111.33        8.08009800e-01        2.41309365e-07  49.9995  49.3885
0202-03-09_13:43:43.105000      49111.57        8.17938600e-01        3.12461363e-07  49.9995  49.3885
0202-03-09_13:43:43.310000      49111.77        8.28382500e-01        4.04748231e-07  49.9995  49.3885
0202-03-09_13:43:43.510000      49111.97        8.38351400e-01        4.91456981e-07  49.9995  49.3885
0202-03-09_13:43:43.720000      49112.18        8.48117000e-01        6.01841743e-07  49.9995  49.3885
0202-03-09_13:43:43.940000      49112.40        8.57631000e-01        7.80589443e-07  50.0148  49.3977
0202-03-09_13:43:44.145000      49112.61        8.67984300e-01        1.00656521e-06  50.0148  49.3977
0202-03-09_13:43:44.363000      49112.82        8.77738000e-01        1.20018789e-06  50.0148  49.3977
0202-03-09_13:43:44.570000      49113.03        8.87896900e-01        1.51795470e-06  50.0148  49.3977
0202-03-09_13:43:44.790000      49113.25        8.97649200e-01        1.91375280e-06  50.0148  49.3977
0202-03-09_13:43:44.992000      49113.45        9.06871600e-01        2.23567189e-06  49.9931  49.3907
0202-03-09_13:43:45.227000      49113.69        9.18033800e-01        2.76193595e-06  49.9931  49.3907
0202-03-09_13:43:45.490000      49113.95        9.26850500e-01        3.34398141e-06  49.9931  49.3907
0202-03-09_13:43:45.690000      49114.15        9.37364100e-01        4.97272942e-06  49.9931  49.3907
0202-03-09_13:43:45.900000      49114.36        9.46681500e-01        5.06836313e-06  50.0140  49.4052
0202-03-09_13:43:46.105000      49114.57        9.57575000e-01        6.47535002e-06  50.0140  49.4052
0202-03-09_13:43:46.320000      49114.78        9.67273800e-01        7.93718837e-06  50.0140  49.4052
0202-03-09_13:43:46.516000      49114.98        9.77011200e-01        9.25610298e-06  50.0140  49.4052
0202-03-09_13:43:46.754000      49115.22        9.87244300e-01        1.03915596e-05  50.0140  49.4052
0202-03-09_13:43:47.035000      49115.50        9.97456900e-01        1.20168367e-05  50.0091  49.3894
0202-03-09_13:43:47.246000      49115.71        1.00712600e+00        1.39658925e-05  50.0091  49.3894
0202-03-09_13:43:47.453000      49115.91        1.01702400e+00        1.54651662e-05  50.0091  49.3894
0202-03-09_13:43:47.664000      49116.12        1.02649200e+00        1.86031664e-05  50.0091  49.3894
0202-03-09_13:43:47.870000      49116.33        1.03694700e+00        2.04891894e-05  50.0091  49.3894

File: chapter 5/cold_vs_warm/20K/ffj28/Ic/1_anneal/Ic_2024-03-09_13-44-38717315_f28-60e19pm2-1200keV-0nA-50k-Afteranneal60k_10min.txt
# Ic = 0.80 A, n = 18.26 , Tavg = 50.02 K, f28-60e19pm2-1200keV-0nA-50k-Afteranneal60k_10min
#datetime                        t_s     iHTS_A                vHTS_V                tHTS_K  tTAR_K
0202-03-09_13:44:15.668000      49144.13        1.70252300e-02       -8.20913865e-09  50.0169  49.3771
0202-03-09_13:44:15.887000      49144.35        1.44858700e-02       -2.38309865e-09  50.0169  49.3771
0202-03-09_13:44:16.117000      49144.58        2.42514900e-02       -6.41174365e-09  50.0332  49.4111
0202-03-09_13:44:16.330000      49144.79        3.41977300e-02       -6.41174365e-09  50.0332  49.4111
0202-03-09_13:44:16.560000      49145.02        4.42394000e-02       -1.16799707e-08  50.0332  49.4111
0202-03-09_13:44:16.790000      49145.25        5.32852200e-02       -7.40340965e-09  50.0332  49.4111
0202-03-09_13:44:17.023000      49145.49        6.41565200e-02       -1.06883046e-08  50.0184  49.3947
0202-03-09_13:44:17.246000      49145.71        7.32171800e-02        7.77838350e-10  50.0184  49.3947
0202-03-09_13:44:17.460000      49145.92        8.39459200e-02       -2.44507765e-09  50.0184  49.3947
0202-03-09_13:44:17.680000      49146.14        9.30258700e-02        3.44294135e-09  50.0184  49.3947
0202-03-09_13:44:17.875000      49146.34        1.03735400e-01        1.83148435e-09  50.0154  49.4001
0202-03-09_13:44:18.098000      49146.56        1.13630100e-01       -1.76330665e-09  50.0154  49.4001
0202-03-09_13:44:18.300000      49146.76        1.23290400e-01       -7.03153465e-09  50.0154  49.4001
0202-03-09_13:44:18.508000      49146.97        1.33701600e-01       -1.35393457e-08  50.0154  49.4001
0202-03-09_13:44:18.707000      49147.17        1.42879500e-01       -1.33534077e-08  50.0154  49.4001
0202-03-09_13:44:18.906000      49147.37        1.53406500e-01       -1.44690326e-08  49.9910  49.3690
0202-03-09_13:44:19.110000      49147.57        1.63486900e-01       -8.33309665e-09  49.9910  49.3690
0202-03-09_13:44:19.332000      49147.80        1.73162000e-01       -7.34143065e-09  49.9910  49.3690
0202-03-09_13:44:19.590000      49148.05        1.83269000e-01       -5.60599865e-09  49.9910  49.3690
0202-03-09_13:44:19.797000      49148.26        1.93214200e-01       -8.95284265e-09  49.9910  49.3690
0202-03-09_13:44:20.010000      49148.47        2.03065900e-01       -9.20072965e-09  50.0009  49.3766
0202-03-09_13:44:20.242000      49148.70        2.12678600e-01       -1.73199986e-08  50.0009  49.3766
0202-03-09_13:44:20.484000      49148.95        2.22993500e-01       -2.93439557e-08  50.0009  49.3766
0202-03-09_13:44:20.703000      49149.17        2.33063400e-01       -2.45715607e-08  50.0009  49.3766
0202-03-09_13:44:20.902000      49149.36        2.42357100e-01       -2.15965607e-08  50.0169  49.3885
0202-03-09_13:44:21.117000      49149.58        2.52697000e-01       -1.21137497e-08  50.0169  49.3885
0202-03-09_13:44:21.316000      49149.78        2.62599200e-01       -1.06882287e-08  50.0169  49.3885
0202-03-09_13:44:21.530000      49149.99        2.72214900e-01       -1.15559377e-08  50.0169  49.3885
0202-03-09_13:44:21.780000      49150.24        2.82458400e-01       -1.81257277e-08  50.0169  49.3885
0202-03-09_13:44:22.020000      49150.48        2.91849400e-01       -1.97991657e-08  50.0167  49.3967
0202-03-09_13:44:22.223000      49150.69        3.02360100e-01       -2.02949987e-08  50.0167  49.3967
0202-03-09_13:44:22.418000      49150.88        3.12161300e-01       -1.80637486e-08  50.0167  49.3967
0202-03-09_13:44:22.688000      49151.15        3.21833400e-01       -2.56871857e-08  50.0167  49.3967
0202-03-09_13:44:22.890000      49151.35        3.31934500e-01       -1.67621866e-08  50.0274  49.4012
0202-03-09_13:44:23.098000      49151.56        3.41726800e-01       -3.99447965e-09  50.0274  49.4012
0202-03-09_13:44:23.300000      49151.76        3.52331800e-01       -2.13510565e-09  50.0274  49.4012
0202-03-09_13:44:23.504000      49151.96        3.61410300e-01       -8.14708365e-09  50.0274  49.4012
0202-03-09_13:44:23.703000      49152.17        3.72001100e-01       -1.37252076e-08  50.0274  49.4012
0202-03-09_13:44:23.918000      49152.38        3.81612300e-01       -1.26715617e-08  50.0190  49.4007
0202-03-09_13:44:24.133000      49152.59        3.91349700e-01       -1.35392707e-08  50.0190  49.4007
0202-03-09_13:44:24.332000      49152.79        4.01545700e-01       -1.14939577e-08  50.0190  49.4007
0202-03-09_13:44:24.523000      49152.99        4.10569300e-01       -1.13699997e-08  50.0190  49.4007
0202-03-09_13:44:24.740000      49153.20        4.21256500e-01       -1.44689577e-08  50.0190  49.4007
0202-03-09_13:44:24.953000      49153.41        4.31205300e-01       -1.78158327e-08  50.0175  49.3923
0202-03-09_13:44:25.156000      49153.62        4.41353800e-01       -1.45929157e-08  50.0175  49.3923
0202-03-09_13:44:25.406000      49153.87        4.51422200e-01       -7.21739665e-09  50.0175  49.3923
0202-03-09_13:44:25.613000      49154.07        4.60804900e-01       -7.09355265e-09  50.0175  49.3923
0202-03-09_13:44:25.812000      49154.28        4.71055900e-01       -8.20924665e-09  50.0175  49.3923
0202-03-09_13:44:26.040000      49154.50        4.80555800e-01       -1.11223146e-08  50.0160  49.3846
0202-03-09_13:44:26.254000      49154.71        4.90833400e-01       -8.08533665e-09  50.0160  49.3846
0202-03-09_13:44:26.470000      49154.93        4.99963800e-01       -1.49650207e-08  50.0160  49.3846
0202-03-09_13:44:26.680000      49155.14        5.10722300e-01       -1.62046037e-08  50.0160  49.3846
0202-03-09_13:44:26.880000      49155.34        5.20554700e-01       -1.66384576e-08  50.0172  49.4103
0202-03-09_13:44:27.098000      49155.56        5.30082800e-01       -1.63905407e-08  50.0172  49.4103
0202-03-09_13:44:27.320000      49155.78        5.40652800e-01       -1.60186666e-08  50.0172  49.4103
0202-03-09_13:44:27.520000      49155.98        5.49695700e-01       -1.79400196e-08  50.0172  49.4103
0202-03-09_13:44:27.715000      49156.17        5.60173700e-01       -1.29816886e-08  50.0172  49.4103
0202-03-09_13:44:27.920000      49156.38        5.70188600e-01       -1.51509587e-08  50.0327  49.4126
0202-03-09_13:44:28.130000      49156.59        5.79734200e-01       -1.29197096e-08  50.0327  49.4126
0202-03-09_13:44:28.360000      49156.82        5.89869400e-01       -1.34155427e-08  50.0327  49.4126
0202-03-09_13:44:28.580000      49157.04        5.99448000e-01       -1.28577307e-08  50.0327  49.4126
0202-03-09_13:44:28.793000      49157.25        6.09663300e-01       -1.58947077e-08  50.0327  49.4126
0202-03-09_13:44:29.023000      49157.49        6.19822200e-01       -2.06671017e-08  49.9956  49.3861
0202-03-09_13:44:29.220000      49157.68        6.29840100e-01       -1.78160616e-08  49.9956  49.3861
0202-03-09_13:44:29.465000      49157.93        6.39890700e-01       -1.80639777e-08  49.9956  49.3861
0202-03-09_13:44:29.688000      49158.15        6.50090400e-01       -1.83738736e-08  49.9956  49.3861
0202-03-09_13:44:29.900000      49158.36        6.59085700e-01       -1.27957507e-08  50.0264  49.4077
0202-03-09_13:44:30.100000      49158.56        6.69339600e-01       -8.82908665e-09  50.0264  49.4077
0202-03-09_13:44:30.305000      49158.77        6.79359000e-01       -1.29816886e-08  50.0264  49.4077
0202-03-09_13:44:30.500000      49158.96        6.88835200e-01       -1.29197096e-08  50.0264  49.4077
0202-03-09_13:44:30.715000      49159.18        6.99482400e-01       -7.52752465e-09  50.0264  49.4077
0202-03-09_13:44:30.926000      49159.39        7.08802800e-01       -9.00276500e-11  50.0014  49.3843
0202-03-09_13:44:31.125000      49159.59        7.19029600e-01        6.10788535e-09  50.0014  49.3843
0202-03-09_13:44:31.332000      49159.80        7.29019300e-01        9.14481735e-09  50.0014  49.3843
0202-03-09_13:44:31.530000      49159.99        7.38621600e-01        2.31519143e-08  50.0014  49.3843
0202-03-09_13:44:31.780000      49160.24        7.48670700e-01        2.91637494e-08  50.0014  49.3843
0202-03-09_13:44:32.043000      49160.51        7.58856300e-01        5.08563433e-08  50.0108  49.3905
0202-03-09_13:44:32.250000      49160.71        7.68206400e-01        7.21771533e-08  50.0108  49.3905
0202-03-09_13:44:32.496000      49160.96        7.79048400e-01        1.04406283e-07  50.0108  49.3905
0202-03-09_13:44:32.700000      49161.16        7.88178800e-01        1.35333853e-07  50.0108  49.3905
0202-03-09_13:44:32.906000      49161.37        7.98787400e-01        1.68988503e-07  50.0159  49.4034
0202-03-09_13:44:33.120000      49161.58        8.08432800e-01        2.24521774e-07  50.0159  49.4034
0202-03-09_13:44:33.336000      49161.80        8.17714600e-01        2.82658167e-07  50.0159  49.4034
0202-03-09_13:44:33.594000      49162.05        8.28156900e-01        3.80957015e-07  50.0159  49.4034
0202-03-09_13:44:33.816000      49162.28        8.38124900e-01        5.32681845e-07  50.0159  49.4034
0202-03-09_13:44:34.040000      49162.50        8.47436300e-01        6.28997364e-07  50.0155  49.3898
0202-03-09_13:44:34.240000      49162.70        8.58030100e-01        7.46757644e-07  50.0155  49.3898
0202-03-09_13:44:34.492000      49162.95        8.67573100e-01        9.66969374e-07  50.0155  49.3898
0202-03-09_13:44:34.695000      49163.16        8.78083700e-01        1.23707428e-06  50.0155  49.3898
0202-03-09_13:44:34.900000      49163.36        8.87632600e-01        1.45926934e-06  50.0243  49.4065
0202-03-09_13:44:35.117000      49163.58        8.97801900e-01        1.81856216e-06  50.0243  49.4065
0202-03-09_13:44:35.324000      49163.79        9.07547900e-01        2.27832310e-06  50.0243  49.4065
0202-03-09_13:44:35.547000      49164.01        9.17461900e-01        2.68224088e-06  50.0243  49.4065
0202-03-09_13:44:35.793000      49164.25        9.27640100e-01        4.14544338e-06  50.0243  49.4065
0202-03-09_13:44:36.040000      49164.50        9.37292900e-01        4.30262237e-06  50.0277  49.4120
0202-03-09_13:44:36.260000      49164.73        9.47346400e-01        5.75504050e-06  50.0277  49.4120
0202-03-09_13:44:36.465000      49164.93        9.57238100e-01        6.91466938e-06  50.0277  49.4120
0202-03-09_13:44:36.680000      49165.14        9.67015900e-01        7.04197444e-06  50.0277  49.4120
0202-03-09_13:44:36.883000      49165.34        9.77062000e-01        9.36160405e-06  50.0184  49.3935
0202-03-09_13:44:37.113000      49165.57        9.86869200e-01        1.07304743e-05  50.0184  49.3935
0202-03-09_13:44:37.320000      49165.78        9.96974700e-01        1.24481627e-05  50.0184  49.3935
0202-03-09_13:44:37.586000      49166.05        1.00691100e+00        1.40844107e-05  50.0184  49.3935
0202-03-09_13:44:37.805000      49166.27        1.01700900e+00        1.60906739e-05  50.0184  49.3935
0202-03-09_13:44:38.055000      49166.52        1.02637000e+00        1.80368174e-05  50.0162  49.4031
0202-03-09_13:44:38.270000      49166.73        1.03699200e+00        2.06689454e-05  50.0162  49.4031

File: chapter 5/cold_vs_warm/20K/ffj28/Ic/1_anneal/Ic_2024-03-09_14-10-05985585_f28-60e19pm2-1200keV-0nA-50k-Afteranneal60k_20min.txt
# Ic = 0.22 A, n = 13.82 , Tavg = 59.95 K, f28-60e19pm2-1200keV-0nA-50k-Afteranneal60k_20min
#datetime                        t_s     iHTS_A                vHTS_V                tHTS_K  tTAR_K
0202-03-09_14:09:34.720000      50663.18        4.89109300e-02        1.28667775e-08  59.9278  59.0701
0202-03-09_14:09:34.926000      50663.39        7.43970600e-03       -4.03109455e-08  59.9572  59.1036
0202-03-09_14:09:35.117000      50663.58        9.25777300e-03       -2.17793145e-08  59.9572  59.1036
0202-03-09_14:09:35.310000      50663.77        1.09081300e-02       -1.14908925e-08  59.9572  59.1036
0202-03-09_14:09:35.504000      50663.96        1.32144800e-02       -2.93789450e-09  59.9572  59.1036
0202-03-09_14:09:35.700000      50664.16        1.51809600e-02       -1.08092745e-08  59.9572  59.1036
0202-03-09_14:09:35.902000      50664.36        1.71815800e-02       -1.43420825e-08  59.9108  59.0732
0202-03-09_14:09:36.110000      50664.57        1.91314300e-02       -1.21108485e-08  59.9108  59.0732
0202-03-09_14:09:36.312000      50664.77        2.10815900e-02       -1.36603165e-08  59.9108  59.0732
0202-03-09_14:09:36.523000      50664.98        2.31831200e-02       -1.18629335e-08  59.9108  59.0732
0202-03-09_14:09:36.720000      50665.18        2.50783700e-02       -2.10977625e-08  59.9108  59.0732
0202-03-09_14:09:36.920000      50665.38        2.69320500e-02       -1.45280185e-08  59.9556  59.1267
0202-03-09_14:09:37.125000      50665.59        2.88673700e-02       -1.75029975e-08  59.9556  59.1267
0202-03-09_14:09:37.324000      50665.78        3.12983800e-02       -1.48379125e-08  59.9556  59.1267
0202-03-09_14:09:37.527000      50665.99        3.30229500e-02       -1.55816565e-08  59.9556  59.1267
0202-03-09_14:09:37.723000      50666.18        3.49234500e-02       -1.52717635e-08  59.9556  59.1267
0202-03-09_14:09:37.930000      50666.39        3.69878800e-02       -1.27926145e-08  59.9189  59.0737
0202-03-09_14:09:38.125000      50666.59        3.89484200e-02       -1.23587635e-08  59.9189  59.0737
0202-03-09_14:09:38.316000      50666.78        4.10143400e-02       -1.42801035e-08  59.9189  59.0737
0202-03-09_14:09:38.520000      50666.98        4.27760100e-02       -1.24207415e-08  59.9189  59.0737
0202-03-09_14:09:38.710000      50667.17        4.47959200e-02       -1.73170605e-08  59.9189  59.0737
0202-03-09_14:09:38.910000      50667.37        4.69419800e-02       -1.88665285e-08  59.9521  59.1067
0202-03-09_14:09:39.125000      50667.59        4.87971500e-02       -2.31430605e-08  59.9521  59.1067
0202-03-09_14:09:39.332000      50667.80        5.08223200e-02       -1.85566355e-08  59.9521  59.1067
0202-03-09_14:09:39.530000      50667.99        5.29238600e-02       -1.75029975e-08  59.9521  59.1067
0202-03-09_14:09:39.740000      50668.20        5.49734500e-02       -9.81763550e-09  59.9521  59.1067
0202-03-09_14:09:39.934000      50668.39        5.69295400e-02       -6.90463550e-09  59.9137  59.0756
0202-03-09_14:09:40.125000      50668.59        5.85932500e-02       -6.96661450e-09  59.9137  59.0756
0202-03-09_14:09:40.320000      50668.78        6.09352200e-02       -1.62634225e-08  59.9137  59.0756
0202-03-09_14:09:40.523000      50668.98        6.27310200e-02       -1.74410185e-08  59.9137  59.0756
0202-03-09_14:09:40.715000      50669.18        6.48192000e-02       -1.59535295e-08  59.9137  59.0756
0202-03-09_14:09:40.910000      50669.37        6.69035300e-02       -7.83431650e-09  59.9440  59.0995
0202-03-09_14:09:41.120000      50669.58        6.85153000e-02       -8.88795450e-09  59.9440  59.0995
0202-03-09_14:09:41.312000      50669.77        7.06569100e-02       -1.16770725e-08  59.9440  59.0995
0202-03-09_14:09:41.504000      50669.97        7.30122300e-02       -1.86807445e-08  59.9440  59.0995
0202-03-09_14:09:41.710000      50670.17        7.44503600e-02       -1.33506725e-08  59.9440  59.0995
0202-03-09_14:09:41.920000      50670.38        7.65860300e-02       -1.39704595e-08  59.9142  59.0828
0202-03-09_14:09:42.133000      50670.60        7.86860800e-02       -1.08715225e-08  59.9142  59.0828
0202-03-09_14:09:42.336000      50670.80        8.03646400e-02       -1.45282685e-08  59.9142  59.0828
0202-03-09_14:09:42.535000      50671.00        8.28176200e-02       -1.18631825e-08  59.9142  59.0828
0202-03-09_14:09:42.740000      50671.20        8.45421800e-02       -1.81850145e-08  59.9142  59.0828
0202-03-09_14:09:42.934000      50671.39        8.64878900e-02       -2.17797825e-08  59.9415  59.0838
0202-03-09_14:09:43.125000      50671.59        8.85048300e-02       -2.48167405e-08  59.9415  59.0838
0202-03-09_14:09:43.320000      50671.78        9.08794400e-02       -2.15318675e-08  59.9415  59.0838
0202-03-09_14:09:43.510000      50671.97        9.22700800e-02       -1.57058645e-08  59.9415  59.0838
0202-03-09_14:09:43.707000      50672.17        9.41950000e-02       -1.88048025e-08  59.9415  59.0838
0202-03-09_14:09:43.920000      50672.38        9.66764800e-02       -2.07881225e-08  59.9150  59.0917
0202-03-09_14:09:44.130000      50672.59        9.87049800e-02       -3.32458505e-08  59.9150  59.0917
0202-03-09_14:09:44.332000      50672.79        1.00512700e-01       -3.79562355e-08  59.9150  59.0917
0202-03-09_14:09:44.535000      50673.00        1.02272800e-01       -3.59109365e-08  59.9150  59.0917
0202-03-09_14:09:44.727000      50673.19        1.04549500e-01       -3.11385735e-08  59.9150  59.0917
0202-03-09_14:09:44.920000      50673.38        1.06502600e-01       -2.52505925e-08  59.9379  59.1043
0202-03-09_14:09:45.117000      50673.58        1.08485400e-01       -2.65521455e-08  59.9379  59.1043
0202-03-09_14:09:45.310000      50673.77        1.10751700e-01       -3.05807645e-08  59.9379  59.1043
0202-03-09_14:09:45.510000      50673.97        1.12400600e-01       -2.84734875e-08  59.9379  59.1043
0202-03-09_14:09:45.707000      50674.17        1.14207100e-01       -2.25235275e-08  59.9379  59.1043
0202-03-09_14:09:45.934000      50674.40        1.16860700e-01       -1.77511635e-08  59.9189  59.0804
0202-03-09_14:09:46.137000      50674.60        1.18359700e-01       -2.20896755e-08  59.9189  59.0804
0202-03-09_14:09:46.350000      50674.81        1.20406300e-01       -2.49406985e-08  59.9189  59.0804
0202-03-09_14:09:46.543000      50675.01        1.22314900e-01       -2.92172325e-08  59.9189  59.0804
0202-03-09_14:09:46.740000      50675.20        1.24521800e-01       -3.00229555e-08  59.9189  59.0804
0202-03-09_14:09:46.938000      50675.40        1.26412600e-01       -3.03948285e-08  59.9486  59.1032
0202-03-09_14:09:47.130000      50675.59        1.28520100e-01       -2.94031655e-08  59.9486  59.1032
0202-03-09_14:09:47.324000      50675.78        1.30474700e-01       -2.98989845e-08  59.9486  59.1032
0202-03-09_14:09:47.516000      50675.98        1.32013800e-01       -3.02088705e-08  59.9486  59.1032
0202-03-09_14:09:47.710000      50676.17        1.34542800e-01       -2.94031405e-08  59.9486  59.1032
0202-03-09_14:09:47.920000      50676.39        1.36344500e-01       -2.32052665e-08  59.9262  59.0959
0202-03-09_14:09:48.125000      50676.59        1.38401500e-01       -2.09740315e-08  59.9262  59.0959
0202-03-09_14:09:48.332000      50676.79        1.40494100e-01       -1.66974985e-08  59.9262  59.0959
0202-03-09_14:09:48.535000      50677.00        1.42160800e-01       -1.12433685e-08  59.9262  59.0959
0202-03-09_14:09:48.742000      50677.20        1.44188100e-01       -7.33870750e-09  59.9262  59.0959
0202-03-09_14:09:48.938000      50677.40        1.46431300e-01       -1.26688795e-08  59.9426  59.1102
0202-03-09_14:09:49.130000      50677.59        1.48247800e-01       -2.02922655e-08  59.9426  59.1102
0202-03-09_14:09:49.324000      50677.79        1.50055500e-01       -1.96724775e-08  59.9426  59.1102
0202-03-09_14:09:49.520000      50677.98        1.52207500e-01       -1.93625845e-08  59.9426  59.1102
0202-03-09_14:09:49.723000      50678.19        1.54231900e-01       -2.53125435e-08  59.9426  59.1102
0202-03-09_14:09:49.920000      50678.39        1.55998000e-01       -2.89692895e-08  59.9356  59.0921
0202-03-09_14:09:50.117000      50678.58        1.58291000e-01       -2.50026495e-08  59.9356  59.0921
0202-03-09_14:09:50.310000      50678.77        1.59975500e-01       -1.90526905e-08  59.9356  59.0921
0202-03-09_14:09:50.504000      50678.97        1.61935100e-01       -1.37225185e-08  59.9356  59.0921
0202-03-09_14:09:50.730000      50679.19        1.63990600e-01       -1.91146695e-08  59.9356  59.0921
0202-03-09_14:09:50.926000      50679.39        1.65900700e-01       -1.91146695e-08  59.9398  59.0985
0202-03-09_14:09:51.133000      50679.59        1.68122500e-01       -1.56438595e-08  59.9398  59.0985
0202-03-09_14:09:51.330000      50679.79        1.70056300e-01       -1.01277505e-08  59.9398  59.0985
0202-03-09_14:09:51.520000      50679.98        1.72105900e-01       -7.89651650e-09  59.9398  59.0985
0202-03-09_14:09:51.740000      50680.20        1.73903200e-01       -1.28548155e-08  59.9398  59.0985
0202-03-09_14:09:51.934000      50680.40        1.76055200e-01       -1.34746035e-08  59.9135  59.0824
0202-03-09_14:09:52.130000      50680.59        1.78002600e-01       -8.76421850e-09  59.9135  59.0824
0202-03-09_14:09:52.320000      50680.78        1.79837000e-01       -9.75587850e-09  59.9135  59.0824
0202-03-09_14:09:52.516000      50680.98        1.81848000e-01       -7.83453750e-09  59.9135  59.0824
0202-03-09_14:09:52.707000      50681.17        1.84078700e-01       -9.38400650e-09  59.9135  59.0824
0202-03-09_14:09:52.920000      50681.38        1.86077800e-01       -6.90485650e-09  59.9529  59.1166
0202-03-09_14:09:53.125000      50681.58        1.88240200e-01       -7.83459950e-09  59.9529  59.1166
0202-03-09_14:09:53.336000      50681.80        1.89975100e-01       -8.64041850e-09  59.9529  59.1166
0202-03-09_14:09:53.540000      50682.00        1.91926800e-01       -7.40096650e-09  59.9529  59.1166
0202-03-09_14:09:53.742000      50682.20        1.93992200e-01       -4.73591150e-09  59.9529  59.1166
0202-03-09_14:09:53.938000      50682.40        1.95945300e-01       -3.55831450e-09  59.9041  59.0735
0202-03-09_14:09:54.145000      50682.61        1.97836100e-01       -6.45312500e-10  59.9041  59.0735
0202-03-09_14:09:54.344000      50682.80        2.00224100e-01        6.85412050e-09  59.9041  59.0735
0202-03-09_14:09:54.535000      50683.00        2.01675600e-01        1.37957435e-08  59.9041  59.0735
0202-03-09_14:09:54.734000      50683.20        2.03849800e-01        2.22868365e-08  59.9041  59.0735
0202-03-09_14:09:54.970000      50683.43        2.05946900e-01        3.35049955e-08  59.9530  59.1081
0202-03-09_14:09:55.160000      50683.62        2.08153800e-01        3.90830855e-08  59.9530  59.1081
0202-03-09_14:09:55.355000      50683.82        2.09887800e-01        4.92476055e-08  59.9530  59.1081
0202-03-09_14:09:55.562000      50684.02        2.11875000e-01        6.22011705e-08  59.9530  59.1081
0202-03-09_14:09:55.816000      50684.28        2.13688600e-01        6.82750905e-08  59.9530  59.1081
0202-03-09_14:09:56.027000      50684.49        2.15880700e-01        9.85827145e-08  59.9108  59.0946
0202-03-09_14:09:56.242000      50684.70        2.17915500e-01        1.18044052e-07  59.9108  59.0946
0202-03-09_14:09:56.440000      50684.90        2.19745400e-01        1.50520932e-07  59.9108  59.0946
0202-03-09_14:09:56.656000      50685.12        2.21842500e-01        1.79650959e-07  59.9108  59.0946
0202-03-09_14:09:56.855000      50685.32        2.23606100e-01        2.19379356e-07  59.9419  59.1086
0202-03-09_14:09:57.070000      50685.53        2.25866400e-01        2.56008815e-07  59.9419  59.1086
0202-03-09_14:09:57.277000      50685.74        2.27850700e-01        3.12037632e-07  59.9419  59.1086
0202-03-09_14:09:57.477000      50685.94        2.29622800e-01        3.53997266e-07  59.9419  59.1086
0202-03-09_14:09:57.676000      50686.14        2.31803000e-01        4.28433781e-07  59.9419  59.1086
0202-03-09_14:09:57.875000      50686.34        2.33414700e-01        4.85702203e-07  59.9256  59.0931
0202-03-09_14:09:58.094000      50686.55        2.35302600e-01        5.82761193e-07  59.9256  59.0931
0202-03-09_14:09:58.312000      50686.77        2.37536200e-01        6.55152758e-07  59.9256  59.0931
0202-03-09_14:09:58.523000      50686.99        2.39528800e-01        7.68388639e-07  59.9256  59.0931
0202-03-09_14:09:58.734000      50687.20        2.41640800e-01        8.62225077e-07  59.9256  59.0931
0202-03-09_14:09:58.930000      50687.39        2.43565700e-01        1.00899171e-06  59.9545  59.1297
0202-03-09_14:09:59.133000      50687.59        2.45440100e-01        1.12365313e-06  59.9545  59.1297
0202-03-09_14:09:59.336000      50687.80        2.47599600e-01        1.30667755e-06  59.9545  59.1297
0202-03-09_14:09:59.527000      50687.99        2.49422100e-01        1.45474573e-06  59.9545  59.1297
0202-03-09_14:09:59.746000      50688.21        2.51228300e-01        1.62952693e-06  59.9545  59.1297
0202-03-09_14:09:59.950000      50688.41        2.53864100e-01        1.87973676e-06  59.9178  59.0779
0202-03-09_14:10:00.140000      50688.60        2.55629100e-01        2.08327628e-06  59.9178  59.0779
0202-03-09_14:10:00.336000      50688.80        2.57153300e-01        2.38852359e-06  59.9178  59.0779
0202-03-09_14:10:00.527000      50688.99        2.59462600e-01        2.63619227e-06  59.9178  59.0779
0202-03-09_14:10:00.723000      50689.18        2.61343000e-01        2.92005677e-06  59.9178  59.0779
0202-03-09_14:10:00.930000      50689.39        2.63610800e-01        3.33184624e-06  59.9610  59.1274
0202-03-09_14:10:01.120000      50689.58        2.65513400e-01        3.65364198e-06  59.9610  59.1274
0202-03-09_14:10:01.316000      50689.78        2.67258800e-01        3.99527105e-06  59.9610  59.1274
0202-03-09_14:10:01.520000      50689.98        2.69241600e-01        4.36392302e-06  59.9610  59.1274
0202-03-09_14:10:01.710000      50690.17        2.71316000e-01        4.75761457e-06  59.9610  59.1274
0202-03-09_14:10:01.918000      50690.38        2.73091000e-01        5.36928679e-06  59.9238  59.0789
0202-03-09_14:10:02.113000      50690.57        2.75468600e-01        5.84274550e-06  59.9238  59.0789
0202-03-09_14:10:02.316000      50690.78        2.77335600e-01        6.34750368e-06  59.9238  59.0789
0202-03-09_14:10:02.523000      50690.99        2.79529200e-01        7.71594129e-06  59.9238  59.0789
0202-03-09_14:10:02.727000      50691.19        2.81010300e-01        7.86735634e-06  59.9238  59.0789
0202-03-09_14:10:02.934000      50691.40        2.83466600e-01        9.17338094e-06  59.9476  59.1138
0202-03-09_14:10:03.137000      50691.60        2.85010100e-01        9.26616372e-06  59.9476  59.1138
0202-03-09_14:10:03.332000      50691.79        2.87329200e-01        1.06342294e-05  59.9476  59.1138
0202-03-09_14:10:03.523000      50691.99        2.88724200e-01        1.07201945e-05  59.9476  59.1138
0202-03-09_14:10:03.746000      50692.21        2.91299200e-01        1.20783435e-05  59.9476  59.1138
0202-03-09_14:10:03.965000      50692.43        2.93203400e-01        1.23503080e-05  59.9216  59.0798
0202-03-09_14:10:04.160000      50692.62        2.94852200e-01        1.35732805e-05  59.9216  59.0798
0202-03-09_14:10:04.350000      50692.81        2.97320300e-01        1.38013638e-05  59.9216  59.0798
0202-03-09_14:10:04.543000      50693.01        2.99116100e-01        1.50966039e-05  59.9216  59.0798
0202-03-09_14:10:04.742000      50693.20        3.01228100e-01        1.62934832e-05  59.9216  59.0798
0202-03-09_14:10:04.950000      50693.41        3.03154500e-01        1.65217534e-05  59.9525  59.1177
0202-03-09_14:10:05.145000      50693.61        3.05202600e-01        1.79398453e-05  59.9525  59.1177
0202-03-09_14:10:05.363000      50693.82        3.07130500e-01        1.91760820e-05  59.9525  59.1177
0202-03-09_14:10:05.555000      50694.02        3.08913000e-01        2.09091439e-05  59.9525  59.1177
