Repository: shortlab/2025-devitre-PhD

# 2025-devitre-PhD
Data repository for Alexis Devitre's PhD thesis

File: chapter 5/cold_vs_warm/20K/ffj28/Ic/1_anneal/Ic_2024-03-09_16-54-40659915_f28-60e19pm2-1200keV-0nA-60k-Afteranneal70k_peak.txt
# Ic = 0.22 A, n = 13.57 , Tavg = 59.94 K, f28-60e19pm2-1200keV-0nA-60k-Afteranneal70k_peak
#datetime                        t_s     iHTS_A                vHTS_V                tHTS_K  tTAR_K
0202-03-09_16:53:37.973000      60506.43        1.59294100e-02       -8.40735050e-09  59.9452  59.1138
0202-03-09_16:53:38.180000      60506.64        7.06763100e-03       -8.65523150e-09  59.9452  59.1138
0202-03-09_16:53:38.383000      60506.84        7.42382300e-03       -1.49770675e-08  59.9452  59.1138
0202-03-09_16:53:38.582000      60507.05        8.36031300e-03       -1.19401075e-08  59.9452  59.1138
0202-03-09_16:53:38.810000      60507.27        9.47193100e-03       -8.96512550e-09  59.9452  59.1138
0202-03-09_16:53:39.010000      60507.47        1.03639000e-02       -6.91982550e-09  59.9276  59.0961
0202-03-09_16:53:39.220000      60507.68        1.11683000e-02       -5.49431350e-09  59.9276  59.0961
0202-03-09_16:53:39.410000      60507.87        1.22581000e-02       -3.26307750e-09  59.9276  59.0961
0202-03-09_16:53:39.605000      60508.07        1.35492900e-02       -8.34533750e-09  59.9276  59.0961
0202-03-09_16:53:39.816000      60508.28        1.44917200e-02       -6.48597450e-09  59.9276  59.0961
0202-03-09_16:53:40.016000      60508.48        1.56077900e-02       -8.53127450e-09  59.9478  59.1066
0202-03-09_16:53:40.207000      60508.67        1.64107100e-02       -1.14442765e-08  59.9478  59.1066
0202-03-09_16:53:40.402000      60508.86        1.73338400e-02       -1.91916245e-08  59.9478  59.1066
0202-03-09_16:53:40.594000      60509.06        1.85300500e-02       -2.22905635e-08  59.9478  59.1066
0202-03-09_16:53:40.805000      60509.27        1.91741700e-02       -2.52655455e-08  59.9478  59.1066
0202-03-09_16:53:41             60509.46        2.04014000e-02       -2.00593275e-08  59.9111  59.1012
0202-03-09_16:53:41.190000      60509.65        2.13141400e-02       -2.13608825e-08  59.9111  59.1012
0202-03-09_16:53:41.400000      60509.86        2.23381900e-02       -1.37994705e-08  59.9111  59.1012
0202-03-09_16:53:41.590000      60510.05        2.33296000e-02       -1.16302135e-08  59.9111  59.1012
0202-03-09_16:53:41.793000      60510.25        2.41844600e-02       -1.47911315e-08  59.9111  59.1012
0202-03-09_16:53:41.992000      60510.45        2.53554400e-02       -1.57827915e-08  59.9196  59.1002
0202-03-09_16:53:42.184000      60510.65        2.62741200e-02       -1.26838525e-08  59.9196  59.1002
0202-03-09_16:53:42.380000      60510.84        2.71883500e-02       -6.36201650e-09  59.9196  59.1002
0202-03-09_16:53:42.582000      60511.04        2.80595400e-02       -4.44067450e-09  59.9196  59.1002
0202-03-09_16:53:42.785000      60511.25        2.92513000e-02       -1.27458315e-08  59.9196  59.1002
0202-03-09_16:53:42.992000      60511.45        3.01462300e-02       -1.80140275e-08  59.9142  59.0936
0202-03-09_16:53:43.188000      60511.65        3.12059000e-02       -2.34681605e-08  59.9142  59.0936
0202-03-09_16:53:43.380000      60511.84        3.22477700e-02       -2.11129675e-08  59.9142  59.0936
0202-03-09_16:53:43.570000      60512.03        3.32807200e-02       -1.79520455e-08  59.9142  59.0936
0202-03-09_16:53:43.832000      60512.29        3.42558000e-02       -1.26838335e-08  59.9142  59.0936
0202-03-09_16:53:44.030000      60512.49        3.51025000e-02       -1.42332885e-08  59.9408  59.1155
0202-03-09_16:53:44.234000      60512.70        3.62259900e-02       -1.77040965e-08  59.9408  59.1155
0202-03-09_16:53:44.438000      60512.90        3.68285400e-02       -1.28697515e-08  59.9408  59.1155
0202-03-09_16:53:44.640000      60513.10        3.80128800e-02       -1.50390085e-08  59.9408  59.1155
0202-03-09_16:53:44.848000      60513.31        3.90606800e-02       -1.42332845e-08  59.9337  59.0978
0202-03-09_16:53:45.047000      60513.51        3.97908800e-02       -2.30342715e-08  59.9337  59.0978
0202-03-09_16:53:45.240000      60513.70        4.10241900e-02       -2.03691835e-08  59.9337  59.0978
0202-03-09_16:53:45.434000      60513.90        4.19606800e-02       -2.28483355e-08  59.9337  59.0978
0202-03-09_16:53:45.625000      60514.09        4.29519400e-02       -1.34275605e-08  59.9337  59.0978
0202-03-09_16:53:45.848000      60514.31        4.40071600e-02       -7.72551250e-09  59.9445  59.1234
0202-03-09_16:53:46.062000      60514.52        4.50935400e-02       -9.70883350e-09  59.9445  59.1234
0202-03-09_16:53:46.254000      60514.72        4.58890400e-02       -1.11343455e-08  59.9445  59.1234
0202-03-09_16:53:46.457000      60514.92        4.69887800e-02       -1.79520115e-08  59.9445  59.1234
0202-03-09_16:53:46.660000      60515.12        4.78213800e-02       -1.43572425e-08  59.9445  59.1234
0202-03-09_16:53:46.860000      60515.32        4.87489700e-02       -1.62785845e-08  59.9118  59.0869
0202-03-09_16:53:47.062000      60515.52        4.99199500e-02       -9.15102450e-09  59.9118  59.0869
0202-03-09_16:53:47.254000      60515.72        5.08149600e-02       -1.17541335e-08  59.9118  59.0869
0202-03-09_16:53:47.450000      60515.91        5.18212000e-02       -1.34275605e-08  59.9118  59.0869
0202-03-09_16:53:47.652000      60516.11        5.26968400e-02       -1.86957565e-08  59.9118  59.0869
0202-03-09_16:53:47.860000      60516.32        5.38841500e-02       -2.09269925e-08  59.9347  59.1055
0202-03-09_16:53:48.074000      60516.54        5.50150600e-02       -2.24764625e-08  59.9347  59.1055
0202-03-09_16:53:48.270000      60516.73        5.58847600e-02       -1.85098205e-08  59.9347  59.1055
0202-03-09_16:53:48.473000      60516.93        5.67826600e-02       -1.86957565e-08  59.9347  59.1055
0202-03-09_16:53:48.664000      60517.13        5.76983700e-02       -1.90676295e-08  59.9347  59.1055
0202-03-09_16:53:48.880000      60517.34        5.88804800e-02       -1.56587965e-08  59.9433  59.1018
0202-03-09_16:53:49.074000      60517.54        5.98065800e-02       -1.14442395e-08  59.9433  59.1018
0202-03-09_16:53:49.266000      60517.73        6.09389700e-02       -1.09484095e-08  59.9433  59.1018
0202-03-09_16:53:49.473000      60517.93        6.17982900e-02       -1.89436715e-08  59.9433  59.1018
0202-03-09_16:53:49.664000      60518.13        6.28089800e-02       -2.11128355e-08  59.9433  59.1018
0202-03-09_16:53:49.875000      60518.34        6.36490000e-02       -1.95013175e-08  59.9262  59.0976
0202-03-09_16:53:50.074000      60518.54        6.46389200e-02       -2.03069695e-08  59.9262  59.0976
0202-03-09_16:53:50.277000      60518.74        6.61705500e-02       -2.30960135e-08  59.9262  59.0976
0202-03-09_16:53:50.480000      60518.94        6.69193700e-02       -2.49553765e-08  59.9262  59.0976
0202-03-09_16:53:50.670000      60519.13        6.78232100e-02       -2.08027995e-08  59.9262  59.0976
0202-03-09_16:53:50.890000      60519.35        6.89229500e-02       -2.49553765e-08  59.9203  59.1114
0202-03-09_16:53:51.086000      60519.55        7.01429100e-02       -2.73725475e-08  59.9203  59.1114
0202-03-09_16:53:51.293000      60519.76        7.09621500e-02       -2.70006755e-08  59.9203  59.1114
0202-03-09_16:53:51.490000      60519.95        7.18600600e-02       -2.17324805e-08  59.9203  59.1114
0202-03-09_16:53:51.690000      60520.15        7.29330900e-02       -1.32413905e-08  59.9203  59.1114
0202-03-09_16:53:51.895000      60520.36        7.37256100e-02       -1.07622405e-08  59.9263  59.1009
0202-03-09_16:53:52.094000      60520.55        7.48711400e-02       -1.93772885e-08  59.9263  59.1009
0202-03-09_16:53:52.290000      60520.75        7.58343400e-02       -2.41496525e-08  59.9263  59.1009
0202-03-09_16:53:52.480000      60520.94        7.68940100e-02       -2.89220165e-08  59.9263  59.1009
0202-03-09_16:53:52.684000      60521.15        7.78349500e-02       -2.22283105e-08  59.9263  59.1009
0202-03-09_16:53:52.890000      60521.35        7.86126400e-02       -1.24356675e-08  59.9386  59.1002
0202-03-09_16:53:53.086000      60521.55        7.97954900e-02       -5.67998250e-09  59.9386  59.1002
0202-03-09_16:53:53.290000      60521.75        8.08240000e-02       -8.71694150e-09  59.9386  59.1002
0202-03-09_16:53:53.484000      60521.95        8.15927800e-02       -9.95651650e-09  59.9386  59.1002
0202-03-09_16:53:53.676000      60522.14        8.27586100e-02       -1.21257735e-08  59.9386  59.1002
0202-03-09_16:53:53.887000      60522.35        8.36624500e-02       -1.41090935e-08  59.9409  59.1153
0202-03-09_16:53:54.086000      60522.55        8.48646000e-02       -1.73939675e-08  59.9409  59.1153
0202-03-09_16:53:54.277000      60522.74        8.58604500e-02       -1.49148175e-08  59.9409  59.1153
0202-03-09_16:53:54.473000      60522.93        8.67553900e-02       -1.66502225e-08  59.9409  59.1153
0202-03-09_16:53:54.664000      60523.13        8.77156200e-02       -8.77892050e-09  59.9409  59.1153
0202-03-09_16:53:54.867000      60523.33        8.84280100e-02       -1.19398375e-08  59.9222  59.0971
0202-03-09_16:53:55.060000      60523.52        8.94639300e-02       -8.22111150e-09  59.9222  59.0971
0202-03-09_16:53:55.254000      60523.71        9.06714900e-02       -1.00804745e-08  59.9222  59.0971
0202-03-09_16:53:55.445000      60523.91        9.13111500e-02       -4.37842850e-09  59.9222  59.0971
0202-03-09_16:53:55.652000      60524.11        9.26483600e-02       -4.99821750e-09  59.9222  59.0971
0202-03-09_16:53:55.863000      60524.32        9.33859700e-02       -6.29977250e-09  59.9305  59.1177
0202-03-09_16:53:56.074000      60524.54        9.45198500e-02       -1.37992025e-08  59.9305  59.1177
0202-03-09_16:53:56.266000      60524.73        9.55587500e-02       -1.70220985e-08  59.9305  59.1177
0202-03-09_16:53:56.470000      60524.93        9.63171400e-02       -1.77038645e-08  59.9305  59.1177
0202-03-09_16:53:56.668000      60525.13        9.76632500e-02       -1.65262685e-08  59.9305  59.1177
0202-03-09_16:53:56.863000      60525.33        9.84673000e-02       -1.04523495e-08  59.9192  59.0813
0202-03-09_16:53:57.070000      60525.53        9.92895200e-02       -1.57205445e-08  59.9192  59.0813
0202-03-09_16:53:57.260000      60525.72        1.00574800e-01       -5.80394350e-09  59.9192  59.0813
0202-03-09_16:53:57.457000      60525.92        1.01215900e-01       -4.25447450e-09  59.9192  59.0813
0202-03-09_16:53:57.660000      60526.12        1.02256300e-01        2.06735950e-09  59.9192  59.0813
0202-03-09_16:53:57.863000      60526.32        1.03602400e-01        8.40385000e-11  59.9407  59.1184
0202-03-09_16:53:58.062000      60526.53        1.04432000e-01       -4.19249550e-09  59.9407  59.1184
0202-03-09_16:53:58.258000      60526.72        1.05233500e-01       -1.83730250e-09  59.9407  59.1184
0202-03-09_16:53:58.460000      60526.92        1.06511900e-01       -1.77532350e-09  59.9407  59.1184
0202-03-09_16:53:58.652000      60527.11        1.07350400e-01        2.25329550e-09  59.9407  59.1184
0202-03-09_16:53:58.850000      60527.31        1.08260200e-01       -1.09355750e-09  59.9407  59.1184
0202-03-09_16:53:59.062000      60527.52        1.09371800e-01       -4.25447450e-09  59.9170  59.0827
0202-03-09_16:53:59.254000      60527.72        1.09995100e-01       -3.94458050e-09  59.9170  59.0827
0202-03-09_16:53:59.457000      60527.92        1.11566800e-01        6.83972350e-09  59.9170  59.0827
0202-03-09_16:53:59.652000      60528.11        1.12262900e-01        1.32855145e-08  59.9170  59.0827
0202-03-09_16:53:59.863000      60528.32        1.13433900e-01        1.49589405e-08  59.9273  59.1069
0202-03-09_16:54:00.060000      60528.52        1.14540700e-01        1.09303215e-08  59.9273  59.1069
0202-03-09_16:54:00.250000      60528.71        1.15153700e-01        4.73244550e-09  59.9273  59.1069
0202-03-09_16:54:00.453000      60528.92        1.16591800e-01        3.36891350e-09  59.9273  59.1069
0202-03-09_16:54:00.650000      60529.11        1.17096400e-01        2.56318950e-09  59.9273  59.1069
0202-03-09_16:54:00.855000      60529.32        1.18316400e-01        7.65805500e-10  59.9121  59.0785
0202-03-09_16:54:01.055000      60529.52        1.19416100e-01       -8.40705050e-09  59.9121  59.0785
0202-03-09_16:54:01.258000      60529.72        1.20428300e-01       -5.92790050e-09  59.9121  59.0785
0202-03-09_16:54:01.460000      60529.92        1.21367800e-01       -4.44054250e-09  59.9121  59.0785
0202-03-09_16:54:01.656000      60530.12        1.22319200e-01       -2.95317850e-09  59.9121  59.0785
0202-03-09_16:54:01.870000      60530.33        1.23310600e-01       -1.11345465e-08  59.9402  59.1151
0202-03-09_16:54:02.070000      60530.53        1.24490500e-01       -9.02726750e-09  59.9402  59.1151
0202-03-09_16:54:02.270000      60530.73        1.25260800e-01       -1.66506595e-08  59.9402  59.1151
0202-03-09_16:54:02.465000      60530.93        1.26603900e-01       -1.92537695e-08  59.9402  59.1151
0202-03-09_16:54:02.656000      60531.12        1.27289600e-01       -1.69605535e-08  59.9402  59.1151
0202-03-09_16:54:02.860000      60531.32        1.28321100e-01       -1.56589985e-08  59.9205  59.0899
0202-03-09_16:54:03.055000      60531.51        1.29279800e-01       -1.52251475e-08  59.9205  59.0899
0202-03-09_16:54:03.246000      60531.71        1.30204500e-01       -1.25600585e-08  59.9205  59.0899
0202-03-09_16:54:03.438000      60531.90        1.31329500e-01       -1.01428855e-08  59.9205  59.0899
0202-03-09_16:54:03.633000      60532.09        1.32214000e-01       -7.04394550e-09  59.9205  59.0899
0202-03-09_16:54:03.860000      60532.32        1.33303400e-01       -2.82938750e-09  59.9205  59.0899
0202-03-09_16:54:04.055000      60532.52        1.34152300e-01       -1.83772650e-09  59.9492  59.1063
0202-03-09_16:54:04.258000      60532.72        1.35121400e-01       -4.19292150e-09  59.9492  59.1063
0202-03-09_16:54:04.450000      60532.91        1.36332500e-01       -9.64705550e-09  59.9492  59.1063
0202-03-09_16:54:04.645000      60533.10        1.37393700e-01       -9.33716150e-09  59.9492  59.1063
0202-03-09_16:54:04.863000      60533.33        1.38276100e-01       -5.18458150e-09  59.9190  59.0878
0202-03-09_16:54:05.086000      60533.55        1.39423400e-01       -6.23822150e-09  59.9190  59.0878
0202-03-09_16:54:05.277000      60533.74        1.40307900e-01       -1.10725675e-08  59.9190  59.0878
0202-03-09_16:54:05.473000      60533.93        1.41231000e-01       -1.34897405e-08  59.9190  59.0878
0202-03-09_16:54:05.676000      60534.14        1.42320400e-01       -1.78282565e-08  59.9190  59.0878
0202-03-09_16:54:05.880000      60534.34        1.43326600e-01       -1.89438755e-08  59.9296  59.1046
0202-03-09_16:54:06.090000      60534.55        1.44279400e-01       -2.29105185e-08  59.9296  59.1046
0202-03-09_16:54:06.280000      60534.74        1.45034900e-01       -1.59688925e-08  59.9296  59.1046
0202-03-09_16:54:06.477000      60534.94        1.46222900e-01       -1.23741225e-08  59.9296  59.1046
0202-03-09_16:54:06.680000      60535.14        1.47104400e-01       -1.02048645e-08  59.9296  59.1046
0202-03-09_16:54:06.880000      60535.34        1.48134400e-01       -1.56589985e-08  59.9188  59.0805
0202-03-09_16:54:07.082000      60535.54        1.48937300e-01       -1.57829565e-08  59.9188  59.0805
0202-03-09_16:54:07.285000      60535.75        1.49988100e-01       -1.16303965e-08  59.9188  59.0805
0202-03-09_16:54:07.490000      60535.95        1.51197700e-01       -1.15684765e-08  59.9188  59.0805
0202-03-09_16:54:07.688000      60536.15        1.52143100e-01       -1.57831125e-08  59.9188  59.0805
0202-03-09_16:54:07.890000      60536.35        1.53245800e-01       -2.08654145e-08  59.9252  59.1034
0202-03-09_16:54:08.094000      60536.56        1.54248200e-01       -2.19810335e-08  59.9252  59.1034
0202-03-09_16:54:08.290000      60536.75        1.55171300e-01       -1.82003255e-08  59.9252  59.1034
0202-03-09_16:54:08.480000      60536.94        1.56269600e-01       -1.45435755e-08  59.9252  59.1034
0202-03-09_16:54:08.684000      60537.15        1.57332200e-01       -8.09777850e-09  59.9252  59.1034
0202-03-09_16:54:08.883000      60537.34        1.58063900e-01       -1.21883805e-08  59.9267  59.0952
0202-03-09_16:54:09.080000      60537.54        1.59273500e-01       -1.22503595e-08  59.9267  59.0952
0202-03-09_16:54:09.270000      60537.73        1.60164000e-01       -1.44196175e-08  59.9267  59.0952
0202-03-09_16:54:09.465000      60537.93        1.60990600e-01       -1.36758715e-08  59.9267  59.0952
0202-03-09_16:54:09.656000      60538.12        1.62087600e-01       -1.47914905e-08  59.9267  59.0952
0202-03-09_16:54:09.863000      60538.33        1.63079000e-01       -1.52873205e-08  59.9147  59.1007
0202-03-09_16:54:10.070000      60538.53        1.64153500e-01       -1.52253425e-08  59.9147  59.1007
0202-03-09_16:54:10.270000      60538.73        1.65318600e-01       -1.65268975e-08  59.9147  59.1007
0202-03-09_16:54:10.473000      60538.93        1.66232800e-01       -1.99357325e-08  59.9147  59.1007
0202-03-09_16:54:10.670000      60539.13        1.67163400e-01       -2.21049905e-08  59.9147  59.1007
0202-03-09_16:54:10.867000      60539.33        1.68203700e-01       -1.82623045e-08  59.9361  59.1083
0202-03-09_16:54:11.080000      60539.54        1.68790000e-01       -1.00191215e-08  59.9361  59.1083
0202-03-09_16:54:11.270000      60539.73        1.70097100e-01       -6.23841350e-09  59.9361  59.1083
0202-03-09_16:54:11.460000      60539.92        1.71017300e-01       -3.38738850e-09  59.9361  59.1083
0202-03-09_16:54:11.664000      60540.13        1.71953800e-01       -8.53163050e-09  59.9361  59.1083
0202-03-09_16:54:11.867000      60540.33        1.73046100e-01       -1.20024435e-08  59.9334  59.1074
0202-03-09_16:54:12.074000      60540.54        1.73874200e-01       -9.77120650e-09  59.9334  59.1074
0202-03-09_16:54:12.266000      60540.73        1.74828500e-01       -1.00811005e-08  59.9334  59.1074
0202-03-09_16:54:12.460000      60540.92        1.75840700e-01       -8.84152450e-09  59.9334  59.1074
0202-03-09_16:54:12.660000      60541.12        1.77126000e-01       -6.92018050e-09  59.9334  59.1074
0202-03-09_16:54:12.860000      60541.32        1.77957700e-01       -7.72590550e-09  59.9338  59.1052
0202-03-09_16:54:13.066000      60541.53        1.79100500e-01       -3.94519750e-09  59.9338  59.1052
0202-03-09_16:54:13.270000      60541.73        1.80010200e-01       -4.75101550e-09  59.9338  59.1052
0202-03-09_16:54:13.460000      60541.92        1.81236100e-01       -7.16833650e-09  59.9338  59.1052
0202-03-09_16:54:13.668000      60542.13        1.81893600e-01       -1.26845975e-08  59.9338  59.1052
0202-03-09_16:54:13.863000      60542.33        1.83009700e-01       -1.41721845e-08  59.9186  59.1031
0202-03-09_16:54:14.066000      60542.53        1.83843800e-01       -1.02055375e-08  59.9186  59.1031
0202-03-09_16:54:14.260000      60542.72        1.85167600e-01       -2.64411650e-09  59.9186  59.1031
0202-03-09_16:54:14.457000      60542.92        1.85884200e-01       -4.06963050e-09  59.9186  59.1031
0202-03-09_16:54:14.650000      60543.11        1.86946900e-01        7.64720500e-10  59.9186  59.1031
0202-03-09_16:54:14.855000      60543.32        1.88117900e-01        4.42147350e-09  59.9036  59.1027
0202-03-09_16:54:15.055000      60543.52        1.88905900e-01        7.02458550e-09  59.9036  59.1027
0202-03-09_16:54:15.246000      60543.71        1.89924100e-01        2.06627750e-09  59.9036  59.1027
0202-03-09_16:54:15.440000      60543.90        1.91025300e-01       -9.08991750e-09  59.9036  59.1027
0202-03-09_16:54:15.633000      60544.10        1.92096800e-01       -1.43581205e-08  59.9036  59.1027
0202-03-09_16:54:15.844000      60544.31        1.93132800e-01       -9.15189650e-09  59.9036  59.1027
0202-03-09_16:54:16.066000      60544.53        1.93970600e-01       -6.54878450e-09  59.9431  59.1283
0202-03-09_16:54:16.260000      60544.72        1.94835800e-01        1.01263650e-09  59.9431  59.1283
0202-03-09_16:54:16.453000      60544.92        1.95827200e-01        1.50846750e-09  59.9431  59.1283
0202-03-09_16:54:16.660000      60545.12        1.96771200e-01        6.71469150e-09  59.9431  59.1283
0202-03-09_16:54:16.860000      60545.32        1.97945100e-01        1.22308105e-08  59.8879  59.0672
0202-03-09_16:54:17.066000      60545.53        1.98988500e-01        1.47719435e-08  59.8879  59.0672
0202-03-09_16:54:17.260000      60545.72        2.00135700e-01        1.70651615e-08  59.8879  59.0672
0202-03-09_16:54:17.453000      60545.91        2.01109300e-01        2.00401465e-08  59.8879  59.0672
0202-03-09_16:54:17.645000      60546.11        2.01669800e-01        1.88625485e-08  59.8879  59.0672
0202-03-09_16:54:17.855000      60546.32        2.02986200e-01        1.97302525e-08  59.9340  59.1128
0202-03-09_16:54:18.066000      60546.53        2.03648100e-01        1.71891185e-08  59.9340  59.1128
0202-03-09_16:54:18.270000      60546.73        2.04891800e-01        1.87385905e-08  59.9340  59.1128
0202-03-09_16:54:18.470000      60546.93        2.05587900e-01        2.68578215e-08  59.9340  59.1128
0202-03-09_16:54:18.670000      60547.13        2.07131400e-01        3.43572635e-08  59.9340  59.1128
0202-03-09_16:54:18.883000      60547.34        2.07848200e-01        4.26004515e-08  59.9196  59.0981
0202-03-09_16:54:19.080000      60547.54        2.08836700e-01        4.32822195e-08  59.9196  59.0981
0202-03-09_16:54:19.273000      60547.73        2.09675500e-01        4.53274515e-08  59.9196  59.0981
0202-03-09_16:54:19.465000      60547.93        2.10574900e-01        5.02856925e-08  59.9196  59.0981
0202-03-09_16:54:19.668000      60548.13        2.11855700e-01        5.66074445e-08  59.9196  59.0981
0202-03-09_16:54:19.883000      60548.34        2.12575500e-01        6.47886575e-08  59.9374  59.1085
0202-03-09_16:54:20.094000      60548.55        2.13667900e-01        6.62761505e-08  59.9374  59.1085
0202-03-09_16:54:20.285000      60548.75        2.14727500e-01        8.05932725e-08  59.9374  59.1085
0202-03-09_16:54:20.484000      60548.95        2.15465100e-01        8.75968865e-08  59.9374  59.1085
0202-03-09_16:54:20.688000      60549.15        2.16784500e-01        9.82572545e-08  59.9374  59.1085
0202-03-09_16:54:20.887000      60549.35        2.17559300e-01        1.01480157e-07  59.9293  59.1043
0202-03-09_16:54:21.094000      60549.56        2.18714000e-01        1.18524350e-07  59.9293  59.1043
0202-03-09_16:54:21.290000      60549.75        2.19352200e-01        1.27697225e-07  59.9293  59.1043
0202-03-09_16:54:21.480000      60549.94        2.20529100e-01        1.38481551e-07  59.9293  59.1043
0202-03-09_16:54:21.688000      60550.15        2.21661500e-01        1.53356483e-07  59.9293  59.1043
0202-03-09_16:54:21.890000      60550.35        2.22535600e-01        1.60917907e-07  59.9282  59.0913
0202-03-09_16:54:22.094000      60550.56        2.23616100e-01        1.86143312e-07  59.9282  59.0913
0202-03-09_16:54:22.300000      60550.76        2.24389300e-01        1.99840646e-07  59.9282  59.0913
0202-03-09_16:54:22.496000      60550.96        2.25527000e-01        2.14963493e-07  59.9282  59.0913
0202-03-09_16:54:22.688000      60551.15        2.26448700e-01        2.32999349e-07  59.9282  59.0913
0202-03-09_16:54:22.900000      60551.36        2.27802200e-01        2.58968501e-07  59.9415  59.0982
0202-03-09_16:54:23.094000      60551.56        2.28311300e-01        2.81280899e-07  59.9415  59.0982
0202-03-09_16:54:23.290000      60551.75        2.29317500e-01        3.02167783e-07  59.9415  59.0982
0202-03-09_16:54:23.480000      60551.94        2.30702200e-01        3.35326486e-07  59.9415  59.0982
0202-03-09_16:54:23.676000      60552.14        2.31784200e-01        3.58072736e-07  59.9415  59.0982
0202-03-09_16:54:23.875000      60552.34        2.32431300e-01        3.86025213e-07  59.9148  59.0968
0202-03-09_16:54:24.080000      60552.54        2.33821500e-01        4.18502148e-07  59.9148  59.0968
0202-03-09_16:54:24.270000      60552.73        2.34409200e-01        4.48128054e-07  59.9148  59.0968
0202-03-09_16:54:24.460000      60552.92        2.35535700e-01        4.79365412e-07  59.9148  59.0968
0202-03-09_16:54:24.668000      60553.13        2.36398000e-01        5.32295379e-07  59.9148  59.0968
0202-03-09_16:54:24.883000      60553.34        2.37533300e-01        5.67065533e-07  59.9335  59.1054
0202-03-09_16:54:25.094000      60553.56        2.38481700e-01        6.09335132e-07  59.9335  59.1054
0202-03-09_16:54:25.297000      60553.76        2.39289100e-01        6.41874089e-07  59.9335  59.1054
0202-03-09_16:54:25.496000      60553.96        2.40471900e-01        6.91395377e-07  59.9335  59.1054
0202-03-09_16:54:25.690000      60554.15        2.41508800e-01        7.32301665e-07  59.9335  59.1054
0202-03-09_16:54:25.906000      60554.37        2.42394800e-01        7.90128296e-07  59.9219  59.0918
0202-03-09_16:54:26.100000      60554.56        2.43681600e-01        8.40269501e-07  59.9219  59.0918
0202-03-09_16:54:26.293000      60554.75        2.44391000e-01        8.92579980e-07  59.9219  59.0918
0202-03-09_16:54:26.500000      60554.96        2.45774200e-01        9.66149338e-07  59.9219  59.0918
0202-03-09_16:54:26.690000      60555.15        2.46590500e-01        1.02465774e-06  59.9219  59.0918
0202-03-09_16:54:26.890000      60555.35        2.47650200e-01        1.08725677e-06  59.9275  59.1013
0202-03-09_16:54:27.086000      60555.55        2.48470900e-01        1.17142458e-06  59.9275  59.1013
0202-03-09_16:54:27.277000      60555.74        2.49594700e-01        1.24146112e-06  59.9275  59.1013
0202-03-09_16:54:27.470000      60555.93        2.50636600e-01        1.31292319e-06  59.9275  59.1013
0202-03-09_16:54:27.676000      60556.14        2.51331200e-01        1.42398999e-06  59.9275  59.1013
0202-03-09_16:54:27.870000      60556.33        2.52600100e-01        1.48417183e-06  59.9445  59.1151
0202-03-09_16:54:28.082000      60556.54        2.53471300e-01        1.60596104e-06  59.9445  59.1151
0202-03-09_16:54:28.280000      60556.74        2.54329100e-01        1.69669864e-06  59.9445  59.1151
0202-03-09_16:54:28.484000      60556.95        2.55256700e-01        1.81600868e-06  59.9445  59.1151
0202-03-09_16:54:28.676000      60557.14        2.56515300e-01        1.90184993e-06  59.9445  59.1151
0202-03-09_16:54:28.890000      60557.35        2.57506700e-01        2.03863811e-06  59.9365  59.0945
0202-03-09_16:54:29.086000      60557.55        2.58299200e-01        2.13687521e-06  59.9365  59.0945
0202-03-09_16:54:29.277000      60557.74        2.59424200e-01        2.24732222e-06  59.9365  59.0945
0202-03-09_16:54:29.473000      60557.93        2.60385900e-01        2.39607239e-06  59.9365  59.0945
0202-03-09_16:54:29.664000      60558.13        2.61215500e-01        2.52356369e-06  59.9365  59.0945
0202-03-09_16:54:29.870000      60558.33        2.62313800e-01        2.65130290e-06  59.9396  59.1061
0202-03-09_16:54:30.066000      60558.53        2.63229500e-01        2.83054686e-06  59.9396  59.1061
0202-03-09_16:54:30.258000      60558.72        2.64226800e-01        2.96628140e-06  59.9396  59.1061
0202-03-09_16:54:30.453000      60558.91        2.65417100e-01        3.11056907e-06  59.9396  59.1061
0202-03-09_16:54:30.650000      60559.11        2.66464900e-01        3.30809691e-06  59.9396  59.1061
0202-03-09_16:54:30.863000      60559.33        2.67306400e-01        3.46620595e-06  59.9060  59.0794
0202-03-09_16:54:31.070000      60559.53        2.68201400e-01        3.62759973e-06  59.9060  59.0794
0202-03-09_16:54:31.260000      60559.73        2.69114100e-01        3.84372071e-06  59.9060  59.0794
0202-03-09_16:54:31.457000      60559.92        2.70415700e-01        4.00530009e-06  59.9060  59.0794
0202-03-09_16:54:31.660000      60560.12        2.71289800e-01        4.17004054e-06  59.9060  59.0794
0202-03-09_16:54:31.860000      60560.32        2.72309400e-01        4.41938290e-06  59.9324  59.1018
0202-03-09_16:54:32.050000      60560.51        2.73339100e-01        4.61796429e-06  59.9324  59.1018
0202-03-09_16:54:32.254000      60560.72        2.74164300e-01        4.82887954e-06  59.9324  59.1018
0202-03-09_16:54:32.445000      60560.91        2.75268500e-01        5.09718754e-06  59.9324  59.1018
0202-03-09_16:54:32.640000      60561.10        2.76270300e-01        5.31268925e-06  59.9324  59.1018
0202-03-09_16:54:32.850000      60561.31        2.77352200e-01        5.52453419e-06  59.9324  59.1018
0202-03-09_16:54:33.050000      60561.51        2.78371800e-01        5.82153857e-06  59.9330  59.1005
0202-03-09_16:54:33.254000      60561.71        2.79410700e-01        6.04999394e-06  59.9330  59.1005
0202-03-09_16:54:33.457000      60561.92        2.79955400e-01        6.35406394e-06  59.9330  59.1005
0202-03-09_16:54:33.650000      60562.11        2.81109800e-01        6.58908910e-06  59.9330  59.1005
0202-03-09_16:54:33.855000      60562.32        2.82120500e-01        6.85330647e-06  59.9469  59.0998
0202-03-09_16:54:34.050000      60562.51        2.83233600e-01        7.12316395e-06  59.9469  59.0998
0202-03-09_16:54:34.250000      60562.71        2.84089900e-01        7.49758035e-06  59.9469  59.0998
0202-03-09_16:54:34.440000      60562.90        2.85320300e-01        7.76452481e-06  59.9469  59.0998
0202-03-09_16:54:34.637000      60563.10        2.85937700e-01        8.03903073e-06  59.9469  59.0998
0202-03-09_16:54:34.850000      60563.31        2.86952800e-01        8.43210287e-06  59.9469  59.0998
0202-03-09_16:54:35.062000      60563.53        2.87890800e-01        8.72104994e-06  59.9150  59.0956
0202-03-09_16:54:35.266000      60563.73        2.89596500e-01        9.11833667e-06  59.9150  59.0956
0202-03-09_16:54:35.460000      60563.92        2.90317800e-01        9.40325509e-06  59.9150  59.0956
0202-03-09_16:54:35.670000      60564.13        2.91166700e-01        9.70205686e-06  59.9150  59.0956
0202-03-09_16:54:35.875000      60564.34        2.92315500e-01        1.01380806e-05  59.9150  59.1010
0202-03-09_16:54:36.086000      60564.55        2.93057500e-01        1.04583272e-05  59.9150  59.1010
0202-03-09_16:54:36.280000      60564.74        2.94002900e-01        1.08831946e-05  59.9150  59.1010
0202-03-09_16:54:36.473000      60564.93        2.95389100e-01        1.12132959e-05  59.9150  59.1010
0202-03-09_16:54:36.664000      60565.13        2.96300400e-01        1.15691805e-05  59.9150  59.1010
0202-03-09_16:54:36.863000      60565.32        2.97316800e-01        1.20565850e-05  59.9050  59.1055
0202-03-09_16:54:37.060000      60565.52        2.98072300e-01        1.24249882e-05  59.9050  59.1055
0202-03-09_16:54:37.254000      60565.71        2.99175000e-01        1.28075222e-05  59.9050  59.1055
0202-03-09_16:54:37.460000      60565.92        3.00071400e-01        1.31976175e-05  59.9050  59.1055
0202-03-09_16:54:37.656000      60566.12        3.01221600e-01        1.37212785e-05  59.9050  59.1055
0202-03-09_16:54:37.850000      60566.31        3.02026000e-01        1.41198666e-05  59.9517  59.1126
0202-03-09_16:54:38.060000      60566.52        3.02989200e-01        1.46665230e-05  59.9517  59.1126
0202-03-09_16:54:38.254000      60566.71        3.03845600e-01        1.50710611e-05  59.9517  59.1126
0202-03-09_16:54:38.445000      60566.91        3.05077000e-01        1.54819830e-05  59.9517  59.1126
0202-03-09_16:54:38.650000      60567.11        3.05592000e-01        1.60466753e-05  59.9517  59.1126
0202-03-09_16:54:38.863000      60567.32        3.07168100e-01        1.64807775e-05  59.9164  59.0703
0202-03-09_16:54:39.074000      60567.54        3.08069000e-01        1.70379703e-05  59.9164  59.0703
0202-03-09_16:54:39.277000      60567.74        3.09171700e-01        1.74535407e-05  59.9164  59.0703
0202-03-09_16:54:39.480000      60567.94        3.10142300e-01        1.80208361e-05  59.9164  59.0703
0202-03-09_16:54:39.670000      60568.13        3.11006100e-01        1.83068700e-05  59.9164  59.0703
0202-03-09_16:54:39.887000      60568.35        3.11841700e-01        1.96423973e-05  59.9431  59.1099
0202-03-09_16:54:40.094000      60568.56        3.13015200e-01        1.97451588e-05  59.9431  59.1099
0202-03-09_16:54:40.293000      60568.76        3.13874500e-01        2.01085427e-05  59.9431  59.1099

File: chapter 5/cold_vs_warm/20K/ffj28/Ic/1_anneal/Ic_2024-03-09_16-55-45221936_f28-60e19pm2-1200keV-0nA-60k-Afteranneal70k_peak.txt
# Ic = 0.22 A, n = 13.60 , Tavg = 59.94 K, f28-60e19pm2-1200keV-0nA-60k-Afteranneal70k_peak
#datetime                        t_s     iHTS_A                vHTS_V                tHTS_K  tTAR_K
0202-03-09_16:54:42.344000      60570.80        1.88688700e-02       -3.92945675e-09  59.9435  59.1169
0202-03-09_16:54:42.550000      60571.01        6.81324700e-03       -1.63624075e-09  59.9435  59.1169
0202-03-09_16:54:42.758000      60571.22        7.36089300e-03       -1.94613475e-09  59.9435  59.1169
0202-03-09_16:54:42.965000      60571.43        8.41611300e-03        2.02054125e-09  59.9145  59.0906
0202-03-09_16:54:43.160000      60571.62        9.26511100e-03        2.39254125e-09  59.9145  59.0906
0202-03-09_16:54:43.350000      60571.81        9.96117000e-03        2.23379250e-10  59.9145  59.0906
0202-03-09_16:54:43.543000      60572.01        1.10846600e-02       -8.08171575e-09  59.9145  59.0906
0202-03-09_16:54:43.754000      60572.22        1.21621400e-02       -5.66454375e-09  59.9145  59.0906
0202-03-09_16:54:43.977000      60572.44        1.31416700e-02       -2.81351975e-09  59.9470  59.1109
0202-03-09_16:54:44.170000      60572.63        1.43141400e-02        3.88018825e-09  59.9470  59.1109
0202-03-09_16:54:44.363000      60572.83        1.50651100e-02        4.62393325e-09  59.9470  59.1109
0202-03-09_16:54:44.570000      60573.03        1.62464800e-02        6.79319125e-09  59.9470  59.1109
0202-03-09_16:54:44.812000      60573.27        1.74182700e-02        4.31403925e-09  59.9470  59.1109
0202-03-09_16:54:45.004000      60573.47        1.80178700e-02       -3.74320175e-09  59.9098  59.0865
0202-03-09_16:54:45.215000      60573.68        1.91324500e-02       -6.28433175e-09  59.9098  59.0865
0202-03-09_16:54:45.410000      60573.87        2.00244100e-02       -8.30198750e-10  59.9098  59.0865
0202-03-09_16:54:45.600000      60574.06        2.10469800e-02        1.33905825e-09  59.9098  59.0865
0202-03-09_16:54:45.820000      60574.28        2.18959100e-02        1.52499425e-09  59.9098  59.0865
0202-03-09_16:54:46.035000      60574.50        2.31173500e-02        1.58697325e-09  59.9460  59.1207
0202-03-09_16:54:46.227000      60574.69        2.40819500e-02        6.11142425e-09  59.9460  59.1207
0202-03-09_16:54:46.434000      60574.90        2.52915200e-02        3.75623025e-09  59.9460  59.1207
0202-03-09_16:54:46.633000      60575.09        2.62354300e-02        4.43799725e-09  59.9460  59.1207
0202-03-09_16:54:46.836000      60575.30        2.71229400e-02        3.13644325e-09  59.9169  59.1052
0202-03-09_16:54:47.035000      60575.50        2.80698200e-02        1.30530473e-08  59.9169  59.1052
0202-03-09_16:54:47.227000      60575.69        2.89514000e-02        1.28671113e-08  59.9169  59.1052
0202-03-09_16:54:47.420000      60575.88        2.99784200e-02        1.70196893e-08  59.9169  59.1052
0202-03-09_16:54:47.625000      60576.09        3.10277000e-02        1.39207503e-08  59.9169  59.1052
0202-03-09_16:54:47.850000      60576.31        3.19433300e-02        1.83212433e-08  59.9169  59.1052
0202-03-09_16:54:48.047000      60576.51        3.29124700e-02        1.60280293e-08  59.9403  59.1223
0202-03-09_16:54:48.240000      60576.70        3.40493100e-02        1.63999013e-08  59.9403  59.1223
0202-03-09_16:54:48.440000      60576.91        3.49026900e-02        9.33432025e-09  59.9403  59.1223
0202-03-09_16:54:48.637000      60577.10        3.62799700e-02        1.00160873e-08  59.9403  59.1223
0202-03-09_16:54:48.860000      60577.32        3.68276100e-02        7.97078725e-09  59.9403  59.1223
0202-03-09_16:54:49.055000      60577.52        3.79436800e-02        1.60280663e-08  59.9057  59.0754
0202-03-09_16:54:49.246000      60577.71        3.90181900e-02        1.57182003e-08  59.9057  59.0754
0202-03-09_16:54:49.450000      60577.91        4.00810500e-02        1.98088273e-08  59.9057  59.0754
0202-03-09_16:54:49.640000      60578.10        4.09329400e-02        1.59661443e-08  59.9057  59.0754
0202-03-09_16:54:49.850000      60578.31        4.17714800e-02        1.50364623e-08  59.9057  59.0754
0202-03-09_16:54:50.050000      60578.51        4.28905200e-02        1.84452953e-08  59.9463  59.1094
0202-03-09_16:54:50.258000      60578.72        4.37468600e-02        1.30531423e-08  59.9463  59.1094
0202-03-09_16:54:50.457000      60578.92        4.49193300e-02        1.71437403e-08  59.9463  59.1094
0202-03-09_16:54:50.652000      60579.11        4.60487500e-02        2.00567433e-08  59.9463  59.1094
0202-03-09_16:54:50.863000      60579.32        4.68442500e-02        1.49744833e-08  59.9014  59.0838
0202-03-09_16:54:51.060000      60579.52        4.79140900e-02        1.60901013e-08  59.9014  59.0838
0202-03-09_16:54:51.250000      60579.71        4.89143900e-02        1.57802072e-08  59.9014  59.0838
0202-03-09_16:54:51.453000      60579.92        4.99562600e-02        2.19161063e-08  59.9014  59.0838
0202-03-09_16:54:51.650000      60580.11        5.08719700e-02        2.16681913e-08  59.9014  59.0838
0202-03-09_16:54:51.860000      60580.32        5.20741100e-02        1.34250143e-08  59.9505  59.1311
0202-03-09_16:54:52.066000      60580.53        5.29927900e-02        1.85072733e-08  59.9505  59.1311
0202-03-09_16:54:52.260000      60580.72        5.42409500e-02        1.84452953e-08  59.9505  59.1311
0202-03-09_16:54:52.453000      60580.91        5.49192000e-02        2.22879783e-08  59.9505  59.1311
0202-03-09_16:54:52.656000      60581.12        5.59255900e-02        2.18541273e-08  59.9505  59.1311
0202-03-09_16:54:52.850000      60581.31        5.69481600e-02        2.91056433e-08  59.9157  59.0909
0202-03-09_16:54:53.050000      60581.51        5.77362300e-02        3.45597753e-08  59.9157  59.0909
0202-03-09_16:54:53.246000      60581.71        5.88537800e-02        3.30103053e-08  59.9157  59.0909
0202-03-09_16:54:53.438000      60581.90        5.98066000e-02        3.21426033e-08  59.9157  59.0909
0202-03-09_16:54:53.630000      60582.09        6.07000500e-02        2.74941953e-08  59.9157  59.0909
0202-03-09_16:54:53.840000      60582.30        6.17033200e-02        2.40853633e-08  59.9157  59.0909
0202-03-09_16:54:54.043000      60582.50        6.28639100e-02        2.24739153e-08  59.9455  59.1151
0202-03-09_16:54:54.246000      60582.71        6.37798600e-02        2.72462803e-08  59.9455  59.1151
0202-03-09_16:54:54.438000      60582.90        6.46376900e-02        3.53035203e-08  59.9455  59.1151
0202-03-09_16:54:54.630000      60583.09        6.55756700e-02        3.57373713e-08  59.9455  59.1151
0202-03-09_16:54:54.860000      60583.32        6.66264300e-02        3.58613093e-08  59.9455  59.1151
0202-03-09_16:54:55.060000      60583.52        6.78864600e-02        3.25143743e-08  59.8973  59.0806
0202-03-09_16:54:55.266000      60583.73        6.87042200e-02        3.02830773e-08  59.8973  59.0806
0202-03-09_16:54:55.460000      60583.92        6.93483300e-02        2.90434613e-08  59.8973  59.0806
0202-03-09_16:54:55.652000      60584.12        7.06439800e-02        2.95392912e-08  59.8973  59.0806
0202-03-09_16:54:55.863000      60584.33        7.16421000e-02        3.13986552e-08  59.9332  59.1245
0202-03-09_16:54:56.055000      60584.52        7.24019800e-02        2.79898212e-08  59.9332  59.1245
0202-03-09_16:54:56.250000      60584.71        7.33889300e-02        2.63783733e-08  59.9332  59.1245
0202-03-09_16:54:56.453000      60584.91        7.45228100e-02        2.31554762e-08  59.9332  59.1245
0202-03-09_16:54:56.645000      60585.11        7.51832500e-02        2.85476312e-08  59.9332  59.1245
0202-03-09_16:54:56.850000      60585.31        7.67683000e-02        2.91054402e-08  59.9112  59.0761
0202-03-09_16:54:57.043000      60585.50        7.73723500e-02        3.51793613e-08  59.9112  59.0761
0202-03-09_16:54:57.234000      60585.70        7.86190200e-02        2.25976672e-08  59.9112  59.0761
0202-03-09_16:54:57.426000      60585.89        7.93392600e-02        1.96226852e-08  59.9112  59.0761
0202-03-09_16:54:57.625000      60586.09        8.05087600e-02        1.74534273e-08  59.9112  59.0761
0202-03-09_16:54:57.824000      60586.29        8.13309700e-02        1.59039573e-08  59.9112  59.0761
0202-03-09_16:54:58.030000      60586.49        8.26147500e-02        1.79492573e-08  59.9347  59.1167
0202-03-09_16:54:58.223000      60586.68        8.36195100e-02        1.64617663e-08  59.9347  59.1167
0202-03-09_16:54:58.414000      60586.88        8.46376300e-02        2.01185153e-08  59.9347  59.1167
0202-03-09_16:54:58.620000      60587.08        8.58219700e-02        2.64403522e-08  59.9347  59.1167
0202-03-09_16:54:58.840000      60587.30        8.66753500e-02        2.50148392e-08  59.9347  59.1167
0202-03-09_16:54:59.040000      60587.50        8.75925000e-02        2.41471362e-08  59.9155  59.0847
0202-03-09_16:54:59.230000      60587.69        8.85334400e-02        2.04284093e-08  59.9155  59.0847
0202-03-09_16:54:59.434000      60587.90        8.95471100e-02        2.53867123e-08  59.9155  59.0847
0202-03-09_16:54:59.630000      60588.09        9.08961900e-02        2.91054402e-08  59.9155  59.0847
0202-03-09_16:54:59.836000      60588.30        9.16189600e-02        2.53247333e-08  59.9155  59.0847
0202-03-09_16:55:00.030000      60588.49        9.25406100e-02        2.47669243e-08  59.9354  59.1213
0202-03-09_16:55:00.227000      60588.69        9.36537100e-02        2.55106703e-08  59.9354  59.1213
0202-03-09_16:55:00.430000      60588.89        9.45501300e-02        2.71840973e-08  59.9354  59.1213
0202-03-09_16:55:00.620000      60589.08        9.57355100e-02        2.73080553e-08  59.9354  59.1213
0202-03-09_16:55:00.855000      60589.32        9.66764500e-02        2.07383342e-08  59.9354  59.1213
0202-03-09_16:55:01.060000      60589.52        9.74571100e-02        2.30935893e-08  59.9038  59.1006
0202-03-09_16:55:01.260000      60589.72        9.88150900e-02        1.96848183e-08  59.9038  59.1006
0202-03-09_16:55:01.457000      60589.92        9.97129900e-02        2.12962662e-08  59.9038  59.1006
0202-03-09_16:55:01.650000      60590.11        1.00401600e-01        1.90650303e-08  59.9038  59.1006
0202-03-09_16:55:01.855000      60590.32        1.01648300e-01        2.50149933e-08  59.9628  59.1206
0202-03-09_16:55:02.060000      60590.52        1.02510400e-01        2.68743563e-08  59.9628  59.1206
0202-03-09_16:55:02.260000      60590.72        1.03537400e-01        2.93535073e-08  59.9628  59.1206
0202-03-09_16:55:02.457000      60590.92        1.04699500e-01        2.54488443e-08  59.9628  59.1206
0202-03-09_16:55:02.650000      60591.11        1.05395500e-01        2.51389503e-08  59.9628  59.1206
0202-03-09_16:55:02.870000      60591.33        1.06440400e-01        2.46431203e-08  59.9007  59.0804
0202-03-09_16:55:03.070000      60591.53        1.07310100e-01        3.09029763e-08  59.9007  59.0804
0202-03-09_16:55:03.260000      60591.72        1.08593800e-01        3.20185943e-08  59.9007  59.0804
0202-03-09_16:55:03.457000      60591.92        1.09511000e-01        3.37540002e-08  59.9007  59.0804
0202-03-09_16:55:03.650000      60592.11        1.10559600e-01        3.07170403e-08  59.9007  59.0804
0202-03-09_16:55:03.855000      60592.32        1.11905800e-01        2.92295492e-08  59.9007  59.0804
0202-03-09_16:55:04.070000      60592.53        1.12631500e-01        2.35894813e-08  59.9519  59.1332
0202-03-09_16:55:04.260000      60592.72        1.13427000e-01        1.96848183e-08  59.9519  59.1332
0202-03-09_16:55:04.465000      60592.93        1.14516400e-01        1.76395183e-08  59.9519  59.1332
0202-03-09_16:55:04.664000      60593.13        1.15564200e-01        2.16061603e-08  59.9519  59.1332
0202-03-09_16:55:04.867000      60593.33        1.16554100e-01        2.65644623e-08  59.9064  59.0928
0202-03-09_16:55:05.070000      60593.53        1.17736900e-01        2.63785262e-08  59.9064  59.0928
0202-03-09_16:55:05.266000      60593.73        1.18550500e-01        2.69983133e-08  59.9064  59.0928
0202-03-09_16:55:05.457000      60593.92        1.19452800e-01        1.96848183e-08  59.9064  59.0928
0202-03-09_16:55:05.660000      60594.12        1.20454600e-01        1.86311793e-08  59.9064  59.0928
0202-03-09_16:55:05.867000      60594.33        1.21529100e-01        1.46645373e-08  59.9326  59.1082
0202-03-09_16:55:06.070000      60594.53        1.22594700e-01        1.93749243e-08  59.9326  59.1082
0202-03-09_16:55:06.266000      60594.73        1.23476300e-01        1.72056673e-08  59.9326  59.1082
0202-03-09_16:55:06.457000      60594.92        1.24769000e-01        1.98087763e-08  59.9326  59.1082
0202-03-09_16:55:06.664000      60595.13        1.25804900e-01        2.25978203e-08  59.9326  59.1082
0202-03-09_16:55:06.860000      60595.32        1.26727400e-01        3.25765123e-08  59.9020  59.0703
0202-03-09_16:55:07.050000      60595.51        1.27724700e-01        3.72250023e-08  59.9020  59.0703
0202-03-09_16:55:07.254000      60595.72        1.28612300e-01        3.74730003e-08  59.9020  59.0703
0202-03-09_16:55:07.450000      60595.91        1.29495300e-01        3.49938502e-08  59.9020  59.0703
0202-03-09_16:55:07.640000      60596.10        1.30510500e-01        2.74944223e-08  59.9020  59.0703
0202-03-09_16:55:07.836000      60596.30        1.31754200e-01        2.26600793e-08  59.9468  59.1269
0202-03-09_16:55:08.030000      60596.49        1.32635700e-01        2.03668663e-08  59.9468  59.1269
0202-03-09_16:55:08.227000      60596.69        1.33300600e-01        1.96231212e-08  59.9468  59.1269
0202-03-09_16:55:08.418000      60596.88        1.34883400e-01        2.37756973e-08  59.9468  59.1269
0202-03-09_16:55:08.613000      60597.08        1.35392400e-01        1.99949933e-08  59.9468  59.1269
0202-03-09_16:55:08.832000      60597.29        1.36477300e-01        2.92918052e-08  59.9468  59.1269
0202-03-09_16:55:09.035000      60597.50        1.37781900e-01        3.41881263e-08  59.9169  59.0944
0202-03-09_16:55:09.240000      60597.70        1.38724300e-01        3.86505963e-08  59.9169  59.0944
0202-03-09_16:55:09.430000      60597.89        1.39361000e-01        3.65433192e-08  59.9169  59.0944
0202-03-09_16:55:09.620000      60598.08        1.40322700e-01        3.43120843e-08  59.9169  59.0944
0202-03-09_16:55:09.855000      60598.32        1.41321500e-01        3.08412743e-08  59.9169  59.0944
0202-03-09_16:55:10.066000      60598.53        1.42399700e-01        2.94157633e-08  59.9459  59.1171
0202-03-09_16:55:10.258000      60598.72        1.43275300e-01        2.77423372e-08  59.9459  59.1171
0202-03-09_16:55:10.465000      60598.93        1.44266700e-01        3.44980203e-08  59.9459  59.1171
0202-03-09_16:55:10.660000      60599.12        1.45362000e-01        4.22453632e-08  59.9459  59.1171
0202-03-09_16:55:10.863000      60599.33        1.46178300e-01        3.84646603e-08  59.9242  59.1117
0202-03-09_16:55:11.066000      60599.53        1.47272100e-01        3.08412743e-08  59.9242  59.1117
0202-03-09_16:55:11.258000      60599.72        1.48272400e-01        2.81142093e-08  59.9242  59.1117
0202-03-09_16:55:11.453000      60599.91        1.49397600e-01        2.81761882e-08  59.9242  59.1117
0202-03-09_16:55:11.656000      60600.12        1.50441000e-01        2.98496143e-08  59.9242  59.1117
0202-03-09_16:55:11.850000      60600.31        1.51294400e-01        2.97876353e-08  59.9420  59.1105
0202-03-09_16:55:12.062000      60600.52        1.51980000e-01        3.49938502e-08  59.9420  59.1105
0202-03-09_16:55:12.258000      60600.72        1.53376600e-01        3.54277012e-08  59.9420  59.1105
0202-03-09_16:55:12.450000      60600.91        1.54290800e-01        3.05933592e-08  59.9420  59.1105
0202-03-09_16:55:12.640000      60601.10        1.55402500e-01        2.87339873e-08  59.9420  59.1105
0202-03-09_16:55:12.850000      60601.31        1.56120800e-01        3.46839093e-08  59.9420  59.1105
0202-03-09_16:55:13.043000      60601.51        1.57119900e-01        3.57375183e-08  59.9259  59.0924
0202-03-09_16:55:13.240000      60601.70        1.58178100e-01        3.40020933e-08  59.9259  59.0924
0202-03-09_16:55:13.434000      60601.89        1.59233300e-01        3.16469003e-08  59.9259  59.0924
0202-03-09_16:55:13.625000      60602.09        1.59938300e-01        3.41880292e-08  59.9259  59.0924
0202-03-09_16:55:13.836000      60602.30        1.61098900e-01        3.44359443e-08  59.9259  59.0924
0202-03-09_16:55:14.035000      60602.50        1.61876600e-01        3.48697953e-08  59.9655  59.1337
0202-03-09_16:55:14.227000      60602.69        1.62954100e-01        3.80926903e-08  59.9655  59.1337
0202-03-09_16:55:14.418000      60602.88        1.64148800e-01        4.16874583e-08  59.9655  59.1337
0202-03-09_16:55:14.613000      60603.08        1.64774900e-01        3.80926903e-08  59.9655  59.1337
0202-03-09_16:55:14.830000      60603.29        1.66112100e-01        3.25765813e-08  59.9655  59.1337
0202-03-09_16:55:15.035000      60603.50        1.67246000e-01        3.09031552e-08  59.9250  59.0931
0202-03-09_16:55:15.227000      60603.69        1.68313100e-01        2.91057713e-08  59.9250  59.0931
0202-03-09_16:55:15.426000      60603.89        1.69355000e-01        2.63167273e-08  59.9250  59.0931
0202-03-09_16:55:15.617000      60604.08        1.69892200e-01        3.12750273e-08  59.9250  59.0931
0202-03-09_16:55:15.830000      60604.29        1.71103300e-01        2.94156653e-08  59.9250  59.0931
0202-03-09_16:55:16.023000      60604.49        1.71921000e-01        3.15849213e-08  59.9422  59.1157
0202-03-09_16:55:16.215000      60604.68        1.73101400e-01        2.99114952e-08  59.9422  59.1157
0202-03-09_16:55:16.420000      60604.88        1.74049800e-01        2.92297282e-08  59.9422  59.1157
0202-03-09_16:55:16.613000      60605.08        1.75007000e-01        3.06552403e-08  59.9422  59.1157
0202-03-09_16:55:16.816000      60605.28        1.76298200e-01        2.99734733e-08  59.9422  59.1157
0202-03-09_16:55:17.016000      60605.48        1.77116000e-01        3.57994763e-08  59.9012  59.0822
0202-03-09_16:55:17.207000      60605.67        1.78105900e-01        3.71630092e-08  59.9012  59.0822
0202-03-09_16:55:17.400000      60605.86        1.78968200e-01        3.68531153e-08  59.9012  59.0822
0202-03-09_16:55:17.600000      60606.06        1.79846800e-01        3.22047092e-08  59.9012  59.0822
0202-03-09_16:55:17.840000      60606.30        1.81097000e-01        3.04073253e-08  59.9012  59.0822
0202-03-09_16:55:18.043000      60606.51        1.81984500e-01        3.31963692e-08  59.9312  59.1016
0202-03-09_16:55:18.250000      60606.71        1.83231200e-01        3.64812433e-08  59.9312  59.1016
0202-03-09_16:55:18.453000      60606.92        1.84072700e-01        4.60259713e-08  59.9312  59.1016
0202-03-09_16:55:18.656000      60607.12        1.84776100e-01        3.99521033e-08  59.9312  59.1016
0202-03-09_16:55:18.860000      60607.32        1.86015400e-01        4.33609842e-08  59.9312  59.1016
0202-03-09_16:55:19.066000      60607.53        1.87040900e-01        3.53038133e-08  59.9182  59.0988
0202-03-09_16:55:19.258000      60607.72        1.88027600e-01        3.54277713e-08  59.9182  59.0988
0202-03-09_16:55:19.450000      60607.91        1.89299500e-01        3.40022603e-08  59.9182  59.0988
0202-03-09_16:55:19.656000      60608.12        1.90279000e-01        4.71417533e-08  59.9182  59.0988
0202-03-09_16:55:19.870000      60608.33        1.91010700e-01        5.20380733e-08  59.9326  59.1223
0202-03-09_16:55:20.082000      60608.54        1.92033200e-01        5.14802653e-08  59.9326  59.1223
0202-03-09_16:55:20.273000      60608.74        1.93085500e-01        4.72037313e-08  59.9326  59.1223
0202-03-09_16:55:20.477000      60608.94        1.94047200e-01        4.32990713e-08  59.9326  59.1223
0202-03-09_16:55:20.670000      60609.13        1.95348800e-01        4.24313683e-08  59.9326  59.1223
0202-03-09_16:55:20.875000      60609.34        1.96165200e-01        4.35469863e-08  59.9358  59.1299
0202-03-09_16:55:21.074000      60609.54        1.97113600e-01        5.03646473e-08  59.9358  59.1299
0202-03-09_16:55:21.266000      60609.73        1.97987700e-01        4.90630943e-08  59.9358  59.1299
0202-03-09_16:55:21.460000      60609.92        1.98922700e-01        4.75756043e-08  59.9358  59.1299
0202-03-09_16:55:21.652000      60610.12        1.99872600e-01        4.94969453e-08  59.9358  59.1299
0202-03-09_16:55:21.855000      60610.32        2.00924800e-01        5.20380733e-08  59.9473  59.1250
0202-03-09_16:55:22.060000      60610.52        2.01833100e-01        5.05505833e-08  59.9473  59.1250
0202-03-09_16:55:22.250000      60610.71        2.02922500e-01        4.95589243e-08  59.9473  59.1250
0202-03-09_16:55:22.440000      60610.90        2.03902100e-01        4.52823913e-08  59.9473  59.1250
0202-03-09_16:55:22.637000      60611.10        2.04733200e-01        5.74302242e-08  59.9473  59.1250
0202-03-09_16:55:22.848000      60611.31        2.05841800e-01        5.99713522e-08  59.9473  59.1250
0202-03-09_16:55:23.060000      60611.52        2.07162700e-01        6.72228652e-08  59.9121  59.0757
0202-03-09_16:55:23.250000      60611.71        2.08177900e-01        7.13134613e-08  59.9121  59.0757
0202-03-09_16:55:23.453000      60611.92        2.08731500e-01        7.96805913e-08  59.9121  59.0757
0202-03-09_16:55:23.656000      60612.12        2.09748100e-01        8.39571243e-08  59.9121  59.0757
0202-03-09_16:55:23.860000      60612.32        2.11034800e-01        8.94732323e-08  59.9485  59.1127
0202-03-09_16:55:24.062000      60612.52        2.11899000e-01        1.02860640e-07  59.9485  59.1127
0202-03-09_16:55:24.254000      60612.72        2.12749400e-01        1.08686642e-07  59.9485  59.1127
0202-03-09_16:55:24.450000      60612.91        2.13872900e-01        1.12901196e-07  59.9485  59.1127
0202-03-09_16:55:24.656000      60613.12        2.14874700e-01        1.20090723e-07  59.9485  59.1127
0202-03-09_16:55:24.870000      60613.33        2.15879500e-01        1.25296928e-07  59.9086  59.0891
0202-03-09_16:55:25.082000      60613.55        2.16777400e-01        1.36886945e-07  59.9086  59.0891
0202-03-09_16:55:25.277000      60613.74        2.18016700e-01        1.48229055e-07  59.9086  59.0891
0202-03-09_16:55:25.477000      60613.94        2.18837400e-01        1.60934698e-07  59.9086  59.0891
0202-03-09_16:55:25.680000      60614.14        2.19837400e-01        1.73020553e-07  59.9086  59.0891
0202-03-09_16:55:25.890000      60614.35        2.20805100e-01        1.85478280e-07  59.9183  59.1019
0202-03-09_16:55:26.086000      60614.55        2.21680700e-01        1.95704772e-07  59.9183  59.1019
0202-03-09_16:55:26.280000      60614.74        2.22774500e-01        2.08782287e-07  59.9183  59.1019
0202-03-09_16:55:26.484000      60614.95        2.23624900e-01        2.29359230e-07  59.9183  59.1019
0202-03-09_16:55:26.680000      60615.14        2.24653400e-01        2.43242468e-07  59.9183  59.1019
0202-03-09_16:55:26.880000      60615.34        2.25863000e-01        2.57993409e-07  59.9053  59.0943
0202-03-09_16:55:27.074000      60615.54        2.26311200e-01        2.70141243e-07  59.9053  59.0943
0202-03-09_16:55:27.266000      60615.73        2.27246900e-01        2.89416632e-07  59.9053  59.0943
0202-03-09_16:55:27.470000      60615.93        2.28305100e-01        3.12906575e-07  59.9053  59.0943
0202-03-09_16:55:27.664000      60616.12        2.29525000e-01        3.52077141e-07  59.9053  59.0943
0202-03-09_16:55:27.867000      60616.33        2.30734600e-01        3.66704124e-07  59.9419  59.1216
0202-03-09_16:55:28.070000      60616.53        2.31562700e-01        3.93850814e-07  59.9419  59.1216
0202-03-09_16:55:28.273000      60616.74        2.32389400e-01        4.17898566e-07  59.9419  59.1216
0202-03-09_16:55:28.473000      60616.94        2.33628700e-01        4.55643620e-07  59.9419  59.1216
0202-03-09_16:55:28.668000      60617.13        2.34391500e-01        4.84339778e-07  59.9419  59.1216
0202-03-09_16:55:28.880000      60617.34        2.35624400e-01        5.20225471e-07  59.9227  59.1011
0202-03-09_16:55:29.074000      60617.54        2.36569800e-01        5.53570034e-07  59.9227  59.1011
0202-03-09_16:55:29.266000      60617.73        2.37834300e-01        5.86976578e-07  59.9227  59.1011
0202-03-09_16:55:29.473000      60617.93        2.38417600e-01        6.40960148e-07  59.9227  59.1011
0202-03-09_16:55:29.664000      60618.13        2.39472800e-01        6.80626683e-07  59.9227  59.1011
0202-03-09_16:55:29.855000      60618.32        2.40585900e-01        7.26615153e-07  59.9270  59.1163
0202-03-09_16:55:30.066000      60618.53        2.41725700e-01        7.79917193e-07  59.9270  59.1163
0202-03-09_16:55:30.258000      60618.72        2.42513800e-01        8.22558825e-07  59.9270  59.1163
0202-03-09_16:55:30.453000      60618.91        2.43744600e-01        8.61481720e-07  59.9270  59.1163
0202-03-09_16:55:30.660000      60619.12        2.44474800e-01        9.19618169e-07  59.9270  59.1163
0202-03-09_16:55:30.860000      60619.32        2.45430600e-01        9.92009833e-07  59.9226  59.0992
0202-03-09_16:55:31.055000      60619.52        2.46643100e-01        1.05045618e-06  59.9226  59.0992
0202-03-09_16:55:31.254000      60619.71        2.47265000e-01        1.13133895e-06  59.9226  59.0992
0202-03-09_16:55:31.445000      60619.91        2.48624400e-01        1.18972330e-06  59.9226  59.0992
0202-03-09_16:55:31.640000      60620.10        2.49698900e-01        1.25449150e-06  59.9226  59.0992
0202-03-09_16:55:31.850000      60620.31        2.50246600e-01        1.35173677e-06  59.9226  59.0992
0202-03-09_16:55:32.047000      60620.51        2.51489300e-01        1.43330132e-06  59.9424  59.1025
0202-03-09_16:55:32.240000      60620.70        2.52592000e-01        1.51127107e-06  59.9424  59.1025
0202-03-09_16:55:32.434000      60620.90        2.53454300e-01        1.62320540e-06  59.9424  59.1025
0202-03-09_16:55:32.625000      60621.09        2.54269100e-01        1.70551369e-06  59.9424  59.1025
0202-03-09_16:55:32.848000      60621.31        2.55256000e-01        1.79990792e-06  59.9424  59.1025
0202-03-09_16:55:33.047000      60621.51        2.56262300e-01        1.91828807e-06  59.9020  59.0682
0202-03-09_16:55:33.250000      60621.71        2.57437700e-01        1.99483231e-06  59.9020  59.0682
0202-03-09_16:55:33.450000      60621.91        2.58473600e-01        2.14587547e-06  59.9020  59.0682
0202-03-09_16:55:33.652000      60622.11        2.59402700e-01        2.26177646e-06  59.9020  59.0682
0202-03-09_16:55:33.867000      60622.33        2.60542500e-01        2.41164201e-06  59.9020  59.0682
0202-03-09_16:55:34.062000      60622.53        2.61479000e-01        2.51905186e-06  59.9375  59.0931
0202-03-09_16:55:34.258000      60622.72        2.62491100e-01        2.67840022e-06  59.9375  59.0931
0202-03-09_16:55:34.450000      60622.91        2.63595300e-01        2.80551943e-06  59.9375  59.0931
0202-03-09_16:55:34.645000      60623.10        2.64622400e-01        2.94447666e-06  59.9375  59.0931
0202-03-09_16:55:34.850000      60623.31        2.65107700e-01        3.14057865e-06  59.9375  59.0931
0202-03-09_16:55:35.050000      60623.51        2.66090200e-01        3.29602233e-06  59.9224  59.1010
0202-03-09_16:55:35.242000      60623.70        2.67032400e-01        3.44979257e-06  59.9224  59.1010
0202-03-09_16:55:35.445000      60623.91        2.68501700e-01        3.61546281e-06  59.9224  59.1010
0202-03-09_16:55:35.650000      60624.11        2.69418900e-01        3.83685229e-06  59.9224  59.1010
0202-03-09_16:55:35.850000      60624.31        2.70146100e-01        4.00927825e-06  59.9198  59.1180
0202-03-09_16:55:36.055000      60624.52        2.71462600e-01        4.24151408e-06  59.9198  59.1180
0202-03-09_16:55:36.250000      60624.71        2.71909300e-01        4.41883639e-06  59.9198  59.1180
0202-03-09_16:55:36.440000      60624.90        2.73072900e-01        4.61679801e-06  59.9198  59.1180
0202-03-09_16:55:36.645000      60625.11        2.74193400e-01        4.81482214e-06  59.9198  59.1180
0202-03-09_16:55:36.855000      60625.32        2.75304600e-01        5.09391531e-06  59.9028  59.1013
0202-03-09_16:55:37.050000      60625.51        2.76563200e-01        5.29788927e-06  59.9028  59.1013
0202-03-09_16:55:37.246000      60625.71        2.77532300e-01        5.58925337e-06  59.9028  59.1013
0202-03-09_16:55:37.438000      60625.90        2.78459900e-01        5.80766798e-06  59.9028  59.1013
0202-03-09_16:55:37.633000      60626.09        2.78918500e-01        6.03816853e-06  59.9028  59.1013
0202-03-09_16:55:37.844000      60626.30        2.80338800e-01        6.35209304e-06  59.9028  59.1013
0202-03-09_16:55:38.043000      60626.50        2.81040800e-01        6.59672484e-06  59.9344  59.1166
0202-03-09_16:55:38.234000      60626.70        2.82119800e-01        6.85046758e-06  59.9344  59.1166
0202-03-09_16:55:38.438000      60626.90        2.83262600e-01        7.21093845e-06  59.9344  59.1166
0202-03-09_16:55:38.633000      60627.09        2.84007700e-01        7.47205671e-06  59.9344  59.1166
0202-03-09_16:55:38.844000      60627.31        2.85309300e-01        7.74774008e-06  59.9344  59.1166
0202-03-09_16:55:39.043000      60627.50        2.86401600e-01        8.09978178e-06  59.9117  59.0904
0202-03-09_16:55:39.246000      60627.71        2.86913600e-01        8.29978857e-06  59.9117  59.0904
0202-03-09_16:55:39.445000      60627.91        2.88068300e-01        8.69881049e-06  59.9117  59.0904
0202-03-09_16:55:39.650000      60628.11        2.88943900e-01        9.01329282e-06  59.9117  59.0904
0202-03-09_16:55:39.880000      60628.34        2.89947200e-01        9.42037203e-06  59.9117  59.0904
0202-03-09_16:55:40.090000      60628.55        2.91063900e-01        9.82484811e-06  59.9359  59.1252
0202-03-09_16:55:40.285000      60628.75        2.92135400e-01        1.01031966e-05  59.9359  59.1252
0202-03-09_16:55:40.492000      60628.95        2.92889300e-01        1.04122867e-05  59.9359  59.1252
0202-03-09_16:55:40.688000      60629.15        2.93867400e-01        1.08424841e-05  59.9359  59.1252
0202-03-09_16:55:40.895000      60629.36        2.95367900e-01        1.11854149e-05  59.9223  59.1082
0202-03-09_16:55:41.094000      60629.55        2.96124800e-01        1.16516223e-05  59.9223  59.1082
0202-03-09_16:55:41.285000      60629.75        2.96969200e-01        1.20132088e-05  59.9223  59.1082
0202-03-09_16:55:41.477000      60629.94        2.97946500e-01        1.23770885e-05  59.9223  59.1082
0202-03-09_16:55:41.684000      60630.14        2.99056600e-01        1.28780042e-05  59.9223  59.1082
0202-03-09_16:55:41.883000      60630.34        3.00246900e-01        1.32535979e-05  59.9316  59.1000
0202-03-09_16:55:42.074000      60630.53        3.01170000e-01        1.36414636e-05  59.9316  59.1000
0202-03-09_16:55:42.270000      60630.73        3.02568100e-01        1.41695881e-05  59.9316  59.1000
0202-03-09_16:55:42.460000      60630.92        3.03270100e-01        1.45724530e-05  59.9316  59.1000
0202-03-09_16:55:42.656000      60631.12        3.04050700e-01        1.49815158e-05  59.9316  59.1000
0202-03-09_16:55:42.867000      60631.33        3.05223200e-01        1.55371596e-05  59.9139  59.0892
0202-03-09_16:55:43.062000      60631.52        3.05859400e-01        1.59555811e-05  59.9139  59.0892
0202-03-09_16:55:43.254000      60631.72        3.07245500e-01        1.63888775e-05  59.9139  59.0892
0202-03-09_16:55:43.450000      60631.91        3.07928200e-01        1.69661516e-05  59.9139  59.0892
0202-03-09_16:55:43.645000      60632.11        3.08841000e-01        1.74096746e-05  59.9139  59.0892
0202-03-09_16:55:43.850000      60632.31        3.10209400e-01        1.78603871e-05  59.9139  59.0892
0202-03-09_16:55:44.050000      60632.51        3.11178500e-01        1.84462763e-05  59.9354  59.1052
0202-03-09_16:55:44.246000      60632.71        3.11974000e-01        1.89036206e-05  59.9354  59.1052
0202-03-09_16:55:44.450000      60632.91        3.12950600e-01        1.93510483e-05  59.9354  59.1052
0202-03-09_16:55:44.640000      60633.10        3.14141700e-01        1.99719556e-05  59.9354  59.1052
0202-03-09_16:55:44.848000      60633.31        3.15073700e-01        2.13159740e-05  59.9354  59.1052
