Repository: shortlab/2025-devitre-PhD

# 2025-devitre-PhD
Data repository for Alexis Devitre's PhD thesis

File: chapter 5/cold_vs_warm/20K/ffj28/Ic/1_anneal/Ic_2024-03-09_17-06-42507462_f28-60e19pm2-1200keV-0nA-60k-Afteranneal70k_peak.txt
# Ic = 0.23 A, n = 15.21 , Tavg = 59.94 K, f28-60e19pm2-1200keV-0nA-60k-Afteranneal70k_peak
#datetime                        t_s     iHTS_A                vHTS_V                tHTS_K  tTAR_K
0202-03-09_17:06:35.630000      61284.09        4.89172500e-02       -8.25569395e-09  59.8838  59.0507
0202-03-09_17:06:35.840000      61284.30        1.43042700e-02       -1.50733619e-08  59.9258  59.0932
0202-03-09_17:06:36.040000      61284.50        2.44275500e-02       -1.19124429e-08  59.9258  59.0932
0202-03-09_17:06:36.246000      61284.71        3.42836900e-02       -1.20364009e-08  59.9258  59.0932
0202-03-09_17:06:36.440000      61284.90        4.26898200e-02       -1.19744219e-08  59.9258  59.0932
0202-03-09_17:06:36.633000      61285.10        5.35937600e-02       -1.56931499e-08  59.9258  59.0932
0202-03-09_17:06:36.860000      61285.32        6.44387000e-02       -1.33379549e-08  59.9258  59.0932
0202-03-09_17:06:37.082000      61285.54        7.38495900e-02       -9.92912195e-09  59.9049  59.0597
0202-03-09_17:06:37.273000      61285.74        8.39075700e-02       -1.33379549e-08  59.9049  59.0597
0202-03-09_17:06:37.470000      61285.93        9.36494300e-02       -2.01556229e-08  59.9049  59.0597
0202-03-09_17:06:37.660000      61286.12        1.03005400e-01       -2.28207109e-08  59.9049  59.0597
0202-03-09_17:06:37.875000      61286.34        1.13510100e-01       -1.81103229e-08  59.9345  59.1090
0202-03-09_17:06:38.074000      61286.54        1.23461200e-01       -1.44535739e-08  59.9345  59.1090
0202-03-09_17:06:38.277000      61286.74        1.32943400e-01       -1.64988739e-08  59.9345  59.1090
0202-03-09_17:06:38.477000      61286.94        1.43411100e-01       -2.20149869e-08  59.9345  59.1090
0202-03-09_17:06:38.680000      61287.14        1.53574500e-01       -2.43701809e-08  59.9345  59.1090
0202-03-09_17:06:38.890000      61287.35        1.62678200e-01       -2.07134319e-08  59.9014  59.0694
0202-03-09_17:06:39.090000      61287.55        1.73153200e-01       -2.02176019e-08  59.9014  59.0694
0202-03-09_17:06:39.280000      61287.74        1.82970700e-01       -1.67467889e-08  59.9014  59.0694
0202-03-09_17:06:39.473000      61287.94        1.92702200e-01       -1.54452349e-08  59.9014  59.0694
0202-03-09_17:06:39.668000      61288.13        2.02487100e-01       -1.16025489e-08  59.9014  59.0694
0202-03-09_17:06:39.887000      61288.35        2.12821100e-01        4.20204305e-09  59.9339  59.1018
0202-03-09_17:06:40.094000      61288.56        2.22237300e-01        3.78565291e-08  59.9339  59.1018
0202-03-09_17:06:40.297000      61288.76        2.32442200e-01        1.35721046e-07  59.9339  59.1018
0202-03-09_17:06:40.490000      61288.95        2.42832600e-01        2.85895695e-07  59.9339  59.1018
0202-03-09_17:06:40.695000      61289.16        2.51688500e-01        5.53086802e-07  59.9339  59.1018
0202-03-09_17:06:40.900000      61289.36        2.62484100e-01        2.73741627e-06  59.9126  59.0706
0202-03-09_17:06:41.117000      61289.58        2.72723100e-01        4.06253017e-06  59.9126  59.0706
0202-03-09_17:06:41.310000      61289.77        2.81985600e-01        6.59375801e-06  59.9126  59.0706
0202-03-09_17:06:41.510000      61289.97        2.92362600e-01        9.70461467e-06  59.9126  59.0706
0202-03-09_17:06:41.707000      61290.17        3.02191800e-01        1.37009052e-05  59.9126  59.0706
0202-03-09_17:06:41.918000      61290.38        3.11239000e-01        1.86220482e-05  59.9399  59.1056
0202-03-09_17:06:42.130000      61290.59        3.22030200e-01        2.40384044e-05  59.9399  59.1056

File: chapter 5/cold_vs_warm/20K/ffj28/Ic/1_anneal/Ic_2024-03-09_17-10-43425080_f28-60e19pm2-1200keV-0nA-60k-Afteranneal70k_peak.txt
# Ic = 0.23 A, n = 15.35 , Tavg = 59.91 K, f28-60e19pm2-1200keV-0nA-60k-Afteranneal70k_peak
#datetime                        t_s     iHTS_A                vHTS_V                tHTS_K  tTAR_K
0202-03-09_17:10:36.586000      61525.05        5.66469300e-02       -4.15876960e-09  59.9311  59.0938
0202-03-09_17:10:36.785000      61525.25        1.47527200e-02       -1.12181460e-09  59.9311  59.0938
0202-03-09_17:10:36.990000      61525.45        2.44871700e-02       -1.12181460e-09  59.9314  59.0772
0202-03-09_17:10:37.180000      61525.64        3.37066300e-02       -6.08015960e-09  59.9314  59.0772
0202-03-09_17:10:37.375000      61525.84        4.42781300e-02       -3.97293260e-09  59.9314  59.0772
0202-03-09_17:10:37.580000      61526.04        5.41669400e-02        1.97695640e-09  59.9314  59.0772
0202-03-09_17:10:37.805000      61526.27        6.35051200e-02        3.71236040e-09  59.9314  59.0772
0202-03-09_17:10:38             61526.46        7.40261700e-02       -2.17561760e-09  59.9237  59.0910
0202-03-09_17:10:38.190000      61526.65        8.38733500e-02       -7.93963660e-09  59.9237  59.0910
0202-03-09_17:10:38.400000      61526.86        9.32991000e-02       -4.09695660e-09  59.9237  59.0910
0202-03-09_17:10:38.590000      61527.05        1.03794900e-01       -1.86572360e-09  59.9237  59.0910
0202-03-09_17:10:38.793000      61527.25        1.13827700e-01        3.96027440e-09  59.9237  59.0910
0202-03-09_17:10:38.992000      61527.46        1.23850100e-01        9.91023040e-09  59.9338  59.0873
0202-03-09_17:10:39.188000      61527.65        1.33796700e-01        1.01581454e-08  59.9338  59.0873
0202-03-09_17:10:39.380000      61527.84        1.43494100e-01        9.35242240e-09  59.9338  59.0873
0202-03-09_17:10:39.586000      61528.05        1.53427400e-01        5.51446400e-10  59.9338  59.0873
0202-03-09_17:10:39.810000      61528.27        1.63148300e-01        3.34048740e-09  59.9338  59.0873
0202-03-09_17:10:40.027000      61528.49        1.73371100e-01        6.68733740e-09  59.9195  59.0936
0202-03-09_17:10:40.220000      61528.68        1.82845800e-01        1.06539754e-08  59.9195  59.0936
0202-03-09_17:10:40.410000      61528.87        1.93153100e-01        9.16648640e-09  59.9195  59.0936
0202-03-09_17:10:40.605000      61529.07        2.03122100e-01        1.17695914e-08  59.9195  59.0936
0202-03-09_17:10:40.816000      61529.28        2.12494400e-01        2.70783324e-08  59.9195  59.0936
0202-03-09_17:10:41.023000      61529.49        2.23205400e-01        6.11046414e-08  59.9289  59.0756
0202-03-09_17:10:41.227000      61529.69        2.32896900e-01        1.58907040e-07  59.9289  59.0756
0202-03-09_17:10:41.430000      61529.89        2.42437000e-01        3.07841906e-07  59.9289  59.0756
0202-03-09_17:10:41.633000      61530.09        2.52662700e-01        7.13369832e-07  59.9289  59.0756
0202-03-09_17:10:41.848000      61530.31        2.62932900e-01        1.98431204e-06  59.9289  59.0756
0202-03-09_17:10:42.043000      61530.51        2.72406100e-01        3.44230790e-06  59.9095  59.0866
0202-03-09_17:10:42.234000      61530.70        2.82830700e-01        6.75000736e-06  59.9095  59.0866
0202-03-09_17:10:42.438000      61530.90        2.92606700e-01        9.03517596e-06  59.9095  59.0866
0202-03-09_17:10:42.630000      61531.09        3.01735700e-01        1.34400289e-05  59.9095  59.0866
0202-03-09_17:10:42.850000      61531.32        3.12390300e-01        1.86491843e-05  59.9095  59.0866
0202-03-09_17:10:43.050000      61531.51        3.21882900e-01        2.39541522e-05  59.9117  59.0874

File: chapter 5/cold_vs_warm/20K/ffj28/Ic/1_anneal/Ic_2024-03-09_17-22-18133874_f28-60e19pm2-1200keV-0nA-60k-Afteranneal70k_peak.txt
# Ic = 0.23 A, n = 14.91 , Tavg = 59.91 K, f28-60e19pm2-1200keV-0nA-60k-Afteranneal70k_peak
#datetime                        t_s     iHTS_A                vHTS_V                tHTS_K  tTAR_K
0202-03-09_17:22:05.113000      462.43        4.92207500e-02       -8.91563715e-09  59.9462  59.0999
0202-03-09_17:22:05.312000      462.63        1.06288700e-02        7.07486985e-09  59.9462  59.0999
0202-03-09_17:22:05.508000      462.82        1.50619700e-02       -1.47819215e-09  59.8933  59.0740
0202-03-09_17:22:05.703000      463.02        2.00560700e-02       -1.10229132e-08  59.8933  59.0740
0202-03-09_17:22:05.895000      463.21        2.47489000e-02       -2.08155492e-08  59.8933  59.0740
0202-03-09_17:22:06.090000      463.40        2.95960700e-02       -2.38525062e-08  59.8933  59.0740
0202-03-09_17:22:06.316000      463.63        3.50799400e-02       -2.16212722e-08  59.8933  59.0740
0202-03-09_17:22:06.510000      463.83        3.95147500e-02       -2.13113792e-08  59.9170  59.0938
0202-03-09_17:22:06.715000      464.03        4.46854700e-02       -2.16832512e-08  59.9170  59.0938
0202-03-09_17:22:06.918000      464.23        5.00832500e-02       -2.09395072e-08  59.9170  59.0938
0202-03-09_17:22:07.110000      464.42        5.48131800e-02       -1.93900262e-08  59.9170  59.0938
0202-03-09_17:22:07.330000      464.64        5.93056500e-02       -1.92040392e-08  59.8967  59.0742
0202-03-09_17:22:07.550000      464.86        6.47212500e-02       -1.77784912e-08  59.8967  59.0742
0202-03-09_17:22:07.750000      465.07        6.97109000e-02       -1.07128942e-08  59.8967  59.0742
0202-03-09_17:22:07.945000      465.26        7.46357700e-02       -1.44316162e-08  59.8967  59.0742
0202-03-09_17:22:08.152000      465.46        7.95007500e-02       -1.98857412e-08  59.8967  59.0742
0202-03-09_17:22:08.363000      465.68        8.45319600e-02       -2.06914652e-08  59.9495  59.1160
0202-03-09_17:22:08.574000      465.89        8.95839400e-02       -2.11253152e-08  59.9495  59.1160
0202-03-09_17:22:08.777000      466.09        9.44296300e-02       -2.00096992e-08  59.9495  59.1160
0202-03-09_17:22:08.977000      466.29        9.92278300e-02       -2.16211452e-08  59.9495  59.1160
0202-03-09_17:22:09.170000      466.49        1.04521700e-01       -1.31300632e-08  59.9495  59.1160
0202-03-09_17:22:09.387000      466.70        1.09533600e-01       -1.10227882e-08  59.9186  59.0739
0202-03-09_17:22:09.586000      466.90        1.14683700e-01       -4.24430150e-10  59.9186  59.0739
0202-03-09_17:22:09.785000      467.10        1.19197000e-01       -3.33742915e-09  59.9186  59.0739
0202-03-09_17:22:09.980000      467.29        1.24118300e-01       -6.74625815e-09  59.9186  59.0739
0202-03-09_17:22:10.170000      467.49        1.29332100e-01       -1.09608092e-08  59.9186  59.0739
0202-03-09_17:22:10.380000      467.69        1.34038300e-01       -7.92385315e-09  59.9256  59.0993
0202-03-09_17:22:10.594000      467.91        1.39290600e-01       -1.09608092e-08  59.9256  59.0993
0202-03-09_17:22:10.793000      468.11        1.43879600e-01       -9.72123515e-09  59.9256  59.0993
0202-03-09_17:22:10.984000      468.30        1.49025000e-01       -9.41134215e-09  59.9256  59.0993
0202-03-09_17:22:11.190000      468.51        1.54077600e-01        1.99273885e-09  59.9256  59.0993
0202-03-09_17:22:11.387000      468.70        1.58757000e-01       -2.46972715e-09  59.8994  59.0838
0202-03-09_17:22:11.582000      468.89        1.64157800e-01       -3.95721615e-09  59.8994  59.0838
0202-03-09_17:22:11.785000      469.10        1.68685900e-01       -1.12087242e-08  59.8994  59.0838
0202-03-09_17:22:11.980000      469.29        1.73589500e-01       -1.28201702e-08  59.8994  59.0838
0202-03-09_17:22:12.170000      469.49        1.79209900e-01       -1.48034882e-08  59.8994  59.0838
0202-03-09_17:22:12.390000      469.70        1.83795800e-01       -1.32540212e-08  59.9201  59.1112
0202-03-09_17:22:12.598000      469.91        1.88959100e-01       -7.98583215e-09  59.9201  59.1112
0202-03-09_17:22:12.800000      470.11        1.93736700e-01        3.97605685e-09  59.9201  59.1112
0202-03-09_17:22:12.992000      470.31        1.98257400e-01        7.19894885e-09  59.9201  59.1112
0202-03-09_17:22:13.195000      470.51        2.03998000e-01        1.06697578e-08  59.9201  59.1112
0202-03-09_17:22:13.400000      470.71        2.08784400e-01        1.82311618e-08  59.9060  59.0853
0202-03-09_17:22:13.594000      470.91        2.13650800e-01        3.44076038e-08  59.9060  59.0853
0202-03-09_17:22:13.800000      471.12        2.18754800e-01        5.62860838e-08  59.9060  59.0853
0202-03-09_17:22:13.996000      471.31        2.23797800e-01        1.01220639e-07  59.9060  59.0853
0202-03-09_17:22:14.190000      471.50        2.28113700e-01        1.44853642e-07  59.9060  59.0853
0202-03-09_17:22:14.400000      471.71        2.33672400e-01        2.42718004e-07  59.9298  59.0956
0202-03-09_17:22:14.590000      471.90        2.38718500e-01        3.43123492e-07  59.9298  59.0956
0202-03-09_17:22:14.780000      472.10        2.43463300e-01        4.79290740e-07  59.9298  59.0956
0202-03-09_17:22:14.990000      472.30        2.48764600e-01        7.46915564e-07  59.9298  59.0956
0202-03-09_17:22:15.180000      472.49        2.53973900e-01        1.00753723e-06  59.9298  59.0956
0202-03-09_17:22:15.387000      472.70        2.58082000e-01        1.33224552e-06  59.9074  59.0787
0202-03-09_17:22:15.586000      472.90        2.63462000e-01        2.83963848e-06  59.9074  59.0787
0202-03-09_17:22:15.777000      473.09        2.68451600e-01        2.87608217e-06  59.9074  59.0787
0202-03-09_17:22:15.977000      473.29        2.72744100e-01        4.49571922e-06  59.9074  59.0787
0202-03-09_17:22:16.168000      473.48        2.78351100e-01        5.74583704e-06  59.9074  59.0787
0202-03-09_17:22:16.375000      473.69        2.83495100e-01        5.90227221e-06  59.9218  59.1121
0202-03-09_17:22:16.566000      473.88        2.88171600e-01        8.57580132e-06  59.9218  59.1121
0202-03-09_17:22:16.758000      474.07        2.92866000e-01        1.02510955e-05  59.9218  59.1121
0202-03-09_17:22:16.950000      474.26        2.98091600e-01        1.20844363e-05  59.9218  59.1121
0202-03-09_17:22:17.145000      474.46        3.03194000e-01        1.40630560e-05  59.9218  59.1121
0202-03-09_17:22:17.350000      474.67        3.07624200e-01        1.65593249e-05  59.9062  59.0747
0202-03-09_17:22:17.560000      474.87        3.13209600e-01        1.96588980e-05  59.9062  59.0747
0202-03-09_17:22:17.754000      475.07        3.18049300e-01        2.18201080e-05  59.9062  59.0747

File: chapter 5/cold_vs_warm/20K/ffj28/Ic/1_anneal/Ic_2024-03-09_17-22-47761284_f28-60e19pm2-1200keV-0nA-60k-Afteranneal70k_peak.txt
# Ic = 0.23 A, n = 14.91 , Tavg = 59.92 K, f28-60e19pm2-1200keV-0nA-60k-Afteranneal70k_peak
#datetime                        t_s     iHTS_A                vHTS_V                tHTS_K  tTAR_K
0202-03-09_17:22:34.664000      491.98        1.68011800e-02       -3.38961811e-08  59.9521  59.1178
0202-03-09_17:22:34.855000      492.17        1.03859300e-02       -2.41655161e-08  59.9521  59.1178
0202-03-09_17:22:35.055000      492.37        1.49422300e-02       -1.33192341e-08  59.9521  59.1178
0202-03-09_17:22:35.260000      492.58        1.99482200e-02       -5.44793305e-09  59.9521  59.1178
0202-03-09_17:22:35.477000      492.79        2.48221200e-02       -7.12135905e-09  59.9087  59.0818
0202-03-09_17:22:35.680000      492.99        2.99423900e-02       -6.50157105e-09  59.9087  59.0818
0202-03-09_17:22:35.880000      493.19        3.49350200e-02       -1.05301901e-08  59.9087  59.0818
0202-03-09_17:22:36.074000      493.39        3.97703300e-02       -9.60050905e-09  59.9087  59.0818
0202-03-09_17:22:36.312000      493.63        4.48727900e-02       -1.23275741e-08  59.9087  59.0818
0202-03-09_17:22:36.520000      493.84        4.98813100e-02       -9.84842405e-09  59.9227  59.1040
0202-03-09_17:22:36.715000      494.03        5.44331500e-02       -4.89010505e-09  59.9227  59.1040
0202-03-09_17:22:36.906000      494.22        5.95860700e-02       -2.03905405e-09  59.9227  59.1040
0202-03-09_17:22:37.113000      494.43        6.46069000e-02        6.32811595e-09  59.9227  59.1040
0202-03-09_17:22:37.336000      494.65        6.98384800e-02        4.09689095e-09  59.9090  59.0744
0202-03-09_17:22:37.535000      494.85        7.45877100e-02        1.74169895e-09  59.9090  59.0744
0202-03-09_17:22:37.740000      495.05        7.95714400e-02        6.29395000e-12  59.9090  59.0744
0202-03-09_17:22:37.940000      495.25        8.40274000e-02       -3.27858005e-09  59.9090  59.0744
0202-03-09_17:22:38.133000      495.45        8.95899400e-02       -1.60515305e-09  59.9090  59.0744
0202-03-09_17:22:38.360000      495.67        9.44816500e-02       -2.16296205e-09  59.9401  59.1049
0202-03-09_17:22:38.566000      495.88        9.94668600e-02        1.67971995e-09  59.9401  59.1049
0202-03-09_17:22:38.770000      496.08        1.04137400e-01        6.82729500e-11  59.9401  59.1049
0202-03-09_17:22:38.960000      496.28        1.09216100e-01       -5.56850500e-11  59.9401  59.1049
0202-03-09_17:22:39.170000      496.49        1.14260700e-01       -7.99430050e-10  59.9401  59.1049
0202-03-09_17:22:39.383000      496.70        1.19331100e-01       -3.58847305e-09  59.9128  59.0829
0202-03-09_17:22:39.580000      496.89        1.24025400e-01       -2.41087705e-09  59.9128  59.0829
0202-03-09_17:22:39.773000      497.09        1.29322300e-01       -4.95200605e-09  59.9128  59.0829
0202-03-09_17:22:39.965000      497.28        1.34346100e-01       -2.22494105e-09  59.9128  59.0829
0202-03-09_17:22:40.160000      497.47        1.38656000e-01       -1.17130205e-09  59.9128  59.0829
0202-03-09_17:22:40.375000      497.69        1.44312000e-01       -3.65578050e-10  59.9361  59.1197
0202-03-09_17:22:40.586000      497.90        1.48952900e-01       -4.76606905e-09  59.9361  59.1197
0202-03-09_17:22:40.780000      498.09        1.54058400e-01       -4.27557050e-10  59.9361  59.1197
0202-03-09_17:22:40.984000      498.30        1.58931300e-01        8.24946695e-09  59.9361  59.1197
0202-03-09_17:22:41.180000      498.49        1.63564800e-01        1.29598519e-08  59.9361  59.1197
0202-03-09_17:22:41.375000      498.69        1.68827500e-01        6.32812595e-09  59.8984  59.0839
0202-03-09_17:22:41.590000      498.90        1.73867700e-01       -7.99430050e-10  59.8984  59.0839
0202-03-09_17:22:41.780000      499.10        1.78554600e-01       -3.27858005e-09  59.8984  59.0839
0202-03-09_17:22:41.973000      499.29        1.83640700e-01        5.33646595e-09  59.8984  59.0839
0202-03-09_17:22:42.168000      499.48        1.88962800e-01        6.32812595e-09  59.8984  59.0839
0202-03-09_17:22:42.367000      499.68        1.93495400e-01        6.14218995e-09  59.9424  59.1189
0202-03-09_17:22:42.562000      499.88        1.98770500e-01        3.60106095e-09  59.9424  59.1189
0202-03-09_17:22:42.758000      500.07        2.03547900e-01        1.15964729e-08  59.9424  59.1189
0202-03-09_17:22:42.950000      500.26        2.08197700e-01        1.55632269e-08  59.9424  59.1189
0202-03-09_17:22:43.145000      500.46        2.13662300e-01        2.83929369e-08  59.9424  59.1189
0202-03-09_17:22:43.367000      500.68        2.18726200e-01        6.17994599e-08  59.9059  59.0759
0202-03-09_17:22:43.574000      500.89        2.23806400e-01        9.98543859e-08  59.9059  59.0759
0202-03-09_17:22:43.773000      501.09        2.28508100e-01        1.66915346e-07  59.9059  59.0759
0202-03-09_17:22:43.977000      501.29        2.33171300e-01        2.36889305e-07  59.9059  59.0759
0202-03-09_17:22:44.180000      501.49        2.38663000e-01        3.72808608e-07  59.9059  59.0759
0202-03-09_17:22:44.370000      501.69        2.43568100e-01        5.17962909e-07  59.9800  59.1085
0202-03-09_17:22:44.582000      501.90        2.47973000e-01        7.76105127e-07  59.9800  59.1085
0202-03-09_17:22:44.777000      502.09        2.53330700e-01        1.05457693e-06  59.9800  59.1085
0202-03-09_17:22:44.970000      502.28        2.58256600e-01        1.39558583e-06  59.9800  59.1085
0202-03-09_17:22:45.176000      502.49        2.62904900e-01        2.84564838e-06  59.9800  59.1085
0202-03-09_17:22:45.370000      502.69        2.68586200e-01        2.94097220e-06  59.9200  59.1027
0202-03-09_17:22:45.580000      502.89        2.73004400e-01        4.38836964e-06  59.9200  59.1027
0202-03-09_17:22:45.785000      503.10        2.77752300e-01        5.59318095e-06  59.9200  59.1027
0202-03-09_17:22:45.980000      503.29        2.83196100e-01        6.95498526e-06  59.9200  59.1027
0202-03-09_17:22:46.170000      503.48        2.87878500e-01        8.64069223e-06  59.9200  59.1027
0202-03-09_17:22:46.380000      503.69        2.92552100e-01        9.91584977e-06  59.9254  59.1077
0202-03-09_17:22:46.570000      503.89        2.97955800e-01        1.18436470e-05  59.9254  59.1077
0202-03-09_17:22:46.766000      504.08        3.02840100e-01        1.43898714e-05  59.9254  59.1077
0202-03-09_17:22:46.957000      504.27        3.07501700e-01        1.71088934e-05  59.9254  59.1077
0202-03-09_17:22:47.152000      504.47        3.12412700e-01        1.94523223e-05  59.9254  59.1077
0202-03-09_17:22:47.370000      504.69        3.17963600e-01        2.17226157e-05  59.9222  59.0923
