Repository: shortlab/2025-devitre-PhD

# 2025-devitre-PhD
Data repository for Alexis Devitre's PhD thesis

File: chapter 5/cold_vs_warm/20K/ffj28/Ic/1_anneal/Ic_2024-03-09_17-23-02512588_f28-60e19pm2-1200keV-0nA-60k-Afteranneal70k_peak.txt
# Ic = 0.22 A, n = 14.63 , Tavg = 59.92 K, f28-60e19pm2-1200keV-0nA-60k-Afteranneal70k_peak
#datetime                        t_s     iHTS_A                vHTS_V                tHTS_K  tTAR_K
0202-03-09_17:22:49.473000      506.79        1.53647600e-02        5.39960203e-08  59.9461  59.0827
0202-03-09_17:22:49.668000      506.98        1.00129700e-02        5.07111503e-08  59.9461  59.0827
0202-03-09_17:22:49.870000      507.18        1.45841000e-02        4.86658543e-08  59.9461  59.0827
0202-03-09_17:22:50.070000      507.39        1.95411100e-02       -1.15774107e-08  59.9461  59.0827
0202-03-09_17:22:50.273000      507.59        2.49493000e-02       -1.08336667e-08  59.9461  59.0827
0202-03-09_17:22:50.480000      507.79        3.00255600e-02       -6.80505275e-09  59.9436  59.1183
0202-03-09_17:22:50.676000      507.99        3.45952100e-02       -3.33424775e-09  59.9436  59.1183
0202-03-09_17:22:50.867000      508.18        4.00241800e-02       -2.96237575e-09  59.9436  59.1183
0202-03-09_17:22:51.074000      508.39        4.41664000e-02       -3.33424775e-09  59.9436  59.1183
0202-03-09_17:22:51.300000      508.61        4.94157800e-02       -5.99933075e-09  59.9436  59.1183
0202-03-09_17:22:51.496000      508.81        5.43060100e-02       -4.32590675e-09  59.9001  59.0847
0202-03-09_17:22:51.703000      509.02        5.93327700e-02       -3.70611975e-09  59.9001  59.0847
0202-03-09_17:22:51.895000      509.21        6.43415000e-02       -2.59050375e-09  59.9001  59.0847
0202-03-09_17:22:52.086000      509.40        6.94053700e-02        8.80301250e-10  59.9001  59.0847
0202-03-09_17:22:52.305000      509.62        7.42941100e-02       -9.78002975e-09  59.9001  59.0847
0202-03-09_17:22:52.516000      509.83        7.95479500e-02       -1.62258107e-08  59.9409  59.1214
0202-03-09_17:22:52.720000      510.03        8.43758400e-02       -1.59778957e-08  59.9409  59.1214
0202-03-09_17:22:52.910000      510.22        8.90033700e-02       -5.68943675e-09  59.9409  59.1214
0202-03-09_17:22:53.117000      510.43        9.41770700e-02       -4.07799175e-09  59.9409  59.1214
0202-03-09_17:22:53.340000      510.65        9.94041900e-02       -6.30922375e-09  59.9409  59.1214
0202-03-09_17:22:53.543000      510.86        1.04382700e-01       -7.17692475e-09  59.9308  59.0883
0202-03-09_17:22:53.746000      511.06        1.09252100e-01       -2.71446075e-09  59.9308  59.0883
0202-03-09_17:22:53.950000      511.26        1.14084500e-01       -2.59050375e-09  59.9308  59.0883
0202-03-09_17:22:54.140000      511.46        1.19359100e-01       -7.79671175e-09  59.9308  59.0883
0202-03-09_17:22:54.367000      511.68        1.24575800e-01       -6.49515975e-09  59.9457  59.0985
0202-03-09_17:22:54.574000      511.89        1.29154400e-01       -7.36302175e-09  59.9457  59.0985
0202-03-09_17:22:54.777000      512.09        1.34328100e-01       -2.28098175e-09  59.9457  59.0985
0202-03-09_17:22:54.970000      512.28        1.38869500e-01       -9.03681975e-09  59.9457  59.0985
0202-03-09_17:22:55.176000      512.49        1.44013400e-01       -4.51237275e-09  59.9457  59.0985
0202-03-09_17:22:55.370000      512.69        1.49141100e-01       -9.65660675e-09  59.8774  59.0747
0202-03-09_17:22:55.566000      512.88        1.53645500e-01       -3.64467075e-09  59.8774  59.0747
0202-03-09_17:22:55.770000      513.08        1.59064000e-01       -6.49569175e-09  59.8774  59.0747
0202-03-09_17:22:55.965000      513.28        1.63986900e-01       -6.61964875e-09  59.8774  59.0747
0202-03-09_17:22:56.156000      513.47        1.68439300e-01       -1.23216917e-08  59.8774  59.0747
0202-03-09_17:22:56.363000      513.68        1.73966200e-01       -1.12680527e-08  59.9291  59.1032
0202-03-09_17:22:56.560000      513.87        1.79007800e-01       -9.22275575e-09  59.9291  59.1032
0202-03-09_17:22:56.754000      514.07        1.83248600e-01       -6.68162775e-09  59.9291  59.1032
0202-03-09_17:22:56.957000      514.27        1.88802200e-01       -8.60296775e-09  59.9291  59.1032
0202-03-09_17:22:57.150000      514.46        1.93726600e-01       -5.31809575e-09  59.9291  59.1032
0202-03-09_17:22:57.348000      514.66        1.97978600e-01       -5.45734750e-10  59.9120  59.0931
0202-03-09_17:22:57.540000      514.85        2.04220900e-01        7.82139225e-09  59.9120  59.0931
0202-03-09_17:22:57.730000      515.05        2.08875100e-01        1.34614563e-08  59.9120  59.0931
0202-03-09_17:22:57.926000      515.24        2.13127200e-01        2.75306253e-08  59.9120  59.0931
0202-03-09_17:22:58.120000      515.44        2.18481900e-01        5.56069853e-08  59.9120  59.0931
0202-03-09_17:22:58.336000      515.65        2.23665100e-01        9.19265153e-08  59.9120  59.0931
0202-03-09_17:22:58.535000      515.85        2.28568600e-01        1.66053063e-07  59.9318  59.1043
0202-03-09_17:22:58.746000      516.06        2.33314900e-01        2.34353612e-07  59.9318  59.1043
0202-03-09_17:22:58.940000      516.25        2.38004800e-01        3.64694859e-07  59.9318  59.1043
0202-03-09_17:22:59.133000      516.45        2.43537600e-01        5.10654923e-07  59.9318  59.1043
0202-03-09_17:22:59.348000      516.66        2.48641600e-01        7.92101319e-07  59.9297  59.0869
0202-03-09_17:22:59.547000      516.86        2.53211200e-01        1.05923098e-06  59.9297  59.0869
0202-03-09_17:22:59.750000      517.06        2.57959000e-01        1.37823736e-06  59.9297  59.0869
0202-03-09_17:22:59.940000      517.26        2.63106400e-01        2.81689607e-06  59.9297  59.0869
0202-03-09_17:23:00.137000      517.45        2.68014400e-01        2.93378863e-06  59.9297  59.0869
0202-03-09_17:23:00.367000      517.68        2.73069400e-01        4.43709143e-06  59.9447  59.1049
0202-03-09_17:23:00.566000      517.88        2.77563300e-01        5.82474023e-06  59.9447  59.1049
0202-03-09_17:23:00.758000      518.07        2.82900300e-01        7.30108186e-06  59.9447  59.1049
0202-03-09_17:23:00.950000      518.26        2.87930000e-01        8.60760080e-06  59.9447  59.1049
0202-03-09_17:23:01.150000      518.46        2.92418000e-01        1.05363897e-05  59.9447  59.1049
0202-03-09_17:23:01.348000      518.66        2.97905500e-01        1.19570740e-05  59.9175  59.0844
0202-03-09_17:23:01.550000      518.86        3.02933700e-01        1.44559464e-05  59.9175  59.0844
0202-03-09_17:23:01.742000      519.06        3.07736400e-01        1.68942032e-05  59.9175  59.0844
0202-03-09_17:23:01.934000      519.25        3.12997600e-01        1.96361574e-05  59.9175  59.0844
0202-03-09_17:23:02.133000      519.45        3.17886400e-01        2.16182482e-05  59.9175  59.0844

File: chapter 5/cold_vs_warm/20K/ffj28/Ic/1_anneal/Ic_2024-03-10_04-48-24922612_f28-6e20pm2-1200keV-0nA-60k-anneal80k_1h.txt
# Ic = 0.24 A, n = 15.75 , Tavg = 60.02 K, f28-6e20pm2-1200keV-0nA-60k-anneal80k_1h
#datetime                        t_s     iHTS_A                vHTS_V                tHTS_K  tTAR_K
0202-03-10_04:48:17.832000      38035.15        4.91180000e-02       -7.43748000e-10  59.9695  59.1325
0202-03-10_04:48:18.027000      38035.34        1.39676300e-02        3.19191133e-07  59.9695  59.1325
0202-03-10_04:48:18.230000      38035.54        2.44560500e-02        3.17827604e-07  59.9695  59.1325
0202-03-10_04:48:18.445000      38035.76        3.38892400e-02        3.23033807e-07  60.0108  59.1483
0202-03-10_04:48:18.650000      38035.96        4.42025300e-02        4.21454200e-09  60.0108  59.1483
0202-03-10_04:48:18.848000      38036.16        5.44846500e-02        7.25150200e-09  60.0108  59.1483
0202-03-10_04:48:19.050000      38036.36        6.38198900e-02        1.13420820e-08  60.0108  59.1483
0202-03-10_04:48:19.242000      38036.56        7.36264900e-02        1.58665220e-08  60.0108  59.1483
0202-03-10_04:48:19.453000      38036.77        8.39932100e-02        1.30155120e-08  59.9766  59.1487
0202-03-10_04:48:19.645000      38036.96        9.39414000e-02        1.60524620e-08  59.9766  59.1487
0202-03-10_04:48:19.836000      38037.15        1.03293000e-01        1.54946520e-08  59.9766  59.1487
0202-03-10_04:48:20.043000      38037.36        1.13928300e-01        1.61764220e-08  59.9766  59.1487
0202-03-10_04:48:20.285000      38037.60        1.23794900e-01        1.43170620e-08  59.9766  59.1487
0202-03-10_04:48:20.504000      38037.82        1.34252100e-01        1.36352920e-08  59.9974  59.1558
0202-03-10_04:48:20.703000      38038.02        1.43008300e-01        2.00190920e-08  59.9974  59.1558
0202-03-10_04:48:20.906000      38038.22        1.53078200e-01        2.64648620e-08  59.9974  59.1558
0202-03-10_04:48:21.105000      38038.42        1.63355900e-01        2.57831020e-08  59.9974  59.1558
0202-03-10_04:48:21.355000      38038.67        1.73084400e-01        2.50393620e-08  59.9974  59.1558
0202-03-10_04:48:21.566000      38038.88        1.83127600e-01        2.07628320e-08  59.9778  59.1561
0202-03-10_04:48:21.758000      38039.07        1.92716600e-01        2.60312720e-08  59.9778  59.1561
0202-03-10_04:48:21.950000      38039.26        2.02394700e-01        2.78908220e-08  59.9778  59.1561
0202-03-10_04:48:22.152000      38039.47        2.12809800e-01        3.02461920e-08  59.9778  59.1561
0202-03-10_04:48:22.350000      38039.66        2.22976200e-01        3.74357120e-08  59.9991  59.1694
0202-03-10_04:48:22.543000      38039.86        2.32455400e-01        5.82605120e-08  59.9991  59.1694
0202-03-10_04:48:22.746000      38040.06        2.42636600e-01        1.12677692e-07  59.9991  59.1694
0202-03-10_04:48:22.938000      38040.25        2.52967600e-01        2.70908992e-07  59.9991  59.1694
0202-03-10_04:48:23.130000      38040.44        2.62028300e-01        4.86966291e-07  59.9991  59.1694
0202-03-10_04:48:23.348000      38040.66        2.72812100e-01        8.60263955e-07  59.9991  59.1694
0202-03-10_04:48:23.555000      38040.87        2.82279400e-01        2.57627316e-06  59.9556  59.1471
0202-03-10_04:48:23.754000      38041.07        2.92222600e-01        5.43356448e-06  59.9556  59.1471
0202-03-10_04:48:23.945000      38041.26        3.02288000e-01        7.69517613e-06  59.9556  59.1471
0202-03-10_04:48:24.150000      38041.46        3.12228800e-01        1.18087185e-05  59.9556  59.1471
0202-03-10_04:48:24.360000      38041.67        3.21817800e-01        1.48760564e-05  60.0204  59.1809
0202-03-10_04:48:24.555000      38041.87        3.32163700e-01        2.03562343e-05  60.0204  59.1809

File: chapter 5/cold_vs_warm/20K/ffj28/Ic/1_anneal/Ic_2024-03-10_13-59-11154193_f28-60e19pm2-1200keV-0nA-60k-Afteranneal80k_4h.txt
# Ic = 0.03 A, n = 1.13 , Tavg = 60.01 K, f28-60e19pm2-1200keV-0nA-60k-Afteranneal80k_4h
#datetime                        t_s     iHTS_A                vHTS_V                tHTS_K  tTAR_K
0202-03-10_13:58:48.586000      71065.90        5.21052400e-02        7.56174038e-06  59.9962  59.1744
0202-03-10_13:58:48.777000      71066.09        8.52053800e-03       -1.51909643e-08  59.9962  59.1744
0202-03-10_13:58:48.970000      71066.28        1.14442900e-02       -1.69263663e-08  59.9962  59.1744
0202-03-10_13:58:49.168000      71066.48        1.41231600e-02       -2.23804873e-08  59.9962  59.1744
0202-03-10_13:58:49.370000      71066.69        1.71761100e-02       -2.18226793e-08  59.9962  59.1744
0202-03-10_13:58:49.566000      71066.88        1.98119400e-02       -1.37654563e-08  59.9695  59.1493
0202-03-10_13:58:49.770000      71067.08        2.34347200e-02       -6.63791235e-09  59.9695  59.1493
0202-03-10_13:58:49.960000      71067.28        2.61685000e-02       -5.08844635e-09  59.9695  59.1493
0202-03-10_13:58:50.152000      71067.47        2.92718400e-02       -5.15042535e-09  59.9695  59.1493
0202-03-10_13:58:50.363000      71067.68        3.22119200e-02        6.75567650e-10  59.9695  59.1493
0202-03-10_13:58:50.560000      71067.87        3.48893000e-02        7.36926065e-09  60.0133  59.1716
0202-03-10_13:58:50.758000      71068.07        3.83725800e-02        1.06541287e-08  60.0133  59.1716
0202-03-10_13:58:50.960000      71068.27        4.12058600e-02        1.17697437e-08  60.0133  59.1716
0202-03-10_13:58:51.152000      71068.47        4.42142100e-02        9.22861965e-09  60.0133  59.1716
0202-03-10_13:58:51.367000      71068.68        4.71171900e-02        7.12134565e-09  60.0133  59.1716
0202-03-10_13:58:51.562000      71068.88        4.97263000e-02        1.10935465e-09  59.9621  59.1470
0202-03-10_13:58:51.754000      71069.07        5.29528200e-02       -2.11362835e-09  59.9621  59.1470
0202-03-10_13:58:51.950000      71069.26        5.61912100e-02       -1.14105523e-08  59.9621  59.1470
0202-03-10_13:58:52.140000      71069.46        5.93257100e-02       -1.12246463e-08  59.9621  59.1470
0202-03-10_13:58:52.363000      71069.68        6.18175800e-02       -6.45228835e-09  59.9621  59.1470
0202-03-10_13:58:52.570000      71069.89        6.53900200e-02       -1.12212135e-09  60.0039  59.1668
0202-03-10_13:58:52.773000      71070.09        6.78893100e-02       -5.64656535e-09  60.0039  59.1668
0202-03-10_13:58:52.965000      71070.28        7.08724300e-02       -1.27741133e-08  60.0039  59.1668
0202-03-10_13:58:53.170000      71070.49        7.39624000e-02       -1.20923483e-08  60.0039  59.1668
0202-03-10_13:58:53.370000      71070.68        7.70672200e-02       -6.70020335e-09  60.0039  59.1668
0202-03-10_13:58:53.570000      71070.88        8.01067300e-02        3.96012965e-09  59.9565  59.1324
0202-03-10_13:58:53.760000      71071.08        8.30037700e-02        1.54296165e-09  59.9565  59.1324
0202-03-10_13:58:53.957000      71071.27        8.56203000e-02       -1.80388735e-09  59.9565  59.1324
0202-03-10_13:58:54.156000      71071.47        8.85648400e-02       -9.11737135e-09  59.9565  59.1324
0202-03-10_13:58:54.360000      71071.67        9.18996900e-02       -1.76704293e-08  59.9897  59.1729
0202-03-10_13:58:54.562000      71071.88        9.46512900e-02       -1.79183443e-08  59.9897  59.1729
0202-03-10_13:58:54.766000      71072.08        9.73984300e-02       -2.08313423e-08  59.9897  59.1729
0202-03-10_13:58:54.965000      71072.28        1.00706600e-01       -1.40756653e-08  59.9897  59.1729
0202-03-10_13:58:55.168000      71072.48        1.03495300e-01       -1.09147533e-08  59.9897  59.1729
0202-03-10_13:58:55.367000      71072.68        1.06352200e-01       -1.58110693e-08  59.9764  59.1461
0202-03-10_13:58:55.580000      71072.89        1.09750900e-01       -2.08933203e-08  59.9764  59.1461
0202-03-10_13:58:55.773000      71073.09        1.12466300e-01       -2.67812953e-08  59.9764  59.1461
0202-03-10_13:58:55.965000      71073.28        1.15537000e-01       -2.74010823e-08  59.9764  59.1461
0202-03-10_13:58:56.160000      71073.47        1.18469600e-01       -2.83307623e-08  59.9764  59.1461
0202-03-10_13:58:56.363000      71073.68        1.21565500e-01       -2.59755723e-08  59.9831  59.1635
0202-03-10_13:58:56.570000      71073.88        1.24348300e-01       -1.87860453e-08  59.9831  59.1635
0202-03-10_13:58:56.766000      71074.08        1.27659400e-01       -2.07693633e-08  59.9831  59.1635
0202-03-10_13:58:56.957000      71074.27        1.30415400e-01       -2.23188303e-08  59.9831  59.1635
0202-03-10_13:58:57.160000      71074.47        1.33155200e-01       -2.62234873e-08  59.9831  59.1635
0202-03-10_13:58:57.363000      71074.68        1.36189900e-01       -2.45500623e-08  59.9886  59.1613
0202-03-10_13:58:57.570000      71074.89        1.39370400e-01       -2.20089963e-08  59.9886  59.1613
0202-03-10_13:58:57.773000      71075.09        1.42326800e-01       -2.18231393e-08  59.9886  59.1613
0202-03-10_13:58:57.965000      71075.28        1.45032400e-01       -2.08315393e-08  59.9886  59.1613
0202-03-10_13:58:58.170000      71075.49        1.48667100e-01       -2.15752833e-08  59.9886  59.1613
0202-03-10_13:58:58.380000      71075.69        1.51075800e-01       -2.30627723e-08  60.0080  59.1771
0202-03-10_13:58:58.590000      71075.90        1.54458200e-01       -3.03142813e-08  60.0080  59.1771
0202-03-10_13:58:58.785000      71076.10        1.57340400e-01       -3.09340683e-08  60.0080  59.1771
0202-03-10_13:58:58.990000      71076.30        1.60336400e-01       -2.80830473e-08  60.0080  59.1771
0202-03-10_13:58:59.190000      71076.50        1.63319600e-01       -2.38684953e-08  60.0080  59.1771
0202-03-10_13:58:59.400000      71076.71        1.66270000e-01       -2.48601553e-08  59.9578  59.1396
0202-03-10_13:58:59.598000      71076.91        1.69204200e-01       -2.22570493e-08  59.9578  59.1396
0202-03-10_13:58:59.790000      71077.10        1.72347600e-01       -2.21330923e-08  59.9578  59.1396
0202-03-10_13:58:59.992000      71077.31        1.75161500e-01       -2.69674303e-08  59.9578  59.1396
0202-03-10_13:59:00.184000      71077.50        1.78126800e-01       -2.92606433e-08  59.9578  59.1396
0202-03-10_13:59:00.380000      71077.69        1.81035700e-01       -2.69674303e-08  60.0116  59.1721
0202-03-10_13:59:00.586000      71077.90        1.84341100e-01       -2.27528793e-08  60.0116  59.1721
0202-03-10_13:59:00.777000      71078.09        1.86718700e-01       -1.46336683e-08  60.0116  59.1721
0202-03-10_13:59:00.970000      71078.28        1.90018000e-01       -1.88482203e-08  60.0116  59.1721
0202-03-10_13:59:01.176000      71078.49        1.93100500e-01       -2.05216453e-08  60.0116  59.1721
0202-03-10_13:59:01.370000      71078.69        1.95739300e-01       -2.21950703e-08  59.9882  59.1626
0202-03-10_13:59:01.566000      71078.88        1.99192900e-01       -1.79185403e-08  59.9882  59.1626
0202-03-10_13:59:01.770000      71079.08        2.02241300e-01       -1.60591783e-08  59.9882  59.1626
0202-03-10_13:59:01.965000      71079.28        2.05019600e-01       -1.77326033e-08  59.9882  59.1626
0202-03-10_13:59:02.156000      71079.47        2.07759200e-01       -2.05836243e-08  59.9882  59.1626
0202-03-10_13:59:02.370000      71079.68        2.10886300e-01       -1.84763483e-08  60.0105  59.1680
0202-03-10_13:59:02.566000      71079.88        2.13927300e-01       -2.12034113e-08  60.0105  59.1680
0202-03-10_13:59:02.758000      71080.07        2.16610600e-01       -9.98526535e-09  60.0105  59.1680
0202-03-10_13:59:02.953000      71080.27        2.19722800e-01        1.60475165e-09  60.0105  59.1680
0202-03-10_13:59:03.145000      71080.46        2.22842500e-01        1.29468547e-08  60.0105  59.1680
0202-03-10_13:59:03.355000      71080.67        2.25346200e-01        2.00124277e-08  60.0105  59.1680
0202-03-10_13:59:03.550000      71080.86        2.28709300e-01        3.00529087e-08  59.9698  59.1506
0202-03-10_13:59:03.742000      71081.06        2.31760800e-01        4.64772187e-08  59.9698  59.1506
0202-03-10_13:59:03.938000      71081.25        2.34502000e-01        6.82936787e-08  59.9698  59.1506
0202-03-10_13:59:04.140000      71081.46        2.37906600e-01        1.08146002e-07  59.9698  59.1506
0202-03-10_13:59:04.360000      71081.67        2.40380700e-01        1.38639536e-07  59.9698  59.1506
0202-03-10_13:59:04.570000      71081.88        2.43871400e-01        1.84689732e-07  59.9988  59.1939
0202-03-10_13:59:04.770000      71082.08        2.46694200e-01        2.21257182e-07  59.9988  59.1939
0202-03-10_13:59:04.973000      71082.29        2.49435400e-01        2.91107210e-07  59.9988  59.1939
0202-03-10_13:59:05.164000      71082.48        2.52310200e-01        3.53333854e-07  59.9988  59.1939
0202-03-10_13:59:05.380000      71082.69        2.55439600e-01        4.57396303e-07  59.9747  59.1486
0202-03-10_13:59:05.574000      71082.89        2.58148200e-01        5.49744961e-07  59.9747  59.1486
0202-03-10_13:59:05.766000      71083.08        2.61674500e-01        6.56224990e-07  59.9747  59.1486
0202-03-10_13:59:05.973000      71083.29        2.64378600e-01        8.34290952e-07  59.9747  59.1486
0202-03-10_13:59:06.164000      71083.48        2.67174700e-01        9.43622089e-07  59.9747  59.1486
0202-03-10_13:59:06.367000      71083.68        2.70297300e-01        1.13774064e-06  59.9747  59.1486
0202-03-10_13:59:06.566000      71083.88        2.73494200e-01        1.43071585e-06  59.9968  59.1853
0202-03-10_13:59:06.758000      71084.07        2.75990500e-01        1.66698019e-06  59.9968  59.1853
0202-03-10_13:59:06.960000      71084.28        2.79345200e-01        1.93801480e-06  59.9968  59.1853
0202-03-10_13:59:07.156000      71084.47        2.82438200e-01        2.35445239e-06  59.9968  59.1853
0202-03-10_13:59:07.350000      71084.67        2.84983500e-01        2.70841504e-06  59.9665  59.1569
0202-03-10_13:59:07.562000      71084.88        2.88158100e-01        3.23040304e-06  59.9665  59.1569
0202-03-10_13:59:07.766000      71085.08        2.91298500e-01        3.66915310e-06  59.9665  59.1569
0202-03-10_13:59:07.965000      71085.28        2.94161400e-01        5.18981036e-06  59.9665  59.1569
0202-03-10_13:59:08.160000      71085.47        2.97018300e-01        5.28166338e-06  59.9665  59.1569
0202-03-10_13:59:08.375000      71085.69        3.00287900e-01        6.51988187e-06  60.0104  59.1927
0202-03-10_13:59:08.582000      71085.90        3.03009100e-01        6.66107026e-06  60.0104  59.1927
0202-03-10_13:59:08.785000      71086.10        3.06476000e-01        7.97168032e-06  60.0104  59.1927
0202-03-10_13:59:08.980000      71086.30        3.09439800e-01        9.22403002e-06  60.0104  59.1927
0202-03-10_13:59:09.188000      71086.50        3.11959900e-01        9.44783655e-06  60.0104  59.1927
0202-03-10_13:59:09.390000      71086.71        3.15115200e-01        1.05735619e-05  59.9812  59.1488
0202-03-10_13:59:09.598000      71086.91        3.18206600e-01        1.16667447e-05  59.9812  59.1488
0202-03-10_13:59:09.793000      71087.11        3.20931500e-01        1.29018016e-05  59.9812  59.1488
0202-03-10_13:59:09.996000      71087.31        3.24258900e-01        1.50475789e-05  59.9812  59.1488
0202-03-10_13:59:10.200000      71087.51        3.26873300e-01        1.64551235e-05  59.9812  59.1488
0202-03-10_13:59:10.406000      71087.72        3.29716900e-01        1.66140378e-05  60.0073  59.1634
0202-03-10_13:59:10.598000      71087.91        3.33146800e-01        1.94431343e-05  60.0073  59.1634
0202-03-10_13:59:10.793000      71088.11        3.35671300e-01        2.07174239e-05  60.0073  59.1634

File: chapter 5/cold_vs_warm/20K/ffj28/Ic/1_anneal/Ic_2024-03-10_13-59-39927485_f28-60e19pm2-1200keV-0nA-60k-Afteranneal80k_4h.txt
# Ic = 0.24 A, n = 14.43 , Tavg = 59.98 K, f28-60e19pm2-1200keV-0nA-60k-Afteranneal80k_4h
#datetime                        t_s     iHTS_A                vHTS_V                tHTS_K  tTAR_K
0202-03-10_13:59:17.160000      71094.47        4.98345000e-02       -5.09774545e-09  59.9981  59.1778
0202-03-10_13:59:17.383000      71094.70        8.31430700e-03       -1.46424594e-08  59.9858  59.1607
0202-03-10_13:59:17.590000      71094.90        1.12951200e-02       -1.07997824e-08  59.9858  59.1607
0202-03-10_13:59:17.780000      71095.10        1.38151800e-02       -9.43625145e-09  59.9858  59.1607
0202-03-10_13:59:17.984000      71095.30        1.69823200e-02       -3.92015045e-09  59.9858  59.1607
0202-03-10_13:59:18.184000      71095.50        2.02845300e-02       -1.99881245e-09  59.9858  59.1607
0202-03-10_13:59:18.387000      71095.70        2.31311000e-02       -4.72587345e-09  60.0058  59.1813
0202-03-10_13:59:18.590000      71095.90        2.58633900e-02       -1.99881245e-09  60.0058  59.1813
0202-03-10_13:59:18.785000      71096.10        2.88598600e-02        5.99643555e-09  60.0058  59.1813
0202-03-10_13:59:18.977000      71096.29        3.20759800e-02        7.91777455e-09  60.0058  59.1813
0202-03-10_13:59:19.180000      71096.49        3.48505000e-02        4.69488355e-09  60.0058  59.1813
0202-03-10_13:59:19.380000      71096.69        3.78989100e-02        4.50894755e-09  59.9647  59.1362
0202-03-10_13:59:19.586000      71096.90        4.06044900e-02        6.43028655e-09  59.9647  59.1362
0202-03-10_13:59:19.780000      71097.09        4.36321200e-02        9.21932655e-09  59.9647  59.1362
0202-03-10_13:59:19.973000      71097.29        4.66523400e-02        4.44696955e-09  59.9647  59.1362
0202-03-10_13:59:20.176000      71097.49        4.95182100e-02       -3.67223545e-09  59.9647  59.1362
0202-03-10_13:59:20.383000      71097.70        5.24330500e-02       -7.74734500e-11  60.0065  59.1783
0202-03-10_13:59:20.586000      71097.90        5.54028000e-02        3.45531055e-09  60.0065  59.1783
0202-03-10_13:59:20.785000      71098.10        5.85525800e-02        1.20703446e-08  60.0065  59.1783
0202-03-10_13:59:20.980000      71098.29        6.14511000e-02        7.97975255e-09  60.0065  59.1783
0202-03-10_13:59:21.184000      71098.50        6.40438800e-02        4.01314555e-09  60.0065  59.1783
0202-03-10_13:59:21.402000      71098.72        6.75820600e-02        5.99649855e-09  60.0065  59.1783
0202-03-10_13:59:21.610000      71098.92        7.03573900e-02        8.22775655e-09  59.9921  59.1684
0202-03-10_13:59:21.805000      71099.12        7.30793000e-02        7.60797055e-09  59.9921  59.1684
0202-03-10_13:59:21.996000      71099.31        7.64616400e-02        6.18246155e-09  59.9921  59.1684
0202-03-10_13:59:22.200000      71099.51        7.94447500e-02        5.99652555e-09  59.9921  59.1684
0202-03-10_13:59:22.406000      71099.72        8.20184700e-02        1.23803266e-08  59.9921  59.1684
0202-03-10_13:59:22.613000      71099.93        8.55685200e-02        1.12647106e-08  59.9967  59.1795
0202-03-10_13:59:22.816000      71100.13        8.84581300e-02        1.30620916e-08  59.9967  59.1795
0202-03-10_13:59:23.020000      71100.34        9.11384800e-02        5.87256755e-09  59.9967  59.1795
0202-03-10_13:59:23.223000      71100.54        9.43590600e-02        8.84754355e-09  59.9967  59.1795
0202-03-10_13:59:23.420000      71100.74        9.74920700e-02        8.59962855e-09  59.9799  59.1659
0202-03-10_13:59:23.625000      71100.94        1.00251100e-01        9.52930855e-09  59.9799  59.1659
0202-03-10_13:59:23.816000      71101.13        1.03213400e-01        1.11407536e-08  59.9799  59.1659
0202-03-10_13:59:24.020000      71101.33        1.06253400e-01        8.47567155e-09  59.9799  59.1659
0202-03-10_13:59:24.215000      71101.53        1.08819400e-01        7.85588455e-09  59.9799  59.1659
0202-03-10_13:59:24.420000      71101.74        1.12149800e-01        6.61631155e-09  60.0077  59.1762
0202-03-10_13:59:24.625000      71101.94        1.15472800e-01        5.99652555e-09  60.0077  59.1762
0202-03-10_13:59:24.830000      71102.14        1.18197700e-01        1.06449246e-08  60.0077  59.1762
0202-03-10_13:59:25.027000      71102.34        1.21075400e-01        2.46374155e-09  60.0077  59.1762
0202-03-10_13:59:25.223000      71102.54        1.24227700e-01        8.59962855e-09  60.0077  59.1762
0202-03-10_13:59:25.434000      71102.75        1.27106900e-01        4.80425550e-10  59.9858  59.1510
0202-03-10_13:59:25.630000      71102.94        1.30277200e-01        3.64133655e-09  59.9858  59.1510
0202-03-10_13:59:25.830000      71103.14        1.33165300e-01       -1.00706245e-09  59.9858  59.1510
0202-03-10_13:59:26.020000      71103.33        1.36089100e-01        1.22416855e-09  59.9858  59.1510
0202-03-10_13:59:26.215000      71103.53        1.38790200e-01        3.39342155e-09  59.9858  59.1510
0202-03-10_13:59:26.406000      71103.72        1.42245300e-01        7.11214055e-09  60.0060  59.1726
0202-03-10_13:59:26.605000      71103.92        1.45304100e-01        1.44256216e-08  60.0060  59.1726
0202-03-10_13:59:26.797000      71104.11        1.47779600e-01        1.41777076e-08  60.0060  59.1726
0202-03-10_13:59:26.992000      71104.30        1.50966000e-01        3.88928555e-09  60.0060  59.1726
0202-03-10_13:59:27.195000      71104.51        1.54086000e-01       -5.84122345e-09  60.0060  59.1726
0202-03-10_13:59:27.395000      71104.71        1.56662400e-01       -1.19150264e-08  59.9881  59.1628
0202-03-10_13:59:27.586000      71104.90        1.60108600e-01       -1.27826544e-08  59.9881  59.1628
0202-03-10_13:59:27.780000      71105.09        1.62978900e-01       -4.04367045e-09  59.9881  59.1628
0202-03-10_13:59:27.973000      71105.29        1.66199500e-01        9.14617550e-10  59.9881  59.1628
0202-03-10_13:59:28.164000      71105.48        1.68888700e-01        7.85622155e-09  59.9881  59.1628
0202-03-10_13:59:28.380000      71105.69        1.72044000e-01        4.18788550e-10  60.0066  59.1906
0202-03-10_13:59:28.580000      71105.89        1.74584800e-01        1.70874550e-10  60.0066  59.1906
0202-03-10_13:59:28.785000      71106.10        1.77753200e-01        1.22451055e-09  60.0066  59.1906
0202-03-10_13:59:28.980000      71106.30        1.80844700e-01        5.87290655e-09  60.0066  59.1906
0202-03-10_13:59:29.200000      71106.51        1.83677900e-01       -1.39018450e-10  60.0066  59.1906
0202-03-10_13:59:29.395000      71106.71        1.86894000e-01       -2.62975450e-10  59.9592  59.1384
0202-03-10_13:59:29.605000      71106.92        1.89862300e-01       -2.86607745e-09  59.9592  59.1384
0202-03-10_13:59:29.812000      71107.12        1.92756300e-01        3.64167655e-09  59.9592  59.1384
0202-03-10_13:59:30.010000      71107.33        1.95622200e-01        4.01354755e-09  59.9592  59.1384
0202-03-10_13:59:30.207000      71107.52        1.98804200e-01        5.87290655e-09  59.9592  59.1384
0202-03-10_13:59:30.414000      71107.73        2.01651500e-01        8.84787955e-09  60.0093  59.1612
0202-03-10_13:59:30.610000      71107.92        2.04955200e-01        1.04593236e-08  60.0093  59.1612
0202-03-10_13:59:30.805000      71108.12        2.07674100e-01        1.69670766e-08  60.0093  59.1612
0202-03-10_13:59:31.008000      71108.32        2.10473200e-01        1.60993766e-08  60.0093  59.1612
0202-03-10_13:59:31.200000      71108.51        2.13437000e-01        1.41160606e-08  60.0093  59.1612
0202-03-10_13:59:31.402000      71108.72        2.16871300e-01        1.49217826e-08  59.9748  59.1585
0202-03-10_13:59:31.598000      71108.91        2.19456600e-01        2.84331196e-08  59.9748  59.1585
0202-03-10_13:59:31.793000      71109.11        2.22562900e-01        3.87215676e-08  59.9748  59.1585
0202-03-10_13:59:31.984000      71109.30        2.25993800e-01        4.34319426e-08  59.9748  59.1585
0202-03-10_13:59:32.180000      71109.49        2.28255600e-01        5.16750966e-08  59.9748  59.1585
0202-03-10_13:59:32.375000      71109.69        2.31621600e-01        7.00207646e-08  59.9973  59.1702
0202-03-10_13:59:32.566000      71109.88        2.34604700e-01        9.52460576e-08  59.9973  59.1702
0202-03-10_13:59:32.773000      71110.09        2.37282100e-01        1.27598891e-07  59.9973  59.1702
0202-03-10_13:59:32.965000      71110.28        2.40568000e-01        1.48051802e-07  59.9973  59.1702
0202-03-10_13:59:33.160000      71110.47        2.43088000e-01        1.84805081e-07  59.9973  59.1702
0202-03-10_13:59:33.375000      71110.69        2.46326400e-01        2.56390342e-07  59.9973  59.1702
0202-03-10_13:59:33.570000      71110.88        2.49556700e-01        3.19050729e-07  59.9848  59.1643
0202-03-10_13:59:33.777000      71111.09        2.52352800e-01        4.01482348e-07  59.9848  59.1643
0202-03-10_13:59:33.980000      71111.30        2.55735100e-01        4.69473087e-07  59.9848  59.1643
0202-03-10_13:59:34.184000      71111.50        2.58434800e-01        5.92873120e-07  59.9848  59.1643
0202-03-10_13:59:34.400000      71111.71        2.61351100e-01        7.02204075e-07  60.0106  59.1958
0202-03-10_13:59:34.598000      71111.91        2.64216900e-01        8.76551039e-07  60.0106  59.1958
0202-03-10_13:59:34.793000      71112.11        2.67275700e-01        1.02877149e-06  60.0106  59.1958
0202-03-10_13:59:34.984000      71112.30        2.70281100e-01        1.19964763e-06  60.0106  59.1958
0202-03-10_13:59:35.180000      71112.49        2.73289500e-01        1.48630057e-06  60.0106  59.1958
0202-03-10_13:59:35.390000      71112.70        2.76122700e-01        1.74078640e-06  59.9785  59.1522
0202-03-10_13:59:35.605000      71112.92        2.79254200e-01        2.01442374e-06  59.9785  59.1522
0202-03-10_13:59:35.830000      71113.14        2.82333800e-01        2.44369038e-06  59.9785  59.1522
0202-03-10_13:59:36.030000      71113.34        2.85220500e-01        2.79368587e-06  59.9785  59.1522
0202-03-10_13:59:36.266000      71113.58        2.88255500e-01        3.33141578e-06  59.9785  59.1522
0202-03-10_13:59:36.510000      71113.82        2.91306900e-01        3.86319570e-06  59.9948  59.1750
0202-03-10_13:59:36.703000      71114.02        2.93738500e-01        4.43402241e-06  59.9948  59.1750
0202-03-10_13:59:36.900000      71114.21        2.96994600e-01        5.86635737e-06  59.9948  59.1750
0202-03-10_13:59:37.098000      71114.41        3.00096500e-01        5.97612220e-06  59.9948  59.1750
0202-03-10_13:59:37.300000      71114.62        3.02938600e-01        7.24365496e-06  59.9948  59.1750
0202-03-10_13:59:37.510000      71114.83        3.06036000e-01        7.45667682e-06  59.9711  59.1479
0202-03-10_13:59:37.710000      71115.03        3.09028000e-01        8.63830667e-06  59.9711  59.1479
0202-03-10_13:59:37.906000      71115.22        3.11965100e-01        9.84206302e-06  59.9711  59.1479
0202-03-10_13:59:38.110000      71115.42        3.14764200e-01        1.11318462e-05  59.9711  59.1479
0202-03-10_13:59:38.332000      71115.65        3.18024100e-01        1.27379703e-05  59.9711  59.1479
0202-03-10_13:59:38.535000      71115.85        3.20925600e-01        1.29253328e-05  60.0083  59.1823
0202-03-10_13:59:38.742000      71116.06        3.23984400e-01        1.42347633e-05  60.0083  59.1823
0202-03-10_13:59:38.945000      71116.26        3.26731500e-01        1.66984255e-05  60.0083  59.1823
0202-03-10_13:59:39.140000      71116.45        3.29891200e-01        1.78828441e-05  60.0083  59.1823
0202-03-10_13:59:39.350000      71116.67        3.32259900e-01        1.90799065e-05  60.0083  59.1823
0202-03-10_13:59:39.547000      71116.86        3.35847100e-01        2.04218756e-05  59.9819  59.1614

File: chapter 5/cold_vs_warm/20K/ffj28/Ic/1_anneal/Ic_2024-03-10_14-42-07762851_f28-6e20pm2-1200keV-0nA-20k-anneal80k_4h.txt
# Ic = 3.85 A, n = 22.80 , Tavg = 19.95 K, f28-6e20pm2-1200keV-0nA-20k-anneal80k_4h
#datetime                        t_s     iHTS_A                vHTS_V                tHTS_K  tTAR_K
0202-03-10_14:41:59.355000      73656.67       -4.38481200e-01        6.32997485e-08  19.9225  19.6195
0202-03-10_14:41:59.754000      73657.07       -4.39334600e-01        5.33831085e-08  19.9659  19.7077
0202-03-10_14:42:00.152000      73657.47       -4.42515100e-01        4.80529185e-08  19.9659  19.7077
0202-03-10_14:42:00.550000      73657.87       -2.19661500e-01        6.81960985e-08  19.9439  19.5688
0202-03-10_14:42:00.945000      73658.26       -1.78159200e-02        6.68945385e-08  19.9439  19.5688
0202-03-10_14:42:01.363000      73658.68        3.71569700e-01        6.57789185e-08  19.9439  19.5688
0202-03-10_14:42:01.770000      73659.08        5.74379800e-01        7.48278485e-08  19.9459  19.7294
0202-03-10_14:42:02.170000      73659.49        9.63378000e-01        7.27825485e-08  19.9459  19.7294
0202-03-10_14:42:02.586000      73659.90        1.16935200e+00        6.72044285e-08  19.9691  19.6170
0202-03-10_14:42:02.992000      73660.30        1.55770600e+00        6.17502785e-08  19.9691  19.6170
0202-03-10_14:42:03.400000      73660.71        1.76907200e+00        7.45799385e-08  19.9285  19.6310
0202-03-10_14:42:03.800000      73661.11        2.15621800e+00        8.18934585e-08  19.9285  19.6310
0202-03-10_14:42:04.195000      73661.51        2.54847800e+00        7.78642785e-08  19.9285  19.6310
0202-03-10_14:42:04.586000      73661.90        2.75220300e+00        7.45788385e-08  19.9491  19.5620
0202-03-10_14:42:04.984000      73662.30        3.14127300e+00        8.49913085e-08  19.9491  19.5620
0202-03-10_14:42:05.395000      73662.71        3.35035200e+00        8.97017185e-08  19.9465  19.5570
0202-03-10_14:42:05.800000      73663.12        3.73577700e+00        1.31971398e-07  19.9465  19.5570
0202-03-10_14:42:06.203000      73663.52        3.93832700e+00        2.82580399e-07  19.9465  19.5570
0202-03-10_14:42:06.598000      73663.91        4.33216300e+00        3.03729942e-06  19.9369  19.6674
0202-03-10_14:42:07             73664.32        4.51568900e+00        7.67983700e-06  19.9369  19.6674
0202-03-10_14:42:07.402000      73664.72        4.92427900e+00        4.75879301e-05  19.9511  19.5950
