Repository: shortlab/2025-devitre-PhD

# 2025-devitre-PhD
Data repository for Alexis Devitre's PhD thesis

File: chapter 5/cold_vs_warm/20K/ffj28/Ic/1_anneal/Ic_2024-03-10_16-13-04708724_f28-60e19pm2-1200keV-0nA-60k-Afteranneal90k_peak.txt
# Ic = 0.24 A, n = 14.42 , Tavg = 60.03 K, f28-60e19pm2-1200keV-0nA-60k-Afteranneal90k_peak
#datetime                        t_s     iHTS_A                vHTS_V                tHTS_K  tTAR_K
0202-03-10_16:12:40.617000      79097.93        4.97521400e-02       -1.33625935e-08  60.0211  59.1940
0202-03-10_16:12:40.844000      79098.16        8.45752800e-03       -2.21015805e-08  60.0211  59.1940
0202-03-10_16:12:41.055000      79098.37        1.13768200e-02       -2.43947895e-08  60.0211  59.1940
0202-03-10_16:12:41.260000      79098.58        1.38900600e-02       -2.19776225e-08  60.0211  59.1940
0202-03-10_16:12:41.465000      79098.78        1.72397600e-02       -1.78250245e-08  60.0209  59.1776
0202-03-10_16:12:41.660000      79098.97        2.02555200e-02       -2.19774715e-08  60.0209  59.1776
0202-03-10_16:12:41.867000      79099.18        2.26360800e-02       -2.58820345e-08  60.0209  59.1776
0202-03-10_16:12:42.086000      79099.40        2.61935500e-02       -3.05303705e-08  60.0209  59.1776
0202-03-10_16:12:42.316000      79099.63        2.93132100e-02       -2.97246485e-08  60.0209  59.1776
0202-03-10_16:12:42.527000      79099.84        3.23289700e-02       -1.81346495e-08  60.0359  59.1780
0202-03-10_16:12:42.723000      79100.03        3.53977900e-02       -1.80106925e-08  60.0359  59.1780
0202-03-10_16:12:42.914000      79100.23        3.77590500e-02       -2.52002105e-08  60.0359  59.1780
0202-03-10_16:12:43.120000      79100.43        4.12764500e-02       -3.23277505e-08  60.0359  59.1780
0202-03-10_16:12:43.324000      79100.64        4.45608500e-02       -3.36912795e-08  60.0359  59.1780
0202-03-10_16:12:43.547000      79100.86        4.73243100e-02       -2.35267885e-08  60.0308  59.2009
0202-03-10_16:12:43.746000      79101.06        5.04543500e-02       -2.31549165e-08  60.0308  59.2009
0202-03-10_16:12:43.973000      79101.29        5.30545600e-02       -1.36721905e-08  60.0308  59.2009
0202-03-10_16:12:44.180000      79101.49        5.60900600e-02       -1.31763615e-08  60.0308  59.2009
0202-03-10_16:12:44.380000      79101.69        5.91637000e-02       -1.29904255e-08  60.0066  59.1738
0202-03-10_16:12:44.582000      79101.90        6.18054700e-02       -1.42299975e-08  60.0066  59.1738
0202-03-10_16:12:44.800000      79102.11        6.48123300e-02       -1.60273775e-08  60.0066  59.1738
0202-03-10_16:12:45.008000      79102.32        6.78607400e-02       -2.27830455e-08  60.0066  59.1738
0202-03-10_16:12:45.246000      79102.56        7.06568500e-02       -2.81132055e-08  60.0066  59.1738
0202-03-10_16:12:45.460000      79102.77        7.39471800e-02       -2.21012805e-08  60.0044  59.1699
0202-03-10_16:12:45.680000      79102.99        7.71423100e-02       -2.14195155e-08  60.0044  59.1699
0202-03-10_16:12:45.880000      79103.19        7.99191300e-02       -2.07997295e-08  60.0044  59.1699
0202-03-10_16:12:46.098000      79103.41        8.25252700e-02       -2.46424035e-08  60.0044  59.1699
0202-03-10_16:12:46.336000      79103.65        8.57517800e-02       -2.69975905e-08  60.0044  59.1699
0202-03-10_16:12:46.562000      79103.88        8.88476900e-02       -2.51382325e-08  60.0499  59.2107
0202-03-10_16:12:46.766000      79104.08        9.17402700e-02       -2.43325105e-08  60.0499  59.2107
0202-03-10_16:12:46.977000      79104.29        9.46663100e-02       -2.63778045e-08  60.0499  59.2107
0202-03-10_16:12:47.180000      79104.49        9.78438500e-02       -2.30309595e-08  60.0499  59.2107
0202-03-10_16:12:47.370000      79104.69        1.00663700e-01       -2.26591005e-08  60.0142  59.1838
0202-03-10_16:12:47.574000      79104.89        1.03548900e-01       -2.02419895e-08  60.0142  59.1838
0202-03-10_16:12:47.793000      79105.11        1.06693800e-01       -2.65638475e-08  60.0142  59.1838
0202-03-10_16:12:47.992000      79105.31        1.09369600e-01       -2.67498105e-08  60.0142  59.1838
0202-03-10_16:12:48.190000      79105.51        1.12701500e-01       -2.34649435e-08  60.0142  59.1838
0202-03-10_16:12:48.402000      79105.72        1.15666800e-01       -1.88785255e-08  60.0470  59.1970
0202-03-10_16:12:48.620000      79105.94        1.18385200e-01       -2.28451575e-08  60.0470  59.1970
0202-03-10_16:12:48.840000      79106.16        1.21524100e-01       -2.21014135e-08  60.0470  59.1970
0202-03-10_16:12:49.050000      79106.36        1.23946300e-01       -2.73695965e-08  60.0470  59.1970
0202-03-10_16:12:49.254000      79106.57        1.27401300e-01       -1.86925905e-08  60.0470  59.1970
0202-03-10_16:12:49.465000      79106.78        1.30595200e-01       -2.24732855e-08  60.0263  59.1935
0202-03-10_16:12:49.660000      79106.97        1.33382400e-01       -1.90024835e-08  60.0263  59.1935
0202-03-10_16:12:49.870000      79107.18        1.36672700e-01       -2.09238205e-08  60.0263  59.1935
0202-03-10_16:12:50.082000      79107.39        1.39719700e-01       -2.40227515e-08  60.0263  59.1935
0202-03-10_16:12:50.285000      79107.60        1.42567100e-01       -2.96008265e-08  60.0263  59.1935
0202-03-10_16:12:50.520000      79107.83        1.45398800e-01       -3.55507735e-08  60.0382  59.2062
0202-03-10_16:12:50.730000      79108.04        1.48600100e-01       -3.46830735e-08  60.0382  59.2062
0202-03-10_16:12:50.926000      79108.24        1.51402200e-01       -3.17700785e-08  60.0382  59.2062
0202-03-10_16:12:51.152000      79108.46        1.53947500e-01       -2.71216815e-08  60.0382  59.2062
0202-03-10_16:12:51.383000      79108.70        1.57386200e-01       -2.49524305e-08  60.0235  59.1898
0202-03-10_16:12:51.582000      79108.90        1.60232800e-01       -2.82992755e-08  60.0235  59.1898
0202-03-10_16:12:51.793000      79109.11        1.63102800e-01       -3.38153725e-08  60.0235  59.1898
0202-03-10_16:12:52.008000      79109.32        1.66179500e-01       -3.13362275e-08  60.0235  59.1898
0202-03-10_16:12:52.203000      79109.52        1.69322900e-01       -2.73695965e-08  60.0235  59.1898
0202-03-10_16:12:52.400000      79109.71        1.71915600e-01       -2.78034465e-08  60.0418  59.2149
0202-03-10_16:12:52.610000      79109.92        1.74891300e-01       -2.61920025e-08  60.0418  59.2149
0202-03-10_16:12:52.832000      79110.15        1.78432500e-01       -1.99321625e-08  60.0418  59.2149
0202-03-10_16:12:53.035000      79110.35        1.81161800e-01       -8.71403250e-09  60.0418  59.2149
0202-03-10_16:12:53.336000      79110.65        1.84072200e-01       -7.53640450e-09  60.0418  59.2149
0202-03-10_16:12:53.560000      79110.87        1.86908300e-01       -1.42920035e-08  60.0197  59.1911
0202-03-10_16:12:53.773000      79111.09        1.90001200e-01       -1.86924155e-08  60.0197  59.1911
0202-03-10_16:12:53.970000      79111.28        1.93051100e-01       -2.06137515e-08  60.0197  59.1911
0202-03-10_16:12:54.195000      79111.51        1.96014900e-01       -2.59439115e-08  60.0197  59.1911
0202-03-10_16:12:54.406000      79111.72        1.98913400e-01       -2.88569055e-08  60.0354  59.2247
0202-03-10_16:12:54.610000      79111.92        2.01693200e-01       -2.78032695e-08  60.0354  59.2247
0202-03-10_16:12:54.824000      79112.14        2.04716400e-01       -2.29689385e-08  60.0354  59.2247
0202-03-10_16:12:55.027000      79112.34        2.07708300e-01       -1.43539135e-08  60.0354  59.2247
0202-03-10_16:12:55.258000      79112.57        2.10762700e-01       -1.24945555e-08  60.0354  59.2247
0202-03-10_16:12:55.480000      79112.80        2.13741300e-01       -1.12549835e-08  60.0040  59.1694
0202-03-10_16:12:55.676000      79112.99        2.16519600e-01       -7.72220250e-09  60.0040  59.1694
0202-03-10_16:12:55.875000      79113.19        2.19419600e-01       -5.98680150e-09  60.0040  59.1694
0202-03-10_16:12:56.074000      79113.39        2.22742600e-01        2.00843750e-09  60.0040  59.1694
0202-03-10_16:12:56.300000      79113.61        2.25647100e-01        1.68833015e-08  60.0040  59.1694
0202-03-10_16:12:56.520000      79113.83        2.28623800e-01        2.90311075e-08  60.0292  59.2077
0202-03-10_16:12:56.727000      79114.04        2.31569800e-01        4.03731915e-08  60.0292  59.2077
0202-03-10_16:12:56.970000      79114.28        2.34578200e-01        5.90287505e-08  60.0292  59.2077
0202-03-10_16:12:57.176000      79114.49        2.37721600e-01        8.59894425e-08  60.0292  59.2077
0202-03-10_16:12:57.370000      79114.68        2.40244600e-01        1.01360136e-07  60.0281  59.2016
0202-03-10_16:12:57.574000      79114.89        2.43671500e-01        1.41584248e-07  60.0281  59.2016
0202-03-10_16:12:57.790000      79115.10        2.46566600e-01        1.72635527e-07  60.0281  59.2016
0202-03-10_16:12:57.990000      79115.30        2.49374600e-01        2.35109957e-07  60.0281  59.2016
0202-03-10_16:12:58.203000      79115.52        2.52486800e-01        3.14752460e-07  60.0281  59.2016
0202-03-10_16:12:58.402000      79115.72        2.55428400e-01        3.85470044e-07  60.0705  59.1971
0202-03-10_16:12:58.625000      79115.94        2.58519800e-01        4.92940939e-07  60.0705  59.1971
0202-03-10_16:12:58.830000      79116.14        2.61191200e-01        5.78161564e-07  60.0705  59.1971
0202-03-10_16:12:59.023000      79116.34        2.64042300e-01        7.23501848e-07  60.0705  59.1971
0202-03-10_16:12:59.220000      79116.53        2.67463200e-01        8.57190314e-07  60.0705  59.1971
0202-03-10_16:12:59.410000      79116.73        2.70193800e-01        1.01703400e-06  59.9949  59.1562
0202-03-10_16:12:59.640000      79116.95        2.73303100e-01        1.27939086e-06  59.9949  59.1562
0202-03-10_16:12:59.875000      79117.19        2.76296600e-01        1.57304711e-06  59.9949  59.1562
0202-03-10_16:13:00.094000      79117.41        2.79346500e-01        1.89502775e-06  59.9949  59.1562
0202-03-10_16:13:00.310000      79117.62        2.82068400e-01        2.12490767e-06  59.9949  59.1562
0202-03-10_16:13:00.535000      79117.85        2.85382500e-01        2.50304123e-06  60.0304  59.1953
0202-03-10_16:13:00.740000      79118.05        2.88166900e-01        2.95474381e-06  60.0304  59.1953
0202-03-10_16:13:00.930000      79118.24        2.91255300e-01        3.32128731e-06  60.0304  59.1953
0202-03-10_16:13:01.184000      79118.50        2.94177600e-01        3.92502425e-06  60.0304  59.1953
0202-03-10_16:13:01.383000      79118.70        2.97015300e-01        5.39045450e-06  60.0168  59.1917
0202-03-10_16:13:01.594000      79118.91        3.00075600e-01        5.47821669e-06  60.0168  59.1917
0202-03-10_16:13:01.800000      79119.12        3.03064600e-01        5.72817779e-06  60.0168  59.1917
0202-03-10_16:13:02             79119.31        3.06049200e-01        6.95957552e-06  60.0168  59.1917
0202-03-10_16:13:02.200000      79119.51        3.08917900e-01        8.52039135e-06  60.0168  59.1917
0202-03-10_16:13:02.410000      79119.72        3.11801600e-01        8.62842065e-06  60.0566  59.2336
0202-03-10_16:13:02.633000      79119.95        3.15212100e-01        1.01299846e-05  60.0566  59.2336
0202-03-10_16:13:02.824000      79120.14        3.17842000e-01        1.15982658e-05  60.0566  59.2336
0202-03-10_16:13:03.020000      79120.33        3.21144200e-01        1.27361993e-05  60.0566  59.2336
0202-03-10_16:13:03.280000      79120.60        3.24203000e-01        1.39798688e-05  60.0566  59.2336
0202-03-10_16:13:03.480000      79120.80        3.27000600e-01        1.54521167e-05  60.0350  59.2072
0202-03-10_16:13:03.684000      79121.00        3.30066900e-01        1.65218732e-05  60.0350  59.2072
0202-03-10_16:13:03.887000      79121.20        3.32753200e-01        1.81791902e-05  60.0350  59.2072
0202-03-10_16:13:04.100000      79121.42        3.36187500e-01        1.96461699e-05  60.0350  59.2072
0202-03-10_16:13:04.310000      79121.62        3.38715000e-01        2.12087210e-05  60.0350  59.2072

File: chapter 5/cold_vs_warm/20K/ffj28/Ic/1_anneal/Ic_2024-03-11_12-40-38329850_f28-6e20pm2-1200keV-0nA-20k-anneal90k1h.txt
# Ic = 3.97 A, n = 25.74 , Tavg = 20.01 K, f28-6e20pm2-1200keV-0nA-20k-anneal90k1h
#datetime                        t_s     iHTS_A                vHTS_V                tHTS_K  tTAR_K
0202-03-11_12:40:18.562000      302.85        5.85539400e-02       -1.12119735e-08  19.9775  19.7034
0202-03-11_12:40:18.754000      303.04        5.04594400e-02       -4.76617350e-09  19.9775  19.7034
0202-03-11_12:40:18.957000      303.25        9.98857400e-02       -2.10108350e-09  19.9775  19.7034
0202-03-11_12:40:19.152000      303.44        1.47868000e-01       -4.89013350e-09  20.0090  19.7540
0202-03-11_12:40:19.344000      303.63        1.97279400e-01       -8.98073350e-09  20.0090  19.7540
0202-03-11_12:40:19.550000      303.84        2.48888300e-01       -7.18334350e-09  20.0090  19.7540
0202-03-11_12:40:19.742000      304.03        2.98301200e-01       -8.11303350e-09  20.0090  19.7540
0202-03-11_12:40:19.934000      304.22        3.43006500e-01       -1.16458235e-08  20.0090  19.7540
0202-03-11_12:40:20.156000      304.45        3.97421000e-01       -1.30713335e-08  19.9958  19.6195
0202-03-11_12:40:20.367000      304.66        4.45710500e-01       -5.82024350e-09  19.9958  19.6195
0202-03-11_12:40:20.570000      304.86        4.94930500e-01       -2.22604350e-09  19.9958  19.6195
0202-03-11_12:40:20.760000      305.05        5.45584200e-01       -6.81291350e-09  19.9958  19.6195
0202-03-11_12:40:20.970000      305.26        5.92996500e-01       -1.39404735e-08  19.9958  19.6195
0202-03-11_12:40:21.164000      305.46        6.43250800e-01       -1.92706535e-08  19.9870  19.7692
0202-03-11_12:40:21.360000      305.65        6.93944600e-01       -1.63576535e-08  19.9870  19.7692
0202-03-11_12:40:21.566000      305.85        7.41597300e-01       -7.92853350e-09  19.9870  19.7692
0202-03-11_12:40:21.758000      306.05        7.91365000e-01       -3.52803350e-09  19.9870  19.7692
0202-03-11_12:40:21.953000      306.24        8.42472800e-01       -3.40407350e-09  19.9870  19.7692
0202-03-11_12:40:22.160000      306.45        8.90342200e-01       -1.79262350e-09  20.0179  19.6471
0202-03-11_12:40:22.350000      306.64        9.40710900e-01       -6.19312350e-09  20.0179  19.6471
0202-03-11_12:40:22.547000      306.84        9.91459600e-01       -5.38740350e-09  20.0179  19.6471
0202-03-11_12:40:22.754000      307.04        1.03930000e+00       -1.32587135e-08  20.0179  19.6471
0202-03-11_12:40:22.945000      307.23        1.08924700e+00       -1.44363035e-08  20.0179  19.6471
0202-03-11_12:40:23.140000      307.43        1.13995500e+00       -1.71013935e-08  19.9925  19.6957
0202-03-11_12:40:23.336000      307.62        1.18775400e+00       -1.44363035e-08  19.9925  19.6957
0202-03-11_12:40:23.527000      307.82        1.23650100e+00       -7.68061350e-09  19.9925  19.6957
0202-03-11_12:40:23.723000      308.01        1.28843500e+00       -8.17644350e-09  19.9925  19.6957
0202-03-11_12:40:23.918000      308.21        1.33835600e+00       -1.59238035e-08  19.9925  19.6957
0202-03-11_12:40:24.133000      308.42        1.38352300e+00       -1.45602635e-08  20.0074  19.7599
0202-03-11_12:40:24.330000      308.62        1.43763900e+00       -1.23910035e-08  20.0074  19.7599
0202-03-11_12:40:24.520000      308.81        1.48717200e+00       -3.46605350e-09  20.0074  19.7599
0202-03-11_12:40:24.710000      309.00        1.53249900e+00       -2.16450350e-09  20.0074  19.7599
0202-03-11_12:40:24.918000      309.21        1.58599200e+00       -6.62697350e-09  20.0074  19.7599
0202-03-11_12:40:25.133000      309.42        1.63624800e+00       -6.56499350e-09  20.0024  19.6106
0202-03-11_12:40:25.344000      309.63        1.68545600e+00       -1.04076835e-08  20.0024  19.6106
0202-03-11_12:40:25.540000      309.83        1.73524000e+00       -1.04696635e-08  20.0024  19.6106
0202-03-11_12:40:25.742000      310.03        1.77981100e+00       -1.33206935e-08  20.0024  19.6106
0202-03-11_12:40:25.938000      310.23        1.83412800e+00       -6.44104350e-09  20.0024  19.6106
0202-03-11_12:40:26.150000      310.44        1.88407000e+00       -9.72591350e-09  19.9955  19.7768
0202-03-11_12:40:26.348000      310.64        1.93243300e+00       -3.90096350e-09  19.9955  19.7768
0202-03-11_12:40:26.540000      310.83        1.98311200e+00       -1.98040350e-09  19.9955  19.7768
0202-03-11_12:40:26.742000      311.03        2.03273300e+00        3.16304650e-09  19.9955  19.7768
0202-03-11_12:40:26.938000      311.22        2.07978700e+00        1.73753650e-09  19.9955  19.7768
0202-03-11_12:40:27.145000      311.44        2.13172600e+00       -1.91921350e-09  20.0096  19.6203
0202-03-11_12:40:27.360000      311.65        2.18063200e+00        4.97956500e-10  20.0096  19.6203
0202-03-11_12:40:27.562000      311.85        2.23009200e+00       -2.22910350e-09  20.0096  19.6203
0202-03-11_12:40:27.760000      312.05        2.28092100e+00       -6.13377350e-09  20.0096  19.6203
0202-03-11_12:40:27.957000      312.25        2.32894900e+00       -5.63794350e-09  20.0096  19.6203
0202-03-11_12:40:28.168000      312.46        2.37876800e+00       -4.46034350e-09  19.9907  19.7072
0202-03-11_12:40:28.360000      312.65        2.43019500e+00       -3.96451350e-09  19.9907  19.7072
0202-03-11_12:40:28.555000      312.84        2.47985600e+00       -1.18358135e-08  19.9907  19.7072
0202-03-11_12:40:28.758000      313.05        2.52496900e+00       -1.23936235e-08  19.9907  19.7072
0202-03-11_12:40:28.950000      313.24        2.57880500e+00       -1.35712235e-08  19.9907  19.7072
0202-03-11_12:40:29.164000      313.45        2.62944200e+00       -1.37571635e-08  20.0073  19.7566
0202-03-11_12:40:29.367000      313.66        2.67665600e+00       -1.51206935e-08  20.0073  19.7566
0202-03-11_12:40:29.570000      313.86        2.72776700e+00       -1.88394235e-08  20.0073  19.7566
0202-03-11_12:40:29.760000      314.05        2.77587100e+00       -1.56785035e-08  20.0073  19.7566
0202-03-11_12:40:29.973000      314.26        2.82442600e+00       -1.67941235e-08  20.0073  19.7566
0202-03-11_12:40:30.168000      314.46        2.87703100e+00       -1.22076935e-08  20.0109  19.6242
0202-03-11_12:40:30.363000      314.65        2.92633900e+00       -8.36500350e-09  20.0109  19.6242
0202-03-11_12:40:30.570000      314.86        2.97129300e+00       -2.84889350e-09  20.0109  19.6242
0202-03-11_12:40:30.766000      315.06        3.02548200e+00       -3.77857350e-09  20.0109  19.6242
0202-03-11_12:40:30.960000      315.25        3.07523200e+00       -6.50564350e-09  20.0109  19.6242
0202-03-11_12:40:31.170000      315.46        3.12089900e+00       -2.02029535e-08  19.9941  19.7831
0202-03-11_12:40:31.367000      315.66        3.17478900e+00       -2.18763835e-08  19.9941  19.7831
0202-03-11_12:40:31.560000      315.85        3.22403600e+00       -2.36737635e-08  19.9941  19.7831
0202-03-11_12:40:31.770000      316.06        3.26951700e+00       -1.09681135e-08  19.9941  19.7831
0202-03-11_12:40:31.960000      316.25        3.32336900e+00       -1.50587135e-08  19.9941  19.7831
0202-03-11_12:40:32.164000      316.45        3.37306600e+00       -1.87772735e-08  20.0125  19.6605
0202-03-11_12:40:32.367000      316.65        3.42011100e+00       -2.05739535e-08  20.0125  19.6605
0202-03-11_12:40:32.560000      316.85        3.47208100e+00       -1.49953435e-08  20.0125  19.6605
0202-03-11_12:40:32.750000      317.04        3.52175100e+00       -5.14036350e-09  20.0125  19.6605
0202-03-11_12:40:32.957000      317.25        3.57007900e+00       -1.82053500e-10  20.0125  19.6605
0202-03-11_12:40:33.156000      317.44        3.62041900e+00        4.15645650e-09  19.9887  19.7034
0202-03-11_12:40:33.348000      317.64        3.67100800e+00        8.49497650e-09  19.9887  19.7034
0202-03-11_12:40:33.555000      317.84        3.71854600e+00        1.82876265e-08  19.9887  19.7034
0202-03-11_12:40:33.746000      318.04        3.76907800e+00        3.70052365e-08  19.9887  19.7034
0202-03-11_12:40:33.940000      318.23        3.81988100e+00        5.60947065e-08  19.9887  19.7034
0202-03-11_12:40:34.150000      318.44        3.86893300e+00        9.17325265e-08  20.0149  19.7546
0202-03-11_12:40:34.344000      318.63        3.91827900e+00        1.23093806e-07  20.0149  19.7546
0202-03-11_12:40:34.535000      318.83        3.96895900e+00        1.66169076e-07  20.0149  19.7546
0202-03-11_12:40:34.742000      319.03        4.01685200e+00        2.52133686e-07  20.0149  19.7546
0202-03-11_12:40:34.934000      319.22        4.06666800e+00        3.13244796e-07  20.0149  19.7546
0202-03-11_12:40:35.160000      319.45        4.11805300e+00        4.80959466e-07  20.0013  19.6201
0202-03-11_12:40:35.367000      319.66        4.16605800e+00        6.87658806e-07  20.0013  19.6201
0202-03-11_12:40:35.560000      319.85        4.21720700e+00        8.91507126e-07  20.0013  19.6201
0202-03-11_12:40:35.754000      320.04        4.26514200e+00        1.13421616e-06  20.0013  19.6201
0202-03-11_12:40:35.957000      320.25        4.31387600e+00        1.58821096e-06  20.0013  19.6201
0202-03-11_12:40:36.156000      320.45        4.36638600e+00        3.00795961e-06  19.9998  19.7897
0202-03-11_12:40:36.355000      320.64        4.41574300e+00        3.08382168e-06  19.9998  19.7897
0202-03-11_12:40:36.547000      320.84        4.46160700e+00        4.42956762e-06  19.9998  19.7897
0202-03-11_12:40:36.742000      321.03        4.51543200e+00        5.62358946e-06  19.9998  19.7897
0202-03-11_12:40:36.945000      321.24        4.56465000e+00        7.65531686e-06  19.9998  19.7897
0202-03-11_12:40:37.160000      321.45        4.61236500e+00        9.49714116e-06  20.0063  19.6257
0202-03-11_12:40:37.360000      321.65        4.66514300e+00        1.22336296e-05  20.0063  19.6257
0202-03-11_12:40:37.555000      321.84        4.71210400e+00        1.54291330e-05  20.0063  19.6257
0202-03-11_12:40:37.758000      322.05        4.76093600e+00        1.98606178e-05  20.0063  19.6257
0202-03-11_12:40:37.960000      322.25        4.81298400e+00        2.36927674e-05  20.0063  19.6257

File: chapter 5/cold_vs_warm/20K/ffj28/Ic/1_anneal/Ic_2024-03-11_12-41-15657374_f28-6e20pm2-1200keV-0nA-20k-anneal90k1h.txt
# Ic = 3.97 A, n = 25.56 , Tavg = 20.03 K, f28-6e20pm2-1200keV-0nA-20k-anneal90k1h
#datetime                        t_s     iHTS_A                vHTS_V                tHTS_K  tTAR_K
0202-03-11_12:40:55.156000      339.44        1.57149100e-02       -4.09060350e-09  19.9991  19.6061
0202-03-11_12:40:55.350000      339.64        4.86806200e-02       -1.07843235e-08  19.9991  19.6061
0202-03-11_12:40:55.550000      339.84        9.75437500e-02       -8.05722350e-09  19.9991  19.6061
0202-03-11_12:40:55.760000      340.05        1.50321200e-01       -7.37541350e-09  19.9991  19.6061
0202-03-11_12:40:55.957000      340.24        1.97542100e-01        5.57936500e-10  19.9991  19.6061
0202-03-11_12:40:56.164000      340.45        2.46299000e-01        2.66522650e-09  19.9829  19.7713
0202-03-11_12:40:56.367000      340.66        2.98292900e-01        1.61158650e-09  19.9829  19.7713
0202-03-11_12:40:56.580000      340.87        3.45675500e-01        2.85116650e-09  19.9829  19.7713
0202-03-11_12:40:56.780000      341.07        3.96087300e-01        1.24096500e-10  19.9829  19.7713
0202-03-11_12:40:56.973000      341.26        4.46542100e-01       -2.47901350e-09  19.9829  19.7713
0202-03-11_12:40:57.184000      341.47        4.95233300e-01       -1.85922350e-09  20.0211  19.6475
0202-03-11_12:40:57.383000      341.67        5.44689200e-01       -2.66495350e-09  20.0211  19.6475
0202-03-11_12:40:57.580000      341.87        5.94848700e-01       -3.53265350e-09  20.0211  19.6475
0202-03-11_12:40:57.790000      342.08        6.42629100e-01        5.57946500e-10  20.0211  19.6475
0202-03-11_12:40:58             342.29        6.92901400e-01        1.67356650e-09  20.0211  19.6475
0202-03-11_12:40:58.207000      342.50        7.44331300e-01        1.02886265e-08  19.9858  19.6913
0202-03-11_12:40:58.410000      342.70        7.91387400e-01        4.52459650e-09  19.9858  19.6913
0202-03-11_12:40:58.613000      342.90        8.43382700e-01        7.12770650e-09  19.9858  19.6913
0202-03-11_12:40:58.816000      343.11        8.93237400e-01        1.54961650e-09  19.9858  19.6913
0202-03-11_12:40:59.043000      343.33        9.41937900e-01        6.69385650e-09  19.9858  19.6913
0202-03-11_12:40:59.266000      343.56        9.92829100e-01        2.60325650e-09  20.0096  19.7462
0202-03-11_12:40:59.465000      343.75        1.03744700e+00       -3.47067350e-09  20.0096  19.7462
0202-03-11_12:40:59.680000      343.97        1.09042800e+00       -1.54933350e-09  20.0096  19.7462
0202-03-11_12:40:59.890000      344.18        1.13840400e+00       -1.79724350e-09  20.0096  19.7462
0202-03-11_12:41:00.105000      344.39        1.18624700e+00       -1.30141350e-09  20.0096  19.7462
0202-03-11_12:41:00.297000      344.59        1.23959000e+00       -3.16078350e-09  20.0058  19.6349
0202-03-11_12:41:00.508000      344.80        1.28729800e+00       -7.87117350e-09  20.0058  19.6349
0202-03-11_12:41:00.703000      344.99        1.33871600e+00       -8.92481350e-09  20.0058  19.6349
0202-03-11_12:41:00.918000      345.21        1.38787200e+00       -1.07841835e-08  20.0058  19.6349
0202-03-11_12:41:01.117000      345.41        1.43613000e+00       -6.56961350e-09  19.9821  19.7631
0202-03-11_12:41:01.324000      345.61        1.48727200e+00       -1.11548350e-09  19.9821  19.7631
0202-03-11_12:41:01.523000      345.81        1.53586100e+00        3.22343650e-09  19.9821  19.7631
0202-03-11_12:41:01.740000      346.03        1.58667200e+00        8.98806650e-09  19.9821  19.7631
0202-03-11_12:41:01.940000      346.23        1.63706200e+00        8.05917650e-09  19.9821  19.7631
0202-03-11_12:41:02.152000      346.44        1.68489100e+00        6.26198650e-09  20.0202  19.6551
0202-03-11_12:41:02.348000      346.64        1.73508200e+00       -2.97286350e-09  20.0202  19.6551
0202-03-11_12:41:02.560000      346.85        1.78688900e+00       -3.71661350e-09  20.0202  19.6551
0202-03-11_12:41:02.750000      347.04        1.83057700e+00       -4.21244350e-09  20.0202  19.6551
0202-03-11_12:41:02.945000      347.23        1.88421600e+00       -3.84057350e-09  20.0202  19.6551
0202-03-11_12:41:03.160000      347.45        1.93403500e+00       -4.46036350e-09  19.9853  19.6813
0202-03-11_12:41:03.355000      347.64        1.98247100e+00       -5.63796350e-09  19.9853  19.6813
0202-03-11_12:41:03.570000      347.86        2.03307300e+00       -2.29110350e-09  19.9853  19.6813
0202-03-11_12:41:03.785000      348.07        2.08020000e+00       -4.77025350e-09  19.9853  19.6813
0202-03-11_12:41:03.996000      348.29        2.13209000e+00       -8.05513350e-09  19.9853  19.6813
0202-03-11_12:41:04.220000      348.51        2.18341600e+00       -8.98481350e-09  20.0218  19.7706
0202-03-11_12:41:04.410000      348.70        2.23168600e+00       -8.73690350e-09  20.0218  19.7706
0202-03-11_12:41:04.620000      348.91        2.28201200e+00       -1.46868735e-08  20.0218  19.7706
0202-03-11_12:41:04.816000      349.10        2.32781800e+00       -1.47488535e-08  20.0218  19.7706
0202-03-11_12:41:05.074000      349.36        2.37519000e+00       -1.40051035e-08  20.0218  19.7706
0202-03-11_12:41:05.280000      349.57        2.43098500e+00       -1.18978235e-08  20.0139  19.6096
0202-03-11_12:41:05.500000      349.79        2.47969300e+00       -8.48898350e-09  20.0139  19.6096
0202-03-11_12:41:05.703000      349.99        2.52727900e+00       -6.13379350e-09  20.0139  19.6096
0202-03-11_12:41:05.910000      350.20        2.57893700e+00       -2.97286350e-09  20.0139  19.6096
0202-03-11_12:41:06.137000      350.43        2.62941300e+00       -1.23746350e-09  19.9935  19.7700
0202-03-11_12:41:06.348000      350.64        2.67914000e+00       -8.36503350e-09  19.9935  19.7700
0202-03-11_12:41:06.540000      350.83        2.72808000e+00       -1.19598035e-08  19.9935  19.7700
0202-03-11_12:41:06.742000      351.03        2.77304000e+00       -9.29471350e-09  19.9935  19.7700
0202-03-11_12:41:06.945000      351.23        2.82679100e+00       -4.33640350e-09  19.9935  19.7700
0202-03-11_12:41:07.140000      351.43        2.87711500e+00       -3.40672350e-09  20.0214  19.6511
0202-03-11_12:41:07.348000      351.64        2.92292300e+00       -4.95619350e-09  20.0214  19.6511
0202-03-11_12:41:07.543000      351.83        2.97599900e+00       -3.77809350e-09  20.0214  19.6511
0202-03-11_12:41:07.734000      352.02        3.02535500e+00       -4.83123350e-09  20.0214  19.6511
0202-03-11_12:41:07.938000      352.23        3.07336300e+00       -6.31822350e-09  20.0214  19.6511
0202-03-11_12:41:08.156000      352.44        3.12354800e+00       -9.91283350e-09  19.9886  19.7022
0202-03-11_12:41:08.363000      352.65        3.17489100e+00       -9.10710350e-09  19.9886  19.7022
0202-03-11_12:41:08.566000      352.86        3.22412900e+00       -1.07185535e-08  19.9886  19.7022
0202-03-11_12:41:08.777000      353.06        3.27419600e+00       -1.23300035e-08  19.9886  19.7022
0202-03-11_12:41:08.973000      353.26        3.32338500e+00       -7.12377350e-09  19.9886  19.7022
0202-03-11_12:41:09.176000      353.47        3.36919400e+00       -4.33472350e-09  19.9971  19.7686
0202-03-11_12:41:09.375000      353.67        3.42338600e+00       -5.57430350e-09  19.9971  19.7686
0202-03-11_12:41:09.586000      353.87        3.47277800e+00       -3.15713350e-09  19.9971  19.7686
0202-03-11_12:41:09.800000      354.09        3.52034200e+00       -9.25893500e-10  19.9971  19.7686
0202-03-11_12:41:10.030000      354.32        3.57222100e+00        1.98711650e-09  19.9971  19.7686
0202-03-11_12:41:10.254000      354.54        3.62311500e+00        1.73920650e-09  19.9968  19.6015
0202-03-11_12:41:10.465000      354.76        3.67130100e+00        9.11469650e-09  19.9968  19.6015
0202-03-11_12:41:10.668000      354.96        3.72061400e+00        2.37417165e-08  19.9968  19.6015
0202-03-11_12:41:10.870000      355.16        3.76895800e+00        3.97322665e-08  19.9968  19.6015
0202-03-11_12:41:11.094000      355.38        3.82031700e+00        6.86764065e-08  19.9968  19.6015
0202-03-11_12:41:11.300000      355.59        3.86881300e+00        9.57611865e-08  19.9897  19.7794
0202-03-11_12:41:11.504000      355.79        3.91958100e+00        1.41067756e-07  19.9897  19.7794
0202-03-11_12:41:11.715000      356.00        3.96943100e+00        1.77821247e-07  19.9897  19.7794
0202-03-11_12:41:11.920000      356.21        4.01788800e+00        2.59633386e-07  19.9897  19.7794
0202-03-11_12:41:12.140000      356.43        4.06843000e+00        3.77207357e-07  20.0189  19.6545
0202-03-11_12:41:12.332000      356.62        4.11646300e+00        4.92426117e-07  20.0189  19.6545
0202-03-11_12:41:12.547000      356.84        4.16568000e+00        6.85056527e-07  20.0189  19.6545
0202-03-11_12:41:12.742000      357.03        4.21768300e+00        8.82521287e-07  20.0189  19.6545
0202-03-11_12:41:12.953000      357.24        4.26639700e+00        1.23561505e-06  20.0189  19.6545
0202-03-11_12:41:13.150000      357.44        4.31590000e+00        1.57829636e-06  19.9919  19.6913
0202-03-11_12:41:13.363000      357.65        4.36683300e+00        2.84892569e-06  19.9919  19.6913
0202-03-11_12:41:13.574000      357.86        4.41183000e+00        3.01936604e-06  19.9919  19.6913
0202-03-11_12:41:13.780000      358.07        4.46567900e+00        4.78080306e-06  19.9919  19.6913
0202-03-11_12:41:13.996000      358.28        4.51400000e+00        6.10962990e-06  19.9919  19.6913
0202-03-11_12:41:14.190000      358.48        4.56495800e+00        7.32819630e-06  20.0112  19.7826
0202-03-11_12:41:14.400000      358.69        4.61496200e+00        1.02343232e-05  20.0112  19.7826
0202-03-11_12:41:14.605000      358.89        4.66473400e+00        1.27500452e-05  20.0112  19.7826
0202-03-11_12:41:14.824000      359.11        4.71441700e+00        1.54411673e-05  20.0112  19.7826
0202-03-11_12:41:15.040000      359.33        4.76459400e+00        1.96346570e-05  20.0112  19.7826
0202-03-11_12:41:15.273000      359.56        4.81456100e+00        2.49939689e-05  20.0254  19.6245

File: chapter 5/cold_vs_warm/20K/ffj28/Ic/1_anneal/Ic_2024-03-11_12-42-49923789_f28-6e20pm2-1200keV-0nA-20k-anneal90k1h.txt
# Ic = 3.98 A, n = 26.14 , Tavg = 20.00 K, f28-6e20pm2-1200keV-0nA-20k-anneal90k1h
#datetime                        t_s     iHTS_A                vHTS_V                tHTS_K  tTAR_K
0202-03-11_12:42:29.140000      433.43        1.81477000e-02        6.56753200e-09  20.0006  19.7748
0202-03-11_12:42:29.355000      433.65        4.60658400e-02        6.04720000e-11  20.0006  19.7748
0202-03-11_12:42:29.555000      433.84        9.97486200e-02       -3.90599800e-09  20.0006  19.7748
0202-03-11_12:42:29.790000      434.08        1.51123600e-01       -4.64974800e-09  20.0006  19.7748
0202-03-11_12:42:29.996000      434.29        1.99109100e-01       -1.02278480e-08  20.0006  19.7748
0202-03-11_12:42:30.203000      434.49        2.47403000e-01       -2.35652800e-09  19.9965  19.6119
0202-03-11_12:42:30.400000      434.69        2.96636300e-01       -3.96797800e-09  19.9965  19.6119
0202-03-11_12:42:30.600000      434.89        3.47622400e-01        3.70542000e-10  19.9965  19.6119
0202-03-11_12:42:30.816000      435.11        3.95634300e-01       -3.47214800e-09  19.9965  19.6119
0202-03-11_12:42:31.027000      435.32        4.46501700e-01       -6.26119800e-09  19.9965  19.6119
0202-03-11_12:42:31.242000      435.53        4.96753200e-01       -6.32317800e-09  19.9771  19.7649
0202-03-11_12:42:31.438000      435.73        5.43739500e-01       -1.25210680e-08  19.9771  19.7649
0202-03-11_12:42:31.640000      435.93        5.94999700e-01       -1.61158380e-08  19.9771  19.7649
0202-03-11_12:42:31.844000      436.13        6.42738600e-01       -1.22111680e-08  19.9771  19.7649
0202-03-11_12:42:32.086000      436.37        6.92722900e-01       -6.01327800e-09  19.9771  19.7649
0202-03-11_12:42:32.297000      436.58        7.42408900e-01       -4.46380800e-09  20.0084  19.6695
0202-03-11_12:42:32.490000      436.78        7.92342800e-01       -9.73201800e-09  20.0084  19.6695
0202-03-11_12:42:32.684000      436.97        8.42539300e-01       -7.62472800e-09  20.0084  19.6695
0202-03-11_12:42:32.887000      437.18        8.92249100e-01       -2.17058800e-09  20.0084  19.6695
0202-03-11_12:42:33.100000      437.39        9.39601900e-01        4.94502000e-10  19.9816  19.6328
0202-03-11_12:42:33.312000      437.60        9.91877700e-01       -4.64974800e-09  19.9816  19.6328
0202-03-11_12:42:33.523000      437.81        1.03742600e+00       -1.17892800e-09  19.9816  19.6328
0202-03-11_12:42:33.734000      438.02        1.09100200e+00        1.05231200e-09  19.9816  19.6328
0202-03-11_12:42:33.930000      438.22        1.14033200e+00        4.21324200e-09  19.9816  19.6328
0202-03-11_12:42:34.145000      438.43        1.18675000e+00       -1.98464800e-09  20.0037  19.7810
0202-03-11_12:42:34.355000      438.64        1.23976800e+00       -3.53412800e-09  20.0037  19.7810
0202-03-11_12:42:34.566000      438.86        1.28722400e+00       -6.94296800e-09  20.0037  19.7810
0202-03-11_12:42:34.777000      439.07        1.33752100e+00       -8.30649800e-09  20.0037  19.7810
0202-03-11_12:42:34.990000      439.28        1.38804500e+00       -5.57984800e-09  20.0037  19.7810
0202-03-11_12:42:35.195000      439.49        1.43619400e+00       -6.69578800e-09  20.0116  19.6143
0202-03-11_12:42:35.400000      439.69        1.48794500e+00       -6.88203800e-09  20.0116  19.6143
0202-03-11_12:42:35.620000      439.91        1.53777000e+00        6.17412000e-10  20.0116  19.6143
0202-03-11_12:42:35.820000      440.11        1.58723100e+00        3.59239200e-09  20.0116  19.6143
0202-03-11_12:42:36.040000      440.33        1.63584800e+00        4.27416200e-09  20.0116  19.6143
0202-03-11_12:42:36.285000      440.57        1.68805400e+00        5.20384200e-09  19.9878  19.7569
0202-03-11_12:42:36.490000      440.78        1.73045700e+00        4.64603200e-09  19.9878  19.7569
0202-03-11_12:42:36.695000      440.98        1.78481600e+00        4.21218200e-09  19.9878  19.7569
0202-03-11_12:42:36.890000      441.18        1.83462000e+00        3.28250200e-09  19.9878  19.7569
0202-03-11_12:42:37.117000      441.41        1.88091100e+00       -2.91538800e-09  20.0115  19.6783
0202-03-11_12:42:37.330000      441.62        1.93453300e+00       -3.96902800e-09  20.0115  19.6783
0202-03-11_12:42:37.520000      441.81        1.98176200e+00       -1.11799800e-09  20.0115  19.6783
0202-03-11_12:42:37.730000      442.02        2.03144200e+00        3.28250200e-09  20.0115  19.6783
0202-03-11_12:42:37.934000      442.22        2.08344300e+00        6.79392000e-10  20.0115  19.6783
0202-03-11_12:42:38.137000      442.43        2.13039700e+00       -1.11799800e-09  19.9900  19.6640
0202-03-11_12:42:38.344000      442.63        2.18177200e+00       -3.12278000e-10  19.9900  19.6640
0202-03-11_12:42:38.547000      442.83        2.23148600e+00       -1.05601800e-09  19.9900  19.6640
0202-03-11_12:42:38.750000      443.04        2.27940200e+00        1.05126200e-09  19.9900  19.6640
0202-03-11_12:42:38.940000      443.23        2.32841100e+00        5.96020000e-11  19.9900  19.6640
0202-03-11_12:42:39.168000      443.46        2.38043700e+00       -1.17997800e-09  19.9972  19.7600
0202-03-11_12:42:39.380000      443.67        2.42812300e+00       -1.73778800e-09  19.9972  19.7600
0202-03-11_12:42:39.590000      443.88        2.47969100e+00       -4.21694800e-09  19.9972  19.7600
0202-03-11_12:42:39.797000      444.09        2.52747900e+00       -3.47319800e-09  19.9972  19.7600
0202-03-11_12:42:40.080000      444.37        2.57783400e+00       -1.42789800e-09  19.9972  19.7600
0202-03-11_12:42:40.285000      444.57        2.62965300e+00        2.91063200e-09  20.0185  19.6144
0202-03-11_12:42:40.500000      444.79        2.67789600e+00        5.82363200e-09  20.0185  19.6144
0202-03-11_12:42:40.700000      444.99        2.72613400e+00        3.77833200e-09  20.0185  19.6144
0202-03-11_12:42:40.918000      445.21        2.77722100e+00        7.49756200e-09  20.0185  19.6144
0202-03-11_12:42:41.140000      445.43        2.82583100e+00        6.69221200e-09  19.9759  19.7579
0202-03-11_12:42:41.355000      445.64        2.87690800e+00        4.33739200e-09  19.9759  19.7579
0202-03-11_12:42:41.574000      445.86        2.92506800e+00       -4.02975800e-09  19.9759  19.7579
0202-03-11_12:42:41.785000      446.07        2.97603200e+00       -2.72819800e-09  19.9759  19.7579
0202-03-11_12:42:41.996000      446.29        3.02542900e+00       -5.08339800e-09  19.9759  19.7579
0202-03-11_12:42:42.220000      446.51        3.07576800e+00       -4.27767800e-09  20.0132  19.6707
0202-03-11_12:42:42.420000      446.71        3.12487200e+00       -6.81880800e-09  20.0132  19.6707
0202-03-11_12:42:42.625000      446.91        3.17225800e+00       -6.75682800e-09  20.0132  19.6707
0202-03-11_12:42:42.824000      447.11        3.22421600e+00       -4.58756800e-09  20.0132  19.6707
0202-03-11_12:42:43.055000      447.34        3.27391200e+00        1.23845200e-09  20.0132  19.6707
0202-03-11_12:42:43.270000      447.56        3.32405800e+00        3.40771200e-09  19.9867  19.6801
0202-03-11_12:42:43.473000      447.76        3.37330200e+00       -1.79851800e-09  19.9867  19.6801
0202-03-11_12:42:43.680000      447.97        3.41924900e+00       -3.96777800e-09  19.9867  19.6801
0202-03-11_12:42:43.890000      448.18        3.47207500e+00       -1.61257800e-09  19.9867  19.6801
0202-03-11_12:42:44.105000      448.39        3.52267200e+00        7.12644200e-09  19.9867  19.6801
0202-03-11_12:42:44.330000      448.62        3.57223800e+00        3.28375200e-09  20.0107  19.7729
0202-03-11_12:42:44.530000      448.82        3.62134800e+00        5.88686200e-09  20.0107  19.7729
0202-03-11_12:42:44.734000      449.02        3.66876600e+00        1.58034920e-08  20.0107  19.7729
0202-03-11_12:42:44.934000      449.22        3.72132300e+00        2.70216720e-08  20.0107  19.7729
0202-03-11_12:42:45.140000      449.43        3.77037100e+00        4.41278520e-08  20.0140  19.6254
0202-03-11_12:42:45.336000      449.62        3.81843300e+00        6.46428620e-08  20.0140  19.6254
0202-03-11_12:42:45.527000      449.82        3.86935700e+00        8.62115220e-08  20.0140  19.6254
0202-03-11_12:42:45.734000      450.02        3.91932200e+00        1.31889972e-07  20.0140  19.6254
0202-03-11_12:42:45.934000      450.22        3.96783600e+00        1.80295502e-07  20.0140  19.6254
0202-03-11_12:42:46.156000      450.45        4.01759100e+00        2.45373342e-07  19.9864  19.7723
0202-03-11_12:42:46.355000      450.64        4.06885600e+00        3.54518192e-07  19.9864  19.7723
0202-03-11_12:42:46.570000      450.86        4.11595400e+00        4.59076602e-07  19.9864  19.7723
0202-03-11_12:42:46.785000      451.07        4.16779200e+00        6.52512372e-07  19.9864  19.7723
0202-03-11_12:42:46.996000      451.29        4.21549700e+00        8.41051592e-07  19.9864  19.7723
0202-03-11_12:42:47.203000      451.49        4.26646400e+00        1.16619206e-06  20.0171  19.6890
0202-03-11_12:42:47.402000      451.69        4.31656500e+00        1.62192259e-06  20.0171  19.6890
0202-03-11_12:42:47.598000      451.89        4.36446700e+00        2.03048737e-06  20.0171  19.6890
0202-03-11_12:42:47.816000      452.11        4.41293300e+00        3.13191407e-06  20.0171  19.6890
0202-03-11_12:42:48.082000      452.37        4.46561900e+00        4.46148503e-06  20.0171  19.6890
0202-03-11_12:42:48.290000      452.58        4.51594700e+00        6.18889843e-06  19.9883  19.6633
0202-03-11_12:42:48.490000      452.78        4.56496700e+00        7.80196073e-06  19.9883  19.6633
0202-03-11_12:42:48.695000      452.98        4.61168000e+00        9.59005143e-06  19.9883  19.6633
0202-03-11_12:42:48.918000      453.21        4.66414000e+00        1.27703736e-05  19.9883  19.6633
0202-03-11_12:42:49.140000      453.43        4.70681300e+00        1.52431449e-05  19.9986  19.7498
0202-03-11_12:42:49.340000      453.63        4.76356100e+00        1.81245429e-05  19.9986  19.7498
0202-03-11_12:42:49.543000      453.83        4.81311900e+00        2.51603849e-05  19.9986  19.7498
