Repository: shortlab/2025-devitre-PhD

# 2025-devitre-PhD
Data repository for Alexis Devitre's PhD thesis

File: chapter 5/cold_vs_warm/20K/ffj28/Ic/1_anneal/Ic_2024-03-11_15-51-37228700_f28-6e20pm2-1200keV-0nA-20k-anneal90k2h.txt
# Ic = 3.99 A, n = 25.76 , Tavg = 19.99 K, f28-6e20pm2-1200keV-0nA-20k-anneal90k2h
#datetime                        t_s     iHTS_A                vHTS_V                tHTS_K  tTAR_K
0202-03-11_15:51:17.312000      11761.60        5.97029200e-02        3.05245600e-09  19.9718  19.7412
0202-03-11_15:51:17.516000      11761.80        5.03202100e-02        2.55662600e-09  19.9718  19.7412
0202-03-11_15:51:17.715000      11762.01        9.93991300e-02        6.02743600e-09  19.9718  19.7412
0202-03-11_15:51:17.910000      11762.20        1.46522000e-01        2.01426000e-10  19.9718  19.7412
0202-03-11_15:51:18.137000      11762.42        1.99370600e-01        3.30036600e-09  19.9718  19.7412
0202-03-11_15:51:18.348000      11762.64        2.47875200e-01       -6.24436400e-09  19.9992  19.6048
0202-03-11_15:51:18.540000      11762.83        2.97225700e-01        8.21216000e-10  19.9992  19.6048
0202-03-11_15:51:18.742000      11763.03        3.47831800e-01        2.49464600e-09  19.9992  19.6048
0202-03-11_15:51:18.945000      11763.23        3.95528700e-01        5.15973600e-09  19.9992  19.6048
0202-03-11_15:51:19.152000      11763.44        4.45239800e-01        1.44100600e-09  19.9487  19.7505
0202-03-11_15:51:19.355000      11763.64        4.96408400e-01        3.42432600e-09  19.9487  19.7505
0202-03-11_15:51:19.547000      11763.84        5.41765100e-01        5.09775600e-09  19.9487  19.7505
0202-03-11_15:51:19.740000      11764.03        5.94836400e-01        8.50658600e-09  19.9487  19.7505
0202-03-11_15:51:19.945000      11764.23        6.44382800e-01        3.48630600e-09  19.9487  19.7505
0202-03-11_15:51:20.152000      11764.44        6.91465500e-01        2.18475600e-09  20.0127  19.6382
0202-03-11_15:51:20.355000      11764.64        7.43233700e-01        3.23838600e-09  20.0127  19.6382
0202-03-11_15:51:20.547000      11764.84        7.92908200e-01        3.73421600e-09  20.0127  19.6382
0202-03-11_15:51:20.740000      11765.03        8.37565900e-01        8.75450600e-09  20.0127  19.6382
0202-03-11_15:51:20.930000      11765.22        8.91971300e-01       -1.96782400e-09  20.0127  19.6382
0202-03-11_15:51:21.145000      11765.43        9.41875400e-01       -4.88083400e-09  19.9420  19.6564
0202-03-11_15:51:21.336000      11765.63        9.87389400e-01       -8.47559400e-09  19.9420  19.6564
0202-03-11_15:51:21.527000      11765.82        1.04055100e+00       -2.09166400e-09  19.9420  19.6564
0202-03-11_15:51:21.734000      11766.03        1.09020600e+00       -3.08296400e-09  19.9420  19.6564
0202-03-11_15:51:21.934000      11766.22        1.13734100e+00       -6.24339400e-09  19.9420  19.6564
0202-03-11_15:51:22.140000      11766.43        1.18941200e+00       -9.15615400e-09  20.0035  19.7617
0202-03-11_15:51:22.344000      11766.63        1.23756000e+00       -1.07056240e-08  20.0035  19.7617
0202-03-11_15:51:22.535000      11766.82        1.28616500e+00       -8.35043400e-09  20.0035  19.7617
0202-03-11_15:51:22.727000      11767.02        1.33780000e+00       -8.04054400e-09  20.0035  19.7617
0202-03-11_15:51:22.934000      11767.22        1.38753000e+00       -1.28129040e-08  20.0035  19.7617
0202-03-11_15:51:23.140000      11767.43        1.43573500e+00       -8.47439400e-09  19.9680  19.5721
0202-03-11_15:51:23.360000      11767.65        1.48764700e+00       -6.65064000e-10  19.9680  19.5721
0202-03-11_15:51:23.550000      11767.84        1.53480400e+00        4.85104600e-09  19.9680  19.5721
0202-03-11_15:51:23.758000      11768.05        1.58412500e+00        4.85104600e-09  19.9680  19.5721
0202-03-11_15:51:23.953000      11768.24        1.63580100e+00        1.13232600e-09  19.9680  19.5721
0202-03-11_15:51:24.152000      11768.44        1.68539500e+00        3.42553600e-09  20.0036  19.7748
0202-03-11_15:51:24.344000      11768.63        1.73174100e+00        6.58645600e-09  20.0036  19.7748
0202-03-11_15:51:24.535000      11768.82        1.78440400e+00        1.14827760e-08  20.0036  19.7748
0202-03-11_15:51:24.740000      11769.03        1.83380200e+00        9.56143600e-09  20.0036  19.7748
0202-03-11_15:51:24.934000      11769.22        1.88194300e+00        7.57811600e-09  20.0036  19.7748
0202-03-11_15:51:25.140000      11769.43        1.93138900e+00        5.16094600e-09  19.9814  19.6239
0202-03-11_15:51:25.340000      11769.63        1.98320900e+00        4.91302600e-09  19.9814  19.6239
0202-03-11_15:51:25.530000      11769.82        2.03251200e+00        8.01196600e-09  19.9814  19.6239
0202-03-11_15:51:25.727000      11770.01        2.07760000e+00        1.21645460e-08  19.9814  19.6239
0202-03-11_15:51:25.930000      11770.22        2.13160700e+00        1.16687160e-08  19.9814  19.6239
0202-03-11_15:51:26.130000      11770.42        2.18190400e+00        9.18956600e-09  19.9947  19.6766
0202-03-11_15:51:26.320000      11770.61        2.22793900e+00        6.46249600e-09  19.9947  19.6766
0202-03-11_15:51:26.527000      11770.82        2.28033500e+00        1.75567060e-08  19.9947  19.6766
0202-03-11_15:51:26.720000      11771.01        2.33008600e+00        2.19571960e-08  19.9947  19.6766
0202-03-11_15:51:26.914000      11771.20        2.37539500e+00        2.57379060e-08  19.9947  19.6766
0202-03-11_15:51:27.150000      11771.44        2.42978700e+00        2.47462460e-08  19.9770  19.7401
0202-03-11_15:51:27.355000      11771.65        2.47577800e+00        2.40024960e-08  19.9770  19.7401
0202-03-11_15:51:27.547000      11771.84        2.52904800e+00        2.71019460e-08  19.9770  19.7401
0202-03-11_15:51:27.742000      11772.03        2.57855700e+00        1.92314060e-08  19.9770  19.7401
0202-03-11_15:51:27.950000      11772.24        2.62652400e+00        1.52035560e-08  19.9770  19.7401
0202-03-11_15:51:28.152000      11772.44        2.67666300e+00        1.43363660e-08  19.9984  19.5940
0202-03-11_15:51:28.344000      11772.63        2.72743700e+00        2.17738260e-08  19.9984  19.5940
0202-03-11_15:51:28.550000      11772.84        2.77560800e+00        2.08441460e-08  19.9984  19.5940
0202-03-11_15:51:28.742000      11773.03        2.82564800e+00        2.01623760e-08  19.9984  19.5940
0202-03-11_15:51:28.938000      11773.22        2.87629300e+00        1.60097960e-08  19.9984  19.5940
0202-03-11_15:51:29.152000      11773.44        2.92591200e+00        1.76832260e-08  19.9581  19.7367
0202-03-11_15:51:29.344000      11773.63        2.97412200e+00        1.71873960e-08  19.9581  19.7367
0202-03-11_15:51:29.535000      11773.83        3.02526900e+00        1.99144560e-08  19.9581  19.7367
0202-03-11_15:51:29.734000      11774.02        3.07510900e+00        2.31373560e-08  19.9581  19.7367
0202-03-11_15:51:29.930000      11774.22        3.12129000e+00        3.12565860e-08  19.9581  19.7367
0202-03-11_15:51:30.137000      11774.42        3.17438500e+00        2.88394060e-08  20.0211  19.6434
0202-03-11_15:51:30.330000      11774.62        3.21929900e+00        2.70420260e-08  20.0211  19.6434
0202-03-11_15:51:30.523000      11774.81        3.26886800e+00        2.50587060e-08  20.0211  19.6434
0202-03-11_15:51:30.727000      11775.02        3.32291300e+00        2.40670460e-08  20.0211  19.6434
0202-03-11_15:51:30.918000      11775.21        3.37273100e+00        2.43769360e-08  20.0211  19.6434
0202-03-11_15:51:31.130000      11775.42        3.41821800e+00        2.49347460e-08  19.9538  19.6601
0202-03-11_15:51:31.332000      11775.62        3.47273500e+00        3.18143960e-08  19.9538  19.6601
0202-03-11_15:51:31.523000      11775.81        3.52203200e+00        3.42315660e-08  19.9538  19.6601
0202-03-11_15:51:31.715000      11776.00        3.56718800e+00        3.30539660e-08  19.9538  19.6601
0202-03-11_15:51:31.918000      11776.21        3.62071200e+00        3.71445760e-08  19.9538  19.6601
0202-03-11_15:51:32.117000      11776.41        3.67128400e+00        4.39622460e-08  20.0129  19.7566
0202-03-11_15:51:32.310000      11776.60        3.71703800e+00        5.59241560e-08  20.0129  19.7566
0202-03-11_15:51:32.516000      11776.80        3.76984800e+00        7.15428160e-08  20.0129  19.7566
0202-03-11_15:51:32.707000      11777.00        3.82004000e+00        9.01984460e-08  20.0129  19.7566
0202-03-11_15:51:32.900000      11777.19        3.86467600e+00        1.16911316e-07  20.0129  19.7566
0202-03-11_15:51:33.110000      11777.40        3.91891500e+00        1.56205896e-07  20.0129  19.7566
0202-03-11_15:51:33.332000      11777.62        3.97096800e+00        2.04053546e-07  19.9551  19.5606
0202-03-11_15:51:33.535000      11777.82        4.01770500e+00        2.77312536e-07  19.9551  19.5606
0202-03-11_15:51:33.727000      11778.02        4.06796900e+00        3.51501216e-07  19.9551  19.5606
0202-03-11_15:51:33.934000      11778.22        4.11600200e+00        4.51535066e-07  19.9551  19.5606
0202-03-11_15:51:34.137000      11778.43        4.15943900e+00        6.20365396e-07  20.0062  19.7993
0202-03-11_15:51:34.332000      11778.62        4.21709800e+00        8.02707106e-07  20.0062  19.7993
0202-03-11_15:51:34.540000      11778.83        4.26479500e+00        1.13336414e-06  20.0062  19.7993
0202-03-11_15:51:34.730000      11779.02        4.31538800e+00        1.45782329e-06  20.0062  19.7993
0202-03-11_15:51:34.926000      11779.21        4.36582500e+00        2.72237725e-06  20.0062  19.7993
0202-03-11_15:51:35.130000      11779.42        4.41583300e+00        2.91878814e-06  19.9907  19.6141
0202-03-11_15:51:35.344000      11779.63        4.46399100e+00        4.54269532e-06  19.9907  19.6141
0202-03-11_15:51:35.547000      11779.84        4.51515200e+00        5.79280824e-06  19.9907  19.6141
0202-03-11_15:51:35.754000      11780.04        4.56321800e+00        7.19043064e-06  19.9907  19.6141
0202-03-11_15:51:35.945000      11780.24        4.61315600e+00        8.59914734e-06  19.9907  19.6141
0202-03-11_15:51:36.156000      11780.44        4.66416100e+00        9.80500734e-06  19.9930  19.6891
0202-03-11_15:51:36.348000      11780.64        4.71200200e+00        1.44351352e-05  19.9930  19.6891
0202-03-11_15:51:36.547000      11780.84        4.76033300e+00        1.75638260e-05  19.9930  19.6891
0202-03-11_15:51:36.746000      11781.03        4.81287800e+00        2.26869953e-05  19.9930  19.6891

File: chapter 5/cold_vs_warm/20K/ffj28/Ic/1_anneal/Ic_2024-03-11_15-51-58725646_f28-6e20pm2-1200keV-0nA-20k-anneal90k2h.txt
# Ic = 3.98 A, n = 25.90 , Tavg = 20.01 K, f28-6e20pm2-1200keV-0nA-20k-anneal90k2h
#datetime                        t_s     iHTS_A                vHTS_V                tHTS_K  tTAR_K
0202-03-11_15:51:38.840000      11783.13        1.76532300e-02        1.93497840e-08  20.0079  19.6183
0202-03-11_15:51:39.090000      11783.38        5.17408600e-02        2.20148740e-08  20.0079  19.6183
0202-03-11_15:51:39.290000      11783.58        1.00000400e-01        2.50518440e-08  19.9661  19.7644
0202-03-11_15:51:39.480000      11783.77        1.49307800e-01        1.98452940e-08  19.9661  19.7644
0202-03-11_15:51:39.676000      11783.96        1.93947700e-01        1.37090640e-08  19.9661  19.7644
0202-03-11_15:51:39.880000      11784.17        2.48207700e-01        1.97825540e-08  19.9661  19.7644
0202-03-11_15:51:40.113000      11784.40        2.99739900e-01        2.34393040e-08  19.9661  19.7644
0202-03-11_15:51:40.324000      11784.61        3.48069300e-01        2.30674340e-08  20.0232  19.6470
0202-03-11_15:51:40.516000      11784.80        3.96689600e-01        1.28409340e-08  20.0232  19.6470
0202-03-11_15:51:40.710000      11785.00        4.44623000e-01        1.14154140e-08  20.0232  19.6470
0202-03-11_15:51:40.906000      11785.19        4.93952700e-01        1.38325940e-08  20.0232  19.6470
0202-03-11_15:51:41.137000      11785.43        5.45207300e-01        2.62903340e-08  19.9584  19.6786
0202-03-11_15:51:41.344000      11785.63        5.91194800e-01        3.34178940e-08  19.9584  19.6786
0202-03-11_15:51:41.547000      11785.84        6.44114600e-01        2.98851040e-08  19.9584  19.6786
0202-03-11_15:51:41.742000      11786.03        6.93781200e-01        2.15799440e-08  19.9584  19.6786
0202-03-11_15:51:41.950000      11786.24        7.41554000e-01        1.39565440e-08  19.9584  19.6786
0202-03-11_15:51:42.150000      11786.44        7.92614000e-01        1.68695540e-08  20.0145  19.7612
0202-03-11_15:51:42.340000      11786.63        8.42298400e-01        2.19518140e-08  20.0145  19.7612
0202-03-11_15:51:42.535000      11786.82        8.90446800e-01        3.36658140e-08  20.0145  19.7612
0202-03-11_15:51:42.727000      11787.02        9.39338700e-01        3.43475740e-08  20.0145  19.7612
0202-03-11_15:51:42.920000      11787.21        9.91080100e-01        3.75084940e-08  20.0145  19.7612
0202-03-11_15:51:43.140000      11787.43        1.04096200e+00        3.27361240e-08  19.9693  19.5775
0202-03-11_15:51:43.355000      11787.64        1.08917900e+00        3.54631940e-08  19.9693  19.5775
0202-03-11_15:51:43.560000      11787.85        1.13982600e+00        2.54226240e-08  19.9693  19.5775
0202-03-11_15:51:43.760000      11788.05        1.18790000e+00        2.03403640e-08  19.9693  19.5775
0202-03-11_15:51:43.960000      11788.25        1.23703100e+00        2.14559840e-08  19.9693  19.5775
0202-03-11_15:51:44.168000      11788.46        1.28863900e+00        2.39971140e-08  20.0022  19.7714
0202-03-11_15:51:44.370000      11788.66        1.33687500e+00        2.30054540e-08  20.0022  19.7714
0202-03-11_15:51:44.562000      11788.85        1.38629800e+00        2.80257340e-08  20.0022  19.7714
0202-03-11_15:51:44.758000      11789.05        1.43772800e+00        2.68481440e-08  20.0022  19.7714
0202-03-11_15:51:44.960000      11789.25        1.48705500e+00        2.77778240e-08  20.0022  19.7714
0202-03-11_15:51:45.156000      11789.44        1.53474600e+00        2.10841140e-08  19.9771  19.6028
0202-03-11_15:51:45.350000      11789.64        1.58677400e+00        1.88531340e-08  19.9771  19.6028
0202-03-11_15:51:45.555000      11789.84        1.63601400e+00        1.23461440e-08  19.9771  19.6028
0202-03-11_15:51:45.754000      11790.04        1.68308400e+00        1.04878340e-08  19.9771  19.6028
0202-03-11_15:51:45.950000      11790.24        1.73517500e+00        1.23477240e-08  19.9771  19.6028
0202-03-11_15:51:46.152000      11790.44        1.78537300e+00        1.69961340e-08  19.9961  19.7187
0202-03-11_15:51:46.355000      11790.64        1.83289200e+00        1.48268740e-08  19.9961  19.7187
0202-03-11_15:51:46.547000      11790.84        1.88418900e+00        1.22237640e-08  19.9961  19.7187
0202-03-11_15:51:46.750000      11791.04        1.93366500e+00        1.60664540e-08  19.9961  19.7187
0202-03-11_15:51:46.950000      11791.24        1.98100400e+00        2.52393240e-08  19.9961  19.7187
0202-03-11_15:51:47.150000      11791.44        2.03336200e+00        2.93919040e-08  19.9821  19.7400
0202-03-11_15:51:47.355000      11791.64        2.08290100e+00        2.38138140e-08  19.9821  19.7400
0202-03-11_15:51:47.547000      11791.84        2.13001200e+00        2.40617240e-08  19.9821  19.7400
0202-03-11_15:51:47.740000      11792.03        2.18186600e+00        2.53013040e-08  19.9821  19.7400
0202-03-11_15:51:47.940000      11792.23        2.23151600e+00        2.34419340e-08  19.9821  19.7400
0202-03-11_15:51:48.145000      11792.43        2.27978600e+00        2.23882940e-08  20.0077  19.5960
0202-03-11_15:51:48.350000      11792.64        2.32931200e+00        1.98471640e-08  20.0077  19.5960
0202-03-11_15:51:48.543000      11792.83        2.38015600e+00        1.45789640e-08  20.0077  19.5960
0202-03-11_15:51:48.734000      11793.03        2.42845600e+00        1.45789640e-08  20.0077  19.5960
0202-03-11_15:51:48.930000      11793.22        2.47763400e+00        1.27195940e-08  20.0077  19.5960
0202-03-11_15:51:49.130000      11793.42        2.52909800e+00        1.84216540e-08  19.9658  19.7629
0202-03-11_15:51:49.332000      11793.62        2.57955400e+00        2.16445540e-08  19.9658  19.7629
0202-03-11_15:51:49.535000      11793.82        2.62516300e+00        2.22023640e-08  19.9658  19.7629
0202-03-11_15:51:49.727000      11794.02        2.67842600e+00        2.77184740e-08  19.9658  19.7629
0202-03-11_15:51:49.920000      11794.21        2.72792600e+00        1.74919640e-08  19.9658  19.7629
0202-03-11_15:51:50.133000      11794.42        2.77581900e+00        2.20784040e-08  20.0240  19.6406
0202-03-11_15:51:50.332000      11794.62        2.82719400e+00        2.70986840e-08  20.0240  19.6406
0202-03-11_15:51:50.530000      11794.82        2.87675300e+00        3.75111340e-08  20.0240  19.6406
0202-03-11_15:51:50.734000      11795.02        2.92374400e+00        3.32345940e-08  20.0240  19.6406
0202-03-11_15:51:50.938000      11795.23        2.97618900e+00        2.98877340e-08  20.0240  19.6406
0202-03-11_15:51:51.152000      11795.44        3.02656500e+00        2.92059740e-08  19.9569  19.6636
0202-03-11_15:51:51.344000      11795.63        3.07317900e+00        3.91225240e-08  19.9569  19.6636
0202-03-11_15:51:51.550000      11795.84        3.12479500e+00        4.40805640e-08  19.9569  19.6636
0202-03-11_15:51:51.742000      11796.03        3.17289300e+00        4.11053940e-08  19.9569  19.6636
0202-03-11_15:51:51.934000      11796.22        3.22132600e+00        3.70146540e-08  19.9569  19.6636
0202-03-11_15:51:52.145000      11796.43        3.27409900e+00        3.39157140e-08  20.0180  19.7531
0202-03-11_15:51:52.344000      11796.63        3.32235700e+00        3.55271640e-08  20.0180  19.7531
0202-03-11_15:51:52.535000      11796.82        3.37063200e+00        3.14985440e-08  20.0180  19.7531
0202-03-11_15:51:52.740000      11797.03        3.42257100e+00        3.19943740e-08  20.0180  19.7531
0202-03-11_15:51:52.930000      11797.22        3.47238900e+00        3.41016540e-08  20.0180  19.7531
0202-03-11_15:51:53.145000      11797.44        3.51791000e+00        3.96177640e-08  19.9673  19.5771
0202-03-11_15:51:53.344000      11797.63        3.57242700e+00        4.47000340e-08  19.9673  19.5771
0202-03-11_15:51:53.535000      11797.82        3.62128700e+00        4.94724040e-08  19.9673  19.5771
0202-03-11_15:51:53.740000      11798.03        3.66933300e+00        4.32125440e-08  19.9673  19.5771
0202-03-11_15:51:53.930000      11798.22        3.71124800e+00        4.56916940e-08  19.9673  19.5771
0202-03-11_15:51:54.150000      11798.44        3.76996900e+00        5.34390540e-08  20.0063  19.7879
0202-03-11_15:51:54.344000      11798.63        3.81611400e+00        7.90982840e-08  20.0063  19.7879
0202-03-11_15:51:54.547000      11798.83        3.86949700e+00        1.14054354e-07  20.0063  19.7879
0202-03-11_15:51:54.746000      11799.04        3.91938900e+00        1.50807804e-07  20.0063  19.7879
0202-03-11_15:51:54.940000      11799.23        3.96623100e+00        1.95928394e-07  20.0063  19.7879
0202-03-11_15:51:55.156000      11799.45        4.01859700e+00        2.73525904e-07  19.9822  19.6007
0202-03-11_15:51:55.348000      11799.64        4.06697700e+00        3.65502494e-07  19.9822  19.6007
0202-03-11_15:51:55.543000      11799.83        4.11542400e+00        4.63862904e-07  19.9822  19.6007
0202-03-11_15:51:55.740000      11800.03        4.16744300e+00        6.56307194e-07  19.9822  19.6007
0202-03-11_15:51:55.930000      11800.22        4.20853600e+00        8.12741784e-07  19.9822  19.6007
0202-03-11_15:51:56.137000      11800.43        4.24613900e+00        1.02315993e-06  20.0037  19.7056
0202-03-11_15:51:56.340000      11800.63        4.31606500e+00        1.43606294e-06  20.0037  19.7056
0202-03-11_15:51:56.530000      11800.82        4.36620200e+00        2.85215539e-06  20.0037  19.7056
0202-03-11_15:51:56.723000      11801.01        4.41090700e+00        2.91741910e-06  20.0037  19.7056
0202-03-11_15:51:56.926000      11801.22        4.46513100e+00        4.52800113e-06  20.0037  19.7056
0202-03-11_15:51:57.140000      11801.43        4.51566300e+00        5.93436289e-06  19.9868  19.7270
0202-03-11_15:51:57.348000      11801.64        4.56357100e+00        7.68030089e-06  19.9868  19.7270
0202-03-11_15:51:57.540000      11801.83        4.61462200e+00        9.21179719e-06  19.9868  19.7270
0202-03-11_15:51:57.742000      11802.03        4.66392100e+00        1.14920594e-05  19.9868  19.7270
0202-03-11_15:51:57.934000      11802.22        4.71208300e+00        1.47805928e-05  19.9868  19.7270
0202-03-11_15:51:58.140000      11802.43        4.76150200e+00        1.74686135e-05  20.0127  19.6069
0202-03-11_15:51:58.350000      11802.64        4.81333900e+00        2.29859665e-05  20.0127  19.6069

File: chapter 5/cold_vs_warm/20K/ffj28/Ic/1_anneal/Ic_2024-03-11_15-52-20530459_f28-6e20pm2-1200keV-0nA-20k-anneal90k2h.txt
# Ic = 3.98 A, n = 25.48 , Tavg = 20.03 K, f28-6e20pm2-1200keV-0nA-20k-anneal90k2h
#datetime                        t_s     iHTS_A                vHTS_V                tHTS_K  tTAR_K
0202-03-11_15:52:00.480000      11804.77        1.74260900e-02        1.77817215e-08  20.0285  19.6505
0202-03-11_15:52:00.688000      11804.98        5.06737200e-02        1.53645515e-08  20.0285  19.6505
0202-03-11_15:52:00.887000      11805.17        9.40357300e-02        1.50546515e-08  20.0285  19.6505
0202-03-11_15:52:01.110000      11805.40        1.51292600e-01        6.12970150e-09  20.0285  19.6505
0202-03-11_15:52:01.312000      11805.60        1.99185700e-01        2.41721500e-10  19.9517  19.6745
0202-03-11_15:52:01.516000      11805.81        2.46501500e-01       -2.48534850e-09  19.9517  19.6745
0202-03-11_15:52:01.720000      11806.01        2.97978700e-01        2.03910150e-09  19.9517  19.6745
0202-03-11_15:52:01.920000      11806.21        3.45702600e-01        6.81147150e-09  19.9517  19.6745
0202-03-11_15:52:02.120000      11806.41        3.95499900e-01        7.98907150e-09  20.0244  19.7533
0202-03-11_15:52:02.316000      11806.60        4.46361200e-01        4.27034150e-09  20.0244  19.7533
0202-03-11_15:52:02.516000      11806.81        4.94151900e-01        4.02242150e-09  20.0244  19.7533
0202-03-11_15:52:02.720000      11807.01        5.43133500e-01        7.49324150e-09  20.0244  19.7533
0202-03-11_15:52:02.914000      11807.20        5.94778500e-01        1.19557115e-08  20.0244  19.7533
0202-03-11_15:52:03.137000      11807.43        6.43430000e-01        1.18317515e-08  19.9694  19.5998
0202-03-11_15:52:03.336000      11807.62        6.94608900e-01        1.97701150e-09  19.9694  19.5998
0202-03-11_15:52:03.540000      11807.83        7.43181800e-01        3.03471500e-10  19.9694  19.5998
0202-03-11_15:52:03.730000      11808.02        7.90684600e-01        3.46424150e-09  19.9694  19.5998
0202-03-11_15:52:03.920000      11808.21        8.42252400e-01        1.13975315e-08  19.9694  19.5998
0202-03-11_15:52:04.137000      11808.43        8.92440000e-01        1.31329415e-08  20.0048  19.7882
0202-03-11_15:52:04.332000      11808.62        9.38856600e-01        1.24511715e-08  20.0048  19.7882
0202-03-11_15:52:04.535000      11808.83        9.91277800e-01        1.70376015e-08  20.0048  19.7882
0202-03-11_15:52:04.740000      11809.03        1.04084700e+00        1.31329415e-08  20.0048  19.7882
0202-03-11_15:52:04.930000      11809.22        1.08706300e+00        1.19553415e-08  20.0048  19.7882
0202-03-11_15:52:05.150000      11809.44        1.14018700e+00       -1.43207850e-09  19.9802  19.6108
0202-03-11_15:52:05.340000      11809.63        1.18805700e+00       -1.86592850e-09  19.9802  19.6108
0202-03-11_15:52:05.530000      11809.82        1.23714900e+00        2.96841150e-09  19.9802  19.6108
0202-03-11_15:52:05.730000      11810.02        1.28899000e+00        1.51782415e-08  19.9802  19.6108
0202-03-11_15:52:05.920000      11810.21        1.33828400e+00        1.76573915e-08  19.9802  19.6108
0202-03-11_15:52:06.137000      11810.43        1.38460100e+00        1.35667915e-08  19.9985  19.7087
0202-03-11_15:52:06.350000      11810.64        1.43785000e+00        5.75746150e-09  19.9985  19.7087
0202-03-11_15:52:06.543000      11810.83        1.48732000e+00        5.75746150e-09  19.9985  19.7087
0202-03-11_15:52:06.734000      11811.02        1.53492600e+00        9.35223150e-09  19.9985  19.7087
0202-03-11_15:52:06.938000      11811.23        1.58352900e+00        4.26997150e-09  19.9985  19.7087
0202-03-11_15:52:07.150000      11811.44        1.63366500e+00        3.83612150e-09  19.9887  19.7168
0202-03-11_15:52:07.344000      11811.63        1.68375300e+00        1.10905150e-09  19.9887  19.7168
0202-03-11_15:52:07.547000      11811.84        1.73241200e+00       -5.70861850e-09  19.9887  19.7168
0202-03-11_15:52:07.742000      11812.03        1.78508700e+00       -7.19610850e-09  19.9887  19.7168
0202-03-11_15:52:07.934000      11812.22        1.83442600e+00       -5.46069850e-09  19.9887  19.7168
0202-03-11_15:52:08.145000      11812.43        1.88019200e+00       -3.47737850e-09  20.0160  19.6134
0202-03-11_15:52:08.344000      11812.63        1.93417000e+00       -3.53935850e-09  20.0160  19.6134
0202-03-11_15:52:08.547000      11812.84        1.98349700e+00       -1.25882685e-08  20.0160  19.6134
0202-03-11_15:52:08.742000      11813.03        2.03091400e+00       -1.02330685e-08  20.0160  19.6134
0202-03-11_15:52:08.934000      11813.22        2.08260300e+00       -1.85382285e-08  20.0160  19.6134
0202-03-11_15:52:09.137000      11813.43        2.13312200e+00       -2.22569585e-08  19.9657  19.7661
0202-03-11_15:52:09.336000      11813.62        2.17988600e+00       -1.44490685e-08  19.9657  19.7661
0202-03-11_15:52:09.527000      11813.82        2.23125900e+00       -9.86369850e-09  19.9657  19.7661
0202-03-11_15:52:09.720000      11814.01        2.28075100e+00       -3.35699850e-09  19.9657  19.7661
0202-03-11_15:52:09.926000      11814.21        2.32880100e+00       -7.81946850e-09  19.9657  19.7661
0202-03-11_15:52:10.130000      11814.42        2.37863500e+00       -6.26999850e-09  20.0272  19.6268
0202-03-11_15:52:10.348000      11814.64        2.43054200e+00       -1.99346850e-09  20.0272  19.6268
0202-03-11_15:52:10.540000      11814.83        2.47617200e+00       -1.43565850e-09  20.0272  19.6268
0202-03-11_15:52:10.742000      11815.03        2.52902600e+00        2.28307150e-09  20.0272  19.6268
0202-03-11_15:52:10.945000      11815.23        2.57896400e+00       -7.53888500e-10  20.0272  19.6268
0202-03-11_15:52:11.160000      11815.45        2.62654700e+00       -1.24971850e-09  19.9520  19.6755
0202-03-11_15:52:11.360000      11815.65        2.67829800e+00       -8.77848500e-10  19.9520  19.6755
0202-03-11_15:52:11.555000      11815.84        2.72784400e+00       -3.41897850e-09  19.9520  19.6755
0202-03-11_15:52:11.758000      11816.05        2.77357500e+00        2.40702150e-09  19.9520  19.6755
0202-03-11_15:52:11.950000      11816.24        2.82718800e+00        2.71692150e-09  19.9520  19.6755
0202-03-11_15:52:12.152000      11816.44        2.87684900e+00        4.14243150e-09  20.0275  19.7641
0202-03-11_15:52:12.348000      11816.64        2.92408700e+00        7.42730150e-09  20.0275  19.7641
0202-03-11_15:52:12.540000      11816.83        2.97578000e+00        7.48928150e-09  20.0275  19.7641
0202-03-11_15:52:12.730000      11817.02        3.02559800e+00        1.04022815e-08  20.0275  19.7641
0202-03-11_15:52:12.938000      11817.23        3.07069000e+00        6.49762150e-09  20.0275  19.7641
0202-03-11_15:52:13.145000      11817.43        3.12515400e+00        1.41829915e-08  19.9687  19.5839
0202-03-11_15:52:13.336000      11817.63        3.17472000e+00        8.72886150e-09  19.9687  19.5839
0202-03-11_15:52:13.543000      11817.83        3.20677700e+00        1.69720315e-08  19.9687  19.5839
0202-03-11_15:52:13.734000      11818.02        3.27348000e+00        1.38730915e-08  19.9687  19.5839
0202-03-11_15:52:13.930000      11818.22        3.32349800e+00        2.57110415e-08  19.9687  19.5839
0202-03-11_15:52:14.145000      11818.43        3.36935400e+00        1.86454615e-08  20.0099  19.7949
0202-03-11_15:52:14.336000      11818.63        3.42288300e+00        2.41615715e-08  20.0099  19.7949
0202-03-11_15:52:14.527000      11818.82        3.47243800e+00        2.24261615e-08  20.0099  19.7949
0202-03-11_15:52:14.727000      11819.02        3.52047400e+00        2.46574015e-08  20.0099  19.7949
0202-03-11_15:52:14.920000      11819.21        3.57021300e+00        2.75704015e-08  20.0099  19.7949
0202-03-11_15:52:15.125000      11819.41        3.62142200e+00        2.94917415e-08  19.9884  19.5992
0202-03-11_15:52:15.330000      11819.62        3.67127000e+00        3.43258615e-08  19.9884  19.5992
0202-03-11_15:52:15.523000      11819.81        3.71777600e+00        3.46975615e-08  19.9884  19.5992
0202-03-11_15:52:15.715000      11820.00        3.77026700e+00        4.87045815e-08  19.9884  19.5992
0202-03-11_15:52:15.920000      11820.21        3.81969700e+00        6.64924815e-08  19.9884  19.5992
0202-03-11_15:52:16.137000      11820.42        3.86830400e+00        1.02688072e-07  20.0049  19.7228
0202-03-11_15:52:16.344000      11820.63        3.92012600e+00        1.34421192e-07  20.0049  19.7228
0202-03-11_15:52:16.540000      11820.83        3.96733400e+00        1.92743202e-07  20.0049  19.7228
0202-03-11_15:52:16.730000      11821.02        4.01646000e+00        2.53916222e-07  20.0049  19.7228
0202-03-11_15:52:16.920000      11821.21        4.06839500e+00        3.28848532e-07  20.0049  19.7228
0202-03-11_15:52:17.133000      11821.42        4.11793200e+00        4.70717892e-07  19.9870  19.7303
0202-03-11_15:52:17.332000      11821.62        4.16483300e+00        6.04653972e-07  19.9870  19.7303
0202-03-11_15:52:17.523000      11821.81        4.21702400e+00        7.94928732e-07  19.9870  19.7303
0202-03-11_15:52:17.730000      11822.02        4.26675000e+00        1.14033630e-06  19.9870  19.7303
0202-03-11_15:52:17.920000      11822.21        4.31488900e+00        1.34542399e-06  19.9870  19.7303
0202-03-11_15:52:18.145000      11822.43        4.36676900e+00        2.78934291e-06  20.0256  19.6159
0202-03-11_15:52:18.355000      11822.64        4.41560200e+00        2.97806821e-06  20.0256  19.6159
0202-03-11_15:52:18.547000      11822.84        4.46495700e+00        4.59602345e-06  20.0256  19.6159
0202-03-11_15:52:18.740000      11823.03        4.51522700e+00        5.76866136e-06  20.0256  19.6159
0202-03-11_15:52:18.940000      11823.23        4.56320300e+00        7.01567376e-06  20.0256  19.6159
0202-03-11_15:52:19.145000      11823.43        4.61275900e+00        9.62993736e-06  19.9772  19.7854
0202-03-11_15:52:19.340000      11823.63        4.66403600e+00        1.14440553e-05  19.9772  19.7854
0202-03-11_15:52:19.535000      11823.83        4.71190500e+00        1.52334359e-05  19.9772  19.7854
0202-03-11_15:52:19.730000      11824.02        4.75483000e+00        1.72086985e-05  19.9772  19.7854
0202-03-11_15:52:19.920000      11824.21        4.80288200e+00        1.89084656e-05  19.9772  19.7854
0202-03-11_15:52:20.150000      11824.44        4.86270900e+00        2.82700449e-05  20.0291  19.6427

File: chapter 5/cold_vs_warm/20K/ffj28/Ic/1_anneal/Ic_2024-03-11_15-53-03706013_f28-6e20pm2-1200keV-0nA-20k-anneal90k2h.txt
# Ic = 3.98 A, n = 25.78 , Tavg = 19.98 K, f28-6e20pm2-1200keV-0nA-20k-anneal90k2h
#datetime                        t_s     iHTS_A                vHTS_V                tHTS_K  tTAR_K
0202-03-11_15:52:43.830000      11848.12        1.80926500e-02        1.25848045e-08  19.9840  19.5967
0202-03-11_15:52:44.047000      11848.34        4.55522000e-02        1.38863645e-08  19.9840  19.5967
0202-03-11_15:52:44.254000      11848.54        1.00539600e-01        1.87826945e-08  20.0203  19.8049
0202-03-11_15:52:44.460000      11848.75        1.47684700e-01        1.47540645e-08  20.0203  19.8049
0202-03-11_15:52:44.656000      11848.94        1.97894700e-01        6.51087450e-09  20.0203  19.8049
0202-03-11_15:52:44.848000      11849.14        2.48448900e-01        8.99003450e-09  20.0203  19.8049
0202-03-11_15:52:45.062000      11849.35        2.96387600e-01        6.76001450e-09  20.0203  19.8049
0202-03-11_15:52:45.260000      11849.55        3.47672000e-01        1.12241145e-08  19.9983  19.6347
0202-03-11_15:52:45.457000      11849.74        3.96794100e-01        1.19071045e-08  19.9983  19.6347
0202-03-11_15:52:45.656000      11849.95        4.44583400e-01        1.42003245e-08  19.9983  19.6347
0202-03-11_15:52:45.860000      11850.15        4.94192200e-01        1.86628045e-08  19.9983  19.6347
0202-03-11_15:52:46.082000      11850.37        5.45663700e-01        1.28987645e-08  19.9983  19.6347
0202-03-11_15:52:46.293000      11850.58        5.92804400e-01        1.01716945e-08  20.0202  19.7153
0202-03-11_15:52:46.496000      11850.79        6.44123000e-01        5.64964500e-10  20.0202  19.7153
0202-03-11_15:52:46.688000      11850.98        6.92040500e-01        1.68058450e-09  20.0202  19.7153
0202-03-11_15:52:46.890000      11851.18        7.40298800e-01        5.46129450e-09  20.0202  19.7153
0202-03-11_15:52:47.113000      11851.40        7.92818100e-01        9.42794450e-09  20.0202  19.7153
0202-03-11_15:52:47.330000      11851.62        8.41704200e-01        5.08942450e-09  19.9960  19.7472
0202-03-11_15:52:47.520000      11851.81        8.91500000e-01        8.31232450e-09  19.9960  19.7472
0202-03-11_15:52:47.723000      11852.01        9.41298900e-01        1.24029345e-08  19.9960  19.7472
0202-03-11_15:52:47.914000      11852.20        9.89515600e-01        1.90966545e-08  19.9960  19.7472
0202-03-11_15:52:48.130000      11852.42        1.03835300e+00        1.43242745e-08  20.0318  19.6263
0202-03-11_15:52:48.332000      11852.62        1.09136100e+00        1.06055445e-08  20.0318  19.6263
0202-03-11_15:52:48.530000      11852.82        1.13785900e+00        5.46129450e-09  20.0318  19.6263
0202-03-11_15:52:48.727000      11853.02        1.18777500e+00        4.09775450e-09  20.0318  19.6263
0202-03-11_15:52:48.918000      11853.21        1.23925700e+00        6.94878450e-09  20.0318  19.6263
0202-03-11_15:52:49.125000      11853.41        1.28920400e+00        4.71754450e-09  19.9829  19.7807
0202-03-11_15:52:49.320000      11853.61        1.33647600e+00        9.18002450e-09  19.9829  19.7807
0202-03-11_15:52:49.510000      11853.80        1.38769800e+00        8.49826450e-09  19.9829  19.7807
0202-03-11_15:52:49.703000      11853.99        1.43732900e+00        1.51919845e-08  19.9829  19.7807
0202-03-11_15:52:49.902000      11854.19        1.48513900e+00        1.27748045e-08  19.9829  19.7807
0202-03-11_15:52:50.105000      11854.40        1.53516100e+00        1.43242745e-08  20.0415  19.6590
0202-03-11_15:52:50.320000      11854.61        1.58753900e+00        1.58737545e-08  20.0415  19.6590
0202-03-11_15:52:50.516000      11854.80        1.63439200e+00        1.56878145e-08  20.0415  19.6590
0202-03-11_15:52:50.707000      11855.00        1.68280900e+00        1.63076045e-08  20.0415  19.6590
0202-03-11_15:52:50.900000      11855.19        1.73497600e+00        9.61382450e-09  20.0415  19.6590
0202-03-11_15:52:51.125000      11855.41        1.78502000e+00        1.20307745e-08  20.0415  19.6590
0202-03-11_15:52:51.336000      11855.62        1.83350400e+00        1.16587345e-08  19.9643  19.6731
0202-03-11_15:52:51.535000      11855.83        1.88377000e+00        1.11627945e-08  19.9643  19.6731
0202-03-11_15:52:51.727000      11856.02        1.93340400e+00        1.15346645e-08  19.9643  19.6731
0202-03-11_15:52:51.930000      11856.22        1.97822300e+00        9.92321450e-09  19.9643  19.6731
0202-03-11_15:52:52.133000      11856.42        2.03297300e+00        1.60591245e-08  20.0356  19.7836
0202-03-11_15:52:52.330000      11856.62        2.08268200e+00        1.97158845e-08  20.0356  19.7836
0202-03-11_15:52:52.530000      11856.82        2.12731700e+00        1.59351745e-08  20.0356  19.7836
0202-03-11_15:52:52.734000      11857.02        2.18162800e+00        7.62999450e-09  20.0356  19.7836
0202-03-11_15:52:52.930000      11857.22        2.22666400e+00        3.97324450e-09  20.0356  19.7836
0202-03-11_15:52:53.150000      11857.44        2.27703800e+00        1.18419450e-09  19.9831  19.5873
0202-03-11_15:52:53.340000      11857.63        2.33054400e+00        2.11387450e-09  19.9831  19.5873
0202-03-11_15:52:53.530000      11857.82        2.38014100e+00       -4.27255500e-10  19.9831  19.5873
0202-03-11_15:52:53.727000      11858.02        2.42787300e+00        6.76229450e-09  19.9831  19.5873
0202-03-11_15:52:53.920000      11858.21        2.47734900e+00        9.67530450e-09  19.9831  19.5873
0202-03-11_15:52:54.130000      11858.42        2.52894400e+00        1.15346645e-08  20.0166  19.8007
0202-03-11_15:52:54.324000      11858.61        2.57852500e+00        9.67530450e-09  20.0166  19.8007
0202-03-11_15:52:54.516000      11858.81        2.62375700e+00        1.12247745e-08  20.0166  19.8007
0202-03-11_15:52:54.720000      11859.01        2.67800900e+00        1.27122645e-08  20.0166  19.8007
0202-03-11_15:52:54.920000      11859.21        2.72770100e+00        1.40758045e-08  20.0166  19.8007
0202-03-11_15:52:55.133000      11859.42        2.77499200e+00        1.02950945e-08  20.0009  19.6173
0202-03-11_15:52:55.332000      11859.62        2.82775500e+00        3.78730450e-09  20.0009  19.6173
0202-03-11_15:52:55.523000      11859.81        2.87493900e+00       -6.75175500e-10  20.0009  19.6173
0202-03-11_15:52:55.715000      11860.01        2.92340200e+00        6.51437450e-09  20.0009  19.6173
0202-03-11_15:52:55.920000      11860.21        2.97567900e+00        6.45240450e-09  20.0009  19.6173
0202-03-11_15:52:56.137000      11860.43        3.02576600e+00        5.52271450e-09  20.0131  19.7097
0202-03-11_15:52:56.348000      11860.64        3.07436200e+00        3.16484500e-10  20.0131  19.7097
0202-03-11_15:52:56.540000      11860.83        3.12494400e+00       -2.72047550e-09  20.0131  19.7097
0202-03-11_15:52:56.746000      11861.04        3.17281700e+00        1.06023450e-09  20.0131  19.7097
0202-03-11_15:52:56.945000      11861.23        3.22347200e+00        1.43179450e-09  20.0131  19.7097
0202-03-11_15:52:57.156000      11861.44        3.27404400e+00       -3.77489550e-09  19.9925  19.7308
0202-03-11_15:52:57.355000      11861.64        3.32044000e+00       -1.64811955e-08  19.9925  19.7308
0202-03-11_15:52:57.547000      11861.84        3.37315700e+00       -1.92703955e-08  19.9925  19.7308
0202-03-11_15:52:57.740000      11862.03        3.42280700e+00       -1.18329355e-08  19.9925  19.7308
0202-03-11_15:52:57.945000      11862.24        3.46781600e+00       -2.59808550e-09  19.9925  19.7308
0202-03-11_15:52:58.152000      11862.44        3.52267600e+00       -1.11058550e-09  20.0281  19.6298
0202-03-11_15:52:58.348000      11862.64        3.57208400e+00       -1.54444550e-09  20.0281  19.6298
0202-03-11_15:52:58.547000      11862.84        3.61662800e+00        4.83938450e-09  20.0281  19.6298
0202-03-11_15:52:58.740000      11863.03        3.67123700e+00        1.44461045e-08  20.0281  19.6298
0202-03-11_15:52:58.930000      11863.22        3.72074200e+00        2.73996945e-08  20.0281  19.6298
0202-03-11_15:52:59.140000      11863.43        3.76867000e+00        4.40100345e-08  19.9832  19.7624
0202-03-11_15:52:59.332000      11863.62        3.81868900e+00        5.59719545e-08  19.9832  19.7624
0202-03-11_15:52:59.523000      11863.81        3.86952800e+00        7.65489345e-08  19.9832  19.7624
0202-03-11_15:52:59.723000      11864.01        3.91762300e+00        1.06670674e-07  19.9832  19.7624
0202-03-11_15:52:59.918000      11864.21        3.96684100e+00        1.57555324e-07  19.9832  19.7624
0202-03-11_15:53:00.137000      11864.43        4.01858100e+00        2.50461654e-07  20.0469  19.6518
0202-03-11_15:53:00.348000      11864.64        4.06597700e+00        3.33761254e-07  20.0469  19.6518
0202-03-11_15:53:00.550000      11864.84        4.11823900e+00        4.69866864e-07  20.0469  19.6518
0202-03-11_15:53:00.742000      11865.03        4.16783300e+00        6.08823494e-07  20.0469  19.6518
0202-03-11_15:53:00.950000      11865.24        4.21559200e+00        8.58412404e-07  20.0469  19.6518
0202-03-11_15:53:01.145000      11865.43        4.26569600e+00        1.09926230e-06  19.9675  19.6905
0202-03-11_15:53:01.336000      11865.63        4.31660500e+00        1.40816500e-06  19.9675  19.6905
0202-03-11_15:53:01.535000      11865.82        4.36448600e+00        2.80826771e-06  19.9675  19.6905
0202-03-11_15:53:01.727000      11866.02        4.41408200e+00        2.91102868e-06  19.9675  19.6905
0202-03-11_15:53:01.918000      11866.21        4.46525800e+00        4.46062441e-06  19.9675  19.6905
0202-03-11_15:53:02.125000      11866.41        4.51554100e+00        5.67138166e-06  20.0325  19.7677
0202-03-11_15:53:02.332000      11866.62        4.56348000e+00        7.37363136e-06  20.0325  19.7677
0202-03-11_15:53:02.530000      11866.82        4.61428400e+00        8.85573206e-06  20.0325  19.7677
0202-03-11_15:53:02.734000      11867.02        4.66251800e+00        1.14072162e-05  20.0325  19.7677
0202-03-11_15:53:02.926000      11867.22        4.71159700e+00        1.50837984e-05  20.0325  19.7677
0202-03-11_15:53:03.130000      11867.42        4.76346700e+00        1.81907984e-05  19.9847  19.5967
0202-03-11_15:53:03.330000      11867.62        4.81203500e+00        2.34800737e-05  19.9847  19.5967
