Repository: shortlab/2025-devitre-PhD

# 2025-devitre-PhD
Data repository for Alexis Devitre's PhD thesis

File: chapter 5/cold_vs_warm/20K/ffj28/Ic/1_anneal/Ic_2024-03-11_20-58-12724276_f28-6e20pm2-1200keV-0nA-20k-anneal90k4h.txt
# Ic = 4.00 A, n = 26.02 , Tavg = 20.03 K, f28-6e20pm2-1200keV-0nA-20k-anneal90k4h
#datetime                        t_s     iHTS_A                vHTS_V                tHTS_K  tTAR_K
0202-03-11_20:57:52.902000      30157.19        1.75829900e-02        4.20491100e-09  20.0224  19.7798
0202-03-11_20:57:53.117000      30157.41        4.98229500e-02        1.18283110e-08  20.0576  19.6621
0202-03-11_20:57:53.312000      30157.60        9.99393600e-02        1.16423710e-08  20.0576  19.6621
0202-03-11_20:57:53.516000      30157.80        1.49707000e-01        1.54850610e-08  20.0576  19.6621
0202-03-11_20:57:53.707000      30158.00        1.97292900e-01        1.35637210e-08  20.0576  19.6621
0202-03-11_20:57:53.902000      30158.19        2.46164700e-01        1.93897310e-08  20.0576  19.6621
0202-03-11_20:57:54.117000      30158.41        2.98042800e-01        1.93277510e-08  20.0576  19.6621
0202-03-11_20:57:54.316000      30158.61        3.46467300e-01        2.14350310e-08  20.0003  19.8028
0202-03-11_20:57:54.523000      30158.81        3.94814600e-01        2.32944010e-08  20.0003  19.8028
0202-03-11_20:57:54.720000      30159.01        4.46201500e-01        2.41621010e-08  20.0003  19.8028
0202-03-11_20:57:54.920000      30159.21        4.95696000e-01        2.20548210e-08  20.0003  19.8028
0202-03-11_20:57:55.137000      30159.43        5.42336600e-01        1.43074610e-08  20.0718  19.6837
0202-03-11_20:57:55.344000      30159.63        5.94821700e-01        1.88319210e-08  20.0718  19.6837
0202-03-11_20:57:55.540000      30159.83        6.42469400e-01        1.20142510e-08  20.0718  19.6837
0202-03-11_20:57:55.730000      30160.02        6.90940000e-01        1.59808910e-08  20.0718  19.6837
0202-03-11_20:57:55.920000      30160.21        7.43196500e-01        1.35388100e-09  20.0718  19.6837
0202-03-11_20:57:56.130000      30160.42        7.92955300e-01       -1.68307900e-09  19.9962  19.7294
0202-03-11_20:57:56.330000      30160.62        8.40792100e-01        3.15127100e-09  19.9962  19.7294
0202-03-11_20:57:56.530000      30160.82        8.91809400e-01        1.47413110e-08  19.9962  19.7294
0202-03-11_20:57:56.723000      30161.01        9.39748700e-01        2.60214710e-08  19.9962  19.7294
0202-03-11_20:57:56.914000      30161.21        9.88756500e-01        1.96996210e-08  19.9962  19.7294
0202-03-11_20:57:57.130000      30161.42        1.04125800e+00        1.82121310e-08  20.0591  19.7897
0202-03-11_20:57:57.324000      30161.61        1.08887400e+00        1.88939010e-08  20.0591  19.7897
0202-03-11_20:57:57.527000      30161.82        1.13710200e+00        2.55256410e-08  20.0591  19.7897
0202-03-11_20:57:57.727000      30162.02        1.18946900e+00        2.41621010e-08  20.0591  19.7897
0202-03-11_20:57:57.920000      30162.21        1.23903300e+00        1.79022410e-08  20.0591  19.7897
0202-03-11_20:57:58.125000      30162.41        1.28384400e+00        4.26697100e-09  20.0129  19.6403
0202-03-11_20:57:58.330000      30162.62        1.33825500e+00        9.34934100e-09  20.0129  19.6403
0202-03-11_20:57:58.520000      30162.81        1.38762100e+00        1.33780510e-08  20.0129  19.6403
0202-03-11_20:57:58.727000      30163.02        1.43239200e+00        2.39144610e-08  20.0129  19.6403
0202-03-11_20:57:58.920000      30163.21        1.48672200e+00        2.47201810e-08  20.0129  19.6403
0202-03-11_20:57:59.133000      30163.42        1.53715300e+00        2.29228010e-08  20.0547  19.8560
0202-03-11_20:57:59.332000      30163.62        1.58437900e+00        1.86462610e-08  20.0547  19.8560
0202-03-11_20:57:59.523000      30163.81        1.63593000e+00        1.77165710e-08  20.0547  19.8560
0202-03-11_20:57:59.720000      30164.01        1.68360500e+00        2.42863310e-08  20.0547  19.8560
0202-03-11_20:57:59.920000      30164.21        1.73244400e+00        2.58977810e-08  20.0547  19.8560
0202-03-11_20:58:00.133000      30164.42        1.78476700e+00        2.09394710e-08  20.0308  19.6718
0202-03-11_20:58:00.344000      30164.63        1.83326400e+00        1.87702110e-08  20.0308  19.6718
0202-03-11_20:58:00.535000      30164.82        1.88252700e+00        2.08155210e-08  20.0308  19.6718
0202-03-11_20:58:00.740000      30165.03        1.93324600e+00        2.55878910e-08  20.0308  19.6718
0202-03-11_20:58:00.930000      30165.22        1.98126200e+00        1.64770010e-08  20.0308  19.6718
0202-03-11_20:58:01.130000      30165.42        2.03045800e+00        1.15806710e-08  20.0361  19.7413
0202-03-11_20:58:01.340000      30165.63        2.08328500e+00        5.32080100e-09  20.0361  19.7413
0202-03-11_20:58:01.530000      30165.82        2.13206000e+00        4.26716100e-09  20.0361  19.7413
0202-03-11_20:58:01.734000      30166.02        2.17723200e+00        9.82281000e-10  20.0361  19.7413
0202-03-11_20:58:01.938000      30166.23        2.23089800e+00        8.79162100e-09  20.0361  19.7413
0202-03-11_20:58:02.137000      30166.42        2.28101000e+00        7.79995100e-09  20.0278  19.7630
0202-03-11_20:58:02.340000      30166.63        2.32743000e+00        5.75465100e-09  20.0278  19.7630
0202-03-11_20:58:02.530000      30166.82        2.38014600e+00        3.62491000e-10  20.0278  19.7630
0202-03-11_20:58:02.727000      30167.01        2.43006700e+00        4.01924100e-09  20.0278  19.7630
0202-03-11_20:58:02.930000      30167.22        2.47482300e+00        3.21352100e-09  20.0278  19.7630
0202-03-11_20:58:03.140000      30167.43        2.53017100e+00        5.07289100e-09  20.0588  19.6689
0202-03-11_20:58:03.350000      30167.64        2.57809200e+00       -4.03800900e-09  20.0588  19.6689
0202-03-11_20:58:03.543000      30167.83        2.62788500e+00       -4.43229000e-10  20.0588  19.6689
0202-03-11_20:58:03.740000      30168.03        2.67790300e+00       -2.79842900e-09  20.0588  19.6689
0202-03-11_20:58:03.930000      30168.22        2.72590100e+00        2.46977100e-09  20.0588  19.6689
0202-03-11_20:58:04.150000      30168.44        2.77671200e+00       -2.17854900e-09  20.0055  19.7970
0202-03-11_20:58:04.340000      30168.63        2.82699300e+00       -8.76919000e-10  20.0055  19.7970
0202-03-11_20:58:04.530000      30168.82        2.87663400e+00        1.91220100e-09  20.0055  19.7970
0202-03-11_20:58:04.730000      30169.02        2.92198400e+00        1.00314310e-08  20.0055  19.7970
0202-03-11_20:58:04.920000      30169.21        2.97527200e+00        1.00934110e-08  20.0055  19.7970
0202-03-11_20:58:05.117000      30169.41        3.02554900e+00        7.80019100e-09  20.0730  19.7082
0202-03-11_20:58:05.330000      30169.62        3.07203000e+00        1.41637100e-09  20.0730  19.7082
0202-03-11_20:58:05.520000      30169.81        3.12479300e+00       -1.00080900e-09  20.0730  19.7082
0202-03-11_20:58:05.710000      30170.00        3.17428000e+00       -6.33098900e-09  20.0730  19.7082
0202-03-11_20:58:05.918000      30170.21        3.21951000e+00       -8.43826900e-09  20.0730  19.7082
0202-03-11_20:58:06.120000      30170.41        3.27407800e+00       -7.88045900e-09  20.0730  19.7082
0202-03-11_20:58:06.316000      30170.61        3.32350600e+00       -2.48829900e-09  20.0082  19.7366
0202-03-11_20:58:06.510000      30170.80        3.36842600e+00       -5.64921900e-09  20.0082  19.7366
0202-03-11_20:58:06.703000      30170.99        3.42267900e+00       -1.03596090e-08  20.0082  19.7366
0202-03-11_20:58:06.900000      30171.19        3.47227000e+00       -1.13512790e-08  20.0082  19.7366
0202-03-11_20:58:07.120000      30171.41        3.52221000e+00       -6.57889900e-09  20.0082  19.7366
0202-03-11_20:58:07.332000      30171.62        3.57328000e+00        4.20542100e-09  20.0765  19.8100
0202-03-11_20:58:07.523000      30171.81        3.62111000e+00        6.56061100e-09  20.0765  19.8100
0202-03-11_20:58:07.723000      30172.01        3.66652800e+00        1.35022510e-08  20.0765  19.8100
0202-03-11_20:58:07.914000      30172.20        3.72014800e+00        1.74069210e-08  20.0765  19.8100
0202-03-11_20:58:08.137000      30172.43        3.77047200e+00        3.01745610e-08  20.0765  19.8100
0202-03-11_20:58:08.344000      30172.63        3.81899000e+00        5.39124710e-08  20.0152  19.6305
0202-03-11_20:58:08.547000      30172.84        3.86950800e+00        7.77743310e-08  20.0152  19.6305
0202-03-11_20:58:08.740000      30173.03        3.91903600e+00        1.07152311e-07  20.0152  19.6305
0202-03-11_20:58:08.950000      30173.24        3.96708300e+00        1.39691211e-07  20.0152  19.6305
0202-03-11_20:58:09.160000      30173.45        4.01863800e+00        2.23610591e-07  20.0539  19.8495
0202-03-11_20:58:09.355000      30173.64        4.06824100e+00        2.98605011e-07  20.0539  19.8495
0202-03-11_20:58:09.550000      30173.84        4.11586200e+00        4.44193361e-07  20.0539  19.8495
0202-03-11_20:58:09.742000      30174.03        4.16568800e+00        5.77695831e-07  20.0539  19.8495
0202-03-11_20:58:09.938000      30174.23        4.21696800e+00        7.67785631e-07  20.0539  19.8495
0202-03-11_20:58:10.156000      30174.44        4.26681000e+00        1.09565644e-06  20.0352  19.6485
0202-03-11_20:58:10.348000      30174.64        4.31520600e+00        1.41497364e-06  20.0352  19.6485
0202-03-11_20:58:10.543000      30174.83        4.36583300e+00        1.79385204e-06  20.0352  19.6485
0202-03-11_20:58:10.740000      30175.03        4.41562000e+00        3.32863621e-06  20.0352  19.6485
0202-03-11_20:58:10.930000      30175.22        4.46128900e+00        3.50614386e-06  20.0352  19.6485
0202-03-11_20:58:11.125000      30175.41        4.51498200e+00        5.65080067e-06  20.0437  19.7518
0202-03-11_20:58:11.320000      30175.61        4.56490100e+00        6.85722047e-06  20.0437  19.7518
0202-03-11_20:58:11.510000      30175.80        4.60977800e+00        8.98092837e-06  20.0437  19.7518
0202-03-11_20:58:11.715000      30176.00        4.66359100e+00        1.09134312e-05  20.0437  19.7518
0202-03-11_20:58:11.906000      30176.20        4.71346600e+00        1.47090206e-05  20.0437  19.7518
0202-03-11_20:58:12.137000      30176.43        4.74062600e+00        1.45057297e-05  20.0437  19.7518
0202-03-11_20:58:12.332000      30176.62        4.81287200e+00        2.27780565e-05  20.0333  19.7922

File: chapter 5/cold_vs_warm/20K/ffj28/Ic/1_anneal/Ic_2024-03-11_20-58-55918807_f28-6e20pm2-1200keV-0nA-20k-anneal90k4h.txt
# Ic = 3.99 A, n = 25.93 , Tavg = 20.09 K, f28-6e20pm2-1200keV-0nA-20k-anneal90k4h
#datetime                        t_s     iHTS_A                vHTS_V                tHTS_K  tTAR_K
0202-03-11_20:58:35.973000      30200.26        2.00842600e-02        3.31587440e-08  20.0775  19.6865
0202-03-11_20:58:36.184000      30200.47        5.05948700e-02        2.50394940e-08  20.0058  19.7241
0202-03-11_20:58:36.375000      30200.66        9.78498000e-02        2.72087640e-08  20.0058  19.7241
0202-03-11_20:58:36.570000      30200.86        1.46293500e-01        1.72921240e-08  20.0058  19.7241
0202-03-11_20:58:36.760000      30201.05        1.98722200e-01        2.72087640e-08  20.0058  19.7241
0202-03-11_20:58:36.953000      30201.24        2.48279000e-01        3.39024840e-08  20.0058  19.7241
0202-03-11_20:58:37.168000      30201.46        2.97052200e-01        4.31993340e-08  20.0698  19.8196
0202-03-11_20:58:37.360000      30201.65        3.46920700e-01        3.71873740e-08  20.0698  19.8196
0202-03-11_20:58:37.555000      30201.84        3.96415200e-01        3.74352840e-08  20.0698  19.8196
0202-03-11_20:58:37.758000      30202.05        4.44391400e-01        3.73733040e-08  20.0698  19.8196
0202-03-11_20:58:37.950000      30202.24        4.93758200e-01        3.52660240e-08  20.0698  19.8196
0202-03-11_20:58:38.156000      30202.45        5.45804000e-01        2.72707440e-08  20.0247  19.6406
0202-03-11_20:58:38.350000      30202.64        5.90001600e-01        1.30155840e-08  20.0247  19.6406
0202-03-11_20:58:38.543000      30202.83        6.43730300e-01        1.09702740e-08  20.0247  19.6406
0202-03-11_20:58:38.734000      30203.02        6.93581000e-01        7.18955400e-09  20.0247  19.6406
0202-03-11_20:58:38.940000      30203.23        7.41230700e-01        1.11562140e-08  20.0247  19.6406
0202-03-11_20:58:39.150000      30203.44        7.92001600e-01        1.82218140e-08  20.0546  19.8391
0202-03-11_20:58:39.340000      30203.63        8.42266300e-01        2.24983640e-08  20.0546  19.8391
0202-03-11_20:58:39.530000      30203.82        8.90192000e-01        2.69608440e-08  20.0546  19.8391
0202-03-11_20:58:39.727000      30204.01        9.39039400e-01        1.45028540e-08  20.0546  19.8391
0202-03-11_20:58:39.918000      30204.21        9.91104400e-01        1.10937940e-08  20.0546  19.8391
0202-03-11_20:58:40.137000      30204.43        1.04078300e+00        7.62268400e-09  20.0450  19.6767
0202-03-11_20:58:40.344000      30204.63        1.09005800e+00        1.59898440e-08  20.0450  19.6767
0202-03-11_20:58:40.547000      30204.84        1.13972300e+00        2.49767940e-08  20.0450  19.6767
0202-03-11_20:58:40.742000      30205.03        1.18625200e+00        2.74559440e-08  20.0450  19.6767
0202-03-11_20:58:40.945000      30205.24        1.23877100e+00        2.24976340e-08  20.0450  19.6767
0202-03-11_20:58:41.152000      30205.44        1.28885300e+00        1.30148540e-08  20.0504  19.7512
0202-03-11_20:58:41.360000      30205.65        1.33628300e+00        1.35726640e-08  20.0504  19.7512
0202-03-11_20:58:41.555000      30205.84        1.38783500e+00        2.10101340e-08  20.0504  19.7512
0202-03-11_20:58:41.746000      30206.03        1.43715400e+00        3.19804140e-08  20.0504  19.7512
0202-03-11_20:58:41.938000      30206.23        1.48216700e+00        2.81996940e-08  20.0504  19.7512
0202-03-11_20:58:42.156000      30206.45        1.53657700e+00        2.37372140e-08  20.0354  19.7842
0202-03-11_20:58:42.360000      30206.65        1.58595200e+00        1.67955740e-08  20.0354  19.7842
0202-03-11_20:58:42.550000      30206.84        1.63286800e+00        1.82210840e-08  20.0354  19.7842
0202-03-11_20:58:42.746000      30207.03        1.68503000e+00        1.66096340e-08  20.0354  19.7842
0202-03-11_20:58:42.938000      30207.23        1.73447100e+00        2.52866840e-08  20.0354  19.7842
0202-03-11_20:58:43.150000      30207.44        1.78428900e+00        2.33653340e-08  20.0691  19.6717
0202-03-11_20:58:43.344000      30207.63        1.83326200e+00        2.72080340e-08  20.0691  19.6717
0202-03-11_20:58:43.535000      30207.82        1.88372000e+00        2.85715740e-08  20.0691  19.6717
0202-03-11_20:58:43.740000      30208.03        1.93140400e+00        2.99351040e-08  20.0691  19.6717
0202-03-11_20:58:43.930000      30208.22        1.98107000e+00        2.91293840e-08  20.0691  19.6717
0202-03-11_20:58:44.145000      30208.43        2.03227400e+00        2.85095940e-08  20.0174  19.8248
0202-03-11_20:58:44.336000      30208.63        2.08069100e+00        2.67122040e-08  20.0174  19.8248
0202-03-11_20:58:44.530000      30208.82        2.12928900e+00        2.81377140e-08  20.0174  19.8248
0202-03-11_20:58:44.734000      30209.02        2.18128300e+00        2.57205340e-08  20.0174  19.8248
0202-03-11_20:58:44.926000      30209.21        2.23089500e+00        2.57825140e-08  20.0174  19.8248
0202-03-11_20:58:45.140000      30209.43        2.27682200e+00        2.15059740e-08  20.0838  19.7134
0202-03-11_20:58:45.348000      30209.64        2.33021200e+00        2.54726240e-08  20.0838  19.7134
0202-03-11_20:58:45.540000      30209.83        2.37999300e+00        2.33653340e-08  20.0838  19.7134
0202-03-11_20:58:45.742000      30210.03        2.42508300e+00        1.84067440e-08  20.0838  19.7134
0202-03-11_20:58:45.945000      30210.23        2.47910000e+00        1.15886840e-08  20.0838  19.7134
0202-03-11_20:58:46.145000      30210.43        2.52903800e+00        1.33857840e-08  20.0026  19.7321
0202-03-11_20:58:46.348000      30210.64        2.57506100e+00        2.36742840e-08  20.0026  19.7321
0202-03-11_20:58:46.543000      30210.83        2.62800900e+00        2.41701240e-08  20.0026  19.7321
0202-03-11_20:58:46.734000      30211.02        2.67779800e+00        2.33024140e-08  20.0026  19.7321
0202-03-11_20:58:46.940000      30211.23        2.72307300e+00        1.43774540e-08  20.0026  19.7321
0202-03-11_20:58:47.156000      30211.44        2.77740500e+00        2.11331540e-08  20.0803  19.8227
0202-03-11_20:58:47.363000      30211.65        2.82483000e+00        1.98315940e-08  20.0803  19.8227
0202-03-11_20:58:47.555000      30211.85        2.87548500e+00        3.03060340e-08  20.0803  19.8227
0202-03-11_20:58:47.758000      30212.05        2.92601100e+00        2.59055340e-08  20.0803  19.8227
0202-03-11_20:58:47.965000      30212.25        2.97368700e+00        3.18555040e-08  20.0803  19.8227
0202-03-11_20:58:48.176000      30212.46        3.02444600e+00        2.55336540e-08  20.0298  19.6587
0202-03-11_20:58:48.367000      30212.66        3.07515600e+00        2.16909640e-08  20.0298  19.6587
0202-03-11_20:58:48.560000      30212.85        3.11952000e+00        2.37362640e-08  20.0298  19.6587
0202-03-11_20:58:48.770000      30213.06        3.17377400e+00        2.59055340e-08  20.0298  19.6587
0202-03-11_20:58:48.965000      30213.25        3.22373400e+00        3.37768540e-08  20.0298  19.6587
0202-03-11_20:58:49.170000      30213.46        3.27091600e+00        3.30950840e-08  20.0692  19.8533
0202-03-11_20:58:49.375000      30213.66        3.32298400e+00        2.54096940e-08  20.0692  19.8533
0202-03-11_20:58:49.566000      30213.86        3.37272500e+00        2.17529440e-08  20.0692  19.8533
0202-03-11_20:58:49.758000      30214.05        3.42095300e+00        1.92118040e-08  20.0692  19.8533
0202-03-11_20:58:49.965000      30214.25        3.46912800e+00        2.14430440e-08  20.0692  19.8533
0202-03-11_20:58:50.180000      30214.47        3.52236600e+00        2.67732340e-08  20.0692  19.8533
0202-03-11_20:58:50.390000      30214.68        3.57046600e+00        3.77435040e-08  20.0371  19.6679
0202-03-11_20:58:50.594000      30214.88        3.61978500e+00        4.38794240e-08  20.0371  19.6679
0202-03-11_20:58:50.797000      30215.09        3.67057500e+00        5.28043840e-08  20.0371  19.6679
0202-03-11_20:58:51.010000      30215.30        3.71893700e+00        5.99319640e-08  20.0371  19.6679
0202-03-11_20:58:51.223000      30215.51        3.77133600e+00        6.97246340e-08  20.0554  19.7628
0202-03-11_20:58:51.426000      30215.71        3.81997400e+00        8.49714540e-08  20.0554  19.7628
0202-03-11_20:58:51.630000      30215.92        3.86697700e+00        1.10816594e-07  20.0554  19.7628
0202-03-11_20:58:51.820000      30216.11        3.91893200e+00        1.46206464e-07  20.0554  19.7628
0202-03-11_20:58:52.074000      30216.36        3.96888400e+00        2.06573804e-07  20.0554  19.7628
0202-03-11_20:58:52.270000      30216.56        4.01859300e+00        2.80142754e-07  20.0299  19.7663
0202-03-11_20:58:52.465000      30216.75        4.06810300e+00        3.60343494e-07  20.0299  19.7663
0202-03-11_20:58:52.668000      30216.96        4.11579800e+00        4.53001984e-07  20.0299  19.7663
0202-03-11_20:58:52.867000      30217.16        4.16548200e+00        6.35158054e-07  20.0299  19.7663
0202-03-11_20:58:53.105000      30217.39        4.21829700e+00        8.12479764e-07  20.0299  19.7663
0202-03-11_20:58:53.312000      30217.60        4.26806700e+00        1.12367595e-06  20.0671  19.6682
0202-03-11_20:58:53.520000      30217.81        4.31666700e+00        1.53019574e-06  20.0671  19.6682
0202-03-11_20:58:53.710000      30218.00        4.36350200e+00        1.90981666e-06  20.0671  19.6682
0202-03-11_20:58:53.906000      30218.19        4.41572000e+00        3.39762080e-06  20.0671  19.6682
0202-03-11_20:58:54.130000      30218.42        4.46571000e+00        4.71157404e-06  20.0671  19.6682
0202-03-11_20:58:54.340000      30218.63        4.50746200e+00        4.81687623e-06  20.0266  19.8349
0202-03-11_20:58:54.530000      30218.82        4.56434700e+00        7.34010023e-06  20.0266  19.8349
0202-03-11_20:58:54.740000      30219.03        4.60905900e+00        9.34201953e-06  20.0266  19.8349
0202-03-11_20:58:54.930000      30219.22        4.66375500e+00        1.19352177e-05  20.0266  19.8349
0202-03-11_20:58:55.140000      30219.43        4.71358800e+00        1.38447884e-05  20.0869  19.7109
0202-03-11_20:58:55.348000      30219.64        4.76159400e+00        1.80624541e-05  20.0869  19.7109
0202-03-11_20:58:55.547000      30219.83        4.81282900e+00        2.29612680e-05  20.0869  19.7109

File: chapter 5/cold_vs_warm/20K/ffj28/Ic/1_anneal/Ic_2024-03-11_20-59-17339586_f28-6e20pm2-1200keV-0nA-20k-anneal90k4h.txt
# Ic = 3.99 A, n = 26.16 , Tavg = 20.03 K, f28-6e20pm2-1200keV-0nA-20k-anneal90k4h
#datetime                        t_s     iHTS_A                vHTS_V                tHTS_K  tTAR_K
0202-03-11_20:58:57.582000      30221.87        1.90673400e-02        2.34211700e-09  20.0841  19.8458
0202-03-11_20:58:57.773000      30222.06        5.06883000e-02        7.85755700e-09  20.0841  19.8458
0202-03-11_20:58:57.977000      30222.27        9.79462100e-02        1.16995570e-08  20.0841  19.8458
0202-03-11_20:58:58.180000      30222.47        1.48579100e-01        2.13060570e-08  20.0321  19.6441
0202-03-11_20:58:58.370000      30222.66        1.98799300e-01        2.16159570e-08  20.0321  19.6441
0202-03-11_20:58:58.574000      30222.86        2.46603400e-01        1.78972170e-08  20.0321  19.6441
0202-03-11_20:58:58.777000      30223.07        2.96056300e-01        4.94362700e-09  20.0321  19.6441
0202-03-11_20:58:58.970000      30223.26        3.47207100e-01        6.05107000e-10  20.0321  19.6441
0202-03-11_20:58:59.184000      30223.47        3.96720900e-01       -2.98967300e-09  20.0645  19.8516
0202-03-11_20:58:59.380000      30223.67        4.44543400e-01        3.39415700e-09  20.0645  19.8516
0202-03-11_20:58:59.570000      30223.86        4.95729800e-01        3.95196700e-09  20.0645  19.8516
0202-03-11_20:58:59.773000      30224.06        5.45116000e-01        4.57175700e-09  20.0645  19.8516
0202-03-11_20:58:59.965000      30224.26        5.92362000e-01        1.10093700e-09  20.0645  19.8516
0202-03-11_20:59:00.176000      30224.47        6.44244500e-01       -2.05998300e-09  20.0549  19.6849
0202-03-11_20:59:00.370000      30224.66        6.92156900e-01       -7.45215300e-09  20.0549  19.6849
0202-03-11_20:59:00.562000      30224.85        7.40735700e-01       -6.83236300e-09  20.0549  19.6849
0202-03-11_20:59:00.754000      30225.04        7.92658200e-01        1.59676700e-09  20.0549  19.6849
0202-03-11_20:59:00.953000      30225.24        8.42312200e-01        6.86497700e-09  20.0549  19.6849
0202-03-11_20:59:01.160000      30225.45        8.88817600e-01       -1.13030300e-09  20.0601  19.7675
0202-03-11_20:59:01.363000      30225.65        9.41730100e-01        1.16291700e-09  20.0601  19.7675
0202-03-11_20:59:01.560000      30225.85        9.91399700e-01       -2.00623000e-10  20.0601  19.7675
0202-03-11_20:59:01.750000      30226.04        1.03570300e+00        5.00560700e-09  20.0601  19.7675
0202-03-11_20:59:01.940000      30226.23        1.09046000e+00       -2.55581300e-09  20.0601  19.7675
0202-03-11_20:59:02.145000      30226.43        1.14007200e+00       -1.99800300e-09  20.0482  19.7918
0202-03-11_20:59:02.340000      30226.63        1.18764100e+00        2.83634700e-09  20.0482  19.7918
0202-03-11_20:59:02.530000      30226.82        1.23632500e+00        6.98893700e-09  20.0482  19.7918
0202-03-11_20:59:02.730000      30227.02        1.28879400e+00       -5.72493000e-10  20.0482  19.7918
0202-03-11_20:59:02.934000      30227.22        1.33796200e+00       -4.04331300e-09  20.0482  19.7918
0202-03-11_20:59:03.156000      30227.45        1.38595600e+00       -1.87405300e-09  20.0700  19.6683
0202-03-11_20:59:03.355000      30227.64        1.43779400e+00        2.21655700e-09  20.0700  19.6683
0202-03-11_20:59:03.547000      30227.84        1.48535900e+00        4.63328700e-09  20.0700  19.6683
0202-03-11_20:59:03.742000      30228.03        1.53347500e+00        1.59564700e-09  20.0700  19.6683
0202-03-11_20:59:03.945000      30228.24        1.58576500e+00        5.06557700e-09  20.0700  19.6683
0202-03-11_20:59:04.150000      30228.44        1.63612900e+00        4.32160700e-09  20.0260  19.8343
0202-03-11_20:59:04.360000      30228.65        1.68346800e+00        7.23460700e-09  20.0260  19.8343
0202-03-11_20:59:04.550000      30228.84        1.73504300e+00        3.02004700e-09  20.0260  19.8343
0202-03-11_20:59:04.742000      30229.03        1.78507300e+00        5.06534700e-09  20.0260  19.8343
0202-03-11_20:59:04.938000      30229.23        1.83274200e+00        3.39191700e-09  20.0260  19.8343
0202-03-11_20:59:05.150000      30229.44        1.88276000e+00        1.07674070e-08  20.0913  19.7097
0202-03-11_20:59:05.340000      30229.63        1.93352200e+00        1.02715770e-08  20.0913  19.7097
0202-03-11_20:59:05.547000      30229.84        1.98344700e+00        1.42382270e-08  20.0913  19.7097
0202-03-11_20:59:05.750000      30230.04        2.03114200e+00        1.14491770e-08  20.0913  19.7097
0202-03-11_20:59:05.953000      30230.24        2.08270400e+00        6.30492700e-09  20.0913  19.7097
0202-03-11_20:59:06.156000      30230.44        2.13234000e+00        4.07368700e-09  20.0124  19.7268
0202-03-11_20:59:06.350000      30230.64        2.18020500e+00        1.09870700e-09  20.0124  19.7268
0202-03-11_20:59:06.543000      30230.83        2.23136900e+00       -3.42575300e-09  20.0124  19.7268
0202-03-11_20:59:06.734000      30231.03        2.28096700e+00        2.83410700e-09  20.0124  19.7268
0202-03-11_20:59:06.934000      30231.22        2.32876100e+00        1.22265700e-09  20.0124  19.7268
0202-03-11_20:59:07.137000      30231.42        2.37872100e+00        1.78046700e-09  20.0876  19.8444
0202-03-11_20:59:07.332000      30231.62        2.42993300e+00        2.30997000e-10  20.0876  19.8444
0202-03-11_20:59:07.527000      30231.82        2.47949000e+00       -2.37211300e-09  20.0876  19.8444
0202-03-11_20:59:07.720000      30232.01        2.52757100e+00       -4.35543300e-09  20.0876  19.8444
0202-03-11_20:59:07.910000      30232.20        2.57643900e+00       -7.20646300e-09  20.0876  19.8444
0202-03-11_20:59:08.120000      30232.41        2.62859000e+00        7.88807000e-10  20.0302  19.6325
0202-03-11_20:59:08.316000      30232.61        2.67737000e+00        5.93305700e-09  20.0302  19.6325
0202-03-11_20:59:08.510000      30232.80        2.72589200e+00        2.46223700e-09  20.0302  19.6325
0202-03-11_20:59:08.707000      30233.00        2.77722800e+00       -2.99190300e-09  20.0302  19.6325
0202-03-11_20:59:08.902000      30233.19        2.82712300e+00       -5.22314300e-09  20.0302  19.6325
0202-03-11_20:59:09.120000      30233.41        2.87225200e+00        3.26796700e-09  20.0672  19.8457
0202-03-11_20:59:09.316000      30233.61        2.92692500e+00        7.85439700e-09  20.0672  19.8457
0202-03-11_20:59:09.510000      30233.80        2.97591200e+00        3.95009700e-09  20.0672  19.8457
0202-03-11_20:59:09.703000      30233.99        3.02132800e+00        1.07947000e-10  20.0672  19.8457
0202-03-11_20:59:09.906000      30234.19        3.07529100e+00        2.64962700e-09  20.0672  19.8457
0202-03-11_20:59:10.113000      30234.40        3.12594900e+00        1.02114170e-08  20.0672  19.8457
0202-03-11_20:59:10.332000      30234.62        3.17364600e+00        9.28172700e-09  20.0512  19.6854
0202-03-11_20:59:10.523000      30234.81        3.22428100e+00        8.22808700e-09  20.0512  19.6854
0202-03-11_20:59:10.715000      30235.00        3.26952500e+00        1.90623700e-09  20.0512  19.6854
0202-03-11_20:59:10.906000      30235.20        3.32326800e+00        1.78228700e-09  20.0512  19.6854
0202-03-11_20:59:11.113000      30235.40        3.37363700e+00       -1.51030000e-11  20.0512  19.6854
0202-03-11_20:59:11.316000      30235.60        3.42005300e+00        1.28645700e-09  20.0591  19.7806
0202-03-11_20:59:11.523000      30235.81        3.47242600e+00        3.76560700e-09  20.0591  19.7806
0202-03-11_20:59:11.715000      30236.00        3.52229100e+00        2.58800700e-09  20.0591  19.7806
0202-03-11_20:59:11.918000      30236.21        3.56989000e+00        1.17608870e-08  20.0591  19.7806
0202-03-11_20:59:12.137000      30236.42        3.61970200e+00        1.28765070e-08  20.0488  19.7979
0202-03-11_20:59:12.332000      30236.62        3.67144800e+00        2.31030270e-08  20.0488  19.7979
0202-03-11_20:59:12.523000      30236.81        3.71667700e+00        2.58920770e-08  20.0488  19.7979
0202-03-11_20:59:12.720000      30237.01        3.77011600e+00        4.16347070e-08  20.0488  19.7979
0202-03-11_20:59:12.918000      30237.21        3.81960800e+00        6.62403270e-08  20.0488  19.7979
0202-03-11_20:59:13.133000      30237.42        3.86682700e+00        8.91105470e-08  20.0720  19.6683
0202-03-11_20:59:13.344000      30237.63        3.92013600e+00        1.30946297e-07  20.0720  19.6683
0202-03-11_20:59:13.547000      30237.84        3.96699000e+00        1.69869037e-07  20.0720  19.6683
0202-03-11_20:59:13.750000      30238.04        4.01670800e+00        2.42818197e-07  20.0720  19.6683
0202-03-11_20:59:13.940000      30238.23        4.06794300e+00        3.10189247e-07  20.0720  19.6683
0202-03-11_20:59:14.160000      30238.45        4.11689500e+00        4.55591727e-07  20.0282  19.8232
0202-03-11_20:59:14.350000      30238.64        4.16755900e+00        5.89714057e-07  20.0282  19.8232
0202-03-11_20:59:14.543000      30238.83        4.21708000e+00        7.77262177e-07  20.0282  19.8232
0202-03-11_20:59:14.750000      30239.04        4.26475800e+00        1.10463469e-06  20.0282  19.8232
0202-03-11_20:59:14.940000      30239.23        4.31508800e+00        1.43485823e-06  20.0282  19.8232
0202-03-11_20:59:15.152000      30239.44        4.36637200e+00        1.83456010e-06  20.0980  19.7201
0202-03-11_20:59:15.348000      30239.64        4.41195900e+00        3.20280611e-06  20.0980  19.7201
0202-03-11_20:59:15.543000      30239.83        4.46504200e+00        4.48942541e-06  20.0980  19.7201
0202-03-11_20:59:15.734000      30240.02        4.51500700e+00        5.74759678e-06  20.0980  19.7201
0202-03-11_20:59:15.938000      30240.23        4.56025100e+00        7.33797508e-06  20.0980  19.7201
0202-03-11_20:59:16.140000      30240.43        4.61481800e+00        8.81976628e-06  20.0319  19.7528
0202-03-11_20:59:16.348000      30240.64        4.66420100e+00        1.11440985e-05  20.0319  19.7528
0202-03-11_20:59:16.540000      30240.83        4.71088200e+00        1.47270978e-05  20.0319  19.7528
0202-03-11_20:59:16.730000      30241.02        4.75328700e+00        1.66986462e-05  20.0319  19.7528
0202-03-11_20:59:16.938000      30241.23        4.81227600e+00        2.36706507e-05  20.0319  19.7528

File: chapter 5/cold_vs_warm/20K/ffj28/Ic/1_anneal/Ic_2024-03-12_02-52-16985217_f28-6e20pm2-1200keV-0nA-20k-anneal100k1h.txt
# Ic = 4.05 A, n = 26.56 , Tavg = 19.90 K, f28-6e20pm2-1200keV-0nA-20k-anneal100k1h
#datetime                        t_s     iHTS_A                vHTS_V                tHTS_K  tTAR_K
0202-03-12_02:51:56.900000      51401.19        1.91354400e-02       -3.91396400e-09  19.9025  19.7405
0202-03-12_02:51:57.117000      51401.41        5.06337700e-02       -4.40979400e-09  19.9025  19.7405
0202-03-12_02:51:57.330000      51401.62        9.91115800e-02       -4.65770400e-09  19.9611  19.6065
0202-03-12_02:51:57.520000      51401.81        1.48987500e-01       -4.09989400e-09  19.9611  19.6065
0202-03-12_02:51:57.710000      51402.00        1.94235800e-01       -6.39311400e-09  19.9611  19.6065
0202-03-12_02:51:57.906000      51402.19        2.47998600e-01       -8.37643400e-09  19.9611  19.6065
0202-03-12_02:51:58.117000      51402.41        2.97423300e-01       -7.88060400e-09  19.9611  19.6065
0202-03-12_02:51:58.340000      51402.63        3.46518500e-01       -1.22191240e-08  19.8875  19.6922
0202-03-12_02:51:58.540000      51402.83        3.96412200e-01       -1.66196240e-08  19.8875  19.6922
0202-03-12_02:51:58.730000      51403.02        4.44276000e-01       -2.34992740e-08  19.8875  19.6922
0202-03-12_02:51:58.938000      51403.23        4.92985400e-01       -2.08961540e-08  19.8875  19.6922
0202-03-12_02:51:59.150000      51403.44        5.44771300e-01       -1.77352440e-08  19.9494  19.7129
0202-03-12_02:51:59.363000      51403.65        5.94917300e-01       -7.13686400e-09  19.9494  19.7129
0202-03-12_02:51:59.555000      51403.85        6.41084300e-01       -1.99261400e-09  19.9494  19.7129
0202-03-12_02:51:59.758000      51404.05        6.93214500e-01        1.47808600e-09  19.9494  19.7129
0202-03-12_02:51:59.960000      51404.25        7.41015600e-01        7.86169600e-09  19.9494  19.7129
0202-03-12_02:52:00.180000      51404.47        7.91372300e-01        8.97709600e-09  19.8980  19.5858
0202-03-12_02:52:00.370000      51404.66        8.41955700e-01        7.61356600e-09  19.8980  19.5858
0202-03-12_02:52:00.566000      51404.85        8.87371700e-01       -8.77534000e-10  19.8980  19.5858
0202-03-12_02:52:00.770000      51405.06        9.40831800e-01       -5.83584400e-09  19.8980  19.5858
0202-03-12_02:52:00.960000      51405.25        9.90679400e-01       -9.98842400e-09  19.8980  19.5858
0202-03-12_02:52:01.164000      51405.45        1.03592300e+00       -8.50092400e-09  19.9445  19.8047
0202-03-12_02:52:01.363000      51405.65        1.08955300e+00       -4.96813400e-09  19.9445  19.8047
0202-03-12_02:52:01.555000      51405.85        1.13922100e+00       -3.72856400e-09  19.9445  19.8047
0202-03-12_02:52:01.750000      51406.04        1.18431800e+00       -3.19724000e-10  19.9445  19.8047
0202-03-12_02:52:01.953000      51406.24        1.23816300e+00       -7.75718400e-09  19.9445  19.8047
0202-03-12_02:52:02.156000      51406.44        1.28771300e+00       -1.16618440e-08  19.9206  19.6051
0202-03-12_02:52:02.360000      51406.65        1.33466600e+00       -1.95331540e-08  19.9206  19.6051
0202-03-12_02:52:02.550000      51406.84        1.38662000e+00       -1.79836840e-08  19.9206  19.6051
0202-03-12_02:52:02.742000      51407.03        1.43657700e+00       -9.55456400e-09  19.9206  19.6051
0202-03-12_02:52:02.934000      51407.22        1.48433800e+00       -1.68680640e-08  19.9206  19.6051
0202-03-12_02:52:03.152000      51407.44        1.53378800e+00       -2.08966940e-08  19.9265  19.7436
0202-03-12_02:52:03.344000      51407.63        1.58543200e+00       -2.58549940e-08  19.9265  19.7436
0202-03-12_02:52:03.540000      51407.83        1.63536100e+00       -1.51326640e-08  19.9265  19.7436
0202-03-12_02:52:03.734000      51408.02        1.67948400e+00       -3.35668400e-09  19.9265  19.7436
0202-03-12_02:52:03.926000      51408.22        1.73436600e+00        1.91151600e-09  19.9265  19.7436
0202-03-12_02:52:04.137000      51408.42        1.78440000e+00       -1.33784000e-10  19.9222  19.7080
0202-03-12_02:52:04.336000      51408.63        1.83084800e+00       -5.03011400e-09  19.9222  19.7080
0202-03-12_02:52:04.527000      51408.82        1.88301200e+00       -1.09181040e-08  19.9222  19.7080
0202-03-12_02:52:04.730000      51409.02        1.93282900e+00       -1.23436140e-08  19.9222  19.7080
0202-03-12_02:52:04.926000      51409.21        1.97989400e+00       -2.14545040e-08  19.9222  19.7080
0202-03-12_02:52:05.133000      51409.42        2.03211800e+00       -1.44508940e-08  19.9450  19.6444
0202-03-12_02:52:05.336000      51409.63        2.08045800e+00       -6.64156400e-09  19.9450  19.6444
0202-03-12_02:52:05.540000      51409.83        2.12928600e+00        3.21306600e-09  19.9450  19.6444
0202-03-12_02:52:05.742000      51410.03        2.18081200e+00        1.41492600e-09  19.9450  19.6444
0202-03-12_02:52:05.934000      51410.22        2.23036600e+00       -1.97284000e-10  19.9450  19.6444
0202-03-12_02:52:06.150000      51410.44        2.27636600e+00       -2.49150400e-09  19.9042  19.7840
0202-03-12_02:52:06.344000      51410.63        2.32981700e+00       -6.94124000e-10  19.9042  19.7840
0202-03-12_02:52:06.535000      51410.83        2.37934100e+00       -5.70164000e-10  19.9042  19.7840
0202-03-12_02:52:06.742000      51411.03        2.42722700e+00       -9.12323400e-09  19.9042  19.7840
0202-03-12_02:52:06.934000      51411.22        2.47656900e+00       -1.40815440e-08  19.9042  19.7840
0202-03-12_02:52:07.145000      51411.43        2.52847200e+00       -1.75523540e-08  19.9562  19.6218
0202-03-12_02:52:07.340000      51411.63        2.57662200e+00       -1.47013240e-08  19.9562  19.6218
0202-03-12_02:52:07.530000      51411.82        2.62513200e+00       -1.35857140e-08  19.9562  19.6218
0202-03-12_02:52:07.723000      51412.01        2.67715600e+00       -6.33419400e-09  19.9562  19.6218
0202-03-12_02:52:07.920000      51412.21        2.72672600e+00       -2.92536400e-09  19.9562  19.6218
0202-03-12_02:52:08.137000      51412.43        2.77318200e+00       -2.67744400e-09  19.8900  19.7128
0202-03-12_02:52:08.340000      51412.63        2.82618200e+00       -5.90034400e-09  19.8900  19.7128
0202-03-12_02:52:08.543000      51412.83        2.87577100e+00       -6.21023400e-09  19.8900  19.7128
0202-03-12_02:52:08.746000      51413.03        2.92222200e+00       -1.22221740e-08  19.8900  19.7128
0202-03-12_02:52:08.938000      51413.23        2.97512100e+00       -1.11065540e-08  19.8900  19.7128
0202-03-12_02:52:09.160000      51413.45        3.02478300e+00       -1.32138340e-08  19.9605  19.7171
0202-03-12_02:52:09.350000      51413.64        3.07339000e+00       -4.53680400e-09  19.9605  19.7171
0202-03-12_02:52:09.555000      51413.84        3.12381900e+00       -5.59044400e-09  19.9605  19.7171
0202-03-12_02:52:09.746000      51414.04        3.17176900e+00       -4.47483400e-09  19.9605  19.7171
0202-03-12_02:52:09.940000      51414.23        3.22088500e+00       -8.56542400e-09  19.9605  19.7171
0202-03-12_02:52:10.137000      51414.42        3.27289900e+00       -9.37115400e-09  19.8961  19.5634
0202-03-12_02:52:10.332000      51414.62        3.32241100e+00       -2.92536400e-09  19.8961  19.5634
0202-03-12_02:52:10.523000      51414.81        3.36774400e+00       -7.44981400e-09  19.8961  19.5634
0202-03-12_02:52:10.715000      51415.01        3.42142000e+00       -3.60712400e-09  19.8961  19.5634
0202-03-12_02:52:10.920000      51415.21        3.47110100e+00       -5.83836400e-09  19.8961  19.5634
0202-03-12_02:52:11.137000      51415.43        3.52012800e+00        1.47513600e-09  19.8961  19.5634
0202-03-12_02:52:11.350000      51415.64        3.57143500e+00        5.99958600e-09  19.9374  19.7641
0202-03-12_02:52:11.543000      51415.83        3.62050300e+00        1.03380960e-08  19.9374  19.7641
0202-03-12_02:52:11.746000      51416.03        3.66500600e+00        1.57300260e-08  19.9374  19.7641
0202-03-12_02:52:11.950000      51416.24        3.71925800e+00        2.17416560e-08  19.9374  19.7641
0202-03-12_02:52:12.145000      51416.44        3.76955100e+00        3.29595860e-08  19.9186  19.5788
0202-03-12_02:52:12.350000      51416.64        3.81607900e+00        4.80824060e-08  19.9186  19.5788
0202-03-12_02:52:12.547000      51416.83        3.86850200e+00        6.56843760e-08  19.9186  19.5788
0202-03-12_02:52:12.740000      51417.03        3.91788300e+00        8.37821760e-08  19.9186  19.5788
0202-03-12_02:52:12.945000      51417.23        3.96581200e+00        1.09689306e-07  19.9186  19.5788
0202-03-12_02:52:13.160000      51417.45        4.01641300e+00        1.63115006e-07  19.9325  19.6907
0202-03-12_02:52:13.363000      51417.65        4.06727800e+00        2.14681346e-07  19.9325  19.6907
0202-03-12_02:52:13.560000      51417.85        4.11433900e+00        3.20541086e-07  19.9325  19.6907
0202-03-12_02:52:13.750000      51418.04        4.16602000e+00        4.23673756e-07  19.9325  19.6907
0202-03-12_02:52:13.940000      51418.23        4.21600100e+00        5.60894756e-07  19.9325  19.6907
0202-03-12_02:52:14.150000      51418.44        4.26465400e+00        8.11041076e-07  19.9232  19.6770
0202-03-12_02:52:14.350000      51418.64        4.31376200e+00        9.49253726e-07  19.9232  19.6770
0202-03-12_02:52:14.543000      51418.83        4.36503200e+00        1.36915990e-06  19.9232  19.6770
0202-03-12_02:52:14.740000      51419.03        4.41283900e+00        1.77177399e-06  19.9232  19.6770
0202-03-12_02:52:14.930000      51419.22        4.46208000e+00        2.83353230e-06  19.9232  19.6770
0202-03-12_02:52:15.150000      51419.44        4.51440000e+00        4.22402600e-06  19.9427  19.5888
0202-03-12_02:52:15.360000      51419.65        4.56265700e+00        5.47878620e-06  19.9427  19.5888
0202-03-12_02:52:15.560000      51419.85        4.61158600e+00        7.22162920e-06  19.9427  19.5888
0202-03-12_02:52:15.750000      51420.04        4.66288100e+00        8.94401910e-06  19.9427  19.5888
0202-03-12_02:52:15.953000      51420.24        4.71094700e+00        1.06703757e-05  19.9427  19.5888
0202-03-12_02:52:16.160000      51420.45        4.76098900e+00        1.41415586e-05  19.8994  19.7449
0202-03-12_02:52:16.380000      51420.67        4.81297000e+00        1.79005707e-05  19.8994  19.7449
0202-03-12_02:52:16.582000      51420.87        4.85788600e+00        2.20816582e-05  19.8994  19.7449
