Repository: shortlab/2025-devitre-PhD

# 2025-devitre-PhD
Data repository for Alexis Devitre's PhD thesis

File: chapter 5/cold_vs_warm/20K/ffj28/Ic/1_anneal/Ic_2024-03-12_02-52-38708653_f28-6e20pm2-1200keV-0nA-20k-anneal100k1h.txt
# Ic = 4.04 A, n = 25.75 , Tavg = 19.91 K, f28-6e20pm2-1200keV-0nA-20k-anneal100k1h
#datetime                        t_s     iHTS_A                vHTS_V                tHTS_K  tTAR_K
0202-03-12_02:52:18.650000      51422.94        1.73338500e-02       -1.46184135e-08  19.8878  19.6327
0202-03-12_02:52:18.850000      51423.14        4.49966600e-02       -1.05897935e-08  19.8878  19.6327
0202-03-12_02:52:19.080000      51423.37        1.00031400e-01       -1.11476035e-08  19.8878  19.6327
0202-03-12_02:52:19.285000      51423.57        1.44524300e-01        7.52316500e-10  19.9687  19.6985
0202-03-12_02:52:19.492000      51423.78        1.97831800e-01        1.94506500e-10  19.9687  19.6985
0202-03-12_02:52:19.688000      51423.98        2.47367800e-01       -2.28464350e-09  19.9687  19.6985
0202-03-12_02:52:19.880000      51424.17        2.93288400e-01       -4.76379350e-09  19.9687  19.6985
0202-03-12_02:52:20.117000      51424.41        3.47379200e-01       -7.36690350e-09  19.9687  19.6985
0202-03-12_02:52:20.320000      51424.61        3.92948100e-01       -7.05700350e-09  19.9071  19.5439
0202-03-12_02:52:20.510000      51424.80        4.44455000e-01       -1.04658435e-08  19.9071  19.5439
0202-03-12_02:52:20.715000      51425.00        4.95224400e-01       -1.19533335e-08  19.9071  19.5439
0202-03-12_02:52:20.914000      51425.20        5.42035200e-01       -6.74711350e-09  19.9071  19.5439
0202-03-12_02:52:21.125000      51425.41        5.94121000e-01       -2.71849350e-09  19.9483  19.7332
0202-03-12_02:52:21.324000      51425.61        6.42554300e-01       -1.03418835e-08  19.9483  19.7332
0202-03-12_02:52:21.520000      51425.81        6.91220600e-01       -1.70975635e-08  19.9483  19.7332
0202-03-12_02:52:21.710000      51426.00        7.42438100e-01       -2.10642035e-08  19.9483  19.7332
0202-03-12_02:52:21.914000      51426.20        7.92150700e-01       -2.26136735e-08  19.9483  19.7332
0202-03-12_02:52:22.130000      51426.42        8.39876000e-01       -2.59605235e-08  19.9483  19.7332
0202-03-12_02:52:22.336000      51426.63        8.91859400e-01       -2.43490735e-08  19.9270  19.5815
0202-03-12_02:52:22.530000      51426.82        9.40964300e-01       -2.05063935e-08  19.9270  19.5815
0202-03-12_02:52:22.723000      51427.01        9.86297200e-01       -1.67876735e-08  19.9270  19.5815
0202-03-12_02:52:22.914000      51427.20        1.03974800e+00       -1.87090135e-08  19.9270  19.5815
0202-03-12_02:52:23.130000      51427.42        1.08958700e+00       -1.59199735e-08  19.9395  19.7018
0202-03-12_02:52:23.348000      51427.64        1.13770000e+00       -1.65397535e-08  19.9395  19.7018
0202-03-12_02:52:23.540000      51427.83        1.18860400e+00       -1.19533635e-08  19.9395  19.7018
0202-03-12_02:52:23.730000      51428.02        1.23821100e+00       -6.80916350e-09  19.9395  19.7018
0202-03-12_02:52:23.934000      51428.22        1.28602000e+00       -2.78059350e-09  19.9395  19.7018
0202-03-12_02:52:24.137000      51428.43        1.33533100e+00       -1.05899435e-08  19.9339  19.6811
0202-03-12_02:52:24.330000      51428.62        1.38673900e+00       -1.25112835e-08  19.9339  19.6811
0202-03-12_02:52:24.535000      51428.82        1.43474800e+00       -1.25732635e-08  19.9339  19.6811
0202-03-12_02:52:24.727000      51429.02        1.48490100e+00       -1.43706435e-08  19.9339  19.6811
0202-03-12_02:52:24.920000      51429.21        1.53581000e+00       -1.54862635e-08  19.9339  19.6811
0202-03-12_02:52:25.140000      51429.43        1.58535900e+00       -1.59820935e-08  19.9466  19.5479
0202-03-12_02:52:25.348000      51429.64        1.63471700e+00       -1.16435835e-08  19.9466  19.5479
0202-03-12_02:52:25.550000      51429.84        1.68453600e+00       -3.89624350e-09  19.9466  19.5479
0202-03-12_02:52:25.754000      51430.04        1.73130600e+00       -6.74726350e-09  19.9466  19.5479
0202-03-12_02:52:25.957000      51430.25        1.78370300e+00       -1.18915035e-08  19.9466  19.5479
0202-03-12_02:52:26.168000      51430.46        1.83343500e+00       -1.67258435e-08  19.9141  19.7184
0202-03-12_02:52:26.360000      51430.65        1.88094200e+00       -1.77794835e-08  19.9141  19.7184
0202-03-12_02:52:26.550000      51430.84        1.93249800e+00       -1.45565835e-08  19.9141  19.7184
0202-03-12_02:52:26.746000      51431.03        1.98211900e+00       -1.25732635e-08  19.9141  19.7184
0202-03-12_02:52:26.950000      51431.24        2.02718700e+00       -1.02180735e-08  19.9141  19.7184
0202-03-12_02:52:27.156000      51431.45        2.08173200e+00       -9.59828350e-09  19.9730  19.5758
0202-03-12_02:52:27.360000      51431.65        2.13118800e+00       -9.47432350e-09  19.9730  19.5758
0202-03-12_02:52:27.555000      51431.84        2.17818000e+00       -7.42903350e-09  19.9730  19.5758
0202-03-12_02:52:27.746000      51432.03        2.23015900e+00       -5.13581350e-09  19.9730  19.5758
0202-03-12_02:52:27.938000      51432.23        2.28000700e+00       -7.11913350e-09  19.9730  19.5758
0202-03-12_02:52:28.145000      51432.43        2.32818600e+00       -1.85094350e-09  19.9051  19.6435
0202-03-12_02:52:28.336000      51432.63        2.37817600e+00       -3.83426350e-09  19.9051  19.6435
0202-03-12_02:52:28.530000      51432.82        2.42871300e+00       -5.94154350e-09  19.9051  19.6435
0202-03-12_02:52:28.727000      51433.01        2.46905000e+00       -1.43706435e-08  19.9051  19.6435
0202-03-12_02:52:28.918000      51433.21        2.52615800e+00       -1.30690935e-08  19.9051  19.6435
0202-03-12_02:52:29.140000      51433.43        2.57847300e+00       -8.91652350e-09  19.9721  19.6832
0202-03-12_02:52:29.350000      51433.64        2.62700600e+00       -5.81758350e-09  19.9721  19.6832
0202-03-12_02:52:29.555000      51433.84        2.67580100e+00       -3.52442350e-09  19.9721  19.6832
0202-03-12_02:52:29.746000      51434.03        2.72687000e+00       -6.31352350e-09  19.9721  19.6832
0202-03-12_02:52:29.950000      51434.24        2.77499000e+00       -5.07401350e-09  19.9721  19.6832
0202-03-12_02:52:30.164000      51434.45        2.82527000e+00       -5.50788350e-09  19.9142  19.5422
0202-03-12_02:52:30.355000      51434.64        2.87542200e+00       -7.30526350e-09  19.9142  19.5422
0202-03-12_02:52:30.550000      51434.84        2.92357800e+00       -9.35056350e-09  19.9142  19.5422
0202-03-12_02:52:30.746000      51435.03        2.97254600e+00       -1.31312635e-08  19.9142  19.5422
0202-03-12_02:52:30.938000      51435.23        3.02460500e+00       -8.85473350e-09  19.9142  19.5422
0202-03-12_02:52:31.156000      51435.44        3.07560000e+00       -4.14435350e-09  19.9660  19.7612
0202-03-12_02:52:31.348000      51435.64        3.12229600e+00        4.03684650e-09  19.9660  19.7612
0202-03-12_02:52:31.540000      51435.83        3.17379600e+00        5.83422650e-09  19.9660  19.7612
0202-03-12_02:52:31.740000      51436.03        3.22297400e+00        7.75556650e-09  19.9660  19.7612
0202-03-12_02:52:31.930000      51436.22        3.26910800e+00        5.27641650e-09  19.9660  19.7612
0202-03-12_02:52:32.137000      51436.42        3.32233500e+00        1.55769650e-09  19.9434  19.5785
0202-03-12_02:52:32.332000      51436.62        3.37262800e+00        5.46235650e-09  19.9434  19.5785
0202-03-12_02:52:32.535000      51436.82        3.41800400e+00        1.49571650e-09  19.9434  19.5785
0202-03-12_02:52:32.740000      51437.03        3.47147000e+00        1.05446065e-08  19.9434  19.5785
0202-03-12_02:52:32.938000      51437.23        3.52123500e+00        1.02347165e-08  19.9434  19.5785
0202-03-12_02:52:33.156000      51437.44        3.56862500e+00        1.55029065e-08  19.9434  19.5785
0202-03-12_02:52:33.380000      51437.67        3.62146100e+00        2.38080665e-08  19.9554  19.6786
0202-03-12_02:52:33.570000      51437.86        3.66658600e+00        3.66996365e-08  19.9554  19.6786
0202-03-12_02:52:33.773000      51438.06        3.71939200e+00        4.51907265e-08  19.9554  19.6786
0202-03-12_02:52:33.973000      51438.26        3.76955500e+00        4.79797665e-08  19.9554  19.6786
0202-03-12_02:52:34.180000      51438.47        3.81729500e+00        5.30620265e-08  19.9423  19.6835
0202-03-12_02:52:34.383000      51438.67        3.86926300e+00        7.59941665e-08  19.9423  19.6835
0202-03-12_02:52:34.574000      51438.86        3.91833900e+00        9.52695465e-08  19.9423  19.6835
0202-03-12_02:52:34.766000      51439.06        3.96388300e+00        1.28304216e-07  19.9423  19.6835
0202-03-12_02:52:34.977000      51439.26        4.01754600e+00        1.68404467e-07  19.9423  19.6835
0202-03-12_02:52:35.170000      51439.46        4.06769400e+00        2.54554916e-07  19.9591  19.5727
0202-03-12_02:52:35.363000      51439.65        4.11320600e+00        3.30292936e-07  19.9591  19.5727
0202-03-12_02:52:35.566000      51439.86        4.16670300e+00        4.31504676e-07  19.9591  19.5727
0202-03-12_02:52:35.770000      51440.06        4.21619800e+00        6.13165006e-07  19.9591  19.5727
0202-03-12_02:52:35.960000      51440.25        4.26352000e+00        7.85094536e-07  19.9591  19.5727
0202-03-12_02:52:36.170000      51440.46        4.31555500e+00        1.11692881e-06  19.9277  19.7412
0202-03-12_02:52:36.363000      51440.65        4.36519300e+00        1.41448883e-06  19.9277  19.7412
0202-03-12_02:52:36.560000      51440.85        4.41065800e+00        1.80972737e-06  19.9277  19.7412
0202-03-12_02:52:36.760000      51441.05        4.46454100e+00        3.30267170e-06  19.9277  19.7412
0202-03-12_02:52:36.960000      51441.25        4.51434000e+00        4.58997050e-06  19.9277  19.7412
0202-03-12_02:52:37.164000      51441.45        4.56101600e+00        4.68975630e-06  19.9846  19.5961
0202-03-12_02:52:37.363000      51441.65        4.61365500e+00        7.02108722e-06  19.9846  19.5961
0202-03-12_02:52:37.555000      51441.84        4.66302600e+00        9.12433632e-06  19.9846  19.5961
0202-03-12_02:52:37.746000      51442.04        4.70862200e+00        1.07128518e-05  19.9846  19.5961
0202-03-12_02:52:37.938000      51442.23        4.76219500e+00        1.35260056e-05  19.9846  19.5961
0202-03-12_02:52:38.145000      51442.43        4.81201000e+00        1.49934146e-05  19.9135  19.6717
0202-03-12_02:52:38.336000      51442.63        4.85964500e+00        2.15671911e-05  19.9135  19.6717

File: chapter 5/cold_vs_warm/20K/ffj28/Ic/1_anneal/Ic_2024-03-12_18-52-41903960_f28-6e20pm2-1200keV-0nA-25k.txt
# Ic = 3.33 A, n = 22.10 , Tavg = 24.97 K, f28-6e20pm2-1200keV-0nA-25k
#datetime                        t_s     iHTS_A                vHTS_V                tHTS_K  tTAR_K
0202-03-12_18:51:59.910000      2710.09        1.82376300e-02        1.74560195e-08  24.9626  24.6792
0202-03-12_18:52:00.120000      2710.30        2.37898100e-02        1.28681395e-08  24.9065  24.5698
0202-03-12_18:52:00.312000      2710.49        4.25048700e-02        1.56560695e-08  24.9065  24.5698
0202-03-12_18:52:00.508000      2710.68        6.28302300e-02        1.67089695e-08  24.9065  24.5698
0202-03-12_18:52:00.710000      2710.89        8.24684300e-02        2.01797695e-08  24.9065  24.5698
0202-03-12_18:52:00.906000      2711.08        1.01417000e-01        2.12333995e-08  24.9065  24.5698
0202-03-12_18:52:01.105000      2711.28        1.22205400e-01        2.01797695e-08  24.9627  24.6421
0202-03-12_18:52:01.310000      2711.48        1.42144900e-01        1.98698695e-08  24.9627  24.6421
0202-03-12_18:52:01.500000      2711.68        1.60724900e-01        1.90021695e-08  24.9627  24.6421
0202-03-12_18:52:01.690000      2711.87        1.81630500e-01        1.70808395e-08  24.9627  24.6421
0202-03-12_18:52:01.900000      2712.08        2.01795600e-01        1.61511695e-08  24.9627  24.6421
0202-03-12_18:52:02.110000      2712.29        2.20847600e-01        1.00772795e-08  24.9153  24.5882
0202-03-12_18:52:02.312000      2712.49        2.41229300e-01        1.26803695e-08  24.9153  24.5882
0202-03-12_18:52:02.508000      2712.68        2.60468600e-01        1.14407995e-08  24.9153  24.5882
0202-03-12_18:52:02.707000      2712.89        2.79964300e-01        1.50355495e-08  24.9153  24.5882
0202-03-12_18:52:02.910000      2713.09        3.00660700e-01        1.73287595e-08  24.9153  24.5882
0202-03-12_18:52:03.117000      2713.29        3.20560100e-01        1.86922795e-08  24.9680  24.5892
0202-03-12_18:52:03.324000      2713.50        3.40006900e-01        1.65230395e-08  24.9680  24.5892
0202-03-12_18:52:03.516000      2713.69        3.60179300e-01        1.77626095e-08  24.9680  24.5892
0202-03-12_18:52:03.720000      2713.90        3.80233100e-01        6.29658950e-09  24.9680  24.5892
0202-03-12_18:52:03.914000      2714.09        3.98874000e-01        1.02012295e-08  24.9680  24.5892
0202-03-12_18:52:04.110000      2714.29        4.19940900e-01        6.23460950e-09  24.9181  24.6419
0202-03-12_18:52:04.316000      2714.49        4.39993200e-01        1.39819195e-08  24.9181  24.6419
0202-03-12_18:52:04.508000      2714.68        4.57903800e-01        1.18126695e-08  24.9181  24.6419
0202-03-12_18:52:04.700000      2714.88        4.79220600e-01        1.03251895e-08  24.9181  24.6419
0202-03-12_18:52:04.900000      2715.07        4.99082900e-01        1.00152995e-08  24.9181  24.6419
0202-03-12_18:52:05.110000      2715.29        5.18531100e-01        1.50355495e-08  24.9633  24.5812
0202-03-12_18:52:05.316000      2715.49        5.38889100e-01        1.62131395e-08  24.9633  24.5812
0202-03-12_18:52:05.508000      2715.68        5.58551100e-01        1.50975295e-08  24.9633  24.5812
0202-03-12_18:52:05.700000      2715.88        5.76698800e-01        1.06350795e-08  24.9633  24.5812
0202-03-12_18:52:05.902000      2716.08        5.98373300e-01        1.10069495e-08  24.9633  24.5812
0202-03-12_18:52:06.113000      2716.29        6.18289000e-01        1.30522295e-08  24.9139  24.6045
0202-03-12_18:52:06.316000      2716.49        6.37431500e-01        1.42917895e-08  24.9139  24.6045
0202-03-12_18:52:06.510000      2716.69        6.57762800e-01        1.85063295e-08  24.9139  24.6045
0202-03-12_18:52:06.703000      2716.88        6.76829600e-01        1.48495995e-08  24.9139  24.6045
0202-03-12_18:52:06.902000      2717.08        6.96423300e-01        1.23084795e-08  24.9139  24.6045
0202-03-12_18:52:07.110000      2717.28        7.16904500e-01        9.58142950e-09  24.9689  24.6239
0202-03-12_18:52:07.310000      2717.48        7.37155600e-01        8.77570950e-09  24.9689  24.6239
0202-03-12_18:52:07.510000      2717.69        7.55366000e-01        1.06970395e-08  24.9689  24.6239
0202-03-12_18:52:07.703000      2717.88        7.76819400e-01        1.41678395e-08  24.9689  24.6239
0202-03-12_18:52:07.900000      2718.07        7.96806400e-01        1.31141995e-08  24.9689  24.6239
0202-03-12_18:52:08.113000      2718.29        8.15479900e-01        1.28662895e-08  24.9131  24.5507
0202-03-12_18:52:08.316000      2718.49        8.36817400e-01        9.58142950e-09  24.9131  24.5507
0202-03-12_18:52:08.510000      2718.69        8.55715100e-01        1.82584095e-08  24.9131  24.5507
0202-03-12_18:52:08.710000      2718.89        8.75586300e-01        2.32786695e-08  24.9131  24.5507
0202-03-12_18:52:08.914000      2719.09        8.96018500e-01        2.37744995e-08  24.9131  24.5507
0202-03-12_18:52:09.113000      2719.29        9.16201400e-01        1.91261095e-08  24.9632  24.6461
0202-03-12_18:52:09.320000      2719.50        9.34842300e-01        1.21225495e-08  24.9632  24.6461
0202-03-12_18:52:09.510000      2719.69        9.55526800e-01        9.33351950e-09  24.9632  24.6461
0202-03-12_18:52:09.703000      2719.88        9.75402500e-01        1.06350595e-08  24.9632  24.6461
0202-03-12_18:52:09.906000      2720.08        9.94611800e-01        1.36100295e-08  24.9632  24.6461
0202-03-12_18:52:10.120000      2720.30        1.01469400e+00        1.45397095e-08  24.9165  24.5587
0202-03-12_18:52:10.332000      2720.51        1.03528200e+00        1.62131195e-08  24.9165  24.5587
0202-03-12_18:52:10.523000      2720.70        1.05408300e+00        1.83203895e-08  24.9165  24.5587
0202-03-12_18:52:10.720000      2720.89        1.07467100e+00        2.54479095e-08  24.9165  24.5587
0202-03-12_18:52:10.910000      2721.09        1.09450100e+00        2.56958295e-08  24.9165  24.5587
0202-03-12_18:52:11.117000      2721.30        1.11394600e+00        2.11094195e-08  24.9547  24.6303
0202-03-12_18:52:11.310000      2721.49        1.13365100e+00        1.07590195e-08  24.9547  24.6303
0202-03-12_18:52:11.510000      2721.69        1.15391200e+00        1.14407795e-08  24.9547  24.6303
0202-03-12_18:52:11.707000      2721.88        1.17292100e+00        1.62131195e-08  24.9547  24.6303
0202-03-12_18:52:11.900000      2722.08        1.19257300e+00        2.05518295e-08  24.9547  24.6303
0202-03-12_18:52:12.110000      2722.29        1.21367900e+00        1.93125795e-08  24.9161  24.5854
0202-03-12_18:52:12.324000      2722.50        1.23329900e+00        1.36109895e-08  24.9161  24.5854
0202-03-12_18:52:12.523000      2722.70        1.25220100e+00        1.06981095e-08  24.9161  24.5854
0202-03-12_18:52:12.727000      2722.91        1.27306000e+00        1.28673595e-08  24.9161  24.5854
0202-03-12_18:52:12.930000      2723.11        1.29091500e+00        7.16533950e-09  24.9161  24.5854
0202-03-12_18:52:13.137000      2723.31        1.31266300e+00        1.42308795e-08  24.9616  24.6208
0202-03-12_18:52:13.332000      2723.51        1.33278000e+00        1.39209895e-08  24.9616  24.6208
0202-03-12_18:52:13.540000      2723.72        1.35065000e+00        1.93131195e-08  24.9616  24.6208
0202-03-12_18:52:13.730000      2723.91        1.37241300e+00        1.55944095e-08  24.9616  24.6208
0202-03-12_18:52:13.926000      2724.10        1.37849700e+00        1.47886895e-08  24.9616  24.6208
0202-03-12_18:52:14.137000      2724.31        1.41092700e+00        9.33457950e-09  24.9203  24.6407
0202-03-12_18:52:14.336000      2724.51        1.43205200e+00        4.25234950e-09  24.9203  24.6407
0202-03-12_18:52:14.540000      2724.72        1.45170000e+00       -2.25539050e-09  24.9203  24.6407
0202-03-12_18:52:14.742000      2724.92        1.47113100e+00        9.05509500e-10  24.9203  24.6407
0202-03-12_18:52:14.945000      2725.12        1.49100700e+00       -3.43298050e-09  24.9203  24.6407
0202-03-12_18:52:15.150000      2725.32        1.51151000e+00       -1.20176050e-09  24.9554  24.6104
0202-03-12_18:52:15.348000      2725.53        1.52909700e+00       -3.34060500e-10  24.9554  24.6104
0202-03-12_18:52:15.543000      2725.72        1.55115200e+00       -5.23036050e-09  24.9554  24.6104
0202-03-12_18:52:15.734000      2725.91        1.57111800e+00       -2.81320050e-09  24.9554  24.6104
0202-03-12_18:52:15.938000      2726.12        1.59013200e+00        7.81559500e-10  24.9554  24.6104
0202-03-12_18:52:16.137000      2726.32        1.61033800e+00        8.43529500e-10  24.9128  24.6050
0202-03-12_18:52:16.332000      2726.51        1.63040200e+00       -5.35431050e-09  24.9128  24.6050
0202-03-12_18:52:16.527000      2726.70        1.65058700e+00       -9.94072050e-09  24.9128  24.6050
0202-03-12_18:52:16.720000      2726.90        1.66866200e+00       -4.73453050e-09  24.9128  24.6050
0202-03-12_18:52:16.914000      2727.09        1.69020300e+00        6.57599500e-10  24.9128  24.6050
0202-03-12_18:52:17.120000      2727.30        1.71006000e+00       -1.32571050e-09  24.9783  24.6870
0202-03-12_18:52:17.316000      2727.49        1.72921100e+00       -4.17672050e-09  24.9783  24.6870
0202-03-12_18:52:17.508000      2727.69        1.74972200e+00       -9.32094050e-09  24.9783  24.6870
0202-03-12_18:52:17.715000      2727.89        1.76943900e+00       -1.27297505e-08  24.9783  24.6870
0202-03-12_18:52:17.906000      2728.08        1.78832000e+00       -1.01276105e-08  24.9783  24.6870
0202-03-12_18:52:18.100000      2728.28        1.80908800e+00       -8.95096050e-09  24.9255  24.5628
0202-03-12_18:52:18.310000      2728.49        1.82908400e+00       -6.22518050e-09  24.9255  24.5628
0202-03-12_18:52:18.500000      2728.68        1.84735600e+00       -1.34766505e-08  24.9255  24.5628
0202-03-12_18:52:18.695000      2728.87        1.86860400e+00       -1.33527005e-08  24.9255  24.5628
0202-03-12_18:52:18.900000      2729.07        1.88855300e+00       -1.50880905e-08  24.9255  24.5628
0202-03-12_18:52:19.117000      2729.29        1.90816900e+00       -1.36006105e-08  24.9638  24.6412
0202-03-12_18:52:19.320000      2729.50        1.92840500e+00       -1.70714005e-08  24.9638  24.6412
0202-03-12_18:52:19.510000      2729.69        1.94717500e+00       -1.42203905e-08  24.9638  24.6412
0202-03-12_18:52:19.720000      2729.90        1.96706300e+00       -1.63276605e-08  24.9638  24.6412
0202-03-12_18:52:19.914000      2730.09        1.98780400e+00       -1.08115805e-08  24.9638  24.6412
0202-03-12_18:52:20.110000      2730.29        2.00748700e+00       -1.16792805e-08  24.9235  24.5879
0202-03-12_18:52:20.316000      2730.49        2.02644200e+00       -1.43443505e-08  24.9235  24.5879
0202-03-12_18:52:20.508000      2730.69        2.04715500e+00       -2.20916505e-08  24.9235  24.5879
0202-03-12_18:52:20.703000      2730.88        2.06719700e+00       -1.89307505e-08  24.9235  24.5879
0202-03-12_18:52:20.895000      2731.07        2.08549100e+00       -1.64516205e-08  24.9235  24.5879
0202-03-12_18:52:21.098000      2731.27        2.10709700e+00       -8.14651050e-09  24.9666  24.6675
0202-03-12_18:52:21.305000      2731.48        2.12615900e+00       -1.65755705e-08  24.9666  24.6675
0202-03-12_18:52:21.500000      2731.68        2.14580700e+00       -1.49641305e-08  24.9666  24.6675
0202-03-12_18:52:21.690000      2731.87        2.16651100e+00       -1.68234905e-08  24.9666  24.6675
0202-03-12_18:52:21.895000      2732.07        2.18604900e+00       -9.94388050e-09  24.9666  24.6675
0202-03-12_18:52:22.113000      2732.29        2.20616000e+00       -1.18032305e-08  24.9283  24.6344
0202-03-12_18:52:22.320000      2732.50        2.22632200e+00       -9.57201050e-09  24.9283  24.6344
0202-03-12_18:52:22.516000      2732.69        2.24587300e+00       -1.09355405e-08  24.9283  24.6344
0202-03-12_18:52:22.723000      2732.90        2.26402000e+00       -8.33244050e-09  24.9283  24.6344
0202-03-12_18:52:22.918000      2733.10        2.28537800e+00       -1.44683105e-08  24.9283  24.6344
0202-03-12_18:52:23.117000      2733.29        2.30561000e+00       -1.31047805e-08  24.9672  24.6155
0202-03-12_18:52:23.324000      2733.50        2.32407400e+00       -1.78151405e-08  24.9672  24.6155
0202-03-12_18:52:23.516000      2733.69        2.34519300e+00       -1.75672305e-08  24.9672  24.6155
0202-03-12_18:52:23.707000      2733.89        2.36457500e+00       -1.73812905e-08  24.9672  24.6155
0202-03-12_18:52:23.914000      2734.09        2.38447000e+00       -1.35374805e-08  24.9672  24.6155
0202-03-12_18:52:24.120000      2734.30        2.40451500e+00       -9.01153050e-09  24.9101  24.6348
0202-03-12_18:52:24.316000      2734.49        2.42444400e+00       -1.24811805e-08  24.9101  24.6348
0202-03-12_18:52:24.508000      2734.69        2.44353600e+00       -1.94847505e-08  24.9101  24.6348
0202-03-12_18:52:24.703000      2734.88        2.46319000e+00       -1.87410105e-08  24.9101  24.6348
0202-03-12_18:52:24.895000      2735.07        2.48390800e+00       -1.82451805e-08  24.9101  24.6348
0202-03-12_18:52:25.100000      2735.28        2.50408800e+00       -1.68816505e-08  24.9101  24.6348
0202-03-12_18:52:25.320000      2735.50        2.52364900e+00       -1.65097805e-08  24.9716  24.6068
0202-03-12_18:52:25.523000      2735.70        2.54373600e+00       -1.55801105e-08  24.9716  24.6068
0202-03-12_18:52:25.727000      2735.90        2.56260100e+00       -1.32869005e-08  24.9716  24.6068
0202-03-12_18:52:25.930000      2736.11        2.58327200e+00       -1.47743905e-08  24.9716  24.6068
0202-03-12_18:52:26.137000      2736.31        2.60343600e+00       -1.76254005e-08  24.9036  24.5754
0202-03-12_18:52:26.340000      2736.52        2.62240900e+00       -1.85550705e-08  24.9036  24.5754
0202-03-12_18:52:26.530000      2736.71        2.64300800e+00       -1.76254005e-08  24.9036  24.5754
0202-03-12_18:52:26.734000      2736.91        2.66296700e+00       -1.97326605e-08  24.9036  24.5754
0202-03-12_18:52:26.930000      2737.11        2.68193000e+00       -1.46504305e-08  24.9036  24.5754
0202-03-12_18:52:27.130000      2737.31        2.70272900e+00       -8.45258050e-09  24.9643  24.6525
0202-03-12_18:52:27.340000      2737.52        2.72267700e+00        3.84695000e-11  24.9643  24.6525
0202-03-12_18:52:27.530000      2737.71        2.74163400e+00       -7.05270500e-10  24.9643  24.6525
0202-03-12_18:52:27.723000      2737.90        2.76234200e+00       -8.63852050e-09  24.9643  24.6525
0202-03-12_18:52:27.926000      2738.10        2.78228100e+00       -8.20467050e-09  24.9643  24.6525
0202-03-12_18:52:28.125000      2738.30        2.80114500e+00       -3.12243050e-09  24.9241  24.5998
0202-03-12_18:52:28.332000      2738.51        2.82166900e+00        8.71545950e-09  24.9241  24.5998
0202-03-12_18:52:28.535000      2738.71        2.84179900e+00        6.54620950e-09  24.9241  24.5998
0202-03-12_18:52:28.734000      2738.91        2.86025700e+00        6.42224950e-09  24.9241  24.5998
0202-03-12_18:52:28.938000      2739.12        2.88123100e+00        7.22796950e-09  24.9241  24.5998
0202-03-12_18:52:29.140000      2739.32        2.90138000e+00        3.63321950e-09  24.9623  24.6815
0202-03-12_18:52:29.344000      2739.52        2.92019600e+00        4.43893950e-09  24.9623  24.6815
0202-03-12_18:52:29.540000      2739.72        2.94078300e+00        3.81915950e-09  24.9623  24.6815
0202-03-12_18:52:29.730000      2739.91        2.96080000e+00        1.06988395e-08  24.9623  24.6815
0202-03-12_18:52:29.934000      2740.11        2.97912900e+00        1.64630495e-08  24.9623  24.6815
0202-03-12_18:52:30.140000      2740.32        3.00069200e+00        1.84466395e-08  24.9159  24.5775
0202-03-12_18:52:30.336000      2740.51        3.02064900e+00        1.73311595e-08  24.9159  24.5775
0202-03-12_18:52:30.540000      2740.72        3.03839100e+00        1.04515495e-08  24.9159  24.5775
0202-03-12_18:52:30.734000      2740.91        3.06045000e+00        1.59056595e-08  24.9159  24.5775
0202-03-12_18:52:30.926000      2741.10        3.07992500e+00        2.25993395e-08  24.9159  24.5775
0202-03-12_18:52:31.137000      2741.31        3.09825300e+00        2.59461695e-08  24.9728  24.6452
0202-03-12_18:52:31.330000      2741.51        3.11978900e+00        2.94789495e-08  24.9728  24.6452
0202-03-12_18:52:31.520000      2741.70        3.13935600e+00        3.35695295e-08  24.9728  24.6452
0202-03-12_18:52:31.723000      2741.90        3.15759200e+00        3.67304295e-08  24.9728  24.6452
0202-03-12_18:52:31.926000      2742.10        3.17901900e+00        5.00557995e-08  24.9728  24.6452
0202-03-12_18:52:32.120000      2742.30        3.19919600e+00        4.85063395e-08  24.9117  24.5842
0202-03-12_18:52:32.332000      2742.51        3.21784100e+00        6.44348095e-08  24.9117  24.5842
0202-03-12_18:52:32.523000      2742.70        3.23876900e+00        7.45992895e-08  24.9117  24.5842
0202-03-12_18:52:32.727000      2742.90        3.25857800e+00        9.12714995e-08  24.9117  24.5842
0202-03-12_18:52:32.920000      2743.10        3.27800400e+00        1.12406159e-07  24.9117  24.5842
0202-03-12_18:52:33.117000      2743.30        3.29746700e+00        1.27095059e-07  24.9594  24.5925
0202-03-12_18:52:33.330000      2743.50        3.31835200e+00        1.57278589e-07  24.9594  24.5925
0202-03-12_18:52:33.530000      2743.71        3.33834700e+00        1.82193939e-07  24.9594  24.5925
0202-03-12_18:52:33.730000      2743.91        3.35712600e+00        2.15352429e-07  24.9594  24.5925
0202-03-12_18:52:33.926000      2744.10        3.37761200e+00        2.44234399e-07  24.9594  24.5925
0202-03-12_18:52:34.137000      2744.31        3.39777900e+00        2.93507299e-07  24.9145  24.6471
0202-03-12_18:52:34.330000      2744.50        3.41691700e+00        3.30198569e-07  24.9145  24.6471
0202-03-12_18:52:34.520000      2744.70        3.43767400e+00        3.81206859e-07  24.9145  24.6471
0202-03-12_18:52:34.727000      2744.90        3.45719900e+00        4.46408229e-07  24.9145  24.6471
0202-03-12_18:52:34.918000      2745.10        3.47642200e+00        5.04977899e-07  24.9145  24.6471
0202-03-12_18:52:35.113000      2745.29        3.49722100e+00        5.59147099e-07  24.9618  24.6044
0202-03-12_18:52:35.320000      2745.50        3.51700900e+00        6.55957489e-07  24.9618  24.6044
0202-03-12_18:52:35.510000      2745.69        3.53563800e+00        7.41301869e-07  24.9618  24.6044
0202-03-12_18:52:35.707000      2745.88        3.55671500e+00        8.35819039e-07  24.9618  24.6044
0202-03-12_18:52:35.914000      2746.09        3.57655200e+00        9.34612689e-07  24.9618  24.6044
0202-03-12_18:52:36.110000      2746.29        3.59478400e+00        1.09377336e-06  24.9075  24.6096
0202-03-12_18:52:36.305000      2746.48        3.61618600e+00        1.21940370e-06  24.9075  24.6096
0202-03-12_18:52:36.508000      2746.68        3.63622300e+00        1.35978497e-06  24.9075  24.6096
0202-03-12_18:52:36.710000      2746.89        3.65482600e+00        1.57361074e-06  24.9075  24.6096
0202-03-12_18:52:36.902000      2747.08        3.67610800e+00        1.75886443e-06  24.9075  24.6096
0202-03-12_18:52:37.120000      2747.30        3.69557400e+00        2.03057810e-06  24.9639  24.6403
0202-03-12_18:52:37.316000      2747.49        3.71536700e+00        2.24886632e-06  24.9639  24.6403
0202-03-12_18:52:37.520000      2747.70        3.73538100e+00        2.48047992e-06  24.9639  24.6403
0202-03-12_18:52:37.715000      2747.89        3.75466600e+00        2.82384072e-06  24.9639  24.6403
0202-03-12_18:52:37.906000      2748.08        3.77453600e+00        3.11991193e-06  24.9639  24.6403
0202-03-12_18:52:38.105000      2748.28        3.79503600e+00        3.45261243e-06  24.9100  24.5560
0202-03-12_18:52:38.310000      2748.48        3.81520300e+00        3.97000881e-06  24.9100  24.5560
0202-03-12_18:52:38.500000      2748.68        3.83301800e+00        4.24829221e-06  24.9100  24.5560
0202-03-12_18:52:38.703000      2748.88        3.85484100e+00        4.72050627e-06  24.9100  24.5560
0202-03-12_18:52:38.895000      2749.07        3.87444500e+00        5.84399023e-06  24.9100  24.5560
0202-03-12_18:52:39.094000      2749.27        3.89254200e+00        6.09989937e-06  24.9666  24.6568
0202-03-12_18:52:39.305000      2749.48        3.91404900e+00        7.54071317e-06  24.9666  24.6568
0202-03-12_18:52:39.496000      2749.67        3.93395600e+00        7.77523977e-06  24.9666  24.6568
0202-03-12_18:52:39.688000      2749.86        3.95328000e+00        9.38891147e-06  24.9666  24.6568
0202-03-12_18:52:39.895000      2750.07        3.97270400e+00        9.59641547e-06  24.9666  24.6568
0202-03-12_18:52:40.117000      2750.30        3.99363200e+00        1.08302211e-05  24.9226  24.5836
0202-03-12_18:52:40.332000      2750.51        4.01303000e+00        1.20968134e-05  24.9226  24.5836
0202-03-12_18:52:40.523000      2750.70        4.03309400e+00        1.39121011e-05  24.9226  24.5836
0202-03-12_18:52:40.720000      2750.89        4.05315300e+00        1.51014681e-05  24.9226  24.5836
0202-03-12_18:52:40.914000      2751.09        4.07278800e+00        1.62638126e-05  24.9226  24.5836
0202-03-12_18:52:41.117000      2751.30        4.09241400e+00        1.83485207e-05  24.9681  24.6350
0202-03-12_18:52:41.324000      2751.50        4.11287000e+00        1.96810580e-05  24.9681  24.6350
0202-03-12_18:52:41.516000      2751.69        4.13259800e+00        2.11830445e-05  24.9681  24.6350

File: chapter 5/cold_vs_warm/20K/ffj28/Ic/1_anneal/Ic_2024-03-12_18-53-25275542_f28-6e20pm2-1200keV-0nA-25k.txt
# Ic = 3.38 A, n = 24.15 , Tavg = 24.92 K, f28-6e20pm2-1200keV-0nA-25k
#datetime                        t_s     iHTS_A                vHTS_V                tHTS_K  tTAR_K
0202-03-12_18:52:43.582000      2753.76        1.75180000e-02        4.04316875e-08  24.9715  24.6179
0202-03-12_18:52:43.785000      2753.96        2.31562700e-02        3.47296575e-08  24.9715  24.6179
0202-03-12_18:52:43.977000      2754.15        4.17867700e-02        3.62171475e-08  24.9715  24.6179
0202-03-12_18:52:44.188000      2754.36        6.17129300e-02        3.57832975e-08  24.9306  24.6452
0202-03-12_18:52:44.380000      2754.56        8.19804400e-02        3.93780475e-08  24.9306  24.6452
0202-03-12_18:52:44.582000      2754.76        1.00281500e-01        4.14233375e-08  24.9306  24.6452
0202-03-12_18:52:44.777000      2754.95        1.21592300e-01        4.78691075e-08  24.9306  24.6452
0202-03-12_18:52:44.970000      2755.15        1.41586700e-01        4.48321575e-08  24.9306  24.6452
0202-03-12_18:52:45.168000      2755.35        1.61120400e-01        4.59477775e-08  24.9399  24.5873
0202-03-12_18:52:45.367000      2755.54        1.81126700e-01        4.20431275e-08  24.9399  24.5873
0202-03-12_18:52:45.560000      2755.74        2.01204200e-01        4.96045075e-08  24.9399  24.5873
0202-03-12_18:52:45.750000      2755.93        2.20921100e-01        5.01003375e-08  24.9399  24.5873
0202-03-12_18:52:45.950000      2756.12        2.40327800e-01        4.81170275e-08  24.9399  24.5873
0202-03-12_18:52:46.145000      2756.32        2.60113000e-01        4.71253675e-08  24.9043  24.5899
0202-03-12_18:52:46.340000      2756.52        2.80659500e-01        4.31587375e-08  24.9043  24.5899
0202-03-12_18:52:46.540000      2756.71        3.00324500e-01        5.01623175e-08  24.9043  24.5899
0202-03-12_18:52:46.730000      2756.91        3.19262900e-01        3.91921175e-08  24.9043  24.5899
0202-03-12_18:52:46.920000      2757.10        3.39178700e-01        4.16712575e-08  24.9043  24.5899
0202-03-12_18:52:47.133000      2757.31        3.59863200e-01        4.65055775e-08  24.9651  24.6389
0202-03-12_18:52:47.324000      2757.50        3.79853200e-01        5.79716075e-08  24.9651  24.6389
0202-03-12_18:52:47.520000      2757.70        3.97563500e-01        5.99549175e-08  24.9651  24.6389
0202-03-12_18:52:47.723000      2757.90        4.19436900e-01        5.92727975e-08  24.9651  24.6389
0202-03-12_18:52:47.926000      2758.10        4.39167100e-01        4.85500375e-08  24.9651  24.6389
0202-03-12_18:52:48.130000      2758.31        4.58076700e-01        3.91909275e-08  24.9096  24.5449
0202-03-12_18:52:48.332000      2758.51        4.78624600e-01        2.37582775e-08  24.9096  24.5449
0202-03-12_18:52:48.527000      2758.70        4.98788200e-01        1.91098975e-08  24.9096  24.5449
0202-03-12_18:52:48.720000      2758.90        5.16314500e-01        2.10312275e-08  24.9096  24.5449
0202-03-12_18:52:48.926000      2759.10        5.38207200e-01        1.78083475e-08  24.9096  24.5449
0202-03-12_18:52:49.125000      2759.30        5.58281700e-01        1.40896375e-08  24.9518  24.6730
0202-03-12_18:52:49.320000      2759.50        5.76919700e-01        5.47462750e-09  24.9518  24.6730
0202-03-12_18:52:49.520000      2759.70        5.97577500e-01        1.84281275e-08  24.9518  24.6730
0202-03-12_18:52:49.710000      2759.89        6.17766300e-01        3.09477875e-08  24.9518  24.6730
0202-03-12_18:52:49.902000      2760.08        6.35721300e-01        4.50788875e-08  24.9518  24.6730
0202-03-12_18:52:50.120000      2760.30        6.57446200e-01        4.57606475e-08  24.9219  24.5809
0202-03-12_18:52:50.330000      2760.51        6.76630300e-01        4.79298975e-08  24.9219  24.5809
0202-03-12_18:52:50.520000      2760.70        6.96549000e-01        3.63399175e-08  24.9219  24.5809
0202-03-12_18:52:50.715000      2760.89        7.17174200e-01        3.25592275e-08  24.9219  24.5809
0202-03-12_18:52:50.906000      2761.08        7.36693700e-01        2.05353975e-08  24.9219  24.5809
0202-03-12_18:52:51.117000      2761.29        7.56352700e-01        2.56796175e-08  24.9686  24.6494
0202-03-12_18:52:51.310000      2761.49        7.76219500e-01        3.22493375e-08  24.9686  24.6494
0202-03-12_18:52:51.504000      2761.68        7.96390700e-01        4.57606475e-08  24.9686  24.6494
0202-03-12_18:52:51.707000      2761.88        8.15681600e-01        4.77439575e-08  24.9686  24.6494
0202-03-12_18:52:51.900000      2762.08        8.35438600e-01        5.64209475e-08  24.9686  24.6494
0202-03-12_18:52:52.100000      2762.28        8.56019300e-01        5.42517075e-08  24.9152  24.6137
0202-03-12_18:52:52.305000      2762.48        8.75240400e-01        4.56366975e-08  24.9152  24.6137
0202-03-12_18:52:52.496000      2762.67        8.94886100e-01        4.33434875e-08  24.9152  24.6137
0202-03-12_18:52:52.688000      2762.87        9.15604800e-01        3.71456375e-08  24.9152  24.6137
0202-03-12_18:52:52.895000      2763.07        9.35562100e-01        2.85926075e-08  24.9152  24.6137
0202-03-12_18:52:53.113000      2763.29        9.54806200e-01        1.70026275e-08  24.9729  24.6093
0202-03-12_18:52:53.324000      2763.50        9.75468500e-01        2.05973775e-08  24.9729  24.6093
0202-03-12_18:52:53.516000      2763.69        9.94484900e-01        2.43780675e-08  24.9729  24.6093
0202-03-12_18:52:53.720000      2763.90        1.01397600e+00        2.72289975e-08  24.9729  24.6093
0202-03-12_18:52:53.920000      2764.10        1.03466100e+00        2.31382975e-08  24.9729  24.6093
0202-03-12_18:52:54.113000      2764.29        1.05460900e+00        2.48116375e-08  24.9042  24.6046
0202-03-12_18:52:54.320000      2764.50        1.07274200e+00        2.43158075e-08  24.9042  24.6046
0202-03-12_18:52:54.510000      2764.69        1.09413600e+00        2.28283275e-08  24.9042  24.6046
0202-03-12_18:52:54.707000      2764.88        1.11402000e+00        1.71882775e-08  24.9042  24.6046
0202-03-12_18:52:54.914000      2765.09        1.13204000e+00        2.08450175e-08  24.9042  24.6046
0202-03-12_18:52:55.120000      2765.30        1.15371300e+00        2.02252275e-08  24.9689  24.6357
0202-03-12_18:52:55.316000      2765.49        1.17378500e+00        3.41084075e-08  24.9689  24.6357
0202-03-12_18:52:55.510000      2765.69        1.19216600e+00        4.27234275e-08  24.9689  24.6357
0202-03-12_18:52:55.703000      2765.88        1.21321000e+00        5.56769275e-08  24.9689  24.6357
0202-03-12_18:52:55.895000      2766.07        1.23311500e+00        5.24540475e-08  24.9689  24.6357
0202-03-12_18:52:56.110000      2766.29        1.25229500e+00        4.92311675e-08  24.9083  24.6056
0202-03-12_18:52:56.316000      2766.50        1.27281800e+00        4.48306875e-08  24.9083  24.6056
0202-03-12_18:52:56.510000      2766.69        1.29255400e+00        4.58223475e-08  24.9083  24.6056
0202-03-12_18:52:56.703000      2766.88        1.31054800e+00        4.64421375e-08  24.9083  24.6056
0202-03-12_18:52:56.895000      2767.07        1.33227100e+00        4.49546475e-08  24.9083  24.6056
0202-03-12_18:52:57.105000      2767.28        1.35240800e+00        5.17103075e-08  24.9500  24.6171
0202-03-12_18:52:57.300000      2767.48        1.37048500e+00        5.50571475e-08  24.9500  24.6171
0202-03-12_18:52:57.504000      2767.68        1.39184800e+00        5.28259175e-08  24.9500  24.6171
0202-03-12_18:52:57.695000      2767.87        1.41181100e+00        3.13193775e-08  24.9500  24.6171
0202-03-12_18:52:57.890000      2768.07        1.42966300e+00        2.15887575e-08  24.9500  24.6171
0202-03-12_18:52:58.100000      2768.28        1.45151800e+00        1.65684975e-08  24.9055  24.5533
0202-03-12_18:52:58.297000      2768.48        1.47156500e+00        3.30547775e-08  24.9055  24.5533
0202-03-12_18:52:58.500000      2768.68        1.48936200e+00        3.97484575e-08  24.9055  24.5533
0202-03-12_18:52:58.703000      2768.88        1.51061800e+00        3.33026875e-08  24.9055  24.5533
0202-03-12_18:52:58.895000      2769.07        1.53075400e+00        3.49141275e-08  24.9055  24.5533
0202-03-12_18:52:59.117000      2769.29        1.54940900e+00        2.68569275e-08  24.9625  24.6466
0202-03-12_18:52:59.312000      2769.49        1.57070100e+00        3.28068675e-08  24.9625  24.6466
0202-03-12_18:52:59.520000      2769.69        1.59027500e+00        3.72693175e-08  24.9625  24.6466
0202-03-12_18:52:59.710000      2769.89        1.60942200e+00        5.55518075e-08  24.9625  24.6466
0202-03-12_18:52:59.902000      2770.08        1.62993600e+00        6.85664075e-08  24.9625  24.6466
0202-03-12_18:53:00.100000      2770.28        1.64987300e+00        9.28610975e-08  24.9193  24.5781
0202-03-12_18:53:00.297000      2770.47        1.66902400e+00        8.24487175e-08  24.9193  24.5781
0202-03-12_18:53:00.490000      2770.67        1.68916700e+00        7.22222675e-08  24.9193  24.5781
0202-03-12_18:53:00.684000      2770.86        1.70947500e+00        6.45369375e-08  24.9193  24.5781
0202-03-12_18:53:00.887000      2771.06        1.72951700e+00        6.33593475e-08  24.9193  24.5781
0202-03-12_18:53:01.094000      2771.27        1.74867000e+00        5.73474375e-08  24.9548  24.6464
0202-03-12_18:53:01.297000      2771.47        1.76926300e+00        4.39600875e-08  24.9548  24.6464
0202-03-12_18:53:01.490000      2771.67        1.78814400e+00        5.65417175e-08  24.9548  24.6464
0202-03-12_18:53:01.684000      2771.86        1.80779900e+00        6.26775875e-08  24.9548  24.6464
0202-03-12_18:53:01.887000      2772.06        1.82573800e+00        7.01149975e-08  24.9548  24.6464
0202-03-12_18:53:02.098000      2772.27        1.84860800e+00        6.94952175e-08  24.9217  24.5986
0202-03-12_18:53:02.297000      2772.47        1.86771700e+00        8.16429975e-08  24.9217  24.5986
0202-03-12_18:53:02.490000      2772.67        1.88806000e+00        7.63128475e-08  24.9217  24.5986
0202-03-12_18:53:02.690000      2772.87        1.90790500e+00        8.96382175e-08  24.9217  24.5986
0202-03-12_18:53:02.895000      2773.07        1.92654000e+00        5.84630475e-08  24.9217  24.5986
0202-03-12_18:53:03.113000      2773.29        1.94794900e+00        5.97645975e-08  24.9743  24.6207
0202-03-12_18:53:03.312000      2773.49        1.96701500e+00        4.56954875e-08  24.9743  24.6207
0202-03-12_18:53:03.504000      2773.68        1.98684300e+00        4.83605575e-08  24.9743  24.6207
0202-03-12_18:53:03.695000      2773.87        2.00725700e+00        2.67920575e-08  24.9743  24.6207
0202-03-12_18:53:03.890000      2774.07        2.02702600e+00        1.66275875e-08  24.9743  24.6207
0202-03-12_18:53:04.105000      2774.28        2.04577100e+00        2.34452175e-08  24.9145  24.6131
0202-03-12_18:53:04.316000      2774.49        2.06680700e+00        4.89183675e-08  24.9145  24.6131
0202-03-12_18:53:04.520000      2774.70        2.08611200e+00        6.10041675e-08  24.9145  24.6131
0202-03-12_18:53:04.720000      2774.90        2.10587100e+00        5.39386275e-08  24.9145  24.6131
0202-03-12_18:53:04.914000      2775.09        2.12622200e+00        5.15834375e-08  24.9145  24.6131
0202-03-12_18:53:05.125000      2775.30        2.14568900e+00        3.33617775e-08  24.9548  24.5938
0202-03-12_18:53:05.330000      2775.50        2.16631300e+00        3.31138575e-08  24.9548  24.5938
0202-03-12_18:53:05.530000      2775.71        2.18644500e+00        3.87540075e-08  24.9548  24.5938
0202-03-12_18:53:05.723000      2775.90        2.20487400e+00        4.01179575e-08  24.9548  24.5938
0202-03-12_18:53:05.914000      2776.09        2.22581700e+00        3.26808575e-08  24.9548  24.5938
0202-03-12_18:53:06.110000      2776.29        2.24553300e+00        3.96846375e-08  24.9225  24.6182
0202-03-12_18:53:06.312000      2776.49        2.26479500e+00        4.08002475e-08  24.9225  24.6182
0202-03-12_18:53:06.504000      2776.68        2.28544800e+00        5.71005875e-08  24.9225  24.6182
0202-03-12_18:53:06.700000      2776.87        2.30502100e+00        4.82376675e-08  24.9225  24.6182
0202-03-12_18:53:06.902000      2777.08        2.32345000e+00        3.99945275e-08  24.9225  24.6182
0202-03-12_18:53:07.100000      2777.28        2.34481400e+00        2.47478275e-08  24.9604  24.6462
0202-03-12_18:53:07.300000      2777.48        2.36490800e+00        1.89838275e-08  24.9604  24.6462
0202-03-12_18:53:07.492000      2777.67        2.38306100e+00        4.93532775e-08  24.9604  24.6462
0202-03-12_18:53:07.684000      2777.86        2.40467600e+00        5.13985675e-08  24.9604  24.6462
0202-03-12_18:53:07.875000      2778.05        2.42452800e+00        6.99301375e-08  24.9604  24.6462
0202-03-12_18:53:08.100000      2778.28        2.44444400e+00        4.68741375e-08  24.9604  24.6462
0202-03-12_18:53:08.310000      2778.48        2.46435200e+00        4.77418375e-08  24.9202  24.5930
0202-03-12_18:53:08.508000      2778.69        2.48391500e+00        4.30314775e-08  24.9202  24.5930
0202-03-12_18:53:08.710000      2778.89        2.50221800e+00        3.35487675e-08  24.9202  24.5930
0202-03-12_18:53:08.914000      2779.09        2.52316000e+00        4.99730675e-08  24.9202  24.5930
0202-03-12_18:53:09.120000      2779.30        2.54359800e+00        3.71435175e-08  24.9750  24.6840
0202-03-12_18:53:09.324000      2779.50        2.56257800e+00        3.72674775e-08  24.9750  24.6840
0202-03-12_18:53:09.516000      2779.69        2.58295900e+00        1.09266275e-08  24.9750  24.6840
0202-03-12_18:53:09.707000      2779.88        2.60288600e+00        2.12770375e-08  24.9750  24.6840
0202-03-12_18:53:09.910000      2780.09        2.62100600e+00        1.45213775e-08  24.9750  24.6840
0202-03-12_18:53:10.117000      2780.30        2.64283800e+00        2.15869275e-08  24.9208  24.5893
0202-03-12_18:53:10.324000      2780.50        2.66266200e+00        2.43139775e-08  24.9208  24.5893
0202-03-12_18:53:10.516000      2780.69        2.68169900e+00        3.90028775e-08  24.9208  24.5893
0202-03-12_18:53:10.710000      2780.89        2.70257200e+00        4.52626975e-08  24.9208  24.5893
0202-03-12_18:53:10.910000      2781.09        2.72217000e+00        2.04093375e-08  24.9208  24.5893
0202-03-12_18:53:11.113000      2781.29        2.74163200e+00        1.25798750e-09  24.9577  24.6503
0202-03-12_18:53:11.332000      2781.51        2.76203000e+00        2.73509275e-08  24.9577  24.6503
0202-03-12_18:53:11.527000      2781.70        2.78184900e+00        2.28878575e-08  24.9577  24.6503
0202-03-12_18:53:11.720000      2781.89        2.79956300e+00        4.73064475e-08  24.9577  24.6503
0202-03-12_18:53:11.920000      2782.10        2.82137400e+00        4.43922275e-08  24.9577  24.6503
0202-03-12_18:53:12.120000      2782.30        2.84160600e+00        4.91642675e-08  24.9053  24.5923
0202-03-12_18:53:12.316000      2782.49        2.85987100e+00        5.71594775e-08  24.9053  24.5923
0202-03-12_18:53:12.510000      2782.69        2.88102300e+00        5.00319675e-08  24.9053  24.5923
0202-03-12_18:53:12.703000      2782.88        2.90104100e+00        6.68900975e-08  24.9053  24.5923
0202-03-12_18:53:12.900000      2783.07        2.92001600e+00        4.36481875e-08  24.9053  24.5923
0202-03-12_18:53:13.105000      2783.28        2.93983900e+00        3.95576075e-08  24.9735  24.6364
0202-03-12_18:53:13.305000      2783.48        2.96071700e+00        1.92906675e-08  24.9735  24.6364
0202-03-12_18:53:13.500000      2783.68        2.97954300e+00        2.35051975e-08  24.9735  24.6364
0202-03-12_18:53:13.695000      2783.87        2.99923400e+00        2.24659750e-09  24.9735  24.6364
0202-03-12_18:53:13.890000      2784.07        3.02008700e+00        2.20796875e-08  24.9735  24.6364
0202-03-12_18:53:14.098000      2784.27        3.04010200e+00        2.99033750e-09  24.9093  24.6052
0202-03-12_18:53:14.293000      2784.47        3.05838100e+00        1.76792275e-08  24.9093  24.6052
0202-03-12_18:53:14.490000      2784.66        3.07951200e+00       -2.11192725e-08  24.9093  24.6052
0202-03-12_18:53:14.684000      2784.86        3.09919600e+00       -1.83302425e-08  24.9093  24.6052
0202-03-12_18:53:14.875000      2785.05        3.11834200e+00       -9.96315250e-09  24.9093  24.6052
0202-03-12_18:53:15.080000      2785.25        3.13934400e+00        1.53240475e-08  24.9592  24.6290
0202-03-12_18:53:15.280000      2785.46        3.15935900e+00        4.22846575e-08  24.9592  24.6290
0202-03-12_18:53:15.473000      2785.65        3.17799500e+00        2.97030375e-08  24.9592  24.6290
0202-03-12_18:53:15.668000      2785.84        3.19866500e+00        1.68115275e-08  24.9592  24.6290
0202-03-12_18:53:15.870000      2786.05        3.21890200e+00        2.69759875e-08  24.9592  24.6290
0202-03-12_18:53:16.080000      2786.25        3.23759700e+00        4.78007375e-08  24.9592  24.6290
0202-03-12_18:53:16.290000      2786.47        3.25894800e+00        6.31713875e-08  24.9100  24.5893
0202-03-12_18:53:16.480000      2786.66        3.27758700e+00        5.94526875e-08  24.9100  24.5893
0202-03-12_18:53:16.676000      2786.85        3.29716500e+00        4.56314975e-08  24.9100  24.5893
0202-03-12_18:53:16.875000      2787.05        3.31820400e+00        2.20796875e-08  24.9100  24.5893
0202-03-12_18:53:17.080000      2787.26        3.33801500e+00        4.43299475e-08  24.9100  24.5893
0202-03-12_18:53:17.293000      2787.47        3.35760300e+00        1.08787507e-07  24.9682  24.6395
0202-03-12_18:53:17.484000      2787.66        3.37748000e+00        1.93388327e-07  24.9682  24.6395
0202-03-12_18:53:17.676000      2787.85        3.39767600e+00        2.45512577e-07  24.9682  24.6395
0202-03-12_18:53:17.883000      2788.06        3.41541500e+00        2.91315157e-07  24.9682  24.6395
0202-03-12_18:53:18.094000      2788.27        3.43782500e+00        2.73465497e-07  24.9153  24.5732
0202-03-12_18:53:18.312000      2788.49        3.45742900e+00        3.04516697e-07  24.9153  24.5732
0202-03-12_18:53:18.516000      2788.69        3.47660000e+00        3.59925427e-07  24.9153  24.5732
0202-03-12_18:53:18.720000      2788.90        3.49661800e+00        4.67210117e-07  24.9153  24.5732
0202-03-12_18:53:18.910000      2789.09        3.51579500e+00        5.50261227e-07  24.9153  24.5732
0202-03-12_18:53:19.125000      2789.30        3.53579100e+00        6.82399277e-07  24.9672  24.6648
0202-03-12_18:53:19.324000      2789.50        3.55637500e+00        7.75862767e-07  24.9672  24.6648
0202-03-12_18:53:19.527000      2789.70        3.57612700e+00        8.69016377e-07  24.9672  24.6648
0202-03-12_18:53:19.720000      2789.90        3.59498600e+00        1.02960253e-06  24.9672  24.6648
0202-03-12_18:53:19.910000      2790.09        3.61611200e+00        1.16471554e-06  24.9672  24.6648
0202-03-12_18:53:20.120000      2790.30        3.63630300e+00        1.27249605e-06  24.9025  24.5666
0202-03-12_18:53:20.320000      2790.50        3.65529300e+00        1.52028587e-06  24.9025  24.5666
0202-03-12_18:53:20.520000      2790.70        3.67571000e+00        1.71985647e-06  24.9025  24.5666
0202-03-12_18:53:20.723000      2790.90        3.69473900e+00        1.99095018e-06  24.9025  24.5666
0202-03-12_18:53:20.926000      2791.10        3.71452400e+00        2.17719541e-06  24.9025  24.5666
0202-03-12_18:53:21.137000      2791.31        3.73525100e+00        2.47035345e-06  24.9759  24.6566
0202-03-12_18:53:21.330000      2791.51        3.75354800e+00        2.73884407e-06  24.9759  24.6566
0202-03-12_18:53:21.535000      2791.71        3.77483500e+00        3.18353941e-06  24.9759  24.6566
0202-03-12_18:53:21.727000      2791.90        3.79473300e+00        3.56997501e-06  24.9759  24.6566
0202-03-12_18:53:21.918000      2792.10        3.81277300e+00        3.93143330e-06  24.9759  24.6566
0202-03-12_18:53:22.133000      2792.31        3.83425400e+00        4.46525363e-06  24.9291  24.6349
0202-03-12_18:53:22.330000      2792.51        3.85383200e+00        4.88577737e-06  24.9291  24.6349
0202-03-12_18:53:22.523000      2792.70        3.87329900e+00        5.34224861e-06  24.9291  24.6349
0202-03-12_18:53:22.727000      2792.90        3.89371200e+00        6.63195801e-06  24.9291  24.6349
0202-03-12_18:53:22.918000      2793.10        3.91380000e+00        6.88594571e-06  24.9291  24.6349
0202-03-12_18:53:23.113000      2793.29        3.93197000e+00        8.06756471e-06  24.9653  24.5724
0202-03-12_18:53:23.312000      2793.49        3.95356900e+00        9.24961761e-06  24.9653  24.5724
0202-03-12_18:53:23.504000      2793.68        3.97335700e+00        1.04701589e-05  24.9653  24.5724
0202-03-12_18:53:23.695000      2793.87        3.99242300e+00        1.05689525e-05  24.9653  24.5724
0202-03-12_18:53:23.887000      2794.06        4.01156900e+00        1.18465761e-05  24.9653  24.5724
0202-03-12_18:53:24.090000      2794.27        4.03332500e+00        1.31332485e-05  24.9197  24.6322
0202-03-12_18:53:24.293000      2794.47        4.05302000e+00        1.54606629e-05  24.9197  24.6322
0202-03-12_18:53:24.484000      2794.66        4.07177100e+00        1.65403274e-05  24.9197  24.6322
0202-03-12_18:53:24.690000      2794.87        4.09289700e+00        1.81968251e-05  24.9197  24.6322
0202-03-12_18:53:24.883000      2795.06        4.11246900e+00        2.02032531e-05  24.9197  24.6322
