Repository: shortlab/2025-devitre-PhD

# 2025-devitre-PhD
Data repository for Alexis Devitre's PhD thesis

File: chapter 5/cold_vs_warm/20K/ffj28/Ic/1_anneal/Ic_2024-03-12_18-58-41532076_f28-6e20pm2-1200keV-0nA-30k.txt
# Ic =  nan A, n =  nan , Tavg = 30.03 K, f28-6e20pm2-1200keV-0nA-30k
#datetime                        t_s     iHTS_A                vHTS_V                tHTS_K  tTAR_K
0202-03-12_18:58:25.440000      3095.62        1.76092400e-02        1.14293942e-06  30.0203  29.6822
0202-03-12_18:58:25.650000      3095.82        2.18806100e-02        8.80460379e-07  30.0203  29.6822
0202-03-12_18:58:25.840000      3096.02        4.30190400e-02       -1.49702386e-06  30.0203  29.6822
0202-03-12_18:58:26.074000      3096.25        6.31855900e-02       -9.61532658e-07  30.0203  29.6822
0202-03-12_18:58:26.277000      3096.46        8.28059700e-02       -9.70829378e-07  29.9440  29.6128
0202-03-12_18:58:26.470000      3096.65        1.02304600e-01       -2.32195303e-06  29.9440  29.6128
0202-03-12_18:58:26.676000      3096.85        1.21644500e-01       -2.04119201e-06  29.9440  29.6128
0202-03-12_18:58:26.867000      3097.04        1.41587000e-01       -7.51302778e-07  29.9440  29.6128
0202-03-12_18:58:27.082000      3097.26        1.61901900e-01        8.21793707e-08  29.9440  29.6128
0202-03-12_18:58:27.293000      3097.47        1.79974000e-01        8.93475869e-07  30.0239  29.6801
0202-03-12_18:58:27.484000      3097.66        2.01609800e-01       -2.15523181e-06  30.0239  29.6801
0202-03-12_18:58:27.688000      3097.86        2.21703700e-01       -2.84256948e-06  30.0239  29.6801
0202-03-12_18:58:27.883000      3098.06        2.40709600e-01        6.96942194e-07  30.0239  29.6801
0202-03-12_18:58:28.090000      3098.27        2.61374800e-01        9.55082817e-07  30.0239  29.6801
0202-03-12_18:58:28.290000      3098.47        2.81409300e-01        6.21081729e-07  29.9579  29.5746
0202-03-12_18:58:28.496000      3098.67        2.99493600e-01       -7.53099728e-07  29.9579  29.5746
0202-03-12_18:58:28.688000      3098.87        3.20681200e-01       -2.65186166e-06  29.9579  29.5746
0202-03-12_18:58:28.880000      3099.06        3.40635500e-01       -1.00036195e-07  29.9579  29.5746
0202-03-12_18:58:29.098000      3099.27        3.60209900e-01        8.76121748e-07  29.9579  29.5746
0202-03-12_18:58:29.312000      3099.49        3.80358600e-01        7.45347109e-07  30.0134  29.6505
0202-03-12_18:58:29.504000      3099.68        4.00163000e-01       -1.62345858e-06  30.0134  29.6505
0202-03-12_18:58:29.707000      3099.88        4.18438800e-01       -1.51003861e-06  30.0134  29.6505
0202-03-12_18:58:29.900000      3100.08        4.39688800e-01        7.24894682e-07  30.0134  29.6505
0202-03-12_18:58:30.098000      3100.27        4.59543700e-01       -8.88336008e-07  29.9562  29.5949
0202-03-12_18:58:30.293000      3100.47        4.78025700e-01       -2.85040856e-07  29.9562  29.5949
0202-03-12_18:58:30.484000      3100.66        4.99469200e-01       -4.16828052e-06  29.9562  29.5949
0202-03-12_18:58:30.688000      3100.87        5.19113400e-01       -6.90191928e-07  29.9562  29.5949
0202-03-12_18:58:30.883000      3101.06        5.38048100e-01       -5.08431726e-06  29.9562  29.5949
0202-03-12_18:58:31.110000      3101.29        5.58340800e-01       -1.54164746e-06  29.9562  29.5949
0202-03-12_18:58:31.316000      3101.49        5.78648300e-01        7.45561918e-08  30.0335  29.6506
0202-03-12_18:58:31.508000      3101.69        5.96323000e-01       -1.21192381e-06  30.0335  29.6506
0202-03-12_18:58:31.707000      3101.88        6.17874300e-01       -1.72076425e-06  30.0335  29.6506
0202-03-12_18:58:31.900000      3102.08        6.38037900e-01       -1.49231287e-06  30.0335  29.6506
0202-03-12_18:58:32.098000      3102.27        6.56410300e-01       -6.99364698e-07  29.9532  29.5890
0202-03-12_18:58:32.300000      3102.48        6.77798300e-01       -2.54011510e-06  29.9532  29.5890
0202-03-12_18:58:32.492000      3102.67        6.97509200e-01       -1.10780056e-06  29.9532  29.5890
0202-03-12_18:58:32.695000      3102.87        7.15555000e-01        2.65449194e-07  29.9532  29.5890
0202-03-12_18:58:32.900000      3103.07        7.37131500e-01       -1.61255043e-06  29.9532  29.5890
0202-03-12_18:58:33.105000      3103.28        7.56858700e-01        4.73137831e-07  30.0295  29.6596
0202-03-12_18:58:33.312000      3103.49        7.76290600e-01        9.86257545e-07  30.0295  29.6596
0202-03-12_18:58:33.504000      3103.68        7.96733200e-01       -6.07038927e-06  30.0295  29.6596
0202-03-12_18:58:33.707000      3103.89        8.16695000e-01       -3.10907431e-06  30.0295  29.6596
0202-03-12_18:58:33.902000      3104.08        8.35757400e-01        6.66014627e-07  30.0295  29.6596
0202-03-12_18:58:34.117000      3104.29        8.56547300e-01       -1.00801577e-06  29.9694  29.6007
0202-03-12_18:58:34.324000      3104.50        8.75792200e-01       -2.30955529e-06  29.9694  29.6007
0202-03-12_18:58:34.516000      3104.69        8.95503100e-01       -1.12059705e-07  29.9694  29.6007
0202-03-12_18:58:34.710000      3104.89        9.15791400e-01        3.99727137e-08  29.9694  29.6007
0202-03-12_18:58:34.914000      3105.09        9.35733900e-01       -1.43702757e-06  29.9694  29.6007
0202-03-12_18:58:35.117000      3105.29        9.55011400e-01        1.79423605e-07  30.0128  29.6174
0202-03-12_18:58:35.320000      3105.50        9.75611800e-01       -6.67529280e-06  30.0128  29.6174
0202-03-12_18:58:35.516000      3105.69        9.95171400e-01        1.03125409e-06  30.0128  29.6174
0202-03-12_18:58:35.720000      3105.90        1.01317300e+00       -7.60186543e-06  30.0128  29.6174
0202-03-12_18:58:35.914000      3106.09        1.03509600e+00       -4.30999018e-07  30.0128  29.6174
0202-03-12_18:58:36.130000      3106.30        1.05468100e+00       -1.00057778e-06  29.9770  29.6056
0202-03-12_18:58:36.332000      3106.51        1.07365300e+00       -8.74762228e-07  29.9770  29.6056
0202-03-12_18:58:36.523000      3106.70        1.09441800e+00       -5.98959678e-07  29.9770  29.6056
0202-03-12_18:58:36.727000      3106.90        1.11432700e+00       -6.31396047e-06  29.9770  29.6056
0202-03-12_18:58:36.918000      3107.09        1.13340800e+00        5.68088555e-07  29.9770  29.6056
0202-03-12_18:58:37.125000      3107.30        1.15322800e+00       -1.98664938e-06  30.0242  29.6487
0202-03-12_18:58:37.320000      3107.50        1.17374100e+00       -4.32347174e-06  30.0242  29.6487
0202-03-12_18:58:37.510000      3107.69        1.19375600e+00       -2.85752022e-08  30.0242  29.6487
0202-03-12_18:58:37.703000      3107.88        1.21195500e+00       -1.01677062e-08  30.0242  29.6487
0202-03-12_18:58:37.906000      3108.08        1.23355900e+00        5.12927711e-07  30.0242  29.6487
0202-03-12_18:58:38.113000      3108.29        1.25381300e+00       -4.25690726e-06  29.9672  29.6250
0202-03-12_18:58:38.320000      3108.50        1.27276900e+00       -2.33434653e-06  29.9672  29.6250
0202-03-12_18:58:38.516000      3108.69        1.29306200e+00       -4.71120675e-06  29.9672  29.6250
0202-03-12_18:58:38.710000      3108.89        1.31302400e+00       -5.23966168e-07  29.9672  29.6250
0202-03-12_18:58:38.902000      3109.08        1.33061100e+00       -1.04374421e-07  29.9672  29.6250
0202-03-12_18:58:39.105000      3109.28        1.35249300e+00       -7.72520185e-06  30.0288  29.6239
0202-03-12_18:58:39.300000      3109.48        1.37269000e+00       -8.88605170e-06  30.0288  29.6239
0202-03-12_18:58:39.492000      3109.67        1.39054800e+00       -1.45899749e-07  30.0288  29.6239
0202-03-12_18:58:39.688000      3109.86        1.41240500e+00       -1.69225340e-06  30.0288  29.6239
0202-03-12_18:58:39.880000      3110.05        1.43211300e+00       -5.09236854e-06  30.0288  29.6239
0202-03-12_18:58:40.098000      3110.28        1.45156900e+00       -7.18412816e-06  29.9617  29.6136
0202-03-12_18:58:40.310000      3110.49        1.47232800e+00       -8.19684970e-06  29.9617  29.6136
0202-03-12_18:58:40.508000      3110.69        1.49170900e+00       -1.29931110e-06  29.9617  29.6136
0202-03-12_18:58:40.703000      3110.88        1.51043200e+00       -2.52275806e-06  29.9617  29.6136
0202-03-12_18:58:40.895000      3111.07        1.53117600e+00       -1.47594858e-06  29.9617  29.6136
0202-03-12_18:58:41.100000      3111.28        1.55139000e+00       -3.25467910e-05  30.0260  29.6609

File: chapter 5/cold_vs_warm/20K/ffj28/Ic/1_anneal/Ic_2024-03-12_19-04-56907661_f28-6e20pm2-1200keV-0nA-35k.txt
# Ic = 2.20 A, n = 20.66 , Tavg = 35.06 K, f28-6e20pm2-1200keV-0nA-35k
#datetime                        t_s     iHTS_A                vHTS_V                tHTS_K  tTAR_K
0202-03-12_19:04:00.420000      3430.60        1.71297900e-02       -1.78496245e-08  35.0620  34.6956
0202-03-12_19:04:00.617000      3430.79        1.43574000e-02       -2.72082945e-08  35.0620  34.6956
0202-03-12_19:04:00.820000      3431.00        2.30530000e-02       -2.61546545e-08  35.0620  34.6956
0202-03-12_19:04:01.055000      3431.23        3.35607400e-02       -2.09484645e-08  35.0620  34.6956
0202-03-12_19:04:01.270000      3431.45        4.31646400e-02       -2.19401245e-08  35.0657  34.7241
0202-03-12_19:04:01.465000      3431.64        5.34086400e-02       -2.23739745e-08  35.0657  34.7241
0202-03-12_19:04:01.656000      3431.83        6.34859800e-02       -3.35300945e-08  35.0657  34.7241
0202-03-12_19:04:01.850000      3432.03        7.25051200e-02       -3.91081545e-08  35.0657  34.7241
0202-03-12_19:04:02.082000      3432.26        8.32236000e-02       -4.18971945e-08  35.0657  34.7241
0202-03-12_19:04:02.293000      3432.47        9.18435100e-02       -3.45837345e-08  35.0630  34.7045
0202-03-12_19:04:02.492000      3432.67        1.03195700e-01       -3.63191245e-08  35.0630  34.7045
0202-03-12_19:04:02.684000      3432.86        1.12774400e-01       -3.84883745e-08  35.0630  34.7045
0202-03-12_19:04:02.887000      3433.06        1.21930100e-01       -3.87362845e-08  35.0630  34.7045
0202-03-12_19:04:03.090000      3433.27        1.33038700e-01       -2.78900545e-08  35.0630  34.7045
0202-03-12_19:04:03.293000      3433.47        1.42877100e-01       -3.09270045e-08  35.0632  34.7128
0202-03-12_19:04:03.484000      3433.66        1.51955600e-01       -2.07625345e-08  35.0632  34.7128
0202-03-12_19:04:03.680000      3433.86        1.62466300e-01       -2.77041245e-08  35.0632  34.7128
0202-03-12_19:04:03.883000      3434.06        1.72607500e-01       -2.04526445e-08  35.0632  34.7128
0202-03-12_19:04:04.188000      3434.36        1.83300700e-01       -3.27863545e-08  35.0632  34.7128
0202-03-12_19:04:04.390000      3434.57        1.92443700e-01       -2.50390445e-08  35.0671  34.7138
0202-03-12_19:04:04.582000      3434.76        2.02194500e-01       -1.74156945e-08  35.0671  34.7138
0202-03-12_19:04:04.790000      3434.97        2.11767200e-01       -2.36755245e-08  35.0671  34.7138
0202-03-12_19:04:05.035000      3435.21        2.21994400e-01       -2.57208145e-08  35.0671  34.7138
0202-03-12_19:04:05.230000      3435.41        2.31904100e-01       -2.95014945e-08  35.0758  34.7192
0202-03-12_19:04:05.426000      3435.60        2.41568800e-01       -2.98113845e-08  35.0758  34.7192
0202-03-12_19:04:05.625000      3435.80        2.51791600e-01       -3.18566745e-08  35.0758  34.7192
0202-03-12_19:04:05.830000      3436.00        2.61684000e-01       -2.57208145e-08  35.0758  34.7192
0202-03-12_19:04:06.047000      3436.22        2.71270100e-01       -2.44192645e-08  35.0758  34.7192
0202-03-12_19:04:06.254000      3436.43        2.82141500e-01       -1.97095445e-08  35.0723  34.7222
0202-03-12_19:04:06.457000      3436.63        2.91255600e-01       -1.27684445e-08  35.0723  34.7222
0202-03-12_19:04:06.656000      3436.84        3.01086500e-01       -2.31813045e-08  35.0723  34.7222
0202-03-12_19:04:06.860000      3437.04        3.11524500e-01       -2.42969145e-08  35.0723  34.7222
0202-03-12_19:04:07.074000      3437.25        3.20917700e-01       -3.37796145e-08  35.0723  34.7222
0202-03-12_19:04:07.290000      3437.47        3.31543400e-01       -3.04327845e-08  35.0722  34.7190
0202-03-12_19:04:07.484000      3437.66        3.41261500e-01       -2.53505445e-08  35.0722  34.7190
0202-03-12_19:04:07.676000      3437.85        3.50941100e-01       -2.36771345e-08  35.0722  34.7190
0202-03-12_19:04:07.867000      3438.04        3.60537600e-01       -2.90692545e-08  35.0722  34.7190
0202-03-12_19:04:08.086000      3438.26        3.71049800e-01       -2.85734245e-08  35.0722  34.7190
0202-03-12_19:04:08.285000      3438.46        3.80865900e-01       -3.49572045e-08  35.0695  34.7188
0202-03-12_19:04:08.490000      3438.67        3.90603400e-01       -2.98129945e-08  35.0695  34.7188
0202-03-12_19:04:08.680000      3438.86        4.00947900e-01       -3.75603045e-08  35.0695  34.7188
0202-03-12_19:04:08.883000      3439.06        4.10825800e-01       -3.86139345e-08  35.0695  34.7188
0202-03-12_19:04:09.094000      3439.27        4.20354000e-01       -2.95031045e-08  35.0725  34.7228
0202-03-12_19:04:09.300000      3439.48        4.30388300e-01       -1.51241045e-08  35.0725  34.7228
0202-03-12_19:04:09.492000      3439.67        4.40392900e-01       -1.28309045e-08  35.0725  34.7228
0202-03-12_19:04:09.688000      3439.86        4.49394200e-01       -1.56819145e-08  35.0725  34.7228
0202-03-12_19:04:09.895000      3440.07        4.60336800e-01       -1.37605845e-08  35.0725  34.7228
0202-03-12_19:04:10.110000      3440.29        4.70725800e-01       -1.15293545e-08  35.0665  34.7062
0202-03-12_19:04:10.316000      3440.49        4.80124900e-01       -1.03517645e-08  35.0665  34.7062
0202-03-12_19:04:10.510000      3440.69        4.90104800e-01       -1.57438945e-08  35.0665  34.7062
0202-03-12_19:04:10.703000      3440.88        4.99903100e-01       -1.55579545e-08  35.0665  34.7062
0202-03-12_19:04:10.914000      3441.09        5.09198300e-01       -1.15293545e-08  35.0665  34.7062
0202-03-12_19:04:11.120000      3441.30        5.19817300e-01       -1.32647545e-08  35.0749  34.7214
0202-03-12_19:04:11.324000      3441.50        5.29263900e-01       -1.28309045e-08  35.0749  34.7214
0202-03-12_19:04:11.523000      3441.70        5.39182400e-01       -1.14054045e-08  35.0749  34.7214
0202-03-12_19:04:11.720000      3441.89        5.49519500e-01       -1.18392445e-08  35.0749  34.7214
0202-03-12_19:04:11.920000      3442.10        5.59034300e-01       -1.30168345e-08  35.0749  34.7214
0202-03-12_19:04:12.117000      3442.30        5.68937000e-01       -2.31193745e-08  35.0700  34.7151
0202-03-12_19:04:12.336000      3442.51        5.79594600e-01       -2.15080145e-08  35.0700  34.7151
0202-03-12_19:04:12.540000      3442.72        5.88821600e-01       -2.36153845e-08  35.0700  34.7151
0202-03-12_19:04:12.750000      3442.93        5.98985000e-01       -1.36988645e-08  35.0700  34.7151
0202-03-12_19:04:12.940000      3443.12        6.09201800e-01       -2.62804845e-08  35.0700  34.7151
0202-03-12_19:04:13.160000      3443.34        6.18684000e-01       -3.27882245e-08  35.0800  34.7261
0202-03-12_19:04:13.355000      3443.53        6.29111600e-01       -3.43376845e-08  35.0800  34.7261
0202-03-12_19:04:13.547000      3443.72        6.38813400e-01       -3.37178945e-08  35.0800  34.7261
0202-03-12_19:04:13.754000      3443.93        6.48386500e-01       -3.08049145e-08  35.0800  34.7261
0202-03-12_19:04:13.945000      3444.12        6.58352500e-01       -3.66928645e-08  35.0800  34.7261
0202-03-12_19:04:14.140000      3444.32        6.68605000e-01       -2.01446145e-08  35.0581  34.7182
0202-03-12_19:04:14.348000      3444.52        6.78366200e-01       -1.25832545e-08  35.0581  34.7182
0202-03-12_19:04:14.543000      3444.72        6.88102200e-01       -1.17775345e-08  35.0581  34.7182
0202-03-12_19:04:14.746000      3444.92        6.98332400e-01       -1.14056645e-08  35.0581  34.7182
0202-03-12_19:04:14.940000      3445.12        7.08107000e-01       -2.72101645e-08  35.0581  34.7182
0202-03-12_19:04:15.150000      3445.33        7.17994300e-01       -2.86976445e-08  35.0775  34.7271
0202-03-12_19:04:15.360000      3445.54        7.28091400e-01       -2.25617745e-08  35.0775  34.7271
0202-03-12_19:04:15.562000      3445.74        7.37882300e-01       -1.46285345e-08  35.0775  34.7271
0202-03-12_19:04:15.766000      3445.94        7.47716200e-01       -2.10123145e-08  35.0775  34.7271
0202-03-12_19:04:15.960000      3446.14        7.58022100e-01       -3.29741545e-08  35.0775  34.7271
0202-03-12_19:04:16.170000      3446.35        7.67443500e-01       -3.89860645e-08  35.0600  34.7139
0202-03-12_19:04:16.367000      3446.54        7.77848800e-01       -2.85736845e-08  35.0600  34.7139
0202-03-12_19:04:16.560000      3446.74        7.87626400e-01       -3.26642645e-08  35.0600  34.7139
0202-03-12_19:04:16.770000      3446.95        7.97660700e-01       -3.32220645e-08  35.0600  34.7139
0202-03-12_19:04:16.960000      3447.14        8.07158900e-01       -4.06594845e-08  35.0600  34.7139
0202-03-12_19:04:17.160000      3447.34        8.17493000e-01       -3.84902345e-08  35.0774  34.7211
0202-03-12_19:04:17.363000      3447.54        8.26912900e-01       -4.25808145e-08  35.0774  34.7211
0202-03-12_19:04:17.560000      3447.73        8.36880400e-01       -3.96058445e-08  35.0774  34.7211
0202-03-12_19:04:17.750000      3447.93        8.47259000e-01       -3.60110945e-08  35.0774  34.7211
0202-03-12_19:04:17.953000      3448.13        8.57167200e-01       -4.09693745e-08  35.0774  34.7211
0202-03-12_19:04:18.164000      3448.34        8.66791800e-01       -4.10930845e-08  35.0500  34.7153
0202-03-12_19:04:18.360000      3448.54        8.77305500e-01       -5.02656545e-08  35.0500  34.7153
0202-03-12_19:04:18.562000      3448.74        8.86684400e-01       -4.45013445e-08  35.0500  34.7153
0202-03-12_19:04:18.758000      3448.93        8.96496100e-01       -5.54095445e-08  35.0500  34.7153
0202-03-12_19:04:18.950000      3449.13        9.06897000e-01       -5.13189645e-08  35.0500  34.7153
0202-03-12_19:04:19.168000      3449.34        9.16680500e-01       -5.66491145e-08  35.0728  34.7113
0202-03-12_19:04:19.360000      3449.54        9.24325300e-01       -5.91902345e-08  35.0728  34.7113
0202-03-12_19:04:19.562000      3449.74        9.36492300e-01       -6.15454145e-08  35.0728  34.7113
0202-03-12_19:04:19.754000      3449.93        9.46096200e-01       -5.46658045e-08  35.0728  34.7113
0202-03-12_19:04:19.950000      3450.13        9.56259600e-01       -4.79101545e-08  35.0728  34.7113
0202-03-12_19:04:20.145000      3450.32        9.66595300e-01       -4.18362645e-08  35.0602  34.7218
0202-03-12_19:04:20.340000      3450.52        9.76496000e-01       -4.29518745e-08  35.0602  34.7218
0202-03-12_19:04:20.535000      3450.71        9.85859500e-01       -3.99149345e-08  35.0602  34.7218
0202-03-12_19:04:20.754000      3450.93        9.96563100e-01       -4.57409045e-08  35.0602  34.7218
0202-03-12_19:04:20.960000      3451.14        1.00615200e+00       -4.87778545e-08  35.0602  34.7218
0202-03-12_19:04:21.168000      3451.35        1.01606900e+00       -4.77242145e-08  35.0601  34.7100
0202-03-12_19:04:21.367000      3451.55        1.02602600e+00       -4.95215945e-08  35.0601  34.7100
0202-03-12_19:04:21.562000      3451.74        1.03536200e+00       -4.57409045e-08  35.0601  34.7100
0202-03-12_19:04:21.754000      3451.93        1.04601400e+00       -4.56169545e-08  35.0601  34.7100
0202-03-12_19:04:21.945000      3452.12        1.05605100e+00       -4.48732145e-08  35.0601  34.7100
0202-03-12_19:04:22.152000      3452.33        1.06548400e+00       -4.08446145e-08  35.0709  34.7267
0202-03-12_19:04:22.348000      3452.52        1.07558500e+00       -4.30138545e-08  35.0709  34.7267
0202-03-12_19:04:22.543000      3452.72        1.08548000e+00       -4.13404345e-08  35.0709  34.7267
0202-03-12_19:04:22.742000      3452.92        1.09531400e+00       -4.66086045e-08  35.0709  34.7267
0202-03-12_19:04:22.934000      3453.11        1.10501100e+00       -4.49351845e-08  35.0709  34.7267
0202-03-12_19:04:23.137000      3453.31        1.11553500e+00       -5.01413745e-08  35.0773  34.7241
0202-03-12_19:04:23.340000      3453.52        1.12501900e+00       -5.27444745e-08  35.0773  34.7241
0202-03-12_19:04:23.535000      3453.71        1.13506100e+00       -5.28684345e-08  35.0773  34.7241
0202-03-12_19:04:23.727000      3453.90        1.14546900e+00       -4.84679645e-08  35.0773  34.7241
0202-03-12_19:04:23.930000      3454.11        1.15516200e+00       -4.77242145e-08  35.0773  34.7241
0202-03-12_19:04:24.137000      3454.31        1.16431600e+00       -4.79717545e-08  35.0571  34.7034
0202-03-12_19:04:24.332000      3454.51        1.17512700e+00       -4.77234645e-08  35.0571  34.7034
0202-03-12_19:04:24.535000      3454.71        1.18504100e+00       -4.98302345e-08  35.0571  34.7034
0202-03-12_19:04:24.730000      3454.91        1.19435700e+00       -4.46240345e-08  35.0571  34.7034
0202-03-12_19:04:24.920000      3455.10        1.20481000e+00       -4.45000845e-08  35.0571  34.7034
0202-03-12_19:04:25.133000      3455.31        1.21487500e+00       -4.01615845e-08  35.0696  34.7081
0202-03-12_19:04:25.324000      3455.50        1.22380400e+00       -4.86526445e-08  35.0696  34.7081
0202-03-12_19:04:25.516000      3455.69        1.23462300e+00       -4.16490745e-08  35.0696  34.7081
0202-03-12_19:04:25.723000      3455.90        1.24460000e+00       -5.55322545e-08  35.0696  34.7081
0202-03-12_19:04:25.914000      3456.09        1.25396600e+00       -5.39827845e-08  35.0696  34.7081
0202-03-12_19:04:26.120000      3456.30        1.26460600e+00       -6.64404645e-08  35.0621  34.7166
0202-03-12_19:04:26.320000      3456.50        1.27437900e+00       -6.32795645e-08  35.0621  34.7166
0202-03-12_19:04:26.516000      3456.69        1.28362300e+00       -6.40233045e-08  35.0621  34.7166
0202-03-12_19:04:26.715000      3456.89        1.29422500e+00       -6.44571545e-08  35.0621  34.7166
0202-03-12_19:04:26.910000      3457.09        1.30405400e+00       -5.72676445e-08  35.0621  34.7166
0202-03-12_19:04:27.113000      3457.29        1.31312200e+00       -5.04500145e-08  35.0619  34.7123
0202-03-12_19:04:27.320000      3457.50        1.32370700e+00       -4.87146145e-08  35.0619  34.7123
0202-03-12_19:04:27.523000      3457.70        1.33369100e+00       -4.98922045e-08  35.0619  34.7123
0202-03-12_19:04:27.727000      3457.90        1.34316900e+00       -5.50364245e-08  35.0619  34.7123
0202-03-12_19:04:27.918000      3458.10        1.35348700e+00       -4.85906645e-08  35.0619  34.7123
0202-03-12_19:04:28.133000      3458.31        1.36342800e+00       -5.03260545e-08  35.0620  34.7134
0202-03-12_19:04:28.330000      3458.51        1.37290400e+00       -4.48719545e-08  35.0620  34.7134
0202-03-12_19:04:28.523000      3458.70        1.38351300e+00       -4.90245145e-08  35.0620  34.7134
0202-03-12_19:04:28.720000      3458.90        1.39344300e+00       -5.73296245e-08  35.0620  34.7134
0202-03-12_19:04:28.914000      3459.09        1.40228100e+00       -5.66478645e-08  35.0620  34.7134
0202-03-12_19:04:29.113000      3459.29        1.41321000e+00       -5.78874345e-08  35.0667  34.7213
0202-03-12_19:04:29.310000      3459.48        1.42273900e+00       -5.59041245e-08  35.0667  34.7213
0202-03-12_19:04:29.500000      3459.68        1.43185100e+00       -6.02426145e-08  35.0667  34.7213
0202-03-12_19:04:29.695000      3459.87        1.44256600e+00       -6.04905245e-08  35.0667  34.7213
0202-03-12_19:04:29.900000      3460.08        1.45271100e+00       -5.80113845e-08  35.0667  34.7213
0202-03-12_19:04:30.094000      3460.27        1.46197700e+00       -5.73918345e-08  35.0666  34.7195
0202-03-12_19:04:30.290000      3460.47        1.47292100e+00       -6.06769245e-08  35.0666  34.7195
0202-03-12_19:04:30.484000      3460.66        1.48260200e+00       -6.05532745e-08  35.0666  34.7195
0202-03-12_19:04:30.680000      3460.86        1.49169100e+00       -6.33423045e-08  35.0666  34.7195
0202-03-12_19:04:30.870000      3461.05        1.50233800e+00       -6.91063045e-08  35.0666  34.7195
0202-03-12_19:04:31.090000      3461.27        1.51282100e+00       -6.52016545e-08  35.0666  34.7195
0202-03-12_19:04:31.290000      3461.46        1.52245400e+00       -6.75568345e-08  35.0642  34.7107
0202-03-12_19:04:31.480000      3461.66        1.53229500e+00       -6.17928445e-08  35.0642  34.7107
0202-03-12_19:04:31.684000      3461.86        1.54216300e+00       -6.21647145e-08  35.0642  34.7107
0202-03-12_19:04:31.875000      3462.05        1.55182700e+00       -5.90657945e-08  35.0642  34.7107
0202-03-12_19:04:32.082000      3462.26        1.56228500e+00       -6.32803245e-08  35.0642  34.7107
0202-03-12_19:04:32.280000      3462.46        1.57163800e+00       -6.84865145e-08  35.0648  34.7151
0202-03-12_19:04:32.473000      3462.65        1.58137900e+00       -7.61098645e-08  35.0648  34.7151
0202-03-12_19:04:32.676000      3462.85        1.59196700e+00       -8.06962745e-08  35.0648  34.7151
0202-03-12_19:04:32.867000      3463.05        1.60198600e+00       -8.64602645e-08  35.0648  34.7151
0202-03-12_19:04:33.094000      3463.27        1.61120200e+00       -9.24102045e-08  35.0648  34.7151
0202-03-12_19:04:33.293000      3463.47        1.62169700e+00       -9.74304545e-08  35.0598  34.7200
0202-03-12_19:04:33.492000      3463.67        1.63170900e+00       -1.07532945e-07  35.0598  34.7200
0202-03-12_19:04:33.695000      3463.87        1.64111400e+00       -1.15838055e-07  35.0598  34.7200
0202-03-12_19:04:33.890000      3464.07        1.65132600e+00       -1.20982275e-07  35.0598  34.7200
0202-03-12_19:04:34.113000      3464.29        1.66152200e+00       -1.31146735e-07  35.0592  34.7194
0202-03-12_19:04:34.320000      3464.50        1.67130700e+00       -1.35547205e-07  35.0592  34.7194
0202-03-12_19:04:34.523000      3464.70        1.68121100e+00       -1.45091895e-07  35.0592  34.7194
0202-03-12_19:04:34.720000      3464.89        1.69044800e+00       -1.54264705e-07  35.0592  34.7194
0202-03-12_19:04:34.920000      3465.10        1.70098000e+00       -1.75027485e-07  35.0592  34.7194
0202-03-12_19:04:35.120000      3465.30        1.71109600e+00       -1.78188385e-07  35.0644  34.7138
0202-03-12_19:04:35.332000      3465.51        1.72058700e+00       -1.81039395e-07  35.0644  34.7138
0202-03-12_19:04:35.523000      3465.70        1.73091200e+00       -1.69945255e-07  35.0644  34.7138
0202-03-12_19:04:35.720000      3465.89        1.74079000e+00       -1.69883275e-07  35.0644  34.7138
0202-03-12_19:04:35.920000      3466.10        1.75056600e+00       -1.70131185e-07  35.0644  34.7138
0202-03-12_19:04:36.125000      3466.30        1.76058800e+00       -1.75399265e-07  35.0601  34.7181
0202-03-12_19:04:36.330000      3466.51        1.77057600e+00       -1.76328875e-07  35.0601  34.7181
0202-03-12_19:04:36.530000      3466.71        1.78012400e+00       -1.74593405e-07  35.0601  34.7181
0202-03-12_19:04:36.734000      3466.91        1.78993400e+00       -1.79117835e-07  35.0601  34.7181
0202-03-12_19:04:36.938000      3467.11        1.80043400e+00       -1.79365745e-07  35.0601  34.7181
0202-03-12_19:04:37.137000      3467.31        1.81019500e+00       -1.86493265e-07  35.0648  34.7162
0202-03-12_19:04:37.344000      3467.52        1.82004300e+00       -1.84138085e-07  35.0648  34.7162
0202-03-12_19:04:37.535000      3467.71        1.83040200e+00       -1.88414605e-07  35.0648  34.7162
0202-03-12_19:04:37.730000      3467.91        1.83959500e+00       -1.85315675e-07  35.0648  34.7162
0202-03-12_19:04:37.938000      3468.11        1.84942300e+00       -1.84695895e-07  35.0648  34.7162
0202-03-12_19:04:38.133000      3468.31        1.86037000e+00       -1.93248925e-07  35.0653  34.7189
0202-03-12_19:04:38.332000      3468.51        1.87008600e+00       -1.98888965e-07  35.0653  34.7189
0202-03-12_19:04:38.523000      3468.70        1.87895900e+00       -2.10354975e-07  35.0653  34.7189
0202-03-12_19:04:38.715000      3468.89        1.88992800e+00       -2.04962855e-07  35.0653  34.7189
0202-03-12_19:04:38.918000      3469.10        1.89973500e+00       -1.98207195e-07  35.0653  34.7189
0202-03-12_19:04:39.120000      3469.30        1.90927400e+00       -1.92691115e-07  35.0664  34.7201
0202-03-12_19:04:39.324000      3469.50        1.91958700e+00       -1.96657735e-07  35.0664  34.7201
0202-03-12_19:04:39.527000      3469.71        1.92972400e+00       -1.92691115e-07  35.0664  34.7201
0202-03-12_19:04:39.730000      3469.91        1.93906400e+00       -1.97091585e-07  35.0664  34.7201
0202-03-12_19:04:39.934000      3470.11        1.94898500e+00       -2.00252485e-07  35.0664  34.7201
0202-03-12_19:04:40.137000      3470.31        1.95926300e+00       -2.04714935e-07  35.0695  34.7151
0202-03-12_19:04:40.340000      3470.52        1.96846400e+00       -2.15809085e-07  35.0695  34.7151
0202-03-12_19:04:40.530000      3470.71        1.97899400e+00       -2.20023615e-07  35.0695  34.7151
0202-03-12_19:04:40.727000      3470.90        1.98910600e+00       -2.13391925e-07  35.0695  34.7151
0202-03-12_19:04:40.930000      3471.11        1.99845200e+00       -2.04962855e-07  35.0695  34.7151
0202-03-12_19:04:41.133000      3471.31        2.00847900e+00       -1.98888965e-07  35.0728  34.7283
0202-03-12_19:04:41.324000      3471.50        2.01876900e+00       -2.00252485e-07  35.0728  34.7283
0202-03-12_19:04:41.520000      3471.70        2.02825800e+00       -1.93620795e-07  35.0728  34.7283
0202-03-12_19:04:41.715000      3471.89        2.03860700e+00       -1.89716145e-07  35.0728  34.7283
0202-03-12_19:04:41.906000      3472.08        2.04860600e+00       -1.85005775e-07  35.0728  34.7283
0202-03-12_19:04:42.125000      3472.30        2.05841500e+00       -1.77258435e-07  35.0590  34.7103
0202-03-12_19:04:42.320000      3472.50        2.06833600e+00       -1.69139225e-07  35.0590  34.7103
0202-03-12_19:04:42.510000      3472.69        2.07850700e+00       -1.67713705e-07  35.0590  34.7103
0202-03-12_19:04:42.710000      3472.89        2.08804100e+00       -1.63623125e-07  35.0590  34.7103
0202-03-12_19:04:42.902000      3473.08        2.09806500e+00       -1.60772115e-07  35.0590  34.7103
0202-03-12_19:04:43.110000      3473.29        2.10827800e+00       -1.46393115e-07  35.0555  34.7187
0202-03-12_19:04:43.312000      3473.49        2.11808100e+00       -1.36104685e-07  35.0555  34.7187
0202-03-12_19:04:43.504000      3473.68        2.12752400e+00       -1.22593385e-07  35.0555  34.7187
0202-03-12_19:04:43.707000      3473.88        2.13810200e+00       -1.13172655e-07  35.0555  34.7187
0202-03-12_19:04:43.900000      3474.08        2.14792400e+00       -9.71822045e-08  35.0555  34.7187
0202-03-12_19:04:44.100000      3474.28        2.15717900e+00       -9.22859145e-08  35.0669  34.7096
0202-03-12_19:04:44.310000      3474.48        2.16792000e+00       -7.95803245e-08  35.0669  34.7096
0202-03-12_19:04:44.500000      3474.68        2.17784400e+00       -6.45815345e-08  35.0669  34.7096
0202-03-12_19:04:44.700000      3474.88        2.18750600e+00       -4.87150545e-08  35.0669  34.7096
0202-03-12_19:04:44.895000      3475.07        2.19715900e+00       -3.19188845e-08  35.0669  34.7096
0202-03-12_19:04:45.110000      3475.29        2.20757300e+00       -7.12750450e-09  35.0669  34.7096
0202-03-12_19:04:45.310000      3475.49        2.21743800e+00        1.64862955e-08  35.0646  34.7221
0202-03-12_19:04:45.510000      3475.69        2.22697700e+00        3.49558755e-08  35.0646  34.7221
0202-03-12_19:04:45.703000      3475.88        2.23741500e+00        6.62550055e-08  35.0646  34.7221
0202-03-12_19:04:45.900000      3476.07        2.24744600e+00        9.06125355e-08  35.0646  34.7221
0202-03-12_19:04:46.098000      3476.27        2.25625000e+00        1.23399145e-07  35.0671  34.7224
0202-03-12_19:04:46.297000      3476.47        2.26726700e+00        1.63623165e-07  35.0671  34.7224
0202-03-12_19:04:46.490000      3476.67        2.27706100e+00        2.00128485e-07  35.0671  34.7224
0202-03-12_19:04:46.680000      3476.86        2.28653100e+00        2.45558705e-07  35.0671  34.7224
0202-03-12_19:04:46.887000      3477.06        2.29613700e+00        3.10822025e-07  35.0671  34.7224
0202-03-12_19:04:47.105000      3477.28        2.30711500e+00        3.66292745e-07  35.0642  34.7235
0202-03-12_19:04:47.310000      3477.48        2.31645700e+00        4.31927945e-07  35.0642  34.7235
0202-03-12_19:04:47.500000      3477.68        2.32634600e+00        4.82316435e-07  35.0642  34.7235
0202-03-12_19:04:47.707000      3477.89        2.33658800e+00        5.36051765e-07  35.0642  34.7235
0202-03-12_19:04:47.906000      3478.08        2.34600200e+00        6.23502835e-07  35.0642  34.7235
0202-03-12_19:04:48.110000      3478.29        2.35625900e+00        6.99425615e-07  35.0657  34.7158
0202-03-12_19:04:48.312000      3478.49        2.36624500e+00        8.06833155e-07  35.0657  34.7158
0202-03-12_19:04:48.504000      3478.68        2.37603200e+00        8.97383355e-07  35.0657  34.7158
0202-03-12_19:04:48.700000      3478.87        2.38612400e+00        9.83471385e-07  35.0657  34.7158
0202-03-12_19:04:48.902000      3479.08        2.39630300e+00        1.11691093e-06  35.0657  34.7158
0202-03-12_19:04:49.117000      3479.29        2.40625400e+00        1.21923730e-06  35.0676  34.7154
0202-03-12_19:04:49.324000      3479.50        2.41577300e+00        1.37257192e-06  35.0676  34.7154
0202-03-12_19:04:49.527000      3479.71        2.42624700e+00        1.48053833e-06  35.0676  34.7154
0202-03-12_19:04:49.730000      3479.91        2.43570400e+00        1.65352011e-06  35.0676  34.7154
0202-03-12_19:04:49.920000      3480.10        2.44547300e+00        1.79755796e-06  35.0676  34.7154
0202-03-12_19:04:50.137000      3480.31        2.45582000e+00        1.99923574e-06  35.0628  34.7062
0202-03-12_19:04:50.332000      3480.51        2.46496300e+00        2.15982183e-06  35.0628  34.7062
0202-03-12_19:04:50.530000      3480.71        2.47595700e+00        2.27590741e-06  35.0628  34.7062
0202-03-12_19:04:50.727000      3480.90        2.48565900e+00        2.55146348e-06  35.0628  34.7062
0202-03-12_19:04:50.918000      3481.10        2.49457100e+00        2.76311978e-06  35.0628  34.7062
0202-03-12_19:04:51.125000      3481.30        2.50577800e+00        3.00303825e-06  35.0640  34.7149
0202-03-12_19:04:51.324000      3481.50        2.51528300e+00        3.32148338e-06  35.0640  34.7149
0202-03-12_19:04:51.516000      3481.69        2.52456500e+00        3.57169027e-06  35.0640  34.7149
0202-03-12_19:04:51.707000      3481.88        2.53530700e+00        3.83794956e-06  35.0640  34.7149
0202-03-12_19:04:51.902000      3482.08        2.54521800e+00        4.23368178e-06  35.0640  34.7149
0202-03-12_19:04:52.110000      3482.29        2.55495500e+00        4.54927590e-06  35.0661  34.7153
0202-03-12_19:04:52.316000      3482.49        2.56478700e+00        4.86803092e-06  35.0661  34.7153
0202-03-12_19:04:52.510000      3482.69        2.57497900e+00        5.30714803e-06  35.0661  34.7153
0202-03-12_19:04:52.703000      3482.88        2.58468800e+00        5.67697326e-06  35.0661  34.7153
0202-03-12_19:04:52.895000      3483.07        2.59433800e+00        6.06092958e-06  35.0661  34.7153
0202-03-12_19:04:53.113000      3483.29        2.60489900e+00        6.62654464e-06  35.0673  34.7242
0202-03-12_19:04:53.320000      3483.50        2.61453300e+00        7.04911349e-06  35.0673  34.7242
0202-03-12_19:04:53.523000      3483.70        2.62447400e+00        7.63890019e-06  35.0673  34.7242
0202-03-12_19:04:53.723000      3483.90        2.63435700e+00        8.95129319e-06  35.0673  34.7242
0202-03-12_19:04:53.920000      3484.10        2.64418400e+00        9.09818469e-06  35.0673  34.7242
0202-03-12_19:04:54.125000      3484.30        2.65428200e+00        9.39128349e-06  35.0598  34.7112
0202-03-12_19:04:54.332000      3484.51        2.66452100e+00        1.08884387e-05  35.0598  34.7112
0202-03-12_19:04:54.523000      3484.70        2.67430500e+00        1.10454921e-05  35.0598  34.7112
0202-03-12_19:04:54.715000      3484.89        2.68333900e+00        1.13764571e-05  35.0598  34.7112
0202-03-12_19:04:54.918000      3485.10        2.69423500e+00        1.27414708e-05  35.0598  34.7112
0202-03-12_19:04:55.120000      3485.30        2.70432400e+00        1.39281724e-05  35.0577  34.7153
0202-03-12_19:04:55.330000      3485.50        2.71340700e+00        1.41087157e-05  35.0577  34.7153
0202-03-12_19:04:55.520000      3485.70        2.72433100e+00        1.53128952e-05  35.0577  34.7153
0202-03-12_19:04:55.710000      3485.89        2.73399000e+00        1.65713678e-05  35.0577  34.7153
0202-03-12_19:04:55.906000      3486.08        2.74323400e+00        1.68319253e-05  35.0577  34.7153
0202-03-12_19:04:56.120000      3486.30        2.75395600e+00        1.84098349e-05  35.0590  34.7146
0202-03-12_19:04:56.316000      3486.49        2.76375000e+00        1.97030155e-05  35.0590  34.7146
0202-03-12_19:04:56.520000      3486.70        2.77303600e+00        2.10011544e-05  35.0590  34.7146

File: chapter 5/cold_vs_warm/20K/ffj28/Ic/1_anneal/Ic_2024-03-12_19-22-00519376_f28-6e20pm2-1200keV-0nA-45k.txt
# Ic = 1.28 A, n = 18.58 , Tavg = 45.00 K, f28-6e20pm2-1200keV-0nA-45k
#datetime                        t_s     iHTS_A                vHTS_V                tHTS_K  tTAR_K
0202-03-12_19:20:53.640000      4443.82        1.76400700e-02       -1.34896290e-08  44.9652  44.4132
0202-03-12_19:20:53.844000      4444.02        9.96450700e-03       -9.39903900e-09  44.9652  44.4132
0202-03-12_19:20:54.086000      4444.26        1.49453100e-02       -5.12252900e-09  44.9652  44.4132
0202-03-12_19:20:54.285000      4444.46        1.98133100e-02       -2.27150900e-09  44.9901  44.4368
0202-03-12_19:20:54.490000      4444.67        2.47273200e-02       -6.42406900e-09  44.9901  44.4368
0202-03-12_19:20:54.680000      4444.86        2.95166700e-02       -9.15112900e-09  44.9901  44.4368
0202-03-12_19:20:54.875000      4445.05        3.41665000e-02       -8.28342900e-09  44.9901  44.4368
0202-03-12_19:20:55.086000      4445.26        3.92793900e-02       -1.19401590e-08  44.9541  44.4191
0202-03-12_19:20:55.285000      4445.46        4.44609800e-02       -1.27458790e-08  44.9541  44.4191
0202-03-12_19:20:55.490000      4445.66        4.93378900e-02       -1.62166790e-08  44.9541  44.4191
0202-03-12_19:20:55.680000      4445.86        5.45695100e-02       -1.03906990e-08  44.9541  44.4191
0202-03-12_19:20:55.875000      4446.05        5.94093200e-02       -9.27521900e-09  44.9541  44.4191
0202-03-12_19:20:56.094000      4446.27        6.43055200e-02       -7.16813900e-09  44.9541  44.4191
0202-03-12_19:20:56.293000      4446.47        6.93679400e-02       -6.36268900e-09  44.9911  44.4431
0202-03-12_19:20:56.496000      4446.67        7.39658300e-02       -6.17681900e-09  44.9911  44.4431
0202-03-12_19:20:56.695000      4446.87        7.90846600e-02       -6.36274900e-09  44.9911  44.4431
0202-03-12_19:20:56.900000      4447.08        8.45647800e-02       -9.46167900e-09  44.9911  44.4431
0202-03-12_19:20:57.117000      4447.29        8.91893900e-02       -1.07012490e-08  44.9579  44.4174
0202-03-12_19:20:57.336000      4447.51        9.43096900e-02       -1.17548790e-08  44.9579  44.4174
0202-03-12_19:20:57.527000      4447.71        9.89788200e-02       -1.64652490e-08  44.9579  44.4174
0202-03-12_19:20:57.740000      4447.91        1.03975900e-01       -1.07632190e-08  44.9579  44.4174
0202-03-12_19:20:57.930000      4448.11        1.08931500e-01       -1.50397390e-08  44.9579  44.4174
0202-03-12_19:20:58.137000      4448.32        1.13872200e-01       -1.14449890e-08  44.9811  44.4397
0202-03-12_19:20:58.340000      4448.52        1.18867800e-01       -1.41720390e-08  44.9811  44.4397
0202-03-12_19:20:58.530000      4448.71        1.23959900e-01       -1.07632190e-08  44.9811  44.4397
0202-03-12_19:20:58.727000      4448.90        1.28942200e-01       -1.08251990e-08  44.9811  44.4397
0202-03-12_19:20:58.918000      4449.10        1.33681100e-01       -1.34902790e-08  44.9811  44.4397
0202-03-12_19:20:59.117000      4449.29        1.38618800e-01       -1.85725190e-08  44.9560  44.4297
0202-03-12_19:20:59.320000      4449.50        1.44209600e-01       -1.95641690e-08  44.9560  44.4297
0202-03-12_19:20:59.510000      4449.69        1.48954400e-01       -1.42340190e-08  44.9560  44.4297
0202-03-12_19:20:59.707000      4449.88        1.53243600e-01       -1.55355690e-08  44.9560  44.4297
0202-03-12_19:20:59.910000      4450.09        1.58899800e-01       -1.78287690e-08  44.9560  44.4297
0202-03-12_19:21:00.113000      4450.29        1.63859800e-01       -2.56380590e-08  44.9813  44.4350
0202-03-12_19:21:00.324000      4450.50        1.68491900e-01       -2.01839590e-08  44.9813  44.4350
0202-03-12_19:21:00.516000      4450.69        1.73751700e-01       -2.45844290e-08  44.9813  44.4350
0202-03-12_19:21:00.707000      4450.89        1.78756200e-01       -1.60313990e-08  44.9813  44.4350
0202-03-12_19:21:00.900000      4451.08        1.83318500e-01       -1.77667890e-08  44.9813  44.4350
0202-03-12_19:21:01.110000      4451.29        1.88309700e-01       -1.52876490e-08  44.9696  44.4345
0202-03-12_19:21:01.310000      4451.49        1.93670400e-01       -1.72089890e-08  44.9696  44.4345
0202-03-12_19:21:01.500000      4451.68        1.98325400e-01       -1.90683390e-08  44.9696  44.4345
0202-03-12_19:21:01.707000      4451.88        2.03604500e-01       -1.19408190e-08  44.9696  44.4345
0202-03-12_19:21:01.900000      4452.08        2.08178600e-01       -1.07632890e-08  44.9696  44.4345
0202-03-12_19:21:02.105000      4452.28        2.12724500e-01       -9.52377900e-09  44.9834  44.4522
0202-03-12_19:21:02.305000      4452.48        2.18484500e-01       -1.25608090e-08  44.9834  44.4522
0202-03-12_19:21:02.496000      4452.67        2.23376300e-01       -1.44821390e-08  44.9834  44.4522
0202-03-12_19:21:02.688000      4452.87        2.27745600e-01       -9.52385900e-09  44.9834  44.4522
0202-03-12_19:21:02.890000      4453.07        2.33198300e-01       -5.80515900e-09  44.9834  44.4522
0202-03-12_19:21:03.117000      4453.29        2.38447900e-01        2.08210000e-11  44.9664  44.4334
0202-03-12_19:21:03.332000      4453.51        2.43131800e-01       -3.26403900e-09  44.9664  44.4334
0202-03-12_19:21:03.523000      4453.70        2.48053300e-01       -8.71813900e-09  44.9664  44.4334
0202-03-12_19:21:03.730000      4453.91        2.52633300e-01       -1.34285090e-08  44.9664  44.4334
0202-03-12_19:21:03.926000      4454.10        2.57962900e-01       -9.89573900e-09  44.9664  44.4334
0202-03-12_19:21:04.130000      4454.31        2.63164900e-01       -5.92910900e-09  44.9932  44.4546
0202-03-12_19:21:04.330000      4454.51        2.67793900e-01       -6.67284900e-09  44.9932  44.4546
0202-03-12_19:21:04.530000      4454.71        2.72712400e-01       -5.61921900e-09  44.9932  44.4546
0202-03-12_19:21:04.727000      4454.90        2.77350800e-01       -1.30566390e-08  44.9932  44.4546
0202-03-12_19:21:04.918000      4455.09        2.82628400e-01       -7.29263900e-09  44.9932  44.4546
0202-03-12_19:21:05.120000      4455.30        2.87814000e-01       -1.04535390e-08  44.9669  44.4310
0202-03-12_19:21:05.316000      4455.49        2.92708700e-01        1.75622100e-09  44.9669  44.4310
0202-03-12_19:21:05.508000      4455.69        2.97133000e-01        2.06761000e-10  44.9669  44.4310
0202-03-12_19:21:05.703000      4455.88        3.02722300e-01        1.94216100e-09  44.9669  44.4310
0202-03-12_19:21:05.906000      4456.08        3.07424000e-01       -3.69788900e-09  44.9669  44.4310
0202-03-12_19:21:06.110000      4456.29        3.12388500e-01       -6.67284900e-09  44.9903  44.4605
0202-03-12_19:21:06.316000      4456.49        3.17659800e-01       -5.92910900e-09  44.9903  44.4605
0202-03-12_19:21:06.508000      4456.69        3.22164200e-01       -8.16033900e-09  44.9903  44.4605
0202-03-12_19:21:06.700000      4456.88        3.27044100e-01       -7.78846900e-09  44.9903  44.4605
0202-03-12_19:21:06.890000      4457.07        3.32608100e-01       -7.16867900e-09  44.9903  44.4605
0202-03-12_19:21:07.113000      4457.29        3.37324800e-01       -2.45831900e-09  44.9903  44.4605
0202-03-12_19:21:07.320000      4457.50        3.42050300e-01       -5.24734900e-09  44.9647  44.4159
0202-03-12_19:21:07.523000      4457.70        3.47161700e-01       -6.54889900e-09  44.9647  44.4159
0202-03-12_19:21:07.715000      4457.89        3.52497200e-01       -8.59418900e-09  44.9647  44.4159
0202-03-12_19:21:07.918000      4458.10        3.56800300e-01       -1.02058790e-08  44.9647  44.4159
0202-03-12_19:21:08.130000      4458.31        3.62125400e-01       -8.40883900e-09  44.9795  44.4376
0202-03-12_19:21:08.324000      4458.50        3.66954800e-01       -1.29954990e-08  44.9795  44.4376
0202-03-12_19:21:08.520000      4458.70        3.72015800e-01       -1.07022990e-08  44.9795  44.4376
0202-03-12_19:21:08.715000      4458.89        3.77189500e-01       -1.64662890e-08  44.9795  44.4376
0202-03-12_19:21:08.906000      4459.08        3.82100500e-01       -1.35533090e-08  44.9795  44.4376
0202-03-12_19:21:09.130000      4459.30        3.86735500e-01       -2.11766590e-08  44.9725  44.4494
0202-03-12_19:21:09.320000      4459.50        3.92465800e-01       -2.03709390e-08  44.9725  44.4494
0202-03-12_19:21:09.527000      4459.70        3.97013800e-01       -2.16724790e-08  44.9725  44.4494
0202-03-12_19:21:09.730000      4459.91        4.01749700e-01       -1.41111090e-08  44.9725  44.4494
0202-03-12_19:21:09.934000      4460.11        4.06763100e-01       -1.34293490e-08  44.9725  44.4494
0202-03-12_19:21:10.130000      4460.31        4.12284200e-01       -1.05783390e-08  44.9919  44.4534
0202-03-12_19:21:10.336000      4460.51        4.16600100e-01       -1.43590290e-08  44.9919  44.4534
0202-03-12_19:21:10.530000      4460.71        4.21805000e-01       -1.16319690e-08  44.9919  44.4534
0202-03-12_19:21:10.734000      4460.91        4.27088500e-01       -1.99370890e-08  44.9919  44.4534
0202-03-12_19:21:10.926000      4461.10        4.31401500e-01       -1.66522290e-08  44.9919  44.4534
0202-03-12_19:21:11.125000      4461.30        4.36456000e-01       -2.16105090e-08  44.9612  44.4299
0202-03-12_19:21:11.332000      4461.51        4.41703900e-01       -1.59704690e-08  44.9612  44.4299
0202-03-12_19:21:11.523000      4461.70        4.46579300e-01       -1.93172990e-08  44.9612  44.4299
0202-03-12_19:21:11.720000      4461.89        4.51315300e-01       -1.43590290e-08  44.9612  44.4299
0202-03-12_19:21:11.910000      4462.09        4.56566200e-01       -1.90074090e-08  44.9612  44.4299
0202-03-12_19:21:12.120000      4462.30        4.61662700e-01       -1.62183790e-08  44.9959  44.4547
0202-03-12_19:21:12.330000      4462.51        4.66235400e-01       -1.15080190e-08  44.9959  44.4547
0202-03-12_19:21:12.530000      4462.71        4.71470000e-01       -1.11981190e-08  44.9959  44.4547
0202-03-12_19:21:12.734000      4462.91        4.76485300e-01       -9.89657900e-09  44.9959  44.4547
0202-03-12_19:21:12.938000      4463.11        4.81237500e-01       -1.15699890e-08  44.9959  44.4547
0202-03-12_19:21:13.133000      4463.31        4.86654700e-01       -8.28513900e-09  44.9837  44.4459
0202-03-12_19:21:13.340000      4463.52        4.91500400e-01       -7.16951900e-09  44.9837  44.4459
0202-03-12_19:21:13.535000      4463.71        4.96129400e-01       -8.03721900e-09  44.9837  44.4459
0202-03-12_19:21:13.727000      4463.90        5.01390800e-01       -4.93825900e-09  44.9837  44.4459
0202-03-12_19:21:13.934000      4464.11        5.06358200e-01       -5.37659000e-10  44.9837  44.4459
0202-03-12_19:21:14.133000      4464.31        5.11162400e-01        4.73068100e-09  45.0053  44.4511
0202-03-12_19:21:14.324000      4464.50        5.16321200e-01        4.11098100e-09  45.0053  44.4511
0202-03-12_19:21:14.535000      4464.71        5.20953200e-01        1.69382100e-09  45.0053  44.4511
0202-03-12_19:21:14.730000      4464.91        5.25882100e-01       -3.45039900e-09  45.0053  44.4511
0202-03-12_19:21:14.920000      4465.10        5.31262100e-01       -7.10712900e-09  45.0053  44.4511
0202-03-12_19:21:15.137000      4465.31        5.36067800e-01       -4.13215900e-09  44.9759  44.4260
0202-03-12_19:21:15.332000      4465.51        5.40790300e-01       -3.69830900e-09  44.9759  44.4260
0202-03-12_19:21:15.527000      4465.70        5.46010100e-01       -7.23339000e-10  44.9759  44.4260
0202-03-12_19:21:15.730000      4465.91        5.50841000e-01       -3.38841900e-09  44.9759  44.4260
0202-03-12_19:21:15.920000      4466.10        5.55628000e-01       -3.38841900e-09  44.9759  44.4260
0202-03-12_19:21:16.120000      4466.30        5.61132700e-01       -4.50402900e-09  44.9987  44.4418
0202-03-12_19:21:16.330000      4466.51        5.65837400e-01       -2.83060900e-09  44.9987  44.4418
0202-03-12_19:21:16.520000      4466.70        5.70801900e-01       -6.61359000e-10  44.9987  44.4418
0202-03-12_19:21:16.723000      4466.90        5.75448800e-01       -9.09279000e-10  44.9987  44.4418
0202-03-12_19:21:16.918000      4467.09        5.80598800e-01       -1.28114900e-09  44.9987  44.4418
0202-03-12_19:21:17.117000      4467.30        5.85137300e-01       -4.87589900e-09  44.9737  44.4268
0202-03-12_19:21:17.330000      4467.51        5.90658300e-01       -6.11546900e-09  44.9737  44.4268
0202-03-12_19:21:17.530000      4467.71        5.95650000e-01       -1.03300090e-08  44.9737  44.4268
0202-03-12_19:21:17.730000      4467.91        6.00277600e-01       -1.07018790e-08  44.9737  44.4268
0202-03-12_19:21:17.926000      4468.10        6.05403800e-01       -1.15695790e-08  44.9737  44.4268
0202-03-12_19:21:18.137000      4468.31        6.10490000e-01       -7.85086900e-09  44.9962  44.4406
0202-03-12_19:21:18.340000      4468.52        6.15447000e-01       -9.40032900e-09  44.9962  44.4406
0202-03-12_19:21:18.547000      4468.73        6.20518400e-01       -8.47064900e-09  44.9962  44.4406
0202-03-12_19:21:18.742000      4468.92        6.24973800e-01       -9.95813900e-09  44.9962  44.4406
0202-03-12_19:21:18.940000      4469.12        6.30169800e-01       -8.47064900e-09  44.9962  44.4406
0202-03-12_19:21:19.150000      4469.33        6.35209200e-01       -1.03919890e-08  44.9787  44.4430
0202-03-12_19:21:19.340000      4469.52        6.39813000e-01       -8.03679900e-09  44.9787  44.4430
0202-03-12_19:21:19.547000      4469.72        6.45129200e-01       -8.84251900e-09  44.9787  44.4430
0202-03-12_19:21:19.740000      4469.92        6.49890400e-01       -1.08256990e-08  44.9787  44.4430
0202-03-12_19:21:19.934000      4470.11        6.54362100e-01       -1.09494490e-08  44.9787  44.4430
0202-03-12_19:21:20.140000      4470.32        6.60077600e-01       -7.97419900e-09  45.0058  44.4775
0202-03-12_19:21:20.332000      4470.51        6.64935200e-01       -6.42466900e-09  45.0058  44.4775
0202-03-12_19:21:20.527000      4470.70        6.69258500e-01       -1.15649900e-09  45.0058  44.4775
0202-03-12_19:21:20.727000      4470.91        6.74747900e-01       -6.36268900e-09  45.0058  44.4775
0202-03-12_19:21:20.930000      4471.11        6.79796900e-01       -3.75958900e-09  45.0058  44.4775
0202-03-12_19:21:21.125000      4471.30        6.84326500e-01       -5.24707900e-09  44.9765  44.4498
0202-03-12_19:21:21.332000      4471.51        6.89779300e-01       -7.41632900e-09  44.9765  44.4498
0202-03-12_19:21:21.527000      4471.70        6.94500400e-01       -8.65589900e-09  44.9765  44.4498
0202-03-12_19:21:21.720000      4471.90        6.99255600e-01       -9.70952900e-09  44.9765  44.4498
0202-03-12_19:21:21.926000      4472.10        7.04386300e-01       -1.18787790e-08  44.9765  44.4498
0202-03-12_19:21:22.125000      4472.30        7.09435300e-01       -1.52875990e-08  44.9919  44.4511
0202-03-12_19:21:22.320000      4472.50        7.14154700e-01       -1.68370590e-08  44.9919  44.4511
0202-03-12_19:21:22.510000      4472.69        7.19479800e-01       -1.72709090e-08  44.9919  44.4511
0202-03-12_19:21:22.703000      4472.88        7.24313700e-01       -1.63412290e-08  44.9919  44.4511
0202-03-12_19:21:22.910000      4473.09        7.29071900e-01       -1.45438490e-08  44.9919  44.4511
0202-03-12_19:21:23.125000      4473.30        7.34394000e-01       -1.31183490e-08  44.9684  44.4417
0202-03-12_19:21:23.340000      4473.52        7.39300600e-01       -1.12589890e-08  44.9684  44.4417
0202-03-12_19:21:23.530000      4473.71        7.44331900e-01       -1.05772290e-08  44.9684  44.4417
0202-03-12_19:21:23.740000      4473.92        7.49104900e-01       -1.00194190e-08  44.9684  44.4417
0202-03-12_19:21:23.934000      4474.11        7.54018300e-01       -8.96578900e-09  44.9684  44.4417
0202-03-12_19:21:24.130000      4474.30        7.59043600e-01       -7.97412900e-09  44.9994  44.4642
0202-03-12_19:21:24.330000      4474.51        7.64095700e-01       -6.17675900e-09  44.9994  44.4642
0202-03-12_19:21:24.520000      4474.70        7.68996300e-01       -7.47829900e-09  44.9994  44.4642
0202-03-12_19:21:24.710000      4474.89        7.73548200e-01       -4.31739900e-09  44.9994  44.4642
0202-03-12_19:21:24.910000      4475.09        7.78983200e-01       -6.11477900e-09  44.9994  44.4642
0202-03-12_19:21:25.117000      4475.29        7.84032200e-01       -2.14814900e-09  44.9740  44.4511
0202-03-12_19:21:25.324000      4475.50        7.88535100e-01       -4.13145900e-09  44.9740  44.4511
0202-03-12_19:21:25.520000      4475.69        7.93636700e-01       -5.37102900e-09  44.9740  44.4511
0202-03-12_19:21:25.710000      4475.89        7.98751100e-01       -1.44817290e-08  44.9740  44.4511
0202-03-12_19:21:25.902000      4476.08        8.03249600e-01       -1.16924790e-08  44.9740  44.4511
0202-03-12_19:21:26.110000      4476.29        8.08288200e-01       -1.21260490e-08  44.9979  44.4726
0202-03-12_19:21:26.324000      4476.50        8.13787000e-01       -8.77912900e-09  44.9979  44.4726
0202-03-12_19:21:26.527000      4476.70        8.18566000e-01       -1.35514790e-08  44.9979  44.4726
0202-03-12_19:21:26.730000      4476.91        8.23540800e-01       -8.90308900e-09  44.9979  44.4726
0202-03-12_19:21:26.930000      4477.11        8.28955000e-01       -3.07710900e-09  44.9979  44.4726
0202-03-12_19:21:27.130000      4477.31        8.33274700e-01       -3.26303900e-09  44.9624  44.4309
0202-03-12_19:21:27.336000      4477.51        8.38657700e-01       -8.53121900e-09  44.9624  44.4309
0202-03-12_19:21:27.527000      4477.70        8.43353500e-01       -9.21297900e-09  44.9624  44.4309
0202-03-12_19:21:27.720000      4477.90        8.48031500e-01       -7.41560900e-09  44.9624  44.4309
0202-03-12_19:21:27.920000      4478.10        8.53514000e-01       -6.36196900e-09  44.9624  44.4309
0202-03-12_19:21:28.133000      4478.31        8.58301800e-01       -7.53955900e-09  44.9835  44.4409
0202-03-12_19:21:28.340000      4478.52        8.63537900e-01       -1.05765090e-08  44.9835  44.4409
0202-03-12_19:21:28.543000      4478.72        8.68394000e-01       -5.68020900e-09  44.9835  44.4409
0202-03-12_19:21:28.742000      4478.92        8.73169700e-01       -9.15099900e-09  44.9835  44.4409
0202-03-12_19:21:28.938000      4479.11        8.78512600e-01       -3.57293900e-09  44.9835  44.4409
0202-03-12_19:21:29.150000      4479.32        8.83193600e-01       -7.53955900e-09  44.9658  44.4164
0202-03-12_19:21:29.340000      4479.52        8.88034900e-01       -2.39533900e-09  44.9658  44.4164
0202-03-12_19:21:29.530000      4479.71        8.93058700e-01       -4.25469900e-09  44.9658  44.4164
0202-03-12_19:21:29.740000      4479.91        8.98496600e-01        5.79631000e-10  44.9658  44.4164
0202-03-12_19:21:29.930000      4480.11        9.03008400e-01        1.69524100e-09  44.9658  44.4164
0202-03-12_19:21:30.130000      4480.31        9.07404500e-01        4.23636100e-09  44.9967  44.4476
0202-03-12_19:21:30.332000      4480.51        9.13335500e-01        4.54625100e-09  44.9967  44.4476
0202-03-12_19:21:30.523000      4480.70        9.17980900e-01        2.19107100e-09  44.9967  44.4476
0202-03-12_19:21:30.715000      4480.89        9.23018100e-01        3.67855100e-09  44.9967  44.4476
0202-03-12_19:21:30.920000      4481.10        9.28007800e-01        5.47593100e-09  44.9967  44.4476
0202-03-12_19:21:31.125000      4481.30        9.33160700e-01        8.69881100e-09  44.9790  44.4513
0202-03-12_19:21:31.332000      4481.51        9.37757100e-01        4.48427100e-09  44.9790  44.4513
0202-03-12_19:21:31.523000      4481.70        9.43022900e-01       -1.71357900e-09  44.9790  44.4513
0202-03-12_19:21:31.723000      4481.90        9.48134300e-01       -6.92010900e-09  44.9790  44.4513
0202-03-12_19:21:31.914000      4482.09        9.52871400e-01       -3.51161900e-09  44.9790  44.4513
0202-03-12_19:21:32.113000      4482.29        9.57718600e-01       -3.32612900e-09  45.0010  44.4486
0202-03-12_19:21:32.310000      4482.49        9.62905700e-01        8.26910000e-11  45.0010  44.4486
0202-03-12_19:21:32.510000      4482.69        9.67965100e-01        3.92581000e-10  45.0010  44.4486
0202-03-12_19:21:32.707000      4482.88        9.72135600e-01        7.45813100e-09  45.0010  44.4486
0202-03-12_19:21:32.900000      4483.07        9.77594300e-01        3.80140100e-09  45.0010  44.4486
0202-03-12_19:21:33.117000      4483.29        9.82530500e-01        3.30557100e-09  44.9757  44.4397
0202-03-12_19:21:33.312000      4483.49        9.87774000e-01       -3.01623900e-09  44.9757  44.4397
0202-03-12_19:21:33.516000      4483.69        9.92491300e-01       -1.46676900e-09  44.9757  44.4397
0202-03-12_19:21:33.720000      4483.90        9.97363700e-01        2.93370100e-09  44.9757  44.4397
0202-03-12_19:21:33.910000      4484.09        1.00254800e+00        4.54514100e-09  44.9757  44.4397
0202-03-12_19:21:34.137000      4484.31        1.00753300e+00        1.00612210e-08  44.9938  44.4603
0202-03-12_19:21:34.348000      4484.52        1.01235200e+00        1.29742110e-08  44.9938  44.4603
0202-03-12_19:21:34.540000      4484.72        1.01771900e+00        1.30981710e-08  44.9938  44.4603
0202-03-12_19:21:34.746000      4484.92        1.02240400e+00        5.66075100e-09  44.9938  44.4603
0202-03-12_19:21:34.940000      4485.12        1.02698000e+00        2.12798100e-09  44.9938  44.4603
0202-03-12_19:21:35.140000      4485.32        1.03212600e+00       -1.96259900e-09  44.9640  44.4325
0202-03-12_19:21:35.348000      4485.53        1.03726300e+00        1.69413100e-09  44.9640  44.4325
0202-03-12_19:21:35.543000      4485.72        1.04205300e+00        4.48316100e-09  44.9640  44.4325
0202-03-12_19:21:35.734000      4485.91        1.04694500e+00        8.13989100e-09  44.9640  44.4325
0202-03-12_19:21:35.940000      4486.12        1.05251100e+00        6.65241100e-09  44.9640  44.4325
0202-03-12_19:21:36.140000      4486.32        1.05688700e+00        7.39615100e-09  44.9788  44.4492
0202-03-12_19:21:36.336000      4486.51        1.06209100e+00        8.13989100e-09  44.9788  44.4492
0202-03-12_19:21:36.530000      4486.71        1.06701800e+00        9.37946100e-09  44.9788  44.4492
0202-03-12_19:21:36.723000      4486.90        1.07213500e+00        7.58208100e-09  44.9788  44.4492
0202-03-12_19:21:36.914000      4487.09        1.07652000e+00        6.46647100e-09  44.9788  44.4492
0202-03-12_19:21:37.120000      4487.30        1.08190800e+00        1.44671000e-10  44.9742  44.4396
0202-03-12_19:21:37.320000      4487.50        1.08689400e+00        3.92581000e-10  44.9742  44.4396
0202-03-12_19:21:37.510000      4487.69        1.09130800e+00        1.07434100e-09  44.9742  44.4396
0202-03-12_19:21:37.720000      4487.90        1.09674000e+00        3.18167100e-09  44.9742  44.4396
0202-03-12_19:21:37.910000      4488.09        1.10195300e+00        5.47492100e-09  44.9742  44.4396
0202-03-12_19:21:38.113000      4488.29        1.10638300e+00        6.96244100e-09  45.0043  44.4597
0202-03-12_19:21:38.316000      4488.49        1.11178300e+00        9.68950100e-09  45.0043  44.4597
0202-03-12_19:21:38.508000      4488.69        1.11672200e+00        6.34266100e-09  45.0043  44.4597
0202-03-12_19:21:38.703000      4488.88        1.12090300e+00        1.04332410e-08  45.0043  44.4597
0202-03-12_19:21:38.906000      4489.08        1.12645100e+00        1.35321610e-08  45.0043  44.4597
0202-03-12_19:21:39.113000      4489.29        1.13137400e+00        1.49576710e-08  44.9692  44.4244
0202-03-12_19:21:39.320000      4489.50        1.13610500e+00        8.26399100e-09  44.9692  44.4244
0202-03-12_19:21:39.510000      4489.69        1.14107100e+00        1.08670910e-08  44.9692  44.4244
0202-03-12_19:21:39.703000      4489.88        1.14611300e+00        2.03498010e-08  44.9692  44.4244
0202-03-12_19:21:39.900000      4490.07        1.15082500e+00        2.09076010e-08  44.9692  44.4244
0202-03-12_19:21:40.105000      4490.28        1.15630300e+00        1.94201210e-08  45.0111  44.4662
0202-03-12_19:21:40.312000      4490.49        1.16127200e+00        1.33462310e-08  45.0111  44.4662
0202-03-12_19:21:40.504000      4490.68        1.16590100e+00        1.55154810e-08  45.0111  44.4662
0202-03-12_19:21:40.695000      4490.87        1.17120500e+00        1.52055810e-08  45.0111  44.4662
0202-03-12_19:21:40.887000      4491.07        1.17582200e+00        1.70029610e-08  45.0111  44.4662
0202-03-12_19:21:41.113000      4491.29        1.18077600e+00        2.10315610e-08  45.0111  44.4662
0202-03-12_19:21:41.324000      4491.50        1.18594400e+00        2.92127210e-08  44.9755  44.4375
0202-03-12_19:21:41.516000      4491.69        1.19099600e+00        2.32008110e-08  44.9755  44.4375
0202-03-12_19:21:41.710000      4491.89        1.19557000e+00        2.98944910e-08  44.9755  44.4375
0202-03-12_19:21:41.918000      4492.09        1.20099200e+00        3.15679110e-08  44.9755  44.4375
0202-03-12_19:21:42.130000      4492.31        1.20630500e+00        4.57609810e-08  44.9990  44.4466
0202-03-12_19:21:42.336000      4492.51        1.21090900e+00        5.20827910e-08  44.9990  44.4466
0202-03-12_19:21:42.530000      4492.71        1.21573500e+00        5.60494110e-08  44.9990  44.4466
0202-03-12_19:21:42.723000      4492.90        1.22014500e+00        5.93962510e-08  44.9990  44.4466
0202-03-12_19:21:42.918000      4493.09        1.22564000e+00        6.51602510e-08  44.9990  44.4466
0202-03-12_19:21:43.120000      4493.30        1.23087700e+00        7.02424910e-08  44.9639  44.4357
0202-03-12_19:21:43.316000      4493.49        1.23540800e+00        7.87335410e-08  44.9639  44.4357
0202-03-12_19:21:43.523000      4493.70        1.24075400e+00        8.13986210e-08  44.9639  44.4357
0202-03-12_19:21:43.715000      4493.89        1.24568000e+00        9.11911610e-08  44.9639  44.4357
0202-03-12_19:21:43.906000      4494.09        1.25060000e+00        1.00735801e-07  44.9639  44.4357
0202-03-12_19:21:44.117000      4494.30        1.25556300e+00        1.08421091e-07  45.0042  44.4652
0202-03-12_19:21:44.332000      4494.51        1.26063100e+00        1.19949091e-07  45.0042  44.4652
0202-03-12_19:21:44.530000      4494.71        1.26527200e+00        1.33894251e-07  45.0042  44.4652
0202-03-12_19:21:44.727000      4494.90        1.27013900e+00        1.48025341e-07  45.0042  44.4652
0202-03-12_19:21:44.934000      4495.11        1.27568900e+00        1.63024141e-07  45.0042  44.4652
0202-03-12_19:21:45.145000      4495.32        1.28001100e+00        1.74800051e-07  44.9693  44.4428
0202-03-12_19:21:45.336000      4495.51        1.28500200e+00        1.85956181e-07  44.9693  44.4428
0202-03-12_19:21:45.527000      4495.71        1.29001600e+00        2.12544951e-07  44.9693  44.4428
0202-03-12_19:21:45.723000      4495.90        1.29511700e+00        2.36034801e-07  44.9693  44.4428
0202-03-12_19:21:45.914000      4496.09        1.29984500e+00        2.57355401e-07  44.9693  44.4428
0202-03-12_19:21:46.137000      4496.31        1.30538600e+00        2.83324391e-07  45.0045  44.4709
0202-03-12_19:21:46.344000      4496.52        1.30968900e+00        2.99562751e-07  45.0045  44.4709
0202-03-12_19:21:46.540000      4496.71        1.31473600e+00        3.18838061e-07  45.0045  44.4709
0202-03-12_19:21:46.740000      4496.92        1.32033100e+00        3.47905971e-07  45.0045  44.4709
0202-03-12_19:21:46.940000      4497.12        1.32505300e+00        3.86022751e-07  45.0045  44.4709
0202-03-12_19:21:47.140000      4497.32        1.32973400e+00        4.19243221e-07  44.9857  44.4451
0202-03-12_19:21:47.350000      4497.53        1.33498400e+00        4.52091821e-07  44.9857  44.4451
0202-03-12_19:21:47.543000      4497.72        1.33960700e+00        4.80044111e-07  44.9857  44.4451
0202-03-12_19:21:47.740000      4497.91        1.34481900e+00        5.16301531e-07  44.9857  44.4451
0202-03-12_19:21:47.940000      4498.12        1.35013300e+00        5.70718651e-07  44.9857  44.4451
0202-03-12_19:21:48.140000      4498.32        1.35432900e+00        6.11996321e-07  44.9954  44.4551
0202-03-12_19:21:48.332000      4498.51        1.35989400e+00        6.53273991e-07  44.9954  44.4551
0202-03-12_19:21:48.527000      4498.71        1.36478400e+00        7.17049861e-07  44.9954  44.4551
0202-03-12_19:21:48.723000      4498.90        1.36973100e+00        7.70971151e-07  44.9954  44.4551
0202-03-12_19:21:48.914000      4499.09        1.37465400e+00        8.22785161e-07  44.9954  44.4551
0202-03-12_19:21:49.133000      4499.31        1.37994300e+00        9.01993671e-07  44.9722  44.4438
0202-03-12_19:21:49.330000      4499.50        1.38473900e+00        9.59757631e-07  44.9722  44.4438
0202-03-12_19:21:49.530000      4499.71        1.38947800e+00        1.02402918e-06  44.9722  44.4438
0202-03-12_19:21:49.723000      4499.90        1.39465500e+00        1.10224545e-06  44.9722  44.4438
0202-03-12_19:21:49.914000      4500.09        1.39973300e+00        1.17079321e-06  44.9722  44.4438
0202-03-12_19:21:50.125000      4500.30        1.40439500e+00        1.25012536e-06  44.9971  44.4639
0202-03-12_19:21:50.320000      4500.50        1.40990400e+00        1.35468302e-06  44.9971  44.4639
0202-03-12_19:21:50.523000      4500.70        1.41469800e+00        1.44064714e-06  44.9971  44.4639
0202-03-12_19:21:50.727000      4500.90        1.41936900e+00        1.55642290e-06  44.9971  44.4639
0202-03-12_19:21:50.918000      4501.10        1.42424600e+00        1.65534051e-06  44.9971  44.4639
0202-03-12_19:21:51.137000      4501.32        1.42953700e+00        1.79063949e-06  44.9687  44.4308
0202-03-12_19:21:51.350000      4501.53        1.43441100e+00        1.89191229e-06  44.9687  44.4308
0202-03-12_19:21:51.555000      4501.73        1.43964500e+00        2.03687990e-06  44.9687  44.4308
0202-03-12_19:21:51.754000      4501.93        1.44431200e+00        2.15073432e-06  44.9687  44.4308
0202-03-12_19:21:51.957000      4502.14        1.44909200e+00        2.31869594e-06  44.9687  44.4308
0202-03-12_19:21:52.156000      4502.33        1.45430700e+00        2.40515589e-06  44.9831  44.4429
0202-03-12_19:21:52.355000      4502.53        1.45944400e+00        2.59617350e-06  44.9831  44.4429
0202-03-12_19:21:52.547000      4502.72        1.46387600e+00        2.75279306e-06  44.9831  44.4429
0202-03-12_19:21:52.740000      4502.92        1.46918000e+00        2.92645670e-06  44.9831  44.4429
0202-03-12_19:21:52.938000      4503.11        1.47401700e+00        3.16203681e-06  44.9831  44.4429
0202-03-12_19:21:53.137000      4503.32        1.47903500e+00        3.34543107e-06  44.9631  44.4126
0202-03-12_19:21:53.332000      4503.51        1.48418500e+00        3.53173831e-06  44.9631  44.4126
0202-03-12_19:21:53.523000      4503.70        1.48905600e+00        3.79607643e-06  44.9631  44.4126
0202-03-12_19:21:53.720000      4503.89        1.49408700e+00        4.00649329e-06  44.9631  44.4126
0202-03-12_19:21:53.910000      4504.09        1.49892300e+00        4.21951325e-06  44.9631  44.4126
0202-03-12_19:21:54.133000      4504.31        1.50416600e+00        4.53312424e-06  44.9977  44.4633
0202-03-12_19:21:54.344000      4504.52        1.50874000e+00        4.76907622e-06  44.9977  44.4633
0202-03-12_19:21:54.543000      4504.72        1.51376700e+00        5.08374085e-06  44.9977  44.4633
0202-03-12_19:21:54.746000      4504.92        1.51915000e+00        5.32589068e-06  44.9977  44.4633
0202-03-12_19:21:54.950000      4505.13        1.52379700e+00        5.67724655e-06  44.9977  44.4633
0202-03-12_19:21:55.150000      4505.33        1.52870500e+00        5.96178964e-06  44.9945  44.4427
0202-03-12_19:21:55.360000      4505.54        1.53397300e+00        6.36390587e-06  44.9945  44.4427
0202-03-12_19:21:55.555000      4505.73        1.53824000e+00        6.67516195e-06  44.9945  44.4427
0202-03-12_19:21:55.746000      4505.92        1.54348500e+00        7.01220109e-06  44.9945  44.4427
0202-03-12_19:21:55.950000      4506.13        1.54874500e+00        7.36361924e-06  44.9945  44.4427
0202-03-12_19:21:56.152000      4506.33        1.55373200e+00        7.86713236e-06  45.0011  44.4532
0202-03-12_19:21:56.348000      4506.52        1.55823900e+00        8.24520098e-06  45.0011  44.4532
0202-03-12_19:21:56.555000      4506.73        1.56350800e+00        8.63733871e-06  45.0011  44.4532
0202-03-12_19:21:56.750000      4506.93        1.56841300e+00        9.18119971e-06  45.0011  44.4532
0202-03-12_19:21:56.940000      4507.12        1.57294100e+00        9.60519441e-06  45.0011  44.4532
0202-03-12_19:21:57.152000      4507.33        1.57845000e+00        1.02089885e-05  44.9854  44.4449
0202-03-12_19:21:57.344000      4507.52        1.58327300e+00        1.06877722e-05  44.9854  44.4449
0202-03-12_19:21:57.540000      4507.71        1.58784200e+00        1.11652542e-05  44.9854  44.4449
0202-03-12_19:21:57.742000      4507.92        1.59305100e+00        1.25541915e-05  44.9854  44.4449
0202-03-12_19:21:57.934000      4508.11        1.59826500e+00        1.26998409e-05  44.9854  44.4449
0202-03-12_19:21:58.145000      4508.32        1.60328100e+00        1.28736285e-05  45.0040  44.4611
0202-03-12_19:21:58.336000      4508.51        1.60833800e+00        1.40882204e-05  45.0040  44.4611
0202-03-12_19:21:58.530000      4508.71        1.61334400e+00        1.52622164e-05  45.0040  44.4611
0202-03-12_19:21:58.734000      4508.91        1.61798800e+00        1.53370864e-05  45.0040  44.4611
0202-03-12_19:21:58.926000      4509.10        1.62295300e+00        1.66976376e-05  45.0040  44.4611
0202-03-12_19:21:59.145000      4509.32        1.62834900e+00        1.68999972e-05  44.9797  44.4426
0202-03-12_19:21:59.344000      4509.52        1.63262500e+00        1.72292268e-05  44.9797  44.4426
0202-03-12_19:21:59.540000      4509.71        1.63809100e+00        1.84929056e-05  44.9797  44.4426
0202-03-12_19:21:59.730000      4509.91        1.64310900e+00        1.96436597e-05  44.9797  44.4426
0202-03-12_19:21:59.934000      4510.11        1.64788600e+00        1.98414329e-05  44.9797  44.4426
0202-03-12_19:22:00.137000      4510.31        1.65248900e+00        2.10589998e-05  44.9995  44.4513
