Repository: shortlab/2025-devitre-PhD

# 2025-devitre-PhD
Data repository for Alexis Devitre's PhD thesis

File: chapter 5/cold_vs_warm/20K/ffj28/Ic/1_anneal/Ic_2024-03-12_20-13-46683150_f28-6e20pm2-1200keV-0nA-25k.txt
# Ic = 3.34 A, n = 22.91 , Tavg = 25.03 K, f28-6e20pm2-1200keV-0nA-25k
#datetime                        t_s     iHTS_A                vHTS_V                tHTS_K  tTAR_K
0202-03-12_20:13:16.176000      7586.35        5.01677000e-02       -9.35568200e-09  25.0208  24.6774
0202-03-12_20:13:16.370000      7586.55        3.10490000e-02       -1.22686820e-08  25.0208  24.6774
0202-03-12_20:13:16.580000      7586.76        6.22708700e-02       -4.83124200e-09  25.0208  24.6774
0202-03-12_20:13:16.836000      7587.01        9.21243700e-02        3.28796800e-09  25.0208  24.6774
0202-03-12_20:13:17.066000      7587.24        1.22188600e-01        1.36662800e-09  25.0208  24.6774
0202-03-12_20:13:17.293000      7587.47        1.48988600e-01       -8.64602000e-10  25.0125  24.6688
0202-03-12_20:13:17.484000      7587.66        1.81425900e-01       -1.20862000e-10  25.0125  24.6688
0202-03-12_20:13:17.700000      7587.87        2.10865400e-01        1.24234800e-09  25.0125  24.6688
0202-03-12_20:13:17.938000      7588.11        2.41429800e-01       -6.87767200e-09  25.0125  24.6688
0202-03-12_20:13:18.140000      7588.32        2.70183500e-01       -1.32619620e-08  25.0156  24.7265
0202-03-12_20:13:18.348000      7588.52        2.99953900e-01       -9.60522200e-09  25.0156  24.7265
0202-03-12_20:13:18.550000      7588.73        3.30530200e-01       -7.37399200e-09  25.0156  24.7265
0202-03-12_20:13:18.760000      7588.94        3.59284900e-01       -9.28212000e-10  25.0156  24.7265
0202-03-12_20:13:18.970000      7589.14        3.89352100e-01       -2.78757200e-09  25.0156  24.7265
0202-03-12_20:13:19.170000      7589.35        4.19302000e-01       -2.60163200e-09  25.0411  24.6916
0202-03-12_20:13:19.390000      7589.57        4.48742900e-01       -6.81618200e-09  25.0411  24.6916
0202-03-12_20:13:19.586000      7589.76        4.78559300e-01        1.30301800e-09  25.0411  24.6916
0202-03-12_20:13:19.777000      7589.96        5.08389100e-01       -5.56342000e-10  25.0411  24.6916
0202-03-12_20:13:19.970000      7590.15        5.36673800e-01       -1.05217200e-09  25.0411  24.6916
0202-03-12_20:13:20.180000      7590.36        5.66214200e-01       -6.13442200e-09  24.9898  24.7254
0202-03-12_20:13:20.387000      7590.56        5.97743500e-01       -6.25837200e-09  24.9898  24.7254
0202-03-12_20:13:20.625000      7590.80        6.26319100e-01       -2.97350200e-09  24.9898  24.7254
0202-03-12_20:13:20.840000      7591.02        6.57722000e-01        2.17071800e-09  24.9898  24.7254
0202-03-12_20:13:21.060000      7591.24        6.87554700e-01       -3.28340200e-09  24.9898  24.7254
0202-03-12_20:13:21.280000      7591.46        7.16223900e-01        4.97298000e-10  25.0227  24.7177
0202-03-12_20:13:21.484000      7591.66        7.46966400e-01       -4.52297200e-09  25.0227  24.7177
0202-03-12_20:13:21.746000      7591.92        7.74840000e-01       -1.67195200e-09  25.0227  24.7177
0202-03-12_20:13:21.950000      7592.13        8.05315100e-01        4.52590800e-09  25.0227  24.7177
0202-03-12_20:13:22.145000      7592.32        8.33821000e-01        7.06703800e-09  25.0154  24.6828
0202-03-12_20:13:22.355000      7592.53        8.65511800e-01        5.02173800e-09  25.0154  24.6828
0202-03-12_20:13:22.562000      7592.74        8.94262600e-01        5.39360800e-09  25.0154  24.6828
0202-03-12_20:13:22.766000      7592.94        9.24068600e-01        1.98478800e-09  25.0154  24.6828
0202-03-12_20:13:22.960000      7593.14        9.54579500e-01        5.14569800e-09  25.0154  24.6828
0202-03-12_20:13:23.164000      7593.34        9.82991900e-01        3.59622800e-09  25.0491  24.7124
0202-03-12_20:13:23.375000      7593.55        1.01426800e+00        1.35747980e-08  25.0491  24.7124
0202-03-12_20:13:23.570000      7593.75        1.04420400e+00        1.25825780e-08  25.0491  24.7124
0202-03-12_20:13:23.805000      7593.98        1.07198600e+00        1.58652080e-08  25.0491  24.7124
0202-03-12_20:13:24.060000      7594.24        1.10411400e+00        8.42553800e-09  25.0491  24.7124
0202-03-12_20:13:24.270000      7594.44        1.13348000e+00        7.49530800e-09  25.0229  24.6796
0202-03-12_20:13:24.547000      7594.72        1.16278300e+00        1.34452480e-08  25.0229  24.6796
0202-03-12_20:13:24.746000      7594.92        1.19329200e+00        1.04702780e-08  25.0229  24.6796
0202-03-12_20:13:24.953000      7595.13        1.22249700e+00        5.75990800e-09  25.0229  24.6796
0202-03-12_20:13:25.150000      7595.33        1.25126300e+00        5.88385800e-09  25.0220  24.7325
0202-03-12_20:13:25.363000      7595.54        1.28260300e+00        5.94583800e-09  25.0220  24.7325
0202-03-12_20:13:25.562000      7595.74        1.31006900e+00        1.09041280e-08  25.0220  24.7325
0202-03-12_20:13:25.758000      7595.94        1.34166000e+00        1.41889880e-08  25.0220  24.7325
0202-03-12_20:13:25.973000      7596.15        1.37208100e+00        1.21436980e-08  25.0220  24.7325
0202-03-12_20:13:26.170000      7596.35        1.40030000e+00        1.07181880e-08  24.9850  24.6469
0202-03-12_20:13:26.375000      7596.55        1.43133000e+00        1.15239080e-08  24.9850  24.6469
0202-03-12_20:13:26.574000      7596.75        1.46055300e+00        1.70400080e-08  24.9850  24.6469
0202-03-12_20:13:26.773000      7596.95        1.48944200e+00        2.23701680e-08  24.9850  24.6469
0202-03-12_20:13:26.973000      7597.15        1.52069600e+00        2.11305880e-08  24.9850  24.6469
0202-03-12_20:13:27.170000      7597.35        1.54921600e+00        1.48707580e-08  25.0382  24.7382
0202-03-12_20:13:27.375000      7597.55        1.57934200e+00        1.34452480e-08  25.0382  24.7382
0202-03-12_20:13:27.590000      7597.77        1.61035000e+00        1.70400080e-08  25.0382  24.7382
0202-03-12_20:13:27.844000      7598.02        1.63844800e+00        1.93951880e-08  25.0382  24.7382
0202-03-12_20:13:28.055000      7598.23        1.66943800e+00        1.66681380e-08  25.0382  24.7382
0202-03-12_20:13:28.277000      7598.45        1.69813600e+00        1.85894680e-08  25.0125  24.7161
0202-03-12_20:13:28.492000      7598.67        1.72952200e+00        1.40650380e-08  25.0125  24.7161
0202-03-12_20:13:28.715000      7598.89        1.75849400e+00        1.66681380e-08  25.0125  24.7161
0202-03-12_20:13:28.930000      7599.11        1.78875500e+00        1.84035380e-08  25.0125  24.7161
0202-03-12_20:13:29.145000      7599.32        1.81842100e+00        1.90233180e-08  25.0196  24.6675
0202-03-12_20:13:29.367000      7599.54        1.84785900e+00        1.84035380e-08  25.0196  24.6675
0202-03-12_20:13:29.570000      7599.75        1.87748400e+00        1.93338980e-08  25.0196  24.6675
0202-03-12_20:13:29.766000      7599.94        1.90612200e+00        1.81573280e-08  25.0196  24.6675
0202-03-12_20:13:29.973000      7600.15        1.93726100e+00        1.59894380e-08  25.0196  24.6675
0202-03-12_20:13:30.176000      7600.35        1.96710500e+00        1.20231480e-08  24.9874  24.7066
0202-03-12_20:13:30.387000      7600.56        1.99586100e+00        1.22090780e-08  24.9874  24.7066
0202-03-12_20:13:30.613000      7600.79        2.02717400e+00        1.09075280e-08  24.9874  24.7066
0202-03-12_20:13:30.840000      7601.02        2.05600600e+00        1.58038480e-08  24.9874  24.7066
0202-03-12_20:13:31.074000      7601.25        2.08646400e+00        1.31387580e-08  24.9874  24.7066
0202-03-12_20:13:31.293000      7601.47        2.11470500e+00        1.37585480e-08  25.0352  24.7136
0202-03-12_20:13:31.510000      7601.69        2.14622100e+00        1.66095680e-08  25.0352  24.7136
0202-03-12_20:13:31.766000      7601.94        2.17646800e+00        1.38205280e-08  25.0352  24.7136
0202-03-12_20:13:31.970000      7602.15        2.20553300e+00        1.59897780e-08  25.0352  24.7136
0202-03-12_20:13:32.170000      7602.35        2.23359600e+00        1.54939480e-08  24.9904  24.6641
0202-03-12_20:13:32.375000      7602.55        2.26544300e+00        1.40064580e-08  24.9904  24.6641
0202-03-12_20:13:32.594000      7602.77        2.29501300e+00        9.29608800e-09  24.9904  24.6641
0202-03-12_20:13:32.840000      7603.02        2.32348800e+00        7.06485800e-09  24.9904  24.6641
0202-03-12_20:13:33.047000      7603.22        2.35212700e+00        6.25913800e-09  24.9904  24.6641
0202-03-12_20:13:33.273000      7603.45        2.38393700e+00        1.15892980e-08  25.0360  24.7517
0202-03-12_20:13:33.490000      7603.67        2.41320900e+00        1.10314880e-08  25.0360  24.7517
0202-03-12_20:13:33.742000      7603.92        2.44421200e+00        1.17132580e-08  25.0360  24.7517
0202-03-12_20:13:33.953000      7604.13        2.47295100e+00        7.99453800e-09  25.0360  24.7517
0202-03-12_20:13:34.152000      7604.33        2.50298300e+00        1.22710580e-08  25.0405  24.6768
0202-03-12_20:13:34.367000      7604.54        2.53286900e+00        8.86223800e-09  25.0405  24.6768
0202-03-12_20:13:34.570000      7604.75        2.56275100e+00        1.33246980e-08  25.0405  24.6768
0202-03-12_20:13:34.785000      7604.96        2.59289400e+00        1.30148080e-08  25.0405  24.6768
0202-03-12_20:13:35.040000      7605.22        2.62288000e+00        1.38205280e-08  25.0405  24.6768
0202-03-12_20:13:35.277000      7605.45        2.65030900e+00        1.34486580e-08  25.0266  24.7167
0202-03-12_20:13:35.477000      7605.66        2.68239600e+00        1.70430680e-08  25.0266  24.7167
0202-03-12_20:13:35.684000      7605.86        2.71176600e+00        1.97687380e-08  25.0266  24.7167
0202-03-12_20:13:35.880000      7606.06        2.74067800e+00        1.85901080e-08  25.0266  24.7167
0202-03-12_20:13:36.082000      7606.26        2.77076700e+00        1.56144380e-08  25.0266  24.7167
0202-03-12_20:13:36.344000      7606.52        2.80033000e+00        1.77217080e-08  25.0239  24.7102
0202-03-12_20:13:36.547000      7606.72        2.83108900e+00        1.69159880e-08  25.0239  24.7102
0202-03-12_20:13:36.758000      7606.93        2.85995500e+00        1.83414980e-08  25.0239  24.7102
0202-03-12_20:13:36.960000      7607.14        2.89053100e+00        1.53665280e-08  25.0239  24.7102
0202-03-12_20:13:37.168000      7607.34        2.92057300e+00        1.39410180e-08  25.0287  24.6644
0202-03-12_20:13:37.387000      7607.57        2.94881800e+00        1.71019280e-08  25.0287  24.6644
0202-03-12_20:13:37.650000      7607.82        2.98007900e+00        2.58409080e-08  25.0287  24.6644
0202-03-12_20:13:37.867000      7608.04        3.01017800e+00        2.99934680e-08  25.0287  24.6644
0202-03-12_20:13:38.090000      7608.27        3.03905100e+00        2.63987180e-08  25.0287  24.6644
0202-03-12_20:13:38.300000      7608.48        3.06932600e+00        3.33403180e-08  25.0195  24.7359
0202-03-12_20:13:38.560000      7608.74        3.10034400e+00        4.35667780e-08  25.0195  24.7359
0202-03-12_20:13:38.760000      7608.94        3.12878400e+00        5.06323380e-08  25.0195  24.7359
0202-03-12_20:13:39             7609.18        3.15869500e+00        6.07968280e-08  25.0195  24.7359
0202-03-12_20:13:39.220000      7609.40        3.18967800e+00        7.92044680e-08  25.0306  24.6727
0202-03-12_20:13:39.420000      7609.60        3.21801600e+00        9.14142480e-08  25.0306  24.6727
0202-03-12_20:13:39.637000      7609.82        3.24789500e+00        1.11991138e-07  25.0306  24.6727
0202-03-12_20:13:39.855000      7610.03        3.27802000e+00        1.38827858e-07  25.0306  24.6727
0202-03-12_20:13:40.070000      7610.25        3.30763400e+00        1.62193788e-07  25.0306  24.6727
0202-03-12_20:13:40.280000      7610.46        3.33757800e+00        2.02417888e-07  25.0122  24.7287
0202-03-12_20:13:40.543000      7610.72        3.36683000e+00        2.40782628e-07  25.0122  24.7287
0202-03-12_20:13:40.754000      7610.93        3.39667100e+00        3.14785058e-07  25.0122  24.7287
0202-03-12_20:13:40.970000      7611.14        3.42718800e+00        3.92382238e-07  25.0122  24.7287
0202-03-12_20:13:41.168000      7611.34        3.45660700e+00        4.56901948e-07  25.0654  24.7018
0202-03-12_20:13:41.400000      7611.57        3.48555800e+00        5.68896938e-07  25.0654  24.7018
0202-03-12_20:13:41.664000      7611.84        3.51700700e+00        6.98864768e-07  25.0654  24.7018
0202-03-12_20:13:41.863000      7612.04        3.54669500e+00        8.48293838e-07  25.0654  24.7018
0202-03-12_20:13:42.082000      7612.26        3.57594000e+00        9.80989598e-07  25.0654  24.7018
0202-03-12_20:13:42.320000      7612.50        3.60520600e+00        1.18620057e-06  25.0356  24.6860
0202-03-12_20:13:42.574000      7612.75        3.63540700e+00        1.49751880e-06  25.0356  24.6860
0202-03-12_20:13:42.785000      7612.96        3.66556600e+00        1.70601463e-06  25.0356  24.6860
0202-03-12_20:13:43.030000      7613.21        3.69478600e+00        2.03344729e-06  25.0356  24.6860
0202-03-12_20:13:43.290000      7613.47        3.72580800e+00        2.43091570e-06  25.0292  24.7352
0202-03-12_20:13:43.508000      7613.68        3.75508600e+00        2.99064394e-06  25.0292  24.7352
0202-03-12_20:13:43.746000      7613.92        3.78184600e+00        3.34832212e-06  25.0292  24.7352
0202-03-12_20:13:43.973000      7614.15        3.81492800e+00        4.81894904e-06  25.0292  24.7352
0202-03-12_20:13:44.176000      7614.35        3.84159900e+00        4.91774284e-06  25.0002  24.6683
0202-03-12_20:13:44.387000      7614.56        3.87382300e+00        6.34386915e-06  25.0002  24.6683
0202-03-12_20:13:44.594000      7614.77        3.90286200e+00        7.59075345e-06  25.0002  24.6683
0202-03-12_20:13:44.805000      7614.98        3.93230600e+00        9.05543045e-06  25.0002  24.6683
0202-03-12_20:13:45.055000      7615.23        3.96358400e+00        1.06464196e-05  25.0002  24.6683
0202-03-12_20:13:45.297000      7615.47        3.99238700e+00        1.20843218e-05  25.0348  24.7125
0202-03-12_20:13:45.555000      7615.73        4.02352800e+00        1.36330416e-05  25.0348  24.7125
0202-03-12_20:13:45.770000      7615.95        4.05263900e+00        1.55438401e-05  25.0348  24.7125
0202-03-12_20:13:45.973000      7616.15        4.08155900e+00        1.86608649e-05  25.0348  24.7125
0202-03-12_20:13:46.184000      7616.36        4.11234800e+00        2.11369075e-05  25.0348  24.7125

File: chapter 5/cold_vs_warm/20K/ffj28/Ic/1_anneal/Ic_2024-03-12_20-30-48750193_f28-6e20pm2-1200keV-0nA-20k.txt
# Ic = 4.04 A, n = 25.41 , Tavg = 20.03 K, f28-6e20pm2-1200keV-0nA-20k
#datetime                        t_s     iHTS_A                vHTS_V                tHTS_K  tTAR_K
0202-03-12_20:30:26.910000      8617.09        2.08806100e-02       -2.31180850e-09  19.9978  19.6504
0202-03-12_20:30:27.117000      8617.29        5.07014400e-02        4.07200150e-09  19.9978  19.6504
0202-03-12_20:30:27.340000      8617.52        9.98228100e-02        8.28655150e-09  19.9731  19.7551
0202-03-12_20:30:27.535000      8617.71        1.49434600e-01        1.32448415e-08  19.9731  19.7551
0202-03-12_20:30:27.740000      8617.91        2.00034900e-01        1.13235015e-08  19.9731  19.7551
0202-03-12_20:30:27.938000      8618.12        2.47788600e-01        6.36521150e-09  19.9731  19.7551
0202-03-12_20:30:28.140000      8618.32        2.96869100e-01        5.74542150e-09  20.0138  19.6083
0202-03-12_20:30:28.363000      8618.54        3.48447400e-01        5.62146150e-09  20.0138  19.6083
0202-03-12_20:30:28.566000      8618.74        3.95533200e-01        3.88606150e-09  20.0138  19.6083
0202-03-12_20:30:28.770000      8618.95        4.46877000e-01        7.25151500e-10  20.0138  19.6083
0202-03-12_20:30:28.965000      8619.14        4.96500200e-01        2.70847150e-09  20.0138  19.6083
0202-03-12_20:30:29.168000      8619.34        5.40714200e-01       -2.74565850e-09  20.0017  19.7474
0202-03-12_20:30:29.375000      8619.55        5.96077000e-01       -8.01383850e-09  20.0017  19.7474
0202-03-12_20:30:29.566000      8619.74        6.44602500e-01       -7.08415850e-09  20.0017  19.7474
0202-03-12_20:30:29.773000      8619.95        6.90992200e-01       -1.32014850e-09  20.0017  19.7474
0202-03-12_20:30:29.973000      8620.15        7.43918100e-01       -3.42741850e-09  20.0017  19.7474
0202-03-12_20:30:30.168000      8620.35        7.93187100e-01       -4.91490850e-09  19.9962  19.6032
0202-03-12_20:30:30.375000      8620.55        8.40100700e-01       -3.24148850e-09  19.9962  19.6032
0202-03-12_20:30:30.580000      8620.76        8.93157900e-01       -3.90398500e-10  19.9962  19.6032
0202-03-12_20:30:30.773000      8620.95        9.42496600e-01        3.14245150e-09  19.9962  19.6032
0202-03-12_20:30:30.973000      8621.15        9.88654800e-01        2.70868150e-09  19.9962  19.6032
0202-03-12_20:30:31.176000      8621.35        1.04128400e+00        2.46077150e-09  19.9824  19.7775
0202-03-12_20:30:31.395000      8621.57        1.09151000e+00        1.05581500e-10  19.9824  19.7775
0202-03-12_20:30:31.590000      8621.77        1.13949200e+00        4.07221150e-09  19.9824  19.7775
0202-03-12_20:30:31.832000      8622.01        1.19073800e+00        6.98521150e-09  19.9824  19.7775
0202-03-12_20:30:32.062000      8622.24        1.24158500e+00        8.72061150e-09  19.9824  19.7775
0202-03-12_20:30:32.280000      8622.46        1.28774600e+00        8.96853150e-09  20.0159  19.8058
0202-03-12_20:30:32.508000      8622.68        1.33967900e+00        6.98521150e-09  20.0159  19.8058
0202-03-12_20:30:32.734000      8622.91        1.38501200e+00        2.58472150e-09  20.0159  19.8058
0202-03-12_20:30:32.957000      8623.13        1.43902100e+00        6.73730150e-09  20.0159  19.8058
0202-03-12_20:30:33.156000      8623.33        1.48607800e+00        5.74564150e-09  19.9799  19.6878
0202-03-12_20:30:33.367000      8623.54        1.53633000e+00        6.36542150e-09  19.9799  19.6878
0202-03-12_20:30:33.562000      8623.74        1.58674700e+00        6.17949150e-09  19.9799  19.6878
0202-03-12_20:30:33.760000      8623.94        1.63474600e+00        4.81596150e-09  19.9799  19.6878
0202-03-12_20:30:33.970000      8624.15        1.68536900e+00        7.85291150e-09  19.9799  19.6878
0202-03-12_20:30:34.164000      8624.34        1.73550700e+00        1.15921150e-09  20.0049  19.7524
0202-03-12_20:30:34.383000      8624.56        1.78520700e+00        7.35708150e-09  20.0049  19.7524
0202-03-12_20:30:34.586000      8624.76        1.83594300e+00        4.69200150e-09  20.0049  19.7524
0202-03-12_20:30:34.848000      8625.02        1.88530200e+00        1.12617415e-08  20.0049  19.7524
0202-03-12_20:30:35.062000      8625.24        1.93468300e+00        1.26872515e-08  20.0049  19.7524
0202-03-12_20:30:35.280000      8625.46        1.98227300e+00        5.99355150e-09  19.9904  19.6448
0202-03-12_20:30:35.527000      8625.71        2.03458200e+00        8.16280150e-09  19.9904  19.6448
0202-03-12_20:30:35.750000      8625.93        2.08353500e+00        6.05553150e-09  19.9904  19.6448
0202-03-12_20:30:35.965000      8626.14        2.13368800e+00        5.68366150e-09  19.9904  19.6448
0202-03-12_20:30:36.176000      8626.35        2.18072300e+00        7.23312150e-09  19.9919  19.7790
0202-03-12_20:30:36.406000      8626.58        2.23249000e+00        9.58831150e-09  19.9919  19.7790
0202-03-12_20:30:36.640000      8626.82        2.28158400e+00        9.58783150e-09  19.9919  19.7790
0202-03-12_20:30:36.860000      8627.03        2.33218600e+00        4.69122150e-09  19.9919  19.7790
0202-03-12_20:30:37.070000      8627.25        2.37907500e+00        7.85194150e-09  19.9919  19.7790
0202-03-12_20:30:37.297000      8627.47        2.43039100e+00        1.05790015e-08  19.9785  19.7697
0202-03-12_20:30:37.555000      8627.73        2.48136200e+00        5.06290150e-09  19.9785  19.7697
0202-03-12_20:30:37.760000      8627.94        2.53067100e+00        4.76481500e-10  19.9785  19.7697
0202-03-12_20:30:37.965000      8628.14        2.57838100e+00        7.72798150e-09  19.9785  19.7697
0202-03-12_20:30:38.160000      8628.34        2.62654600e+00        1.01451515e-08  19.9858  19.6778
0202-03-12_20:30:38.380000      8628.55        2.67919700e+00        1.13847215e-08  19.9858  19.6778
0202-03-12_20:30:38.600000      8628.78        2.72512200e+00        9.46338150e-09  19.9858  19.6778
0202-03-12_20:30:38.832000      8629.01        2.77782700e+00        1.44836515e-08  19.9858  19.6778
0202-03-12_20:30:39.070000      8629.25        2.82945100e+00        1.87601815e-08  19.9858  19.6778
0202-03-12_20:30:39.293000      8629.47        2.87653800e+00        2.15492215e-08  19.9545  19.7279
0202-03-12_20:30:39.555000      8629.73        2.92808800e+00        1.72107215e-08  19.9545  19.7279
0202-03-12_20:30:39.766000      8629.94        2.97615500e+00        1.88221615e-08  19.9545  19.7279
0202-03-12_20:30:39.970000      8630.15        3.02681400e+00        1.87601815e-08  19.9545  19.7279
0202-03-12_20:30:40.176000      8630.35        3.07470700e+00        1.80164415e-08  19.9935  19.5995
0202-03-12_20:30:40.395000      8630.57        3.12490800e+00        1.80164415e-08  19.9935  19.5995
0202-03-12_20:30:40.598000      8630.77        3.17592600e+00        2.21690115e-08  19.9935  19.5995
0202-03-12_20:30:40.816000      8630.99        3.22299300e+00        2.21690115e-08  19.9935  19.5995
0202-03-12_20:30:41.074000      8631.25        3.27588500e+00        2.06195415e-08  19.9935  19.5995
0202-03-12_20:30:41.344000      8631.52        3.32422500e+00        1.86982015e-08  19.9616  19.6444
0202-03-12_20:30:41.582000      8631.76        3.37635500e+00        2.11773515e-08  19.9616  19.6444
0202-03-12_20:30:41.777000      8631.96        3.42209000e+00        2.73752215e-08  19.9616  19.6444
0202-03-12_20:30:42.055000      8632.23        3.47377800e+00        3.58043115e-08  19.9616  19.6444
0202-03-12_20:30:42.297000      8632.47        3.52146800e+00        4.21881215e-08  20.0108  19.7959
0202-03-12_20:30:42.520000      8632.70        3.57386400e+00        4.38619415e-08  20.0108  19.7959
0202-03-12_20:30:42.742000      8632.92        3.62269800e+00        4.99361515e-08  20.0108  19.7959
0202-03-12_20:30:42.950000      8633.13        3.67291300e+00        5.36551715e-08  20.0108  19.7959
0202-03-12_20:30:43.164000      8633.34        3.71946000e+00        6.63608015e-08  19.9887  19.5875
0202-03-12_20:30:43.367000      8633.55        3.77155800e+00        7.13810715e-08  19.9887  19.5875
0202-03-12_20:30:43.582000      8633.76        3.82006800e+00        9.04705015e-08  19.9887  19.5875
0202-03-12_20:30:43.848000      8634.02        3.87113600e+00        1.03238112e-07  19.9887  19.5875
0202-03-12_20:30:44.050000      8634.23        3.92000700e+00        1.37512311e-07  19.9887  19.5875
0202-03-12_20:30:44.273000      8634.45        3.96945400e+00        1.63171481e-07  20.0010  19.7761
0202-03-12_20:30:44.480000      8634.66        4.01969900e+00        2.16411161e-07  20.0010  19.7761
0202-03-12_20:30:44.723000      8634.90        4.06873100e+00        2.90475671e-07  20.0010  19.7761
0202-03-12_20:30:44.950000      8635.13        4.12088900e+00        3.85984811e-07  20.0010  19.7761
0202-03-12_20:30:45.150000      8635.33        4.16614200e+00        4.80812172e-07  19.9940  19.6615
0202-03-12_20:30:45.370000      8635.55        4.21651500e+00        6.52059242e-07  19.9940  19.6615
0202-03-12_20:30:45.574000      8635.75        4.26850900e+00        8.19153741e-07  19.9940  19.6615
0202-03-12_20:30:45.777000      8635.95        4.31558900e+00        1.11032954e-06  19.9940  19.6615
0202-03-12_20:30:45.973000      8636.15        4.36705700e+00        1.38532891e-06  19.9940  19.6615
0202-03-12_20:30:46.170000      8636.35        4.41623100e+00        1.76612586e-06  19.9934  19.7926
0202-03-12_20:30:46.414000      8636.59        4.46439300e+00        3.32117072e-06  19.9934  19.7926
0202-03-12_20:30:46.625000      8636.80        4.51667700e+00        3.54894234e-06  19.9934  19.7926
0202-03-12_20:30:46.836000      8637.01        4.56507200e+00        5.04535536e-06  19.9934  19.7926
0202-03-12_20:30:47.060000      8637.24        4.61545300e+00        6.23224686e-06  19.9934  19.7926
0202-03-12_20:30:47.297000      8637.48        4.66218500e+00        7.62496956e-06  20.0094  19.6301
0202-03-12_20:30:47.555000      8637.73        4.71524100e+00        1.09755365e-05  20.0094  19.6301
0202-03-12_20:30:47.766000      8637.94        4.76569300e+00        1.35873176e-05  20.0094  19.6301
0202-03-12_20:30:48.023000      8638.20        4.81327100e+00        1.63466079e-05  20.0094  19.6301
0202-03-12_20:30:48.305000      8638.48        4.86421700e+00        2.19432737e-05  20.0261  19.6112

File: chapter 5/cold_vs_warm/20K/ffj28/Ic/1_anneal/Ic_2024-03-12_20-31-35675081_f28-6e20pm2-1200keV-0nA-20k.txt
# Ic = 4.04 A, n = 25.73 , Tavg = 20.00 K, f28-6e20pm2-1200keV-0nA-20k
#datetime                        t_s     iHTS_A                vHTS_V                tHTS_K  tTAR_K
0202-03-12_20:31:14.020000      8664.20        1.67043200e-02        1.26529470e-08  19.9774  19.6059
0202-03-12_20:31:14.215000      8664.39        4.91090500e-02        1.19091970e-08  20.0015  19.7392
0202-03-12_20:31:14.420000      8664.60        9.88708000e-02        1.64336470e-08  20.0015  19.7392
0202-03-12_20:31:14.637000      8664.81        1.50210600e-01        1.59378170e-08  20.0015  19.7392
0202-03-12_20:31:14.832000      8665.01        1.97443400e-01        1.64956270e-08  20.0015  19.7392
0202-03-12_20:31:15.086000      8665.26        2.46442300e-01        1.97804870e-08  20.0015  19.7392
0202-03-12_20:31:15.280000      8665.46        2.96247100e-01        2.15158970e-08  19.9995  19.6488
0202-03-12_20:31:15.473000      8665.65        3.45446300e-01        1.46362670e-08  19.9995  19.6488
0202-03-12_20:31:15.684000      8665.86        3.97012800e-01        1.55039670e-08  19.9995  19.6488
0202-03-12_20:31:15.880000      8666.05        4.46301100e-01        1.66815570e-08  19.9995  19.6488
0202-03-12_20:31:16.090000      8666.27        4.92534100e-01        2.26934870e-08  19.9995  19.6488
0202-03-12_20:31:16.300000      8666.48        5.46488600e-01        2.13919370e-08  20.0127  19.6780
0202-03-12_20:31:16.504000      8666.68        5.94963600e-01        2.35611870e-08  20.0127  19.6780
0202-03-12_20:31:16.703000      8666.88        6.41920300e-01        2.31893170e-08  20.0127  19.6780
0202-03-12_20:31:16.900000      8667.07        6.93866700e-01        2.17018270e-08  20.0127  19.6780
0202-03-12_20:31:17.117000      8667.29        7.43586900e-01        1.61237470e-08  20.0127  19.6780
0202-03-12_20:31:17.330000      8667.51        7.93739000e-01        1.38305370e-08  19.9942  19.7601
0202-03-12_20:31:17.530000      8667.71        8.42627400e-01        1.19711770e-08  19.9942  19.7601
0202-03-12_20:31:17.734000      8667.91        8.89395700e-01        1.29628370e-08  19.9942  19.7601
0202-03-12_20:31:17.938000      8668.11        9.41714600e-01        1.22823770e-08  19.9942  19.7601
0202-03-12_20:31:18.140000      8668.32        9.91500100e-01        1.27175370e-08  19.9831  19.6921
0202-03-12_20:31:18.348000      8668.52        1.03900700e+00        5.34381700e-09  19.9831  19.6921
0202-03-12_20:31:18.540000      8668.72        1.09033900e+00        6.70734700e-09  19.9831  19.6921
0202-03-12_20:31:18.734000      8668.91        1.14010900e+00        1.74905700e-09  19.9831  19.6921
0202-03-12_20:31:18.938000      8669.11        1.18806900e+00        3.91830700e-09  19.9831  19.6921
0202-03-12_20:31:19.184000      8669.36        1.23785400e+00        3.60841700e-09  19.9831  19.6921
0202-03-12_20:31:19.400000      8669.57        1.28838300e+00        1.37607000e-10  20.0181  19.7483
0202-03-12_20:31:19.610000      8669.79        1.33763100e+00       -1.22592300e-09  20.0181  19.7483
0202-03-12_20:31:19.860000      8670.04        1.39047900e+00       -2.83737300e-09  20.0181  19.7483
0202-03-12_20:31:20.086000      8670.26        1.43819800e+00       -2.89935300e-09  20.0181  19.7483
0202-03-12_20:31:20.344000      8670.52        1.48699500e+00       -4.51079300e-09  20.0384  19.6949
0202-03-12_20:31:20.555000      8670.73        1.53810200e+00       -8.54053000e-10  20.0384  19.6949
0202-03-12_20:31:20.750000      8670.93        1.58540700e+00        2.05894700e-09  20.0384  19.6949
0202-03-12_20:31:20.953000      8671.13        1.63513500e+00        7.56270000e-11  20.0384  19.6949
0202-03-12_20:31:21.164000      8671.34        1.68552900e+00        2.61675700e-09  19.9636  19.6319
0202-03-12_20:31:21.363000      8671.54        1.73621700e+00        2.43081700e-09  19.9636  19.6319
0202-03-12_20:31:21.566000      8671.74        1.78177700e+00        4.47611700e-09  19.9636  19.6319
0202-03-12_20:31:21.770000      8671.95        1.83560000e+00        2.05894700e-09  19.9636  19.6319
0202-03-12_20:31:21.970000      8672.15        1.88479900e+00        1.74905700e-09  19.9636  19.6319
0202-03-12_20:31:22.170000      8672.35        1.93017900e+00        7.57397000e-10  20.0234  19.6340
0202-03-12_20:31:22.383000      8672.56        1.98488000e+00        8.19377000e-10  20.0234  19.6340
0202-03-12_20:31:22.637000      8672.81        2.03448500e+00        2.30686700e-09  20.0234  19.6340
0202-03-12_20:31:22.870000      8673.05        2.08531600e+00        1.11698170e-08  20.0234  19.6340
0202-03-12_20:31:23.090000      8673.27        2.13168200e+00        1.32151170e-08  20.0234  19.6340
0202-03-12_20:31:23.336000      8673.51        2.18315200e+00        1.19755470e-08  19.9826  19.5944
0202-03-12_20:31:23.547000      8673.72        2.23115600e+00        3.36049700e-09  19.9826  19.5944
0202-03-12_20:31:23.773000      8673.95        2.28237000e+00       -1.65975300e-09  19.9826  19.5944
0202-03-12_20:31:23.990000      8674.17        2.33136000e+00       -4.94454300e-09  19.9826  19.5944
0202-03-12_20:31:24.242000      8674.42        2.38257900e+00       -3.20901300e-09  20.0072  19.7877
0202-03-12_20:31:24.473000      8674.65        2.43299000e+00       -1.22566300e-09  20.0072  19.7877
0202-03-12_20:31:24.670000      8674.85        2.47661400e+00        3.42273700e-09  20.0072  19.7877
0202-03-12_20:31:24.900000      8675.07        2.53032500e+00        2.61701700e-09  20.0072  19.7877
0202-03-12_20:31:25.120000      8675.30        2.57922800e+00        3.60867700e-09  19.9992  19.6354
0202-03-12_20:31:25.348000      8675.52        2.62892300e+00        3.36076700e-09  19.9992  19.6354
0202-03-12_20:31:25.550000      8675.73        2.67821400e+00        5.77793700e-09  19.9992  19.6354
0202-03-12_20:31:25.760000      8675.94        2.72717100e+00        3.60867700e-09  19.9992  19.6354
0202-03-12_20:31:25.960000      8676.14        2.77814600e+00        9.06280700e-09  19.9992  19.6354
0202-03-12_20:31:26.207000      8676.38        2.82379000e+00        9.37269700e-09  19.9977  19.7928
0202-03-12_20:31:26.445000      8676.62        2.87736500e+00        7.32739700e-09  19.9977  19.7928
0202-03-12_20:31:26.676000      8676.85        2.92867600e+00        6.33697000e-10  19.9977  19.7928
0202-03-12_20:31:26.906000      8677.08        2.97524800e+00       -2.95983000e-10  19.9977  19.7928
0202-03-12_20:31:27.133000      8677.31        3.02733600e+00        2.24514700e-09  19.9917  19.7709
0202-03-12_20:31:27.344000      8677.52        3.07385800e+00        2.80295700e-09  19.9917  19.7709
0202-03-12_20:31:27.562000      8677.74        3.12553700e+00        7.57657000e-10  19.9917  19.7709
0202-03-12_20:31:27.766000      8677.94        3.17594900e+00       -4.44855300e-09  19.9917  19.7709
0202-03-12_20:31:27.960000      8678.14        3.22158800e+00       -7.67145300e-09  19.9917  19.7709
0202-03-12_20:31:28.168000      8678.35        3.27440400e+00       -6.43187300e-09  20.0263  19.6286
0202-03-12_20:31:28.375000      8678.55        3.32489400e+00        1.99847000e-10  20.0263  19.6286
0202-03-12_20:31:28.590000      8678.77        3.37254700e+00       -2.52721300e-09  20.0263  19.6286
0202-03-12_20:31:28.844000      8679.02        3.42333000e+00       -9.15894300e-09  20.0263  19.6286
0202-03-12_20:31:29.050000      8679.23        3.47396500e+00       -1.37453630e-08  20.0263  19.6286
0202-03-12_20:31:29.280000      8679.46        3.52262200e+00       -1.17620430e-08  19.9668  19.7514
0202-03-12_20:31:29.480000      8679.66        3.57248700e+00       -4.63449300e-09  19.9668  19.7514
0202-03-12_20:31:29.695000      8679.87        3.61443100e+00       -7.29833000e-10  19.9668  19.7514
0202-03-12_20:31:29.940000      8680.12        3.67359400e+00        3.42269700e-09  19.9668  19.7514
0202-03-12_20:31:30.137000      8680.32        3.71966800e+00        1.13559370e-08  20.0443  19.6761
0202-03-12_20:31:30.355000      8680.53        3.77048600e+00        2.39375970e-08  20.0443  19.6761
0202-03-12_20:31:30.562000      8680.74        3.82118700e+00        3.47838770e-08  20.0443  19.6761
0202-03-12_20:31:30.773000      8680.95        3.86947100e+00        5.30675970e-08  20.0443  19.6761
0202-03-12_20:31:30.970000      8681.15        3.91920900e+00        7.35825570e-08  20.0443  19.6761
0202-03-12_20:31:31.170000      8681.35        3.96929600e+00        1.06617217e-07  19.9968  19.7756
0202-03-12_20:31:31.383000      8681.56        4.01875200e+00        1.64319407e-07  19.9968  19.7756
0202-03-12_20:31:31.600000      8681.78        4.06883700e+00        2.19418487e-07  19.9968  19.7756
0202-03-12_20:31:31.848000      8682.03        4.11854100e+00        3.14803747e-07  19.9968  19.7756
0202-03-12_20:31:32.090000      8682.27        4.17077600e+00        4.78985377e-07  19.9968  19.7756
0202-03-12_20:31:32.360000      8682.54        4.21677600e+00        6.46265947e-07  20.0359  19.8058
0202-03-12_20:31:32.582000      8682.76        4.26719500e+00        7.97679967e-07  20.0359  19.8058
0202-03-12_20:31:32.785000      8682.96        4.31780600e+00        1.06251505e-06  20.0359  19.8058
0202-03-12_20:31:33.060000      8683.23        4.36954100e+00        1.43203219e-06  20.0359  19.8058
0202-03-12_20:31:33.297000      8683.47        4.40762100e+00        1.84146362e-06  19.9908  19.5967
0202-03-12_20:31:33.535000      8683.71        4.46466800e+00        3.20642100e-06  19.9908  19.5967
0202-03-12_20:31:33.770000      8683.95        4.51712100e+00        3.52189269e-06  19.9908  19.5967
0202-03-12_20:31:33.996000      8684.17        4.56633200e+00        4.76797488e-06  19.9908  19.5967
0202-03-12_20:31:34.190000      8684.37        4.61430300e+00        5.91991137e-06  20.0132  19.7758
0202-03-12_20:31:34.402000      8684.58        4.66340300e+00        9.01320727e-06  20.0132  19.7758
0202-03-12_20:31:34.620000      8684.80        4.71494200e+00        1.02548270e-05  20.0132  19.7758
0202-03-12_20:31:34.832000      8685.01        4.76216900e+00        1.40991810e-05  20.0132  19.7758
0202-03-12_20:31:35.062000      8685.24        4.81490800e+00        1.68828312e-05  20.0132  19.7758
0202-03-12_20:31:35.290000      8685.46        4.86225900e+00        2.20560087e-05  20.0008  19.5986
