Repository: shortlab/2025-devitre-PhD

# 2025-devitre-PhD
Data repository for Alexis Devitre's PhD thesis

File: chapter 5/cold_vs_warm/20K/ffj28/Ic/1_anneal/Ic_2024-03-12_21-07-26531283_f28-6e20pm2-1200keV-0nA-20k.txt
# Ic = 4.04 A, n = 25.78 , Tavg = 20.02 K, f28-6e20pm2-1200keV-0nA-20k
#datetime                        t_s     iHTS_A                vHTS_V                tHTS_K  tTAR_K
0202-03-12_21:07:06.285000      10816.46        1.67040100e-02        3.67224000e-09  20.0119  19.6338
0202-03-12_21:07:06.490000      10816.66        4.95895800e-02        8.50657000e-09  20.0119  19.6338
0202-03-12_21:07:06.690000      10816.87        9.59748800e-02        8.01074000e-09  20.0119  19.6338
0202-03-12_21:07:06.883000      10817.06        1.48565400e-01        3.67224000e-09  20.0119  19.6338
0202-03-12_21:07:07.117000      10817.29        1.98423500e-01        2.68058000e-09  20.0119  19.6338
0202-03-12_21:07:07.332000      10817.51        2.48290400e-01        3.05245000e-09  20.0575  19.8304
0202-03-12_21:07:07.523000      10817.70        2.96907900e-01        1.07997800e-08  20.0575  19.8304
0202-03-12_21:07:07.720000      10817.90        3.41832800e-01        1.19154000e-08  20.0575  19.8304
0202-03-12_21:07:07.926000      10818.10        3.96032100e-01        1.64398400e-08  20.0575  19.8304
0202-03-12_21:07:08.133000      10818.31        4.45896200e-01        1.12956100e-08  20.0332  19.6451
0202-03-12_21:07:08.350000      10818.53        4.93750800e-01        1.81288000e-09  20.0332  19.6451
0202-03-12_21:07:08.543000      10818.72        5.44601900e-01       -2.58761000e-09  20.0332  19.6451
0202-03-12_21:07:08.746000      10818.92        5.92625700e-01        1.81288000e-09  20.0332  19.6451
0202-03-12_21:07:08.950000      10819.13        6.42541600e-01        7.01908000e-09  20.0332  19.6451
0202-03-12_21:07:09.156000      10819.33        6.93649500e-01        1.25971600e-08  20.0377  19.8136
0202-03-12_21:07:09.360000      10819.54        7.39316400e-01        1.31672000e-09  20.0377  19.8136
0202-03-12_21:07:09.555000      10819.73        7.92735100e-01        2.49398000e-09  20.0377  19.8136
0202-03-12_21:07:09.760000      10819.94        8.42431500e-01        7.58140000e-10  20.0377  19.8136
0202-03-12_21:07:09.957000      10820.13        8.90173300e-01        2.61750000e-09  20.0377  19.8136
0202-03-12_21:07:10.156000      10820.33        9.41204000e-01        5.40654000e-09  20.0504  19.6470
0202-03-12_21:07:10.360000      10820.54        9.91034000e-01        1.51991600e-08  20.0504  19.6470
0202-03-12_21:07:10.555000      10820.73        1.03773700e+00        2.25746200e-08  20.0504  19.6470
0202-03-12_21:07:10.750000      10820.93        1.08986800e+00        2.38761700e-08  20.0504  19.6470
0202-03-12_21:07:10.953000      10821.13        1.13942200e+00        1.90418400e-08  20.0504  19.6470
0202-03-12_21:07:11.156000      10821.34        1.18721300e+00        1.51371900e-08  20.0304  19.7829
0202-03-12_21:07:11.363000      10821.54        1.23893600e+00        1.49512500e-08  20.0304  19.7829
0202-03-12_21:07:11.560000      10821.74        1.28855800e+00        1.01788900e-08  20.0304  19.7829
0202-03-12_21:07:11.750000      10821.93        1.33406700e+00        9.06328000e-09  20.0304  19.7829
0202-03-12_21:07:11.953000      10822.13        1.38754400e+00        7.32788000e-09  20.0304  19.7829
0202-03-12_21:07:12.152000      10822.33        1.43722400e+00        1.11705500e-08  20.0428  19.7147
0202-03-12_21:07:12.363000      10822.54        1.48470900e+00        9.68306000e-09  20.0428  19.7147
0202-03-12_21:07:12.562000      10822.74        1.53664700e+00        9.99296000e-09  20.0428  19.7147
0202-03-12_21:07:12.766000      10822.94        1.58611800e+00        2.36958000e-09  20.0428  19.7147
0202-03-12_21:07:12.970000      10823.15        1.63315000e+00        7.32788000e-09  20.0428  19.7147
0202-03-12_21:07:13.176000      10823.35        1.68543900e+00        5.46852000e-09  20.0274  19.6818
0202-03-12_21:07:13.375000      10823.55        1.73549300e+00        6.58413000e-09  20.0274  19.6818
0202-03-12_21:07:13.570000      10823.75        1.78116000e+00        1.08606600e-08  20.0274  19.6818
0202-03-12_21:07:13.760000      10823.94        1.83418900e+00        1.76163300e-08  20.0274  19.6818
0202-03-12_21:07:13.970000      10824.14        1.88383800e+00        2.30084700e-08  20.0274  19.6818
0202-03-12_21:07:14.170000      10824.35        1.93261900e+00        1.53851000e-08  20.0410  19.8168
0202-03-12_21:07:14.380000      10824.56        1.98155700e+00        5.22060000e-09  20.0410  19.8168
0202-03-12_21:07:14.574000      10824.75        2.03267100e+00        2.98937000e-09  20.0410  19.8168
0202-03-12_21:07:14.770000      10824.95        2.08068400e+00        6.58413000e-09  20.0410  19.8168
0202-03-12_21:07:14.960000      10825.14        2.12978600e+00        9.86900000e-09  20.0410  19.8168
0202-03-12_21:07:15.168000      10825.35        2.18194900e+00        1.48892700e-08  20.0395  19.6448
0202-03-12_21:07:15.375000      10825.55        2.23172600e+00        1.30932100e-08  20.0395  19.6448
0202-03-12_21:07:15.580000      10825.76        2.27917700e+00        1.02439400e-08  20.0395  19.6448
0202-03-12_21:07:15.777000      10825.95        2.33070600e+00        9.81141000e-09  20.0395  19.6448
0202-03-12_21:07:15.984000      10826.16        2.38029400e+00        9.62548000e-09  20.0395  19.6448
0202-03-12_21:07:16.180000      10826.36        2.42774800e+00        1.43978400e-08  20.0173  19.6344
0202-03-12_21:07:16.370000      10826.55        2.47934300e+00        1.13608800e-08  20.0173  19.6344
0202-03-12_21:07:16.570000      10826.75        2.52894900e+00        1.24145200e-08  20.0173  19.6344
0202-03-12_21:07:16.760000      10826.94        2.57520800e+00        6.65050000e-09  20.0173  19.6344
0202-03-12_21:07:16.957000      10827.13        2.62845500e+00        2.93178000e-09  20.0173  19.6344
0202-03-12_21:07:17.176000      10827.35        2.67803700e+00       -4.69160000e-09  20.0522  19.7384
0202-03-12_21:07:17.370000      10827.55        2.72690400e+00       -2.77026000e-09  20.0522  19.7384
0202-03-12_21:07:17.574000      10827.75        2.77716800e+00        1.75418000e-09  20.0522  19.7384
0202-03-12_21:07:17.770000      10827.94        2.82192600e+00        4.72916000e-09  20.0522  19.7384
0202-03-12_21:07:17.970000      10828.15        2.87654300e+00        3.11771000e-09  20.0522  19.7384
0202-03-12_21:07:18.176000      10828.35        2.92668600e+00        4.29531000e-09  20.0307  19.6314
0202-03-12_21:07:18.383000      10828.56        2.97212300e+00        1.32033000e-09  20.0307  19.6314
0202-03-12_21:07:18.574000      10828.75        3.02547000e+00       -1.65465000e-09  20.0307  19.6314
0202-03-12_21:07:18.770000      10828.95        3.07491800e+00       -7.17075000e-09  20.0307  19.6314
0202-03-12_21:07:18.973000      10829.15        3.12067700e+00       -6.98482000e-09  20.0307  19.6314
0202-03-12_21:07:19.180000      10829.36        3.17479300e+00       -9.46396000e-09  20.0340  19.8186
0202-03-12_21:07:19.400000      10829.58        3.22529100e+00        8.86480000e-10  20.0340  19.8186
0202-03-12_21:07:19.600000      10829.78        3.26323300e+00        3.48958000e-09  20.0340  19.8186
0202-03-12_21:07:19.805000      10829.98        3.32327200e+00        9.50152000e-09  20.0340  19.8186
0202-03-12_21:07:20.066000      10830.25        3.37129700e+00        4.85312000e-09  20.0340  19.8186
0202-03-12_21:07:20.285000      10830.46        3.42460000e+00        2.99376000e-09  20.0268  19.7698
0202-03-12_21:07:20.490000      10830.66        3.46862400e+00        4.72916000e-09  20.0268  19.7698
0202-03-12_21:07:20.688000      10830.87        3.52199400e+00        1.61332400e-08  20.0268  19.7698
0202-03-12_21:07:20.883000      10831.06        3.57195100e+00        1.84264500e-08  20.0268  19.7698
0202-03-12_21:07:21.098000      10831.27        3.61860700e+00        3.00784500e-08  20.0268  19.7698
0202-03-12_21:07:21.297000      10831.47        3.67164300e+00        2.99543600e-08  20.0482  19.6423
0202-03-12_21:07:21.490000      10831.67        3.72050500e+00        3.73916800e-08  20.0482  19.6423
0202-03-12_21:07:21.688000      10831.86        3.76530300e+00        4.77419500e-08  20.0482  19.6423
0202-03-12_21:07:21.883000      10832.06        3.81977700e+00        6.17491300e-08  20.0482  19.6423
0202-03-12_21:07:22.094000      10832.27        3.86985300e+00        7.69958900e-08  20.0482  19.6423
0202-03-12_21:07:22.300000      10832.48        3.91906900e+00        1.16848190e-07  20.0201  19.8085
0202-03-12_21:07:22.508000      10832.68        3.96906700e+00        1.58683810e-07  20.0201  19.8085
0202-03-12_21:07:22.700000      10832.88        4.01689800e+00        2.01697030e-07  20.0201  19.8085
0202-03-12_21:07:22.890000      10833.07        4.06596300e+00        2.52457580e-07  20.0201  19.8085
0202-03-12_21:07:23.113000      10833.29        4.11796200e+00        3.56333880e-07  20.0201  19.8085
0202-03-12_21:07:23.324000      10833.50        4.16713600e+00        4.60582050e-07  20.0829  19.6943
0202-03-12_21:07:23.530000      10833.71        4.21666500e+00        6.28792230e-07  20.0829  19.6943
0202-03-12_21:07:23.734000      10833.91        4.26692200e+00        8.04811730e-07  20.0829  19.6943
0202-03-12_21:07:23.926000      10834.10        4.31441000e+00        1.02799702e-06  20.0829  19.6943
0202-03-12_21:07:24.133000      10834.31        4.36687800e+00        1.34607169e-06  20.0032  19.7323
0202-03-12_21:07:24.332000      10834.51        4.41614400e+00        1.88237335e-06  20.0032  19.7323
0202-03-12_21:07:24.523000      10834.70        4.46135200e+00        3.39446761e-06  20.0032  19.7323
0202-03-12_21:07:24.720000      10834.90        4.51511800e+00        3.53075876e-06  20.0032  19.7323
0202-03-12_21:07:24.926000      10835.10        4.56460200e+00        4.99897209e-06  20.0032  19.7323
0202-03-12_21:07:25.120000      10835.30        4.61301600e+00        6.20309417e-06  20.0719  19.7806
0202-03-12_21:07:25.330000      10835.51        4.66486200e+00        8.60607017e-06  20.0719  19.7806
0202-03-12_21:07:25.535000      10835.71        4.71427500e+00        1.15000414e-05  20.0719  19.7806
0202-03-12_21:07:25.730000      10835.91        4.76212600e+00        1.42425986e-05  20.0719  19.7806
0202-03-12_21:07:25.926000      10836.10        4.81360700e+00        1.70365980e-05  20.0719  19.7806
0202-03-12_21:07:26.137000      10836.31        4.86299900e+00        2.22892922e-05  20.0152  19.6213

File: chapter 5/cold_vs_warm/20K/ffj28/Ic/1_anneal/Ic_2024-03-12_21-10-51920604_f28-6e20pm2-1200keV-30nA-20k.txt
# Ic = 2.73 A, n = 23.13 , Tavg = 20.42 K, f28-6e20pm2-1200keV-30nA-20k
#datetime                        t_s     iHTS_A                vHTS_V                tHTS_K  tTAR_K
0202-03-12_21:10:37.887000      11028.06        5.05320000e-02        1.82838000e-10  20.3971  19.8257
0202-03-12_21:10:38.100000      11028.28        4.89574600e-02       -2.97808200e-09  20.3820  19.6780
0202-03-12_21:10:38.305000      11028.48        9.97120300e-02        9.88558000e-10  20.3820  19.6780
0202-03-12_21:10:38.508000      11028.69        1.47103600e-01       -1.49059200e-09  20.3820  19.6780
0202-03-12_21:10:38.703000      11028.88        1.97043300e-01        8.02628000e-10  20.3820  19.6780
0202-03-12_21:10:38.895000      11029.07        2.47958200e-01       -8.08822000e-10  20.3820  19.6780
0202-03-12_21:10:39.110000      11029.29        2.98834500e-01        4.14740800e-09  20.3795  19.7373
0202-03-12_21:10:39.310000      11029.48        3.46294300e-01        4.64168800e-09  20.3795  19.7373
0202-03-12_21:10:39.500000      11029.68        3.96677800e-01        3.27660800e-09  20.3795  19.7373
0202-03-12_21:10:39.695000      11029.87        4.44282000e-01       -2.11553200e-09  20.3795  19.7373
0202-03-12_21:10:39.890000      11030.07        4.93688900e-01        3.01638000e-10  20.3795  19.7373
0202-03-12_21:10:40.105000      11030.28        5.45282100e-01        1.91307800e-09  20.3795  19.7373
0202-03-12_21:10:40.305000      11030.48        5.93653100e-01        1.59202580e-08  20.3747  19.7871
0202-03-12_21:10:40.508000      11030.69        6.41853500e-01        5.94169800e-09  20.3747  19.7871
0202-03-12_21:10:40.710000      11030.89        6.93574200e-01        8.17292800e-09  20.3747  19.7871
0202-03-12_21:10:40.914000      11031.09        7.40372100e-01       -2.61136200e-09  20.3747  19.7871
0202-03-12_21:10:41.133000      11031.31        7.91040600e-01        7.18126800e-09  20.4043  19.6742
0202-03-12_21:10:41.344000      11031.52        8.43129600e-01        1.41724800e-09  20.4043  19.6742
0202-03-12_21:10:41.535000      11031.71        8.90274700e-01        5.32190800e-09  20.4043  19.6742
0202-03-12_21:10:41.740000      11031.92        9.41581400e-01        3.09067800e-09  20.4043  19.6742
0202-03-12_21:10:41.940000      11032.12        9.91116100e-01        6.93334800e-09  20.4043  19.6742
0202-03-12_21:10:42.150000      11032.33        1.03825400e+00        1.10859180e-08  20.3538  19.8020
0202-03-12_21:10:42.350000      11032.53        1.09042100e+00        1.79035780e-08  20.3538  19.8020
0202-03-12_21:10:42.543000      11032.72        1.14022300e+00        1.32551780e-08  20.3538  19.8020
0202-03-12_21:10:42.746000      11032.92        1.18540900e+00        1.02801980e-08  20.3538  19.8020
0202-03-12_21:10:42.945000      11033.12        1.23899700e+00        2.40890800e-09  20.3538  19.8020
0202-03-12_21:10:43.152000      11033.33        1.28857700e+00        2.65682800e-09  20.4134  19.6929
0202-03-12_21:10:43.355000      11033.53        1.33709800e+00        5.25992800e-09  20.4134  19.6929
0202-03-12_21:10:43.547000      11033.72        1.38797200e+00        3.64848800e-09  20.4134  19.6929
0202-03-12_21:10:43.740000      11033.92        1.43746800e+00        5.94169800e-09  20.4134  19.6929
0202-03-12_21:10:43.945000      11034.12        1.48254400e+00       -1.24783200e-09  20.4134  19.6929
0202-03-12_21:10:44.150000      11034.33        1.53654300e+00        4.25598000e-10  20.3476  19.7023
0202-03-12_21:10:44.355000      11034.53        1.58641900e+00        3.64848800e-09  20.3476  19.7023
0202-03-12_21:10:44.550000      11034.73        1.63339100e+00        1.18296680e-08  20.3476  19.7023
0202-03-12_21:10:44.746000      11034.92        1.68542500e+00        7.73907800e-09  20.3476  19.7023
0202-03-12_21:10:44.950000      11035.13        1.73524600e+00        1.29333800e-09  20.3476  19.7023
0202-03-12_21:10:45.156000      11035.33        1.78260700e+00       -3.66478200e-09  20.4166  19.8140
0202-03-12_21:10:45.363000      11035.54        1.83423100e+00        3.09101800e-09  20.4166  19.8140
0202-03-12_21:10:45.562000      11035.74        1.88445700e+00        8.23533800e-09  20.4166  19.8140
0202-03-12_21:10:45.758000      11035.93        1.92697800e+00        9.10303800e-09  20.4166  19.8140
0202-03-12_21:10:45.965000      11036.14        1.98314400e+00       -2.17708200e-09  20.4166  19.8140
0202-03-12_21:10:46.164000      11036.34        2.03346500e+00       -7.51572000e-10  20.3747  19.7522
0202-03-12_21:10:46.360000      11036.54        2.08006600e+00       -9.99482000e-10  20.3747  19.7522
0202-03-12_21:10:46.555000      11036.73        2.13211600e+00        4.02078800e-09  20.3747  19.7522
0202-03-12_21:10:46.746000      11036.92        2.18184800e+00        3.15308800e-09  20.3747  19.7522
0202-03-12_21:10:46.938000      11037.12        2.22954400e+00        4.26869800e-09  20.3747  19.7522
0202-03-12_21:10:47.160000      11037.34        2.27981900e+00       -2.17708200e-09  20.4059  19.8180
0202-03-12_21:10:47.360000      11037.53        2.33110200e+00        6.12805800e-09  20.4059  19.8180
0202-03-12_21:10:47.555000      11037.73        2.37892800e+00        6.99575800e-09  20.4059  19.8180
0202-03-12_21:10:47.758000      11037.94        2.42818400e+00        1.26977980e-08  20.4059  19.8180
0202-03-12_21:10:47.960000      11038.14        2.47986700e+00        1.97633680e-08  20.4059  19.8180
0202-03-12_21:10:48.156000      11038.34        2.52971400e+00        3.06096280e-08  20.3893  19.6413
0202-03-12_21:10:48.367000      11038.54        2.57616100e+00        5.87479380e-08  20.3893  19.6413
0202-03-12_21:10:48.560000      11038.74        2.62838700e+00        8.03165180e-08  20.3893  19.6413
0202-03-12_21:10:48.750000      11038.93        2.67842600e+00        1.19115158e-07  20.3893  19.6413
0202-03-12_21:10:48.953000      11039.13        2.72366100e+00        1.68884018e-07  20.3893  19.6413
0202-03-12_21:10:49.164000      11039.34        2.77796000e+00        2.91601768e-07  20.3990  19.7288
0202-03-12_21:10:49.360000      11039.54        2.82772300e+00        4.13761708e-07  20.3990  19.7288
0202-03-12_21:10:49.562000      11039.74        2.87306600e+00        6.44880128e-07  20.3990  19.7288
0202-03-12_21:10:49.758000      11039.93        2.92641200e+00        8.83683898e-07  20.3990  19.7288
0202-03-12_21:10:49.950000      11040.13        2.97599700e+00        1.22171551e-06  20.3990  19.7288
0202-03-12_21:10:50.156000      11040.33        3.02144000e+00        2.58642360e-06  20.3738  19.7809
0202-03-12_21:10:50.350000      11040.53        3.07594100e+00        3.85047834e-06  20.3738  19.7809
0202-03-12_21:10:50.547000      11040.72        3.12520700e+00        5.31565387e-06  20.3738  19.7809
0202-03-12_21:10:50.750000      11040.93        3.17023600e+00        7.11731147e-06  20.3738  19.7809
0202-03-12_21:10:50.940000      11041.12        3.22449600e+00        1.03508148e-05  20.3738  19.7809
0202-03-12_21:10:51.150000      11041.33        3.27429900e+00        1.26973290e-05  20.4154  19.6547
0202-03-12_21:10:51.344000      11041.52        3.32205600e+00        1.66701645e-05  20.4154  19.6547
0202-03-12_21:10:51.540000      11041.71        3.37316600e+00        2.11047415e-05  20.4154  19.6547

File: chapter 5/cold_vs_warm/20K/ffj28/Ic/1_anneal/Ic_2024-03-12_21-17-29740761_f28-6e20pm2-1200keV-0nA-20k.txt
# Ic = 3.99 A, n = 25.97 , Tavg = 20.06 K, f28-6e20pm2-1200keV-0nA-20k
#datetime                        t_s     iHTS_A                vHTS_V                tHTS_K  tTAR_K
0202-03-12_21:17:09.914000      11420.09        5.10246900e-02        6.82809500e-10  20.0546  19.6361
0202-03-12_21:17:10.120000      11420.30        4.82790400e-02        7.74837950e-09  20.0146  19.7889
0202-03-12_21:17:10.320000      11420.50        9.99700800e-02        3.28590950e-09  20.0146  19.7889
0202-03-12_21:17:10.510000      11420.69        1.49102500e-01        1.70451895e-08  20.0146  19.7889
0202-03-12_21:17:10.707000      11420.88        1.94287100e-01        1.36363595e-08  20.0146  19.7889
0202-03-12_21:17:10.914000      11421.09        2.48383900e-01        1.74170595e-08  20.0146  19.7889
0202-03-12_21:17:11.120000      11421.30        2.96895900e-01        1.40702095e-08  20.0765  19.6911
0202-03-12_21:17:11.316000      11421.49        3.46080300e-01        1.32644895e-08  20.0765  19.6911
0202-03-12_21:17:11.516000      11421.69        3.96659600e-01        1.41941695e-08  20.0765  19.6911
0202-03-12_21:17:11.707000      11421.89        4.44573500e-01        9.48378950e-09  20.0765  19.6911
0202-03-12_21:17:11.902000      11422.08        4.93569400e-01        5.14527950e-09  20.0765  19.6911
0202-03-12_21:17:12.117000      11422.30        5.45388100e-01        7.56244950e-09  20.0106  19.6934
0202-03-12_21:17:12.332000      11422.51        5.93474200e-01        9.04992950e-09  20.0106  19.6934
0202-03-12_21:17:12.523000      11422.70        6.43387300e-01        1.22108495e-08  20.0106  19.6934
0202-03-12_21:17:12.727000      11422.90        6.93748500e-01        1.07233595e-08  20.0106  19.6934
0202-03-12_21:17:12.930000      11423.11        7.41637200e-01        1.33884395e-08  20.0106  19.6934
0202-03-12_21:17:13.130000      11423.30        7.91547200e-01        1.27686595e-08  20.0688  19.8129
0202-03-12_21:17:13.336000      11423.51        8.42910300e-01        1.12191895e-08  20.0688  19.8129
0202-03-12_21:17:13.530000      11423.71        8.90456100e-01        8.43014950e-09  20.0688  19.8129
0202-03-12_21:17:13.727000      11423.90        9.39998200e-01        3.84371950e-09  20.0688  19.8129
0202-03-12_21:17:13.930000      11424.11        9.91172700e-01        7.44789500e-10  20.0688  19.8129
0202-03-12_21:17:14.137000      11424.31        1.04122700e+00        2.10831950e-09  20.0179  19.6310
0202-03-12_21:17:14.332000      11424.51        1.08898600e+00        4.40152950e-09  20.0179  19.6310
0202-03-12_21:17:14.523000      11424.70        1.13973900e+00        2.17029950e-09  20.0179  19.6310
0202-03-12_21:17:14.720000      11424.89        1.18955800e+00       -3.53174050e-09  20.0179  19.6310
0202-03-12_21:17:14.910000      11425.09        1.23513100e+00       -5.63902050e-09  20.0179  19.6310
0202-03-12_21:17:15.130000      11425.31        1.28888100e+00       -2.47837050e-09  20.0504  19.8349
0202-03-12_21:17:15.324000      11425.50        1.33663900e+00        4.95887950e-09  20.0504  19.8349
0202-03-12_21:17:15.527000      11425.70        1.38535600e+00        6.26023950e-09  20.0504  19.8349
0202-03-12_21:17:15.723000      11425.90        1.43765100e+00        6.32221950e-09  20.0504  19.8349
0202-03-12_21:17:15.914000      11426.09        1.48673000e+00        5.14462950e-09  20.0504  19.8349
0202-03-12_21:17:16.125000      11426.30        1.53585800e+00        7.43783950e-09  20.0421  19.6597
0202-03-12_21:17:16.320000      11426.50        1.58605000e+00        9.23521950e-09  20.0421  19.6597
0202-03-12_21:17:16.510000      11426.69        1.63599100e+00        9.85500950e-09  20.0421  19.6597
0202-03-12_21:17:16.707000      11426.88        1.68404000e+00        1.05987495e-08  20.0421  19.6597
0202-03-12_21:17:16.902000      11427.08        1.73343700e+00        4.09098950e-09  20.0421  19.6597
0202-03-12_21:17:17.110000      11427.28        1.78535600e+00        1.86329500e-10  20.0436  19.7160
0202-03-12_21:17:17.316000      11427.49        1.83497100e+00        8.06119500e-10  20.0436  19.7160
0202-03-12_21:17:17.510000      11427.69        1.88229900e+00        9.85500950e-09  20.0436  19.7160
0202-03-12_21:17:17.715000      11427.89        1.93362000e+00        6.88002950e-09  20.0436  19.7160
0202-03-12_21:17:17.906000      11428.08        1.98339000e+00       -3.09500500e-10  20.0436  19.7160
0202-03-12_21:17:18.113000      11428.29        2.02885600e+00       -2.23084050e-09  20.0252  19.7755
0202-03-12_21:17:18.330000      11428.51        2.08376100e+00       -7.43350500e-10  20.0252  19.7755
0202-03-12_21:17:18.523000      11428.70        2.13216300e+00        4.83472950e-09  20.0252  19.7755
0202-03-12_21:17:18.727000      11428.90        2.17767800e+00        4.46285950e-09  20.0252  19.7755
0202-03-12_21:17:18.930000      11429.11        2.23154200e+00        4.02900950e-09  20.0252  19.7755
0202-03-12_21:17:19.133000      11429.31        2.28174500e+00        9.92049500e-10  20.0661  19.6457
0202-03-12_21:17:19.336000      11429.51        2.32967100e+00       -3.22250050e-09  20.0661  19.6457
0202-03-12_21:17:19.530000      11429.71        2.38042200e+00       -2.35480050e-09  20.0661  19.6457
0202-03-12_21:17:19.723000      11429.90        2.43023400e+00        2.29360950e-09  20.0661  19.6457
0202-03-12_21:17:19.930000      11430.11        2.47563600e+00        5.45451950e-09  20.0661  19.6457
0202-03-12_21:17:20.140000      11430.32        2.52950400e+00        6.94200950e-09  20.0101  19.7897
0202-03-12_21:17:20.355000      11430.53        2.57776200e+00        5.51649950e-09  20.0101  19.7897
0202-03-12_21:17:20.547000      11430.73        2.62782400e+00        2.60349950e-09  20.0101  19.7897
0202-03-12_21:17:20.750000      11430.93        2.67812000e+00       -3.78031050e-09  20.0101  19.7897
0202-03-12_21:17:20.953000      11431.13        2.72625800e+00       -4.64791050e-09  20.0101  19.7897
0202-03-12_21:17:21.168000      11431.35        2.77659700e+00       -7.68455050e-09  20.0714  19.7179
0202-03-12_21:17:21.367000      11431.54        2.82798400e+00       -5.76280050e-09  20.0714  19.7179
0202-03-12_21:17:21.560000      11431.74        2.87345500e+00       -9.35736050e-09  20.0714  19.7179
0202-03-12_21:17:21.766000      11431.94        2.92648000e+00       -1.07828705e-08  20.0714  19.7179
0202-03-12_21:17:21.957000      11432.14        2.97632500e+00       -1.28901505e-08  20.0714  19.7179
0202-03-12_21:17:22.164000      11432.34        3.02415400e+00       -1.38818105e-08  20.0041  19.7054
0202-03-12_21:17:22.363000      11432.54        3.07361300e+00       -9.10945050e-09  20.0041  19.7054
0202-03-12_21:17:22.555000      11432.73        3.12507400e+00       -4.08917050e-09  20.0041  19.7054
0202-03-12_21:17:22.746000      11432.92        3.17290200e+00        7.00501950e-09  20.0041  19.7054
0202-03-12_21:17:22.953000      11433.13        3.22178800e+00        9.79405950e-09  20.0041  19.7054
0202-03-12_21:17:23.152000      11433.33        3.27407700e+00        1.06617595e-08  20.0755  19.8109
0202-03-12_21:17:23.348000      11433.52        3.32387300e+00        4.40190950e-09  20.0755  19.8109
0202-03-12_21:17:23.543000      11433.72        3.36915100e+00        8.61645950e-09  20.0755  19.8109
0202-03-12_21:17:23.734000      11433.91        3.42284500e+00        1.40086095e-08  20.0755  19.8109
0202-03-12_21:17:23.938000      11434.11        3.47270500e+00        1.45664195e-08  20.0755  19.8109
0202-03-12_21:17:24.145000      11434.32        3.52155400e+00        1.02898895e-08  20.0269  19.6202
0202-03-12_21:17:24.360000      11434.54        3.57238700e+00        1.54960995e-08  20.0269  19.6202
0202-03-12_21:17:24.550000      11434.73        3.62183800e+00        2.13220995e-08  20.0269  19.6202
0202-03-12_21:17:24.758000      11434.94        3.66665900e+00        3.96058195e-08  20.0269  19.6202
0202-03-12_21:17:24.953000      11435.13        3.72105600e+00        4.88406395e-08  20.0269  19.6202
0202-03-12_21:17:25.156000      11435.33        3.77153900e+00        6.11124295e-08  20.0522  19.8334
0202-03-12_21:17:25.360000      11435.53        3.81875200e+00        7.98299995e-08  20.0522  19.8334
0202-03-12_21:17:25.550000      11435.73        3.86965800e+00        1.01708480e-07  20.0522  19.8334
0202-03-12_21:17:25.742000      11435.92        3.91946000e+00        1.35176990e-07  20.0522  19.8334
0202-03-12_21:17:25.945000      11436.12        3.96483500e+00        1.89532320e-07  20.0522  19.8334
0202-03-12_21:17:26.156000      11436.33        4.01891000e+00        2.48164170e-07  20.0311  19.6833
0202-03-12_21:17:26.363000      11436.54        4.06732500e+00        3.23468310e-07  20.0311  19.6833
0202-03-12_21:17:26.555000      11436.73        4.11641900e+00        4.55978790e-07  20.0311  19.6833
0202-03-12_21:17:26.750000      11436.93        4.16756600e+00        5.99769390e-07  20.0311  19.6833
0202-03-12_21:17:26.940000      11437.12        4.21751300e+00        7.79879880e-07  20.0311  19.6833
0202-03-12_21:17:27.160000      11437.34        4.26274800e+00        1.11004198e-06  20.0399  19.7219
0202-03-12_21:17:27.355000      11437.53        4.31719900e+00        1.42179609e-06  20.0399  19.7219
0202-03-12_21:17:27.560000      11437.73        4.36020000e+00        1.74377638e-06  20.0399  19.7219
0202-03-12_21:17:27.750000      11437.93        4.41352900e+00        3.10799052e-06  20.0399  19.7219
0202-03-12_21:17:27.945000      11438.12        4.46543100e+00        4.46830000e-06  20.0399  19.7219
0202-03-12_21:17:28.156000      11438.33        4.51604600e+00        5.57462060e-06  20.0306  19.7977
0202-03-12_21:17:28.350000      11438.53        4.56375700e+00        7.21333860e-06  20.0306  19.7977
0202-03-12_21:17:28.555000      11438.73        4.61471700e+00        9.08137790e-06  20.0306  19.7977
0202-03-12_21:17:28.758000      11438.93        4.66324600e+00        1.17898489e-05  20.0306  19.7977
0202-03-12_21:17:28.950000      11439.13        4.71190300e+00        1.39349331e-05  20.0306  19.7977
0202-03-12_21:17:29.160000      11439.34        4.76410700e+00        1.84556625e-05  20.0609  19.6373
0202-03-12_21:17:29.370000      11439.55        4.81267800e+00        2.19543623e-05  20.0609  19.6373

File: chapter 5/cold_vs_warm/20K/ffj28/Ic/1_anneal/Ic_2024-03-12_21-17-59555433_f28-6e20pm2-1200keV-30nA-20k.txt
# Ic = 2.78 A, n = 23.50 , Tavg = 20.42 K, f28-6e20pm2-1200keV-30nA-20k
#datetime                        t_s     iHTS_A                vHTS_V                tHTS_K  tTAR_K
0202-03-12_21:17:45.258000      11455.44        2.19706800e-02       -1.97815500e-10  20.4092  19.8322
0202-03-12_21:17:45.465000      11455.64        5.01514900e-02       -2.11915550e-09  20.4092  19.8322
0202-03-12_21:17:45.660000      11455.84        9.77662500e-02       -1.12749550e-09  20.4092  19.8322
0202-03-12_21:17:45.850000      11456.03        1.47266700e-01        2.15737450e-09  20.4092  19.8322
0202-03-12_21:17:46.082000      11456.26        1.99348000e-01       -3.23476550e-09  20.4092  19.8322
0202-03-12_21:17:46.290000      11456.47        2.44166000e-01       -3.60663550e-09  20.3916  19.6656
0202-03-12_21:17:46.492000      11456.67        2.97661800e-01       -1.06551550e-09  20.3916  19.6656
0202-03-12_21:17:46.684000      11456.86        3.47401200e-01        1.28967450e-09  20.3916  19.6656
0202-03-12_21:17:46.887000      11457.06        3.92130100e-01        5.44224450e-09  20.3916  19.6656
0202-03-12_21:17:47.098000      11457.28        4.46201700e-01        6.00005450e-09  20.4075  19.7250
0202-03-12_21:17:47.300000      11457.48        4.94223900e-01        8.16930450e-09  20.4075  19.7250
0202-03-12_21:17:47.496000      11457.67        5.43565500e-01        5.56620450e-09  20.4075  19.7250
0202-03-12_21:17:47.688000      11457.86        5.94345300e-01        7.31864500e-10  20.4075  19.7250
0202-03-12_21:17:47.895000      11458.07        6.43960000e-01       -1.62332550e-09  20.4075  19.7250
0202-03-12_21:17:48.094000      11458.27        6.92734700e-01       -6.27172550e-09  20.4075  19.7250
0202-03-12_21:17:48.290000      11458.47        7.40926100e-01       -7.07744550e-09  20.3832  19.7918
0202-03-12_21:17:48.490000      11458.66        7.92639400e-01       -6.27172550e-09  20.3832  19.7918
0202-03-12_21:17:48.684000      11458.86        8.41083100e-01       -7.38555000e-11  20.3832  19.7918
0202-03-12_21:17:48.875000      11459.05        8.89509100e-01       -1.25145550e-09  20.3832  19.7918
0202-03-12_21:17:49.094000      11459.27        9.42964800e-01       -7.69722550e-09  20.3832  19.7918
0202-03-12_21:17:49.290000      11459.47        9.89554900e-01       -1.08581455e-08  20.4107  19.6415
0202-03-12_21:17:49.492000      11459.67        1.03839300e+00       -9.55658550e-09  20.4107  19.6415
0202-03-12_21:17:49.688000      11459.86        1.09032300e+00       -8.75086550e-09  20.4107  19.6415
0202-03-12_21:17:49.880000      11460.06        1.13968600e+00       -8.62690550e-09  20.4107  19.6415
0202-03-12_21:17:50.125000      11460.30        1.18747400e+00       -8.81284550e-09  20.4107  19.6415
0202-03-12_21:17:50.344000      11460.52        1.23992400e+00       -8.75099550e-09  20.3648  19.7833
0202-03-12_21:17:50.547000      11460.73        1.28609600e+00       -9.06125550e-09  20.3648  19.7833
0202-03-12_21:17:50.750000      11460.93        1.33798900e+00       -7.56615500e-10  20.3648  19.7833
0202-03-12_21:17:50.940000      11461.12        1.38787700e+00       -1.56258550e-09  20.3648  19.7833
0202-03-12_21:17:51.152000      11461.33        1.43244400e+00       -5.70935500e-10  20.4331  19.7182
0202-03-12_21:17:51.348000      11461.52        1.48677800e+00       -5.52922550e-09  20.4331  19.7182
0202-03-12_21:17:51.540000      11461.72        1.53655200e+00       -8.93804550e-09  20.4331  19.7182
0202-03-12_21:17:51.742000      11461.92        1.58409700e+00       -7.01670550e-09  20.4331  19.7182
0202-03-12_21:17:51.945000      11462.12        1.63417000e+00       -1.16651055e-08  20.4331  19.7182
0202-03-12_21:17:52.140000      11462.32        1.68540400e+00       -6.14900550e-09  20.3543  19.6847
0202-03-12_21:17:52.348000      11462.53        1.73390000e+00       -1.38343555e-08  20.3543  19.6847
0202-03-12_21:17:52.543000      11462.72        1.78372600e+00       -1.15411455e-08  20.3543  19.6847
0202-03-12_21:17:52.734000      11462.91        1.83435600e+00       -9.37189550e-09  20.3543  19.6847
0202-03-12_21:17:52.938000      11463.12        1.88219800e+00       -8.38023550e-09  20.3543  19.6847
0202-03-12_21:17:53.152000      11463.33        1.93262400e+00       -7.38857550e-09  20.4195  19.8140
0202-03-12_21:17:53.348000      11463.53        1.98327500e+00       -1.26567655e-08  20.4195  19.8140
0202-03-12_21:17:53.550000      11463.73        2.02937200e+00       -5.21932550e-09  20.4195  19.8140
0202-03-12_21:17:53.754000      11463.93        2.08211100e+00       -1.48260155e-08  20.4195  19.8140
0202-03-12_21:17:53.945000      11464.12        2.13224400e+00       -1.58796555e-08  20.4195  19.8140
0202-03-12_21:17:54.168000      11464.34        2.17823000e+00       -1.70572455e-08  20.3851  19.6358
0202-03-12_21:17:54.380000      11464.56        2.23240100e+00       -8.00836550e-09  20.3851  19.6358
0202-03-12_21:17:54.582000      11464.76        2.27957000e+00        1.66030450e-09  20.3851  19.6358
0202-03-12_21:17:54.773000      11464.95        2.32862500e+00       -2.49226550e-09  20.3851  19.6358
0202-03-12_21:17:54.977000      11465.15        2.38026400e+00       -4.66152550e-09  20.3851  19.6358
0202-03-12_21:17:55.184000      11465.36        2.42846400e+00       -1.04255355e-08  20.4104  19.8387
0202-03-12_21:17:55.375000      11465.55        2.47810700e+00       -1.93446550e-09  20.4104  19.8387
0202-03-12_21:17:55.582000      11465.76        2.52920800e+00        1.10834500e-10  20.4104  19.8387
0202-03-12_21:17:55.777000      11465.95        2.57730300e+00        2.12455445e-08  20.4104  19.8387
0202-03-12_21:17:55.973000      11466.15        2.62655500e+00        3.53766745e-08  20.4104  19.8387
0202-03-12_21:17:56.190000      11466.37        2.67846900e+00        7.30596845e-08  20.3960  19.7056
0202-03-12_21:17:56.387000      11466.56        2.72648100e+00        1.09875204e-07  20.3960  19.7056
0202-03-12_21:17:56.580000      11466.76        2.77539500e+00        1.67639624e-07  20.3960  19.7056
0202-03-12_21:17:56.777000      11466.96        2.82689600e+00        2.82734394e-07  20.3960  19.7056
0202-03-12_21:17:56.973000      11467.15        2.87674400e+00        4.30119714e-07  20.3960  19.7056
0202-03-12_21:17:57.170000      11467.35        2.92293000e+00        6.34029454e-07  20.4065  19.7194
0202-03-12_21:17:57.370000      11467.55        2.97636500e+00        9.92513944e-07  20.4065  19.7194
0202-03-12_21:17:57.562000      11467.74        3.02578200e+00        1.29955614e-06  20.4065  19.7194
0202-03-12_21:17:57.758000      11467.93        3.07028700e+00        1.68555914e-06  20.4065  19.7194
0202-03-12_21:17:57.953000      11468.13        3.12502200e+00        3.94096202e-06  20.4065  19.7194
0202-03-12_21:17:58.152000      11468.33        3.17504500e+00        5.40799651e-06  20.3771  19.7858
0202-03-12_21:17:58.367000      11468.54        3.22298900e+00        6.71816311e-06  20.3771  19.7858
0202-03-12_21:17:58.574000      11468.75        3.27389900e+00        1.00402803e-05  20.3771  19.7858
0202-03-12_21:17:58.766000      11468.94        3.32221400e+00        1.42628852e-05  20.3771  19.7858
0202-03-12_21:17:58.977000      11469.15        3.37092200e+00        1.60342347e-05  20.3771  19.7858
0202-03-12_21:17:59.180000      11469.36        3.42306100e+00        2.32547463e-05  20.4219  19.6491

File: chapter 5/cold_vs_warm/20K/ffj28/Ic/1_anneal/Ic_2024-03-12_21-19-31562920_f28-6e20pm2-1200keV-24nA-20k.txt
# Ic = 2.96 A, n = 22.83 , Tavg = 20.36 K, f28-6e20pm2-1200keV-24nA-20k
#datetime                        t_s     iHTS_A                vHTS_V                tHTS_K  tTAR_K
0202-03-12_21:19:16.254000      11546.43        5.28663400e-02       -7.08726750e-09  20.3216  19.6853
0202-03-12_21:19:16.445000      11546.62        4.83115300e-02       -1.23554675e-08  20.3216  19.6853
0202-03-12_21:19:16.640000      11546.82        9.90214700e-02       -1.47726375e-08  20.3216  19.6853
0202-03-12_21:19:16.832000      11547.01        1.48943300e-01       -8.07892750e-09  20.3216  19.6853
0202-03-12_21:19:17.055000      11547.23        1.94033000e-01       -4.54613750e-09  20.3216  19.6853
0202-03-12_21:19:17.254000      11547.43        2.48704100e-01       -4.48416750e-09  20.3315  19.7236
0202-03-12_21:19:17.465000      11547.64        2.97763700e-01       -2.12896750e-09  20.3315  19.7236
0202-03-12_21:19:17.660000      11547.84        3.45377700e-01       -3.12062750e-09  20.3315  19.7236
0202-03-12_21:19:17.855000      11548.03        3.96727300e-01       -1.13730750e-09  20.3315  19.7236
0202-03-12_21:19:18.086000      11548.26        4.46527500e-01        1.03194250e-09  20.3315  19.7236
0202-03-12_21:19:18.293000      11548.47        4.95999700e-01        1.58899250e-09  20.3166  19.7914
0202-03-12_21:19:18.496000      11548.67        5.45232000e-01        3.47882500e-10  20.3166  19.7914
0202-03-12_21:19:18.700000      11548.88        5.92035700e-01       -1.01679750e-09  20.3166  19.7914
0202-03-12_21:19:18.902000      11549.08        6.44032400e-01       -2.13279750e-09  20.3166  19.7914
0202-03-12_21:19:19.105000      11549.28        6.94365400e-01       -6.40932750e-09  20.3490  19.6550
0202-03-12_21:19:19.312000      11549.49        7.41750900e-01       -6.59525750e-09  20.3490  19.6550
0202-03-12_21:19:19.504000      11549.68        7.92701300e-01       -7.33900750e-09  20.3490  19.6550
0202-03-12_21:19:19.700000      11549.88        8.42228400e-01       -3.99215750e-09  20.3490  19.6550
0202-03-12_21:19:19.902000      11550.08        8.86930600e-01       -7.58691750e-09  20.3490  19.6550
0202-03-12_21:19:20.117000      11550.29        9.41824200e-01       -4.79787750e-09  20.2974  19.8124
0202-03-12_21:19:20.324000      11550.50        9.89819700e-01       -8.08274750e-09  20.2974  19.8124
0202-03-12_21:19:20.520000      11550.70        1.03939900e+00       -4.54996750e-09  20.2974  19.8124
0202-03-12_21:19:20.727000      11550.90        1.09022800e+00       -1.13676175e-08  20.2974  19.8124
0202-03-12_21:19:20.920000      11551.10        1.13860600e+00       -5.78953750e-09  20.2974  19.8124
0202-03-12_21:19:21.133000      11551.31        1.18758700e+00       -1.06238775e-08  20.3484  19.6932
0202-03-12_21:19:21.330000      11551.50        1.23919500e+00       -5.78953750e-09  20.3484  19.6932
0202-03-12_21:19:21.520000      11551.70        1.28895600e+00       -1.14113750e-09  20.3484  19.6932
0202-03-12_21:19:21.720000      11551.89        1.33390000e+00       -3.35407500e-10  20.3484  19.6932
0202-03-12_21:19:21.910000      11552.09        1.38784600e+00       -6.59525750e-09  20.3484  19.6932
0202-03-12_21:19:22.110000      11552.29        1.43739600e+00       -1.32269775e-08  20.2881  19.7133
0202-03-12_21:19:22.312000      11552.49        1.48394200e+00       -1.79373575e-08  20.2881  19.7133
0202-03-12_21:19:22.504000      11552.68        1.53704000e+00       -1.17394875e-08  20.2881  19.7133
0202-03-12_21:19:22.700000      11552.88        1.58650200e+00       -1.34129175e-08  20.2881  19.7133
0202-03-12_21:19:22.902000      11553.08        1.63140300e+00       -7.77285750e-09  20.2881  19.7133
0202-03-12_21:19:23.117000      11553.29        1.68640900e+00       -1.30410475e-08  20.2881  19.7133
0202-03-12_21:19:23.324000      11553.50        1.73361700e+00       -1.88050675e-08  20.3530  19.8156
0202-03-12_21:19:23.516000      11553.69        1.78324800e+00       -1.78134075e-08  20.3530  19.8156
0202-03-12_21:19:23.723000      11553.90        1.83430800e+00       -1.68837275e-08  20.3530  19.8156
0202-03-12_21:19:23.914000      11554.09        1.88233100e+00       -1.36608275e-08  20.3530  19.8156
0202-03-12_21:19:24.125000      11554.30        1.93105300e+00       -9.94210750e-09  20.3042  19.6241
0202-03-12_21:19:24.330000      11554.50        1.98384300e+00       -8.14666750e-09  20.3042  19.6241
0202-03-12_21:19:24.523000      11554.70        2.03141500e+00       -1.82629750e-09  20.3042  19.6241
0202-03-12_21:19:24.727000      11554.90        2.08046000e+00       -1.03188275e-08  20.3042  19.6241
0202-03-12_21:19:24.920000      11555.10        2.13247000e+00       -8.52144750e-09  20.3042  19.6241
0202-03-12_21:19:25.120000      11555.30        2.18174400e+00       -1.08766275e-08  20.3340  19.8255
0202-03-12_21:19:25.330000      11555.51        2.22862500e+00       -5.73240750e-09  20.3340  19.8255
0202-03-12_21:19:25.530000      11555.71        2.28095400e+00       -6.84801750e-09  20.3340  19.8255
0202-03-12_21:19:25.734000      11555.91        2.33076300e+00       -1.01328875e-08  20.3340  19.8255
0202-03-12_21:19:25.930000      11556.11        2.37807100e+00       -1.19922475e-08  20.3340  19.8255
0202-03-12_21:19:26.140000      11556.32        2.43017900e+00       -1.34797375e-08  20.3219  19.6937
0202-03-12_21:19:26.340000      11556.52        2.47853700e+00       -1.12485075e-08  20.3219  19.6937
0202-03-12_21:19:26.530000      11556.71        2.52740600e+00       -1.49672175e-08  20.3219  19.6937
0202-03-12_21:19:26.740000      11556.92        2.57901600e+00       -1.39135875e-08  20.3219  19.6937
0202-03-12_21:19:26.930000      11557.11        2.62881900e+00       -1.34797375e-08  20.3219  19.6937
0202-03-12_21:19:27.150000      11557.33        2.67450100e+00       -4.43085750e-09  20.3331  19.7415
0202-03-12_21:19:27.355000      11557.53        2.72821100e+00        3.93626250e-09  20.3331  19.7415
0202-03-12_21:19:27.560000      11557.73        2.77750600e+00        2.87896925e-08  20.3331  19.7415
0202-03-12_21:19:27.750000      11557.93        2.82383300e+00        4.56478825e-08  20.3331  19.7415
0202-03-12_21:19:27.953000      11558.13        2.87669900e+00        7.07492325e-08  20.3331  19.7415
0202-03-12_21:19:28.168000      11558.35        2.92701800e+00        1.15869682e-07  20.3147  19.7935
0202-03-12_21:19:28.375000      11558.55        2.97495600e+00        1.71836392e-07  20.3147  19.7935
0202-03-12_21:19:28.570000      11558.75        3.02590000e+00        3.03788902e-07  20.3147  19.7935
0202-03-12_21:19:28.760000      11558.94        3.07039000e+00        4.25267032e-07  20.3147  19.7935
0202-03-12_21:19:28.953000      11559.13        3.12466200e+00        5.78354262e-07  20.3147  19.7935
0202-03-12_21:19:29.168000      11559.34        3.17478300e+00        8.56328442e-07  20.3485  19.6545
0202-03-12_21:19:29.380000      11559.56        3.22302500e+00        1.14948739e-06  20.3485  19.6545
0202-03-12_21:19:29.582000      11559.76        3.27443200e+00        2.63164449e-06  20.3485  19.6545
0202-03-12_21:19:29.773000      11559.95        3.32396100e+00        2.79142541e-06  20.3485  19.6545
0202-03-12_21:19:29.980000      11560.16        3.36881900e+00        3.99610415e-06  20.3485  19.6545
0202-03-12_21:19:30.180000      11560.36        3.42358200e+00        6.31751312e-06  20.3018  19.8062
0202-03-12_21:19:30.375000      11560.55        3.47260600e+00        7.63889752e-06  20.3018  19.8062
0202-03-12_21:19:30.570000      11560.75        3.51735000e+00        1.06795691e-05  20.3018  19.8062
0202-03-12_21:19:30.760000      11560.94        3.57169900e+00        1.41491328e-05  20.3018  19.8062
0202-03-12_21:19:30.965000      11561.14        3.62133600e+00        1.72821524e-05  20.3018  19.8062
0202-03-12_21:19:31.188000      11561.37        3.66984400e+00        2.19919082e-05  20.3625  19.7019
