Repository: shortlab/2025-devitre-PhD

# 2025-devitre-PhD
Data repository for Alexis Devitre's PhD thesis

File: chapter 5/cold_vs_warm/20K/ffj28/Ic/1_anneal/Ic_2024-03-12_21-20-12724996_f28-6e20pm2-1200keV-0nA-20k.txt
# Ic = 3.97 A, n = 25.65 , Tavg = 20.00 K, f28-6e20pm2-1200keV-0nA-20k
#datetime                        t_s     iHTS_A                vHTS_V                tHTS_K  tTAR_K
0202-03-12_21:19:52.870000      11583.05        4.94781000e-02       -4.24550500e-10  20.0066  19.6960
0202-03-12_21:19:53.082000      11583.26        4.93697600e-02       -1.35423050e-09  20.0066  19.6960
0202-03-12_21:19:53.293000      11583.47        1.00664500e-01       -1.16830050e-09  20.0683  19.8038
0202-03-12_21:19:53.496000      11583.67        1.48913800e-01        2.30091950e-09  20.0683  19.8038
0202-03-12_21:19:53.700000      11583.87        1.96637700e-01        4.83993950e-09  20.0683  19.8038
0202-03-12_21:19:53.890000      11584.07        2.48240900e-01        8.74301950e-09  20.0683  19.8038
0202-03-12_21:19:54.110000      11584.29        2.97915000e-01        2.29723950e-09  20.0156  19.6070
0202-03-12_21:19:54.330000      11584.50        3.46759400e-01        3.35087950e-09  20.0156  19.6070
0202-03-12_21:19:54.527000      11584.71        3.97007800e-01        2.85504950e-09  20.0156  19.6070
0202-03-12_21:19:54.730000      11584.91        4.44439300e-01        3.78472950e-09  20.0156  19.6070
0202-03-12_21:19:54.934000      11585.11        4.93874500e-01        8.86697950e-09  20.0156  19.6070
0202-03-12_21:19:55.145000      11585.32        5.45325000e-01        7.99927950e-09  20.0455  19.8163
0202-03-12_21:19:55.344000      11585.52        5.90617600e-01        1.15320595e-08  20.0455  19.8163
0202-03-12_21:19:55.535000      11585.71        6.44172700e-01        9.17686950e-09  20.0455  19.8163
0202-03-12_21:19:55.730000      11585.91        6.93831900e-01        1.02924895e-08  20.0455  19.8163
0202-03-12_21:19:55.938000      11586.11        7.39381600e-01        7.13157950e-09  20.0455  19.8163
0202-03-12_21:19:56.145000      11586.32        7.92957400e-01        3.72274950e-09  20.0376  19.6702
0202-03-12_21:19:56.344000      11586.52        8.42581000e-01        3.10296950e-09  20.0376  19.6702
0202-03-12_21:19:56.547000      11586.72        8.88828200e-01        5.27221950e-09  20.0376  19.6702
0202-03-12_21:19:56.746000      11586.92        9.41506200e-01        3.28889950e-09  20.0376  19.6702
0202-03-12_21:19:56.940000      11587.12        9.91148200e-01       -6.77730500e-10  20.0376  19.6702
0202-03-12_21:19:57.152000      11587.33        1.03677200e+00        4.71440950e-09  20.0441  19.7322
0202-03-12_21:19:57.348000      11587.53        1.09078100e+00        4.65242950e-09  20.0441  19.7322
0202-03-12_21:19:57.540000      11587.72        1.13989900e+00        3.04098950e-09  20.0441  19.7322
0202-03-12_21:19:57.746000      11587.92        1.18793000e+00       -3.52875050e-09  20.0441  19.7322
0202-03-12_21:19:57.940000      11588.12        1.23742600e+00       -6.56570050e-09  20.0441  19.7322
0202-03-12_21:19:58.150000      11588.33        1.28875300e+00       -6.25581050e-09  20.0303  19.7791
0202-03-12_21:19:58.348000      11588.52        1.33739600e+00       -8.05319050e-09  20.0303  19.7791
0202-03-12_21:19:58.540000      11588.72        1.38616400e+00       -1.06562905e-08  20.0303  19.7791
0202-03-12_21:19:58.730000      11588.91        1.43762000e+00       -6.99955050e-09  20.0303  19.7791
0202-03-12_21:19:58.938000      11589.11        1.48708600e+00       -7.06153050e-09  20.0303  19.7791
0202-03-12_21:19:59.152000      11589.33        1.53564100e+00       -1.11158050e-09  20.0545  19.6322
0202-03-12_21:19:59.360000      11589.54        1.58666000e+00       -2.44350500e-10  20.0545  19.6322
0202-03-12_21:19:59.555000      11589.73        1.63442400e+00        3.03862950e-09  20.0545  19.6322
0202-03-12_21:19:59.746000      11589.92        1.68376300e+00        4.95854950e-09  20.0545  19.6322
0202-03-12_21:19:59.950000      11590.12        1.73523900e+00        5.20552950e-09  20.0545  19.6322
0202-03-12_21:20:00.150000      11590.32        1.78510200e+00        6.87894950e-09  20.0145  19.8061
0202-03-12_21:20:00.340000      11590.52        1.83167600e+00        1.28908695e-08  20.0145  19.8061
0202-03-12_21:20:00.543000      11590.72        1.88391100e+00        1.61757295e-08  20.0145  19.8061
0202-03-12_21:20:00.734000      11590.91        1.93370600e+00        1.11554695e-08  20.0145  19.8061
0202-03-12_21:20:00.930000      11591.11        1.98172300e+00        2.85033950e-09  20.0145  19.8061
0202-03-12_21:20:01.130000      11591.30        2.03029900e+00       -3.65741050e-09  20.0800  19.6951
0202-03-12_21:20:01.324000      11591.50        2.08260200e+00        1.54878950e-09  20.0800  19.6951
0202-03-12_21:20:01.516000      11591.69        2.13224000e+00        2.85033950e-09  20.0800  19.6951
0202-03-12_21:20:01.707000      11591.88        2.17746800e+00        3.90397950e-09  20.0800  19.6951
0202-03-12_21:20:01.914000      11592.09        2.23116500e+00        4.46177950e-09  20.0800  19.6951
0202-03-12_21:20:02.130000      11592.30        2.28122400e+00        3.28418950e-09  20.0020  19.7031
0202-03-12_21:20:02.324000      11592.50        2.32955500e+00        6.07322950e-09  20.0020  19.7031
0202-03-12_21:20:02.527000      11592.70        2.38045000e+00        5.57739950e-09  20.0020  19.7031
0202-03-12_21:20:02.730000      11592.91        2.42828800e+00        5.01958950e-09  20.0020  19.7031
0202-03-12_21:20:02.920000      11593.10        2.47759600e+00        9.85391950e-09  20.0020  19.7031
0202-03-12_21:20:03.133000      11593.31        2.52916200e+00        9.72995950e-09  20.0640  19.7946
0202-03-12_21:20:03.332000      11593.51        2.57794000e+00        1.72913495e-08  20.0640  19.7946
0202-03-12_21:20:03.523000      11593.70        2.62646100e+00        9.85391950e-09  20.0640  19.7946
0202-03-12_21:20:03.730000      11593.91        2.67823500e+00        1.16512995e-08  20.0640  19.7946
0202-03-12_21:20:03.920000      11594.10        2.72818100e+00        1.27049295e-08  20.0640  19.7946
0202-03-12_21:20:04.137000      11594.31        2.77344400e+00        1.30767995e-08  20.0190  19.6274
0202-03-12_21:20:04.332000      11594.51        2.82749200e+00        1.12174495e-08  20.0190  19.6274
0202-03-12_21:20:04.527000      11594.70        2.87686900e+00        9.04819950e-09  20.0190  19.6274
0202-03-12_21:20:04.720000      11594.90        2.92191400e+00        8.80027950e-09  20.0190  19.6274
0202-03-12_21:20:04.918000      11595.09        2.97581400e+00        6.07322950e-09  20.0190  19.6274
0202-03-12_21:20:05.120000      11595.30        3.02599000e+00        5.57739950e-09  20.0467  19.8272
0202-03-12_21:20:05.320000      11595.50        3.07426900e+00        6.69274950e-09  20.0467  19.8272
0202-03-12_21:20:05.510000      11595.69        3.12484800e+00        6.19587950e-09  20.0467  19.8272
0202-03-12_21:20:05.707000      11595.88        3.17488300e+00        2.45149500e-10  20.0467  19.8272
0202-03-12_21:20:05.900000      11596.08        3.22035200e+00        1.60815950e-09  20.0467  19.8272
0202-03-12_21:20:06.133000      11596.31        3.27658900e+00        3.83937950e-09  20.0467  19.8272
0202-03-12_21:20:06.348000      11596.53        3.32190600e+00        9.85129950e-09  20.0372  19.6929
0202-03-12_21:20:06.543000      11596.72        3.37352600e+00        6.93830950e-09  20.0372  19.6929
0202-03-12_21:20:06.734000      11596.91        3.42323000e+00        1.53673895e-08  20.0372  19.6929
0202-03-12_21:20:06.940000      11597.12        3.46855100e+00        2.11313995e-08  20.0372  19.6929
0202-03-12_21:20:07.140000      11597.32        3.52280800e+00        2.44162595e-08  20.0472  19.7260
0202-03-12_21:20:07.332000      11597.51        3.57190500e+00        2.15652495e-08  20.0472  19.7260
0202-03-12_21:20:07.527000      11597.71        3.61703400e+00        2.67714395e-08  20.0472  19.7260
0202-03-12_21:20:07.723000      11597.90        3.67119800e+00        3.04901595e-08  20.0472  19.7260
0202-03-12_21:20:07.914000      11598.09        3.72103800e+00        3.99728695e-08  20.0472  19.7260
0202-03-12_21:20:08.117000      11598.29        3.76627900e+00        5.37940895e-08  20.0281  19.7936
0202-03-12_21:20:08.312000      11598.49        3.82008400e+00        7.09001695e-08  20.0281  19.7936
0202-03-12_21:20:08.516000      11598.69        3.86990500e+00        1.16392419e-07  20.0281  19.7936
0202-03-12_21:20:08.707000      11598.89        3.91775800e+00        1.54261309e-07  20.0281  19.7936
0202-03-12_21:20:08.902000      11599.08        3.96646100e+00        2.03286329e-07  20.0281  19.7936
0202-03-12_21:20:09.110000      11599.29        4.01913200e+00        2.91047949e-07  20.0556  19.6366
0202-03-12_21:20:09.310000      11599.48        4.06886100e+00        3.83953789e-07  20.0556  19.6366
0202-03-12_21:20:09.500000      11599.68        4.11470000e+00        4.97188579e-07  20.0556  19.6366
0202-03-12_21:20:09.703000      11599.88        4.16754700e+00        7.18761869e-07  20.0556  19.6366
0202-03-12_21:20:09.900000      11600.07        4.21768700e+00        9.38599759e-07  20.0556  19.6366
0202-03-12_21:20:10.110000      11600.29        4.26308100e+00        1.20572728e-06  20.0556  19.6366
0202-03-12_21:20:10.312000      11600.49        4.31766400e+00        1.65414204e-06  20.0101  19.7959
0202-03-12_21:20:10.516000      11600.69        4.36658000e+00        3.05857580e-06  20.0101  19.7959
0202-03-12_21:20:10.720000      11600.89        4.41392400e+00        3.22920273e-06  20.0101  19.7959
0202-03-12_21:20:10.910000      11601.09        4.46586900e+00        4.49319310e-06  20.0101  19.7959
0202-03-12_21:20:11.133000      11601.31        4.51601600e+00        5.79523830e-06  20.0748  19.7180
0202-03-12_21:20:11.340000      11601.52        4.56384500e+00        8.04910230e-06  20.0748  19.7180
0202-03-12_21:20:11.543000      11601.72        4.61544700e+00        9.66017430e-06  20.0748  19.7180
0202-03-12_21:20:11.746000      11601.92        4.66455000e+00        1.30230095e-05  20.0748  19.7180
0202-03-12_21:20:11.940000      11602.12        4.71213300e+00        1.62432939e-05  20.0748  19.7180
0202-03-12_21:20:12.145000      11602.32        4.76350600e+00        1.98709017e-05  20.0048  19.6754
0202-03-12_21:20:12.340000      11602.52        4.81348900e+00        2.51892857e-05  20.0048  19.6754

File: chapter 5/cold_vs_warm/20K/ffj28/Ic/1_anneal/Ic_2024-03-12_21-23-12908933_f28-6e20pm2-1200keV-0nA-20k.txt
# Ic = 3.95 A, n = 26.12 , Tavg = 20.05 K, f28-6e20pm2-1200keV-0nA-20k
#datetime                        t_s     iHTS_A                vHTS_V                tHTS_K  tTAR_K
0202-03-12_21:22:53.230000      11763.41        1.64600200e-02       -1.05332870e-08  20.0261  19.7577
0202-03-12_21:22:53.434000      11763.61        4.98576200e-02       -1.71650170e-08  20.0261  19.7577
0202-03-12_21:22:53.637000      11763.82        9.76498800e-02       -2.15035270e-08  20.0261  19.7577
0202-03-12_21:22:53.832000      11764.01        1.47362600e-01       -4.08749700e-09  20.0261  19.7577
0202-03-12_21:22:54.060000      11764.24        1.98412600e-01       -4.02551700e-09  20.0261  19.7577
0202-03-12_21:22:54.270000      11764.45        2.46344300e-01       -3.52968700e-09  20.0558  19.7622
0202-03-12_21:22:54.473000      11764.65        2.97354700e-01       -1.09051570e-08  20.0558  19.7622
0202-03-12_21:22:54.676000      11764.85        3.47065900e-01       -3.71562700e-09  20.0558  19.7622
0202-03-12_21:22:54.880000      11765.05        3.94159200e-01       -3.52968700e-09  20.0558  19.7622
0202-03-12_21:22:55.098000      11765.28        4.47202300e-01        1.42845300e-09  20.0261  19.6301
0202-03-12_21:22:55.300000      11765.48        4.95181600e-01        1.01668230e-08  20.0261  19.6301
0202-03-12_21:22:55.504000      11765.68        5.43392400e-01        1.48767330e-08  20.0261  19.6301
0202-03-12_21:22:55.707000      11765.88        5.94684300e-01        7.43897300e-09  20.0261  19.6301
0202-03-12_21:22:55.900000      11766.08        6.44385200e-01        3.03848300e-09  20.0261  19.6301
0202-03-12_21:22:56.113000      11766.29        6.89759200e-01        2.41869300e-09  20.0220  19.8106
0202-03-12_21:22:56.312000      11766.49        7.43906600e-01        5.33169300e-09  20.0220  19.8106
0202-03-12_21:22:56.520000      11766.70        7.92859500e-01        5.08377300e-09  20.0220  19.8106
0202-03-12_21:22:56.710000      11766.89        8.40344600e-01        1.79890300e-09  20.0220  19.8106
0202-03-12_21:22:56.902000      11767.08        8.91992700e-01        1.92286300e-09  20.0220  19.8106
0202-03-12_21:22:57.105000      11767.28        9.41536300e-01       -5.63853700e-09  20.0461  19.6541
0202-03-12_21:22:57.300000      11767.48        9.89138600e-01       -1.06588170e-08  20.0461  19.6541
0202-03-12_21:22:57.496000      11767.67        1.04056000e+00       -4.95677700e-09  20.0461  19.6541
0202-03-12_21:22:57.688000      11767.87        1.09029800e+00       -1.23805700e-09  20.0461  19.6541
0202-03-12_21:22:57.887000      11768.06        1.13519500e+00        3.78222300e-09  20.0461  19.6541
0202-03-12_21:22:58.086000      11768.26        1.18943300e+00        4.03014300e-09  20.0461  19.6541
0202-03-12_21:22:58.293000      11768.47        1.23929600e+00        3.47233300e-09  20.0153  19.7580
0202-03-12_21:22:58.490000      11768.67        1.28605600e+00        3.72024300e-09  20.0153  19.7580
0202-03-12_21:22:58.684000      11768.86        1.33801600e+00       -9.28157000e-10  20.0153  19.7580
0202-03-12_21:22:58.887000      11769.06        1.38768300e+00       -2.35366700e-09  20.0153  19.7580
0202-03-12_21:22:59.094000      11769.27        1.43267800e+00       -5.76249700e-09  20.0153  19.7580
0202-03-12_21:22:59.305000      11769.48        1.48773500e+00       -8.11768700e-09  20.0604  19.7513
0202-03-12_21:22:59.500000      11769.68        1.53672100e+00       -6.69217700e-09  20.0604  19.7513
0202-03-12_21:22:59.690000      11769.87        1.58140100e+00       -4.77083700e-09  20.0604  19.7513
0202-03-12_21:22:59.895000      11770.07        1.63569100e+00       -5.76249700e-09  20.0604  19.7513
0202-03-12_21:23:00.113000      11770.29        1.68643400e+00       -6.07239700e-09  20.0604  19.7513
0202-03-12_21:23:00.312000      11770.49        1.73550400e+00       -9.60517700e-09  20.0305  19.6418
0202-03-12_21:23:00.504000      11770.68        1.78465500e+00       -7.00207700e-09  20.0305  19.6418
0202-03-12_21:23:00.700000      11770.87        1.83273400e+00       -1.05211700e-09  20.0305  19.6418
0202-03-12_21:23:00.902000      11771.08        1.88174200e+00        6.07543300e-09  20.0305  19.6418
0202-03-12_21:23:01.105000      11771.28        1.93382100e+00        8.42993300e-09  20.0348  19.8223
0202-03-12_21:23:01.312000      11771.49        1.98346800e+00        1.10320030e-08  20.0348  19.8223
0202-03-12_21:23:01.508000      11771.68        2.03079200e+00        8.11761300e-09  20.0348  19.8223
0202-03-12_21:23:01.700000      11771.88        2.08254500e+00        8.24122300e-09  20.0348  19.8223
0202-03-12_21:23:01.895000      11772.07        2.13206400e+00        1.06583930e-08  20.0348  19.8223
0202-03-12_21:23:02.100000      11772.28        2.17843100e+00        2.21244430e-08  20.0529  19.6526
0202-03-12_21:23:02.297000      11772.47        2.23170900e+00        2.24963130e-08  20.0529  19.6526
0202-03-12_21:23:02.504000      11772.68        2.28121200e+00        1.64843830e-08  20.0529  19.6526
0202-03-12_21:23:02.707000      11772.88        2.32894600e+00        1.48109630e-08  20.0529  19.6526
0202-03-12_21:23:02.910000      11773.09        2.38029600e+00        1.74140630e-08  20.0529  19.6526
0202-03-12_21:23:03.113000      11773.29        2.43023300e+00        2.08848730e-08  20.0219  19.7527
0202-03-12_21:23:03.316000      11773.49        2.47756800e+00        1.97692530e-08  20.0219  19.7527
0202-03-12_21:23:03.510000      11773.69        2.52938100e+00        1.58646030e-08  20.0219  19.7527
0202-03-12_21:23:03.715000      11773.89        2.57857700e+00        1.49349230e-08  20.0219  19.7527
0202-03-12_21:23:03.910000      11774.09        2.62704100e+00        1.50588730e-08  20.0219  19.7527
0202-03-12_21:23:04.117000      11774.29        2.67677300e+00        1.77859330e-08  20.0497  19.7515
0202-03-12_21:23:04.332000      11774.51        2.72838400e+00        1.31995130e-08  20.0497  19.7515
0202-03-12_21:23:04.535000      11774.71        2.77593400e+00        8.03783000e-10  20.0497  19.7515
0202-03-12_21:23:04.740000      11774.91        2.82505000e+00        1.60950300e-09  20.0497  19.7515
0202-03-12_21:23:04.930000      11775.11        2.87645900e+00        2.04335300e-09  20.0497  19.7515
0202-03-12_21:23:05.145000      11775.32        2.92492500e+00        8.48913300e-09  20.0410  19.7779
0202-03-12_21:23:05.340000      11775.52        2.97616800e+00        4.39854300e-09  20.0410  19.7779
0202-03-12_21:23:05.530000      11775.71        3.02556100e+00        7.49747300e-09  20.0410  19.7779
0202-03-12_21:23:05.734000      11775.91        3.07377200e+00        1.01625630e-08  20.0410  19.7779
0202-03-12_21:23:05.930000      11776.11        3.12296600e+00        1.14021330e-08  20.0410  19.7779
0202-03-12_21:23:06.137000      11776.32        3.17507600e+00        9.10892300e-09  20.0359  19.8273
0202-03-12_21:23:06.336000      11776.51        3.22306100e+00        1.05169300e-09  20.0359  19.8273
0202-03-12_21:23:06.527000      11776.70        3.27225000e+00        3.22094300e-09  20.0359  19.8273
0202-03-12_21:23:06.720000      11776.90        3.32345900e+00        6.87769300e-09  20.0359  19.8273
0202-03-12_21:23:06.918000      11777.09        3.37340900e+00        1.85296830e-08  20.0359  19.8273
0202-03-12_21:23:07.120000      11777.30        3.41921000e+00        2.15669830e-08  20.0434  19.6504
0202-03-12_21:23:07.330000      11777.51        3.47307300e+00        2.57818830e-08  20.0434  19.6504
0202-03-12_21:23:07.523000      11777.70        3.52217000e+00        2.39229830e-08  20.0434  19.6504
0202-03-12_21:23:07.715000      11777.89        3.56700000e+00        2.48526630e-08  20.0434  19.6504
0202-03-12_21:23:07.906000      11778.08        3.62109500e+00        2.91911730e-08  20.0434  19.6504
0202-03-12_21:23:08.117000      11778.29        3.67132900e+00        4.00374430e-08  20.0186  19.7545
0202-03-12_21:23:08.320000      11778.50        3.71868200e+00        5.81352230e-08  20.0186  19.7545
0202-03-12_21:23:08.523000      11778.70        3.77039300e+00        7.22663730e-08  20.0186  19.7545
0202-03-12_21:23:08.720000      11778.89        3.82005000e+00        9.95369930e-08  20.0186  19.7545
0202-03-12_21:23:08.910000      11779.09        3.86598200e+00        1.27427413e-07  20.0186  19.7545
0202-03-12_21:23:09.110000      11779.29        3.91908500e+00        1.69015113e-07  20.0469  19.7444
0202-03-12_21:23:09.310000      11779.49        3.96958100e+00        2.52314483e-07  20.0469  19.7444
0202-03-12_21:23:09.504000      11779.68        4.01422300e+00        3.27618603e-07  20.0469  19.7444
0202-03-12_21:23:09.707000      11779.89        4.06831700e+00        3.94679553e-07  20.0469  19.7444
0202-03-12_21:23:09.902000      11780.08        4.11821200e+00        5.85511963e-07  20.0469  19.7444
0202-03-12_21:23:10.110000      11780.29        4.16367600e+00        7.64878303e-07  20.0322  19.6453
0202-03-12_21:23:10.310000      11780.49        4.21757500e+00        1.08251913e-06  20.0322  19.6453
0202-03-12_21:23:10.510000      11780.69        4.26725100e+00        1.37685596e-06  20.0322  19.6453
0202-03-12_21:23:10.720000      11780.89        4.31360100e+00        1.91284773e-06  20.0322  19.6453
0202-03-12_21:23:10.910000      11781.09        4.36624700e+00        3.44669651e-06  20.0322  19.6453
0202-03-12_21:23:11.130000      11781.31        4.41599100e+00        4.62739066e-06  20.0393  19.8257
0202-03-12_21:23:11.324000      11781.50        4.46347400e+00        4.77248279e-06  20.0393  19.8257
0202-03-12_21:23:11.527000      11781.70        4.51517900e+00        7.07988762e-06  20.0393  19.8257
0202-03-12_21:23:11.720000      11781.90        4.56503100e+00        8.51599602e-06  20.0393  19.8257
0202-03-12_21:23:11.920000      11782.10        4.61024200e+00        1.13049752e-05  20.0393  19.8257
0202-03-12_21:23:12.125000      11782.30        4.66442200e+00        1.51414564e-05  20.0540  19.6519
0202-03-12_21:23:12.336000      11782.51        4.71456100e+00        1.81703551e-05  20.0540  19.6519
0202-03-12_21:23:12.527000      11782.71        4.76171500e+00        2.24233329e-05  20.0540  19.6519

File: chapter 5/cold_vs_warm/20K/ffj28/Ic/1_anneal/Ic_2024-03-12_21-26-07216581_f28-6e20pm2-1200keV-0nA-20k.txt
# Ic = 3.93 A, n = 25.70 , Tavg = 20.05 K, f28-6e20pm2-1200keV-0nA-20k
#datetime                        t_s     iHTS_A                vHTS_V                tHTS_K  tTAR_K
0202-03-12_21:25:47.543000      11937.72        4.99084400e-02        5.94066450e-09  20.0413  19.6151
0202-03-12_21:25:47.734000      11937.91        5.00938000e-02        6.99429450e-09  20.0413  19.6151
0202-03-12_21:25:47.938000      11938.12        9.48895000e-02        7.18023450e-09  20.0413  19.6151
0202-03-12_21:25:48.140000      11938.32        1.48780000e-01        4.20525450e-09  20.0290  19.7763
0202-03-12_21:25:48.332000      11938.51        1.98701900e-01        2.38614500e-10  20.0290  19.7763
0202-03-12_21:25:48.527000      11938.70        2.44477100e-01        2.65578450e-09  20.0290  19.7763
0202-03-12_21:25:48.723000      11938.90        2.97736900e-01        2.46985450e-09  20.0290  19.7763
0202-03-12_21:25:48.914000      11939.09        3.47314400e-01        2.28391450e-09  20.0290  19.7763
0202-03-12_21:25:49.130000      11939.31        3.93358300e-01       -1.93063550e-09  20.0514  19.7243
0202-03-12_21:25:49.330000      11939.50        4.46666900e-01       -2.05459550e-09  20.0514  19.7243
0202-03-12_21:25:49.530000      11939.71        4.95858600e-01        1.54017450e-09  20.0514  19.7243
0202-03-12_21:25:49.727000      11939.90        5.42985900e-01        4.51349450e-09  20.0514  19.7243
0202-03-12_21:25:49.918000      11940.10        5.94923200e-01       -1.25177550e-09  20.0514  19.7243
0202-03-12_21:25:50.120000      11940.30        6.44668500e-01       -1.00510550e-09  20.0258  19.6675
0202-03-12_21:25:50.312000      11940.49        6.91417300e-01       -8.56649550e-09  20.0258  19.6675
0202-03-12_21:25:50.508000      11940.68        7.43262600e-01       -4.10403550e-09  20.0258  19.6675
0202-03-12_21:25:50.700000      11940.88        7.92764500e-01       -8.81441550e-09  20.0258  19.6675
0202-03-12_21:25:50.906000      11941.08        8.37543400e-01       -6.27328550e-09  20.0258  19.6675
0202-03-12_21:25:51.110000      11941.29        8.92419300e-01        2.34474500e-10  20.0258  19.6675
0202-03-12_21:25:51.305000      11941.48        9.41562000e-01        4.63495450e-09  20.0317  19.7955
0202-03-12_21:25:51.500000      11941.68        9.86437900e-01        1.00271045e-08  20.0317  19.7955
0202-03-12_21:25:51.690000      11941.87        1.04083000e+00        1.34979045e-08  20.0317  19.7955
0202-03-12_21:25:51.887000      11942.06        1.09038400e+00        1.35598845e-08  20.0317  19.7955
0202-03-12_21:25:52.110000      11942.28        1.13866000e+00        1.47994645e-08  20.0509  19.6258
0202-03-12_21:25:52.320000      11942.50        1.19056100e+00        1.20723945e-08  20.0509  19.6258
0202-03-12_21:25:52.510000      11942.69        1.23748100e+00        1.76504845e-08  20.0509  19.6258
0202-03-12_21:25:52.723000      11942.90        1.28613000e+00        1.37458245e-08  20.0509  19.6258
0202-03-12_21:25:52.918000      11943.09        1.33826600e+00        9.96512450e-09  20.0509  19.6258
0202-03-12_21:25:53.133000      11943.31        1.38851700e+00        5.44364500e-10  20.0229  19.7772
0202-03-12_21:25:53.332000      11943.51        1.43648600e+00        2.65164450e-09  20.0229  19.7772
0202-03-12_21:25:53.523000      11943.70        1.48706100e+00        3.70527450e-09  20.0229  19.7772
0202-03-12_21:25:53.720000      11943.89        1.53513400e+00        1.22583345e-08  20.0229  19.7772
0202-03-12_21:25:53.914000      11944.09        1.58372000e+00        1.82702645e-08  20.0229  19.7772
0202-03-12_21:25:54.120000      11944.30        1.63629500e+00        1.57291445e-08  20.0498  19.7143
0202-03-12_21:25:54.332000      11944.51        1.68595700e+00        1.29401045e-08  20.0498  19.7143
0202-03-12_21:25:54.527000      11944.70        1.73282100e+00        1.14526145e-08  20.0498  19.7143
0202-03-12_21:25:54.720000      11944.90        1.78476300e+00        1.19484445e-08  20.0498  19.7143
0202-03-12_21:25:54.920000      11945.10        1.83452000e+00        1.10807445e-08  20.0498  19.7143
0202-03-12_21:25:55.125000      11945.30        1.88252600e+00        7.36202450e-09  20.0249  19.6729
0202-03-12_21:25:55.332000      11945.51        1.93224000e+00        1.15145945e-08  20.0249  19.6729
0202-03-12_21:25:55.540000      11945.72        1.98308800e+00        1.53572045e-08  20.0249  19.6729
0202-03-12_21:25:55.742000      11945.92        2.03114600e+00        1.17002545e-08  20.0249  19.6729
0202-03-12_21:25:55.940000      11946.12        2.07997600e+00        9.84061450e-09  20.0249  19.6729
0202-03-12_21:25:56.145000      11946.32        2.13213900e+00        5.50197450e-09  20.0441  19.8182
0202-03-12_21:25:56.348000      11946.53        2.18060700e+00        3.08480450e-09  20.0441  19.8182
0202-03-12_21:25:56.543000      11946.72        2.22980400e+00        1.65929450e-09  20.0441  19.8182
0202-03-12_21:25:56.734000      11946.91        2.28104600e+00        1.53534450e-09  20.0441  19.8182
0202-03-12_21:25:56.940000      11947.12        2.32906000e+00       -2.12140550e-09  20.0441  19.8182
0202-03-12_21:25:57.140000      11947.32        2.37899500e+00        9.15554500e-10  20.0415  19.6290
0202-03-12_21:25:57.350000      11947.53        2.43063800e+00       -2.12140550e-09  20.0415  19.6290
0202-03-12_21:25:57.543000      11947.72        2.47572000e+00       -3.24015500e-10  20.0415  19.6290
0202-03-12_21:25:57.740000      11947.92        2.52913300e+00       -2.00065500e-10  20.0415  19.6290
0202-03-12_21:25:57.930000      11948.11        2.57881600e+00       -3.05108550e-09  20.0415  19.6290
0202-03-12_21:25:58.140000      11948.32        2.62708100e+00       -8.00937550e-09  20.0274  19.7739
0202-03-12_21:25:58.350000      11948.53        2.67832700e+00       -1.56947255e-08  20.0274  19.7739
0202-03-12_21:25:58.550000      11948.73        2.72797300e+00       -1.06744555e-08  20.0274  19.7739
0202-03-12_21:25:58.754000      11948.93        2.77480500e+00       -6.27397550e-09  20.0274  19.7739
0202-03-12_21:25:58.957000      11949.13        2.82726000e+00       -8.07135550e-09  20.0274  19.7739
0202-03-12_21:25:59.160000      11949.34        2.87707700e+00       -5.53022550e-09  20.0684  19.6536
0202-03-12_21:25:59.367000      11949.54        2.92458500e+00       -7.88541550e-09  20.0684  19.6536
0202-03-12_21:25:59.560000      11949.74        2.97586400e+00        6.67634500e-10  20.0684  19.6536
0202-03-12_21:25:59.754000      11949.93        3.02582400e+00        1.22544450e-09  20.0684  19.6536
0202-03-12_21:25:59.957000      11950.13        3.07080200e+00        4.57229450e-09  20.0684  19.6536
0202-03-12_21:26:00.164000      11950.34        3.12448800e+00        6.18374450e-09  20.0063  19.7821
0202-03-12_21:26:00.370000      11950.55        3.17469600e+00        8.72486450e-09  20.0063  19.7821
0202-03-12_21:26:00.566000      11950.74        3.22183800e+00        1.03363145e-08  20.0063  19.7821
0202-03-12_21:26:00.758000      11950.94        3.27379900e+00        7.11342450e-09  20.0063  19.7821
0202-03-12_21:26:00.960000      11951.14        3.32383300e+00        4.82021450e-09  20.0063  19.7821
0202-03-12_21:26:01.164000      11951.34        3.37139800e+00        4.38635450e-09  20.0713  19.7215
0202-03-12_21:26:01.375000      11951.55        3.42316100e+00        7.42331450e-09  20.0713  19.7215
0202-03-12_21:26:01.580000      11951.75        3.47256400e+00        9.71660450e-09  20.0713  19.7215
0202-03-12_21:26:01.770000      11951.95        3.52003700e+00        1.87036345e-08  20.0713  19.7215
0202-03-12_21:26:01.980000      11952.16        3.57164000e+00        2.59552545e-08  20.0713  19.7215
0202-03-12_21:26:02.176000      11952.35        3.62203600e+00        3.11615445e-08  20.0513  19.6403
0202-03-12_21:26:02.370000      11952.55        3.66680500e+00        3.71114945e-08  20.0513  19.6403
0202-03-12_21:26:02.574000      11952.75        3.72035300e+00        4.75858945e-08  20.0513  19.6403
0202-03-12_21:26:02.770000      11952.95        3.77048100e+00        6.98362345e-08  20.0513  19.6403
0202-03-12_21:26:02.960000      11953.14        3.81586600e+00        9.39459345e-08  20.0513  19.6403
0202-03-12_21:26:03.170000      11953.35        3.86951700e+00        1.33488325e-07  20.0238  19.7657
0202-03-12_21:26:03.363000      11953.54        3.91920700e+00        1.94413355e-07  20.0238  19.7657
0202-03-12_21:26:03.560000      11953.73        3.94734200e+00        2.49512395e-07  20.0238  19.7657
0202-03-12_21:26:03.766000      11953.94        4.01743600e+00        3.28969045e-07  20.0238  19.7657
0202-03-12_21:26:03.965000      11954.14        4.06820700e+00        4.87200585e-07  20.0238  19.7657
0202-03-12_21:26:04.168000      11954.35        4.11442600e+00        6.38862385e-07  20.0280  19.6267
0202-03-12_21:26:04.367000      11954.54        4.16770500e+00        8.57585105e-07  20.0280  19.6267
0202-03-12_21:26:04.562000      11954.74        4.21712600e+00        1.12719231e-06  20.0280  19.6267
0202-03-12_21:26:04.773000      11954.95        4.26346700e+00        1.60393223e-06  20.0280  19.6267
0202-03-12_21:26:04.970000      11955.14        4.31644600e+00        2.89854264e-06  20.0280  19.6267
0202-03-12_21:26:05.170000      11955.35        4.36674200e+00        3.03235458e-06  20.0417  19.8072
0202-03-12_21:26:05.367000      11955.54        4.41413100e+00        4.15385857e-06  20.0417  19.8072
0202-03-12_21:26:05.560000      11955.74        4.46261300e+00        5.61618326e-06  20.0417  19.8072
0202-03-12_21:26:05.750000      11955.93        4.51523200e+00        7.65230636e-06  20.0417  19.8072
0202-03-12_21:26:05.940000      11956.12        4.56497300e+00        9.59868446e-06  20.0417  19.8072
0202-03-12_21:26:06.145000      11956.32        4.61286300e+00        1.25926259e-05  20.0474  19.8266
0202-03-12_21:26:06.355000      11956.53        4.66318800e+00        1.64334437e-05  20.0474  19.8266
0202-03-12_21:26:06.547000      11956.73        4.71373300e+00        1.94927105e-05  20.0474  19.8266
0202-03-12_21:26:06.742000      11956.92        4.76181200e+00        2.48582033e-05  20.0474  19.8266

File: chapter 5/cold_vs_warm/20K/ffj28/Ic/1_anneal/Ic_2024-03-12_21-28-39912217_f28-6e20pm2-1200keV-0nA-20k.txt
# Ic = 3.92 A, n = 25.97 , Tavg = 20.06 K, f28-6e20pm2-1200keV-0nA-20k
#datetime                        t_s     iHTS_A                vHTS_V                tHTS_K  tTAR_K
0202-03-12_21:28:20.566000      12090.74        1.75695100e-02        5.72372950e-09  20.0424  19.6358
0202-03-12_21:28:20.766000      12090.94        4.98984000e-02        2.87270950e-09  20.0424  19.6358
0202-03-12_21:28:20.960000      12091.14        9.64156100e-02        3.86436950e-09  20.0424  19.6358
0202-03-12_21:28:21.176000      12091.35        1.49286400e-01       -1.64240500e-10  20.0385  19.8192
0202-03-12_21:28:21.370000      12091.55        1.97106400e-01        6.96330950e-09  20.0385  19.8192
0202-03-12_21:28:21.562000      12091.74        2.46004200e-01        1.30991995e-08  20.0385  19.8192
0202-03-12_21:28:21.760000      12091.94        2.97613500e-01        1.16736895e-08  20.0385  19.8192
0202-03-12_21:28:21.957000      12092.13        3.47308200e-01        1.06200495e-08  20.0385  19.8192
0202-03-12_21:28:22.156000      12092.33        3.92854800e-01        2.56281950e-09  20.0492  19.6567
0202-03-12_21:28:22.360000      12092.54        4.46150100e-01        2.31489950e-09  20.0492  19.6567
0202-03-12_21:28:22.550000      12092.73        4.94605600e-01        2.07899500e-10  20.0492  19.6567
0202-03-12_21:28:22.742000      12092.92        5.40650900e-01        1.19982950e-09  20.0492  19.6567
0202-03-12_21:28:22.950000      12093.12        5.94635400e-01        2.50173950e-09  20.0492  19.6567
0202-03-12_21:28:23.150000      12093.33        6.44730900e-01        4.56439500e-10  20.0234  19.7405
0202-03-12_21:28:23.344000      12093.52        6.91730400e-01       -2.87300500e-10  20.0234  19.7405
0202-03-12_21:28:23.540000      12093.72        7.43071100e-01        1.01424950e-09  20.0234  19.7405
0202-03-12_21:28:23.734000      12093.91        7.92575900e-01        1.69601950e-09  20.0234  19.7405
0202-03-12_21:28:23.926000      12094.10        8.37843500e-01        5.22879950e-09  20.0234  19.7405
0202-03-12_21:28:24.137000      12094.31        8.91775500e-01        5.78660950e-09  20.0464  19.7777
0202-03-12_21:28:24.332000      12094.51        9.40030600e-01        9.07148950e-09  20.0464  19.7777
0202-03-12_21:28:24.527000      12094.70        9.84968800e-01        8.45169950e-09  20.0464  19.7777
0202-03-12_21:28:24.730000      12094.91        1.04068300e+00        8.57565950e-09  20.0464  19.7777
0202-03-12_21:28:24.926000      12095.10        1.09063300e+00        7.15013950e-09  20.0464  19.7777
0202-03-12_21:28:25.133000      12095.31        1.13630500e+00        9.13345950e-09  20.0389  19.6396
0202-03-12_21:28:25.330000      12095.51        1.18950800e+00        6.53035950e-09  20.0389  19.6396
0202-03-12_21:28:25.523000      12095.70        1.23922600e+00        7.52201950e-09  20.0389  19.6396
0202-03-12_21:28:25.727000      12095.90        1.28405200e+00        7.39805950e-09  20.0389  19.6396
0202-03-12_21:28:25.920000      12096.10        1.33842500e+00        2.12986950e-09  20.0389  19.6396
0202-03-12_21:28:26.120000      12096.30        1.38775400e+00        7.02618950e-09  20.0338  19.8151
0202-03-12_21:28:26.332000      12096.51        1.43572100e+00        1.04969995e-08  20.0338  19.8151
0202-03-12_21:28:26.535000      12096.71        1.48717900e+00        1.45256095e-08  20.0338  19.8151
0202-03-12_21:28:26.740000      12096.91        1.53695200e+00        1.32860395e-08  20.0338  19.8151
0202-03-12_21:28:26.930000      12097.11        1.58392700e+00        1.29761395e-08  20.0338  19.8151
0202-03-12_21:28:27.145000      12097.32        1.63627100e+00        1.69427795e-08  20.0639  19.6609
0202-03-12_21:28:27.340000      12097.52        1.68477800e+00        1.66948695e-08  20.0639  19.6609
0202-03-12_21:28:27.530000      12097.71        1.73342800e+00        1.12407395e-08  20.0639  19.6609
0202-03-12_21:28:27.740000      12097.91        1.78487800e+00        4.91890950e-09  20.0639  19.6609
0202-03-12_21:28:27.930000      12098.11        1.83501800e+00        5.04286950e-09  20.0639  19.6609
0202-03-12_21:28:28.137000      12098.31        1.88096200e+00        1.53313395e-08  20.0248  19.7335
0202-03-12_21:28:28.336000      12098.51        1.93424700e+00        1.65089295e-08  20.0248  19.7335
0202-03-12_21:28:28.527000      12098.70        1.98349800e+00        1.44007695e-08  20.0248  19.7335
0202-03-12_21:28:28.723000      12098.90        2.02844700e+00        1.15488695e-08  20.0248  19.7335
0202-03-12_21:28:28.926000      12099.10        2.08269000e+00        1.71257695e-08  20.0248  19.7335
0202-03-12_21:28:29.133000      12099.31        2.13300900e+00        1.46466195e-08  20.0521  19.7866
0202-03-12_21:28:29.330000      12099.50        2.18088500e+00        1.40268395e-08  20.0521  19.7866
0202-03-12_21:28:29.520000      12099.70        2.23179700e+00        1.44606895e-08  20.0521  19.7866
0202-03-12_21:28:29.715000      12099.89        2.28134900e+00        1.68158795e-08  20.0521  19.7866
0202-03-12_21:28:29.906000      12100.08        2.32926900e+00        1.90471095e-08  20.0521  19.7866
0202-03-12_21:28:30.130000      12100.31        2.37913900e+00        1.67538995e-08  20.0417  19.6512
0202-03-12_21:28:30.340000      12100.52        2.43095700e+00        1.60721295e-08  20.0417  19.6512
0202-03-12_21:28:30.543000      12100.72        2.47820800e+00        8.44875950e-09  20.0417  19.6512
0202-03-12_21:28:30.734000      12100.91        2.52732200e+00        1.11758195e-08  20.0417  19.6512
0202-03-12_21:28:30.938000      12101.12        2.57882400e+00        1.41507895e-08  20.0417  19.6512
0202-03-12_21:28:31.137000      12101.31        2.62701300e+00        1.66299395e-08  20.0351  19.8212
0202-03-12_21:28:31.344000      12101.52        2.67588600e+00        1.89231495e-08  20.0351  19.8212
0202-03-12_21:28:31.535000      12101.71        2.72785300e+00        1.66919195e-08  20.0351  19.8212
0202-03-12_21:28:31.730000      12101.91        2.77571200e+00        1.26633095e-08  20.0351  19.8212
0202-03-12_21:28:31.934000      12102.11        2.82479500e+00        1.16716495e-08  20.0351  19.8212
0202-03-12_21:28:32.133000      12102.31        2.87727100e+00        1.11138395e-08  20.0504  19.6597
0202-03-12_21:28:32.324000      12102.50        2.92693500e+00        1.16096695e-08  20.0504  19.6597
0202-03-12_21:28:32.520000      12102.70        2.97459600e+00        8.94458950e-09  20.0504  19.6597
0202-03-12_21:28:32.715000      12102.89        3.02366600e+00        1.68778595e-08  20.0504  19.6597
0202-03-12_21:28:32.906000      12103.08        3.07551000e+00        1.68158795e-08  20.0504  19.6597
0202-03-12_21:28:33.120000      12103.30        3.12514000e+00        2.06585595e-08  20.0228  19.7262
0202-03-12_21:28:33.320000      12103.50        3.17414700e+00        1.23534095e-08  20.0228  19.7262
0202-03-12_21:28:33.510000      12103.69        3.22436300e+00        1.61960895e-08  20.0228  19.7262
0202-03-12_21:28:33.720000      12103.90        3.27226000e+00        1.56382795e-08  20.0228  19.7262
0202-03-12_21:28:33.910000      12104.09        3.32208600e+00        1.97908495e-08  20.0228  19.7262
0202-03-12_21:28:34.110000      12104.29        3.37336200e+00        1.11138395e-08  20.0565  19.7958
0202-03-12_21:28:34.316000      12104.49        3.42165500e+00        1.61960895e-08  20.0565  19.7958
0202-03-12_21:28:34.508000      12104.69        3.47078800e+00        1.66919095e-08  20.0565  19.7958
0202-03-12_21:28:34.703000      12104.88        3.52251500e+00        2.66084795e-08  20.0565  19.7958
0202-03-12_21:28:34.910000      12105.09        3.57220500e+00        3.29302795e-08  20.0565  19.7958
0202-03-12_21:28:35.113000      12105.29        3.62000800e+00        3.67109795e-08  20.0387  19.6405
0202-03-12_21:28:35.320000      12105.50        3.67179100e+00        4.31567695e-08  20.0387  19.6405
0202-03-12_21:28:35.516000      12105.69        3.72109400e+00        6.45394095e-08  20.0387  19.6405
0202-03-12_21:28:35.707000      12105.88        3.76652100e+00        8.85251595e-08  20.0387  19.6405
0202-03-12_21:28:35.910000      12106.09        3.81216100e+00        1.10279680e-07  20.0387  19.6405
0202-03-12_21:28:36.105000      12106.28        3.86962600e+00        1.56143899e-07  20.0316  19.8319
0202-03-12_21:28:36.316000      12106.49        3.91719300e+00        2.03495609e-07  20.0316  19.8319
0202-03-12_21:28:36.520000      12106.70        3.96905300e+00        2.97951119e-07  20.0316  19.8319
0202-03-12_21:28:36.710000      12106.89        4.01914400e+00        3.86394699e-07  20.0316  19.8319
0202-03-12_21:28:36.918000      12107.10        4.06712000e+00        5.59625110e-07  20.0316  19.8319
0202-03-12_21:28:37.120000      12107.30        4.11698700e+00        6.62695660e-07  20.0675  19.6728
0202-03-12_21:28:37.324000      12107.50        4.16879300e+00        9.62734450e-07  20.0675  19.6728
0202-03-12_21:28:37.527000      12107.70        4.21608200e+00        1.23711407e-06  20.0675  19.6728
0202-03-12_21:28:37.730000      12107.91        4.26631600e+00        1.71366814e-06  20.0675  19.6728
0202-03-12_21:28:37.930000      12108.11        4.31744300e+00        3.04280093e-06  20.0675  19.6728
0202-03-12_21:28:38.137000      12108.32        4.36531400e+00        3.19669400e-06  20.0322  19.7664
0202-03-12_21:28:38.336000      12108.51        4.41631300e+00        4.41160007e-06  20.0322  19.7664
0202-03-12_21:28:38.530000      12108.71        4.46597800e+00        6.67165257e-06  20.0322  19.7664
0202-03-12_21:28:38.727000      12108.90        4.51398600e+00        7.89188887e-06  20.0322  19.7664
0202-03-12_21:28:38.918000      12109.09        4.56299100e+00        1.08112086e-05  20.0322  19.7664
0202-03-12_21:28:39.125000      12109.30        4.61489500e+00        1.28695204e-05  20.0565  19.7771
0202-03-12_21:28:39.336000      12109.51        4.66506800e+00        1.70171335e-05  20.0565  19.7771
0202-03-12_21:28:39.535000      12109.71        4.71352200e+00        2.11511111e-05  20.0565  19.7771
