Repository: shortlab/2025-devitre-PhD

# 2025-devitre-PhD
Data repository for Alexis Devitre's PhD thesis

File: chapter 5/cold_vs_warm/20K/ffj28/Ic/1_anneal/Ic_2024-03-12_21-29-17225239_f28-6e20pm2-1200keV-13nA-20k.txt
# Ic = 3.36 A, n = 24.46 , Tavg = 20.19 K, f28-6e20pm2-1200keV-13nA-20k
#datetime                        t_s     iHTS_A                vHTS_V                tHTS_K  tTAR_K
0202-03-12_21:28:59.926000      12130.10        1.74210400e-02        3.02765950e-09  20.2124  19.7614
0202-03-12_21:29:00.130000      12130.31        5.00943000e-02       -1.31085050e-09  20.1927  19.6509
0202-03-12_21:29:00.336000      12130.51        9.78285600e-02       -4.78165050e-09  20.1927  19.6509
0202-03-12_21:29:00.530000      12130.71        1.48716600e-01       -2.67438050e-09  20.1927  19.6509
0202-03-12_21:29:00.723000      12130.90        1.98285300e-01        2.46984950e-09  20.1927  19.6509
0202-03-12_21:29:00.918000      12131.09        2.43810800e-01        8.54375950e-09  20.1927  19.6509
0202-03-12_21:29:01.125000      12131.30        2.97912000e-01        1.91203950e-09  20.1963  19.8379
0202-03-12_21:29:01.320000      12131.50        3.47397600e-01       -1.86866050e-09  20.1963  19.8379
0202-03-12_21:29:01.523000      12131.70        3.92279300e-01       -4.28582050e-09  20.1963  19.8379
0202-03-12_21:29:01.715000      12131.89        4.45875900e-01       -1.74470050e-09  20.1963  19.8379
0202-03-12_21:29:01.910000      12132.09        4.95649400e-01       -1.62074050e-09  20.1963  19.8379
0202-03-12_21:29:02.117000      12132.29        5.41297000e-01       -2.67438050e-09  20.2112  19.6662
0202-03-12_21:29:02.316000      12132.49        5.94993000e-01        2.15995950e-09  20.2112  19.6662
0202-03-12_21:29:02.508000      12132.68        6.44071100e-01        4.32920950e-09  20.2112  19.6662
0202-03-12_21:29:02.700000      12132.88        6.89080500e-01        5.25888950e-09  20.2112  19.6662
0202-03-12_21:29:02.900000      12133.07        7.42911600e-01        7.96429500e-10  20.2112  19.6662
0202-03-12_21:29:03.133000      12133.31        7.94559500e-01        2.28390950e-09  20.2112  19.6662
0202-03-12_21:29:03.332000      12133.51        8.42698900e-01        4.45316950e-09  20.1850  19.7576
0202-03-12_21:29:03.535000      12133.71        8.91369700e-01        5.13492950e-09  20.1850  19.7576
0202-03-12_21:29:03.740000      12133.92        9.38447900e-01        1.00317595e-08  20.1850  19.7576
0202-03-12_21:29:03.934000      12134.11        9.90937400e-01        9.16456950e-09  20.1850  19.7576
0202-03-12_21:29:04.150000      12134.33        1.04058800e+00        3.40122950e-09  20.2067  19.7735
0202-03-12_21:29:04.348000      12134.52        1.08914200e+00        1.72779950e-09  20.2067  19.7735
0202-03-12_21:29:04.547000      12134.73        1.13977300e+00        1.72779950e-09  20.2067  19.7735
0202-03-12_21:29:04.742000      12134.92        1.18752900e+00        8.29753950e-09  20.2067  19.7735
0202-03-12_21:29:04.934000      12135.11        1.23600000e+00        8.66941950e-09  20.2067  19.7735
0202-03-12_21:29:05.140000      12135.32        1.28867300e+00        4.88871950e-09  20.1984  19.6416
0202-03-12_21:29:05.344000      12135.52        1.33680700e+00        5.50849950e-09  20.1984  19.6416
0202-03-12_21:29:05.550000      12135.73        1.38634400e+00        1.01569095e-08  20.1984  19.6416
0202-03-12_21:29:05.750000      12135.93        1.43730200e+00        1.73464295e-08  20.1984  19.6416
0202-03-12_21:29:05.945000      12136.12        1.48520900e+00        1.39995795e-08  20.1984  19.6416
0202-03-12_21:29:06.160000      12136.34        1.53512300e+00        1.32558395e-08  20.1973  19.8371
0202-03-12_21:29:06.367000      12136.55        1.58690900e+00        1.35657295e-08  20.1973  19.8371
0202-03-12_21:29:06.562000      12136.74        1.63422800e+00        1.05287795e-08  20.1973  19.8371
0202-03-12_21:29:06.754000      12136.93        1.68281500e+00        4.76475950e-09  20.1973  19.8371
0202-03-12_21:29:06.945000      12137.12        1.73482700e+00        3.27726950e-09  20.1973  19.8371
0202-03-12_21:29:07.156000      12137.33        1.78516100e+00        8.48347950e-09  20.2171  19.6669
0202-03-12_21:29:07.367000      12137.54        1.83101200e+00        5.88037950e-09  20.2171  19.6669
0202-03-12_21:29:07.570000      12137.75        1.88400800e+00        3.46320950e-09  20.2171  19.6669
0202-03-12_21:29:07.760000      12137.94        1.93370300e+00       -2.11487050e-09  20.2171  19.6669
0202-03-12_21:29:07.970000      12138.14        1.97860800e+00       -4.96589050e-09  20.2171  19.6669
0202-03-12_21:29:08.180000      12138.36        2.03323900e+00       -3.10653050e-09  20.1786  19.8242
0202-03-12_21:29:08.390000      12138.57        2.08155100e+00        4.26892950e-09  20.1786  19.8242
0202-03-12_21:29:08.594000      12138.77        2.13161800e+00        7.30588950e-09  20.1786  19.8242
0202-03-12_21:29:08.797000      12138.97        2.18140300e+00        1.28839695e-08  20.1786  19.8242
0202-03-12_21:29:08.996000      12139.17        2.22861600e+00        1.59209195e-08  20.1786  19.8242
0202-03-12_21:29:09.240000      12139.42        2.28507500e+00        1.68505995e-08  20.2087  19.7611
0202-03-12_21:29:09.440000      12139.62        2.32775300e+00        1.23881395e-08  20.2087  19.7611
0202-03-12_21:29:09.637000      12139.81        2.38014200e+00        1.05915795e-08  20.2087  19.7611
0202-03-12_21:29:09.830000      12140.01        2.42977300e+00        9.22927950e-09  20.2087  19.7611
0202-03-12_21:29:10.062000      12140.24        2.47515900e+00        1.17720595e-08  20.2087  19.7611
0202-03-12_21:29:10.277000      12140.45        2.52994700e+00        1.02229995e-08  20.1951  19.6623
0202-03-12_21:29:10.470000      12140.64        2.57385100e+00        9.41727950e-09  20.1951  19.6623
0202-03-12_21:29:10.668000      12140.85        2.62810700e+00        6.93812950e-09  20.1951  19.6623
0202-03-12_21:29:10.870000      12141.05        2.67833600e+00        1.91784950e-09  20.1951  19.6623
0202-03-12_21:29:11.094000      12141.27        2.72779200e+00        4.45897950e-09  20.1861  19.8095
0202-03-12_21:29:11.293000      12141.47        2.77807600e+00        2.97148950e-09  20.1861  19.8095
0202-03-12_21:29:11.484000      12141.66        2.82544200e+00        6.13240950e-09  20.1861  19.8095
0202-03-12_21:29:11.684000      12141.86        2.87400900e+00       -1.92483050e-09  20.1861  19.8095
0202-03-12_21:29:11.875000      12142.05        2.92604200e+00        6.19438950e-09  20.1861  19.8095
0202-03-12_21:29:12.086000      12142.26        2.97155000e+00        7.43395950e-09  20.1861  19.8095
0202-03-12_21:29:12.290000      12142.47        3.02434900e+00        1.50573395e-08  20.2105  19.6550
0202-03-12_21:29:12.492000      12142.67        3.07511600e+00        1.67927495e-08  20.2105  19.6550
0202-03-12_21:29:12.695000      12142.87        3.12328100e+00        2.67093495e-08  20.2105  19.6550
0202-03-12_21:29:12.887000      12143.06        3.17201300e+00        4.45592195e-08  20.2105  19.6550
0202-03-12_21:29:13.105000      12143.28        3.22452600e+00        7.13960195e-08  20.1834  19.7536
0202-03-12_21:29:13.300000      12143.48        3.27007000e+00        1.02261430e-07  20.1834  19.7536
0202-03-12_21:29:13.504000      12143.68        3.32372000e+00        1.38890860e-07  20.1834  19.7536
0202-03-12_21:29:13.700000      12143.87        3.37313300e+00        2.12459620e-07  20.1834  19.7536
0202-03-12_21:29:13.890000      12144.07        3.41870400e+00        2.98486110e-07  20.1834  19.7536
0202-03-12_21:29:14.130000      12144.31        3.47402700e+00        4.58515200e-07  20.1834  19.7536
0202-03-12_21:29:14.344000      12144.52        3.52101500e+00        6.07821980e-07  20.2134  19.7750
0202-03-12_21:29:14.543000      12144.72        3.57263600e+00        8.81086230e-07  20.2134  19.7750
0202-03-12_21:29:14.734000      12144.91        3.62153400e+00        1.15546609e-06  20.2134  19.7750
0202-03-12_21:29:14.940000      12145.12        3.66678500e+00        1.52207032e-06  20.2134  19.7750
0202-03-12_21:29:15.156000      12145.33        3.72085000e+00        3.17857599e-06  20.1936  19.6349
0202-03-12_21:29:15.355000      12145.53        3.76917700e+00        4.29791195e-06  20.1936  19.6349
0202-03-12_21:29:15.560000      12145.73        3.81869500e+00        4.44585545e-06  20.1936  19.6349
0202-03-12_21:29:15.760000      12145.94        3.86969000e+00        7.13040522e-06  20.1936  19.6349
0202-03-12_21:29:15.953000      12146.13        3.91782800e+00        8.53645512e-06  20.1936  19.6349
0202-03-12_21:29:16.164000      12146.34        3.96659900e+00        1.13356014e-05  20.1917  19.8127
0202-03-12_21:29:16.355000      12146.53        4.01875600e+00        1.50072224e-05  20.1917  19.8127
0202-03-12_21:29:16.562000      12146.74        4.06845900e+00        1.99531264e-05  20.1917  19.8127
0202-03-12_21:29:16.758000      12146.93        4.11576500e+00        2.37065593e-05  20.1917  19.8127

File: chapter 5/cold_vs_warm/20K/ffj28/Ic/1_anneal/Ic_2024-03-12_21-29-59340686_f28-6e20pm2-1200keV-0nA-20k.txt
# Ic = 3.91 A, n = 25.90 , Tavg = 20.02 K, f28-6e20pm2-1200keV-0nA-20k
#datetime                        t_s     iHTS_A                vHTS_V                tHTS_K  tTAR_K
0202-03-12_21:29:39.926000      12170.10        4.97778400e-02        5.83497550e-09  20.0496  19.7616
0202-03-12_21:29:40.133000      12170.31        5.01073200e-02        3.60374550e-09  20.0335  19.6338
0202-03-12_21:29:40.330000      12170.50        9.69719200e-02        1.74438550e-09  20.0335  19.6338
0202-03-12_21:29:40.520000      12170.70        1.48933000e-01        5.09123550e-09  20.0335  19.6338
0202-03-12_21:29:40.727000      12170.90        1.98369600e-01        6.57871550e-09  20.0335  19.6338
0202-03-12_21:29:40.918000      12171.09        2.46350200e-01        1.06693155e-08  20.0335  19.6338
0202-03-12_21:29:41.120000      12171.30        2.98134700e-01        5.46310550e-09  20.0370  19.8211
0202-03-12_21:29:41.312000      12171.49        3.47155700e-01        7.57037550e-09  20.0370  19.8211
0202-03-12_21:29:41.508000      12171.68        3.92129500e-01        8.74797550e-09  20.0370  19.8211
0202-03-12_21:29:41.710000      12171.89        4.46094200e-01        7.38444550e-09  20.0370  19.8211
0202-03-12_21:29:41.906000      12172.08        4.95771300e-01        9.73963550e-09  20.0370  19.8211
0202-03-12_21:29:42.117000      12172.29        5.42110500e-01        3.97561550e-09  20.0533  19.6546
0202-03-12_21:29:42.316000      12172.49        5.95129800e-01        6.51674550e-09  20.0533  19.6546
0202-03-12_21:29:42.520000      12172.70        6.42580200e-01        3.97561550e-09  20.0533  19.6546
0202-03-12_21:29:42.723000      12172.90        6.91470600e-01        8.87193550e-09  20.0533  19.6546
0202-03-12_21:29:42.914000      12173.09        7.43173500e-01        9.30578550e-09  20.0533  19.6546
0202-03-12_21:29:43.130000      12173.31        7.93505000e-01        1.48218855e-08  20.0290  19.7453
0202-03-12_21:29:43.324000      12173.50        8.40354800e-01        1.50078155e-08  20.0290  19.7453
0202-03-12_21:29:43.516000      12173.69        8.92090300e-01        1.68671755e-08  20.0290  19.7453
0202-03-12_21:29:43.723000      12173.90        9.41437900e-01        1.64333255e-08  20.0290  19.7453
0202-03-12_21:29:43.914000      12174.09        9.88951000e-01        1.46979255e-08  20.0290  19.7453
0202-03-12_21:29:44.117000      12174.29        1.04168500e+00        4.78133550e-09  20.0374  19.7460
0202-03-12_21:29:44.316000      12174.50        1.09060800e+00        3.54176550e-09  20.0374  19.7460
0202-03-12_21:29:44.510000      12174.69        1.13601000e+00        4.71935550e-09  20.0374  19.7460
0202-03-12_21:29:44.703000      12174.88        1.18963000e+00        1.33344455e-08  20.0374  19.7460
0202-03-12_21:29:44.910000      12175.09        1.23913900e+00        5.52534550e-09  20.0374  19.7460
0202-03-12_21:29:45.110000      12175.29        1.28734300e+00        6.20726550e-09  20.0321  19.6423
0202-03-12_21:29:45.336000      12175.51        1.33961200e+00        3.17041550e-09  20.0321  19.6423
0202-03-12_21:29:45.530000      12175.71        1.38698300e+00        7.32298550e-09  20.0321  19.6423
0202-03-12_21:29:45.740000      12175.92        1.43591700e+00        8.31464550e-09  20.0321  19.6423
0202-03-12_21:29:45.938000      12176.11        1.48722500e+00        6.26934550e-09  20.0321  19.6423
0202-03-12_21:29:46.130000      12176.31        1.53706200e+00        4.53394550e-09  20.0281  19.8106
0202-03-12_21:29:46.336000      12176.51        1.58258100e+00        4.34801550e-09  20.0281  19.8106
0202-03-12_21:29:46.530000      12176.71        1.63627200e+00        7.63288550e-09  20.0281  19.8106
0202-03-12_21:29:46.723000      12176.90        1.68571300e+00        1.14135755e-08  20.0281  19.8106
0202-03-12_21:29:46.930000      12177.11        1.73092600e+00        4.90581550e-09  20.0281  19.8106
0202-03-12_21:29:47.133000      12177.31        1.78536000e+00        6.91265500e-10  20.0519  19.6507
0202-03-12_21:29:47.332000      12177.51        1.83538400e+00        1.00116550e-09  20.0519  19.6507
0202-03-12_21:29:47.523000      12177.70        1.88087000e+00        4.43355500e-10  20.0519  19.6507
0202-03-12_21:29:47.715000      12177.89        1.93380200e+00        6.51726550e-09  20.0519  19.6507
0202-03-12_21:29:47.920000      12178.10        1.98336300e+00        2.73656550e-09  20.0519  19.6507
0202-03-12_21:29:48.117000      12178.30        2.03136700e+00        8.50058550e-09  20.0289  19.7557
0202-03-12_21:29:48.312000      12178.49        2.08113600e+00        7.75683550e-09  20.0289  19.7557
0202-03-12_21:29:48.520000      12178.69        2.13238900e+00        1.09797255e-08  20.0289  19.7557
0202-03-12_21:29:48.710000      12178.89        2.18225000e+00        1.04838955e-08  20.0289  19.7557
0202-03-12_21:29:48.906000      12179.08        2.22743000e+00        1.33349155e-08  20.0289  19.7557
0202-03-12_21:29:49.120000      12179.30        2.28186800e+00        1.61239555e-08  20.0430  19.7444
0202-03-12_21:29:49.332000      12179.51        2.32987400e+00        2.11442355e-08  20.0430  19.7444
0202-03-12_21:29:49.535000      12179.71        2.37979600e+00        2.31895255e-08  20.0430  19.7444
0202-03-12_21:29:49.730000      12179.91        2.43025200e+00        2.09582955e-08  20.0430  19.7444
0202-03-12_21:29:49.938000      12180.11        2.47814500e+00        9.36828550e-09  20.0430  19.7444
0202-03-12_21:29:50.140000      12180.32        2.52857900e+00        1.45744955e-08  20.0418  19.6488
0202-03-12_21:29:50.348000      12180.53        2.57936100e+00        1.33349155e-08  20.0418  19.6488
0202-03-12_21:29:50.543000      12180.72        2.62423400e+00        1.74874955e-08  20.0418  19.6488
0202-03-12_21:29:50.734000      12180.91        2.67835100e+00        1.53182255e-08  20.0418  19.6488
0202-03-12_21:29:50.926000      12181.10        2.72811100e+00        2.04624455e-08  20.0418  19.6488
0202-03-12_21:29:51.133000      12181.31        2.77648500e+00        1.98426455e-08  20.0318  19.8227
0202-03-12_21:29:51.330000      12181.51        2.82660900e+00        1.29010355e-08  20.0318  19.8227
0202-03-12_21:29:51.535000      12181.71        2.87694300e+00        1.23432255e-08  20.0318  19.8227
0202-03-12_21:29:51.727000      12181.90        2.92481100e+00        1.11036555e-08  20.0318  19.8227
0202-03-12_21:29:51.920000      12182.10        2.97445400e+00        1.42645655e-08  20.0318  19.8227
0202-03-12_21:29:52.130000      12182.31        3.02597200e+00        1.07317755e-08  20.0620  19.6474
0202-03-12_21:29:52.330000      12182.51        3.07654500e+00        1.72395455e-08  20.0620  19.6474
0202-03-12_21:29:52.535000      12182.71        3.12185000e+00        1.34588455e-08  20.0620  19.6474
0202-03-12_21:29:52.740000      12182.91        3.17457100e+00        1.35208255e-08  20.0620  19.6474
0202-03-12_21:29:52.938000      12183.12        3.22461300e+00        1.59999655e-08  20.0620  19.6474
0202-03-12_21:29:53.152000      12183.33        3.27183700e+00        1.87270255e-08  20.0273  19.7465
0202-03-12_21:29:53.355000      12183.53        3.32391400e+00        1.99046255e-08  20.0273  19.7465
0202-03-12_21:29:53.550000      12183.73        3.37181000e+00        1.74254755e-08  20.0273  19.7465
0202-03-12_21:29:53.742000      12183.92        3.42044800e+00        2.24457555e-08  20.0273  19.7465
0202-03-12_21:29:53.945000      12184.12        3.47251900e+00        2.56066655e-08  20.0273  19.7465
0202-03-12_21:29:54.156000      12184.33        3.52278600e+00        3.52133555e-08  20.0516  19.7638
0202-03-12_21:29:54.360000      12184.54        3.57085000e+00        3.76305255e-08  20.0516  19.7638
0202-03-12_21:29:54.562000      12184.74        3.62167900e+00        4.86007555e-08  20.0516  19.7638
0202-03-12_21:29:54.766000      12184.94        3.67142400e+00        5.41788355e-08  20.0516  19.7638
0202-03-12_21:29:54.965000      12185.14        3.71854800e+00        7.40120155e-08  20.0516  19.7638
0202-03-12_21:29:55.170000      12185.35        3.77114000e+00        9.63243355e-08  20.0366  19.6581
0202-03-12_21:29:55.375000      12185.55        3.82112500e+00        1.33573525e-07  20.0366  19.6581
0202-03-12_21:29:55.570000      12185.75        3.86743100e+00        1.68963345e-07  20.0366  19.6581
0202-03-12_21:29:55.766000      12185.94        3.91970100e+00        2.20157735e-07  20.0366  19.6581
0202-03-12_21:29:55.970000      12186.15        3.96935600e+00        3.16348645e-07  20.0366  19.6581
0202-03-12_21:29:56.176000      12186.35        4.01637100e+00        4.16506195e-07  20.0304  19.8123
0202-03-12_21:29:56.387000      12186.56        4.06876900e+00        5.34761515e-07  20.0304  19.8123
0202-03-12_21:29:56.580000      12186.76        4.11651000e+00        7.48463995e-07  20.0304  19.8123
0202-03-12_21:29:56.773000      12186.95        4.16528000e+00        9.64273635e-07  20.0304  19.8123
0202-03-12_21:29:56.965000      12187.14        4.21762900e+00        1.25383789e-06  20.0304  19.8123
0202-03-12_21:29:57.176000      12187.35        4.26730000e+00        1.77761951e-06  20.0608  19.6800
0202-03-12_21:29:57.375000      12187.55        4.31582300e+00        3.30130325e-06  20.0608  19.6800
0202-03-12_21:29:57.580000      12187.75        4.36642300e+00        3.40672897e-06  20.0608  19.6800
0202-03-12_21:29:57.773000      12187.95        4.41612700e+00        5.62364411e-06  20.0608  19.6800
0202-03-12_21:29:57.965000      12188.14        4.46219300e+00        6.69463561e-06  20.0608  19.6800
0202-03-12_21:29:58.160000      12188.34        4.51554000e+00        8.70336441e-06  20.0217  19.7604
0202-03-12_21:29:58.363000      12188.54        4.56597300e+00        1.04458328e-05  20.0217  19.7604
0202-03-12_21:29:58.555000      12188.73        4.61224400e+00        1.38482140e-05  20.0217  19.7604
0202-03-12_21:29:58.758000      12188.94        4.66455000e+00        1.64624743e-05  20.0217  19.7604
0202-03-12_21:29:58.953000      12189.13        4.71421600e+00        2.21738087e-05  20.0217  19.7604

File: chapter 5/cold_vs_warm/20K/ffj28/Ic/1_anneal/Ic_2024-03-12_21-35-53964306_f28-6e20pm2-1200keV-7nA-20k.txt
# Ic =  nan A, n =  nan , Tavg = 20.11 K, f28-6e20pm2-1200keV-7nA-20k
#datetime                        t_s     iHTS_A                vHTS_V                tHTS_K  tTAR_K
0202-03-12_21:35:35.570000      12525.75        4.98077300e-02        7.27629900e-09  20.1304  19.6403
0202-03-12_21:35:35.773000      12525.95        4.83265700e-02        8.76378900e-09  20.1304  19.6403
0202-03-12_21:35:35.977000      12526.16        9.70270300e-02        7.33827900e-09  20.1304  19.6403
0202-03-12_21:35:36.180000      12526.36        1.49320600e-01        3.96399000e-10  20.1167  19.8096
0202-03-12_21:35:36.383000      12526.56        1.96560700e-01       -3.48401000e-10  20.1167  19.8096
0202-03-12_21:35:36.574000      12526.75        2.45638100e-01       -2.58043100e-09  20.1167  19.8096
0202-03-12_21:35:36.770000      12526.95        2.97547300e-01       -3.94449100e-09  20.1167  19.8096
0202-03-12_21:35:36.973000      12527.15        3.46982400e-01       -4.44032100e-09  20.1167  19.8096
0202-03-12_21:35:37.176000      12527.35        3.94693000e-01       -5.30802100e-09  20.1374  19.6667
0202-03-12_21:35:37.387000      12527.56        4.46366200e-01       -1.27941100e-09  20.1374  19.6667
0202-03-12_21:35:37.590000      12527.77        4.95366500e-01       -4.37834100e-09  20.1374  19.6667
0202-03-12_21:35:37.793000      12527.97        5.42605100e-01       -3.51064100e-09  20.1374  19.6667
0202-03-12_21:35:37.996000      12528.17        5.94464000e-01        5.79949000e-10  20.1374  19.6667
0202-03-12_21:35:38.200000      12528.38        6.44400700e-01        4.98043900e-09  20.1113  19.7297
0202-03-12_21:35:38.395000      12528.57        6.91413700e-01        6.59187900e-09  20.1113  19.7297
0202-03-12_21:35:38.600000      12528.78        7.44680900e-01        4.54658900e-09  20.1113  19.7297
0202-03-12_21:35:38.797000      12528.98        7.92968800e-01       -3.49731000e-10  20.1113  19.7297
0202-03-12_21:35:39             12529.18        8.37731800e-01        1.38567900e-09  20.1113  19.7297
0202-03-12_21:35:39.207000      12529.38        8.91787100e-01        5.72417900e-09  20.1336  19.8012
0202-03-12_21:35:39.400000      12529.58        9.41532400e-01        1.00626890e-08  20.1336  19.8012
0202-03-12_21:35:39.610000      12529.78        9.86741000e-01        1.10543490e-08  20.1336  19.8012
0202-03-12_21:35:39.805000      12529.98        1.04024000e+00        4.85647900e-09  20.1336  19.8012
0202-03-12_21:35:40.010000      12530.19        1.09001500e+00        2.62524900e-09  20.1336  19.8012
0202-03-12_21:35:40.223000      12530.40        1.13900600e+00       -8.45561000e-10  20.1188  19.6197
0202-03-12_21:35:40.414000      12530.59        1.18937300e+00        1.44764900e-09  20.1188  19.6197
0202-03-12_21:35:40.625000      12530.80        1.23704800e+00        5.29032900e-09  20.1188  19.6197
0202-03-12_21:35:40.820000      12531.00        1.28795400e+00        4.23668900e-09  20.1188  19.6197
0202-03-12_21:35:41.020000      12531.20        1.33801400e+00        2.87315900e-09  20.1188  19.6197
0202-03-12_21:35:41.250000      12531.43        1.38823400e+00        1.09303890e-08  20.1168  19.8152
0202-03-12_21:35:41.453000      12531.63        1.43697000e+00        1.55787890e-08  20.1168  19.8152
0202-03-12_21:35:41.656000      12531.83        1.48521300e+00        1.97313590e-08  20.1168  19.8152
0202-03-12_21:35:41.848000      12532.03        1.53431400e+00        1.79339790e-08  20.1168  19.8152
0202-03-12_21:35:42.086000      12532.26        1.58597300e+00        2.33261290e-08  20.1168  19.8152
0202-03-12_21:35:42.297000      12532.48        1.63464600e+00        1.75014790e-08  20.1461  19.6748
0202-03-12_21:35:42.492000      12532.67        1.68540800e+00        1.69446790e-08  20.1461  19.6748
0202-03-12_21:35:42.684000      12532.86        1.73028600e+00        1.57061190e-08  20.1461  19.6748
0202-03-12_21:35:42.900000      12533.07        1.78071400e+00        2.20899190e-08  20.1461  19.6748
0202-03-12_21:35:43.105000      12533.28        1.83452600e+00        2.63664590e-08  20.1134  19.7019
0202-03-12_21:35:43.316000      12533.49        1.88215400e+00        2.43831390e-08  20.1134  19.7019
0202-03-12_21:35:43.510000      12533.69        1.93371400e+00        2.14701390e-08  20.1134  19.7019
0202-03-12_21:35:43.727000      12533.91        1.98136100e+00        1.38467590e-08  20.1134  19.7019
0202-03-12_21:35:43.934000      12534.11        2.03446600e+00        1.84951590e-08  20.1134  19.7019
0202-03-12_21:35:44.150000      12534.33        2.08284100e+00        2.10362890e-08  20.1330  19.7921
0202-03-12_21:35:44.348000      12534.52        2.13093200e+00        1.98586890e-08  20.1330  19.7921
0202-03-12_21:35:44.540000      12534.72        2.18201300e+00        2.38873090e-08  20.1330  19.7921
0202-03-12_21:35:44.750000      12534.93        2.23131600e+00        2.37013690e-08  20.1330  19.7921
0202-03-12_21:35:44.940000      12535.12        2.27990800e+00        2.50029190e-08  20.1330  19.7921
0202-03-12_21:35:45.150000      12535.32        2.33064100e+00        2.23378390e-08  20.1239  19.6512
0202-03-12_21:35:45.340000      12535.52        2.37616700e+00        2.04164990e-08  20.1239  19.6512
0202-03-12_21:35:45.535000      12535.71        2.42968300e+00        1.81232890e-08  20.1239  19.6512
0202-03-12_21:35:45.750000      12535.93        2.48023100e+00        2.32055390e-08  20.1239  19.6512
0202-03-12_21:35:45.950000      12536.13        2.52586300e+00        2.30196090e-08  20.1239  19.6512
0202-03-12_21:35:46.164000      12536.34        2.57901500e+00        2.23378390e-08  20.1090  19.7983
0202-03-12_21:35:46.375000      12536.55        2.62749200e+00        2.10362890e-08  20.1090  19.7983
0202-03-12_21:35:46.566000      12536.74        2.67694900e+00        2.03545190e-08  20.1090  19.7983
0202-03-12_21:35:46.758000      12536.94        2.72763200e+00        1.76274590e-08  20.1090  19.7983
0202-03-12_21:35:46.950000      12537.13        2.77557900e+00        2.02305590e-08  20.1090  19.7983
0202-03-12_21:35:47.160000      12537.34        2.82465000e+00        2.19659690e-08  20.1385  19.6754
0202-03-12_21:35:47.370000      12537.55        2.87687400e+00        2.56846890e-08  20.1385  19.6754
0202-03-12_21:35:47.570000      12537.75        2.92462600e+00        2.83497790e-08  20.1385  19.6754
0202-03-12_21:35:47.777000      12537.96        2.97373100e+00        2.92794590e-08  20.1385  19.6754
0202-03-12_21:35:47.992000      12538.17        3.02569800e+00        3.47955590e-08  20.1385  19.6754
0202-03-12_21:35:48.195000      12538.37        3.07192900e+00        3.78942090e-08  20.1105  19.7189
0202-03-12_21:35:48.410000      12538.59        3.12492500e+00        3.39269890e-08  20.1105  19.7189
0202-03-12_21:35:48.617000      12538.79        3.17302900e+00        4.12398990e-08  20.1105  19.7189
0202-03-12_21:35:48.816000      12539.00        3.22278100e+00        4.37810190e-08  20.1105  19.7189
0202-03-12_21:35:49.043000      12539.22        3.27389100e+00        5.50611490e-08  20.1105  19.7189
0202-03-12_21:35:49.285000      12539.46        3.32421800e+00        5.58668690e-08  20.1340  19.7744
0202-03-12_21:35:49.492000      12539.67        3.37322900e+00        8.18979290e-08  20.1340  19.7744
0202-03-12_21:35:49.684000      12539.86        3.41472400e+00        9.48514690e-08  20.1340  19.7744
0202-03-12_21:35:49.875000      12540.05        3.47213600e+00        1.24167399e-07  20.1340  19.7744
0202-03-12_21:35:50.086000      12540.26        3.52239800e+00        1.72200889e-07  20.1340  19.7744
0202-03-12_21:35:50.290000      12540.47        3.57101300e+00        2.33559809e-07  20.1258  19.6276
0202-03-12_21:35:50.500000      12540.68        3.62151500e+00        2.99071289e-07  20.1258  19.6276
0202-03-12_21:35:50.700000      12540.88        3.66714200e+00        4.24702119e-07  20.1258  19.6276
0202-03-12_21:35:50.900000      12541.07        3.72069400e+00        5.69980189e-07  20.1258  19.6276
0202-03-12_21:35:51.117000      12541.29        3.77150300e+00        7.68683909e-07  20.1187  19.8159
0202-03-12_21:35:51.320000      12541.50        3.81927900e+00        1.09109711e-06  20.1187  19.8159
0202-03-12_21:35:51.527000      12541.70        3.86954800e+00        1.39758178e-06  20.1187  19.8159
0202-03-12_21:35:51.727000      12541.90        3.91486800e+00        1.89905145e-06  20.1187  19.8159
0202-03-12_21:35:51.930000      12542.11        3.96909300e+00        3.15734302e-06  20.1187  19.8159
0202-03-12_21:35:52.133000      12542.31        4.01884500e+00        4.53209257e-06  20.1434  19.6859
0202-03-12_21:35:52.332000      12542.51        4.06720600e+00        6.30331982e-06  20.1434  19.6859
0202-03-12_21:35:52.547000      12542.73        4.11923500e+00        7.58596902e-06  20.1434  19.6859
0202-03-12_21:35:52.754000      12542.93        4.16671600e+00        9.77084212e-06  20.1434  19.6859
0202-03-12_21:35:52.950000      12543.12        4.21534500e+00        1.22483166e-05  20.1434  19.6859
0202-03-12_21:35:53.150000      12543.33        4.26696000e+00        1.51197896e-05  20.1103  19.7243
0202-03-12_21:35:53.350000      12543.53        4.31541900e+00        1.91998472e-05  20.1103  19.7243
0202-03-12_21:35:53.566000      12543.74        4.36696600e+00        2.52669416e-05  20.1103  19.7243

File: chapter 5/cold_vs_warm/20K/ffj28/Ic/1_anneal/Ic_2024-03-12_21-40-07715237_f28-6e20pm2-1200keV-0p5nA-20k.txt
# Ic = 3.70 A, n = 25.04 , Tavg = 20.08 K, f28-6e20pm2-1200keV-0p5nA-20k
#datetime                        t_s     iHTS_A                vHTS_V                tHTS_K  tTAR_K
0202-03-12_21:39:48.840000      12779.02        2.14956100e-02       -4.15876500e-09  20.1190  19.6539
0202-03-12_21:39:49.066000      12779.24        5.06544600e-02       -1.74160500e-09  20.1190  19.6539
0202-03-12_21:39:49.277000      12779.46        9.84229100e-02        6.25365500e-09  20.0577  19.7914
0202-03-12_21:39:49.470000      12779.65        1.47929300e-01        7.99525000e-10  20.0577  19.7914
0202-03-12_21:39:49.664000      12779.84        1.98295700e-01        1.10941500e-09  20.0577  19.7914
0202-03-12_21:39:49.870000      12780.05        2.48137500e-01        3.83648500e-09  20.0577  19.7914
0202-03-12_21:39:50.113000      12780.29        2.98001600e-01        2.16305500e-09  20.0577  19.7914
0202-03-12_21:39:50.320000      12780.50        3.46026800e-01        6.50156500e-09  20.1222  19.7270
0202-03-12_21:39:50.523000      12780.70        3.94630900e-01        3.58856500e-09  20.1222  19.7270
0202-03-12_21:39:50.723000      12780.90        4.46270000e-01        1.17139500e-09  20.1222  19.7270
0202-03-12_21:39:50.918000      12781.09        4.93961300e-01       -4.90251500e-09  20.1222  19.7270
0202-03-12_21:39:51.117000      12781.29        5.43567100e-01       -6.20406500e-09  20.0458  19.6522
0202-03-12_21:39:51.316000      12781.49        5.94928300e-01       -5.46032500e-09  20.0458  19.6522
0202-03-12_21:39:51.516000      12781.69        6.44200200e-01        1.54327500e-09  20.0458  19.6522
0202-03-12_21:39:51.715000      12781.89        6.90514200e-01        1.79735000e-10  20.0458  19.6522
0202-03-12_21:39:51.914000      12782.09        7.43444500e-01        4.14637500e-09  20.0458  19.6522
0202-03-12_21:39:52.120000      12782.30        7.93350200e-01       -4.53064500e-09  20.1071  19.8280
0202-03-12_21:39:52.316000      12782.49        8.40191100e-01       -5.08845500e-09  20.1071  19.8280
0202-03-12_21:39:52.516000      12782.69        8.91910300e-01       -7.31932500e-09  20.1071  19.8280
0202-03-12_21:39:52.727000      12782.90        9.39959300e-01       -2.42253500e-09  20.1071  19.8280
0202-03-12_21:39:52.920000      12783.10        9.91166600e-01       -7.75234500e-09  20.1071  19.8280
0202-03-12_21:39:53.133000      12783.31        1.04109900e+00       -1.07273250e-08  20.0727  19.6343
0202-03-12_21:39:53.336000      12783.51        1.08829300e+00       -1.59955150e-08  20.0727  19.6343
0202-03-12_21:39:53.547000      12783.72        1.14075700e+00       -1.25247050e-08  20.0727  19.6343
0202-03-12_21:39:53.750000      12783.93        1.18774400e+00       -1.30205350e-08  20.0727  19.6343
0202-03-12_21:39:53.953000      12784.13        1.23683200e+00       -3.28987500e-09  20.0727  19.6343
0202-03-12_21:39:54.152000      12784.33        1.28596300e+00       -4.71538500e-09  20.0946  19.7883
0202-03-12_21:39:54.363000      12784.54        1.33681800e+00       -5.45913500e-09  20.0946  19.7883
0202-03-12_21:39:54.555000      12784.73        1.38709500e+00       -7.31849500e-09  20.0946  19.7883
0202-03-12_21:39:54.758000      12784.93        1.43849500e+00       -7.07057500e-09  20.0946  19.7883
0202-03-12_21:39:54.950000      12785.13        1.48539400e+00       -9.36378500e-09  20.0946  19.7883
0202-03-12_21:39:55.152000      12785.33        1.53418500e+00       -1.46939550e-08  20.0875  19.6461
0202-03-12_21:39:55.360000      12785.54        1.58672300e+00       -8.74400500e-09  20.0875  19.6461
0202-03-12_21:39:55.562000      12785.74        1.63583800e+00       -5.39715500e-09  20.0875  19.6461
0202-03-12_21:39:55.773000      12785.95        1.68311000e+00       -1.24007450e-08  20.0875  19.6461
0202-03-12_21:39:55.984000      12786.16        1.73531500e+00       -1.45700050e-08  20.0875  19.6461
0202-03-12_21:39:56.180000      12786.36        1.78525400e+00       -9.48774500e-09  20.1035  19.6977
0202-03-12_21:39:56.375000      12786.55        1.83072800e+00       -8.49608500e-09  20.1035  19.6977
0202-03-12_21:39:56.566000      12786.74        1.88401300e+00       -1.09752350e-08  20.1035  19.6977
0202-03-12_21:39:56.773000      12786.95        1.93384000e+00       -1.50658350e-08  20.1035  19.6977
0202-03-12_21:39:56.965000      12787.14        1.98175800e+00       -1.24007450e-08  20.1035  19.6977
0202-03-12_21:39:57.164000      12787.34        2.03024100e+00       -1.30825150e-08  20.0962  19.6594
0202-03-12_21:39:57.367000      12787.55        2.08261100e+00       -1.63673850e-08  20.0962  19.6594
0202-03-12_21:39:57.570000      12787.75        2.13325500e+00       -2.02720450e-08  20.0962  19.6594
0202-03-12_21:39:57.760000      12787.94        2.17909600e+00       -2.16975550e-08  20.0962  19.6594
0202-03-12_21:39:57.965000      12788.14        2.23149300e+00       -1.92803850e-08  20.0962  19.6594
0202-03-12_21:39:58.170000      12788.35        2.28127300e+00       -1.46319750e-08  20.0700  19.7267
0202-03-12_21:39:58.375000      12788.55        2.32874600e+00       -1.39502750e-08  20.0700  19.7267
0202-03-12_21:39:58.574000      12788.75        2.38052200e+00       -1.12854350e-08  20.0700  19.7267
0202-03-12_21:39:58.780000      12788.96        2.43034700e+00       -1.56241350e-08  20.0700  19.7267
0202-03-12_21:39:58.996000      12789.17        2.47834700e+00       -2.02106750e-08  20.0700  19.7267
0202-03-12_21:39:59.203000      12789.38        2.53013200e+00       -2.49210650e-08  20.1006  19.7918
0202-03-12_21:39:59.400000      12789.58        2.57770900e+00       -2.34335750e-08  20.1006  19.7918
0202-03-12_21:39:59.590000      12789.77        2.62679200e+00       -2.16361850e-08  20.1006  19.7918
0202-03-12_21:39:59.780000      12789.96        2.67828800e+00       -2.01487050e-08  20.1006  19.7918
0202-03-12_21:40:00             12790.18        2.72802800e+00       -2.61606350e-08  20.1006  19.7918
0202-03-12_21:40:00.210000      12790.39        2.77729300e+00       -3.20486150e-08  20.1247  19.7287
0202-03-12_21:40:00.414000      12790.59        2.82762800e+00       -3.40319250e-08  20.1247  19.7287
0202-03-12_21:40:00.617000      12790.79        2.87325700e+00       -3.01892450e-08  20.1247  19.7287
0202-03-12_21:40:00.820000      12791.00        2.92650800e+00       -2.67804250e-08  20.1247  19.7287
0202-03-12_21:40:01.047000      12791.23        2.97614200e+00       -2.65325050e-08  20.1247  19.7287
0202-03-12_21:40:01.266000      12791.44        3.02748600e+00       -2.26898250e-08  20.0547  19.6765
0202-03-12_21:40:01.457000      12791.64        3.07383000e+00       -2.21320150e-08  20.0547  19.6765
0202-03-12_21:40:01.652000      12791.83        3.12386800e+00       -2.08304650e-08  20.0547  19.6765
0202-03-12_21:40:01.860000      12792.04        3.17456400e+00       -2.21939950e-08  20.0547  19.6765
0202-03-12_21:40:02.080000      12792.26        3.22467900e+00       -2.44872050e-08  20.0547  19.6765
0202-03-12_21:40:02.297000      12792.47        3.27392100e+00       -2.08924450e-08  20.1163  19.8431
0202-03-12_21:40:02.496000      12792.67        3.32373500e+00       -1.48805150e-08  20.1163  19.8431
0202-03-12_21:40:02.700000      12792.88        3.37056600e+00       -9.11649500e-09  20.1163  19.8431
0202-03-12_21:40:02.900000      12793.07        3.42305800e+00       -1.67904500e-09  20.1163  19.8431
0202-03-12_21:40:03.145000      12793.32        3.47447900e+00        1.10885650e-08  20.0713  19.6158
0202-03-12_21:40:03.344000      12793.52        3.52310400e+00        3.11076850e-08  20.0713  19.6158
0202-03-12_21:40:03.540000      12793.72        3.57212100e+00        4.80278750e-08  20.0713  19.6158
0202-03-12_21:40:03.758000      12793.93        3.62060900e+00        8.63307050e-08  20.0713  19.6158
0202-03-12_21:40:03.950000      12794.13        3.67100600e+00        1.26802805e-07  20.0713  19.6158
0202-03-12_21:40:04.170000      12794.35        3.72127600e+00        2.10040195e-07  20.0943  19.7843
0202-03-12_21:40:04.387000      12794.56        3.77086700e+00        2.89373785e-07  20.0943  19.7843
0202-03-12_21:40:04.598000      12794.77        3.82010500e+00        4.28641675e-07  20.0943  19.7843
0202-03-12_21:40:04.810000      12794.99        3.86812700e+00        6.12782215e-07  20.0943  19.7843
0202-03-12_21:40:05.050000      12795.23        3.91943400e+00        8.04916335e-07  20.0943  19.7843
0202-03-12_21:40:05.270000      12795.45        3.96154800e+00        1.08140354e-06  20.0965  19.6359
0202-03-12_21:40:05.470000      12795.65        4.01402100e+00        1.43102565e-06  20.0965  19.6359
0202-03-12_21:40:05.670000      12795.85        4.06618400e+00        2.69898689e-06  20.0965  19.6359
0202-03-12_21:40:05.870000      12796.05        4.11833400e+00        2.93605561e-06  20.0965  19.6359
0202-03-12_21:40:06.074000      12796.25        4.16805800e+00        4.19292262e-06  20.0965  19.6359
0202-03-12_21:40:06.270000      12796.45        4.21497900e+00        5.71828154e-06  20.0996  19.7098
0202-03-12_21:40:06.460000      12796.64        4.26677400e+00        7.31448224e-06  20.0996  19.7098
0202-03-12_21:40:06.664000      12796.84        4.31688800e+00        9.83521984e-06  20.0996  19.7098
0202-03-12_21:40:06.855000      12797.03        4.36480600e+00        1.27860279e-05  20.0996  19.7098
0202-03-12_21:40:07.066000      12797.24        4.41378400e+00        1.63330714e-05  20.0996  19.7098
0202-03-12_21:40:07.310000      12797.48        4.46945600e+00        2.07614527e-05  20.0818  19.8091
