Repository: shortlab/2025-devitre-PhD

# 2025-devitre-PhD
Data repository for Alexis Devitre's PhD thesis

File: chapter 5/cold_vs_warm/20K/ffj28/Ic/1_anneal/Ic_2024-03-12_21-40-49341619_f28-6e20pm2-1200keV-0nA-20k.txt
# Ic = 3.90 A, n = 25.85 , Tavg = 20.06 K, f28-6e20pm2-1200keV-0nA-20k
#datetime                        t_s     iHTS_A                vHTS_V                tHTS_K  tTAR_K
0202-03-12_21:40:29.453000      12819.63        5.02066300e-02       -9.75855100e-09  20.0029  19.7577
0202-03-12_21:40:29.656000      12819.83        4.81065700e-02       -8.76689100e-09  20.0029  19.7577
0202-03-12_21:40:29.848000      12820.03        9.92158200e-02       -9.38668100e-09  20.0029  19.7577
0202-03-12_21:40:30.082000      12820.26        1.49108100e-01       -2.32110100e-09  20.0029  19.7577
0202-03-12_21:40:30.290000      12820.47        1.99040400e-01        1.70750900e-09  20.0738  19.7272
0202-03-12_21:40:30.484000      12820.66        2.48371700e-01        2.14136900e-09  20.0738  19.7272
0202-03-12_21:40:30.688000      12820.87        2.93179500e-01        3.00906900e-09  20.0738  19.7272
0202-03-12_21:40:30.895000      12821.07        3.47473700e-01       -1.70132100e-09  20.0738  19.7272
0202-03-12_21:40:31.110000      12821.29        3.96994900e-01       -3.37474100e-09  20.0026  19.6624
0202-03-12_21:40:31.312000      12821.49        4.46064900e-01       -8.58095100e-09  20.0026  19.6624
0202-03-12_21:40:31.520000      12821.70        4.95816200e-01       -9.94449100e-09  20.0026  19.6624
0202-03-12_21:40:31.715000      12821.89        5.41051200e-01       -1.02543810e-08  20.0026  19.6624
0202-03-12_21:40:31.914000      12822.09        5.94723600e-01       -8.89085100e-09  20.0026  19.6624
0202-03-12_21:40:32.130000      12822.31        6.44998700e-01       -1.26095710e-08  20.0592  19.8262
0202-03-12_21:40:32.324000      12822.50        6.92615900e-01       -9.44866100e-09  20.0592  19.8262
0202-03-12_21:40:32.527000      12822.71        7.43413400e-01       -1.35392510e-08  20.0592  19.8262
0202-03-12_21:40:32.746000      12822.92        7.92617100e-01       -9.20074100e-09  20.0592  19.8262
0202-03-12_21:40:32.950000      12823.12        8.41937900e-01       -9.38668100e-09  20.0592  19.8262
0202-03-12_21:40:33.152000      12823.33        8.92325800e-01       -2.69298100e-09  20.0115  19.6931
0202-03-12_21:40:33.367000      12823.54        9.40820000e-01       -3.49870100e-09  20.0115  19.6931
0202-03-12_21:40:33.560000      12823.74        9.91157500e-01       -1.26746100e-09  20.0115  19.6931
0202-03-12_21:40:33.766000      12823.94        1.04046800e+00       -1.70131100e-09  20.0115  19.6931
0202-03-12_21:40:33.965000      12824.14        1.08781200e+00        3.19501900e-09  20.0115  19.6931
0202-03-12_21:40:34.184000      12824.36        1.14177700e+00        1.58059000e-10  20.0373  19.7966
0202-03-12_21:40:34.400000      12824.58        1.18774800e+00       -3.99751000e-10  20.0373  19.7966
0202-03-12_21:40:34.594000      12824.77        1.23900500e+00       -3.00285100e-09  20.0373  19.7966
0202-03-12_21:40:34.793000      12824.97        1.28879800e+00        2.01741900e-09  20.0373  19.7966
0202-03-12_21:40:34.996000      12825.17        1.33653500e+00        8.09133900e-09  20.0373  19.7966
0202-03-12_21:40:35.203000      12825.38        1.38577000e+00        7.59550900e-09  20.0289  19.6502
0202-03-12_21:40:35.400000      12825.57        1.43720000e+00        2.82314900e-09  20.0289  19.6502
0202-03-12_21:40:35.590000      12825.77        1.48528100e+00       -2.25911100e-09  20.0289  19.6502
0202-03-12_21:40:35.816000      12825.99        1.53586700e+00       -1.26745100e-09  20.0289  19.6502
0202-03-12_21:40:36.060000      12826.23        1.58650400e+00       -3.68462100e-09  20.0289  19.6502
0202-03-12_21:40:36.277000      12826.46        1.63877500e+00       -5.42002100e-09  20.0492  19.7023
0202-03-12_21:40:36.473000      12826.65        1.68391800e+00       -6.96949100e-09  20.0492  19.7023
0202-03-12_21:40:36.676000      12826.85        1.73236900e+00       -7.40334100e-09  20.0492  19.7023
0202-03-12_21:40:36.870000      12827.05        1.78470900e+00       -2.75494100e-09  20.0492  19.7023
0202-03-12_21:40:37.094000      12827.27        1.83430900e+00       -3.18879100e-09  20.0492  19.7023
0202-03-12_21:40:37.297000      12827.47        1.88310200e+00       -6.53564100e-09  20.0214  19.8069
0202-03-12_21:40:37.508000      12827.69        1.93370600e+00       -9.01479100e-09  20.0214  19.8069
0202-03-12_21:40:37.707000      12827.88        1.98056000e+00       -6.10179100e-09  20.0214  19.8069
0202-03-12_21:40:37.900000      12828.08        2.03290300e+00       -5.11013100e-09  20.0214  19.8069
0202-03-12_21:40:38.113000      12828.29        2.08300700e+00       -5.91585100e-09  20.0639  19.6586
0202-03-12_21:40:38.316000      12828.49        2.13154700e+00       -5.17211100e-09  20.0639  19.6586
0202-03-12_21:40:38.520000      12828.70        2.18166300e+00       -6.41168100e-09  20.0639  19.6586
0202-03-12_21:40:38.720000      12828.89        2.22983700e+00       -2.01119100e-09  20.0639  19.6586
0202-03-12_21:40:38.930000      12829.11        2.27886800e+00       -2.56900100e-09  20.0639  19.6586
0202-03-12_21:40:39.133000      12829.31        2.33121800e+00       -4.24243100e-09  20.0022  19.7796
0202-03-12_21:40:39.340000      12829.52        2.37821900e+00       -7.09641000e-10  20.0022  19.7796
0202-03-12_21:40:39.543000      12829.72        2.43128000e+00       -3.37508100e-09  20.0022  19.7796
0202-03-12_21:40:39.740000      12829.91        2.47986900e+00       -2.81763100e-09  20.0022  19.7796
0202-03-12_21:40:39.934000      12830.11        2.52575700e+00       -9.88368100e-09  20.0022  19.7796
0202-03-12_21:40:40.145000      12830.32        2.57899300e+00       -3.12800100e-09  20.0390  19.6155
0202-03-12_21:40:40.355000      12830.53        2.62787500e+00       -1.26864100e-09  20.0390  19.6155
0202-03-12_21:40:40.555000      12830.73        2.67812500e+00        2.94591900e-09  20.0390  19.6155
0202-03-12_21:40:40.758000      12830.93        2.72782000e+00        5.90719000e-10  20.0390  19.6155
0202-03-12_21:40:40.957000      12831.14        2.77595900e+00       -6.48851000e-10  20.0390  19.6155
0202-03-12_21:40:41.168000      12831.34        2.82564400e+00       -2.57019100e-09  20.0254  19.8092
0202-03-12_21:40:41.370000      12831.55        2.87695200e+00       -3.80976100e-09  20.0254  19.8092
0202-03-12_21:40:41.566000      12831.74        2.92453300e+00       -2.63217100e-09  20.0254  19.8092
0202-03-12_21:40:41.777000      12831.95        2.97421000e+00       -4.80142100e-09  20.0254  19.8092
0202-03-12_21:40:41.980000      12832.16        3.02597500e+00       -3.56185100e-09  20.0254  19.8092
0202-03-12_21:40:42.190000      12832.37        3.07563400e+00       -6.90870100e-09  20.0528  19.8268
0202-03-12_21:40:42.387000      12832.57        3.12283400e+00       -3.80976100e-09  20.0528  19.8268
0202-03-12_21:40:42.598000      12832.77        3.17442200e+00       -3.31394100e-09  20.0528  19.8268
0202-03-12_21:40:42.797000      12832.97        3.22282700e+00        5.17714900e-09  20.0528  19.8268
0202-03-12_21:40:43             12833.18        3.27267300e+00        6.47869900e-09  20.0528  19.8268
0202-03-12_21:40:43.203000      12833.38        3.32401400e+00        5.61099900e-09  20.0313  19.6431
0202-03-12_21:40:43.402000      12833.58        3.37383800e+00        9.48890000e-11  20.0313  19.6431
0202-03-12_21:40:43.594000      12833.77        3.41930100e+00        3.13184900e-09  20.0313  19.6431
0202-03-12_21:40:43.797000      12833.97        3.47245100e+00        6.16880900e-09  20.0313  19.6431
0202-03-12_21:40:44             12834.18        3.52229100e+00        1.14989790e-08  20.0313  19.6431
0202-03-12_21:40:44.210000      12834.39        3.56967500e+00        1.13130390e-08  20.0475  19.8091
0202-03-12_21:40:44.420000      12834.60        3.62135400e+00        2.43285690e-08  20.0475  19.8091
0202-03-12_21:40:44.625000      12834.80        3.66981400e+00        3.44930790e-08  20.0475  19.8091
0202-03-12_21:40:44.830000      12835.00        3.71915600e+00        5.85408290e-08  20.0475  19.8091
0202-03-12_21:40:45.074000      12835.25        3.77283200e+00        8.88484190e-08  20.0475  19.8091
0202-03-12_21:40:45.290000      12835.46        3.82139200e+00        1.27399179e-07  20.0345  19.7086
0202-03-12_21:40:45.480000      12835.66        3.86964100e+00        1.67375659e-07  20.0345  19.7086
0202-03-12_21:40:45.670000      12835.85        3.91753100e+00        2.21607339e-07  20.0345  19.7086
0202-03-12_21:40:45.880000      12836.06        3.96648400e+00        3.26227829e-07  20.0345  19.7086
0202-03-12_21:40:46.080000      12836.26        4.01897300e+00        4.33823009e-07  20.0345  19.7086
0202-03-12_21:40:46.293000      12836.47        4.06909400e+00        5.75382429e-07  20.0443  19.6868
0202-03-12_21:40:46.500000      12836.68        4.11621800e+00        8.17161449e-07  20.0443  19.6868
0202-03-12_21:40:46.703000      12836.88        4.16779600e+00        1.05423010e-06  20.0443  19.6868
0202-03-12_21:40:46.906000      12837.08        4.21602300e+00        1.45758767e-06  20.0443  19.6868
0202-03-12_21:40:47.113000      12837.29        4.26457900e+00        1.86088327e-06  20.0443  19.6868
0202-03-12_21:40:47.312000      12837.49        4.31726600e+00        3.40204636e-06  20.0227  19.7959
0202-03-12_21:40:47.516000      12837.69        4.36294800e+00        3.61196832e-06  20.0227  19.7959
0202-03-12_21:40:47.723000      12837.90        4.41594000e+00        6.17596637e-06  20.0227  19.7959
0202-03-12_21:40:47.920000      12838.10        4.46586400e+00        7.69506497e-06  20.0227  19.7959
0202-03-12_21:40:48.125000      12838.30        4.51172700e+00        7.84802847e-06  20.0642  19.6476
0202-03-12_21:40:48.332000      12838.51        4.56471800e+00        1.22004847e-05  20.0642  19.6476
0202-03-12_21:40:48.550000      12838.73        4.61611700e+00        1.54560412e-05  20.0642  19.6476
0202-03-12_21:40:48.754000      12838.93        4.66285400e+00        1.95212258e-05  20.0642  19.6476
0202-03-12_21:40:48.945000      12839.12        4.71358900e+00        2.32641210e-05  20.0642  19.6476

File: chapter 5/cold_vs_warm/20K/ffj28/Ic/1_anneal/Ic_2024-03-12_21-42-21936504_f28-6e20pm2-1200keV-0nA-20k.txt
# Ic = 3.90 A, n = 25.99 , Tavg = 20.02 K, f28-6e20pm2-1200keV-0nA-20k
#datetime                        t_s     iHTS_A                vHTS_V                tHTS_K  tTAR_K
0202-03-12_21:42:02.070000      12912.25        5.09806300e-02        2.18457800e-09  20.0292  19.6599
0202-03-12_21:42:02.270000      12912.45        4.85036000e-02        4.10591800e-09  20.0563  19.8252
0202-03-12_21:42:02.465000      12912.64        9.92699700e-02        6.33714800e-09  20.0563  19.8252
0202-03-12_21:42:02.656000      12912.83        1.48998900e-01        7.94859800e-09  20.0563  19.8252
0202-03-12_21:42:02.848000      12913.03        1.96808900e-01        1.06756580e-08  20.0563  19.8252
0202-03-12_21:42:03.080000      12913.26        2.46091100e-01        1.68874800e-09  20.0563  19.8252
0202-03-12_21:42:03.293000      12913.47        2.98101800e-01       -2.77372200e-09  20.0234  19.6318
0202-03-12_21:42:03.484000      12913.66        3.42885600e-01       -1.59612200e-09  20.0234  19.6318
0202-03-12_21:42:03.680000      12913.86        3.96700300e-01        7.32880800e-09  20.0234  19.6318
0202-03-12_21:42:03.895000      12914.07        4.46279400e-01        5.71735800e-09  20.0234  19.6318
0202-03-12_21:42:04.120000      12914.30        4.93841500e-01        2.99029800e-09  20.0399  19.8091
0202-03-12_21:42:04.316000      12914.49        5.45749200e-01        6.97088000e-10  20.0399  19.8091
0202-03-12_21:42:04.516000      12914.69        5.92915000e-01        1.44082800e-09  20.0399  19.8091
0202-03-12_21:42:04.720000      12914.89        6.41846700e-01        3.85799800e-09  20.0399  19.8091
0202-03-12_21:42:04.930000      12915.11        6.93530300e-01        2.68040800e-09  20.0399  19.8091
0202-03-12_21:42:05.152000      12915.33        7.43827600e-01        6.77099800e-09  20.0303  19.7129
0202-03-12_21:42:05.344000      12915.52        7.92241700e-01        7.45276800e-09  20.0303  19.7129
0202-03-12_21:42:05.560000      12915.73        8.43441400e-01        1.04277480e-08  20.0303  19.7129
0202-03-12_21:42:05.750000      12915.93        8.88591800e-01        9.25014800e-09  20.0303  19.7129
0202-03-12_21:42:05.945000      12916.12        9.41596300e-01        6.58506800e-09  20.0303  19.7129
0202-03-12_21:42:06.150000      12916.33        9.91688800e-01        8.81629800e-09  20.0217  19.8038
0202-03-12_21:42:06.348000      12916.52        1.03940200e+00        9.49805800e-09  20.0217  19.8038
0202-03-12_21:42:06.547000      12916.72        1.09098300e+00        1.24110580e-08  20.0217  19.8038
0202-03-12_21:42:06.758000      12916.93        1.14044200e+00        1.20391880e-08  20.0217  19.8038
0202-03-12_21:42:06.950000      12917.13        1.18797500e+00        1.38365680e-08  20.0217  19.8038
0202-03-12_21:42:07.168000      12917.34        1.23974600e+00        2.12120380e-08  20.0520  19.6796
0202-03-12_21:42:07.363000      12917.54        1.28754100e+00        1.84231680e-08  20.0520  19.6796
0202-03-12_21:42:07.580000      12917.75        1.33781200e+00        1.91051980e-08  20.0520  19.6796
0202-03-12_21:42:07.770000      12917.95        1.38793500e+00        1.53868280e-08  20.0520  19.6796
0202-03-12_21:42:07.965000      12918.14        1.43765200e+00        1.12963180e-08  20.0520  19.6796
0202-03-12_21:42:08.164000      12918.34        1.48287600e+00        3.98282800e-09  20.0263  19.7005
0202-03-12_21:42:08.363000      12918.54        1.53710700e+00        1.43952580e-08  20.0263  19.7005
0202-03-12_21:42:08.560000      12918.74        1.58663400e+00        1.71223180e-08  20.0263  19.7005
0202-03-12_21:42:08.750000      12918.93        1.63126500e+00        2.02832280e-08  20.0263  19.7005
0202-03-12_21:42:08.950000      12919.13        1.68549000e+00        9.18903800e-09  20.0263  19.7005
0202-03-12_21:42:09.152000      12919.33        1.73538900e+00        1.28457880e-08  20.0468  19.8122
0202-03-12_21:42:09.360000      12919.54        1.78344900e+00        1.34035980e-08  20.0468  19.8122
0202-03-12_21:42:09.566000      12919.74        1.83262400e+00        1.07385080e-08  20.0468  19.8122
0202-03-12_21:42:09.773000      12919.95        1.88411000e+00        1.08624680e-08  20.0468  19.8122
0202-03-12_21:42:09.984000      12920.16        1.93218000e+00        1.29697380e-08  20.0468  19.8122
0202-03-12_21:42:10.188000      12920.37        1.98397700e+00        9.80882800e-09  20.0722  19.7527
0202-03-12_21:42:10.380000      12920.56        2.03107700e+00        2.74325800e-09  20.0722  19.7527
0202-03-12_21:42:10.574000      12920.75        2.08027400e+00        4.50038000e-10  20.0722  19.7527
0202-03-12_21:42:10.797000      12920.97        2.13207300e+00        3.54897800e-09  20.0722  19.7527
0202-03-12_21:42:11             12921.18        2.18042700e+00        7.57759800e-09  20.0722  19.7527
0202-03-12_21:42:11.203000      12921.38        2.22980100e+00        1.02426780e-08  20.0044  19.6468
0202-03-12_21:42:11.414000      12921.59        2.28098200e+00        1.25978680e-08  20.0044  19.6468
0202-03-12_21:42:11.610000      12921.79        2.32698400e+00        6.83384800e-09  20.0044  19.6468
0202-03-12_21:42:11.805000      12921.98        2.38054100e+00        1.46431680e-08  20.0044  19.6468
0202-03-12_21:42:12.008000      12922.18        2.43029900e+00        1.14822580e-08  20.0044  19.6468
0202-03-12_21:42:12.207000      12922.39        2.47780200e+00        1.78660580e-08  20.0581  19.8348
0202-03-12_21:42:12.414000      12922.59        2.52961600e+00        1.30936980e-08  20.0581  19.8348
0202-03-12_21:42:12.613000      12922.79        2.57922800e+00        1.54488880e-08  20.0581  19.8348
0202-03-12_21:42:12.816000      12922.99        2.62572000e+00        1.44572280e-08  20.0581  19.8348
0202-03-12_21:42:13.060000      12923.23        2.67856300e+00        9.56091800e-09  20.0581  19.8348
0202-03-12_21:42:13.290000      12923.46        2.72735700e+00        1.48914580e-08  20.0294  19.6268
0202-03-12_21:42:13.492000      12923.67        2.77806800e+00        1.67519480e-08  20.0294  19.6268
0202-03-12_21:42:13.707000      12923.88        2.82558000e+00        1.77450980e-08  20.0294  19.6268
0202-03-12_21:42:13.900000      12924.08        2.87709700e+00        1.03703680e-08  20.0294  19.6268
0202-03-12_21:42:14.098000      12924.27        2.92660700e+00        8.44902800e-09  20.0562  19.7968
0202-03-12_21:42:14.293000      12924.47        2.97464100e+00        1.09901580e-08  20.0562  19.7968
0202-03-12_21:42:14.496000      12924.67        3.02317800e+00        1.91713580e-08  20.0562  19.7968
0202-03-12_21:42:14.695000      12924.87        3.07576400e+00        2.35718480e-08  20.0562  19.7968
0202-03-12_21:42:14.900000      12925.07        3.12549300e+00        2.74765080e-08  20.0562  19.7968
0202-03-12_21:42:15.105000      12925.28        3.17247800e+00        2.20843580e-08  20.0562  19.7968
0202-03-12_21:42:15.300000      12925.48        3.22421100e+00        1.49567980e-08  20.0335  19.7180
0202-03-12_21:42:15.496000      12925.67        3.27381500e+00        1.02464180e-08  20.0335  19.7180
0202-03-12_21:42:15.700000      12925.88        3.32020500e+00        1.39031580e-08  20.0335  19.7180
0202-03-12_21:42:15.900000      12926.07        3.37337600e+00        2.22702980e-08  20.0335  19.7180
0202-03-12_21:42:16.113000      12926.29        3.42454900e+00        2.84061880e-08  20.0463  19.6687
0202-03-12_21:42:16.310000      12926.49        3.47097900e+00        2.76624480e-08  20.0463  19.6687
0202-03-12_21:42:16.510000      12926.69        3.52216100e+00        3.52238580e-08  20.0463  19.6687
0202-03-12_21:42:16.720000      12926.90        3.55923300e+00        4.02441380e-08  20.0463  19.6687
0202-03-12_21:42:16.934000      12927.11        3.62002600e+00        5.27638480e-08  20.0463  19.6687
0202-03-12_21:42:17.137000      12927.31        3.67150100e+00        5.75362080e-08  20.0176  19.7895
0202-03-12_21:42:17.340000      12927.52        3.71960200e+00        8.13980280e-08  20.0176  19.7895
0202-03-12_21:42:17.535000      12927.71        3.77062800e+00        1.01541128e-07  20.0176  19.7895
0202-03-12_21:42:17.750000      12927.93        3.82170000e+00        1.37178918e-07  20.0176  19.7895
0202-03-12_21:42:17.945000      12928.12        3.86825800e+00        1.82609348e-07  20.0176  19.7895
0202-03-12_21:42:18.140000      12928.32        3.91947200e+00        2.48182878e-07  20.0277  19.7000
0202-03-12_21:42:18.355000      12928.53        3.96851000e+00        3.53732708e-07  20.0277  19.7000
0202-03-12_21:42:18.566000      12928.74        4.01854000e+00        4.68765288e-07  20.0277  19.7000
0202-03-12_21:42:18.766000      12928.94        4.06924500e+00        6.57428638e-07  20.0277  19.7000
0202-03-12_21:42:18.957000      12929.13        4.11393300e+00        8.29357718e-07  20.0277  19.7000
0202-03-12_21:42:19.168000      12929.35        4.16768800e+00        1.17743044e-06  20.0462  19.8078
0202-03-12_21:42:19.367000      12929.54        4.21616600e+00        1.49284151e-06  20.0462  19.8078
0202-03-12_21:42:19.582000      12929.76        4.26490000e+00        1.92136390e-06  20.0462  19.8078
0202-03-12_21:42:19.790000      12929.97        4.31706000e+00        3.05043305e-06  20.0462  19.8078
0202-03-12_21:42:20             12930.18        4.36479200e+00        4.61446790e-06  20.0462  19.8078
0202-03-12_21:42:20.203000      12930.38        4.41604200e+00        6.18315113e-06  20.0687  19.7377
0202-03-12_21:42:20.395000      12930.57        4.46555300e+00        7.66630363e-06  20.0687  19.7377
0202-03-12_21:42:20.613000      12930.79        4.51369700e+00        9.21000943e-06  20.0687  19.7377
0202-03-12_21:42:20.832000      12931.01        4.56537900e+00        1.24169160e-05  20.0687  19.7377
0202-03-12_21:42:21.090000      12931.27        4.61220600e+00        1.59770398e-05  20.0687  19.7377
0202-03-12_21:42:21.300000      12931.48        4.66513700e+00        1.97800583e-05  20.0200  19.6620
0202-03-12_21:42:21.530000      12931.71        4.71242300e+00        2.49032249e-05  20.0200  19.6620

File: chapter 5/cold_vs_warm/20K/ffj28/Ic/1_anneal/Ic_2024-03-12_21-43-02234196_f28-6e20pm2-1200keV-0p5nA-20k.txt
# Ic = 3.72 A, n = 25.15 , Tavg = 20.05 K, f28-6e20pm2-1200keV-0p5nA-20k
#datetime                        t_s     iHTS_A                vHTS_V                tHTS_K  tTAR_K
0202-03-12_21:42:43.130000      12953.31        5.79312300e-02       -1.89725700e-09  20.0673  19.6244
0202-03-12_21:42:43.324000      12953.50        5.03487800e-02       -3.63266700e-09  20.0673  19.6244
0202-03-12_21:42:43.520000      12953.70        9.88385000e-02        4.54852300e-09  20.0673  19.6244
0202-03-12_21:42:43.710000      12953.89        1.44995200e-01        5.04435300e-09  20.0673  19.6244
0202-03-12_21:42:43.906000      12954.08        1.98568000e-01        7.83339300e-09  20.0673  19.6244
0202-03-12_21:42:44.117000      12954.29        2.47731600e-01        6.15997300e-09  20.0970  19.7967
0202-03-12_21:42:44.310000      12954.49        2.95746400e-01        8.39120300e-09  20.0970  19.7967
0202-03-12_21:42:44.504000      12954.68        3.46898600e-01        1.11182730e-08  20.0970  19.7967
0202-03-12_21:42:44.710000      12954.89        3.96555600e-01        7.64746300e-09  20.0970  19.7967
0202-03-12_21:42:44.906000      12955.08        4.44091000e-01        3.18499300e-09  20.0970  19.7967
0202-03-12_21:42:45.117000      12955.29        4.96657700e-01       -5.05817700e-09  20.0802  19.7275
0202-03-12_21:42:45.336000      12955.51        5.44466200e-01       -2.76496700e-09  20.0802  19.7275
0202-03-12_21:42:45.540000      12955.72        5.95532400e-01        4.92040300e-09  20.0802  19.7275
0202-03-12_21:42:45.734000      12955.91        6.42984700e-01        1.20479530e-08  20.0802  19.7275
0202-03-12_21:42:45.934000      12956.11        6.90736800e-01        9.63078300e-09  20.0802  19.7275
0202-03-12_21:42:46.137000      12956.31        7.43110500e-01        3.61884300e-09  20.0942  19.6762
0202-03-12_21:42:46.344000      12956.52        7.91584500e-01        8.45318300e-09  20.0942  19.6762
0202-03-12_21:42:46.547000      12956.72        8.41331200e-01        1.32255430e-08  20.0942  19.6762
0202-03-12_21:42:46.750000      12956.93        8.91993800e-01        1.86176930e-08  20.0942  19.6762
0202-03-12_21:42:46.950000      12957.13        9.41727200e-01        1.40312730e-08  20.0942  19.6762
0202-03-12_21:42:47.156000      12957.33        9.89007400e-01        1.19239930e-08  20.1077  19.7204
0202-03-12_21:42:47.355000      12957.53        1.04097700e+00        9.50682300e-09  20.1077  19.7204
0202-03-12_21:42:47.550000      12957.73        1.09083800e+00        1.91755030e-08  20.1077  19.7204
0202-03-12_21:42:47.760000      12957.94        1.13685100e+00        1.87416530e-08  20.1077  19.7204
0202-03-12_21:42:47.957000      12958.13        1.18978100e+00        2.09109030e-08  20.1077  19.7204
0202-03-12_21:42:48.164000      12958.34        1.23924200e+00        9.32088300e-09  20.0760  19.6734
0202-03-12_21:42:48.360000      12958.54        1.28680700e+00        4.67248300e-09  20.0760  19.6734
0202-03-12_21:42:48.562000      12958.74        1.33972100e+00        5.35493300e-09  20.0760  19.6734
0202-03-12_21:42:48.758000      12958.93        1.38819400e+00        4.48791300e-09  20.0760  19.6734
0202-03-12_21:42:48.960000      12959.14        1.43310500e+00        1.19882530e-08  20.0760  19.6734
0202-03-12_21:42:49.170000      12959.35        1.48754200e+00        5.10861300e-09  20.0916  19.8165
0202-03-12_21:42:49.387000      12959.57        1.53556900e+00        8.32073000e-10  20.0916  19.8165
0202-03-12_21:42:49.582000      12959.76        1.58608600e+00       -4.37413700e-09  20.0916  19.8165
0202-03-12_21:42:49.793000      12959.97        1.63621600e+00       -9.65307000e-10  20.0916  19.8165
0202-03-12_21:42:49.992000      12960.17        1.67768100e+00        1.94769300e-09  20.0916  19.8165
0202-03-12_21:42:50.190000      12960.37        1.73540700e+00        3.43518300e-09  20.1235  19.7573
0202-03-12_21:42:50.395000      12960.57        1.78495600e+00        5.60444300e-09  20.1235  19.7573
0202-03-12_21:42:50.605000      12960.78        1.83280300e+00        7.40182300e-09  20.1235  19.7573
0202-03-12_21:42:50.810000      12960.99        1.88456900e+00        6.78203300e-09  20.1235  19.7573
0202-03-12_21:42:51.035000      12961.21        1.93223500e+00        6.03829300e-09  20.1235  19.7573
0202-03-12_21:42:51.230000      12961.41        1.98404500e+00        6.16225300e-09  20.0610  19.6421
0202-03-12_21:42:51.426000      12961.60        2.03338500e+00        1.00669130e-08  20.0610  19.6421
0202-03-12_21:42:51.630000      12961.81        2.07787200e+00        1.65746830e-08  20.0610  19.6421
0202-03-12_21:42:51.836000      12962.01        2.13408800e+00        1.93637230e-08  20.0610  19.6421
0202-03-12_21:42:52.090000      12962.27        2.18268900e+00        1.97355930e-08  20.0610  19.6421
0202-03-12_21:42:52.293000      12962.47        2.23243200e+00        1.36616730e-08  20.0983  19.8307
0202-03-12_21:42:52.496000      12962.67        2.28143500e+00        1.53351030e-08  20.0983  19.8307
0202-03-12_21:42:52.707000      12962.88        2.32808000e+00        1.99835130e-08  20.0983  19.8307
0202-03-12_21:42:52.900000      12963.08        2.38061000e+00        2.35162930e-08  20.0983  19.8307
0202-03-12_21:42:53.110000      12963.29        2.43052700e+00        1.84960230e-08  20.0643  19.6122
0202-03-12_21:42:53.316000      12963.49        2.47823300e+00        1.32898030e-08  20.0643  19.6122
0202-03-12_21:42:53.520000      12963.70        2.52966900e+00        1.29799130e-08  20.0643  19.6122
0202-03-12_21:42:53.730000      12963.91        2.57760800e+00        9.63306300e-09  20.0643  19.6122
0202-03-12_21:42:53.938000      12964.11        2.62990500e+00        1.53351030e-08  20.0643  19.6122
0202-03-12_21:42:54.152000      12964.33        2.67948400e+00        1.00669130e-08  20.0787  19.7723
0202-03-12_21:42:54.348000      12964.52        2.72682800e+00        5.85235300e-09  20.0787  19.7723
0202-03-12_21:42:54.543000      12964.72        2.77766400e+00        8.39287300e-09  20.0787  19.7723
0202-03-12_21:42:54.760000      12964.94        2.82779200e+00        1.13670530e-08  20.0787  19.7723
0202-03-12_21:42:54.953000      12965.13        2.87692100e+00        1.20482130e-08  20.0787  19.7723
0202-03-12_21:42:55.170000      12965.35        2.92684600e+00        6.71804300e-09  20.0884  19.6128
0202-03-12_21:42:55.370000      12965.55        2.96596800e+00        7.33783300e-09  20.0884  19.6128
0202-03-12_21:42:55.574000      12965.75        3.02542700e+00        1.45273630e-08  20.0884  19.6128
0202-03-12_21:42:55.777000      12965.95        3.07544700e+00        2.10971130e-08  20.0884  19.6128
0202-03-12_21:42:55.990000      12966.16        3.12240300e+00        1.99195130e-08  20.0884  19.6128
0202-03-12_21:42:56.184000      12966.36        3.17525700e+00        1.92997230e-08  20.0927  19.6755
0202-03-12_21:42:56.400000      12966.58        3.22468200e+00        1.24200830e-08  20.0927  19.6755
0202-03-12_21:42:56.594000      12966.77        3.27195600e+00        9.94094300e-09  20.0927  19.6755
0202-03-12_21:42:56.797000      12966.97        3.32364100e+00        1.06227030e-08  20.0927  19.6755
0202-03-12_21:42:57             12967.18        3.37170700e+00        1.87419130e-08  20.0927  19.6755
0202-03-12_21:42:57.207000      12967.38        3.42126900e+00        2.37002130e-08  20.0633  19.8220
0202-03-12_21:42:57.418000      12967.60        3.47256100e+00        4.18599830e-08  20.0633  19.8220
0202-03-12_21:42:57.625000      12967.80        3.51852400e+00        5.57432130e-08  20.0633  19.8220
0202-03-12_21:42:57.824000      12968.00        3.57186000e+00        7.55764030e-08  20.0633  19.8220
0202-03-12_21:42:58.094000      12968.27        3.62157100e+00        9.57194930e-08  20.0633  19.8220
0202-03-12_21:42:58.293000      12968.47        3.67225000e+00        1.63028383e-07  20.1090  19.6534
0202-03-12_21:42:58.520000      12968.70        3.71942300e+00        2.03686423e-07  20.1090  19.6534
0202-03-12_21:42:58.742000      12968.92        3.77091600e+00        2.91448293e-07  20.1090  19.6534
0202-03-12_21:42:58.945000      12969.12        3.81964800e+00        4.12058883e-07  20.1090  19.6534
0202-03-12_21:42:59.150000      12969.33        3.86783500e+00        5.33785093e-07  20.0441  19.7457
0202-03-12_21:42:59.350000      12969.53        3.91949300e+00        7.61370953e-07  20.0441  19.7457
0202-03-12_21:42:59.550000      12969.73        3.96743200e+00        9.96394263e-07  20.0441  19.7457
0202-03-12_21:42:59.750000      12969.93        4.01733200e+00        1.28502916e-06  20.0441  19.7457
0202-03-12_21:42:59.950000      12970.13        4.06888200e+00        2.55887781e-06  20.0441  19.7457
0202-03-12_21:43:00.156000      12970.33        4.11644100e+00        2.70031325e-06  20.0893  19.6254
0202-03-12_21:43:00.370000      12970.55        4.16708100e+00        4.23670432e-06  20.0893  19.6254
0202-03-12_21:43:00.580000      12970.76        4.21745900e+00        5.59082114e-06  20.0893  19.6254
0202-03-12_21:43:00.777000      12970.95        4.26510300e+00        6.84198624e-06  20.0893  19.6254
0202-03-12_21:43:00.992000      12971.17        4.31652700e+00        8.96308524e-06  20.0893  19.6254
0202-03-12_21:43:01.190000      12971.37        4.36569100e+00        1.17992330e-05  20.0547  19.6329
0202-03-12_21:43:01.387000      12971.56        4.41360200e+00        1.49316392e-05  20.0547  19.6329
0202-03-12_21:43:01.580000      12971.76        4.46551500e+00        1.91771838e-05  20.0547  19.6329
0202-03-12_21:43:01.797000      12971.97        4.51548600e+00        2.21682784e-05  20.0547  19.6329

File: chapter 5/cold_vs_warm/20K/ffj28/Ic/1_anneal/Ic_2024-03-12_21-43-58325875_f28-6e20pm2-1200keV-0nA-20k.txt
# Ic = 3.89 A, n = 25.76 , Tavg = 20.02 K, f28-6e20pm2-1200keV-0nA-20k
#datetime                        t_s     iHTS_A                vHTS_V                tHTS_K  tTAR_K
0202-03-12_21:43:38.637000      13008.81        2.20672400e-02       -9.60671300e-09  20.0640  19.6574
0202-03-12_21:43:38.840000      13009.02        5.04676200e-02       -1.52467830e-08  20.0640  19.6574
0202-03-12_21:43:39.060000      13009.24        9.95479200e-02       -1.85316530e-08  20.0640  19.6574
0202-03-12_21:43:39.266000      13009.44        1.49088300e-01       -1.07843130e-08  19.9975  19.7274
0202-03-12_21:43:39.457000      13009.63        1.98692500e-01       -8.80099300e-09  19.9975  19.7274
0202-03-12_21:43:39.652000      13009.83        2.43923000e-01       -1.25197130e-08  19.9975  19.7274
0202-03-12_21:43:39.844000      13010.02        2.97494200e-01       -1.43790830e-08  19.9975  19.7274
0202-03-12_21:43:40.098000      13010.27        3.47337400e-01       -9.48275300e-09  19.9975  19.7274
0202-03-12_21:43:40.293000      13010.47        3.96950200e-01       -1.02265030e-08  20.0763  19.7790
0202-03-12_21:43:40.484000      13010.66        4.46124000e-01       -4.95830300e-09  20.0763  19.7790
0202-03-12_21:43:40.684000      13010.86        4.91318900e-01       -5.51611300e-09  20.0763  19.7790
0202-03-12_21:43:40.875000      13011.05        5.45163200e-01        1.79738700e-09  20.0763  19.7790
0202-03-12_21:43:41.070000      13011.25        5.94583400e-01       -2.97485300e-09  20.0086  19.6332
0202-03-12_21:43:41.277000      13011.45        6.42826600e-01       -2.91237300e-09  20.0086  19.6332
0202-03-12_21:43:41.470000      13011.65        6.92046400e-01       -8.92393300e-09  20.0086  19.6332
0202-03-12_21:43:41.660000      13011.84        7.43116100e-01       -7.31222300e-09  20.0086  19.6332
0202-03-12_21:43:41.867000      13012.04        7.90909600e-01       -2.35392300e-09  20.0086  19.6332
0202-03-12_21:43:42.090000      13012.27        8.42274000e-01       -2.46643000e-10  20.0086  19.6332
0202-03-12_21:43:42.290000      13012.47        8.92477800e-01        1.25227000e-10  20.0557  19.8480
0202-03-12_21:43:42.484000      13012.66        9.37643000e-01        3.90593700e-09  20.0557  19.8480
0202-03-12_21:43:42.695000      13012.87        9.91105900e-01        1.01038170e-08  20.0557  19.8480
0202-03-12_21:43:42.895000      13013.07        1.03953500e+00        1.25829670e-08  20.0557  19.8480
0202-03-12_21:43:43.090000      13013.27        1.08859700e+00        8.67830700e-09  20.0327  19.6363
0202-03-12_21:43:43.290000      13013.46        1.13998100e+00        9.42204700e-09  20.0327  19.6363
0202-03-12_21:43:43.496000      13013.67        1.18972400e+00        6.50904700e-09  20.0327  19.6363
0202-03-12_21:43:43.695000      13013.87        1.23760200e+00        8.05851700e-09  20.0327  19.6363
0202-03-12_21:43:43.895000      13014.07        1.28895000e+00        3.59604700e-09  20.0327  19.6363
0202-03-12_21:43:44.105000      13014.28        1.33952600e+00        3.10021700e-09  20.0441  19.7776
0202-03-12_21:43:44.324000      13014.50        1.38757300e+00       -3.03569300e-09  20.0441  19.7776
0202-03-12_21:43:44.520000      13014.69        1.43770000e+00       -1.54819300e-09  20.0441  19.7776
0202-03-12_21:43:44.715000      13014.89        1.48255800e+00       -5.82473300e-09  20.0441  19.7776
0202-03-12_21:43:44.926000      13015.10        1.53682400e+00       -5.51484300e-09  20.0441  19.7776
0202-03-12_21:43:45.137000      13015.31        1.58520300e+00       -6.25858300e-09  20.0331  19.7420
0202-03-12_21:43:45.336000      13015.51        1.63563300e+00       -6.01067300e-09  20.0331  19.7420
0202-03-12_21:43:45.530000      13015.71        1.68562900e+00       -4.52318300e-09  20.0331  19.7420
0202-03-12_21:43:45.742000      13015.92        1.73552600e+00       -8.30388300e-09  20.0331  19.7420
0202-03-12_21:43:45.938000      13016.11        1.78424400e+00       -9.23357300e-09  20.0331  19.7420
0202-03-12_21:43:46.145000      13016.32        1.83466600e+00       -1.10929330e-08  20.0540  19.6620
0202-03-12_21:43:46.340000      13016.52        1.88040300e+00       -1.60512330e-08  20.0540  19.6620
0202-03-12_21:43:46.547000      13016.72        1.93532000e+00       -1.37580230e-08  20.0540  19.6620
0202-03-12_21:43:46.750000      13016.93        1.98332300e+00       -1.54314530e-08  20.0540  19.6620
0202-03-12_21:43:46.940000      13017.12        2.03067500e+00       -8.42784300e-09  20.0540  19.6620
0202-03-12_21:43:47.156000      13017.33        2.08302700e+00       -9.79157300e-09  20.0136  19.7982
0202-03-12_21:43:47.355000      13017.53        2.13067200e+00       -4.89551300e-09  20.0136  19.7982
0202-03-12_21:43:47.550000      13017.73        2.18016000e+00       -4.52383300e-09  20.0136  19.7982
0202-03-12_21:43:47.760000      13017.94        2.23283400e+00       -3.09273000e-10  20.0136  19.7982
0202-03-12_21:43:47.957000      13018.13        2.27947700e+00       -4.39987300e-09  20.0136  19.7982
0202-03-12_21:43:48.150000      13018.33        2.32847600e+00        4.95892700e-09  20.0667  19.6631
0202-03-12_21:43:48.355000      13018.53        2.38048900e+00       -3.71810300e-09  20.0667  19.6631
0202-03-12_21:43:48.547000      13018.73        2.43042500e+00       -1.67280300e-09  20.0667  19.6631
0202-03-12_21:43:48.742000      13018.92        2.47461300e+00       -1.17133730e-08  20.0667  19.6631
0202-03-12_21:43:48.950000      13019.13        2.52963600e+00       -1.39446130e-08  20.0667  19.6631
0202-03-12_21:43:49.145000      13019.32        2.57889000e+00       -1.85310430e-08  20.0132  19.7343
0202-03-12_21:43:49.340000      13019.52        2.62457800e+00       -2.18159130e-08  20.0132  19.7343
0202-03-12_21:43:49.547000      13019.72        2.67905100e+00       -2.03904030e-08  20.0132  19.7343
0202-03-12_21:43:49.740000      13019.92        2.72796800e+00       -2.17539330e-08  20.0132  19.7343
0202-03-12_21:43:49.938000      13020.12        2.77447200e+00       -2.17539330e-08  20.0132  19.7343
0202-03-12_21:43:50.137000      13020.31        2.82688100e+00       -2.27455930e-08  20.0715  19.7702
0202-03-12_21:43:50.348000      13020.53        2.87722500e+00       -2.01424930e-08  20.0715  19.7702
0202-03-12_21:43:50.547000      13020.72        2.92562700e+00       -2.39851730e-08  20.0715  19.7702
0202-03-12_21:43:50.750000      13020.93        2.97599700e+00       -2.33653830e-08  20.0715  19.7702
0202-03-12_21:43:50.953000      13021.13        3.01945500e+00       -2.34893430e-08  20.0715  19.7702
0202-03-12_21:43:51.152000      13021.33        3.07240000e+00       -3.08648230e-08  20.0089  19.6168
0202-03-12_21:43:51.360000      13021.54        3.12536600e+00       -3.53272930e-08  20.0089  19.6168
0202-03-12_21:43:51.580000      13021.75        3.17629100e+00       -3.24142930e-08  20.0089  19.6168
0202-03-12_21:43:51.780000      13021.96        3.22332000e+00       -2.90054530e-08  20.0089  19.6168
0202-03-12_21:43:51.984000      13022.16        3.27407800e+00       -2.69601530e-08  20.0089  19.6168
0202-03-12_21:43:52.195000      13022.37        3.32206900e+00       -2.52247530e-08  20.0582  19.8522
0202-03-12_21:43:52.402000      13022.58        3.37325700e+00       -2.36133030e-08  20.0582  19.8522
0202-03-12_21:43:52.598000      13022.78        3.42286200e+00       -2.46669430e-08  20.0582  19.8522
0202-03-12_21:43:52.797000      13022.97        3.46787000e+00       -1.84690630e-08  20.0582  19.8522
0202-03-12_21:43:52.992000      13023.17        3.52183700e+00       -2.03283830e-08  20.0582  19.8522
0202-03-12_21:43:53.190000      13023.37        3.57203400e+00       -1.32626130e-08  20.0325  19.6515
0202-03-12_21:43:53.395000      13023.57        3.61850300e+00       -4.77138300e-09  20.0325  19.6515
0202-03-12_21:43:53.598000      13023.78        3.67113500e+00        8.05832700e-09  20.0325  19.6515
0202-03-12_21:43:53.797000      13023.97        3.72083900e+00        3.31597370e-08  20.0325  19.6515
0202-03-12_21:43:53.992000      13024.17        3.76668400e+00        4.81586070e-08  20.0325  19.6515
0202-03-12_21:43:54.203000      13024.38        3.82034000e+00        9.59442670e-08  20.0425  19.7726
0202-03-12_21:43:54.400000      13024.57        3.86982500e+00        1.36478397e-07  20.0425  19.7726
0202-03-12_21:43:54.600000      13024.78        3.91586800e+00        2.22814867e-07  20.0425  19.7726
0202-03-12_21:43:54.800000      13024.98        3.96890700e+00        3.02829497e-07  20.0425  19.7726
0202-03-12_21:43:55             13025.18        4.01854700e+00        4.14887167e-07  20.0425  19.7726
0202-03-12_21:43:55.203000      13025.38        4.06659000e+00        5.96237137e-07  20.0370  19.7544
0202-03-12_21:43:55.400000      13025.58        4.11851200e+00        7.83599057e-07  20.0370  19.7544
0202-03-12_21:43:55.617000      13025.80        4.16758100e+00        1.01626747e-06  20.0370  19.7544
0202-03-12_21:43:55.830000      13026.00        4.21610600e+00        1.48253399e-06  20.0370  19.7544
0202-03-12_21:43:56.094000      13026.27        4.26690200e+00        2.77869663e-06  20.0370  19.7544
0202-03-12_21:43:56.300000      13026.48        4.31728700e+00        3.02698371e-06  20.0585  19.6624
0202-03-12_21:43:56.496000      13026.67        4.36494400e+00        4.53703518e-06  20.0585  19.6624
0202-03-12_21:43:56.727000      13026.90        4.41373400e+00        5.81943856e-06  20.0585  19.6624
0202-03-12_21:43:56.938000      13027.11        4.46566700e+00        7.68314096e-06  20.0585  19.6624
0202-03-12_21:43:57.137000      13027.31        4.51211700e+00        9.44947476e-06  20.0177  19.8153
0202-03-12_21:43:57.340000      13027.52        4.56552800e+00        1.20251897e-05  20.0177  19.8153
0202-03-12_21:43:57.550000      13027.73        4.61467000e+00        1.59628266e-05  20.0177  19.8153
0202-03-12_21:43:57.754000      13027.93        4.66275000e+00        1.99561204e-05  20.0177  19.8153
0202-03-12_21:43:57.945000      13028.12        4.71415600e+00        2.41601420e-05  20.0177  19.8153
