Repository: shortlab/2025-devitre-PhD

# 2025-devitre-PhD
Data repository for Alexis Devitre's PhD thesis

File: chapter 5/cold_vs_warm/20K/ffj28/Ic/1_anneal/Ic_2024-03-12_21-48-23881508_f28-6e20pm2-1200keV-0nA-20k.txt
# Ic = 3.89 A, n = 26.02 , Tavg = 20.04 K, f28-6e20pm2-1200keV-0nA-20k
#datetime                        t_s     iHTS_A                vHTS_V                tHTS_K  tTAR_K
0202-03-12_21:48:04.355000      13274.53        1.70094300e-02        3.48010700e-09  20.0393  19.6966
0202-03-12_21:48:04.550000      13274.73        5.00909300e-02        2.98427700e-09  20.0393  19.6966
0202-03-12_21:48:04.742000      13274.92        9.49549300e-02       -1.04500300e-09  20.0393  19.6966
0202-03-12_21:48:04.938000      13275.11        1.48725200e-01       -2.03732300e-09  20.0393  19.6966
0202-03-12_21:48:05.145000      13275.32        1.98331100e-01        1.74249700e-09  20.0218  19.7879
0202-03-12_21:48:05.340000      13275.52        2.43781300e-01        7.01068700e-09  20.0218  19.7879
0202-03-12_21:48:05.530000      13275.71        2.97303800e-01        1.18450370e-08  20.0218  19.7879
0202-03-12_21:48:05.734000      13275.91        3.48129500e-01        7.13464700e-09  20.0218  19.7879
0202-03-12_21:48:05.934000      13276.11        3.95627900e-01        9.36588700e-09  20.0218  19.7879
0202-03-12_21:48:06.140000      13276.32        4.44702700e-01        8.62213700e-09  20.0580  19.6349
0202-03-12_21:48:06.332000      13276.51        4.95532900e-01        1.74249700e-09  20.0580  19.6349
0202-03-12_21:48:06.530000      13276.71        5.45101700e-01       -1.78853000e-10  20.0580  19.6349
0202-03-12_21:48:06.734000      13276.91        5.91193000e-01       -3.77362300e-09  20.0580  19.6349
0202-03-12_21:48:06.930000      13277.11        6.44642800e-01        1.37061700e-09  20.0580  19.6349
0202-03-12_21:48:07.140000      13277.32        6.93724700e-01        1.55655700e-09  20.0046  19.8021
0202-03-12_21:48:07.340000      13277.52        7.41546600e-01        4.40757700e-09  20.0046  19.8021
0202-03-12_21:48:07.550000      13277.73        7.92528200e-01        3.66383700e-09  20.0046  19.8021
0202-03-12_21:48:07.742000      13277.92        8.37875700e-01        3.91174700e-09  20.0046  19.8021
0202-03-12_21:48:07.938000      13278.11        8.91739500e-01        4.65549700e-09  20.0046  19.8021
0202-03-12_21:48:08.152000      13278.33        9.41652600e-01        4.34560700e-09  20.0717  19.6970
0202-03-12_21:48:08.363000      13278.54        9.89458100e-01       -2.40823000e-10  20.0717  19.6970
0202-03-12_21:48:08.566000      13278.74        1.04089400e+00       -6.19079300e-09  20.0717  19.6970
0202-03-12_21:48:08.760000      13278.94        1.09058000e+00       -3.95955300e-09  20.0717  19.6970
0202-03-12_21:48:08.965000      13279.14        1.13532700e+00        4.77945700e-09  20.0717  19.6970
0202-03-12_21:48:09.164000      13279.34        1.18954500e+00        1.01716070e-08  20.0011  19.6700
0202-03-12_21:48:09.360000      13279.54        1.23921800e+00        9.67577700e-09  20.0011  19.6700
0202-03-12_21:48:09.566000      13279.74        1.28700500e+00        1.04195270e-08  20.0011  19.6700
0202-03-12_21:48:09.760000      13279.94        1.33833100e+00        8.37422700e-09  20.0011  19.6700
0202-03-12_21:48:09.965000      13280.14        1.38826100e+00        6.39090700e-09  20.0011  19.6700
0202-03-12_21:48:10.168000      13280.35        1.43492100e+00        6.26877000e-10  20.0724  19.8231
0202-03-12_21:48:10.383000      13280.56        1.48757100e+00       -1.60436300e-09  20.0724  19.8231
0202-03-12_21:48:10.580000      13280.76        1.53527000e+00       -4.64121300e-09  20.0724  19.8231
0202-03-12_21:48:10.790000      13280.97        1.58445000e+00        2.98259700e-09  20.0724  19.8231
0202-03-12_21:48:11             13281.18        1.63584100e+00       -4.25923000e-10  20.0724  19.8231
0202-03-12_21:48:11.220000      13281.40        1.68454100e+00       -3.83454300e-09  20.0159  19.6301
0202-03-12_21:48:11.418000      13281.60        1.73526500e+00       -1.02183630e-08  20.0159  19.6301
0202-03-12_21:48:11.625000      13281.80        1.78500100e+00       -2.90486300e-09  20.0159  19.6301
0202-03-12_21:48:11.824000      13282.00        1.83261700e+00        8.14700000e-12  20.0159  19.6301
0202-03-12_21:48:12.035000      13282.21        1.88407800e+00        4.65654700e-09  20.0159  19.6301
0202-03-12_21:48:12.234000      13282.41        1.93363200e+00       -1.97518300e-09  20.0533  19.8073
0202-03-12_21:48:12.445000      13282.62        1.98239400e+00       -3.09079300e-09  20.0533  19.8073
0202-03-12_21:48:12.645000      13282.82        2.03370400e+00        6.89907000e-10  20.0533  19.8073
0202-03-12_21:48:12.848000      13283.03        2.07928300e+00        7.25965700e-09  20.0533  19.8073
0202-03-12_21:48:13.094000      13283.27        2.13246300e+00        3.54093700e-09  20.0533  19.8073
0202-03-12_21:48:13.290000      13283.47        2.18000800e+00       -2.22309300e-09  20.0356  19.6812
0202-03-12_21:48:13.484000      13283.66        2.23153200e+00       -5.01214300e-09  20.0356  19.6812
0202-03-12_21:48:13.676000      13283.85        2.28102800e+00       -2.65694300e-09  20.0356  19.6812
0202-03-12_21:48:13.867000      13284.05        2.32621400e+00       -9.21543000e-10  20.0356  19.6812
0202-03-12_21:48:14.094000      13284.27        2.38171400e+00       -4.02048300e-09  20.0356  19.6812
0202-03-12_21:48:14.300000      13284.48        2.42897300e+00       -1.01563830e-08  20.0502  19.7122
0202-03-12_21:48:14.510000      13284.69        2.47810400e+00       -1.22636630e-08  20.0502  19.7122
0202-03-12_21:48:14.703000      13284.88        2.52964200e+00       -9.84648300e-09  20.0502  19.7122
0202-03-12_21:48:14.906000      13285.08        2.57758700e+00       -6.06578300e-09  20.0502  19.7122
0202-03-12_21:48:15.113000      13285.29        2.62700600e+00       -2.59496300e-09  20.0320  19.7849
0202-03-12_21:48:15.320000      13285.50        2.67837500e+00        3.80017000e-10  20.0320  19.7849
0202-03-12_21:48:15.516000      13285.69        2.72657300e+00        3.41697700e-09  20.0320  19.7849
0202-03-12_21:48:15.727000      13285.90        2.77581700e+00        7.13570700e-09  20.0320  19.7849
0202-03-12_21:48:15.930000      13286.11        2.82758200e+00        2.79718700e-09  20.0320  19.7849
0202-03-12_21:48:16.137000      13286.31        2.86791200e+00       -3.21475300e-09  20.0574  19.6275
0202-03-12_21:48:16.340000      13286.52        2.92640500e+00       -8.73086300e-09  20.0574  19.6275
0202-03-12_21:48:16.540000      13286.72        2.97673200e+00       -8.48319300e-09  20.0574  19.6275
0202-03-12_21:48:16.750000      13286.93        3.02282200e+00       -8.42217300e-09  20.0574  19.6275
0202-03-12_21:48:16.940000      13287.12        3.07558700e+00       -1.41249530e-08  20.0574  19.6275
0202-03-12_21:48:17.150000      13287.33        3.12534900e+00       -1.48691730e-08  20.0084  19.7909
0202-03-12_21:48:17.348000      13287.52        3.17031600e+00       -7.80359300e-09  20.0084  19.7909
0202-03-12_21:48:17.540000      13287.72        3.22435500e+00       -3.77497300e-09  20.0084  19.7909
0202-03-12_21:48:17.758000      13287.93        3.27548800e+00       -3.83695300e-09  20.0084  19.7909
0202-03-12_21:48:17.950000      13288.13        3.32172900e+00       -4.51872300e-09  20.0084  19.7909
0202-03-12_21:48:18.160000      13288.34        3.37356500e+00       -3.71299300e-09  20.0819  19.7173
0202-03-12_21:48:18.367000      13288.54        3.42183700e+00        1.12134700e-09  20.0819  19.7173
0202-03-12_21:48:18.566000      13288.74        3.47179500e+00        9.24056700e-09  20.0819  19.7173
0202-03-12_21:48:18.773000      13288.95        3.52249400e+00        1.62441670e-08  20.0819  19.7173
0202-03-12_21:48:18.984000      13289.16        3.57032000e+00        1.76076970e-08  20.0819  19.7173
0202-03-12_21:48:19.188000      13289.36        3.62169100e+00        2.31238070e-08  20.0029  19.6969
0202-03-12_21:48:19.400000      13289.57        3.67162300e+00        3.74409070e-08  20.0029  19.6969
0202-03-12_21:48:19.598000      13289.78        3.71806000e+00        6.91740270e-08  20.0029  19.6969
0202-03-12_21:48:19.797000      13289.97        3.77060500e+00        9.15483670e-08  20.0029  19.6969
0202-03-12_21:48:20.004000      13290.18        3.82028800e+00        1.42246997e-07  20.0029  19.6969
0202-03-12_21:48:20.207000      13290.38        3.86876100e+00        1.79000407e-07  20.0587  19.8141
0202-03-12_21:48:20.400000      13290.57        3.91964800e+00        2.40607297e-07  20.0587  19.8141
0202-03-12_21:48:20.590000      13290.77        3.96920300e+00        3.45227447e-07  20.0587  19.8141
0202-03-12_21:48:20.812000      13290.99        4.01957200e+00        4.59578277e-07  20.0587  19.8141
0202-03-12_21:48:21.040000      13291.22        4.06879600e+00        6.54749407e-07  20.0587  19.8141
0202-03-12_21:48:21.240000      13291.42        4.11723000e+00        9.18159157e-07  20.0263  19.6217
0202-03-12_21:48:21.438000      13291.62        4.16686100e+00        1.17084658e-06  20.0263  19.6217
0202-03-12_21:48:21.650000      13291.83        4.21826200e+00        1.50181319e-06  20.0263  19.6217
0202-03-12_21:48:21.848000      13292.02        4.26665900e+00        2.07437301e-06  20.0263  19.6217
0202-03-12_21:48:22.066000      13292.24        4.31554600e+00        3.36997711e-06  20.0263  19.6217
0202-03-12_21:48:22.270000      13292.45        4.36746700e+00        4.90091456e-06  20.0532  19.8219
0202-03-12_21:48:22.477000      13292.65        4.41476800e+00        5.05251461e-06  20.0532  19.8219
0202-03-12_21:48:22.668000      13292.85        4.46468700e+00        7.99737537e-06  20.0532  19.8219
0202-03-12_21:48:22.870000      13293.05        4.51579800e+00        1.03606260e-05  20.0532  19.8219
0202-03-12_21:48:23.086000      13293.26        4.55765500e+00        1.21778435e-05  20.0532  19.8219
0202-03-12_21:48:23.293000      13293.47        4.61515500e+00        1.68814124e-05  20.0407  19.6643
0202-03-12_21:48:23.508000      13293.68        4.66462100e+00        2.03088383e-05  20.0407  19.6643

File: chapter 5/cold_vs_warm/20K/ffj28/Ic/1_anneal/Ic_2024-03-12_21-48-53353069_f28-6e20pm2-1200keV-1nA-20k.txt
# Ic = 3.56 A, n = 24.88 , Tavg = 20.13 K, f28-6e20pm2-1200keV-1nA-20k
#datetime                        t_s     iHTS_A                vHTS_V                tHTS_K  tTAR_K
0202-03-12_21:48:35.117000      13305.29        1.31180000e-02        2.61387500e-09  20.1387  19.7184
0202-03-12_21:48:35.332000      13305.51        5.01991000e-02        3.60553500e-09  20.1137  19.7757
0202-03-12_21:48:35.523000      13305.70        9.95970400e-02        1.56023500e-09  20.1137  19.7757
0202-03-12_21:48:35.715000      13305.89        1.44021600e-01       -1.91057500e-09  20.1137  19.7757
0202-03-12_21:48:35.906000      13306.09        1.98119300e-01       -2.46838500e-09  20.1137  19.7757
0202-03-12_21:48:36.130000      13306.31        2.48067800e-01        3.17168500e-09  20.1563  19.6558
0202-03-12_21:48:36.336000      13306.51        2.95643300e-01        4.78312500e-09  20.1563  19.6558
0202-03-12_21:48:36.543000      13306.72        3.47602800e-01        5.09302500e-09  20.1563  19.6558
0202-03-12_21:48:36.734000      13306.91        3.91681600e-01        1.06440500e-09  20.1563  19.6558
0202-03-12_21:48:36.938000      13307.11        4.46299300e-01        5.03104500e-09  20.1563  19.6558
0202-03-12_21:48:37.145000      13307.32        4.95588900e-01        6.45655500e-09  20.0999  19.8022
0202-03-12_21:48:37.350000      13307.53        5.44017700e-01        1.41419150e-08  20.0999  19.8022
0202-03-12_21:48:37.547000      13307.72        5.94570900e-01        8.06800500e-09  20.0999  19.8022
0202-03-12_21:48:37.742000      13307.92        6.42520300e-01        5.52687500e-09  20.0999  19.8022
0202-03-12_21:48:37.950000      13308.13        6.92716700e-01       -2.53036500e-09  20.0999  19.8022
0202-03-12_21:48:38.150000      13308.33        7.43000700e-01        6.92535000e-10  20.1632  19.7307
0202-03-12_21:48:38.360000      13308.54        7.92888400e-01       -5.12150000e-11  20.1632  19.7307
0202-03-12_21:48:38.566000      13308.74        8.42136400e-01       -2.90223500e-09  20.1632  19.7307
0202-03-12_21:48:38.770000      13308.95        8.91878700e-01       -5.75325500e-09  20.1632  19.7307
0202-03-12_21:48:38.973000      13309.15        9.41487400e-01       -4.63763500e-09  20.1632  19.7307
0202-03-12_21:48:39.168000      13309.35        9.88004100e-01        3.60553500e-09  20.0927  19.6759
0202-03-12_21:48:39.375000      13309.55        1.04078900e+00        8.06800500e-09  20.0927  19.6759
0202-03-12_21:48:39.582000      13309.76        1.09034400e+00        3.72949500e-09  20.0927  19.6759
0202-03-12_21:48:39.793000      13309.97        1.13800400e+00       -6.55897500e-09  20.0927  19.6759
0202-03-12_21:48:39.996000      13310.17        1.18953200e+00       -3.21212500e-09  20.0927  19.6759
0202-03-12_21:48:40.207000      13310.38        1.23763600e+00        3.48111500e-09  20.1624  19.8373
0202-03-12_21:48:40.400000      13310.57        1.28741000e+00        4.34836500e-09  20.1624  19.8373
0202-03-12_21:48:40.605000      13310.78        1.33787400e+00        7.81871500e-09  20.1624  19.8373
0202-03-12_21:48:40.800000      13310.98        1.38385600e+00        1.24049850e-08  20.1624  19.8373
0202-03-12_21:48:40.996000      13311.17        1.43722000e+00        1.37065350e-08  20.1624  19.8373
0202-03-12_21:48:41.210000      13311.39        1.48713600e+00        1.00090500e-09  20.1136  19.6200
0202-03-12_21:48:41.410000      13311.59        1.53539500e+00       -1.29231500e-09  20.1136  19.6200
0202-03-12_21:48:41.600000      13311.78        1.58620200e+00       -8.58465000e-10  20.1136  19.6200
0202-03-12_21:48:41.797000      13311.97        1.63411300e+00        4.16181500e-09  20.1136  19.6200
0202-03-12_21:48:42             13312.18        1.68318400e+00        6.51700500e-09  20.1136  19.6200
0202-03-12_21:48:42.210000      13312.39        1.73512100e+00        2.30245500e-09  20.1296  19.8214
0202-03-12_21:48:42.406000      13312.58        1.78331900e+00        7.12250000e-11  20.1296  19.8214
0202-03-12_21:48:42.610000      13312.79        1.83252100e+00       -9.41152500e-09  20.1296  19.8214
0202-03-12_21:48:42.812000      13312.99        1.88412700e+00       -7.24226500e-09  20.1296  19.8214
0202-03-12_21:48:43.050000      13313.23        1.93370600e+00       -3.46156500e-09  20.1296  19.8214
0202-03-12_21:48:43.273000      13313.45        1.98575800e+00        1.04836450e-08  20.1190  19.6907
0202-03-12_21:48:43.470000      13313.64        2.03324000e+00        1.19711350e-08  20.1190  19.6907
0202-03-12_21:48:43.670000      13313.85        2.07770200e+00        1.42643450e-08  20.1190  19.6907
0202-03-12_21:48:43.867000      13314.04        2.13226000e+00        1.14133250e-08  20.1190  19.6907
0202-03-12_21:48:44.098000      13314.27        2.18211400e+00        5.40138500e-09  20.1190  19.6907
0202-03-12_21:48:44.293000      13314.47        2.23066600e+00        8.25241500e-09  20.1391  19.7146
0202-03-12_21:48:44.500000      13314.68        2.28106600e+00        1.07315550e-08  20.1391  19.7146
0202-03-12_21:48:44.707000      13314.88        2.32900200e+00        4.59566500e-09  20.1391  19.7146
0202-03-12_21:48:44.920000      13315.10        2.38012300e+00       -7.96485000e-10  20.1391  19.7146
0202-03-12_21:48:45.125000      13315.30        2.43058600e+00       -1.16427550e-08  20.1146  19.8088
0202-03-12_21:48:45.330000      13315.51        2.47779700e+00       -3.77146500e-09  20.1146  19.8088
0202-03-12_21:48:45.535000      13315.71        2.53101300e+00       -5.25894500e-09  20.1146  19.8088
0202-03-12_21:48:45.746000      13315.92        2.58009300e+00        7.52985000e-10  20.1146  19.8088
0202-03-12_21:48:45.950000      13316.13        2.62612600e+00        2.24047500e-09  20.1146  19.8088
0202-03-12_21:48:46.160000      13316.34        2.67816000e+00        2.54971500e-09  20.1485  19.6515
0202-03-12_21:48:46.355000      13316.53        2.72454800e+00       -2.84309500e-09  20.1485  19.6515
0202-03-12_21:48:46.566000      13316.74        2.77907700e+00       -4.08354500e-09  20.1485  19.6515
0202-03-12_21:48:46.758000      13316.94        2.82718400e+00        2.05234500e-09  20.1485  19.6515
0202-03-12_21:48:46.950000      13317.13        2.87244400e+00        6.20491500e-09  20.1485  19.6515
0202-03-12_21:48:47.156000      13317.33        2.92618400e+00        4.34555500e-09  20.0991  19.7962
0202-03-12_21:48:47.355000      13317.53        2.97653900e+00        5.64711500e-09  20.0991  19.7962
0202-03-12_21:48:47.547000      13317.73        3.02139000e+00        1.43255500e-09  20.0991  19.7962
0202-03-12_21:48:47.758000      13317.93        3.07569800e+00        5.58513500e-09  20.0991  19.7962
0202-03-12_21:48:47.950000      13318.13        3.12507900e+00        2.98202500e-09  20.0991  19.7962
0202-03-12_21:48:48.164000      13318.34        3.17089200e+00        8.56010500e-09  20.1591  19.7113
0202-03-12_21:48:48.367000      13318.54        3.22455900e+00        1.27126850e-08  20.1591  19.7113
0202-03-12_21:48:48.570000      13318.75        3.27413100e+00        1.97162750e-08  20.1591  19.7113
0202-03-12_21:48:48.777000      13318.95        3.32114400e+00        2.35589550e-08  20.1591  19.7113
0202-03-12_21:48:48.990000      13319.16        3.37336600e+00        4.36400450e-08  20.1591  19.7113
0202-03-12_21:48:49.203000      13319.38        3.42177300e+00        6.60763350e-08  20.0958  19.6545
0202-03-12_21:48:49.402000      13319.58        3.47268300e+00        1.09833285e-07  20.0958  19.6545
0202-03-12_21:48:49.598000      13319.78        3.52234400e+00        1.51173065e-07  20.0958  19.6545
0202-03-12_21:48:49.805000      13319.98        3.56866800e+00        2.22758455e-07  20.0958  19.6545
0202-03-12_21:48:50.004000      13320.18        3.62156000e+00        3.01533365e-07  20.0958  19.6545
0202-03-12_21:48:50.200000      13320.38        3.67134800e+00        3.98653965e-07  20.1545  19.8321
0202-03-12_21:48:50.395000      13320.57        3.71664100e+00        5.86077515e-07  20.1545  19.8321
0202-03-12_21:48:50.586000      13320.76        3.77007300e+00        7.74182825e-07  20.1545  19.8321
0202-03-12_21:48:50.777000      13320.96        3.82006500e+00        1.01682939e-06  20.1545  19.8321
0202-03-12_21:48:50.980000      13321.16        3.86785100e+00        1.46710454e-06  20.1545  19.8321
0202-03-12_21:48:51.227000      13321.40        3.92012200e+00        2.80119577e-06  20.1142  19.6242
0202-03-12_21:48:51.420000      13321.60        3.96746600e+00        2.93407808e-06  20.1142  19.6242
0202-03-12_21:48:51.620000      13321.80        4.01627300e+00        4.40204325e-06  20.1142  19.6242
0202-03-12_21:48:51.832000      13322.01        4.06836700e+00        5.68729521e-06  20.1142  19.6242
0202-03-12_21:48:52.098000      13322.27        4.12027200e+00        7.36264530e-06  20.1142  19.6242
0202-03-12_21:48:52.316000      13322.49        4.16957100e+00        9.85406531e-06  20.1332  19.8197
0202-03-12_21:48:52.535000      13322.71        4.21599300e+00        1.33918097e-05  20.1332  19.8197
0202-03-12_21:48:52.742000      13322.92        4.26728700e+00        1.68588984e-05  20.1332  19.8197
0202-03-12_21:48:52.950000      13323.13        4.31869500e+00        2.18308299e-05  20.1332  19.8197

File: chapter 5/cold_vs_warm/20K/ffj28/Ic/1_anneal/Ic_2024-03-12_21-49-35220232_f28-6e20pm2-1200keV-0nA-20k.txt
# Ic = 3.87 A, n = 25.42 , Tavg = 20.05 K, f28-6e20pm2-1200keV-0nA-20k
#datetime                        t_s     iHTS_A                vHTS_V                tHTS_K  tTAR_K
0202-03-12_21:49:15.332000      13345.51        5.14624900e-02       -3.43711600e-09  20.0209  19.8019
0202-03-12_21:49:15.523000      13345.70        4.86381800e-02       -1.82604600e-09  20.0209  19.8019
0202-03-12_21:49:15.730000      13345.91        9.93096000e-02        2.44997400e-09  20.0209  19.8019
0202-03-12_21:49:15.920000      13346.10        1.47426800e-01        5.98276400e-09  20.0209  19.8019
0202-03-12_21:49:16.133000      13346.31        1.96682400e-01        5.11506400e-09  20.0568  19.6479
0202-03-12_21:49:16.330000      13346.51        2.48474300e-01        1.58226400e-09  20.0568  19.6479
0202-03-12_21:49:16.520000      13346.70        2.97938100e-01        2.01612400e-09  20.0568  19.6479
0202-03-12_21:49:16.720000      13346.90        3.42741300e-01       -5.86986000e-10  20.0568  19.6479
0202-03-12_21:49:16.926000      13347.10        3.96532400e-01       -4.01056000e-10  20.0568  19.6479
0202-03-12_21:49:17.130000      13347.31        4.46151500e-01        2.32601400e-09  19.9961  19.7767
0202-03-12_21:49:17.336000      13347.51        4.94144100e-01        6.16870400e-09  19.9961  19.7767
0202-03-12_21:49:17.530000      13347.71        5.45942000e-01        3.68954400e-09  19.9961  19.7767
0202-03-12_21:49:17.742000      13347.92        5.95679900e-01        4.43329400e-09  19.9961  19.7767
0202-03-12_21:49:17.938000      13348.11        6.42695900e-01        2.88382400e-09  19.9961  19.7767
0202-03-12_21:49:18.152000      13348.33        6.93924200e-01        7.09838400e-09  20.0638  19.7145
0202-03-12_21:49:18.348000      13348.53        7.42065200e-01        9.32961400e-09  20.0638  19.7145
0202-03-12_21:49:18.562000      13348.74        7.91031400e-01        7.53223400e-09  20.0638  19.7145
0202-03-12_21:49:18.754000      13348.93        8.42608100e-01        1.00733640e-08  20.0638  19.7145
0202-03-12_21:49:18.957000      13349.13        8.92101100e-01        3.31767400e-09  20.0638  19.7145
0202-03-12_21:49:19.164000      13349.34        9.39982400e-01        7.28431400e-09  20.0022  19.6611
0202-03-12_21:49:19.360000      13349.54        9.90616700e-01        1.76820400e-09  20.0022  19.6611
0202-03-12_21:49:19.562000      13349.74        1.04091000e+00        5.42495400e-09  20.0022  19.6611
0202-03-12_21:49:19.758000      13349.94        1.08892500e+00        6.23067400e-09  20.0022  19.6611
0202-03-12_21:49:19.953000      13350.13        1.13779200e+00        1.43499040e-08  20.0022  19.6611
0202-03-12_21:49:20.164000      13350.34        1.18928900e+00        1.50316640e-08  20.0656  19.8303
0202-03-12_21:49:20.360000      13350.53        1.23943500e+00        1.87503940e-08  20.0656  19.8303
0202-03-12_21:49:20.566000      13350.74        1.28415900e+00        1.66431140e-08  20.0656  19.8303
0202-03-12_21:49:20.773000      13350.95        1.33827800e+00        1.44118840e-08  20.0656  19.8303
0202-03-12_21:49:20.965000      13351.14        1.38809200e+00        9.88742400e-09  20.0656  19.8303
0202-03-12_21:49:21.170000      13351.35        1.43268700e+00        1.05072140e-08  20.0182  19.6079
0202-03-12_21:49:21.375000      13351.55        1.48808100e+00        9.70173400e-09  20.0182  19.6079
0202-03-12_21:49:21.580000      13351.75        1.53676200e+00        1.08795140e-08  20.0182  19.6079
0202-03-12_21:49:21.780000      13351.96        1.58379600e+00        2.82244400e-09  20.0182  19.6079
0202-03-12_21:49:21.984000      13352.16        1.63597100e+00        1.21100400e-09  20.0182  19.6079
0202-03-12_21:49:22.188000      13352.36        1.68616000e+00       -1.52536000e-10  20.0368  19.7999
0202-03-12_21:49:22.380000      13352.56        1.73291900e+00        4.80577400e-09  20.0368  19.7999
0202-03-12_21:49:22.598000      13352.77        1.78496200e+00        5.29234000e-10  20.0368  19.7999
0202-03-12_21:49:22.797000      13352.97        1.83337300e+00        2.81314000e-10  20.0368  19.7999
0202-03-12_21:49:23             13353.18        1.88186600e+00       -4.67698600e-09  20.0368  19.7999
0202-03-12_21:49:23.195000      13353.37        1.93384200e+00        6.23128400e-09  20.0317  19.6911
0202-03-12_21:49:23.387000      13353.56        1.98137700e+00        1.09416740e-08  20.0317  19.6911
0202-03-12_21:49:23.580000      13353.76        2.03035900e+00        1.26151040e-08  20.0317  19.6911
0202-03-12_21:49:23.797000      13353.98        2.08262200e+00        1.06317740e-08  20.0317  19.6911
0202-03-12_21:49:24.004000      13354.18        2.13078800e+00        1.08796940e-08  20.0317  19.6911
0202-03-12_21:49:24.220000      13354.39        2.18260200e+00        1.66437240e-08  20.0410  19.6759
0202-03-12_21:49:24.420000      13354.60        2.23122600e+00        1.23052040e-08  20.0410  19.6759
0202-03-12_21:49:24.613000      13354.79        2.27845400e+00        7.59481400e-09  20.0410  19.6759
0202-03-12_21:49:24.816000      13354.99        2.33051900e+00        3.00838400e-09  20.0410  19.6759
0202-03-12_21:49:25.047000      13355.22        2.38044100e+00        7.84273400e-09  20.0410  19.6759
0202-03-12_21:49:25.273000      13355.45        2.43228200e+00        1.16234440e-08  20.0216  19.7932
0202-03-12_21:49:25.470000      13355.65        2.47808400e+00        1.42265540e-08  20.0216  19.7932
0202-03-12_21:49:25.660000      13355.84        2.52680500e+00        6.16930400e-09  20.0216  19.7932
0202-03-12_21:49:25.860000      13356.04        2.57877800e+00        7.47086400e-09  20.0216  19.7932
0202-03-12_21:49:26.080000      13356.26        2.62982400e+00        4.00004400e-09  20.0216  19.7932
0202-03-12_21:49:26.285000      13356.46        2.67911400e+00        1.00119940e-08  20.0559  19.6229
0202-03-12_21:49:26.490000      13356.67        2.72782800e+00        6.91305400e-09  20.0559  19.6229
0202-03-12_21:49:26.700000      13356.88        2.77582900e+00        1.36687440e-08  20.0559  19.6229
0202-03-12_21:49:26.900000      13357.08        2.82727600e+00        1.49083140e-08  20.0559  19.6229
0202-03-12_21:49:27.100000      13357.28        2.87775900e+00        1.70155940e-08  20.0068  19.7688
0202-03-12_21:49:27.305000      13357.48        2.92507700e+00        1.57137740e-08  20.0068  19.7688
0202-03-12_21:49:27.516000      13357.69        2.97708100e+00        1.42260140e-08  20.0068  19.7688
0202-03-12_21:49:27.710000      13357.89        3.02413400e+00        1.30480640e-08  20.0068  19.7688
0202-03-12_21:49:27.902000      13358.08        3.07350200e+00        9.63923400e-09  20.0068  19.7688
0202-03-12_21:49:28.130000      13358.31        3.12563700e+00        8.15173400e-09  20.0749  19.7405
0202-03-12_21:49:28.344000      13358.52        3.17346800e+00        1.17465140e-08  20.0749  19.7405
0202-03-12_21:49:28.560000      13358.74        3.22575500e+00        2.24688440e-08  20.0749  19.7405
0202-03-12_21:49:28.760000      13358.94        3.27437900e+00        2.25927940e-08  20.0749  19.7405
0202-03-12_21:49:28.957000      13359.13        3.32098400e+00        2.19730140e-08  20.0749  19.7405
0202-03-12_21:49:29.168000      13359.34        3.37324300e+00        2.55677840e-08  20.0013  19.6581
0202-03-12_21:49:29.370000      13359.55        3.42175500e+00        2.07954140e-08  20.0013  19.6581
0202-03-12_21:49:29.566000      13359.74        3.47037700e+00        2.71792340e-08  20.0013  19.6581
0202-03-12_21:49:29.780000      13359.96        3.52198600e+00        2.48240340e-08  20.0013  19.6581
0202-03-12_21:49:29.992000      13360.17        3.57014100e+00        3.12078540e-08  20.0013  19.6581
0202-03-12_21:49:30.195000      13360.37        3.62098600e+00        4.32937140e-08  20.0626  19.8251
0202-03-12_21:49:30.400000      13360.58        3.67116100e+00        6.95727240e-08  20.0626  19.8251
0202-03-12_21:49:30.598000      13360.78        3.71890000e+00        8.24023340e-08  20.0626  19.8251
0202-03-12_21:49:30.797000      13360.98        3.77018900e+00        1.06326154e-07  20.0626  19.8251
0202-03-12_21:49:31.004000      13361.18        3.82021500e+00        1.50764954e-07  20.0626  19.8251
0202-03-12_21:49:31.210000      13361.39        3.86796500e+00        1.99108414e-07  20.0221  19.6228
0202-03-12_21:49:31.426000      13361.60        3.91944800e+00        2.83523534e-07  20.0221  19.6228
0202-03-12_21:49:31.633000      13361.81        3.96798500e+00        3.62298584e-07  20.0221  19.6228
0202-03-12_21:49:31.830000      13362.00        4.00739800e+00        4.95676964e-07  20.0221  19.6228
0202-03-12_21:49:32.090000      13362.27        4.06974000e+00        7.02872084e-07  20.0221  19.6228
0202-03-12_21:49:32.297000      13362.47        4.11964600e+00        9.56117444e-07  20.0449  19.8168
0202-03-12_21:49:32.490000      13362.67        4.16792000e+00        1.22640698e-06  20.0449  19.8168
0202-03-12_21:49:32.723000      13362.90        4.21253200e+00        1.65424662e-06  20.0449  19.8168
0202-03-12_21:49:32.934000      13363.11        4.26713200e+00        3.02521761e-06  20.0449  19.8168
0202-03-12_21:49:33.133000      13363.31        4.31567500e+00        3.15791415e-06  20.0390  19.7066
0202-03-12_21:49:33.340000      13363.52        4.36451500e+00        4.88761775e-06  20.0390  19.7066
0202-03-12_21:49:33.543000      13363.72        4.41630500e+00        6.00949586e-06  20.0390  19.7066
0202-03-12_21:49:33.750000      13363.93        4.46515300e+00        7.77291646e-06  20.0390  19.7066
0202-03-12_21:49:33.950000      13364.13        4.51493000e+00        1.01366636e-05  20.0390  19.7066
0202-03-12_21:49:34.140000      13364.32        4.56512500e+00        1.36967253e-05  20.0483  19.6923
0202-03-12_21:49:34.350000      13364.53        4.61344700e+00        1.64126358e-05  20.0483  19.6923
0202-03-12_21:49:34.574000      13364.75        4.66342100e+00        1.93126233e-05  20.0483  19.6923
0202-03-12_21:49:34.785000      13364.96        4.70775300e+00        2.53617529e-05  20.0483  19.6923

File: chapter 5/cold_vs_warm/20K/ffj28/Ic/1_anneal/Ic_2024-03-12_21-50-07745405_f28-6e20pm2-1200keV-1nA-20k.txt
# Ic = 3.56 A, n = 25.07 , Tavg = 20.10 K, f28-6e20pm2-1200keV-1nA-20k
#datetime                        t_s     iHTS_A                vHTS_V                tHTS_K  tTAR_K
0202-03-12_21:49:49.406000      13379.59        5.03705200e-02       -1.70441500e-10  20.0816  19.6467
0202-03-12_21:49:49.610000      13379.79        4.57860200e-02       -6.43030150e-09  20.0816  19.6467
0202-03-12_21:49:49.812000      13379.99        9.92787700e-02       -5.68655150e-09  20.0816  19.6467
0202-03-12_21:49:50.035000      13380.21        1.48701200e-01       -2.71157150e-09  20.0816  19.6467
0202-03-12_21:49:50.254000      13380.43        2.00512400e-01        1.13110850e-09  20.1494  19.8299
0202-03-12_21:49:50.460000      13380.64        2.48056700e-01        4.78785850e-09  20.1494  19.8299
0202-03-12_21:49:50.652000      13380.83        2.95719800e-01       -1.53409150e-09  20.1494  19.8299
0202-03-12_21:49:50.844000      13381.02        3.47143600e-01       -4.75717150e-09  20.1494  19.8299
0202-03-12_21:49:51.100000      13381.28        3.96650000e-01       -6.80271150e-09  20.1494  19.8299
0202-03-12_21:49:51.297000      13381.47        4.46744300e-01       -9.03401150e-09  20.1096  19.6265
0202-03-12_21:49:51.492000      13381.67        4.95688200e-01       -4.81945150e-09  20.1096  19.6265
0202-03-12_21:49:51.690000      13381.87        5.41093900e-01       -8.29027150e-09  20.1096  19.6265
0202-03-12_21:49:51.906000      13382.08        5.96446200e-01       -5.50122150e-09  20.1096  19.6265
0202-03-12_21:49:52.113000      13382.29        6.43128200e-01       -1.02116115e-08  20.1319  19.8140
0202-03-12_21:49:52.330000      13382.50        6.94019300e-01       -5.81111150e-09  20.1319  19.8140
0202-03-12_21:49:52.535000      13382.71        7.43219900e-01       -7.79443150e-09  20.1319  19.8140
0202-03-12_21:49:52.734000      13382.91        7.92324000e-01       -8.84807150e-09  20.1319  19.8140
0202-03-12_21:49:52.934000      13383.11        8.43160300e-01       -8.66214150e-09  20.1319  19.8140
0202-03-12_21:49:53.137000      13383.31        8.92133800e-01        7.58638500e-10  20.1146  19.6998
0202-03-12_21:49:53.344000      13383.52        9.39786500e-01        6.34678500e-10  20.1146  19.6998
0202-03-12_21:49:53.535000      13383.71        9.91064800e-01        1.81227850e-09  20.1146  19.6998
0202-03-12_21:49:53.734000      13383.91        1.04166500e+00       -4.88143150e-09  20.1146  19.6998
0202-03-12_21:49:53.945000      13384.12        1.08758600e+00        1.81227850e-09  20.1146  19.6998
0202-03-12_21:49:54.145000      13384.32        1.14012900e+00        4.16746850e-09  20.1328  19.7004
0202-03-12_21:49:54.350000      13384.53        1.18989000e+00        8.07212850e-09  20.1328  19.7004
0202-03-12_21:49:54.547000      13384.72        1.23730500e+00        3.91955850e-09  20.1328  19.7004
0202-03-12_21:49:54.750000      13384.93        1.28986800e+00        4.60131850e-09  20.1328  19.7004
0202-03-12_21:49:54.940000      13385.12        1.33859800e+00        1.04893085e-08  20.1328  19.7004
0202-03-12_21:49:55.140000      13385.32        1.38288400e+00        9.49764850e-09  20.1120  19.7912
0202-03-12_21:49:55.336000      13385.51        1.43772500e+00        9.86951850e-09  20.1120  19.7912
0202-03-12_21:49:55.535000      13385.71        1.48705400e+00        3.86758500e-10  20.1120  19.7912
0202-03-12_21:49:55.730000      13385.91        1.53577700e+00        3.23778850e-09  20.1120  19.7912
0202-03-12_21:49:55.930000      13386.11        1.58534300e+00        2.06018850e-09  20.1120  19.7912
0202-03-12_21:49:56.130000      13386.31        1.63620500e+00        1.21007485e-08  20.1536  19.6600
0202-03-12_21:49:56.324000      13386.50        1.68552000e+00        1.26585585e-08  20.1536  19.6600
0202-03-12_21:49:56.520000      13386.70        1.73038500e+00        1.49517785e-08  20.1536  19.6600
0202-03-12_21:49:56.727000      13386.91        1.78465700e+00        1.04271585e-08  20.1536  19.6600
0202-03-12_21:49:56.934000      13387.11        1.83416000e+00        1.17285885e-08  20.1536  19.6600
0202-03-12_21:49:57.150000      13387.32        1.88262500e+00        7.69983850e-09  20.1041  19.8040
0202-03-12_21:49:57.350000      13387.53        1.93416000e+00        1.16664785e-08  20.1041  19.8040
0202-03-12_21:49:57.555000      13387.73        1.98281900e+00        1.01789885e-08  20.1041  19.8040
0202-03-12_21:49:57.750000      13387.93        2.03103300e+00        1.21623085e-08  20.1041  19.8040
0202-03-12_21:49:57.953000      13388.13        2.08247600e+00        1.37737585e-08  20.1041  19.8040
0202-03-12_21:49:58.160000      13388.34        2.13097000e+00        1.10466985e-08  20.1664  19.7430
0202-03-12_21:49:58.355000      13388.53        2.18076100e+00        1.42695885e-08  20.1664  19.7430
0202-03-12_21:49:58.570000      13388.75        2.23150800e+00        1.38357385e-08  20.1664  19.7430
0202-03-12_21:49:58.770000      13388.95        2.27799100e+00        1.35878285e-08  20.1664  19.7430
0202-03-12_21:49:58.990000      13389.17        2.33112500e+00        1.00550385e-08  20.1664  19.7430
0202-03-12_21:49:59.190000      13389.37        2.37917200e+00        1.13565885e-08  20.0915  19.6658
0202-03-12_21:49:59.390000      13389.57        2.42785800e+00        1.44555285e-08  20.0915  19.6658
0202-03-12_21:49:59.613000      13389.79        2.48028200e+00        1.33399085e-08  20.0915  19.6658
0202-03-12_21:49:59.816000      13389.99        2.52461400e+00        1.10466985e-08  20.0915  19.6658
0202-03-12_21:50:00.035000      13390.21        2.57906000e+00        1.14185685e-08  20.0915  19.6658
0202-03-12_21:50:00.260000      13390.44        2.62929200e+00        1.27820985e-08  20.1519  19.8211
0202-03-12_21:50:00.465000      13390.64        2.67841800e+00        3.60923850e-09  20.1519  19.8211
0202-03-12_21:50:00.668000      13390.85        2.72791600e+00       -1.41104150e-09  20.1519  19.8211
0202-03-12_21:50:00.870000      13391.05        2.77487900e+00        4.47694850e-09  20.1519  19.8211
0202-03-12_21:50:01.110000      13391.29        2.82827700e+00        1.23482485e-08  20.1519  19.8211
0202-03-12_21:50:01.312000      13391.49        2.87484000e+00        1.74924885e-08  20.1138  19.6146
0202-03-12_21:50:01.523000      13391.70        2.92661000e+00        1.53232285e-08  20.1138  19.6146
0202-03-12_21:50:01.730000      13391.91        2.97463600e+00        1.61289585e-08  20.1138  19.6146
0202-03-12_21:50:01.930000      13392.11        3.02436100e+00        1.16044985e-08  20.1138  19.6146
0202-03-12_21:50:02.140000      13392.32        3.07581600e+00        1.52612485e-08  20.1392  19.8197
0202-03-12_21:50:02.340000      13392.52        3.12193600e+00        1.68107185e-08  20.1392  19.8197
0202-03-12_21:50:02.535000      13392.71        3.17442700e+00        1.89803185e-08  20.1392  19.8197
0202-03-12_21:50:02.746000      13392.92        3.22524000e+00        2.93941085e-08  20.1392  19.8197
0202-03-12_21:50:02.938000      13393.12        3.27232500e+00        3.70185185e-08  20.1392  19.8197
0202-03-12_21:50:03.152000      13393.33        3.32366500e+00        5.61086685e-08  20.1281  19.7078
0202-03-12_21:50:03.348000      13393.53        3.37036100e+00        7.81111485e-08  20.1281  19.7078
0202-03-12_21:50:03.570000      13393.75        3.42461500e+00        9.49693885e-08  20.1281  19.7078
0202-03-12_21:50:03.770000      13393.95        3.47091700e+00        1.31970738e-07  20.1281  19.7078
0202-03-12_21:50:03.965000      13394.14        3.52064300e+00        1.65873158e-07  20.1281  19.7078
0202-03-12_21:50:04.170000      13394.35        3.57219300e+00        2.47561238e-07  20.1332  19.7070
0202-03-12_21:50:04.380000      13394.55        3.62103300e+00        3.23981118e-07  20.1332  19.7070
0202-03-12_21:50:04.582000      13394.76        3.66946200e+00        4.27733658e-07  20.1332  19.7070
0202-03-12_21:50:04.785000      13394.96        3.72086000e+00        6.14599788e-07  20.1332  19.7070
0202-03-12_21:50:04.996000      13395.17        3.77061300e+00        7.98924798e-07  20.1332  19.7070
0202-03-12_21:50:05.195000      13395.37        3.81916800e+00        1.02589122e-06  20.1117  19.8027
0202-03-12_21:50:05.418000      13395.59        3.86999700e+00        1.47176683e-06  20.1117  19.8027
0202-03-12_21:50:05.630000      13395.81        3.91777700e+00        2.99545406e-06  20.1117  19.8027
0202-03-12_21:50:05.850000      13396.03        3.97097000e+00        3.12480385e-06  20.1117  19.8027
0202-03-12_21:50:06.113000      13396.29        4.01756500e+00        4.78788143e-06  20.1117  19.8027
0202-03-12_21:50:06.312000      13396.49        4.06969900e+00        6.41860601e-06  20.1571  19.6637
0202-03-12_21:50:06.508000      13396.68        4.11535100e+00        8.10560741e-06  20.1571  19.6637
0202-03-12_21:50:06.720000      13396.90        4.16895500e+00        1.03833289e-05  20.1571  19.6637
0202-03-12_21:50:06.918000      13397.10        4.21654800e+00        1.31816723e-05  20.1571  19.6637
0202-03-12_21:50:07.125000      13397.30        4.26487700e+00        1.77222401e-05  20.1014  19.7870
0202-03-12_21:50:07.344000      13397.52        4.31803300e+00        2.14886925e-05  20.1014  19.7870
