Repository: shortlab/2025-devitre-PhD

# 2025-devitre-PhD
Data repository for Alexis Devitre's PhD thesis

File: chapter 5/cold_vs_warm/20K/ffj28/Ic/1_anneal/Ic_2024-03-12_21-50-50592799_f28-6e20pm2-1200keV-0nA-20k.txt
# Ic = 3.88 A, n = 25.90 , Tavg = 20.07 K, f28-6e20pm2-1200keV-0nA-20k
#datetime                        t_s     iHTS_A                vHTS_V                tHTS_K  tTAR_K
0202-03-12_21:50:31.100000      13421.28        4.96080900e-02       -1.65483350e-09  20.0578  19.8028
0202-03-12_21:50:31.297000      13421.48        4.72023100e-02       -1.71681350e-09  20.0174  19.6048
0202-03-12_21:50:31.492000      13421.67        9.93236000e-02        1.69201650e-09  20.0174  19.6048
0202-03-12_21:50:31.684000      13421.86        1.48867000e-01        8.26225650e-09  20.0174  19.6048
0202-03-12_21:50:31.895000      13422.07        1.97071600e-01        9.06944650e-09  20.0174  19.6048
0202-03-12_21:50:32.094000      13422.27        2.47741400e-01        7.33599650e-09  20.0391  19.8092
0202-03-12_21:50:32.290000      13422.46        2.98050600e-01        1.20107650e-09  20.0391  19.8092
0202-03-12_21:50:32.496000      13422.67        3.45694300e-01       -3.57128350e-09  20.0391  19.8092
0202-03-12_21:50:32.695000      13422.87        3.95810100e-01        6.43276500e-10  20.0391  19.8092
0202-03-12_21:50:32.895000      13423.07        4.46438400e-01        7.46093650e-09  20.0391  19.8092
0202-03-12_21:50:33.105000      13423.28        4.94935400e-01        1.29150765e-08  20.0330  19.6803
0202-03-12_21:50:33.316000      13423.49        5.45893200e-01        1.05598765e-08  20.0330  19.6803
0202-03-12_21:50:33.520000      13423.69        5.95136700e-01       -2.86413500e-10  20.0330  19.6803
0202-03-12_21:50:33.720000      13423.90        6.42280300e-01        3.12242650e-09  20.0330  19.6803
0202-03-12_21:50:33.926000      13424.10        6.93710000e-01        1.09317565e-08  20.0330  19.6803
0202-03-12_21:50:34.130000      13424.30        7.43642200e-01        1.17994565e-08  20.0407  19.7062
0202-03-12_21:50:34.320000      13424.50        7.90702800e-01        8.76249650e-09  20.0407  19.7062
0202-03-12_21:50:34.520000      13424.70        8.42472400e-01        2.68857650e-09  20.0407  19.7062
0202-03-12_21:50:34.715000      13424.89        8.92291800e-01        5.91146650e-09  20.0407  19.7062
0202-03-12_21:50:34.926000      13425.10        9.37479200e-01        8.51457650e-09  20.0407  19.7062
0202-03-12_21:50:35.125000      13425.30        9.91107000e-01        1.07458165e-08  20.0190  19.7665
0202-03-12_21:50:35.320000      13425.50        1.04103600e+00        7.95676650e-09  20.0190  19.7665
0202-03-12_21:50:35.516000      13425.69        1.08558500e+00        5.60157650e-09  20.0190  19.7665
0202-03-12_21:50:35.715000      13425.89        1.13974600e+00        1.01260265e-08  20.0190  19.7665
0202-03-12_21:50:35.914000      13426.09        1.18972400e+00        1.08077965e-08  20.0190  19.7665
0202-03-12_21:50:36.120000      13426.30        1.23768000e+00        1.42166265e-08  20.0588  19.6421
0202-03-12_21:50:36.316000      13426.49        1.28812400e+00        7.46093650e-09  20.0588  19.6421
0202-03-12_21:50:36.523000      13426.70        1.33797900e+00        2.37867650e-09  20.0588  19.6421
0202-03-12_21:50:36.720000      13426.89        1.38339200e+00       -5.74054350e-09  20.0588  19.6421
0202-03-12_21:50:36.926000      13427.10        1.43761200e+00       -1.77390350e-09  20.0588  19.6421
0202-03-12_21:50:37.133000      13427.31        1.48792000e+00        1.63493650e-09  20.0105  19.7960
0202-03-12_21:50:37.340000      13427.52        1.53465900e+00        4.73387650e-09  20.0105  19.7960
0202-03-12_21:50:37.540000      13427.71        1.58706200e+00        3.37033650e-09  20.0105  19.7960
0202-03-12_21:50:37.734000      13427.91        1.63668300e+00        5.53921650e-09  20.0105  19.7960
0202-03-12_21:50:37.950000      13428.13        1.68346100e+00        8.88532650e-09  20.0105  19.7960
0202-03-12_21:50:38.156000      13428.33        1.73586300e+00        1.17357865e-08  20.0743  19.7068
0202-03-12_21:50:38.360000      13428.53        1.78378600e+00        1.27272565e-08  20.0743  19.7068
0202-03-12_21:50:38.550000      13428.73        1.83239300e+00        1.13017465e-08  20.0743  19.7068
0202-03-12_21:50:38.760000      13428.94        1.88555900e+00        1.74376465e-08  20.0743  19.7068
0202-03-12_21:50:38.957000      13429.13        1.93228100e+00        1.73756665e-08  20.0743  19.7068
0202-03-12_21:50:39.156000      13429.33        1.98142600e+00        2.05985565e-08  20.0056  19.6775
0202-03-12_21:50:39.360000      13429.54        2.03346400e+00        1.49584965e-08  20.0056  19.6775
0202-03-12_21:50:39.566000      13429.74        2.08269100e+00        8.20280650e-09  20.0056  19.6775
0202-03-12_21:50:39.773000      13429.95        2.12993400e+00        7.14916650e-09  20.0056  19.6775
0202-03-12_21:50:39.984000      13430.16        2.18209600e+00        8.76061650e-09  20.0056  19.6775
0202-03-12_21:50:40.188000      13430.37        2.23059700e+00        1.34709965e-08  20.0630  19.8103
0202-03-12_21:50:40.380000      13430.56        2.27900100e+00        1.88631565e-08  20.0630  19.8103
0202-03-12_21:50:40.598000      13430.77        2.33062000e+00        2.04126265e-08  20.0630  19.8103
0202-03-12_21:50:40.800000      13430.98        2.37601300e+00        1.63840065e-08  20.0630  19.8103
0202-03-12_21:50:41.004000      13431.18        2.43006500e+00        2.16521965e-08  20.0630  19.8103
0202-03-12_21:50:41.203000      13431.38        2.48060200e+00        2.19620965e-08  20.0201  19.6216
0202-03-12_21:50:41.414000      13431.59        2.52585400e+00        2.58667565e-08  20.0201  19.6216
0202-03-12_21:50:41.605000      13431.78        2.57902900e+00        2.74782065e-08  20.0201  19.6216
0202-03-12_21:50:41.797000      13431.98        2.62864900e+00        2.27058365e-08  20.0201  19.6216
0202-03-12_21:50:42.004000      13432.18        2.67373800e+00        3.15688065e-08  20.0201  19.6216
0202-03-12_21:50:42.234000      13432.41        2.73046600e+00        2.90896565e-08  20.0471  19.8199
0202-03-12_21:50:42.434000      13432.61        2.77319600e+00        3.82005365e-08  20.0471  19.8199
0202-03-12_21:50:42.652000      13432.83        2.82864300e+00        2.64245665e-08  20.0471  19.8199
0202-03-12_21:50:42.844000      13433.02        2.87529800e+00        2.63625865e-08  20.0471  19.8199
0202-03-12_21:50:43.040000      13433.22        2.92434300e+00        2.32636465e-08  20.0471  19.8199
0202-03-12_21:50:43.246000      13433.42        2.97646400e+00        2.87177765e-08  20.0346  19.6442
0202-03-12_21:50:43.445000      13433.62        3.02671100e+00        2.67964365e-08  20.0346  19.6442
0202-03-12_21:50:43.640000      13433.82        3.07293800e+00        2.25818865e-08  20.0346  19.6442
0202-03-12_21:50:43.840000      13434.02        3.12551300e+00        2.04126365e-08  20.0346  19.6442
0202-03-12_21:50:44.086000      13434.26        3.17553100e+00        2.61146865e-08  20.0346  19.6442
0202-03-12_21:50:44.305000      13434.48        3.22600000e+00        3.06391365e-08  20.0419  19.7240
0202-03-12_21:50:44.523000      13434.70        3.27269600e+00        3.18167365e-08  20.0419  19.7240
0202-03-12_21:50:44.727000      13434.90        3.32408800e+00        3.48536965e-08  20.0419  19.7240
0202-03-12_21:50:44.926000      13435.10        3.37336600e+00        4.03078265e-08  20.0419  19.7240
0202-03-12_21:50:45.120000      13435.30        3.42011500e+00        4.26010465e-08  20.0283  19.7806
0202-03-12_21:50:45.330000      13435.51        3.47288000e+00        4.39645765e-08  20.0283  19.7806
0202-03-12_21:50:45.523000      13435.70        3.52237200e+00        4.48322765e-08  20.0283  19.7806
0202-03-12_21:50:45.734000      13435.91        3.56764100e+00        5.69801165e-08  20.0283  19.7806
0202-03-12_21:50:45.934000      13436.11        3.62233300e+00        7.09873265e-08  20.0283  19.7806
0202-03-12_21:50:46.145000      13436.32        3.67119700e+00        8.17716365e-08  20.0577  19.6490
0202-03-12_21:50:46.344000      13436.52        3.71901500e+00        9.40434365e-08  20.0577  19.6490
0202-03-12_21:50:46.550000      13436.73        3.77076000e+00        1.31726526e-07  20.0577  19.6490
0202-03-12_21:50:46.750000      13436.93        3.81965000e+00        1.73624186e-07  20.0577  19.6490
0202-03-12_21:50:46.945000      13437.12        3.86775500e+00        2.25190526e-07  20.0577  19.6490
0202-03-12_21:50:47.150000      13437.33        3.91960000e+00        3.09543646e-07  20.0192  19.7944
0202-03-12_21:50:47.344000      13437.52        3.96753100e+00        4.00528496e-07  20.0192  19.7944
0202-03-12_21:50:47.540000      13437.72        4.01635900e+00        5.18598076e-07  20.0192  19.7944
0202-03-12_21:50:47.750000      13437.93        4.07063700e+00        7.33726426e-07  20.0192  19.7944
0202-03-12_21:50:47.940000      13438.12        4.11651900e+00        9.49474556e-07  20.0192  19.7944
0202-03-12_21:50:48.145000      13438.32        4.16555800e+00        1.21492967e-06  20.0800  19.7051
0202-03-12_21:50:48.340000      13438.52        4.21726200e+00        1.69656677e-06  20.0800  19.7051
0202-03-12_21:50:48.543000      13438.72        4.26840300e+00        3.12028132e-06  20.0800  19.7051
0202-03-12_21:50:48.750000      13438.93        4.31519700e+00        3.32828210e-06  20.0800  19.7051
0202-03-12_21:50:48.945000      13439.12        4.36673900e+00        4.45053186e-06  20.0800  19.7051
0202-03-12_21:50:49.156000      13439.33        4.41658900e+00        7.04477756e-06  20.0077  19.6882
0202-03-12_21:50:49.367000      13439.54        4.46454800e+00        8.36306616e-06  20.0077  19.6882
0202-03-12_21:50:49.570000      13439.75        4.51646800e+00        1.10331112e-05  20.0077  19.6882
0202-03-12_21:50:49.777000      13439.95        4.56309500e+00        1.29975904e-05  20.0077  19.6882
0202-03-12_21:50:49.970000      13440.15        4.61473300e+00        1.74553517e-05  20.0077  19.6882
0202-03-12_21:50:50.180000      13440.36        4.66476600e+00        2.06608938e-05  20.0668  19.8110

File: chapter 5/cold_vs_warm/20K/ffj28/Ic/1_anneal/Ic_2024-03-12_21-52-25248818_f28-6e20pm2-1200keV-0nA-20k.txt
# Ic = 3.87 A, n = 26.05 , Tavg = 20.05 K, f28-6e20pm2-1200keV-0nA-20k
#datetime                        t_s     iHTS_A                vHTS_V                tHTS_K  tTAR_K
0202-03-12_21:52:05.450000      13515.63        5.06178200e-02       -2.37688300e-09  20.0298  19.7580
0202-03-12_21:52:05.652000      13515.83        4.52378200e-02       -3.30679300e-09  20.0298  19.7580
0202-03-12_21:52:05.850000      13516.03        9.90051800e-02       -3.30708300e-09  20.0298  19.7580
0202-03-12_21:52:06.094000      13516.27        1.49248100e-01       -1.57189300e-09  20.0298  19.7580
0202-03-12_21:52:06.310000      13516.49        1.99449000e-01       -7.52186300e-09  20.0520  19.6376
0202-03-12_21:52:06.504000      13516.68        2.46660900e-01       -8.82341300e-09  20.0520  19.6376
0202-03-12_21:52:06.695000      13516.87        2.94938500e-01       -1.00010130e-08  20.0520  19.6376
0202-03-12_21:52:06.902000      13517.08        3.46893700e-01       -9.38122300e-09  20.0520  19.6376
0202-03-12_21:52:07.113000      13517.29        3.96974400e-01       -9.93903300e-09  20.0107  19.7983
0202-03-12_21:52:07.324000      13517.50        4.44584000e-01       -8.26560300e-09  20.0107  19.7983
0202-03-12_21:52:07.527000      13517.70        4.95745200e-01       -1.70046130e-08  20.0107  19.7983
0202-03-12_21:52:07.730000      13517.91        5.43534400e-01       -1.34718230e-08  20.0107  19.7983
0202-03-12_21:52:07.934000      13518.11        5.94244400e-01       -1.51452530e-08  20.0107  19.7983
0202-03-12_21:52:08.140000      13518.32        6.44727400e-01       -7.27394300e-09  20.0754  19.6876
0202-03-12_21:52:08.336000      13518.51        6.88901200e-01       -1.03728830e-08  20.0754  19.6876
0202-03-12_21:52:08.540000      13518.72        7.43116800e-01       -7.02603300e-09  20.0754  19.6876
0202-03-12_21:52:08.734000      13518.91        7.93390400e-01       -1.30379730e-08  20.0754  19.6876
0202-03-12_21:52:08.934000      13519.11        8.40047300e-01       -1.34098430e-08  20.0754  19.6876
0202-03-12_21:52:09.152000      13519.33        8.90430800e-01       -1.58270130e-08  20.0006  19.7300
0202-03-12_21:52:09.348000      13519.53        9.40159700e-01       -9.50518300e-09  20.0006  19.7300
0202-03-12_21:52:09.547000      13519.72        9.90138100e-01       -4.17500300e-09  20.0006  19.7300
0202-03-12_21:52:09.742000      13519.92        1.04040600e+00        3.69629700e-09  20.0006  19.7300
0202-03-12_21:52:09.938000      13520.11        1.09062600e+00        2.51870700e-09  20.0006  19.7300
0202-03-12_21:52:10.140000      13520.32        1.13836300e+00       -9.44320300e-09  20.0727  19.7958
0202-03-12_21:52:10.350000      13520.53        1.18812500e+00       -1.52692030e-08  20.0727  19.7958
0202-03-12_21:52:10.555000      13520.73        1.23998700e+00       -1.30379730e-08  20.0727  19.7958
0202-03-12_21:52:10.758000      13520.93        1.28615300e+00       -4.23698300e-09  20.0727  19.7958
0202-03-12_21:52:10.960000      13521.14        1.33815600e+00       -8.20362300e-09  20.0727  19.7958
0202-03-12_21:52:11.164000      13521.34        1.38799800e+00       -4.36094300e-09  20.0213  19.6132
0202-03-12_21:52:11.367000      13521.55        1.43550300e+00       -3.67917300e-09  20.0213  19.6132
0202-03-12_21:52:11.562000      13521.74        1.48700400e+00        1.64327000e-10  20.0213  19.6132
0202-03-12_21:52:11.754000      13521.93        1.53647100e+00       -3.55359300e-09  20.0213  19.6132
0202-03-12_21:52:11.960000      13522.14        1.58237100e+00       -3.91583000e-10  20.0213  19.6132
0202-03-12_21:52:12.160000      13522.34        1.63619700e+00       -8.69674300e-09  20.0477  19.8104
0202-03-12_21:52:12.350000      13522.53        1.68551800e+00       -7.45717300e-09  20.0477  19.8104
0202-03-12_21:52:12.547000      13522.72        1.73066400e+00       -8.69674300e-09  20.0477  19.8104
0202-03-12_21:52:12.742000      13522.92        1.78467100e+00       -3.80042300e-09  20.0477  19.8104
0202-03-12_21:52:12.938000      13523.11        1.83508100e+00       -6.39503000e-10  20.0477  19.8104
0202-03-12_21:52:13.137000      13523.31        1.88105000e+00        1.83965700e-09  20.0240  19.6356
0202-03-12_21:52:13.340000      13523.52        1.93430300e+00       -4.53563000e-10  20.0240  19.6356
0202-03-12_21:52:13.547000      13523.73        1.98402900e+00       -8.38685300e-09  20.0240  19.6356
0202-03-12_21:52:13.742000      13523.92        2.03102700e+00       -9.50247300e-09  20.0240  19.6356
0202-03-12_21:52:13.938000      13524.11        2.08284300e+00       -7.58112300e-09  20.0240  19.6356
0202-03-12_21:52:14.150000      13524.33        2.13236300e+00       -5.90770300e-09  20.0468  19.7323
0202-03-12_21:52:14.363000      13524.54        2.18116300e+00       -6.27957300e-09  20.0468  19.7323
0202-03-12_21:52:14.566000      13524.74        2.23140800e+00       -7.58112300e-09  20.0468  19.7323
0202-03-12_21:52:14.758000      13524.93        2.27773300e+00       -9.37851300e-09  20.0468  19.7323
0202-03-12_21:52:14.960000      13525.14        2.33068400e+00       -4.85406300e-09  20.0468  19.7323
0202-03-12_21:52:15.180000      13525.36        2.38063800e+00       -4.97801300e-09  20.0321  19.7659
0202-03-12_21:52:15.390000      13525.57        2.42891000e+00       -3.11865300e-09  20.0321  19.7659
0202-03-12_21:52:15.594000      13525.77        2.47960200e+00       -3.61448300e-09  20.0321  19.7659
0202-03-12_21:52:15.797000      13525.97        2.52637300e+00       -4.79208300e-09  20.0321  19.7659
0202-03-12_21:52:15.996000      13526.17        2.57886200e+00       -6.58946300e-09  20.0321  19.7659
0202-03-12_21:52:16.190000      13526.37        2.62880300e+00       -5.59780300e-09  20.0634  19.6440
0202-03-12_21:52:16.414000      13526.59        2.67333200e+00       -6.52748300e-09  20.0634  19.6440
0202-03-12_21:52:16.610000      13526.79        2.72793500e+00       -5.41187300e-09  20.0634  19.6440
0202-03-12_21:52:16.830000      13527.01        2.77569700e+00       -7.89102300e-09  20.0634  19.6440
0202-03-12_21:52:17.050000      13527.23        2.82736500e+00       -5.96967300e-09  20.0634  19.6440
0202-03-12_21:52:17.277000      13527.45        2.87460400e+00       -1.19731300e-09  20.0128  19.7865
0202-03-12_21:52:17.480000      13527.66        2.92628400e+00        1.71546700e-09  20.0128  19.7865
0202-03-12_21:52:17.670000      13527.85        2.97620400e+00       -2.50001300e-09  20.0128  19.7865
0202-03-12_21:52:17.867000      13528.04        3.02133100e+00       -2.15530000e-11  20.0128  19.7865
0202-03-12_21:52:18.082000      13528.26        3.07585800e+00        1.01937000e-10  20.0128  19.7865
0202-03-12_21:52:18.277000      13528.46        3.12387900e+00        2.39515700e-09  20.0728  19.6692
0202-03-12_21:52:18.480000      13528.66        3.17230900e+00        1.71338700e-09  20.0728  19.6692
0202-03-12_21:52:18.700000      13528.88        3.22438200e+00        3.32483700e-09  20.0728  19.6692
0202-03-12_21:52:18.902000      13529.08        3.26803600e+00       -2.20130000e-11  20.0728  19.6692
0202-03-12_21:52:19.117000      13529.29        3.32285000e+00       -5.84802300e-09  20.0054  19.7030
0202-03-12_21:52:19.320000      13529.50        3.37351000e+00       -7.95530300e-09  20.0054  19.7030
0202-03-12_21:52:19.527000      13529.70        3.41971400e+00       -3.67876300e-09  20.0054  19.7030
0202-03-12_21:52:19.720000      13529.90        3.47232600e+00        5.43211700e-09  20.0054  19.7030
0202-03-12_21:52:19.918000      13530.10        3.52211300e+00        1.12581270e-08  20.0054  19.7030
0202-03-12_21:52:20.130000      13530.31        3.56877400e+00        1.41091470e-08  20.0761  19.8216
0202-03-12_21:52:20.324000      13530.50        3.62176100e+00        3.18350770e-08  20.0761  19.8216
0202-03-12_21:52:20.516000      13530.69        3.67100900e+00        4.12558570e-08  20.0761  19.8216
0202-03-12_21:52:20.730000      13530.91        3.71609100e+00        6.03453170e-08  20.0761  19.8216
0202-03-12_21:52:20.950000      13531.13        3.77194800e+00        8.42071470e-08  20.0761  19.8216
0202-03-12_21:52:21.152000      13531.33        3.81861700e+00        1.23315757e-07  20.0203  19.6275
0202-03-12_21:52:21.363000      13531.54        3.86854300e+00        1.70605567e-07  20.0203  19.6275
0202-03-12_21:52:21.570000      13531.75        3.92089600e+00        2.61404487e-07  20.0203  19.6275
0202-03-12_21:52:21.777000      13531.95        3.96735600e+00        3.91126077e-07  20.0203  19.6275
0202-03-12_21:52:21.970000      13532.15        4.01686600e+00        5.11860747e-07  20.0203  19.6275
0202-03-12_21:52:22.170000      13532.35        4.06855100e+00        6.74864937e-07  20.0582  19.8287
0202-03-12_21:52:22.375000      13532.55        4.11692600e+00        9.51600197e-07  20.0582  19.8287
0202-03-12_21:52:22.598000      13532.77        4.16553900e+00        1.23856196e-06  20.0582  19.8287
0202-03-12_21:52:22.797000      13532.98        4.21757900e+00        1.69801067e-06  20.0582  19.8287
0202-03-12_21:52:23.023000      13533.20        4.26420700e+00        3.09724364e-06  20.0582  19.8287
0202-03-12_21:52:23.250000      13533.43        4.31909400e+00        4.30830902e-06  20.0374  19.6607
0202-03-12_21:52:23.453000      13533.63        4.36567400e+00        4.43530366e-06  20.0374  19.6607
0202-03-12_21:52:23.664000      13533.84        4.41697600e+00        6.94550681e-06  20.0374  19.6607
0202-03-12_21:52:23.867000      13534.05        4.46402400e+00        8.44663301e-06  20.0374  19.6607
0202-03-12_21:52:24.105000      13534.28        4.51355300e+00        1.11575849e-05  20.0374  19.6607
0202-03-12_21:52:24.310000      13534.48        4.55809000e+00        1.31130155e-05  20.0468  19.7465
0202-03-12_21:52:24.540000      13534.72        4.61251500e+00        1.75159881e-05  20.0468  19.7465
0202-03-12_21:52:24.740000      13534.91        4.66439500e+00        2.19350751e-05  20.0468  19.7465

File: chapter 5/cold_vs_warm/20K/ffj28/Ic/1_anneal/Ic_2024-03-12_21-54-14573492_f28-6e20pm2-1200keV-0nA-20k.txt
# Ic = 3.86 A, n = 25.78 , Tavg = 20.05 K, f28-6e20pm2-1200keV-0nA-20k
#datetime                        t_s     iHTS_A                vHTS_V                tHTS_K  tTAR_K
0202-03-12_21:53:54.840000      13625.02        4.97559000e-02        4.45937050e-09  20.0417  19.7202
0202-03-12_21:53:55.043000      13625.22        5.05009300e-02       -4.36949500e-10  20.0417  19.7202
0202-03-12_21:53:55.273000      13625.45        1.00728500e-01        9.88560500e-10  20.0254  19.7783
0202-03-12_21:53:55.473000      13625.65        1.49006000e-01       -1.18069950e-09  20.0254  19.7783
0202-03-12_21:53:55.676000      13625.85        1.97048900e-01        5.69895050e-09  20.0254  19.7783
0202-03-12_21:53:55.867000      13626.05        2.46300000e-01        3.15782050e-09  20.0254  19.7783
0202-03-12_21:53:56.094000      13626.27        2.98758300e-01        7.12446050e-09  20.0254  19.7783
0202-03-12_21:53:56.300000      13626.48        3.44911900e-01        1.64214705e-08  20.0534  19.6560
0202-03-12_21:53:56.508000      13626.69        3.96702400e-01        1.12776005e-08  20.0534  19.6560
0202-03-12_21:53:56.715000      13626.89        4.46180500e-01        1.36136050e-09  20.0534  19.6560
0202-03-12_21:53:56.914000      13627.09        4.93428000e-01       -8.69879500e-10  20.0534  19.6560
0202-03-12_21:53:57.117000      13627.29        5.45485500e-01       -9.93839500e-10  19.9944  19.7680
0202-03-12_21:53:57.316000      13627.49        5.95171400e-01        3.03479050e-09  19.9944  19.7680
0202-03-12_21:53:57.530000      13627.71        6.41020800e-01        6.50560050e-09  19.9944  19.7680
0202-03-12_21:53:57.734000      13627.91        6.94938100e-01        1.44388905e-08  19.9944  19.7680
0202-03-12_21:53:57.934000      13628.11        7.42429000e-01        1.04722505e-08  19.9944  19.7680
0202-03-12_21:53:58.150000      13628.33        7.91052300e-01        1.09061005e-08  20.0697  19.7048
0202-03-12_21:53:58.348000      13628.52        8.43023800e-01        1.49967005e-08  20.0697  19.7048
0202-03-12_21:53:58.560000      13628.74        8.90216400e-01        1.17738005e-08  20.0697  19.7048
0202-03-12_21:53:58.754000      13628.93        9.41229100e-01        8.61288050e-09  20.0697  19.7048
0202-03-12_21:53:58.957000      13629.13        9.91358800e-01       -5.59979500e-10  20.0697  19.7048
0202-03-12_21:53:59.164000      13629.34        1.03953800e+00        5.82383050e-09  20.0014  19.6777
0202-03-12_21:53:59.363000      13629.54        1.08965400e+00        2.10510050e-09  20.0014  19.6777
0202-03-12_21:53:59.560000      13629.74        1.14002400e+00        7.62122050e-09  20.0014  19.6777
0202-03-12_21:53:59.754000      13629.93        1.18788000e+00        4.21238050e-09  20.0014  19.6777
0202-03-12_21:53:59.980000      13630.16        1.23886100e+00        7.62122050e-09  20.0014  19.6777
0202-03-12_21:54:00.200000      13630.38        1.28901300e+00        5.94779050e-09  20.0684  19.8122
0202-03-12_21:54:00.400000      13630.57        1.33650900e+00        1.01623505e-08  20.0684  19.8122
0202-03-12_21:54:00.600000      13630.78        1.38802700e+00        8.55090050e-09  20.0684  19.8122
0202-03-12_21:54:00.800000      13630.98        1.43597600e+00        1.10920305e-08  20.0684  19.8122
0202-03-12_21:54:00.996000      13631.17        1.48483100e+00        3.90249050e-09  20.0684  19.8122
0202-03-12_21:54:01.207000      13631.38        1.53704700e+00       -4.98009500e-10  20.0202  19.6168
0202-03-12_21:54:01.414000      13631.59        1.58495200e+00        1.67125050e-09  20.0202  19.6168
0202-03-12_21:54:01.617000      13631.79        1.63407100e+00        4.70822050e-09  20.0202  19.6168
0202-03-12_21:54:01.816000      13631.99        1.68555800e+00        9.54256050e-09  20.0202  19.6168
0202-03-12_21:54:02.055000      13632.23        1.73551200e+00        1.15878605e-08  20.0202  19.6168
0202-03-12_21:54:02.270000      13632.45        1.78754800e+00        7.68318050e-09  20.0416  19.8108
0202-03-12_21:54:02.465000      13632.64        1.83287500e+00        9.17066050e-09  20.0416  19.8108
0202-03-12_21:54:02.670000      13632.85        1.88177100e+00        3.40661050e-09  20.0416  19.8108
0202-03-12_21:54:02.870000      13633.05        1.93363100e+00       -3.12119500e-10  20.0416  19.8108
0202-03-12_21:54:03.082000      13633.26        1.98430300e+00        8.03500500e-10  20.0416  19.8108
0202-03-12_21:54:03.277000      13633.46        2.03122800e+00        5.63785050e-09  20.0422  19.6764
0202-03-12_21:54:03.473000      13633.65        2.08260300e+00        1.24555205e-08  20.0422  19.6764
0202-03-12_21:54:03.664000      13633.84        2.13212300e+00        9.72845050e-09  20.0422  19.6764
0202-03-12_21:54:03.860000      13634.04        2.17770700e+00        1.18977105e-08  20.0422  19.6764
0202-03-12_21:54:04.074000      13634.25        2.23170600e+00        1.24555205e-08  20.0422  19.6764
0202-03-12_21:54:04.290000      13634.47        2.27997800e+00        1.79716305e-08  20.0532  19.7182
0202-03-12_21:54:04.484000      13634.66        2.32991000e+00        1.88393405e-08  20.0532  19.7182
0202-03-12_21:54:04.703000      13634.88        2.38015600e+00        1.77237205e-08  20.0532  19.7182
0202-03-12_21:54:04.910000      13635.09        2.42824300e+00        1.58023705e-08  20.0532  19.7182
0202-03-12_21:54:05.113000      13635.29        2.48009000e+00        7.12534050e-09  20.0275  19.7713
0202-03-12_21:54:05.324000      13635.50        2.52981200e+00        5.82378050e-09  20.0275  19.7713
0202-03-12_21:54:05.527000      13635.70        2.57694100e+00        9.35658050e-09  20.0275  19.7713
0202-03-12_21:54:05.754000      13635.93        2.63039300e+00        1.17737505e-08  20.0275  19.7713
0202-03-12_21:54:05.953000      13636.13        2.67671300e+00        1.15258405e-08  20.0275  19.7713
0202-03-12_21:54:06.168000      13636.35        2.72648300e+00        6.13368050e-09  20.0566  19.6214
0202-03-12_21:54:06.380000      13636.56        2.77778900e+00        9.48053050e-09  20.0566  19.6214
0202-03-12_21:54:06.570000      13636.75        2.82547500e+00        1.71039305e-08  20.0566  19.6214
0202-03-12_21:54:06.773000      13636.95        2.87631900e+00        2.18143205e-08  20.0566  19.6214
0202-03-12_21:54:06.984000      13637.16        2.92649200e+00        2.50372205e-08  20.0566  19.6214
0202-03-12_21:54:07.184000      13637.36        2.97471100e+00        2.33637905e-08  20.0122  19.7747
0202-03-12_21:54:07.400000      13637.58        3.02589700e+00        2.06987005e-08  20.0122  19.7747
0202-03-12_21:54:07.598000      13637.78        3.07403300e+00        1.41909205e-08  20.0122  19.7747
0202-03-12_21:54:07.797000      13637.97        3.12337200e+00        1.08440705e-08  20.0122  19.7747
0202-03-12_21:54:08.004000      13638.18        3.17439100e+00        5.57587050e-09  20.0122  19.7747
0202-03-12_21:54:08.215000      13638.39        3.22352100e+00        6.69127050e-09  20.0815  19.7117
0202-03-12_21:54:08.414000      13638.59        3.27278900e+00        9.66582050e-09  20.0815  19.7117
0202-03-12_21:54:08.617000      13638.79        3.32370100e+00        1.20826705e-08  20.0815  19.7117
0202-03-12_21:54:08.820000      13639.00        3.37062300e+00        8.61175050e-09  20.0815  19.7117
0202-03-12_21:54:09.060000      13639.24        3.42322100e+00        1.58632705e-08  20.0815  19.7117
0202-03-12_21:54:09.297000      13639.47        3.47456000e+00        1.88382505e-08  20.0058  19.6727
0202-03-12_21:54:09.496000      13639.67        3.52258200e+00        3.06142205e-08  20.0058  19.6727
0202-03-12_21:54:09.720000      13639.89        3.57048400e+00        4.00350005e-08  20.0058  19.6727
0202-03-12_21:54:09.938000      13640.12        3.62191300e+00        4.80302705e-08  20.0058  19.6727
0202-03-12_21:54:10.145000      13640.32        3.67003600e+00        5.33604505e-08  20.0665  19.8259
0202-03-12_21:54:10.344000      13640.52        3.72048700e+00        8.19946505e-08  20.0665  19.8259
0202-03-12_21:54:10.543000      13640.72        3.77064700e+00        1.09823141e-07  20.0665  19.8259
0202-03-12_21:54:10.758000      13640.93        3.82059100e+00        1.47754161e-07  20.0665  19.8259
0202-03-12_21:54:10.950000      13641.13        3.86986800e+00        2.03535091e-07  20.0665  19.8259
0202-03-12_21:54:11.164000      13641.34        3.91958300e+00        3.06233971e-07  20.0170  19.6039
0202-03-12_21:54:11.367000      13641.55        3.96923800e+00        4.06267761e-07  20.0170  19.6039
0202-03-12_21:54:11.566000      13641.74        4.01935000e+00        5.73486571e-07  20.0170  19.6039
0202-03-12_21:54:11.760000      13641.94        4.06742300e+00        7.46593371e-07  20.0170  19.6039
0202-03-12_21:54:11.957000      13642.13        4.11614300e+00        9.60792111e-07  20.0170  19.6039
0202-03-12_21:54:12.152000      13642.33        4.16746700e+00        1.37567823e-06  20.0440  19.8096
0202-03-12_21:54:12.348000      13642.53        4.21776100e+00        1.75957494e-06  20.0440  19.8096
0202-03-12_21:54:12.543000      13642.72        4.26307300e+00        3.12335653e-06  20.0440  19.8096
0202-03-12_21:54:12.742000      13642.92        4.31701700e+00        4.40507818e-06  20.0440  19.8096
0202-03-12_21:54:12.938000      13643.12        4.36697800e+00        5.77047124e-06  20.0440  19.8096
0202-03-12_21:54:13.145000      13643.32        4.41294300e+00        5.91853854e-06  20.0338  19.6697
0202-03-12_21:54:13.355000      13643.53        4.46541200e+00        8.51545034e-06  20.0338  19.6697
0202-03-12_21:54:13.555000      13643.73        4.51601900e+00        1.12226844e-05  20.0338  19.6697
0202-03-12_21:54:13.760000      13643.94        4.56300800e+00        1.40111726e-05  20.0338  19.6697
0202-03-12_21:54:13.957000      13644.13        4.61461200e+00        1.83534073e-05  20.0338  19.6697
0202-03-12_21:54:14.160000      13644.34        4.66494200e+00        2.28233131e-05  20.0476  19.6993

File: chapter 5/cold_vs_warm/20K/ffj28/Ic/1_anneal/Ic_2024-03-12_21-54-51531596_f28-6e20pm2-1200keV-2nA-20k.txt
# Ic = 3.25 A, n = 24.31 , Tavg = 20.19 K, f28-6e20pm2-1200keV-2nA-20k
#datetime                        t_s     iHTS_A                vHTS_V                tHTS_K  tTAR_K
0202-03-12_21:54:34.617000      13664.79        2.09853700e-02        6.36521950e-09  20.2244  19.7353
0202-03-12_21:54:34.820000      13665.00        5.03652600e-02       -1.85905000e-11  20.2244  19.7353
0202-03-12_21:54:35.082000      13665.26        9.96176900e-02       -1.38212050e-09  20.2244  19.7353
0202-03-12_21:54:35.297000      13665.47        1.48941400e-01        7.35687950e-09  20.2051  19.7927
0202-03-12_21:54:35.490000      13665.67        1.98524700e-01        8.49109500e-10  20.2051  19.7927
0202-03-12_21:54:35.695000      13665.87        2.44255400e-01        4.77239500e-10  20.2051  19.7927
0202-03-12_21:54:35.887000      13666.06        2.97819200e-01       -5.03887050e-09  20.2051  19.7927
0202-03-12_21:54:36.094000      13666.27        3.47644500e-01       -6.83625050e-09  20.2051  19.7927
0202-03-12_21:54:36.293000      13666.47        3.95522700e-01       -6.34042050e-09  20.2342  19.6539
0202-03-12_21:54:36.484000      13666.66        4.45380600e-01        5.39219500e-10  20.2342  19.6539
0202-03-12_21:54:36.676000      13666.85        4.95452300e-01        5.49751950e-09  20.2342  19.6539
0202-03-12_21:54:36.870000      13667.05        5.40979600e-01        4.01002950e-09  20.2342  19.6539
0202-03-12_21:54:37.094000      13667.27        5.95491800e-01       -3.30347050e-09  20.2342  19.6539
0202-03-12_21:54:37.297000      13667.47        6.43770700e-01       -1.58239405e-08  20.1815  19.7857
0202-03-12_21:54:37.500000      13667.68        6.91982800e-01       -1.57642505e-08  20.1815  19.7857
0202-03-12_21:54:37.707000      13667.89        7.44685800e-01       -1.55813605e-08  20.1815  19.7857
0202-03-12_21:54:37.902000      13668.08        7.91443500e-01       -8.26939050e-09  20.1815  19.7857
0202-03-12_21:54:38.125000      13668.30        8.40280400e-01       -9.26105050e-09  20.1815  19.7857
0202-03-12_21:54:38.332000      13668.51        8.92588600e-01       -4.42672050e-09  20.2493  19.7064
0202-03-12_21:54:38.535000      13668.71        9.41697100e-01        2.21679500e-10  20.2493  19.7064
0202-03-12_21:54:38.734000      13668.91        9.90626000e-01        1.83312950e-09  20.2493  19.7064
0202-03-12_21:54:38.940000      13669.12        1.04182500e+00        2.14301950e-09  20.2493  19.7064
0202-03-12_21:54:39.137000      13669.31        1.08683600e+00        2.39092950e-09  20.1816  19.6928
0202-03-12_21:54:39.330000      13669.51        1.13988900e+00        3.63050950e-09  20.1816  19.6928
0202-03-12_21:54:39.543000      13669.72        1.19121300e+00        8.52681950e-09  20.1816  19.6928
0202-03-12_21:54:39.740000      13669.91        1.23782100e+00        2.14301950e-09  20.1816  19.6928
0202-03-12_21:54:39.938000      13670.11        1.28940100e+00        4.43622950e-09  20.1816  19.6928
0202-03-12_21:54:40.137000      13670.31        1.33704100e+00        2.39092950e-09  20.2439  19.8259
0202-03-12_21:54:40.344000      13670.52        1.38679400e+00        4.99403950e-09  20.2439  19.8259
0202-03-12_21:54:40.543000      13670.72        1.43825000e+00       -4.60080500e-10  20.2439  19.8259
0202-03-12_21:54:40.746000      13670.92        1.48575800e+00        4.69599500e-10  20.2439  19.8259
0202-03-12_21:54:40.950000      13671.13        1.53492800e+00        3.13467950e-09  20.2439  19.8259
0202-03-12_21:54:41.150000      13671.32        1.58630800e+00        6.91537950e-09  20.1953  19.6284
0202-03-12_21:54:41.350000      13671.53        1.63463700e+00       -1.45174050e-09  20.1953  19.6284
0202-03-12_21:54:41.547000      13671.72        1.68400500e+00       -4.86057050e-09  20.1953  19.6284
0202-03-12_21:54:41.740000      13671.92        1.73536800e+00       -3.06319050e-09  20.1953  19.6284
0202-03-12_21:54:41.950000      13672.13        1.78569300e+00       -1.50190500e-10  20.1953  19.6284
0202-03-12_21:54:42.145000      13672.32        1.83235800e+00        7.65911950e-09  20.2243  19.8374
0202-03-12_21:54:42.340000      13672.52        1.88461000e+00        6.29558950e-09  20.2243  19.8374
0202-03-12_21:54:42.540000      13672.72        1.93421700e+00        1.77114950e-09  20.2243  19.8374
0202-03-12_21:54:42.740000      13672.92        1.98086800e+00       -6.46020500e-10  20.2243  19.8374
0202-03-12_21:54:42.938000      13673.11        2.03354900e+00       -4.79859050e-09  20.2243  19.8374
0202-03-12_21:54:43.137000      13673.31        2.08301600e+00       -2.07153050e-09  20.2163  19.6668
0202-03-12_21:54:43.332000      13673.51        2.12927100e+00       -3.86893050e-09  20.2163  19.6668
0202-03-12_21:54:43.540000      13673.72        2.18167600e+00       -4.73666050e-09  20.2163  19.6668
0202-03-12_21:54:43.740000      13673.92        2.23259700e+00       -7.52573050e-09  20.2163  19.6668
0202-03-12_21:54:43.953000      13674.13        2.27865400e+00       -1.53970305e-08  20.2163  19.6668
0202-03-12_21:54:44.156000      13674.33        2.33090000e+00       -1.11824805e-08  20.2311  19.7503
0202-03-12_21:54:44.363000      13674.54        2.38092000e+00       -1.13064405e-08  20.2311  19.7503
0202-03-12_21:54:44.562000      13674.74        2.42895400e+00       -9.26114050e-09  20.2311  19.7503
0202-03-12_21:54:44.758000      13674.93        2.47986100e+00       -1.28559005e-08  20.2311  19.7503
0202-03-12_21:54:44.953000      13675.13        2.52942200e+00       -1.24840305e-08  20.2311  19.7503
0202-03-12_21:54:45.203000      13675.38        2.58124600e+00       -1.18022705e-08  20.2311  19.7503
0202-03-12_21:54:45.418000      13675.60        2.62972800e+00       -1.08106105e-08  20.2086  19.7893
0202-03-12_21:54:45.625000      13675.80        2.67710900e+00       -6.41012050e-09  20.2086  19.7893
0202-03-12_21:54:45.832000      13676.01        2.72771200e+00        1.59609500e-10  20.2086  19.7893
0202-03-12_21:54:46.082000      13676.26        2.77640400e+00        7.53506950e-09  20.2086  19.7893
0202-03-12_21:54:46.285000      13676.46        2.82788200e+00        1.36089795e-08  20.2432  19.6483
0202-03-12_21:54:46.477000      13676.65        2.87307100e+00        9.27047950e-09  20.2432  19.6483
0202-03-12_21:54:46.670000      13676.85        2.92617700e+00        1.03860895e-08  20.2432  19.6483
0202-03-12_21:54:46.863000      13677.04        2.97597200e+00        1.70797895e-08  20.2432  19.6483
0202-03-12_21:54:47.098000      13677.27        3.02237100e+00        3.17067495e-08  20.2432  19.6483
0202-03-12_21:54:47.300000      13677.48        3.07579900e+00        4.42884095e-08  20.1902  19.8050
0202-03-12_21:54:47.516000      13677.69        3.12306700e+00        7.80047995e-08  20.1902  19.8050
0202-03-12_21:54:47.740000      13677.92        3.17408600e+00        1.19034670e-07  20.1902  19.8050
0202-03-12_21:54:47.953000      13678.13        3.22351600e+00        1.65270740e-07  20.1902  19.8050
0202-03-12_21:54:48.160000      13678.34        3.27396800e+00        2.44107590e-07  20.2521  19.7010
0202-03-12_21:54:48.367000      13678.54        3.32379700e+00        3.26725130e-07  20.2521  19.7010
0202-03-12_21:54:48.562000      13678.74        3.37077600e+00        4.81237910e-07  20.2521  19.7010
0202-03-12_21:54:48.770000      13678.95        3.42267800e+00        6.63393170e-07  20.2521  19.7010
0202-03-12_21:54:48.992000      13679.17        3.47082200e+00        9.74711930e-07  20.2521  19.7010
0202-03-12_21:54:49.195000      13679.37        3.52269800e+00        1.30350868e-06  20.1720  19.6895
0202-03-12_21:54:49.406000      13679.58        3.57164900e+00        2.75344237e-06  20.1720  19.6895
0202-03-12_21:54:49.610000      13679.79        3.61918300e+00        2.88087056e-06  20.1720  19.6895
0202-03-12_21:54:49.812000      13679.99        3.67109200e+00        4.11629180e-06  20.1720  19.6895
0202-03-12_21:54:50.035000      13680.21        3.71925100e+00        6.64818328e-06  20.1720  19.6895
0202-03-12_21:54:50.266000      13680.44        3.77350300e+00        8.07387908e-06  20.2409  19.8097
0202-03-12_21:54:50.477000      13680.66        3.81974800e+00        1.07660474e-05  20.2409  19.8097
0202-03-12_21:54:50.684000      13680.86        3.86887200e+00        1.37825502e-05  20.2409  19.8097
0202-03-12_21:54:50.914000      13681.09        3.91945800e+00        1.75077172e-05  20.2409  19.8097
0202-03-12_21:54:51.125000      13681.30        3.96945400e+00        2.24174208e-05  20.1933  19.6151
