Repository: shortlab/2025-devitre-PhD

# 2025-devitre-PhD
Data repository for Alexis Devitre's PhD thesis

File: chapter 5/cold_vs_warm/20K/ffj28/Ic/1_anneal/Ic_2024-03-12_21-55-36788889_f28-6e20pm2-1200keV-0nA-20k.txt
# Ic = 3.85 A, n = 25.92 , Tavg = 20.05 K, f28-6e20pm2-1200keV-0nA-20k
#datetime                        t_s     iHTS_A                vHTS_V                tHTS_K  tTAR_K
0202-03-12_21:55:17.080000      13707.25        4.96702100e-02        1.02698755e-08  20.0627  19.6599
0202-03-12_21:55:17.280000      13707.46        5.03410400e-02        6.98500550e-09  20.0254  19.6850
0202-03-12_21:55:17.473000      13707.65        9.90889900e-02        1.11995655e-08  20.0254  19.6850
0202-03-12_21:55:17.664000      13707.84        1.46833700e-01        2.46055550e-09  20.0254  19.6850
0202-03-12_21:55:17.870000      13708.05        1.95676500e-01        9.73065500e-10  20.0254  19.6850
0202-03-12_21:55:18.090000      13708.27        2.49075700e-01       -2.06389450e-09  20.0254  19.6850
0202-03-12_21:55:18.293000      13708.47        2.96142100e-01       -4.91514450e-09  20.0684  19.7027
0202-03-12_21:55:18.504000      13708.68        3.44645200e-01       -5.16374450e-09  20.0684  19.7027
0202-03-12_21:55:18.703000      13708.88        3.96469700e-01       -6.90006450e-09  20.0684  19.7027
0202-03-12_21:55:18.895000      13709.07        4.42001600e-01       -3.73960450e-09  20.0684  19.7027
0202-03-12_21:55:19.113000      13709.29        4.95521000e-01        4.68950550e-09  20.0684  19.7027
0202-03-12_21:55:19.336000      13709.51        5.45230200e-01        6.48688550e-09  20.0084  19.6824
0202-03-12_21:55:19.530000      13709.71        5.94779600e-01        6.67282550e-09  20.0084  19.6824
0202-03-12_21:55:19.723000      13709.90        6.44199900e-01        5.92908550e-09  20.0084  19.6824
0202-03-12_21:55:19.934000      13710.11        6.91883800e-01        1.25608055e-08  20.0084  19.6824
0202-03-12_21:55:20.140000      13710.32        7.42534400e-01        1.16311255e-08  20.0681  19.8130
0202-03-12_21:55:20.348000      13710.52        7.92567600e-01        1.47920355e-08  20.0681  19.8130
0202-03-12_21:55:20.547000      13710.72        8.40811000e-01        1.66514055e-08  20.0681  19.8130
0202-03-12_21:55:20.750000      13710.93        8.91982500e-01        1.38003855e-08  20.0681  19.8130
0202-03-12_21:55:20.940000      13711.12        9.41468900e-01        1.10113355e-08  20.0681  19.8130
0202-03-12_21:55:21.156000      13711.34        9.86787000e-01        8.16031550e-09  20.0159  19.6094
0202-03-12_21:55:21.355000      13711.53        1.04111100e+00        8.28427550e-09  20.0159  19.6094
0202-03-12_21:55:21.562000      13711.74        1.09009500e+00        1.10733155e-08  20.0159  19.6094
0202-03-12_21:55:21.766000      13711.94        1.13800700e+00        1.91925355e-08  20.0159  19.6094
0202-03-12_21:55:21.970000      13712.15        1.18973100e+00        2.42747855e-08  20.0159  19.6094
0202-03-12_21:55:22.164000      13712.34        1.23933700e+00        2.47706155e-08  20.0474  19.8200
0202-03-12_21:55:22.370000      13712.55        1.28557900e+00        2.22914655e-08  20.0474  19.8200
0202-03-12_21:55:22.566000      13712.74        1.33823000e+00        2.60721755e-08  20.0474  19.8200
0202-03-12_21:55:22.758000      13712.94        1.38787000e+00        2.27253155e-08  20.0474  19.8200
0202-03-12_21:55:22.965000      13713.14        1.43250100e+00        2.57622755e-08  20.0474  19.8200
0202-03-12_21:55:23.170000      13713.35        1.48702700e+00        1.93784655e-08  20.0302  19.6628
0202-03-12_21:55:23.390000      13713.57        1.53529200e+00        1.34904855e-08  20.0302  19.6628
0202-03-12_21:55:23.594000      13713.77        1.58604400e+00        6.92074550e-09  20.0302  19.6628
0202-03-12_21:55:23.793000      13713.97        1.63599300e+00        4.62752550e-09  20.0302  19.6628
0202-03-12_21:55:24             13714.18        1.68183200e+00        8.22229550e-09  20.0302  19.6628
0202-03-12_21:55:24.207000      13714.38        1.73515800e+00        1.09493555e-08  20.0490  19.7255
0202-03-12_21:55:24.414000      13714.59        1.78489900e+00        1.13215355e-08  20.0490  19.7255
0202-03-12_21:55:24.620000      13714.80        1.83279100e+00        1.34290455e-08  20.0490  19.7255
0202-03-12_21:55:24.820000      13715.00        1.88406500e+00        1.67141455e-08  20.0490  19.7255
0202-03-12_21:55:25.060000      13715.24        1.93374300e+00        2.61968955e-08  20.0490  19.7255
0202-03-12_21:55:25.266000      13715.44        1.98372900e+00        2.55771055e-08  20.0303  19.7989
0202-03-12_21:55:25.470000      13715.65        2.03277900e+00        2.01229755e-08  20.0303  19.7989
0202-03-12_21:55:25.664000      13715.84        2.08038700e+00        1.33672955e-08  20.0303  19.7989
0202-03-12_21:55:25.870000      13716.05        2.13225300e+00        1.51646755e-08  20.0303  19.7989
0202-03-12_21:55:26.086000      13716.26        2.18303900e+00        2.39036855e-08  20.0555  19.7173
0202-03-12_21:55:26.290000      13716.47        2.23006300e+00        2.35318155e-08  20.0555  19.7173
0202-03-12_21:55:26.484000      13716.66        2.28109900e+00        1.69000855e-08  20.0555  19.7173
0202-03-12_21:55:26.676000      13716.85        2.32889100e+00        8.16108550e-09  20.0555  19.7173
0202-03-12_21:55:26.900000      13717.07        2.38078300e+00        4.69027550e-09  20.0555  19.7173
0202-03-12_21:55:27.113000      13717.29        2.43030100e+00        4.38037550e-09  20.0296  19.6900
0202-03-12_21:55:27.324000      13717.50        2.47602500e+00        6.05380550e-09  20.0296  19.6900
0202-03-12_21:55:27.527000      13717.70        2.52896700e+00        1.11360655e-08  20.0296  19.6900
0202-03-12_21:55:27.740000      13717.91        2.57898700e+00        1.47928055e-08  20.0296  19.6900
0202-03-12_21:55:27.940000      13718.12        2.62733600e+00        1.24995955e-08  20.0296  19.6900
0202-03-12_21:55:28.150000      13718.33        2.67894200e+00        1.17558455e-08  20.0735  19.7030
0202-03-12_21:55:28.348000      13718.53        2.72394900e+00        1.77726550e-09  20.0735  19.7030
0202-03-12_21:55:28.543000      13718.72        2.77725100e+00        4.62829550e-09  20.0735  19.7030
0202-03-12_21:55:28.740000      13718.91        2.82702900e+00        1.25615755e-08  20.0735  19.7030
0202-03-12_21:55:28.940000      13719.12        2.87250000e+00        1.26235555e-08  20.0735  19.7030
0202-03-12_21:55:29.140000      13719.32        2.92646800e+00        1.19417855e-08  20.0061  19.7042
0202-03-12_21:55:29.355000      13719.53        2.97689400e+00        4.31839550e-09  20.0061  19.7042
0202-03-12_21:55:29.550000      13719.73        3.02352900e+00        3.51267550e-09  20.0061  19.7042
0202-03-12_21:55:29.770000      13719.95        3.07684200e+00        8.53295550e-09  20.0061  19.7042
0202-03-12_21:55:29.973000      13720.15        3.12088400e+00        1.34912555e-08  20.0061  19.7042
0202-03-12_21:55:30.170000      13720.35        3.17457800e+00        1.38631255e-08  20.0712  19.8126
0202-03-12_21:55:30.383000      13720.56        3.22456500e+00        9.40115550e-09  20.0712  19.8126
0202-03-12_21:55:30.590000      13720.77        3.27203500e+00        1.18186955e-08  20.0712  19.8126
0202-03-12_21:55:30.797000      13720.98        3.32374700e+00        1.39263355e-08  20.0712  19.8126
0202-03-12_21:55:31             13721.18        3.37171300e+00        1.45461255e-08  20.0712  19.8126
0202-03-12_21:55:31.207000      13721.39        3.42152100e+00        1.19430155e-08  20.0542  19.7038
0202-03-12_21:55:31.410000      13721.59        3.47290600e+00        1.47320655e-08  20.0542  19.7038
0202-03-12_21:55:31.630000      13721.80        3.52247200e+00        2.36570055e-08  20.0542  19.7038
0202-03-12_21:55:31.830000      13722.01        3.57191300e+00        3.37595455e-08  20.0542  19.7038
0202-03-12_21:55:32.090000      13722.27        3.62344200e+00        5.10516155e-08  20.0542  19.7038
0202-03-12_21:55:32.297000      13722.48        3.67140400e+00        7.18145055e-08  20.0347  19.6889
0202-03-12_21:55:32.510000      13722.69        3.71922200e+00        9.43747755e-08  20.0347  19.6889
0202-03-12_21:55:32.727000      13722.90        3.77074200e+00        1.29268815e-07  20.0347  19.6889
0202-03-12_21:55:32.926000      13723.10        3.82000800e+00        1.71352396e-07  20.0347  19.6889
0202-03-12_21:55:33.133000      13723.31        3.86693900e+00        2.20563536e-07  20.0343  19.6766
0202-03-12_21:55:33.340000      13723.52        3.92051800e+00        3.23634216e-07  20.0343  19.6766
0202-03-12_21:55:33.540000      13723.71        3.96977900e+00        4.22304406e-07  20.0343  19.6766
0202-03-12_21:55:33.740000      13723.92        4.01636000e+00        6.05823516e-07  20.0343  19.6766
0202-03-12_21:55:33.938000      13724.12        4.06903500e+00        7.89032736e-07  20.0343  19.6766
0202-03-12_21:55:34.145000      13724.32        4.11846800e+00        1.01779635e-06  20.0413  19.7274
0202-03-12_21:55:34.348000      13724.52        4.16612800e+00        1.43162854e-06  20.0413  19.7274
0202-03-12_21:55:34.560000      13724.74        4.21723700e+00        2.85038436e-06  20.0413  19.7274
0202-03-12_21:55:34.758000      13724.94        4.26788100e+00        2.95816543e-06  20.0413  19.7274
0202-03-12_21:55:34.973000      13725.15        4.31424400e+00        4.59570627e-06  20.0413  19.7274
0202-03-12_21:55:35.188000      13725.36        4.36689200e+00        5.78761981e-06  20.0252  19.7625
0202-03-12_21:55:35.402000      13725.58        4.41474200e+00        7.53969741e-06  20.0252  19.7625
0202-03-12_21:55:35.605000      13725.78        4.46556900e+00        8.88463641e-06  20.0252  19.7625
0202-03-12_21:55:35.810000      13725.99        4.51516100e+00        1.19172571e-05  20.0252  19.7625
0202-03-12_21:55:36.016000      13726.19        4.56266300e+00        1.50781738e-05  20.0252  19.7625
0202-03-12_21:55:36.223000      13726.40        4.61527800e+00        1.99732589e-05  20.0509  19.7001
0202-03-12_21:55:36.414000      13726.59        4.66443900e+00        2.34713403e-05  20.0509  19.7001

File: chapter 5/cold_vs_warm/20K/ffj28/Ic/1_anneal/Ic_2024-03-12_21-56-17760030_f28-6e20pm2-1200keV-2nA-20k.txt
# Ic = 3.24 A, n = 24.08 , Tavg = 20.18 K, f28-6e20pm2-1200keV-2nA-20k
#datetime                        t_s     iHTS_A                vHTS_V                tHTS_K  tTAR_K
0202-03-12_21:56:01.125000      13751.30        4.96743100e-02       -2.68677800e-09  20.2092  19.8099
0202-03-12_21:56:01.340000      13751.52        5.02011800e-02        5.49442200e-09  20.2317  19.7168
0202-03-12_21:56:01.530000      13751.71        9.90821800e-02        4.62671200e-09  20.2317  19.7168
0202-03-12_21:56:01.727000      13751.90        1.44437400e-01        1.05766720e-08  20.2317  19.7168
0202-03-12_21:56:01.918000      13752.10        1.98408000e-01        9.77095200e-09  20.2317  19.7168
0202-03-12_21:56:02.120000      13752.30        2.48281000e-01        1.17542720e-08  20.2053  19.6797
0202-03-12_21:56:02.316000      13752.49        2.96174100e-01        5.99025200e-09  20.2053  19.6797
0202-03-12_21:56:02.516000      13752.69        3.44904200e-01       -8.36680000e-11  20.2053  19.6797
0202-03-12_21:56:02.715000      13752.89        3.96721400e-01        1.15590200e-09  20.2053  19.6797
0202-03-12_21:56:02.926000      13753.10        4.46040700e-01        2.51944200e-09  20.2053  19.6797
0202-03-12_21:56:03.125000      13753.30        4.93722900e-01        4.13088200e-09  20.2079  19.6824
0202-03-12_21:56:03.332000      13753.51        5.45626100e-01        7.66367200e-09  20.2079  19.6824
0202-03-12_21:56:03.535000      13753.71        5.94325100e-01        6.98191200e-09  20.2079  19.6824
0202-03-12_21:56:03.730000      13753.91        6.43417400e-01        7.41576200e-09  20.2079  19.6824
0202-03-12_21:56:03.934000      13754.11        6.94366300e-01        5.68035200e-09  20.2079  19.6824
0202-03-12_21:56:04.140000      13754.32        7.41622700e-01        1.00808420e-08  20.2183  19.7120
0202-03-12_21:56:04.355000      13754.53        7.91537200e-01        9.95688200e-09  20.2183  19.7120
0202-03-12_21:56:04.550000      13754.73        8.43216300e-01        1.18162520e-08  20.2183  19.7120
0202-03-12_21:56:04.760000      13754.94        8.90327200e-01        1.03907420e-08  20.2183  19.7120
0202-03-12_21:56:04.957000      13755.13        9.40844200e-01        1.53490320e-08  20.2183  19.7120
0202-03-12_21:56:05.160000      13755.34        9.91092600e-01        1.54729920e-08  20.1911  19.7924
0202-03-12_21:56:05.363000      13755.54        1.03677000e+00        1.58453920e-08  20.1911  19.7924
0202-03-12_21:56:05.555000      13755.73        1.09045300e+00        1.15693920e-08  20.1911  19.7924
0202-03-12_21:56:05.760000      13755.94        1.13976900e+00        6.30190200e-09  20.1911  19.7924
0202-03-12_21:56:05.957000      13756.13        1.18785800e+00        2.89962000e-10  20.1911  19.7924
0202-03-12_21:56:06.152000      13756.33        1.23916300e+00        5.99852000e-10  20.2385  19.6627
0202-03-12_21:56:06.360000      13756.54        1.28865100e+00        4.00868200e-09  20.2385  19.6627
0202-03-12_21:56:06.562000      13756.74        1.33550700e+00        6.36388200e-09  20.2385  19.6627
0202-03-12_21:56:06.773000      13756.95        1.38763300e+00        8.90501200e-09  20.2385  19.6627
0202-03-12_21:56:06.980000      13757.16        1.43597700e+00        6.05398200e-09  20.2385  19.6627
0202-03-12_21:56:07.188000      13757.37        1.48627000e+00        9.89667200e-09  20.1787  19.7907
0202-03-12_21:56:07.383000      13757.56        1.53680500e+00        1.21898820e-08  20.1787  19.7907
0202-03-12_21:56:07.580000      13757.75        1.58205600e+00        5.68211200e-09  20.1787  19.7907
0202-03-12_21:56:07.800000      13757.98        1.63567500e+00        3.57483200e-09  20.1787  19.7907
0202-03-12_21:56:08.027000      13758.21        1.68417600e+00        4.62847200e-09  20.1787  19.7907
0202-03-12_21:56:08.258000      13758.43        1.73586400e+00        9.58677200e-09  20.2203  19.8228
0202-03-12_21:56:08.465000      13758.64        1.78404300e+00        9.33886200e-09  20.2203  19.8228
0202-03-12_21:56:08.660000      13758.84        1.83388900e+00        1.35534120e-08  20.2203  19.8228
0202-03-12_21:56:08.850000      13759.03        1.88410700e+00        1.25617520e-08  20.2203  19.8228
0202-03-12_21:56:09.094000      13759.27        1.93397700e+00        6.92169200e-09  20.2203  19.8228
0202-03-12_21:56:09.300000      13759.48        1.98431100e+00       -6.39718000e-10  20.2153  19.6297
0202-03-12_21:56:09.496000      13759.67        2.03305000e+00        2.14932200e-09  20.2153  19.6297
0202-03-12_21:56:09.688000      13759.86        2.08078000e+00        7.85792000e-10  20.2153  19.6297
0202-03-12_21:56:09.902000      13760.08        2.12988300e+00        3.26494200e-09  20.2153  19.6297
0202-03-12_21:56:10.113000      13760.29        2.18224500e+00        6.61832000e-10  20.2030  19.7950
0202-03-12_21:56:10.324000      13760.50        2.23030100e+00        7.47949200e-09  20.2030  19.7950
0202-03-12_21:56:10.516000      13760.69        2.27944100e+00        4.07066200e-09  20.2030  19.7950
0202-03-12_21:56:10.710000      13760.89        2.33053800e+00        5.06232200e-09  20.2030  19.7950
0202-03-12_21:56:10.930000      13761.11        2.38007300e+00       -1.01158800e-09  20.2030  19.7950
0202-03-12_21:56:11.133000      13761.31        2.42994900e+00        1.77745200e-09  20.1983  19.6187
0202-03-12_21:56:11.340000      13761.52        2.47977900e+00        2.39709200e-09  20.1983  19.6187
0202-03-12_21:56:11.543000      13761.72        2.52837000e+00        9.64831200e-09  20.1983  19.6187
0202-03-12_21:56:11.746000      13761.92        2.57493500e+00        1.16314020e-08  20.1983  19.6187
0202-03-12_21:56:11.950000      13762.12        2.62876400e+00        1.57839120e-08  20.1983  19.6187
0202-03-12_21:56:12.150000      13762.33        2.67209800e+00        2.02463820e-08  20.2266  19.8349
0202-03-12_21:56:12.355000      13762.53        2.72795100e+00        1.34906920e-08  20.2266  19.8349
0202-03-12_21:56:12.550000      13762.73        2.77766000e+00        1.33047620e-08  20.2266  19.8349
0202-03-12_21:56:12.742000      13762.92        2.82234600e+00        1.19412220e-08  20.2266  19.8349
0202-03-12_21:56:12.950000      13763.13        2.87670700e+00        2.70020620e-08  20.2266  19.8349
0202-03-12_21:56:13.152000      13763.33        2.92677600e+00        3.61749120e-08  20.2063  19.6719
0202-03-12_21:56:13.363000      13763.54        2.97376400e+00        4.47279820e-08  20.2063  19.6719
0202-03-12_21:56:13.566000      13763.74        3.02707100e+00        6.14622420e-08  20.2063  19.6719
0202-03-12_21:56:13.770000      13763.95        3.07363700e+00        8.10475220e-08  20.2063  19.6719
0202-03-12_21:56:13.960000      13764.14        3.12326200e+00        9.96411420e-08  20.2063  19.6719
0202-03-12_21:56:14.168000      13764.34        3.17456700e+00        1.29576882e-07  20.2243  19.7110
0202-03-12_21:56:14.367000      13764.54        3.22275900e+00        1.89138452e-07  20.2243  19.7110
0202-03-12_21:56:14.560000      13764.74        3.27172200e+00        2.63822832e-07  20.2243  19.7110
0202-03-12_21:56:14.766000      13764.94        3.32334300e+00        3.95155782e-07  20.2243  19.7110
0202-03-12_21:56:14.957000      13765.14        3.37147400e+00        5.24753332e-07  20.2243  19.7110
0202-03-12_21:56:15.152000      13765.33        3.42067800e+00        6.99471412e-07  20.2106  19.7953
0202-03-12_21:56:15.360000      13765.54        3.47265500e+00        1.03111965e-06  20.2106  19.7953
0202-03-12_21:56:15.560000      13765.74        3.52296300e+00        1.39815776e-06  20.2106  19.7953
0202-03-12_21:56:15.758000      13765.93        3.56994600e+00        1.81087420e-06  20.2106  19.7953
0202-03-12_21:56:15.950000      13766.13        3.62166800e+00        3.04704019e-06  20.2106  19.7953
0202-03-12_21:56:16.152000      13766.33        3.67122500e+00        4.27143022e-06  20.2416  19.6562
0202-03-12_21:56:16.370000      13766.55        3.71896800e+00        5.87488221e-06  20.2416  19.6562
0202-03-12_21:56:16.574000      13766.75        3.77187000e+00        8.13190001e-06  20.2416  19.6562
0202-03-12_21:56:16.766000      13766.94        3.81831600e+00        1.00625377e-05  20.2416  19.6562
0202-03-12_21:56:16.960000      13767.14        3.86810900e+00        1.36052424e-05  20.2416  19.6562
0202-03-12_21:56:17.176000      13767.35        3.91945900e+00        1.85406022e-05  20.1821  19.7826
0202-03-12_21:56:17.395000      13767.57        3.96767300e+00        2.31710321e-05  20.1821  19.7826

File: chapter 5/cold_vs_warm/20K/ffj28/Ic/1_anneal/Ic_2024-03-12_22-03-56323152_f28-6e20pm2-1200keV-30nA-20k.txt
# Ic = 2.65 A, n = 22.53 , Tavg = 20.43 K, f28-6e20pm2-1200keV-30nA-20k
#datetime                        t_s     iHTS_A                vHTS_V                tHTS_K  tTAR_K
0202-03-12_22:03:42.516000      14212.69        1.72939800e-02        1.01769010e-08  20.4319  19.7221
0202-03-12_22:03:42.723000      14212.90        5.01853500e-02        6.70610100e-09  20.4319  19.7221
0202-03-12_22:03:42.918000      14213.09        9.72932500e-02        5.08221000e-10  20.4319  19.7221
0202-03-12_22:03:43.120000      14213.30        1.49178600e-01       -3.59479000e-10  20.3989  19.6787
0202-03-12_22:03:43.320000      14213.50        1.98851200e-01       -1.90894900e-09  20.3989  19.6787
0202-03-12_22:03:43.516000      14213.69        2.45227400e-01        2.98737100e-09  20.3989  19.6787
0202-03-12_22:03:43.710000      14213.89        2.97779100e-01        2.86342100e-09  20.3989  19.6787
0202-03-12_22:03:43.918000      14214.09        3.47675700e-01        5.77642100e-09  20.3989  19.6787
0202-03-12_22:03:44.125000      14214.30        3.95660700e-01        7.56141000e-10  20.4177  19.8522
0202-03-12_22:03:44.332000      14214.51        4.46596200e-01        5.08221000e-10  20.4177  19.8522
0202-03-12_22:03:44.530000      14214.71        4.94775600e-01        1.74780100e-09  20.4177  19.8522
0202-03-12_22:03:44.727000      14214.90        5.44023600e-01        6.33422100e-09  20.4177  19.8522
0202-03-12_22:03:44.930000      14215.11        5.94864300e-01        4.28893100e-09  20.4177  19.8522
0202-03-12_22:03:45.130000      14215.30        6.44759400e-01        1.12801100e-09  20.4256  19.6571
0202-03-12_22:03:45.336000      14215.51        6.90448500e-01       -5.00787900e-09  20.4256  19.6571
0202-03-12_22:03:45.540000      14215.72        7.43473600e-01       -6.55698900e-09  20.4256  19.6571
0202-03-12_22:03:45.730000      14215.91        7.93251500e-01       -4.69709900e-09  20.4256  19.6571
0202-03-12_22:03:45.938000      14216.12        8.37823000e-01        1.06763100e-09  20.4256  19.6571
0202-03-12_22:03:46.137000      14216.31        8.92379700e-01        7.45161100e-09  20.4045  19.8061
0202-03-12_22:03:46.350000      14216.53        9.42752700e-01        3.60893100e-09  20.4045  19.8061
0202-03-12_22:03:46.547000      14216.72        9.89334700e-01        2.80321100e-09  20.4045  19.8061
0202-03-12_22:03:46.742000      14216.92        1.04106900e+00       -2.52695900e-09  20.4045  19.8061
0202-03-12_22:03:46.934000      14217.11        1.08888400e+00        1.19176100e-09  20.4045  19.8061
0202-03-12_22:03:47.140000      14217.32        1.13793400e+00       -7.29579000e-10  20.4228  19.7206
0202-03-12_22:03:47.336000      14217.51        1.18980800e+00        2.80321100e-09  20.4228  19.7206
0202-03-12_22:03:47.540000      14217.72        1.23928900e+00        3.67091100e-09  20.4228  19.7206
0202-03-12_22:03:47.740000      14217.91        1.28731900e+00        6.33951000e-10  20.4228  19.7206
0202-03-12_22:03:47.940000      14218.12        1.33840900e+00        6.95931000e-10  20.4228  19.7206
0202-03-12_22:03:48.140000      14218.32        1.38847600e+00        4.41466100e-09  20.4025  19.6815
0202-03-12_22:03:48.344000      14218.52        1.43435400e+00        1.21620010e-08  20.4025  19.6815
0202-03-12_22:03:48.540000      14218.72        1.48729400e+00        7.32766100e-09  20.4025  19.6815
0202-03-12_22:03:48.734000      14218.91        1.53744300e+00       -1.71769000e-10  20.4025  19.6815
0202-03-12_22:03:48.934000      14219.11        1.58226400e+00       -6.49359900e-09  20.4025  19.6815
0202-03-12_22:03:49.140000      14219.32        1.63634100e+00       -3.76653900e-09  20.4121  19.8371
0202-03-12_22:03:49.344000      14219.52        1.68588200e+00       -1.09789000e-10  20.4121  19.8371
0202-03-12_22:03:49.540000      14219.72        1.73295300e+00       -5.81182900e-09  20.4121  19.8371
0202-03-12_22:03:49.734000      14219.91        1.78527200e+00       -2.27904900e-09  20.4121  19.8371
0202-03-12_22:03:49.938000      14220.11        1.83479400e+00       -9.96440900e-09  20.4121  19.8371
0202-03-12_22:03:50.137000      14220.31        1.88246800e+00       -4.07642900e-09  20.4325  19.6436
0202-03-12_22:03:50.348000      14220.52        1.93385700e+00       -9.40659900e-09  20.4325  19.6436
0202-03-12_22:03:50.550000      14220.73        1.98377300e+00       -5.37797900e-09  20.4325  19.6436
0202-03-12_22:03:50.750000      14220.93        2.03068800e+00       -7.36129900e-09  20.4325  19.6436
0202-03-12_22:03:50.953000      14221.13        2.08267700e+00       -1.15138790e-08  20.4325  19.6436
0202-03-12_22:03:51.160000      14221.34        2.12936500e+00       -5.31599900e-09  20.4053  19.7834
0202-03-12_22:03:51.363000      14221.54        2.18074000e+00       -2.96080900e-09  20.4053  19.7834
0202-03-12_22:03:51.560000      14221.73        2.23160800e+00        3.11307100e-09  20.4053  19.7834
0202-03-12_22:03:51.750000      14221.93        2.28091300e+00       -7.91619000e-10  20.4053  19.7834
0202-03-12_22:03:51.953000      14222.13        2.32633500e+00       -2.95819000e-10  20.4053  19.7834
0202-03-12_22:03:52.152000      14222.33        2.38055700e+00        1.99739100e-09  20.4308  19.7286
0202-03-12_22:03:52.348000      14222.53        2.43032600e+00        1.30296010e-08  20.4308  19.7286
0202-03-12_22:03:52.543000      14222.72        2.47551500e+00        2.70368010e-08  20.4308  19.7286
0202-03-12_22:03:52.734000      14222.91        2.52913000e+00        5.02168410e-08  20.4308  19.7286
0202-03-12_22:03:52.930000      14223.11        2.57902700e+00        8.11442310e-08  20.4308  19.7286
0202-03-12_22:03:53.137000      14223.32        2.62702800e+00        1.49506771e-07  20.4009  19.6597
0202-03-12_22:03:53.336000      14223.51        2.67830200e+00        2.26422371e-07  20.4009  19.6597
0202-03-12_22:03:53.527000      14223.71        2.72790500e+00        3.38603881e-07  20.4009  19.6597
0202-03-12_22:03:53.727000      14223.90        2.77651900e+00        5.90981271e-07  20.4009  19.6597
0202-03-12_22:03:53.920000      14224.10        2.82529500e+00        8.36231101e-07  20.4009  19.6597
0202-03-12_22:03:54.133000      14224.31        2.87730200e+00        1.03766198e-06  20.4228  19.8245
0202-03-12_22:03:54.324000      14224.50        2.92535100e+00        2.70724502e-06  20.4228  19.8245
0202-03-12_22:03:54.530000      14224.71        2.97360700e+00        2.85760542e-06  20.4228  19.8245
0202-03-12_22:03:54.730000      14224.91        3.02614800e+00        5.27254467e-06  20.4228  19.8245
0202-03-12_22:03:54.934000      14225.11        3.07560000e+00        6.69619607e-06  20.4228  19.8245
0202-03-12_22:03:55.137000      14225.32        3.12295500e+00        8.95346137e-06  20.4271  19.6525
0202-03-12_22:03:55.344000      14225.52        3.17477200e+00        1.20889652e-05  20.4271  19.6525
0202-03-12_22:03:55.535000      14225.71        3.22462000e+00        1.66258080e-05  20.4271  19.6525
0202-03-12_22:03:55.734000      14225.91        3.26980900e+00        1.96825988e-05  20.4271  19.6525
0202-03-12_22:03:55.934000      14226.11        3.32369500e+00        2.74138248e-05  20.4271  19.6525

File: chapter 5/cold_vs_warm/20K/ffj28/Ic/1_anneal/Ic_2024-03-12_22-05-21547584_f28-6e20pm2-1200keV-0nA-20k.txt
# Ic = 3.82 A, n = 26.12 , Tavg = 20.02 K, f28-6e20pm2-1200keV-0nA-20k
#datetime                        t_s     iHTS_A                vHTS_V                tHTS_K  tTAR_K
0202-03-12_22:05:02.395000      14292.57        4.99947800e-02       -1.60269600e-09  20.0376  19.7490
0202-03-12_22:05:02.586000      14292.76        5.03821400e-02       -3.83393600e-09  20.0376  19.7490
0202-03-12_22:05:02.793000      14292.97        9.55118100e-02       -2.71831600e-09  20.0376  19.7490
0202-03-12_22:05:03.016000      14293.19        1.49302900e-01       -2.03654600e-09  20.0376  19.7490
0202-03-12_22:05:03.220000      14293.40        1.97912900e-01       -2.39166000e-10  20.0240  19.6177
0202-03-12_22:05:03.414000      14293.59        2.47012600e-01       -6.73016000e-10  20.0240  19.6177
0202-03-12_22:05:03.620000      14293.80        2.97816200e-01        5.02902400e-09  20.0240  19.6177
0202-03-12_22:05:03.816000      14293.99        3.45784500e-01        5.40090400e-09  20.0240  19.6177
0202-03-12_22:05:04.090000      14294.27        3.94997000e-01        7.07240000e-11  20.0240  19.6177
0202-03-12_22:05:04.285000      14294.46        4.42827800e-01       -5.32141600e-09  20.0236  19.7997
0202-03-12_22:05:04.490000      14294.67        4.95793700e-01       -1.97456600e-09  20.0236  19.7997
0202-03-12_22:05:04.690000      14294.87        5.45227400e-01        1.99207400e-09  20.0236  19.7997
0202-03-12_22:05:04.895000      14295.07        5.92715300e-01        2.61185400e-09  20.0236  19.7997
0202-03-12_22:05:05.113000      14295.29        6.45675300e-01       -2.65633600e-09  20.0236  19.7997
0202-03-12_22:05:05.332000      14295.51        6.93406800e-01       -1.60269600e-09  20.0478  19.6557
0202-03-12_22:05:05.527000      14295.70        7.42614900e-01        3.04570400e-09  20.0478  19.6557
0202-03-12_22:05:05.734000      14295.91        7.93019100e-01        1.99207400e-09  20.0478  19.6557
0202-03-12_22:05:05.930000      14296.11        8.37592200e-01        8.75400000e-12  20.0478  19.6557
0202-03-12_22:05:06.133000      14296.31        8.92165400e-01       -2.53237600e-09  20.0210  19.7494
0202-03-12_22:05:06.336000      14296.51        9.42249100e-01       -9.22607600e-09  20.0210  19.7494
0202-03-12_22:05:06.530000      14296.71        9.88028800e-01       -6.80890600e-09  20.0210  19.7494
0202-03-12_22:05:06.723000      14296.90        1.04091200e+00       -9.47399600e-09  20.0210  19.7494
0202-03-12_22:05:06.930000      14297.11        1.09052500e+00       -6.43703600e-09  20.0210  19.7494
0202-03-12_22:05:07.133000      14297.31        1.13578400e+00       -7.92527600e-09  20.0499  19.7815
0202-03-12_22:05:07.350000      14297.53        1.19072200e+00       -6.62484600e-09  20.0499  19.7815
0202-03-12_22:05:07.543000      14297.72        1.23785500e+00        4.39214000e-10  20.0499  19.7815
0202-03-12_22:05:07.734000      14297.91        1.28676900e+00        1.92633400e-09  20.0499  19.7815
0202-03-12_22:05:07.926000      14298.10        1.33834500e+00        4.83932400e-09  20.0499  19.7815
0202-03-12_22:05:08.145000      14298.32        1.38836300e+00       -8.00736000e-10  20.0336  19.6300
0202-03-12_22:05:08.340000      14298.52        1.43318300e+00       -4.89132600e-09  20.0336  19.6300
0202-03-12_22:05:08.543000      14298.72        1.48702000e+00       -1.97832600e-09  20.0336  19.6300
0202-03-12_22:05:08.740000      14298.91        1.53695100e+00       -1.79238600e-09  20.0336  19.6300
0202-03-12_22:05:08.930000      14299.11        1.58211000e+00        5.89296400e-09  20.0336  19.6300
0202-03-12_22:05:09.140000      14299.32        1.63622000e+00       -7.38756000e-10  20.0229  19.8071
0202-03-12_22:05:09.336000      14299.51        1.68452700e+00        5.02526400e-09  20.0229  19.8071
0202-03-12_22:05:09.540000      14299.72        1.73312100e+00       -2.35019600e-09  20.0229  19.8071
0202-03-12_22:05:09.730000      14299.91        1.78471000e+00        3.47579400e-09  20.0229  19.8071
0202-03-12_22:05:09.934000      14300.11        1.83427400e+00       -1.42051600e-09  20.0229  19.8071
0202-03-12_22:05:10.150000      14300.32        1.88250400e+00       -1.04864600e-09  20.0617  19.6709
0202-03-12_22:05:10.344000      14300.52        1.93389800e+00       -1.85436600e-09  20.0617  19.6709
0202-03-12_22:05:10.535000      14300.71        1.98331400e+00        4.38844000e-10  20.0617  19.6709
0202-03-12_22:05:10.727000      14300.91        2.03108000e+00        3.28986400e-09  20.0617  19.6709
0202-03-12_22:05:10.920000      14301.10        2.08062900e+00        6.86754000e-10  20.0617  19.6709
0202-03-12_22:05:11.133000      14301.31        2.13242700e+00        8.10714000e-10  20.0143  19.7294
0202-03-12_22:05:11.336000      14301.51        2.18201800e+00        2.52904000e-10  20.0143  19.7294
0202-03-12_22:05:11.540000      14301.72        2.22964700e+00        7.19451400e-09  20.0143  19.7294
0202-03-12_22:05:11.730000      14301.91        2.28112000e+00        6.69869400e-09  20.0143  19.7294
0202-03-12_22:05:11.926000      14302.10        2.32912900e+00        8.18617400e-09  20.0143  19.7294
0202-03-12_22:05:12.120000      14302.30        2.37786300e+00        4.46745400e-09  20.0567  19.7841
0202-03-12_22:05:12.320000      14302.50        2.42972700e+00        2.91799400e-09  20.0567  19.7841
0202-03-12_22:05:12.510000      14302.69        2.47963200e+00        8.72694000e-10  20.0567  19.7841
0202-03-12_22:05:12.707000      14302.88        2.52562400e+00       -1.97832600e-09  20.0567  19.7841
0202-03-12_22:05:12.910000      14303.09        2.57878500e+00       -2.16426600e-09  20.0567  19.7841
0202-03-12_22:05:13.110000      14303.29        2.62903800e+00        1.49281400e-09  20.0327  19.6246
0202-03-12_22:05:13.324000      14303.50        2.67665900e+00        4.03443400e-09  20.0327  19.6246
0202-03-12_22:05:13.520000      14303.70        2.72817300e+00        1.07907640e-08  20.0327  19.6246
0202-03-12_22:05:13.710000      14303.89        2.77769700e+00        7.44408400e-09  20.0327  19.6246
0202-03-12_22:05:13.906000      14304.08        2.82311500e+00        9.42740400e-09  20.0327  19.6246
0202-03-12_22:05:14.117000      14304.30        2.87755700e+00        6.26648400e-09  20.0270  19.8096
0202-03-12_22:05:14.336000      14304.51        2.92647600e+00        4.84097400e-09  20.0270  19.8096
0202-03-12_22:05:14.530000      14304.71        2.97585600e+00        5.21285400e-09  20.0270  19.8096
0202-03-12_22:05:14.740000      14304.92        3.02599400e+00        7.50384000e-10  20.0270  19.8096
0202-03-12_22:05:14.934000      14305.11        3.07073800e+00        1.80402400e-09  20.0270  19.8096
0202-03-12_22:05:15.140000      14305.32        3.12520600e+00        3.78733400e-09  20.0482  19.6538
0202-03-12_22:05:15.340000      14305.52        3.17499000e+00       -1.04699600e-09  20.0482  19.6538
0202-03-12_22:05:15.535000      14305.71        3.22043800e+00        5.64670400e-09  20.0482  19.6538
0202-03-12_22:05:15.740000      14305.91        3.27421700e+00        9.67531400e-09  20.0482  19.6538
0202-03-12_22:05:15.930000      14306.11        3.32400500e+00        1.76705640e-08  20.0482  19.6538
0202-03-12_22:05:16.140000      14306.32        3.37027800e+00        1.86622240e-08  20.0255  19.7342
0202-03-12_22:05:16.344000      14306.52        3.42373500e+00        1.60591240e-08  20.0255  19.7342
0202-03-12_22:05:16.547000      14306.72        3.47288800e+00        1.66789040e-08  20.0255  19.7342
0202-03-12_22:05:16.750000      14306.93        3.52004800e+00        2.53559240e-08  20.0255  19.7342
0202-03-12_22:05:16.940000      14307.12        3.57209100e+00        3.12439040e-08  20.0255  19.7342
0202-03-12_22:05:17.152000      14307.33        3.62209500e+00        5.67791340e-08  20.0536  19.7528
0202-03-12_22:05:17.350000      14307.53        3.66999200e+00        7.74800140e-08  20.0536  19.7528
0202-03-12_22:05:17.543000      14307.72        3.72101400e+00        1.08593324e-07  20.0536  19.7528
0202-03-12_22:05:17.742000      14307.92        3.77077100e+00        1.57494524e-07  20.0536  19.7528
0202-03-12_22:05:17.938000      14308.11        3.80150900e+00        2.07077484e-07  20.0536  19.7528
0202-03-12_22:05:18.137000      14308.31        3.86937800e+00        2.73766564e-07  20.0402  19.6304
0202-03-12_22:05:18.340000      14308.52        3.91970100e+00        4.12908754e-07  20.0402  19.6304
0202-03-12_22:05:18.530000      14308.71        3.96524600e+00        5.53290514e-07  20.0402  19.6304
0202-03-12_22:05:18.727000      14308.90        4.01869600e+00        7.43379194e-07  20.0402  19.6304
0202-03-12_22:05:18.930000      14309.11        4.06873500e+00        1.07620482e-06  20.0402  19.6304
0202-03-12_22:05:19.140000      14309.32        4.11622500e+00        1.41590985e-06  20.0284  19.8126
0202-03-12_22:05:19.348000      14309.53        4.16835400e+00        1.80098327e-06  20.0284  19.8126
0202-03-12_22:05:19.543000      14309.72        4.21599600e+00        2.94653519e-06  20.0284  19.8126
0202-03-12_22:05:19.746000      14309.92        4.26551800e+00        4.45745180e-06  20.0284  19.8126
0202-03-12_22:05:19.953000      14310.13        4.31686800e+00        6.20029271e-06  20.0284  19.8126
0202-03-12_22:05:20.156000      14310.33        4.36678200e+00        7.36487231e-06  20.0546  19.6830
0202-03-12_22:05:20.350000      14310.53        4.41442800e+00        8.98257821e-06  20.0546  19.6830
0202-03-12_22:05:20.547000      14310.72        4.46588100e+00        1.22469339e-05  20.0546  19.6830
0202-03-12_22:05:20.750000      14310.93        4.51529100e+00        1.49113979e-05  20.0546  19.6830
0202-03-12_22:05:20.953000      14311.13        4.56249700e+00        1.89369138e-05  20.0546  19.6830
0202-03-12_22:05:21.156000      14311.33        4.61481300e+00        2.52692765e-05  20.0245  19.7344

File: chapter 5/cold_vs_warm/20K/ffj28/Ic/1_anneal/Ic_2024-03-12_22-05-45960437_f28-6e20pm2-1200keV-30nA-20k.txt
# Ic = 2.62 A, n = 23.21 , Tavg = 20.44 K, f28-6e20pm2-1200keV-30nA-20k
#datetime                        t_s     iHTS_A                vHTS_V                tHTS_K  tTAR_K
0202-03-12_22:05:32.484000      14322.66        2.27826500e-02       -1.30961125e-08  20.4349  19.8034
0202-03-12_22:05:32.676000      14322.85        5.04395400e-02       -1.02450925e-08  20.4349  19.8034
0202-03-12_22:05:32.880000      14323.06        9.93077300e-02       -1.03070725e-08  20.4349  19.8034
0202-03-12_22:05:33.117000      14323.29        1.50595100e-01       -1.14226825e-08  20.4065  19.6368
0202-03-12_22:05:33.316000      14323.49        1.99368300e-01       -1.34679825e-08  20.4065  19.6368
0202-03-12_22:05:33.520000      14323.70        2.48561500e-01       -1.37778825e-08  20.4065  19.6368
0202-03-12_22:05:33.715000      14323.89        2.95313200e-01       -1.10508125e-08  20.4065  19.6368
0202-03-12_22:05:33.906000      14324.08        3.45987600e-01       -8.26177250e-09  20.4065  19.6368
0202-03-12_22:05:34.125000      14324.30        3.97315000e-01       -1.03070725e-08  20.4066  19.8407
0202-03-12_22:05:34.320000      14324.50        4.45875900e-01       -7.45604250e-09  20.4066  19.8407
0202-03-12_22:05:34.523000      14324.70        4.95642000e-01       -1.01831125e-08  20.4066  19.8407
0202-03-12_22:05:34.715000      14324.89        5.43644900e-01       -9.37739250e-09  20.4066  19.8407
0202-03-12_22:05:34.910000      14325.09        5.92715000e-01       -1.30341325e-08  20.4066  19.8407
0202-03-12_22:05:35.113000      14325.29        6.44460900e-01       -1.32200725e-08  20.4362  19.7040
0202-03-12_22:05:35.324000      14325.50        6.93364500e-01       -1.01831125e-08  20.4362  19.7040
0202-03-12_22:05:35.530000      14325.71        7.40969600e-01       -8.07583250e-09  20.4362  19.7040
0202-03-12_22:05:35.727000      14325.90        7.92727400e-01       -6.96021250e-09  20.4362  19.7040
0202-03-12_22:05:35.918000      14326.10        8.40567100e-01       -9.68728250e-09  20.4362  19.7040
0202-03-12_22:05:36.140000      14326.32        8.90178800e-01       -9.99717250e-09  20.3995  19.7084
0202-03-12_22:05:36.348000      14326.52        9.41537300e-01       -1.20424725e-08  20.3995  19.7084
0202-03-12_22:05:36.550000      14326.73        9.89433400e-01       -1.48934225e-08  20.3995  19.7084
0202-03-12_22:05:36.754000      14326.93        1.03897200e+00       -1.75583025e-08  20.3995  19.7084
0202-03-12_22:05:36.957000      14327.13        1.09061800e+00       -1.44590725e-08  20.3995  19.7084
0202-03-12_22:05:37.164000      14327.34        1.13844900e+00       -1.35292525e-08  20.4249  19.8053
0202-03-12_22:05:37.363000      14327.54        1.18872700e+00       -1.60703825e-08  20.4249  19.8053
0202-03-12_22:05:37.555000      14327.73        1.23893600e+00       -1.71240225e-08  20.4249  19.8053
0202-03-12_22:05:37.750000      14327.93        1.28736400e+00       -1.36532125e-08  20.4249  19.8053
0202-03-12_22:05:37.957000      14328.13        1.33572600e+00       -5.53399250e-09  20.4249  19.8053
0202-03-12_22:05:38.164000      14328.34        1.38838400e+00       -5.59597250e-09  20.4132  19.6503
0202-03-12_22:05:38.370000      14328.55        1.43591200e+00       -9.37667250e-09  20.4132  19.6503
0202-03-12_22:05:38.562000      14328.74        1.48511200e+00       -1.32813325e-08  20.4132  19.6503
0202-03-12_22:05:38.758000      14328.93        1.53656900e+00       -1.17318625e-08  20.4132  19.6503
0202-03-12_22:05:38.960000      14329.14        1.58630400e+00       -9.43865250e-09  20.4132  19.6503
0202-03-12_22:05:39.176000      14329.35        1.63378700e+00       -1.66281925e-08  20.4096  19.8056
0202-03-12_22:05:39.375000      14329.55        1.68630500e+00       -1.83016225e-08  20.4096  19.8056
0202-03-12_22:05:39.566000      14329.74        1.73530100e+00       -2.07807725e-08  20.4096  19.8056
0202-03-12_22:05:39.770000      14329.95        1.78319200e+00       -1.55125725e-08  20.4096  19.8056
0202-03-12_22:05:39.965000      14330.14        1.83278300e+00       -1.29094625e-08  20.4096  19.8056
0202-03-12_22:05:40.176000      14330.35        1.88436100e+00       -1.55745525e-08  20.4297  19.6793
0202-03-12_22:05:40.380000      14330.56        1.93361400e+00       -1.15459325e-08  20.4297  19.6793
0202-03-12_22:05:40.570000      14330.75        1.98125600e+00       -1.37771625e-08  20.4297  19.6793
0202-03-12_22:05:40.766000      14330.94        2.03318400e+00       -5.59597250e-09  20.4297  19.6793
0202-03-12_22:05:40.957000      14331.14        2.08280000e+00       -1.09261425e-08  20.4297  19.6793
0202-03-12_22:05:41.168000      14331.34        2.12795200e+00       -1.06162525e-08  20.4101  19.7326
0202-03-12_22:05:41.375000      14331.55        2.18177900e+00       -1.51407025e-08  20.4101  19.7326
0202-03-12_22:05:41.566000      14331.74        2.23172300e+00       -1.31573825e-08  20.4101  19.7326
0202-03-12_22:05:41.760000      14331.94        2.27618900e+00       -9.43865250e-09  20.4101  19.7326
0202-03-12_22:05:41.953000      14332.13        2.33085600e+00       -4.17045250e-09  20.4101  19.7326
0202-03-12_22:05:42.160000      14332.34        2.38062100e+00        2.15137750e-09  20.4332  19.7906
0202-03-12_22:05:42.350000      14332.53        2.42087600e+00        5.99406750e-09  20.4332  19.7906
0202-03-12_22:05:42.543000      14332.72        2.47945500e+00        2.42781475e-08  20.4332  19.7906
0202-03-12_22:05:42.746000      14332.92        2.52949300e+00        5.51446075e-08  20.4332  19.7906
0202-03-12_22:05:42.950000      14333.13        2.57638900e+00        1.23570568e-07  20.4332  19.7906
0202-03-12_22:05:43.150000      14333.33        2.62917900e+00        1.92677638e-07  20.4290  19.6575
0202-03-12_22:05:43.355000      14333.53        2.67881900e+00        3.34175278e-07  20.4290  19.6575
0202-03-12_22:05:43.547000      14333.73        2.72579400e+00        4.87324948e-07  20.4290  19.6575
0202-03-12_22:05:43.742000      14333.92        2.77753800e+00        7.04126858e-07  20.4290  19.6575
0202-03-12_22:05:43.945000      14334.12        2.82717900e+00        1.13909422e-06  20.4290  19.6575
0202-03-12_22:05:44.160000      14334.34        2.87545400e+00        2.43872809e-06  20.4114  19.8019
0202-03-12_22:05:44.375000      14334.55        2.92719800e+00        2.66532265e-06  20.4114  19.8019
0202-03-12_22:05:44.566000      14334.74        2.97451500e+00        3.81713703e-06  20.4114  19.8019
0202-03-12_22:05:44.770000      14334.95        3.02381400e+00        6.27670444e-06  20.4114  19.8019
0202-03-12_22:05:44.965000      14335.14        3.07535800e+00        9.74169224e-06  20.4114  19.8019
0202-03-12_22:05:45.168000      14335.34        3.12526700e+00        1.25846606e-05  20.4383  19.6762
0202-03-12_22:05:45.370000      14335.55        3.16742000e+00        1.53935405e-05  20.4383  19.6762
0202-03-12_22:05:45.566000      14335.74        3.22441500e+00        2.09852692e-05  20.4383  19.6762
