Repository: shortlab/2025-devitre-PhD

# 2025-devitre-PhD
Data repository for Alexis Devitre's PhD thesis

File: chapter 5/cold_vs_warm/20K/ffj28/Ic/1_anneal/Ic_2024-03-12_22-07-37324768_f28-6e20pm2-1200keV-40nA-20k.txt
# Ic = 2.29 A, n = 22.94 , Tavg = 20.53 K, f28-6e20pm2-1200keV-40nA-20k
#datetime                        t_s     iHTS_A                vHTS_V                tHTS_K  tTAR_K
0202-03-12_22:07:25.508000      14435.68        1.75710200e-02       -1.36043400e-09  20.5450  19.7683
0202-03-12_22:07:25.715000      14435.89        5.05040300e-02       -2.47605400e-09  20.5450  19.7683
0202-03-12_22:07:25.906000      14436.09        9.54273800e-02       -3.71562400e-09  20.5450  19.7683
0202-03-12_22:07:26.117000      14436.29        1.49218500e-01       -2.04220400e-09  20.5262  19.6489
0202-03-12_22:07:26.330000      14436.50        2.00434600e-01       -3.09584400e-09  20.5262  19.6489
0202-03-12_22:07:26.520000      14436.70        2.46536300e-01       -3.90156400e-09  20.5262  19.6489
0202-03-12_22:07:26.710000      14436.89        2.97871100e-01       -9.60361400e-09  20.5262  19.6489
0202-03-12_22:07:26.906000      14437.08        3.47074700e-01       -1.03473540e-08  20.5262  19.6489
0202-03-12_22:07:27.105000      14437.28        3.93738100e-01       -1.07192240e-08  20.5330  19.8304
0202-03-12_22:07:27.300000      14437.48        4.46242500e-01       -1.05952740e-08  20.5330  19.8304
0202-03-12_22:07:27.500000      14437.68        4.95644900e-01       -9.10778400e-09  20.5330  19.8304
0202-03-12_22:07:27.690000      14437.87        5.41967800e-01       -8.92242400e-09  20.5330  19.8304
0202-03-12_22:07:27.887000      14438.06        5.94638400e-01       -5.63842400e-09  20.5330  19.8304
0202-03-12_22:07:28.105000      14438.28        6.44938800e-01       -8.73852400e-09  20.5330  19.8304
0202-03-12_22:07:28.320000      14438.50        6.93315700e-01       -1.04742140e-08  20.5432  19.6659
0202-03-12_22:07:28.523000      14438.70        7.43396500e-01       -6.19768400e-09  20.5432  19.6659
0202-03-12_22:07:28.727000      14438.90        7.91136700e-01       -3.28468400e-09  20.5432  19.6659
0202-03-12_22:07:28.930000      14439.11        8.40916200e-01       -1.85744000e-10  20.5432  19.6659
0202-03-12_22:07:29.137000      14439.32        8.92127800e-01       -4.46228400e-09  20.5072  19.7461
0202-03-12_22:07:29.336000      14439.51        9.37367300e-01       -1.16518140e-08  20.5072  19.7461
0202-03-12_22:07:29.527000      14439.71        9.91093000e-01       -1.75397940e-08  20.5072  19.7461
0202-03-12_22:07:29.723000      14439.90        1.04078000e+00       -2.03288340e-08  20.5072  19.7461
0202-03-12_22:07:29.926000      14440.10        1.08531800e+00       -1.36971140e-08  20.5072  19.7461
0202-03-12_22:07:30.137000      14440.31        1.13997100e+00       -1.05981740e-08  20.5459  19.7730
0202-03-12_22:07:30.344000      14440.52        1.18798600e+00       -1.29533640e-08  20.5459  19.7730
0202-03-12_22:07:30.547000      14440.72        1.23675400e+00       -1.61762640e-08  20.5459  19.7730
0202-03-12_22:07:30.746000      14440.92        1.28879200e+00       -1.89653040e-08  20.5459  19.7730
0202-03-12_22:07:30.940000      14441.12        1.33653400e+00       -1.65481340e-08  20.5459  19.7730
0202-03-12_22:07:31.156000      14441.33        1.38567300e+00       -2.05767540e-08  20.5250  19.6432
0202-03-12_22:07:31.350000      14441.53        1.43779900e+00       -2.20022640e-08  20.5250  19.6432
0202-03-12_22:07:31.543000      14441.72        1.48698400e+00       -2.60928540e-08  20.5250  19.6432
0202-03-12_22:07:31.742000      14441.92        1.53248000e+00       -2.64647340e-08  20.5250  19.6432
0202-03-12_22:07:31.934000      14442.11        1.58605000e+00       -2.15064340e-08  20.5250  19.6432
0202-03-12_22:07:32.133000      14442.31        1.63603100e+00       -2.13824740e-08  20.5310  19.8492
0202-03-12_22:07:32.336000      14442.51        1.68412600e+00       -1.88413440e-08  20.5310  19.8492
0202-03-12_22:07:32.530000      14442.71        1.73294100e+00       -2.57209840e-08  20.5310  19.8492
0202-03-12_22:07:32.723000      14442.90        1.78493500e+00       -2.36137040e-08  20.5310  19.8492
0202-03-12_22:07:32.930000      14443.11        1.83456900e+00       -2.15684140e-08  20.5310  19.8492
0202-03-12_22:07:33.133000      14443.31        1.88170200e+00       -1.89033240e-08  20.5409  19.6377
0202-03-12_22:07:33.344000      14443.52        1.93405200e+00       -1.80356240e-08  20.5409  19.6377
0202-03-12_22:07:33.535000      14443.71        1.98172900e+00       -1.98330040e-08  20.5409  19.6377
0202-03-12_22:07:33.727000      14443.91        2.03084100e+00       -1.61135340e-08  20.5409  19.6377
0202-03-12_22:07:33.920000      14444.10        2.08258100e+00       -1.13404240e-08  20.5409  19.6377
0202-03-12_22:07:34.145000      14444.32        2.13285000e+00        9.85730600e-09  20.5242  19.7797
0202-03-12_22:07:34.355000      14444.53        2.18243800e+00        3.32852760e-08  20.5242  19.7797
0202-03-12_22:07:34.560000      14444.73        2.23159000e+00        8.49755660e-08  20.5242  19.7797
0202-03-12_22:07:34.750000      14444.93        2.27861700e+00        1.37905436e-07  20.5242  19.7797
0202-03-12_22:07:34.953000      14445.13        2.33064200e+00        2.66635326e-07  20.5242  19.7797
0202-03-12_22:07:35.156000      14445.33        2.38071400e+00        4.24371286e-07  20.5473  19.7498
0202-03-12_22:07:35.367000      14445.55        2.42878500e+00        6.41606856e-07  20.5473  19.7498
0202-03-12_22:07:35.562000      14445.74        2.47979500e+00        1.04539851e-06  20.5473  19.7498
0202-03-12_22:07:35.754000      14445.93        2.52951100e+00        2.48541313e-06  20.5473  19.7498
0202-03-12_22:07:35.945000      14446.12        2.57467000e+00        2.64909904e-06  20.5473  19.7498
0202-03-12_22:07:36.150000      14446.33        2.62892000e+00        5.39667967e-06  20.5339  19.6591
0202-03-12_22:07:36.360000      14446.54        2.67881900e+00        6.51694577e-06  20.5339  19.6591
0202-03-12_22:07:36.555000      14446.73        2.72533800e+00        1.14518808e-05  20.5339  19.6591
0202-03-12_22:07:36.760000      14446.94        2.77746100e+00        1.58715863e-05  20.5339  19.6591
0202-03-12_22:07:36.953000      14447.13        2.82560200e+00        2.04530562e-05  20.5339  19.6591

File: chapter 5/cold_vs_warm/20K/ffj28/Ic/1_anneal/Ic_2024-03-12_22-10-47915440_f28-6e20pm2-1200keV-60nA-20k.txt
# Ic = 1.76 A, n = 22.54 , Tavg = 20.74 K, f28-6e20pm2-1200keV-60nA-20k
#datetime                        t_s     iHTS_A                vHTS_V                tHTS_K  tTAR_K
0202-03-12_22:10:38.660000      14628.84        5.06194800e-02       -4.13708600e-09  20.7603  19.7253
0202-03-12_22:10:38.855000      14629.03        4.79029700e-02       -7.05009600e-09  20.7603  19.7253
0202-03-12_22:10:39.082000      14629.26        1.01192400e-01       -1.53397600e-09  20.7603  19.7253
0202-03-12_22:10:39.293000      14629.47        1.44558800e-01        2.63414000e-10  20.7307  19.7044
0202-03-12_22:10:39.496000      14629.67        1.98361700e-01        1.99881400e-09  20.7307  19.7044
0202-03-12_22:10:39.700000      14629.88        2.48083300e-01        1.06913400e-09  20.7307  19.7044
0202-03-12_22:10:39.902000      14630.08        2.95174900e-01       -6.66276000e-10  20.7307  19.7044
0202-03-12_22:10:40.105000      14630.28        3.47174600e-01        7.74740000e-11  20.7475  19.8289
0202-03-12_22:10:40.310000      14630.49        3.97158800e-01        6.35284000e-10  20.7475  19.8289
0202-03-12_22:10:40.500000      14630.68        4.43790200e-01       -4.64860000e-11  20.7475  19.8289
0202-03-12_22:10:40.695000      14630.87        4.95699300e-01        5.40731400e-09  20.7475  19.8289
0202-03-12_22:10:40.902000      14631.08        5.45005200e-01        9.00105400e-09  20.7475  19.8289
0202-03-12_22:10:41.110000      14631.29        5.90832400e-01        1.77387040e-08  20.7510  19.6265
0202-03-12_22:10:41.316000      14631.49        6.44305800e-01        1.10443040e-08  20.7510  19.6265
0202-03-12_22:10:41.508000      14631.69        6.93730500e-01        1.36034000e-10  20.7510  19.6265
0202-03-12_22:10:41.703000      14631.88        7.38971400e-01       -4.20248600e-09  20.7510  19.6265
0202-03-12_22:10:41.906000      14632.08        7.92692600e-01       -1.72333600e-09  20.7510  19.6265
0202-03-12_22:10:42.113000      14632.29        8.42757000e-01       -3.02488600e-09  20.7425  19.7919
0202-03-12_22:10:42.320000      14632.50        8.90408100e-01       -4.20248600e-09  20.7425  19.7919
0202-03-12_22:10:42.510000      14632.69        9.41358500e-01       -5.00820600e-09  20.7425  19.7919
0202-03-12_22:10:42.707000      14632.88        9.91172000e-01       -4.01654600e-09  20.7425  19.7919
0202-03-12_22:10:42.914000      14633.09        1.03901500e+00       -4.99060000e-11  20.7425  19.7919
0202-03-12_22:10:43.113000      14633.29        1.08893200e+00        4.47454400e-09  20.7692  19.7310
0202-03-12_22:10:43.305000      14633.48        1.13971300e+00        5.83808400e-09  20.7692  19.7310
0202-03-12_22:10:43.504000      14633.68        1.18785000e+00        8.50317400e-09  20.7692  19.7310
0202-03-12_22:10:43.695000      14633.87        1.23672000e+00        5.52818400e-09  20.7692  19.7310
0202-03-12_22:10:43.900000      14634.08        1.28827100e+00        1.08583640e-08  20.7692  19.7310
0202-03-12_22:10:44.117000      14634.30        1.33651300e+00        1.00373400e-09  20.7394  19.6768
0202-03-12_22:10:44.330000      14634.50        1.38803500e+00        1.00373400e-09  20.7394  19.6768
0202-03-12_22:10:44.520000      14634.70        1.43762300e+00       -2.34312600e-09  20.7394  19.6768
0202-03-12_22:10:44.710000      14634.89        1.48235600e+00       -4.83756000e-10  20.7394  19.6768
0202-03-12_22:10:44.906000      14635.08        1.53676100e+00       -1.47541600e-09  20.7394  19.6768
0202-03-12_22:10:45.117000      14635.30        1.58705400e+00        6.14797400e-09  20.7425  19.8252
0202-03-12_22:10:45.332000      14635.51        1.63439600e+00        1.50729240e-08  20.7425  19.8252
0202-03-12_22:10:45.535000      14635.71        1.68573500e+00        4.92232540e-08  20.7425  19.8252
0202-03-12_22:10:45.730000      14635.91        1.73497000e+00        1.02401084e-07  20.7425  19.8252
0202-03-12_22:10:45.934000      14636.11        1.78011700e+00        2.51150254e-07  20.7425  19.8252
0202-03-12_22:10:46.137000      14636.31        1.83494100e+00        4.49482474e-07  20.7654  19.6581
0202-03-12_22:10:46.336000      14636.51        1.88458500e+00        7.36072544e-07  20.7654  19.6581
0202-03-12_22:10:46.527000      14636.71        1.92942500e+00        2.35347183e-06  20.7654  19.6581
0202-03-12_22:10:46.723000      14636.90        1.98321200e+00        3.75791279e-06  20.7654  19.6581
0202-03-12_22:10:46.914000      14637.09        2.03334600e+00        5.34209159e-06  20.7654  19.6581
0202-03-12_22:10:47.125000      14637.30        2.07894200e+00        8.87612419e-06  20.7418  19.7968
0202-03-12_22:10:47.336000      14637.51        2.13264200e+00        1.38300915e-05  20.7418  19.7968
0202-03-12_22:10:47.535000      14637.71        2.18193500e+00        2.19251454e-05  20.7418  19.7968

File: chapter 5/cold_vs_warm/20K/ffj28/Ic/1_anneal/Ic_2024-03-12_22-14-28213408_f28-6e20pm2-1200keV-0nA-20k.txt
# Ic = 3.66 A, n = 25.37 , Tavg = 20.06 K, f28-6e20pm2-1200keV-0nA-20k
#datetime                        t_s     iHTS_A                vHTS_V                tHTS_K  tTAR_K
0202-03-12_22:14:09.586000      14839.76        5.01815200e-02       -8.69562100e-09  20.0778  19.6943
0202-03-12_22:14:09.793000      14839.97        4.58775200e-02       -2.74566100e-09  20.0778  19.6943
0202-03-12_22:14:10.010000      14840.19        9.94058900e-02       -1.81598100e-09  20.0778  19.6943
0202-03-12_22:14:10.227000      14840.40        1.48094500e-01        1.34308090e-08  20.0107  19.6576
0202-03-12_22:14:10.418000      14840.60        1.98308800e-01        2.77044900e-09  20.0107  19.6576
0202-03-12_22:14:10.620000      14840.80        2.48132700e-01        2.89440900e-09  20.0107  19.6576
0202-03-12_22:14:10.820000      14841.00        2.96179600e-01        3.45221900e-09  20.0107  19.6576
0202-03-12_22:14:11.066000      14841.24        3.45081900e-01        2.58451900e-09  20.0107  19.6576
0202-03-12_22:14:11.277000      14841.45        3.95607900e-01       -5.76911000e-10  20.0748  19.8305
0202-03-12_22:14:11.480000      14841.66        4.44617000e-01        5.31040900e-09  20.0748  19.8305
0202-03-12_22:14:11.670000      14841.85        4.93185400e-01        9.71038900e-09  20.0748  19.8305
0202-03-12_22:14:11.880000      14842.06        5.43335900e-01        1.52884790e-08  20.0748  19.8305
0202-03-12_22:14:12.090000      14842.27        5.93812900e-01        1.42348390e-08  20.0748  19.8305
0202-03-12_22:14:12.300000      14842.48        6.45120100e-01        1.11359090e-08  20.0317  19.6256
0202-03-12_22:14:12.496000      14842.67        6.91411800e-01        1.05161190e-08  20.0317  19.6256
0202-03-12_22:14:12.688000      14842.87        7.43174000e-01        3.45053900e-09  20.0317  19.6256
0202-03-12_22:14:12.880000      14843.06        7.93140400e-01        8.22289900e-09  20.0317  19.6256
0202-03-12_22:14:13.125000      14843.30        8.41327400e-01        2.21095900e-09  20.0317  19.6256
0202-03-12_22:14:13.330000      14843.50        8.92731900e-01        5.99166900e-09  20.0574  19.8219
0202-03-12_22:14:13.520000      14843.70        9.40248000e-01        4.69010900e-09  20.0574  19.8219
0202-03-12_22:14:13.727000      14843.90        9.89036500e-01        5.06198900e-09  20.0574  19.8219
0202-03-12_22:14:13.918000      14844.10        1.04084800e+00        1.83908900e-09  20.0574  19.8219
0202-03-12_22:14:14.133000      14844.31        1.09068300e+00       -1.69370100e-09  20.0415  19.6868
0202-03-12_22:14:14.336000      14844.51        1.13764400e+00        7.23469000e-10  20.0415  19.6868
0202-03-12_22:14:14.535000      14844.71        1.18969900e+00       -1.44579100e-09  20.0415  19.6868
0202-03-12_22:14:14.730000      14844.91        1.23762000e+00        2.39689900e-09  20.0415  19.6868
0202-03-12_22:14:14.938000      14845.12        1.28613200e+00        2.08699900e-09  20.0415  19.6868
0202-03-12_22:14:15.150000      14845.32        1.33842000e+00        1.77710900e-09  20.0354  19.7958
0202-03-12_22:14:15.350000      14845.53        1.38676500e+00        3.63646900e-09  20.0354  19.7958
0202-03-12_22:14:15.547000      14845.72        1.43637700e+00        1.34325900e-09  20.0354  19.7958
0202-03-12_22:14:15.740000      14845.92        1.48687900e+00        6.85936900e-09  20.0354  19.7958
0202-03-12_22:14:15.934000      14846.11        1.53473800e+00        5.18593900e-09  20.0354  19.7958
0202-03-12_22:14:16.156000      14846.33        1.58376400e+00        2.33491900e-09  20.0576  19.6719
0202-03-12_22:14:16.363000      14846.54        1.63613100e+00       -7.64021000e-10  20.0576  19.6719
0202-03-12_22:14:16.562000      14846.74        1.68422500e+00        2.08699900e-09  20.0576  19.6719
0202-03-12_22:14:16.758000      14846.93        1.73325800e+00        1.52919900e-09  20.0576  19.6719
0202-03-12_22:14:16.965000      14847.14        1.78491700e+00        2.14897900e-09  20.0576  19.6719
0202-03-12_22:14:17.176000      14847.35        1.82758300e+00        3.51459000e-10  20.0263  19.7254
0202-03-12_22:14:17.387000      14847.57        1.88435400e+00        3.69810900e-09  20.0263  19.7254
0202-03-12_22:14:17.582000      14847.76        1.93404900e+00        7.47854900e-09  20.0263  19.7254
0202-03-12_22:14:17.773000      14847.95        1.97465200e+00        1.10732490e-08  20.0263  19.7254
0202-03-12_22:14:17.970000      14848.14        2.03285800e+00        1.25607390e-08  20.0263  19.7254
0202-03-12_22:14:18.176000      14848.35        2.08308400e+00        9.02794900e-09  20.0544  19.7884
0202-03-12_22:14:18.370000      14848.55        2.12904800e+00        9.46179900e-09  20.0544  19.7884
0202-03-12_22:14:18.574000      14848.75        2.18201500e+00        6.73473900e-09  20.0544  19.7884
0202-03-12_22:14:18.770000      14848.95        2.23173600e+00        9.70971900e-09  20.0544  19.7884
0202-03-12_22:14:18.965000      14849.14        2.27782900e+00        8.53211900e-09  20.0544  19.7884
0202-03-12_22:14:19.176000      14849.35        2.33080400e+00        9.46179900e-09  20.0450  19.6517
0202-03-12_22:14:19.380000      14849.56        2.37922200e+00        3.94568900e-09  20.0450  19.6517
0202-03-12_22:14:19.582000      14849.76        2.42838400e+00        3.51183900e-09  20.0450  19.6517
0202-03-12_22:14:19.773000      14849.95        2.47977700e+00        7.22799000e-10  20.0450  19.6517
0202-03-12_22:14:19.970000      14850.15        2.52770500e+00        9.15190900e-09  20.0450  19.6517
0202-03-12_22:14:20.168000      14850.34        2.57692000e+00        9.70971900e-09  20.0277  19.8129
0202-03-12_22:14:20.360000      14850.54        2.62860100e+00        1.11352290e-08  20.0277  19.8129
0202-03-12_22:14:20.566000      14850.74        2.67873700e+00        5.06130900e-09  20.0277  19.8129
0202-03-12_22:14:20.760000      14850.94        2.72322300e+00        3.32589900e-09  20.0277  19.8129
0202-03-12_22:14:20.957000      14851.13        2.77757800e+00        3.26392900e-09  20.0277  19.8129
0202-03-12_22:14:21.168000      14851.34        2.82711300e+00        6.30088900e-09  20.0579  19.6815
0202-03-12_22:14:21.363000      14851.54        2.87579100e+00        7.04462900e-09  20.0579  19.6815
0202-03-12_22:14:21.560000      14851.73        2.92661500e+00        6.42483900e-09  20.0579  19.6815
0202-03-12_22:14:21.754000      14851.93        2.97408700e+00        8.90398900e-09  20.0579  19.6815
0202-03-12_22:14:21.950000      14852.12        3.02395700e+00        1.36143790e-08  20.0579  19.6815
0202-03-12_22:14:22.145000      14852.32        3.07598500e+00        1.46680190e-08  20.0301  19.6309
0202-03-12_22:14:22.344000      14852.52        3.12501500e+00        2.05559990e-08  20.0301  19.6309
0202-03-12_22:14:22.535000      14852.71        3.17104100e+00        1.87586190e-08  20.0301  19.6309
0202-03-12_22:14:22.730000      14852.91        3.21745600e+00        2.12997490e-08  20.0301  19.6309
0202-03-12_22:14:22.934000      14853.11        3.27383800e+00        1.41102090e-08  20.0301  19.6309
0202-03-12_22:14:23.133000      14853.31        3.32260600e+00        1.73954690e-08  20.0466  19.7680
0202-03-12_22:14:23.330000      14853.51        3.37098800e+00        2.05569590e-08  20.0466  19.7680
0202-03-12_22:14:23.527000      14853.70        3.42305000e+00        3.98951090e-08  20.0466  19.7680
0202-03-12_22:14:23.723000      14853.90        3.47104400e+00        5.34686490e-08  20.0466  19.7680
0202-03-12_22:14:23.914000      14854.09        3.51991500e+00        7.87559990e-08  20.0466  19.7680
0202-03-12_22:14:24.125000      14854.30        3.57218300e+00        1.16563069e-07  20.0360  19.6926
0202-03-12_22:14:24.316000      14854.49        3.62141500e+00        1.57035219e-07  20.0360  19.6926
0202-03-12_22:14:24.508000      14854.69        3.66627900e+00        2.04882849e-07  20.0360  19.6926
0202-03-12_22:14:24.720000      14854.89        3.72059500e+00        3.06590049e-07  20.0360  19.6926
0202-03-12_22:14:24.910000      14855.09        3.77047300e+00        4.07367559e-07  20.0360  19.6926
0202-03-12_22:14:25.117000      14855.29        3.81864200e+00        5.51716169e-07  20.0470  19.6982
0202-03-12_22:14:25.324000      14855.50        3.86988400e+00        7.93929289e-07  20.0470  19.6982
0202-03-12_22:14:25.516000      14855.69        3.91929200e+00        1.05169909e-06  20.0470  19.6982
0202-03-12_22:14:25.710000      14855.89        3.96439800e+00        1.35458945e-06  20.0470  19.6982
0202-03-12_22:14:25.906000      14856.08        4.01864100e+00        2.59639654e-06  20.0470  19.6982
0202-03-12_22:14:26.113000      14856.29        4.06892700e+00        2.80854994e-06  20.0220  19.7855
0202-03-12_22:14:26.310000      14856.49        4.11607900e+00        3.97833766e-06  20.0220  19.7855
0202-03-12_22:14:26.500000      14856.68        4.16741100e+00        6.32466880e-06  20.0220  19.7855
0202-03-12_22:14:26.707000      14856.88        4.21751000e+00        7.60453080e-06  20.0220  19.7855
0202-03-12_22:14:26.900000      14857.07        4.26482100e+00        1.03179623e-05  20.0220  19.7855
0202-03-12_22:14:27.117000      14857.30        4.31752600e+00        1.30944261e-05  20.0220  19.7855
0202-03-12_22:14:27.336000      14857.51        4.36560100e+00        1.65418103e-05  20.0617  19.6426
0202-03-12_22:14:27.530000      14857.71        4.40534600e+00        1.77316791e-05  20.0617  19.6426
0202-03-12_22:14:27.730000      14857.91        4.46546000e+00        2.72691607e-05  20.0617  19.6426

File: chapter 5/cold_vs_warm/20K/ffj28/Ic/1_anneal/Ic_2024-03-12_22-15-33229670_f28-6e20pm2-1200keV-0nA-20k.txt
# Ic = 3.65 A, n = 26.68 , Tavg = 20.04 K, f28-6e20pm2-1200keV-0nA-20k
#datetime                        t_s     iHTS_A                vHTS_V                tHTS_K  tTAR_K
0202-03-12_22:15:15.094000      14905.27        1.55493700e-02       -4.89942700e-09  20.0506  19.6740
0202-03-12_22:15:15.310000      14905.49        5.09133100e-02        7.40643000e-10  20.0492  19.7004
0202-03-12_22:15:15.500000      14905.68        9.78282600e-02        2.44813000e-10  20.0492  19.7004
0202-03-12_22:15:15.695000      14905.87        1.46268900e-01        2.97163300e-09  20.0492  19.7004
0202-03-12_22:15:15.900000      14906.08        1.98405000e-01        1.04700830e-08  20.0492  19.7004
0202-03-12_22:15:16.113000      14906.29        2.49278000e-01        1.23287030e-08  20.0492  19.7004
0202-03-12_22:15:16.324000      14906.50        2.97169500e-01        1.10266530e-08  20.0333  19.7933
0202-03-12_22:15:16.516000      14906.69        3.47265000e-01        1.04807300e-09  20.0333  19.7933
0202-03-12_22:15:16.723000      14906.90        3.92477600e-01        2.59754300e-09  20.0333  19.7933
0202-03-12_22:15:16.918000      14907.09        4.46351700e-01        5.32460300e-09  20.0333  19.7933
0202-03-12_22:15:17.125000      14907.30        4.96034500e-01        1.08407230e-08  20.0730  19.6546
0202-03-12_22:15:17.324000      14907.50        5.43777600e-01        1.11506130e-08  20.0730  19.6546
0202-03-12_22:15:17.516000      14907.69        5.94906100e-01        4.33294300e-09  20.0730  19.6546
0202-03-12_22:15:17.710000      14907.89        6.44557100e-01       -5.95552700e-09  20.0730  19.6546
0202-03-12_22:15:17.906000      14908.08        6.89216200e-01       -4.09616700e-09  20.0730  19.6546
0202-03-12_22:15:18.110000      14908.29        7.44075700e-01       -1.30711700e-09  20.0119  19.7863
0202-03-12_22:15:18.316000      14908.49        7.93127800e-01        7.86573300e-09  20.0119  19.7863
0202-03-12_22:15:18.508000      14908.68        8.40304000e-01        1.03448830e-08  20.0119  19.7863
0202-03-12_22:15:18.710000      14908.89        8.92300600e-01        1.82161930e-08  20.0119  19.7863
0202-03-12_22:15:18.906000      14909.08        9.41735700e-01        1.85260830e-08  20.0119  19.7863
0202-03-12_22:15:19.117000      14909.29        9.88190500e-01        1.38776730e-08  20.0828  19.7069
0202-03-12_22:15:19.320000      14909.50        1.04164800e+00        1.12125930e-08  20.0828  19.7069
0202-03-12_22:15:19.516000      14909.69        1.08871400e+00        1.37537230e-08  20.0828  19.7069
0202-03-12_22:15:19.723000      14909.90        1.13525800e+00        1.69766130e-08  20.0828  19.7069
0202-03-12_22:15:19.918000      14910.10        1.18962800e+00        1.72245330e-08  20.0828  19.7069
0202-03-12_22:15:20.137000      14910.32        1.23981400e+00        1.33198730e-08  20.0092  19.6690
0202-03-12_22:15:20.336000      14910.51        1.28868800e+00        9.78708300e-09  20.0092  19.6690
0202-03-12_22:15:20.527000      14910.71        1.33848400e+00        1.36297630e-08  20.0092  19.6690
0202-03-12_22:15:20.723000      14910.90        1.38626100e+00        1.39396530e-08  20.0092  19.6690
0202-03-12_22:15:20.920000      14911.10        1.43540300e+00        1.72245330e-08  20.0092  19.6690
0202-03-12_22:15:21.120000      14911.30        1.48754000e+00        1.62948530e-08  20.0664  19.8137
0202-03-12_22:15:21.316000      14911.49        1.53692200e+00        2.01375330e-08  20.0664  19.8137
0202-03-12_22:15:21.508000      14911.69        1.58204000e+00        2.18109630e-08  20.0664  19.8137
0202-03-12_22:15:21.707000      14911.88        1.63602900e+00        2.05085330e-08  20.0664  19.8137
0202-03-12_22:15:21.900000      14912.08        1.68569700e+00        2.10030430e-08  20.0664  19.8137
0202-03-12_22:15:22.120000      14912.30        1.73166100e+00        1.87700630e-08  20.0288  19.6194
0202-03-12_22:15:22.316000      14912.49        1.78517600e+00        1.99472230e-08  20.0288  19.6194
0202-03-12_22:15:22.520000      14912.70        1.83439300e+00        2.11248130e-08  20.0288  19.6194
0202-03-12_22:15:22.710000      14912.89        1.88143400e+00        2.75086230e-08  20.0288  19.6194
0202-03-12_22:15:22.906000      14913.08        1.93372500e+00        2.88721530e-08  20.0288  19.6194
0202-03-12_22:15:23.113000      14913.29        1.98399100e+00        2.93060030e-08  20.0489  19.8006
0202-03-12_22:15:23.310000      14913.49        2.03124900e+00        2.98018330e-08  20.0489  19.8006
0202-03-12_22:15:23.504000      14913.68        2.08264700e+00        3.27768130e-08  20.0489  19.8006
0202-03-12_22:15:23.707000      14913.88        2.13213600e+00        3.23429630e-08  20.0489  19.8006
0202-03-12_22:15:23.902000      14914.08        2.18013300e+00        3.73632430e-08  20.0489  19.8006
0202-03-12_22:15:24.113000      14914.29        2.23234400e+00        3.20950530e-08  20.0386  19.6913
0202-03-12_22:15:24.320000      14914.50        2.28128100e+00        3.54419030e-08  20.0386  19.6913
0202-03-12_22:15:24.516000      14914.69        2.32913200e+00        3.29007730e-08  20.0386  19.6913
0202-03-12_22:15:24.710000      14914.89        2.38049800e+00        3.53799230e-08  20.0386  19.6913
0202-03-12_22:15:24.906000      14915.08        2.42854900e+00        3.15372430e-08  20.0386  19.6913
0202-03-12_22:15:25.120000      14915.30        2.47849300e+00        2.85002830e-08  20.0427  19.6877
0202-03-12_22:15:25.320000      14915.50        2.52986600e+00        2.88101730e-08  20.0427  19.6877
0202-03-12_22:15:25.530000      14915.71        2.57738500e+00        3.30247330e-08  20.0427  19.6877
0202-03-12_22:15:25.723000      14915.90        2.62773700e+00        3.40163930e-08  20.0427  19.6877
0202-03-12_22:15:25.926000      14916.10        2.67788900e+00        3.86028130e-08  20.0427  19.6877
0202-03-12_22:15:26.137000      14916.32        2.72676600e+00        3.85408330e-08  20.0239  19.8117
0202-03-12_22:15:26.348000      14916.52        2.77750700e+00        3.79210430e-08  20.0239  19.8117
0202-03-12_22:15:26.540000      14916.72        2.82726300e+00        3.02976630e-08  20.0239  19.8117
0202-03-12_22:15:26.734000      14916.91        2.87226900e+00        3.14132830e-08  20.0239  19.8117
0202-03-12_22:15:26.938000      14917.12        2.92652800e+00        2.76325830e-08  20.0239  19.8117
0202-03-12_22:15:27.137000      14917.31        2.97673800e+00        3.18471330e-08  20.0237  19.7101
0202-03-12_22:15:27.332000      14917.51        3.02322300e+00        3.04836030e-08  20.0237  19.7101
0202-03-12_22:15:27.540000      14917.71        3.07559100e+00        3.53799230e-08  20.0237  19.7101
0202-03-12_22:15:27.730000      14917.91        3.12507100e+00        3.13524130e-08  20.0237  19.7101
0202-03-12_22:15:27.920000      14918.10        3.17031200e+00        2.76967830e-08  20.0237  19.7101
0202-03-12_22:15:28.133000      14918.31        3.22451200e+00        2.99295030e-08  20.0077  19.7808
0202-03-12_22:15:28.332000      14918.51        3.27311000e+00        3.14789730e-08  20.0077  19.7808
0202-03-12_22:15:28.540000      14918.71        3.32168400e+00        3.97841230e-08  20.0077  19.7808
0202-03-12_22:15:28.730000      14918.91        3.37350400e+00        4.97007230e-08  20.0077  19.7808
0202-03-12_22:15:28.920000      14919.10        3.42341500e+00        6.50094830e-08  20.0077  19.7808
0202-03-12_22:15:29.137000      14919.32        3.46852500e+00        7.69094030e-08  20.0829  19.7151
0202-03-12_22:15:29.336000      14919.51        3.52276100e+00        1.04242033e-07  20.0829  19.7151
0202-03-12_22:15:29.543000      14919.72        3.57210600e+00        1.54568793e-07  20.0829  19.7151
0202-03-12_22:15:29.734000      14919.91        3.60805400e+00        2.03717953e-07  20.0829  19.7151
0202-03-12_22:15:29.930000      14920.11        3.67081500e+00        2.67308163e-07  20.0829  19.7151
0202-03-12_22:15:30.152000      14920.33        3.72180900e+00        3.99384903e-07  20.0053  19.6550
0202-03-12_22:15:30.363000      14920.54        3.77020800e+00        5.35676193e-07  20.0053  19.6550
0202-03-12_22:15:30.555000      14920.73        3.82037700e+00        7.22790073e-07  20.0053  19.6550
0202-03-12_22:15:30.760000      14920.94        3.86506300e+00        9.39157933e-07  20.0053  19.6550
0202-03-12_22:15:30.960000      14921.14        3.91930700e+00        1.35292813e-06  20.0053  19.6550
0202-03-12_22:15:31.160000      14921.34        3.96898200e+00        1.76136817e-06  20.0549  19.6668
0202-03-12_22:15:31.367000      14921.54        4.01590600e+00        3.31988608e-06  20.0549  19.6668
0202-03-12_22:15:31.560000      14921.74        4.06821300e+00        4.62708011e-06  20.0549  19.6668
0202-03-12_22:15:31.754000      14921.93        4.11801900e+00        5.90260302e-06  20.0549  19.6668
0202-03-12_22:15:31.957000      14922.13        4.16294700e+00        7.75514812e-06  20.0549  19.6668
0202-03-12_22:15:32.156000      14922.33        4.21730600e+00        1.02392567e-05  20.0359  19.7215
0202-03-12_22:15:32.350000      14922.53        4.26711900e+00        1.24804086e-05  20.0359  19.7215
0202-03-12_22:15:32.543000      14922.72        4.31262400e+00        1.62282641e-05  20.0359  19.7215
0202-03-12_22:15:32.740000      14922.91        4.36601300e+00        2.07775048e-05  20.0359  19.7215

File: chapter 5/cold_vs_warm/20K/ffj28/Ic/1_anneal/Ic_2024-03-12_22-16-16545079_f28-6e20pm2-1200keV-115nA-20k.txt
# Ic = 0.27 A, n = 14.90 , Tavg = 21.43 K, f28-6e20pm2-1200keV-115nA-20k
#datetime                        t_s     iHTS_A                vHTS_V                tHTS_K  tTAR_K
0202-03-12_22:16:08.574000      14958.75        5.00119700e-02       -1.32015080e-08  21.3592  19.7735
0202-03-12_22:16:08.777000      14958.96        1.44431900e-02       -2.35521800e-09  21.3592  19.7735
0202-03-12_22:16:08.973000      14959.15        2.44254800e-02        4.09058200e-09  21.3592  19.7735
0202-03-12_22:16:09.184000      14959.36        3.43409900e-02        7.25150200e-09  21.4077  19.6363
0202-03-12_22:16:09.383000      14959.56        4.41566200e-02        7.37545200e-09  21.4077  19.6363
0202-03-12_22:16:09.574000      14959.75        5.43407500e-02        6.13588200e-09  21.4077  19.6363
0202-03-12_22:16:09.773000      14959.95        6.39149100e-02        1.07223120e-08  21.4077  19.6363
0202-03-12_22:16:09.965000      14960.14        7.37858900e-02        7.49941200e-09  21.4077  19.6363
0202-03-12_22:16:10.164000      14960.34        8.37177300e-02        8.80097200e-09  21.3976  19.7946
0202-03-12_22:16:10.367000      14960.54        9.39389700e-02        4.89630200e-09  21.3976  19.7946
0202-03-12_22:16:10.562000      14960.74        1.03717900e-01        1.07842920e-08  21.3976  19.7946
0202-03-12_22:16:10.754000      14960.93        1.12802300e-01        1.56186420e-08  21.3976  19.7946
0202-03-12_22:16:10.957000      14961.14        1.23636100e-01        1.76019620e-08  21.3976  19.7946
0202-03-12_22:16:11.164000      14961.34        1.33565000e-01        1.62384220e-08  21.4204  19.6884
0202-03-12_22:16:11.367000      14961.54        1.43157000e-01        1.46269720e-08  21.4204  19.6884
0202-03-12_22:16:11.570000      14961.75        1.53505900e-01        1.50608320e-08  21.4204  19.6884
0202-03-12_22:16:11.773000      14961.95        1.63163100e-01        7.68535200e-09  21.4204  19.6884
0202-03-12_22:16:11.965000      14962.14        1.72735800e-01        5.33015200e-09  21.4204  19.6884
0202-03-12_22:16:12.176000      14962.35        1.83204900e-01        3.22287200e-09  21.3971  19.7063
0202-03-12_22:16:12.367000      14962.55        1.92764200e-01        5.26817200e-09  21.3971  19.7063
0202-03-12_22:16:12.562000      14962.74        2.02770200e-01        6.25983200e-09  21.3971  19.7063
0202-03-12_22:16:12.760000      14962.94        2.13344700e-01        7.25150200e-09  21.3971  19.7063
0202-03-12_22:16:12.965000      14963.14        2.22644300e-01        5.02026200e-09  21.3971  19.7063
0202-03-12_22:16:13.176000      14963.35        2.32641400e-01        5.02026200e-09  21.4231  19.8242
0202-03-12_22:16:13.380000      14963.55        2.42899800e-01        1.46889520e-08  21.4231  19.8242
0202-03-12_22:16:13.570000      14963.75        2.52580800e-01        2.91920020e-08  21.4231  19.8242
0202-03-12_22:16:13.766000      14963.94        2.62392400e-01        4.84674120e-08  21.4231  19.8242
0202-03-12_22:16:13.970000      14964.15        2.72545400e-01        9.67489120e-08  21.4231  19.8242
0202-03-12_22:16:14.180000      14964.35        2.82588400e-01        1.80668232e-07  21.4111  19.6384
0202-03-12_22:16:14.383000      14964.56        2.91885000e-01        3.15905872e-07  21.4111  19.6384
0202-03-12_22:16:14.580000      14964.75        3.02312500e-01        7.09904642e-07  21.4111  19.6384
0202-03-12_22:16:14.773000      14964.95        3.12429900e-01        2.49322012e-06  21.4111  19.6384
0202-03-12_22:16:14.965000      14965.14        3.21481600e-01        2.63707292e-06  21.4111  19.6384
0202-03-12_22:16:15.168000      14965.34        3.32136200e-01        5.39506767e-06  21.4055  19.8241
0202-03-12_22:16:15.370000      14965.55        3.42203100e-01        6.83421547e-06  21.4055  19.8241
0202-03-12_22:16:15.574000      14965.75        3.51640800e-01        9.41315337e-06  21.4055  19.8241
0202-03-12_22:16:15.766000      14965.94        3.61685400e-01        1.25319267e-05  21.4055  19.8241
0202-03-12_22:16:15.965000      14966.14        3.71681100e-01        1.59531565e-05  21.4055  19.8241
0202-03-12_22:16:16.168000      14966.35        3.81458600e-01        2.10013296e-05  21.4304  19.7244

File: chapter 5/cold_vs_warm/20K/ffj28/Ic/1_anneal/Ic_2024-03-12_22-17-07238421_f28-6e20pm2-1200keV-0nA-20k.txt
# Ic = 3.60 A, n = 25.81 , Tavg = 20.05 K, f28-6e20pm2-1200keV-0nA-20k
#datetime                        t_s     iHTS_A                vHTS_V                tHTS_K  tTAR_K
0202-03-12_22:16:49.110000      14999.29        5.12237300e-02        7.96117600e-09  20.0719  19.7337
0202-03-12_22:16:49.310000      14999.49        4.56300300e-02        6.53668600e-09  20.0719  19.7337
0202-03-12_22:16:49.504000      14999.68        9.90024500e-02        1.39346600e-09  20.0719  19.7337
0202-03-12_22:16:49.707000      14999.88        1.48833700e-01        7.75036000e-10  20.0719  19.7337
0202-03-12_22:16:49.900000      15000.08        1.97103700e-01        1.76669600e-09  20.0719  19.7337
0202-03-12_22:16:50.117000      15000.30        2.46887500e-01        6.22917600e-09  20.0719  19.7337
0202-03-12_22:16:50.316000      15000.49        2.98015900e-01        2.01461600e-09  20.0051  19.6386
0202-03-12_22:16:50.520000      15000.70        3.46418000e-01        1.82867600e-09  20.0051  19.6386
0202-03-12_22:16:50.723000      15000.90        3.94089400e-01        1.33284600e-09  20.0051  19.6386
0202-03-12_22:16:50.914000      15001.09        4.46126100e-01        1.08492600e-09  20.0051  19.6386
0202-03-12_22:16:51.133000      15001.31        4.96050800e-01        1.82867600e-09  20.0549  19.8157
0202-03-12_22:16:51.332000      15001.51        5.44444000e-01        3.81199600e-09  20.0549  19.8157
0202-03-12_22:16:51.535000      15001.71        5.94897100e-01        8.08853600e-09  20.0549  19.8157
0202-03-12_22:16:51.727000      15001.91        6.42484300e-01        9.63800600e-09  20.0549  19.8157
0202-03-12_22:16:51.934000      15002.11        6.91981700e-01        9.08019600e-09  20.0549  19.8157
0202-03-12_22:16:52.137000      15002.31        7.43478100e-01        5.85729600e-09  20.0208  19.6266
0202-03-12_22:16:52.348000      15002.52        7.93238900e-01        4.98959600e-09  20.0208  19.6266
0202-03-12_22:16:52.540000      15002.72        8.40789000e-01        1.14690600e-09  20.0208  19.6266
0202-03-12_22:16:52.730000      15002.91        8.91865500e-01       -3.06840000e-11  20.0208  19.6266
0202-03-12_22:16:52.934000      15003.11        9.41729400e-01        3.62606600e-09  20.0208  19.6266
0202-03-12_22:16:53.145000      15003.32        9.89701000e-01        1.33284600e-09  20.0445  19.7904
0202-03-12_22:16:53.340000      15003.52        1.04054000e+00        8.83228600e-09  20.0445  19.7904
0202-03-12_22:16:53.535000      15003.71        1.09075300e+00        8.08853600e-09  20.0445  19.7904
0202-03-12_22:16:53.730000      15003.91        1.13819600e+00        1.34806960e-08  20.0445  19.7904
0202-03-12_22:16:53.920000      15004.10        1.18778500e+00        1.04437360e-08  20.0445  19.7904
0202-03-12_22:16:54.133000      15004.31        1.23922200e+00        8.39842600e-09  20.0366  19.7082
0202-03-12_22:16:54.324000      15004.50        1.28701700e+00        6.35312600e-09  20.0366  19.7082
0202-03-12_22:16:54.520000      15004.70        1.33582900e+00        3.62606600e-09  20.0366  19.7082
0202-03-12_22:16:54.723000      15004.90        1.38776900e+00        7.46874600e-09  20.0366  19.7082
0202-03-12_22:16:54.926000      15005.10        1.43771800e+00        1.09395660e-08  20.0366  19.7082
0202-03-12_22:16:55.125000      15005.30        1.48521100e+00        9.32811600e-09  20.0501  19.6496
0202-03-12_22:16:55.332000      15005.51        1.53702800e+00       -7.12244000e-10  20.0501  19.6496
0202-03-12_22:16:55.523000      15005.70        1.58630300e+00        4.43215600e-09  20.0501  19.6496
0202-03-12_22:16:55.720000      15005.89        1.63133900e+00        7.03542600e-09  20.0501  19.6496
0202-03-12_22:16:55.920000      15006.10        1.68524900e+00        1.40390260e-08  20.0501  19.6496
0202-03-12_22:16:56.120000      15006.30        1.73567100e+00        1.19317460e-08  20.0199  19.7820
0202-03-12_22:16:56.332000      15006.51        1.78269700e+00        1.10640460e-08  20.0199  19.7820
0202-03-12_22:16:56.523000      15006.70        1.83442300e+00        7.34531600e-09  20.0199  19.7820
0202-03-12_22:16:56.720000      15006.89        1.88432600e+00        5.36199600e-09  20.0199  19.7820
0202-03-12_22:16:56.920000      15007.10        1.92975100e+00        8.27499600e-09  20.0199  19.7820
0202-03-12_22:16:57.120000      15007.30        1.98374300e+00        1.06301960e-08  20.0714  19.6583
0202-03-12_22:16:57.324000      15007.50        2.03304400e+00        1.39150760e-08  20.0714  19.6583
0202-03-12_22:16:57.527000      15007.71        2.08008100e+00        1.23036260e-08  20.0714  19.6583
0202-03-12_22:16:57.734000      15007.91        2.13232100e+00        8.08906600e-09  20.0714  19.6583
0202-03-12_22:16:57.926000      15008.10        2.18165200e+00        1.22416460e-08  20.0714  19.6583
0202-03-12_22:16:58.133000      15008.31        2.22738300e+00        1.10640460e-08  20.0065  19.7597
0202-03-12_22:16:58.330000      15008.51        2.28091000e+00        1.37291360e-08  20.0065  19.7597
0202-03-12_22:16:58.523000      15008.70        2.33096000e+00        8.70884600e-09  20.0065  19.7597
0202-03-12_22:16:58.715000      15008.89        2.37552700e+00        1.01343660e-08  20.0065  19.7597
0202-03-12_22:16:58.920000      15009.10        2.43014000e+00        5.54792600e-09  20.0065  19.7597
0202-03-12_22:16:59.117000      15009.30        2.47980200e+00        8.95676600e-09  20.0760  19.7569
0202-03-12_22:16:59.316000      15009.49        2.52641400e+00        1.29853860e-08  20.0760  19.7569
0202-03-12_22:16:59.510000      15009.69        2.57884600e+00        2.28400260e-08  20.0760  19.7569
0202-03-12_22:16:59.707000      15009.88        2.62856000e+00        2.20342960e-08  20.0760  19.7569
0202-03-12_22:16:59.900000      15010.08        2.67388700e+00        1.91832760e-08  20.0760  19.7569
0202-03-12_22:17:00.120000      15010.30        2.72988600e+00        1.67041160e-08  20.0760  19.7569
0202-03-12_22:17:00.332000      15010.51        2.77644600e+00        1.99270160e-08  20.0088  19.6427
0202-03-12_22:17:00.530000      15010.71        2.82570300e+00        2.40176160e-08  20.0088  19.6427
0202-03-12_22:17:00.734000      15010.91        2.87695900e+00        2.02369160e-08  20.0088  19.6427
0202-03-12_22:17:00.938000      15011.11        2.92477300e+00        1.75098460e-08  20.0088  19.6427
0202-03-12_22:17:01.150000      15011.33        2.97461300e+00        1.63320360e-08  20.0542  19.8227
0202-03-12_22:17:01.348000      15011.52        3.02651600e+00        1.82525460e-08  20.0542  19.8227
0202-03-12_22:17:01.540000      15011.72        3.07122600e+00        1.86857660e-08  20.0542  19.8227
0202-03-12_22:17:01.734000      15011.91        3.12460100e+00        2.42634360e-08  20.0542  19.8227
0202-03-12_22:17:01.940000      15012.12        3.17431300e+00        2.93456960e-08  20.0542  19.8227
0202-03-12_22:17:02.137000      15012.31        3.22158000e+00        3.93862660e-08  20.0332  19.6344
0202-03-12_22:17:02.330000      15012.50        3.27387200e+00        4.09357360e-08  20.0332  19.6344
0202-03-12_22:17:02.530000      15012.71        3.32373000e+00        5.13481760e-08  20.0332  19.6344
0202-03-12_22:17:02.727000      15012.90        3.36821500e+00        5.33314960e-08  20.0332  19.6344
0202-03-12_22:17:02.918000      15013.10        3.42278500e+00        6.92600460e-08  20.0332  19.6344
0202-03-12_22:17:03.133000      15013.31        3.47253000e+00        1.04402026e-07  20.0474  19.7985
0202-03-12_22:17:03.332000      15013.51        3.52021600e+00        1.36940896e-07  20.0474  19.7985
0202-03-12_22:17:03.535000      15013.71        3.57184900e+00        1.75429736e-07  20.0474  19.7985
0202-03-12_22:17:03.730000      15013.91        3.62126900e+00        2.48192846e-07  20.0474  19.7985
0202-03-12_22:17:03.934000      15014.11        3.66652900e+00        3.05399276e-07  20.0474  19.7985
0202-03-12_22:17:04.150000      15014.33        3.72099700e+00        4.62701476e-07  20.0447  19.7370
0202-03-12_22:17:04.350000      15014.53        3.76895100e+00        6.85143386e-07  20.0447  19.7370
0202-03-12_22:17:04.550000      15014.73        3.81832900e+00        8.91036956e-07  20.0447  19.7370
0202-03-12_22:17:04.742000      15014.92        3.86939400e+00        1.16120255e-06  20.0447  19.7370
0202-03-12_22:17:04.950000      15015.13        3.91913500e+00        1.66992455e-06  20.0447  19.7370
0202-03-12_22:17:05.160000      15015.34        3.96815300e+00        2.86159093e-06  20.0268  19.7988
0202-03-12_22:17:05.367000      15015.54        4.01892200e+00        4.25747745e-06  20.0268  19.7988
0202-03-12_22:17:05.560000      15015.74        4.06655800e+00        5.32909088e-06  20.0268  19.7988
0202-03-12_22:17:05.760000      15015.94        4.11523600e+00        6.59197088e-06  20.0268  19.7988
0202-03-12_22:17:05.957000      15016.13        4.16762000e+00        9.38498348e-06  20.0268  19.7988
0202-03-12_22:17:06.160000      15016.34        4.21724700e+00        1.14662315e-05  20.0547  19.6902
0202-03-12_22:17:06.350000      15016.53        4.26529400e+00        1.51663657e-05  20.0547  19.6902
0202-03-12_22:17:06.543000      15016.72        4.31444900e+00        1.85801577e-05  20.0547  19.6902
0202-03-12_22:17:06.750000      15016.93        4.36609400e+00        2.28548352e-05  20.0547  19.6902
