Repository: shortlab/2025-devitre-PhD

# 2025-devitre-PhD
Data repository for Alexis Devitre's PhD thesis

File: chapter 5/cold_vs_warm/20K/ffj28/Ic/1_anneal/Ic_2024-03-12_22-18-30321953_f28-6e20pm2-1200keV-0nA-20k.txt
# Ic = 3.59 A, n = 26.02 , Tavg = 20.08 K, f28-6e20pm2-1200keV-0nA-20k
#datetime                        t_s     iHTS_A                vHTS_V                tHTS_K  tTAR_K
0202-03-12_22:18:12.562000      15082.74        2.08626900e-02        2.73004400e-09  20.0415  19.6335
0202-03-12_22:18:12.754000      15082.93        5.03628800e-02       -2.10429600e-09  20.0415  19.6335
0202-03-12_22:18:12.960000      15083.14        9.98301300e-02       -3.03397600e-09  20.0415  19.6335
0202-03-12_22:18:13.168000      15083.34        1.47813800e-01        9.32664000e-10  20.0507  19.8273
0202-03-12_22:18:13.375000      15083.55        1.98756800e-01        6.88261400e-09  20.0507  19.8273
0202-03-12_22:18:13.566000      15083.74        2.45412100e-01        6.20085400e-09  20.0507  19.8273
0202-03-12_22:18:13.770000      15083.95        2.95472000e-01        4.52742400e-09  20.0507  19.8273
0202-03-12_22:18:13.973000      15084.15        3.47419800e-01        3.03993400e-09  20.0507  19.8273
0202-03-12_22:18:14.180000      15084.36        3.96921700e-01        3.41180400e-09  20.0542  19.6232
0202-03-12_22:18:14.380000      15084.56        4.44975100e-01        5.33314400e-09  20.0542  19.6232
0202-03-12_22:18:14.570000      15084.75        4.95882600e-01        2.54410400e-09  20.0542  19.6232
0202-03-12_22:18:14.773000      15084.95        5.45905500e-01        3.41180400e-09  20.0542  19.6232
0202-03-12_22:18:14.977000      15085.15        5.92274400e-01        2.60608400e-09  20.0542  19.6232
0202-03-12_22:18:15.180000      15085.36        6.44869200e-01        3.72170400e-09  20.0612  19.6275
0202-03-12_22:18:15.383000      15085.56        6.93954100e-01        2.54410400e-09  20.0612  19.6275
0202-03-12_22:18:15.580000      15085.75        7.41198700e-01       -1.48450600e-09  20.0612  19.6275
0202-03-12_22:18:15.770000      15085.95        7.92987600e-01        1.86234400e-09  20.0612  19.6275
0202-03-12_22:18:15.973000      15086.15        8.42808600e-01       -9.26696000e-10  20.0612  19.6275
0202-03-12_22:18:16.176000      15086.35        8.89833000e-01        5.45710400e-09  20.0716  19.7309
0202-03-12_22:18:16.387000      15086.56        9.42493200e-01        5.39512400e-09  20.0716  19.7309
0202-03-12_22:18:16.580000      15086.76        9.91367300e-01        5.20919400e-09  20.0716  19.7309
0202-03-12_22:18:16.773000      15086.95        1.03617600e+00       -2.78606600e-09  20.0716  19.7309
0202-03-12_22:18:16.965000      15087.14        1.09044100e+00       -6.19464600e-09  20.0716  19.7309
0202-03-12_22:18:17.176000      15087.35        1.14080400e+00       -4.29666000e-10  20.0393  19.6518
0202-03-12_22:18:17.367000      15087.54        1.18592600e+00        1.61636400e-09  20.0393  19.6518
0202-03-12_22:18:17.562000      15087.74        1.23643700e+00        2.48454400e-09  20.0393  19.6518
0202-03-12_22:18:17.766000      15087.94        1.28909300e+00       -6.76366000e-10  20.0393  19.6518
0202-03-12_22:18:17.957000      15088.14        1.33693000e+00       -9.86266000e-10  20.0393  19.6518
0202-03-12_22:18:18.168000      15088.34        1.38595200e+00       -1.11021600e-09  20.0454  19.8163
0202-03-12_22:18:18.363000      15088.54        1.43768800e+00        1.05903400e-09  20.0454  19.8163
0202-03-12_22:18:18.555000      15088.73        1.48704400e+00        2.29861400e-09  20.0454  19.8163
0202-03-12_22:18:18.746000      15088.92        1.53193400e+00        6.94701400e-09  20.0454  19.8163
0202-03-12_22:18:18.953000      15089.13        1.58652000e+00        1.63058040e-08  20.0454  19.8163
0202-03-12_22:18:19.160000      15089.34        1.63651900e+00        1.73594440e-08  20.0552  19.6251
0202-03-12_22:18:19.367000      15089.55        1.68442600e+00        1.60578940e-08  20.0552  19.6251
0202-03-12_22:18:19.562000      15089.74        1.73530900e+00        1.33308240e-08  20.0552  19.6251
0202-03-12_22:18:19.766000      15089.94        1.78519400e+00        1.01079340e-08  20.0552  19.6251
0202-03-12_22:18:19.965000      15090.14        1.83222800e+00        1.17813540e-08  20.0552  19.6251
0202-03-12_22:18:20.184000      15090.36        1.88464300e+00        7.87669400e-09  20.0277  19.7753
0202-03-12_22:18:20.380000      15090.56        1.93242500e+00        1.09136540e-08  20.0277  19.7753
0202-03-12_22:18:20.570000      15090.75        1.98130200e+00        1.41365440e-08  20.0277  19.7753
0202-03-12_22:18:20.777000      15090.95        2.03335800e+00        1.22771840e-08  20.0277  19.7753
0202-03-12_22:18:20.970000      15091.15        2.08284900e+00        1.25251040e-08  20.0277  19.7753
0202-03-12_22:18:21.170000      15091.35        2.12765300e+00        1.17813540e-08  20.0573  19.7314
0202-03-12_22:18:21.375000      15091.55        2.18197500e+00        1.55620640e-08  20.0573  19.7314
0202-03-12_22:18:21.566000      15091.74        2.22804600e+00        1.68636140e-08  20.0573  19.7314
0202-03-12_22:18:21.758000      15091.94        2.27672300e+00        1.40125940e-08  20.0573  19.7314
0202-03-12_22:18:21.965000      15092.14        2.33073300e+00        1.43844640e-08  20.0573  19.7314
0202-03-12_22:18:22.170000      15092.35        2.38130700e+00        1.65537240e-08  20.0393  19.6539
0202-03-12_22:18:22.375000      15092.55        2.42748000e+00        1.24011440e-08  20.0393  19.6539
0202-03-12_22:18:22.566000      15092.75        2.47991300e+00        1.04178240e-08  20.0393  19.6539
0202-03-12_22:18:22.760000      15092.94        2.52935000e+00        8.68242400e-09  20.0393  19.6539
0202-03-12_22:18:22.953000      15093.13        2.57750100e+00        1.56241540e-08  20.0393  19.6539
0202-03-12_22:18:23.160000      15093.34        2.62670600e+00        1.94672840e-08  20.0577  19.7697
0202-03-12_22:18:23.355000      15093.53        2.67857300e+00        2.05212540e-08  20.0577  19.7697
0202-03-12_22:18:23.547000      15093.72        2.72789300e+00        2.04595040e-08  20.0577  19.7697
0202-03-12_22:18:23.754000      15093.93        2.77315900e+00        2.16990740e-08  20.0577  19.7697
0202-03-12_22:18:23.945000      15094.12        2.82737100e+00        2.59136340e-08  20.0577  19.7697
0202-03-12_22:18:24.156000      15094.33        2.87734100e+00        2.37443740e-08  20.0461  19.7617
0202-03-12_22:18:24.355000      15094.53        2.92534400e+00        2.44261440e-08  20.0461  19.7617
0202-03-12_22:18:24.547000      15094.73        2.97626200e+00        2.13272040e-08  20.0461  19.7617
0202-03-12_22:18:24.742000      15094.92        3.02600900e+00        2.78969540e-08  20.0461  19.7617
0202-03-12_22:18:24.945000      15095.12        3.07412200e+00        3.09339140e-08  20.0461  19.7617
0202-03-12_22:18:25.150000      15095.33        3.12403500e+00        3.26693140e-08  20.0598  19.6507
0202-03-12_22:18:25.344000      15095.52        3.17498200e+00        2.98182940e-08  20.0598  19.6507
0202-03-12_22:18:25.540000      15095.71        3.20615500e+00        3.68218940e-08  20.0598  19.6507
0202-03-12_22:18:25.730000      15095.91        3.27379200e+00        4.07265540e-08  20.0598  19.6507
0202-03-12_22:18:25.934000      15096.11        3.32340600e+00        5.08910640e-08  20.0598  19.6507
0202-03-12_22:18:26.137000      15096.31        3.36916100e+00        6.58899240e-08  20.0207  19.8078
0202-03-12_22:18:26.344000      15096.52        3.42337300e+00        8.19424140e-08  20.0207  19.8078
0202-03-12_22:18:26.547000      15096.73        3.47287800e+00        1.14481264e-07  20.0207  19.8078
0202-03-12_22:18:26.750000      15096.93        3.51952000e+00        1.45718544e-07  20.0207  19.8078
0202-03-12_22:18:26.953000      15097.13        3.57222600e+00        2.09804574e-07  20.0207  19.8078
0202-03-12_22:18:27.152000      15097.33        3.62196400e+00        2.71597384e-07  20.0803  19.6747
0202-03-12_22:18:27.360000      15097.54        3.66889200e+00        4.06649064e-07  20.0803  19.6747
0202-03-12_22:18:27.555000      15097.73        3.72066200e+00        5.35750794e-07  20.0803  19.6747
0202-03-12_22:18:27.746000      15097.92        3.77077400e+00        7.14993334e-07  20.0803  19.6747
0202-03-12_22:18:27.953000      15098.13        3.81871700e+00        1.02687038e-06  20.0803  19.6747
0202-03-12_22:18:28.152000      15098.33        3.86822400e+00        1.35182494e-06  20.0134  19.7356
0202-03-12_22:18:28.350000      15098.53        3.91998300e+00        1.75357117e-06  20.0134  19.7356
0202-03-12_22:18:28.543000      15098.72        3.96735500e+00        2.94864534e-06  20.0134  19.7356
0202-03-12_22:18:28.734000      15098.91        4.01645200e+00        4.17656824e-06  20.0134  19.7356
0202-03-12_22:18:28.930000      15099.11        4.06828300e+00        6.06462989e-06  20.0134  19.7356
0202-03-12_22:18:29.137000      15099.31        4.11832300e+00        7.75472869e-06  20.0778  19.7937
0202-03-12_22:18:29.336000      15099.51        4.16639200e+00        1.03225708e-05  20.0778  19.7937
0202-03-12_22:18:29.540000      15099.72        4.21747200e+00        1.23740678e-05  20.0778  19.7937
0202-03-12_22:18:29.734000      15099.91        4.26510400e+00        1.66059774e-05  20.0778  19.7937
0202-03-12_22:18:29.938000      15100.11        4.31439500e+00        2.13169829e-05  20.0778  19.7937

File: chapter 5/cold_vs_warm/20K/ffj28/Ic/1_anneal/Ic_2024-03-12_22-20-30924150_f28-6e20pm2-1200keV-74nA-20k.txt
# Ic = 1.17 A, n = 20.26 , Tavg = 20.90 K, f28-6e20pm2-1200keV-74nA-20k
#datetime                        t_s     iHTS_A                vHTS_V                tHTS_K  tTAR_K
0202-03-12_22:20:15.450000      15205.63        4.98918100e-02        9.97631000e-10  20.9377  19.6516
0202-03-12_22:20:15.645000      15205.82        2.38585600e-02        2.91897100e-09  20.9377  19.6516
0202-03-12_22:20:15.848000      15206.03        4.13639600e-02        2.05127100e-09  20.9377  19.6516
0202-03-12_22:20:16.090000      15206.27        6.35206300e-02       -4.27879000e-10  20.9377  19.6516
0202-03-12_22:20:16.290000      15206.47        8.15692200e-02       -1.05304190e-08  20.8847  19.7894
0202-03-12_22:20:16.492000      15206.67        1.02744900e-01       -1.25137390e-08  20.8847  19.7894
0202-03-12_22:20:16.688000      15206.86        1.22400200e-01       -8.91896900e-09  20.8847  19.7894
0202-03-12_22:20:16.890000      15207.07        1.40561500e-01        3.10490100e-09  20.8847  19.7894
0202-03-12_22:20:17.130000      15207.31        1.63111500e-01        7.69133100e-09  20.8847  19.7894
0202-03-12_22:20:17.330000      15207.51        1.81399000e-01       -3.03098900e-09  20.9534  19.6946
0202-03-12_22:20:17.523000      15207.70        2.01897900e-01       -2.28724900e-09  20.9534  19.6946
0202-03-12_22:20:17.727000      15207.90        2.21794200e-01       -2.34922900e-09  20.9534  19.6946
0202-03-12_22:20:17.920000      15208.10        2.39890300e-01       -2.03932900e-09  20.9534  19.6946
0202-03-12_22:20:18.125000      15208.30        2.61288600e-01       -2.47317900e-09  20.8868  19.7143
0202-03-12_22:20:18.324000      15208.50        2.81646500e-01       -3.15494900e-09  20.8868  19.7143
0202-03-12_22:20:18.520000      15208.70        2.99830200e-01        1.98929100e-09  20.8868  19.7143
0202-03-12_22:20:18.710000      15208.89        3.21109700e-01        1.74137100e-09  20.8868  19.7143
0202-03-12_22:20:18.918000      15209.09        3.40853200e-01        8.73671000e-10  20.8868  19.7143
0202-03-12_22:20:19.130000      15209.31        3.60164800e-01        2.54710100e-09  20.9559  19.8121
0202-03-12_22:20:19.336000      15209.51        3.80501900e-01        6.51374100e-09  20.9559  19.8121
0202-03-12_22:20:19.527000      15209.71        4.00255700e-01        8.18716100e-09  20.9559  19.8121
0202-03-12_22:20:19.723000      15209.90        4.19703800e-01        4.96427100e-09  20.9559  19.8121
0202-03-12_22:20:19.914000      15210.09        4.38759700e-01       -1.17127900e-09  20.9559  19.8121
0202-03-12_22:20:20.133000      15210.31        4.59813700e-01        1.30929100e-09  20.8964  19.6209
0202-03-12_22:20:20.330000      15210.51        4.79180200e-01        1.68223100e-09  20.8964  19.6209
0202-03-12_22:20:20.540000      15210.72        4.98711400e-01        7.13707100e-09  20.8964  19.6209
0202-03-12_22:20:20.734000      15210.91        5.19305300e-01        1.49700100e-09  20.8964  19.6209
0202-03-12_22:20:20.934000      15211.11        5.39125900e-01       -1.76429000e-10  20.8964  19.6209
0202-03-12_22:20:21.150000      15211.32        5.58122800e-01        1.18711100e-09  20.9328  19.8321
0202-03-12_22:20:21.344000      15211.52        5.79325200e-01        3.81381000e-10  20.9328  19.8321
0202-03-12_22:20:21.543000      15211.72        5.98071600e-01        2.17877100e-09  20.9328  19.8321
0202-03-12_22:20:21.734000      15211.91        6.17714100e-01       -1.16808900e-09  20.9328  19.8321
0202-03-12_22:20:21.926000      15212.10        6.38312400e-01       -1.10610900e-09  20.9328  19.8321
0202-03-12_22:20:22.137000      15212.32        6.58339400e-01        1.43502100e-09  20.9203  19.6695
0202-03-12_22:20:22.336000      15212.51        6.77196800e-01        5.67321000e-10  20.9203  19.6695
0202-03-12_22:20:22.527000      15212.71        6.97918300e-01       -3.08942900e-09  20.9203  19.6695
0202-03-12_22:20:22.723000      15212.90        7.17842800e-01       -6.12638900e-09  20.9203  19.6695
0202-03-12_22:20:22.914000      15213.09        7.35656900e-01       -3.39931900e-09  20.9203  19.6695
0202-03-12_22:20:23.133000      15213.31        7.57610200e-01       -2.46963900e-09  20.9420  19.7648
0202-03-12_22:20:23.332000      15213.51        7.77177100e-01       -2.34568900e-09  20.9420  19.7648
0202-03-12_22:20:23.535000      15213.71        7.96318000e-01       -9.10136900e-09  20.9420  19.7648
0202-03-12_22:20:23.727000      15213.90        8.17029100e-01       -8.10970900e-09  20.9420  19.7648
0202-03-12_22:20:23.918000      15214.10        8.36707300e-01       -1.15185490e-08  20.9420  19.7648
0202-03-12_22:20:24.125000      15214.30        8.55469700e-01       -8.91543900e-09  20.9227  19.7756
0202-03-12_22:20:24.320000      15214.50        8.76819000e-01       -1.00310590e-08  20.9227  19.7756
0202-03-12_22:20:24.516000      15214.69        8.96519400e-01       -8.04772900e-09  20.9227  19.7756
0202-03-12_22:20:24.720000      15214.89        9.15854900e-01       -7.18002900e-09  20.9227  19.7756
0202-03-12_22:20:24.910000      15215.09        9.35332700e-01       -2.71755900e-09  20.9227  19.7756
0202-03-12_22:20:25.117000      15215.30        9.55991800e-01       -9.82149000e-10  20.9547  19.6640
0202-03-12_22:20:25.320000      15215.50        9.74800300e-01       -6.49825900e-09  20.9547  19.6640
0202-03-12_22:20:25.516000      15215.69        9.95354100e-01       -2.90348900e-09  20.9547  19.6640
0202-03-12_22:20:25.720000      15215.90        1.01552100e+00        7.53251000e-10  20.9547  19.6640
0202-03-12_22:20:25.914000      15216.09        1.03443000e+00        4.22428100e-09  20.9547  19.6640
0202-03-12_22:20:26.110000      15216.29        1.05532400e+00        5.52615100e-09  20.9098  19.8128
0202-03-12_22:20:26.316000      15216.49        1.07483700e+00        1.71166110e-08  20.9098  19.8128
0202-03-12_22:20:26.510000      15216.69        1.09320800e+00        3.25494410e-08  20.9098  19.8128
0202-03-12_22:20:26.703000      15216.88        1.11486000e+00        5.45519210e-08  20.9098  19.8128
0202-03-12_22:20:26.902000      15217.08        1.13444400e+00        8.38678910e-08  20.9098  19.8128
0202-03-12_22:20:27.110000      15217.29        1.15344100e+00        1.22852561e-07  20.9098  19.8128
0202-03-12_22:20:27.324000      15217.50        1.17459900e+00        1.94871931e-07  20.9738  19.7077
0202-03-12_22:20:27.523000      15217.70        1.19355900e+00        2.61499141e-07  20.9738  19.7077
0202-03-12_22:20:27.727000      15217.90        1.21335400e+00        3.80374481e-07  20.9738  19.7077
0202-03-12_22:20:27.918000      15218.10        1.23399700e+00        5.14744521e-07  20.9738  19.7077
0202-03-12_22:20:28.133000      15218.31        1.25320200e+00        7.76295071e-07  20.9034  19.7129
0202-03-12_22:20:28.330000      15218.50        1.27370800e+00        1.03778363e-06  20.9034  19.7129
0202-03-12_22:20:28.530000      15218.71        1.29335200e+00        1.22663304e-06  20.9034  19.7129
0202-03-12_22:20:28.727000      15218.90        1.31268900e+00        2.65933503e-06  20.9034  19.7129
0202-03-12_22:20:28.918000      15219.09        1.33238600e+00        2.80610083e-06  20.9034  19.7129
0202-03-12_22:20:29.133000      15219.31        1.35333800e+00        5.06783128e-06  20.9645  19.7969
0202-03-12_22:20:29.336000      15219.51        1.37223400e+00        6.16423628e-06  20.9645  19.7969
0202-03-12_22:20:29.530000      15219.71        1.39188300e+00        7.38868938e-06  20.9645  19.7969
0202-03-12_22:20:29.727000      15219.90        1.41293400e+00        9.11380738e-06  20.9645  19.7969
0202-03-12_22:20:29.934000      15220.11        1.43191300e+00        1.16892124e-05  20.9645  19.7969
0202-03-12_22:20:30.130000      15220.31        1.45210000e+00        1.44662964e-05  20.9046  19.6248
0202-03-12_22:20:30.336000      15220.51        1.47238700e+00        1.78112922e-05  20.9046  19.6248
0202-03-12_22:20:30.527000      15220.71        1.49126300e+00        2.12957401e-05  20.9046  19.6248

File: chapter 5/cold_vs_warm/20K/ffj28/Ic/1_anneal/Ic_2024-03-12_22-23-08944340_f28-6e20pm2-1200keV-0nA-20k.txt
# Ic = 3.52 A, n = 25.83 , Tavg = 20.00 K, f28-6e20pm2-1200keV-0nA-20k
#datetime                        t_s     iHTS_A                vHTS_V                tHTS_K  tTAR_K
0202-03-12_22:22:51.258000      15361.43        5.23253100e-02        8.94974100e-09  20.0431  19.8048
0202-03-12_22:22:51.450000      15361.63        4.79233600e-02        8.57787100e-09  20.0431  19.8048
0202-03-12_22:22:51.645000      15361.82        9.93104100e-02        5.41695100e-09  20.0431  19.8048
0202-03-12_22:22:51.850000      15362.03        1.49244200e-01        4.54924100e-09  20.0431  19.8048
0202-03-12_22:22:52.062000      15362.24        1.96227500e-01       -2.45435900e-09  20.0431  19.8048
0202-03-12_22:22:52.273000      15362.45        2.48878700e-01       -4.62361900e-09  20.0279  19.6452
0202-03-12_22:22:52.477000      15362.65        2.96059400e-01       -1.33873900e-09  20.0279  19.6452
0202-03-12_22:22:52.680000      15362.86        3.45424700e-01       -5.33019000e-10  20.0279  19.6452
0202-03-12_22:22:52.875000      15363.05        3.96511600e-01       -1.21478900e-09  20.0279  19.6452
0202-03-12_22:22:53.094000      15363.27        4.46485500e-01       -5.33019000e-10  20.0279  19.6452
0202-03-12_22:22:53.293000      15363.47        4.96035300e-01        3.55824100e-09  20.0370  19.7414
0202-03-12_22:22:53.484000      15363.66        5.45305700e-01        2.07141100e-09  20.0370  19.7414
0202-03-12_22:22:53.680000      15363.86        5.90316600e-01        4.61343100e-09  20.0370  19.7414
0202-03-12_22:22:53.875000      15364.05        6.44218900e-01        2.50615100e-09  20.0370  19.7414
0202-03-12_22:22:54.082000      15364.26        6.94410900e-01        1.14311010e-08  20.0370  19.7414
0202-03-12_22:22:54.273000      15364.45        7.38537300e-01        7.58841100e-09  20.0302  19.7590
0202-03-12_22:22:54.470000      15364.65        7.92816600e-01        8.14622100e-09  20.0302  19.7590
0202-03-12_22:22:54.660000      15364.84        8.42533700e-01       -1.52247900e-09  20.0302  19.7590
0202-03-12_22:22:54.863000      15365.04        8.90584500e-01       -2.32819900e-09  20.0302  19.7590
0202-03-12_22:22:55.074000      15365.25        9.40812200e-01        1.26657100e-09  20.0302  19.7590
0202-03-12_22:22:55.280000      15365.46        9.91470200e-01        5.97696100e-09  20.0559  19.6479
0202-03-12_22:22:55.473000      15365.65        1.03913500e+00        8.02226100e-09  20.0559  19.6479
0202-03-12_22:22:55.664000      15365.84        1.08768400e+00        8.08424100e-09  20.0559  19.6479
0202-03-12_22:22:55.867000      15366.05        1.13979900e+00        5.41915100e-09  20.0559  19.6479
0202-03-12_22:22:56.086000      15366.26        1.19042900e+00        7.89831100e-09  20.0559  19.6479
0202-03-12_22:22:56.285000      15366.46        1.23824400e+00        2.19625100e-09  20.0108  19.8078
0202-03-12_22:22:56.480000      15366.66        1.28868800e+00        5.35717100e-09  20.0108  19.8078
0202-03-12_22:22:56.684000      15366.86        1.33625600e+00        4.36551100e-09  20.0108  19.8078
0202-03-12_22:22:56.887000      15367.06        1.38639200e+00        9.13788100e-09  20.0108  19.8078
0202-03-12_22:22:57.100000      15367.28        1.43795100e+00        2.07230100e-09  20.0753  19.7041
0202-03-12_22:22:57.300000      15367.48        1.48538800e+00        6.22488100e-09  20.0753  19.7041
0202-03-12_22:22:57.492000      15367.67        1.53676000e+00        5.29520100e-09  20.0753  19.7041
0202-03-12_22:22:57.688000      15367.86        1.58650300e+00        1.14930810e-08  20.0753  19.7041
0202-03-12_22:22:57.890000      15368.07        1.63106800e+00        1.29185910e-08  20.0753  19.7041
0202-03-12_22:22:58.105000      15368.28        1.68570700e+00        6.84467100e-09  20.0023  19.7016
0202-03-12_22:22:58.320000      15368.50        1.73443700e+00        5.66707100e-09  20.0023  19.7016
0202-03-12_22:22:58.516000      15368.69        1.78384100e+00        6.16290100e-09  20.0023  19.7016
0202-03-12_22:22:58.720000      15368.90        1.83443500e+00        8.51809100e-09  20.0023  19.7016
0202-03-12_22:22:58.920000      15369.10        1.88256700e+00        6.22488100e-09  20.0023  19.7016
0202-03-12_22:22:59.120000      15369.30        1.93168300e+00       -5.92789000e-10  20.0635  19.7962
0202-03-12_22:22:59.330000      15369.51        1.98349200e+00       -6.54659000e-10  20.0635  19.7962
0202-03-12_22:22:59.523000      15369.70        2.02486200e+00        2.25844100e-09  20.0635  19.7962
0202-03-12_22:22:59.720000      15369.89        2.07984800e+00        1.26686100e-09  20.0635  19.7962
0202-03-12_22:22:59.920000      15370.10        2.13207000e+00        4.86163100e-09  20.0635  19.7962
0202-03-12_22:23:00.133000      15370.31        2.18265400e+00        3.12623100e-09  20.0151  19.6284
0202-03-12_22:23:00.340000      15370.52        2.23002900e+00        4.17987100e-09  20.0151  19.6284
0202-03-12_22:23:00.530000      15370.71        2.28125400e+00        8.33245100e-09  20.0151  19.6284
0202-03-12_22:23:00.727000      15370.90        2.33046500e+00        3.93195100e-09  20.0151  19.6284
0202-03-12_22:23:00.918000      15371.09        2.37839700e+00        3.56008100e-09  20.0151  19.6284
0202-03-12_22:23:01.117000      15371.29        2.42726100e+00       -1.39822900e-09  20.0472  19.8214
0202-03-12_22:23:01.312000      15371.49        2.47962200e+00        3.80799100e-09  20.0472  19.8214
0202-03-12_22:23:01.504000      15371.68        2.52937000e+00        7.77464100e-09  20.0472  19.8214
0202-03-12_22:23:01.710000      15371.89        2.57397100e+00        3.99393100e-09  20.0472  19.8214
0202-03-12_22:23:01.906000      15372.08        2.62851500e+00        5.79132100e-09  20.0472  19.8214
0202-03-12_22:23:02.100000      15372.28        2.67817700e+00        1.70071100e-09  20.0351  19.6409
0202-03-12_22:23:02.297000      15372.47        2.72455300e+00        2.32050100e-09  20.0351  19.6409
0202-03-12_22:23:02.490000      15372.67        2.77708300e+00        2.25852100e-09  20.0351  19.6409
0202-03-12_22:23:02.695000      15372.87        2.82687700e+00        1.45280100e-09  20.0351  19.6409
0202-03-12_22:23:02.887000      15373.06        2.87442100e+00       -1.39822900e-09  20.0351  19.6409
0202-03-12_22:23:03.090000      15373.27        2.92649900e+00       -7.78439000e-10  20.0351  19.6409
0202-03-12_22:23:03.310000      15373.49        2.97863200e+00        7.71031000e-10  20.0487  19.7290
0202-03-12_22:23:03.516000      15373.69        3.02475200e+00        5.85329100e-09  20.0487  19.7290
0202-03-12_22:23:03.710000      15373.89        3.07525400e+00        4.42778100e-09  20.0487  19.7290
0202-03-12_22:23:03.902000      15374.08        3.12065700e+00        3.80799100e-09  20.0487  19.7290
0202-03-12_22:23:04.113000      15374.29        3.17436800e+00        4.98559100e-09  20.0225  19.7701
0202-03-12_22:23:04.310000      15374.49        3.22268700e+00        1.27949210e-08  20.0225  19.7701
0202-03-12_22:23:04.504000      15374.68        3.27169700e+00        2.36412210e-08  20.0225  19.7701
0202-03-12_22:23:04.700000      15374.88        3.32336700e+00        4.41562110e-08  20.0225  19.7701
0202-03-12_22:23:04.890000      15375.07        3.37307800e+00        6.74602510e-08  20.0225  19.7701
0202-03-12_22:23:05.113000      15375.29        3.42019200e+00        9.23137610e-08  20.0567  19.6306
0202-03-12_22:23:05.310000      15375.49        3.47303600e+00        1.43321971e-07  20.0567  19.6306
0202-03-12_22:23:05.500000      15375.68        3.52221600e+00        1.89619881e-07  20.0567  19.6306
0202-03-12_22:23:05.690000      15375.87        3.56702700e+00        2.66287401e-07  20.0567  19.6306
0202-03-12_22:23:05.890000      15376.07        3.62099200e+00        4.06793381e-07  20.0567  19.6306
0202-03-12_22:23:06.098000      15376.27        3.67127700e+00        5.63599801e-07  20.0092  19.8157
0202-03-12_22:23:06.320000      15376.50        3.72035900e+00        8.14675991e-07  20.0092  19.8157
0202-03-12_22:23:06.523000      15376.70        3.77035600e+00        1.08273438e-06  20.0092  19.8157
0202-03-12_22:23:06.727000      15376.90        3.81823000e+00        1.53226675e-06  20.0092  19.8157
0202-03-12_22:23:06.926000      15377.10        3.86823100e+00        2.89648252e-06  20.0092  19.8157
0202-03-12_22:23:07.145000      15377.32        3.91912200e+00        4.09391328e-06  20.0621  19.6838
0202-03-12_22:23:07.350000      15377.53        3.96513500e+00        4.23875777e-06  20.0621  19.6838
0202-03-12_22:23:07.555000      15377.73        4.01850700e+00        7.02923005e-06  20.0621  19.6838
0202-03-12_22:23:07.746000      15377.92        4.06819400e+00        8.97784405e-06  20.0621  19.6838
0202-03-12_22:23:07.945000      15378.12        4.11306300e+00        1.13758045e-05  20.0621  19.6838
0202-03-12_22:23:08.152000      15378.33        4.16775300e+00        1.46234944e-05  20.0033  19.6823
0202-03-12_22:23:08.348000      15378.53        4.21725400e+00        1.86298049e-05  20.0033  19.6823
0202-03-12_22:23:08.560000      15378.73        4.26502500e+00        2.47378169e-05  20.0033  19.6823

File: chapter 5/cold_vs_warm/20K/ffj28/Ic/1_anneal/Ic_2024-03-12_22-24-35345403_f28-6e20pm2-1200keV-78nA-20k.txt
# Ic = 1.06 A, n = 21.10 , Tavg = 20.97 K, f28-6e20pm2-1200keV-78nA-20k
#datetime                        t_s     iHTS_A                vHTS_V                tHTS_K  tTAR_K
0202-03-12_22:24:21.266000      15451.44        5.15996400e-02        1.35368200e-09  20.9884  19.8345
0202-03-12_22:24:21.465000      15451.64        2.19332500e-02        7.79837200e-09  20.9884  19.8345
0202-03-12_22:24:21.668000      15451.85        4.32009200e-02        7.61161200e-09  20.9884  19.8345
0202-03-12_22:24:21.870000      15452.05        6.27766700e-02       -4.45918000e-10  20.9884  19.8345
0202-03-12_22:24:22.074000      15452.25        8.13728900e-02       -4.45918000e-10  20.9884  19.8345
0202-03-12_22:24:22.280000      15452.46        1.03026400e-01        3.58271200e-09  20.9713  19.7048
0202-03-12_22:24:22.477000      15452.65        1.21757400e-01        5.93790200e-09  20.9713  19.7048
0202-03-12_22:24:22.668000      15452.84        1.41454900e-01        8.47903200e-09  20.9713  19.7048
0202-03-12_22:24:22.870000      15453.05        1.62084400e-01        5.19415200e-09  20.9713  19.7048
0202-03-12_22:24:23.082000      15453.26        1.82719800e-01        3.14885200e-09  20.9713  19.7048
0202-03-12_22:24:23.293000      15453.47        2.01500000e-01       -6.70576800e-09  20.9856  19.7336
0202-03-12_22:24:23.484000      15453.66        2.21927700e-01       -2.73912800e-09  20.9856  19.7336
0202-03-12_22:24:23.700000      15453.88        2.40978000e-01        1.16553200e-09  20.9856  19.7336
0202-03-12_22:24:23.895000      15454.07        2.61153400e-01        1.59938200e-09  20.9856  19.7336
0202-03-12_22:24:24.117000      15454.29        2.81914200e-01        4.57437200e-09  20.9676  19.7984
0202-03-12_22:24:24.324000      15454.50        3.00467400e-01       -5.07888000e-10  20.9676  19.7984
0202-03-12_22:24:24.527000      15454.70        3.20975100e-01        3.27281200e-09  20.9676  19.7984
0202-03-12_22:24:24.723000      15454.90        3.39976500e-01       -1.20580000e-11  20.9676  19.7984
0202-03-12_22:24:24.930000      15455.11        3.60076200e-01        1.35147200e-09  20.9676  19.7984
0202-03-12_22:24:25.140000      15455.32        3.80542400e-01        3.27281200e-09  20.9964  19.6510
0202-03-12_22:24:25.344000      15455.52        3.99759000e-01        1.35147200e-09  20.9964  19.6510
0202-03-12_22:24:25.540000      15455.72        4.19127000e-01        7.73529200e-09  20.9964  19.6510
0202-03-12_22:24:25.734000      15455.91        4.39962200e-01        2.90094200e-09  20.9964  19.6510
0202-03-12_22:24:25.950000      15456.13        4.59940100e-01        3.89260200e-09  20.9964  19.6510
0202-03-12_22:24:26.156000      15456.33        4.79542600e-01       -2.49121800e-09  20.9553  19.8008
0202-03-12_22:24:26.360000      15456.53        4.99430000e-01        5.38009200e-09  20.9553  19.8008
0202-03-12_22:24:26.550000      15456.73        5.18150900e-01        4.76030200e-09  20.9553  19.8008
0202-03-12_22:24:26.766000      15456.94        5.39624800e-01        5.93790200e-09  20.9553  19.8008
0202-03-12_22:24:26.957000      15457.13        5.57998400e-01        2.71500200e-09  20.9553  19.8008
0202-03-12_22:24:27.156000      15457.33        5.77502900e-01       -1.06555800e-09  21.0147  19.7211
0202-03-12_22:24:27.363000      15457.54        5.98260900e-01       -1.80873800e-09  21.0147  19.7211
0202-03-12_22:24:27.562000      15457.74        6.18507500e-01       -5.83693800e-09  21.0147  19.7211
0202-03-12_22:24:27.754000      15457.93        6.36649500e-01       -2.24188800e-09  21.0147  19.7211
0202-03-12_22:24:27.953000      15458.13        6.57985400e-01       -6.82831800e-09  21.0147  19.7211
0202-03-12_22:24:28.160000      15458.34        6.77761500e-01       -1.00230800e-09  20.9448  19.6854
0202-03-12_22:24:28.370000      15458.55        6.97033000e-01       -1.29022480e-08  20.9448  19.6854
0202-03-12_22:24:28.566000      15458.74        7.17469600e-01       -1.52574380e-08  20.9448  19.6854
0202-03-12_22:24:28.777000      15458.95        7.36638700e-01       -1.56293080e-08  20.9448  19.6854
0202-03-12_22:24:28.990000      15459.16        7.56811300e-01       -1.33360980e-08  20.9448  19.6854
0202-03-12_22:24:29.195000      15459.37        7.77314700e-01       -9.36944800e-09  21.0135  19.8446
0202-03-12_22:24:29.390000      15459.57        7.96140900e-01       -1.09189180e-08  21.0135  19.8446
0202-03-12_22:24:29.586000      15459.76        8.16938100e-01       -5.58874800e-09  21.0135  19.8446
0202-03-12_22:24:29.777000      15459.95        8.36513800e-01       -6.45644800e-09  21.0135  19.8446
0202-03-12_22:24:29.970000      15460.15        8.54572800e-01       -6.82831800e-09  21.0135  19.8446
0202-03-12_22:24:30.180000      15460.35        8.76220400e-01       -1.38319280e-08  20.9748  19.6299
0202-03-12_22:24:30.375000      15460.55        8.96331900e-01       -1.82324180e-08  20.9748  19.6299
0202-03-12_22:24:30.566000      15460.74        9.14368300e-01       -1.75506580e-08  20.9748  19.6299
0202-03-12_22:24:30.793000      15460.97        9.36746100e-01       -1.08569480e-08  20.9748  19.6299
0202-03-12_22:24:31             15461.18        9.55170100e-01        1.22892200e-09  20.9748  19.6299
0202-03-12_22:24:31.203000      15461.38        9.74714700e-01        9.34815200e-09  20.9964  19.8302
0202-03-12_22:24:31.400000      15461.58        9.95229900e-01        2.72600220e-08  20.9964  19.8302
0202-03-12_22:24:31.630000      15461.80        1.01555200e+00        4.95104220e-08  20.9964  19.8302
0202-03-12_22:24:31.832000      15462.01        1.03527900e+00        8.72555220e-08  20.9964  19.8302
0202-03-12_22:24:32.050000      15462.23        1.05582300e+00        1.48366632e-07  20.9964  19.8302
0202-03-12_22:24:32.246000      15462.42        1.07425600e+00        2.16357382e-07  20.9853  19.7015
0202-03-12_22:24:32.450000      15462.62        1.09514500e+00        3.60396152e-07  20.9853  19.7015
0202-03-12_22:24:32.645000      15462.82        1.11415200e+00        5.12678092e-07  20.9853  19.7015
0202-03-12_22:24:32.840000      15463.02        1.13380200e+00        7.40760122e-07  20.9853  19.7015
0202-03-12_22:24:33.066000      15463.24        1.15419300e+00        1.15552234e-06  20.9853  19.7015
0202-03-12_22:24:33.277000      15463.45        1.17368500e+00        1.66374772e-06  21.0003  19.7105
0202-03-12_22:24:33.470000      15463.65        1.19346600e+00        3.24507346e-06  21.0003  19.7105
0202-03-12_22:24:33.664000      15463.84        1.21394700e+00        4.38982178e-06  21.0003  19.7105
0202-03-12_22:24:33.867000      15464.04        1.23356600e+00        5.78762950e-06  21.0003  19.7105
0202-03-12_22:24:34.094000      15464.27        1.25262800e+00        7.49805830e-06  21.0003  19.7105
0202-03-12_22:24:34.293000      15464.47        1.27373000e+00        9.43055700e-06  20.9663  19.7910
0202-03-12_22:24:34.520000      15464.70        1.29325300e+00        1.19095227e-05  20.9663  19.7910
0202-03-12_22:24:34.734000      15464.91        1.31301300e+00        1.56394684e-05  20.9663  19.7910
0202-03-12_22:24:34.950000      15465.13        1.33338000e+00        2.02408977e-05  20.9663  19.7910
