Repository: shortlab/2025-devitre-PhD

# 2025-devitre-PhD
Data repository for Alexis Devitre's PhD thesis

File: chapter 5/cold_vs_warm/20K/ffj28/Ic/1_anneal/Ic_2024-03-12_22-28-26234298_f28-6e20pm2-1200keV-0nA-20k.txt
# Ic = 3.40 A, n = 23.72 , Tavg = 20.07 K, f28-6e20pm2-1200keV-0nA-20k
#datetime                        t_s     iHTS_A                vHTS_V                tHTS_K  tTAR_K
0202-03-12_22:27:43.940000      15654.12        1.82915000e-02        5.07605750e-09  20.0429  19.6733
0202-03-12_22:27:44.152000      15654.33        2.35987800e-02        8.61507500e-10  20.0138  19.7924
0202-03-12_22:27:44.350000      15654.53        4.24636600e-02        2.10107750e-09  20.0138  19.7924
0202-03-12_22:27:44.547000      15654.73        6.27554300e-02       -7.62958250e-09  20.0138  19.7924
0202-03-12_22:27:44.742000      15654.92        8.21605300e-02       -9.35882500e-10  20.0138  19.7924
0202-03-12_22:27:44.938000      15655.11        1.01509200e-01       -2.17545250e-09  20.0138  19.7924
0202-03-12_22:27:45.150000      15655.33        1.22227800e-01       -1.98952250e-09  20.0663  19.6286
0202-03-12_22:27:45.344000      15655.52        1.41968300e-01       -8.00145250e-09  20.0663  19.6286
0202-03-12_22:27:45.540000      15655.72        1.61039500e-01       -1.12863325e-08  20.0663  19.6286
0202-03-12_22:27:45.734000      15655.91        1.82100800e-01       -1.43232925e-08  20.0663  19.6286
0202-03-12_22:27:45.930000      15656.11        2.01485200e-01       -1.04806025e-08  20.0663  19.6286
0202-03-12_22:27:46.133000      15656.31        2.19963900e-01       -8.74520250e-09  20.0032  19.7471
0202-03-12_22:27:46.332000      15656.51        2.41448200e-01        5.57775000e-11  20.0032  19.7471
0202-03-12_22:27:46.527000      15656.70        2.61310400e-01        3.27867750e-09  20.0032  19.7471
0202-03-12_22:27:46.720000      15656.90        2.79415400e-01        4.27061750e-09  20.0032  19.7471
0202-03-12_22:27:46.920000      15657.10        3.00830100e-01        1.48268750e-09  20.0032  19.7471
0202-03-12_22:27:47.133000      15657.31        3.20940100e-01       -2.66905250e-09  20.0725  19.7484
0202-03-12_22:27:47.344000      15657.52        3.40238400e-01       -1.86277250e-09  20.0725  19.7484
0202-03-12_22:27:47.535000      15657.71        3.60741700e-01       -5.27160250e-09  20.0725  19.7484
0202-03-12_22:27:47.727000      15657.90        3.80051200e-01       -6.07733250e-09  20.0725  19.7484
0202-03-12_22:27:47.920000      15658.10        3.98346100e-01       -5.27160250e-09  20.0725  19.7484
0202-03-12_22:27:48.133000      15658.31        4.19984900e-01       -3.10235250e-09  20.0015  19.6259
0202-03-12_22:27:48.330000      15658.50        4.39946500e-01       -1.61485250e-09  20.0015  19.6259
0202-03-12_22:27:48.530000      15658.71        4.57935700e-01       -1.36694250e-09  20.0015  19.6259
0202-03-12_22:27:48.723000      15658.90        4.79497300e-01       -3.97005250e-09  20.0015  19.6259
0202-03-12_22:27:48.918000      15659.09        4.99364000e-01       -1.20272925e-08  20.0015  19.6259
0202-03-12_22:27:49.120000      15659.30        5.17474900e-01       -1.80392325e-08  20.0636  19.8364
0202-03-12_22:27:49.316000      15659.49        5.39282600e-01       -1.72335125e-08  20.0636  19.8364
0202-03-12_22:27:49.520000      15659.70        5.58919200e-01       -1.34528025e-08  20.0636  19.8364
0202-03-12_22:27:49.723000      15659.90        5.77797400e-01       -1.37007225e-08  20.0636  19.8364
0202-03-12_22:27:49.926000      15660.10        5.98358700e-01       -1.39486325e-08  20.0636  19.8364
0202-03-12_22:27:50.130000      15660.31        6.18445000e-01       -8.12263250e-09  20.0300  19.6330
0202-03-12_22:27:50.320000      15660.50        6.37243100e-01       -5.02369250e-09  20.0300  19.6330
0202-03-12_22:27:50.523000      15660.70        6.57880000e-01        2.28980750e-09  20.0300  19.6330
0202-03-12_22:27:50.727000      15660.90        6.77847600e-01        9.26277500e-10  20.0300  19.6330
0202-03-12_22:27:50.918000      15661.10        6.96559900e-01        4.58301750e-09  20.0300  19.6330
0202-03-12_22:27:51.140000      15661.32        7.17492200e-01        5.76061750e-09  20.0405  19.8013
0202-03-12_22:27:51.336000      15661.51        7.36674700e-01        8.54966750e-09  20.0405  19.8013
0202-03-12_22:27:51.540000      15661.72        7.56030800e-01        9.54132750e-09  20.0405  19.8013
0202-03-12_22:27:51.730000      15661.91        7.76872500e-01        4.02520750e-09  20.0405  19.8013
0202-03-12_22:27:51.926000      15662.10        7.96926200e-01        5.26478750e-09  20.0405  19.8013
0202-03-12_22:27:52.130000      15662.31        8.15216700e-01        5.07884750e-09  20.0309  19.7331
0202-03-12_22:27:52.324000      15662.50        8.36655100e-01        7.06216750e-09  20.0309  19.7331
0202-03-12_22:27:52.516000      15662.69        8.56411000e-01        7.24810750e-09  20.0309  19.7331
0202-03-12_22:27:52.710000      15662.89        8.75617200e-01        6.93835750e-09  20.0309  19.7331
0202-03-12_22:27:52.914000      15663.09        8.95299800e-01        9.29413750e-09  20.0309  19.7331
0202-03-12_22:27:53.125000      15663.30        9.15911500e-01        7.24926750e-09  20.0527  19.6653
0202-03-12_22:27:53.340000      15663.52        9.35430900e-01        3.65478750e-09  20.0527  19.6653
0202-03-12_22:27:53.530000      15663.71        9.55478600e-01        2.22927750e-09  20.0527  19.6653
0202-03-12_22:27:53.734000      15663.91        9.75440300e-01        4.77040750e-09  20.0527  19.6653
0202-03-12_22:27:53.938000      15664.12        9.94929900e-01        9.97662750e-09  20.0527  19.6653
0202-03-12_22:27:54.140000      15664.32        1.01107800e+00        1.05964075e-08  20.0211  19.8132
0202-03-12_22:27:54.344000      15664.52        1.03524000e+00        6.93966750e-09  20.0211  19.8132
0202-03-12_22:27:54.535000      15664.71        1.05417600e+00        8.11725750e-09  20.0211  19.8132
0202-03-12_22:27:54.730000      15664.91        1.07396600e+00        7.86934750e-09  20.0211  19.8132
0202-03-12_22:27:54.938000      15665.11        1.09473200e+00        1.27036875e-08  20.0211  19.8132
0202-03-12_22:27:55.150000      15665.32        1.11441700e+00        2.09468675e-08  20.0729  19.6566
0202-03-12_22:27:55.355000      15665.53        1.13419600e+00        2.31161275e-08  20.0729  19.6566
0202-03-12_22:27:55.547000      15665.72        1.15420700e+00        2.46655975e-08  20.0729  19.6566
0202-03-12_22:27:55.754000      15665.93        1.17439200e+00        2.20005075e-08  20.0729  19.6566
0202-03-12_22:27:55.950000      15666.13        1.19320500e+00        2.50374675e-08  20.0729  19.6566
0202-03-12_22:27:56.160000      15666.34        1.21389700e+00        2.34879975e-08  20.0026  19.7626
0202-03-12_22:27:56.363000      15666.54        1.23330100e+00        2.95619275e-08  20.0026  19.7626
0202-03-12_22:27:56.555000      15666.73        1.25282800e+00        3.11733775e-08  20.0026  19.7626
0202-03-12_22:27:56.760000      15666.94        1.27342900e+00        2.59051775e-08  20.0026  19.7626
0202-03-12_22:27:56.953000      15667.13        1.29343500e+00        2.05130175e-08  20.0026  19.7626
0202-03-12_22:27:57.170000      15667.35        1.31133500e+00        1.55547175e-08  20.0823  19.7566
0202-03-12_22:27:57.367000      15667.55        1.33304300e+00        1.93973975e-08  20.0823  19.7566
0202-03-12_22:27:57.562000      15667.74        1.35279400e+00        2.00791675e-08  20.0823  19.7566
0202-03-12_22:27:57.754000      15667.93        1.37069000e+00        1.83437575e-08  20.0823  19.7566
0202-03-12_22:27:57.953000      15668.13        1.39234700e+00        2.34879975e-08  20.0823  19.7566
0202-03-12_22:27:58.156000      15668.33        1.41235600e+00        2.65869375e-08  20.0050  19.6261
0202-03-12_22:27:58.367000      15668.54        1.43117600e+00        3.12353475e-08  20.0050  19.6261
0202-03-12_22:27:58.560000      15668.74        1.45159300e+00        2.91280775e-08  20.0050  19.6261
0202-03-12_22:27:58.754000      15668.93        1.47210400e+00        3.05534975e-08  20.0050  19.6261
0202-03-12_22:27:58.945000      15669.12        1.48969700e+00        2.95617075e-08  20.0050  19.6261
0202-03-12_22:27:59.156000      15669.33        1.51190800e+00        2.94995475e-08  20.0671  19.8229
0202-03-12_22:27:59.355000      15669.53        1.53081900e+00        3.29703175e-08  20.0671  19.8229
0202-03-12_22:27:59.547000      15669.72        1.55062700e+00        3.28463575e-08  20.0671  19.8229
0202-03-12_22:27:59.754000      15669.93        1.57104200e+00        3.34661475e-08  20.0671  19.8229
0202-03-12_22:27:59.945000      15670.12        1.59096100e+00        2.52229675e-08  20.0671  19.8229
0202-03-12_22:28:00.145000      15670.32        1.60932700e+00        2.78880575e-08  20.0370  19.6389
0202-03-12_22:28:00.350000      15670.53        1.63062300e+00        2.82599275e-08  20.0370  19.6389
0202-03-12_22:28:00.547000      15670.72        1.65077600e+00        3.16687575e-08  20.0370  19.6389
0202-03-12_22:28:00.740000      15670.92        1.66984100e+00        2.90036675e-08  20.0370  19.6389
0202-03-12_22:28:00.945000      15671.12        1.68937000e+00        2.83838875e-08  20.0370  19.6389
0202-03-12_22:28:01.156000      15671.33        1.71041200e+00        2.94994975e-08  20.0431  19.7868
0202-03-12_22:28:01.363000      15671.54        1.72960800e+00        2.39833875e-08  20.0431  19.7868
0202-03-12_22:28:01.555000      15671.73        1.74955600e+00        2.56568175e-08  20.0431  19.7868
0202-03-12_22:28:01.758000      15671.93        1.76962300e+00        2.13802775e-08  20.0431  19.7868
0202-03-12_22:28:01.950000      15672.13        1.78901800e+00        2.61526475e-08  20.0431  19.7868
0202-03-12_22:28:02.156000      15672.33        1.80855700e+00        1.94589375e-08  20.0320  19.7341
0202-03-12_22:28:02.355000      15672.53        1.82937800e+00        1.94589375e-08  20.0320  19.7341
0202-03-12_22:28:02.550000      15672.73        1.84948000e+00        2.21860075e-08  20.0320  19.7341
0202-03-12_22:28:02.742000      15672.92        1.86746700e+00        2.63385875e-08  20.0320  19.7341
0202-03-12_22:28:02.938000      15673.11        1.88892000e+00        3.52635275e-08  20.0320  19.7341
0202-03-12_22:28:03.140000      15673.32        1.90864600e+00        3.49536375e-08  20.0572  19.6634
0202-03-12_22:28:03.350000      15673.53        1.92826600e+00        3.70609175e-08  20.0572  19.6634
0202-03-12_22:28:03.555000      15673.73        1.94839700e+00        3.76807075e-08  20.0572  19.6634
0202-03-12_22:28:03.746000      15673.92        1.96830400e+00        3.89202775e-08  20.0572  19.6634
0202-03-12_22:28:03.953000      15674.13        1.98634600e+00        3.60692575e-08  20.0572  19.6634
0202-03-12_22:28:04.156000      15674.33        2.00794300e+00        3.32182275e-08  20.0199  19.8006
0202-03-12_22:28:04.350000      15674.53        2.02783000e+00        2.78880575e-08  20.0199  19.8006
0202-03-12_22:28:04.555000      15674.73        2.04635100e+00        1.95828975e-08  20.0199  19.8006
0202-03-12_22:28:04.750000      15674.93        2.06755800e+00        2.01411075e-08  20.0199  19.8006
0202-03-12_22:28:04.940000      15675.12        2.08753000e+00        1.78485075e-08  20.0199  19.8006
0202-03-12_22:28:05.152000      15675.33        2.10652900e+00        2.32414775e-08  20.0666  19.6659
0202-03-12_22:28:05.350000      15675.53        2.12726200e+00        2.20640775e-08  20.0666  19.6659
0202-03-12_22:28:05.543000      15675.72        2.14708200e+00        1.84073275e-08  20.0666  19.6659
0202-03-12_22:28:05.740000      15675.92        2.16514300e+00        1.59281775e-08  20.0666  19.6659
0202-03-12_22:28:05.934000      15676.11        2.18649700e+00        1.31391275e-08  20.0666  19.6659
0202-03-12_22:28:06.133000      15676.31        2.20659000e+00        1.24573675e-08  20.0077  19.7690
0202-03-12_22:28:06.336000      15676.51        2.22470900e+00        1.33250675e-08  20.0077  19.7690
0202-03-12_22:28:06.530000      15676.71        2.24634400e+00        1.23953875e-08  20.0077  19.7690
0202-03-12_22:28:06.727000      15676.90        2.26617800e+00        1.46885975e-08  20.0077  19.7690
0202-03-12_22:28:06.934000      15677.11        2.28404600e+00        9.42039750e-09  20.0077  19.7690
0202-03-12_22:28:07.140000      15677.32        2.30603800e+00        3.96626750e-09  20.0077  19.7690
0202-03-12_22:28:07.344000      15677.52        2.32595100e+00        4.27615750e-09  20.0792  19.7607
0202-03-12_22:28:07.535000      15677.71        2.34442300e+00        7.99488750e-09  20.0792  19.7607
0202-03-12_22:28:07.740000      15677.92        2.36554900e+00        1.30771475e-08  20.0792  19.7607
0202-03-12_22:28:07.934000      15678.11        2.38520700e+00        1.28292375e-08  20.0792  19.7607
0202-03-12_22:28:08.133000      15678.31        2.40382800e+00        1.15896575e-08  20.0060  19.6371
0202-03-12_22:28:08.348000      15678.52        2.42541500e+00        1.42513750e-09  20.0060  19.6371
0202-03-12_22:28:08.540000      15678.72        2.44513700e+00        1.42513750e-09  20.0060  19.6371
0202-03-12_22:28:08.746000      15678.92        2.46295900e+00        2.35481750e-09  20.0060  19.6371
0202-03-12_22:28:08.940000      15679.12        2.48462700e+00        1.17755975e-08  20.0060  19.6371
0202-03-12_22:28:09.150000      15679.33        2.50478800e+00        1.12177875e-08  20.0613  19.8356
0202-03-12_22:28:09.348000      15679.53        2.52409200e+00        1.25193375e-08  20.0613  19.8356
0202-03-12_22:28:09.543000      15679.72        2.54425000e+00        1.09078975e-08  20.0613  19.8356
0202-03-12_22:28:09.734000      15679.91        2.56421700e+00        1.31391275e-08  20.0613  19.8356
0202-03-12_22:28:09.930000      15680.11        2.58358500e+00        1.26432975e-08  20.0613  19.8356
0202-03-12_22:28:10.133000      15680.31        2.60301400e+00        7.56103750e-09  20.0235  19.6089
0202-03-12_22:28:10.348000      15680.52        2.62407200e+00        1.07839375e-08  20.0235  19.6089
0202-03-12_22:28:10.543000      15680.72        2.64309700e+00        8.67665750e-09  20.0235  19.6089
0202-03-12_22:28:10.734000      15680.91        2.66279800e+00        6.75535750e-09  20.0235  19.6089
0202-03-12_22:28:10.930000      15681.11        2.68329000e+00        2.91274750e-09  20.0235  19.6089
0202-03-12_22:28:11.140000      15681.32        2.70321800e+00       -1.24112500e-10  20.0394  19.7901
0202-03-12_22:28:11.344000      15681.52        2.72292300e+00       -1.32499999e-13  20.0394  19.7901
0202-03-12_22:28:11.555000      15681.73        2.74315300e+00        2.23110750e-09  20.0394  19.7901
0202-03-12_22:28:11.758000      15681.93        2.76125500e+00        5.51598750e-09  20.0394  19.7901
0202-03-12_22:28:11.960000      15682.14        2.78260400e+00        1.43789575e-08  20.0394  19.7901
0202-03-12_22:28:12.160000      15682.34        2.80240900e+00        1.07222075e-08  20.0364  19.7267
0202-03-12_22:28:12.367000      15682.55        2.82143100e+00        6.07379750e-09  20.0364  19.7267
0202-03-12_22:28:12.562000      15682.74        2.84245500e+00        5.39202750e-09  20.0364  19.7267
0202-03-12_22:28:12.754000      15682.93        2.86234400e+00        1.31393775e-08  20.0364  19.7267
0202-03-12_22:28:12.960000      15683.14        2.88020600e+00        1.32013575e-08  20.0364  19.7267
0202-03-12_22:28:13.160000      15683.34        2.90185500e+00        1.71679975e-08  20.0551  19.6814
0202-03-12_22:28:13.375000      15683.55        2.92194200e+00        1.33872975e-08  20.0551  19.6814
0202-03-12_22:28:13.580000      15683.76        2.94097800e+00        1.63622775e-08  20.0551  19.6814
0202-03-12_22:28:13.780000      15683.96        2.96127200e+00        1.49367675e-08  20.0551  19.6814
0202-03-12_22:28:13.973000      15684.15        2.98135400e+00        1.42549975e-08  20.0551  19.6814
0202-03-12_22:28:14.188000      15684.36        2.99960400e+00        2.68986775e-08  20.0292  19.7982
0202-03-12_22:28:14.383000      15684.56        3.02104300e+00        3.21668775e-08  20.0292  19.7982
0202-03-12_22:28:14.574000      15684.75        3.04079200e+00        3.57616475e-08  20.0292  19.7982
0202-03-12_22:28:14.773000      15684.95        3.05903100e+00        3.22288575e-08  20.0292  19.7982
0202-03-12_22:28:14.965000      15685.14        3.08064000e+00        3.23528175e-08  20.0292  19.7982
0202-03-12_22:28:15.180000      15685.36        3.10069800e+00        3.89845475e-08  20.0710  19.6545
0202-03-12_22:28:15.375000      15685.55        3.11959800e+00        4.43147275e-08  20.0710  19.6545
0202-03-12_22:28:15.570000      15685.75        3.14010900e+00        4.97068875e-08  20.0710  19.6545
0202-03-12_22:28:15.777000      15685.95        3.16024600e+00        5.67724675e-08  20.0710  19.6545
0202-03-12_22:28:15.970000      15686.15        3.17911100e+00        6.34042075e-08  20.0710  19.6545
0202-03-12_22:28:16.184000      15686.36        3.20017100e+00        7.31348775e-08  20.0111  19.7677
0202-03-12_22:28:16.380000      15686.56        3.21937900e+00        8.39191975e-08  20.0111  19.7677
0202-03-12_22:28:16.574000      15686.75        3.23858300e+00        9.14186275e-08  20.0111  19.7677
0202-03-12_22:28:16.777000      15686.95        3.25943900e+00        9.86083475e-08  20.0111  19.7677
0202-03-12_22:28:16.980000      15687.16        3.27937600e+00        1.09083008e-07  20.0111  19.7677
0202-03-12_22:28:17.180000      15687.36        3.29837700e+00        1.17760228e-07  20.0682  19.7302
0202-03-12_22:28:17.383000      15687.56        3.31893100e+00        1.32883058e-07  20.0682  19.7302
0202-03-12_22:28:17.580000      15687.75        3.33874400e+00        1.43357478e-07  20.0682  19.7302
0202-03-12_22:28:17.770000      15687.95        3.35692300e+00        1.62756858e-07  20.0682  19.7302
0202-03-12_22:28:17.977000      15688.15        3.37868100e+00        1.88664008e-07  20.0682  19.7302
0202-03-12_22:28:18.170000      15688.35        3.39842300e+00        2.15066988e-07  20.0146  19.6637
0202-03-12_22:28:18.367000      15688.54        3.41729500e+00        2.50518878e-07  20.0146  19.6637
0202-03-12_22:28:18.566000      15688.74        3.43797200e+00        2.94957698e-07  20.0146  19.6637
0202-03-12_22:28:18.760000      15688.94        3.45802600e+00        3.31339268e-07  20.0146  19.6637
0202-03-12_22:28:18.953000      15689.13        3.47595000e+00        3.64869818e-07  20.0146  19.6637
0202-03-12_22:28:19.164000      15689.34        3.49764200e+00        4.24183558e-07  20.0590  19.8359
0202-03-12_22:28:19.370000      15689.55        3.51762000e+00        4.58581808e-07  20.0590  19.8359
0202-03-12_22:28:19.566000      15689.74        3.53663000e+00        5.48946938e-07  20.0590  19.8359
0202-03-12_22:28:19.760000      15689.94        3.55712100e+00        6.24375168e-07  20.0590  19.8359
0202-03-12_22:28:19.953000      15690.13        3.57736000e+00        7.08294508e-07  20.0590  19.8359
0202-03-12_22:28:20.156000      15690.34        3.59558900e+00        8.22583468e-07  20.0345  19.6484
0202-03-12_22:28:20.355000      15690.53        3.61718400e+00        9.20510018e-07  20.0345  19.6484
0202-03-12_22:28:20.560000      15690.74        3.63666000e+00        1.02816724e-06  20.0345  19.6484
0202-03-12_22:28:20.750000      15690.93        3.65563500e+00        1.19234916e-06  20.0345  19.6484
0202-03-12_22:28:20.945000      15691.12        3.67660100e+00        1.33706973e-06  20.0345  19.6484
0202-03-12_22:28:21.140000      15691.32        3.69614900e+00        1.50447454e-06  20.0512  19.7858
0202-03-12_22:28:21.336000      15691.51        3.71468200e+00        1.73962222e-06  20.0512  19.7858
0202-03-12_22:28:21.530000      15691.71        3.73607900e+00        1.94495808e-06  20.0512  19.7858
0202-03-12_22:28:21.723000      15691.90        3.75584700e+00        2.16609854e-06  20.0512  19.7858
0202-03-12_22:28:21.930000      15692.11        3.77395200e+00        2.50270555e-06  20.0512  19.7858
0202-03-12_22:28:22.133000      15692.31        3.79547800e+00        2.78322173e-06  20.0320  19.7166
0202-03-12_22:28:22.324000      15692.50        3.81554700e+00        3.07786908e-06  20.0320  19.7166
0202-03-12_22:28:22.527000      15692.71        3.83439800e+00        3.54835036e-06  20.0320  19.7166
0202-03-12_22:28:22.727000      15692.90        3.85451700e+00        3.92561429e-06  20.0320  19.7166
0202-03-12_22:28:22.918000      15693.10        3.87485500e+00        4.37520744e-06  20.0320  19.7166
0202-03-12_22:28:23.130000      15693.30        3.89451400e+00        5.70155229e-06  20.0426  19.6588
0202-03-12_22:28:23.330000      15693.50        3.91413700e+00        5.85699509e-06  20.0426  19.6588
0202-03-12_22:28:23.540000      15693.72        3.93425500e+00        6.14525849e-06  20.0426  19.6588
0202-03-12_22:28:23.730000      15693.91        3.95357100e+00        7.42499679e-06  20.0426  19.6588
0202-03-12_22:28:23.938000      15694.12        3.97342700e+00        8.63376929e-06  20.0426  19.6588
0202-03-12_22:28:24.137000      15694.32        3.99395700e+00        9.95528129e-06  20.0230  19.8174
0202-03-12_22:28:24.348000      15694.53        4.01382500e+00        1.00285403e-05  20.0230  19.8174
0202-03-12_22:28:24.543000      15694.72        4.03265700e+00        1.14367606e-05  20.0230  19.8174
0202-03-12_22:28:24.746000      15694.92        4.05372000e+00        1.31651633e-05  20.0230  19.8174
0202-03-12_22:28:24.950000      15695.12        4.07337100e+00        1.44419886e-05  20.0230  19.8174
0202-03-12_22:28:25.164000      15695.34        4.09240400e+00        1.58008118e-05  20.0690  19.6482
0202-03-12_22:28:25.370000      15695.55        4.11334100e+00        1.81482587e-05  20.0690  19.6482
0202-03-12_22:28:25.570000      15695.75        4.13209400e+00        1.95124121e-05  20.0690  19.6482
0202-03-12_22:28:25.773000      15695.95        4.15220300e+00        2.07060617e-05  20.0690  19.6482

File: chapter 5/cold_vs_warm/20K/ffj28/Ic/1_anneal/Ic_2024-03-12_22-28-51549875_f28-6e20pm2-1200keV-0nA-20k.txt
# Ic = 3.45 A, n = 26.08 , Tavg = 20.04 K, f28-6e20pm2-1200keV-0nA-20k
#datetime                        t_s     iHTS_A                vHTS_V                tHTS_K  tTAR_K
0202-03-12_22:28:34.340000      15704.52        5.09551200e-02       -4.88739900e-09  20.0215  19.8004
0202-03-12_22:28:34.530000      15704.71        4.82450900e-02       -3.64409000e-10  20.0215  19.8004
0202-03-12_22:28:34.723000      15704.90        9.64903600e-02        2.79541100e-09  20.0215  19.8004
0202-03-12_22:28:34.918000      15705.09        1.48791300e-01        5.21185100e-09  20.0215  19.8004
0202-03-12_22:28:35.130000      15705.31        1.99026400e-01       -1.18329000e-10  20.0641  19.6470
0202-03-12_22:28:35.324000      15705.50        2.45016800e-01        1.98895100e-09  20.0641  19.6470
0202-03-12_22:28:35.520000      15705.69        2.97479600e-01        5.64570100e-09  20.0641  19.6470
0202-03-12_22:28:35.720000      15705.89        3.47158100e-01        8.74464100e-09  20.0641  19.6470
0202-03-12_22:28:35.910000      15706.09        3.94871600e-01        7.87693100e-09  20.0641  19.6470
0202-03-12_22:28:36.110000      15706.29        4.43364300e-01        9.67432100e-09  20.0010  19.7690
0202-03-12_22:28:36.316000      15706.49        4.95654600e-01        8.43474100e-09  20.0010  19.7690
0202-03-12_22:28:36.508000      15706.68        5.45284100e-01        1.38269010e-08  20.0010  19.7690
0202-03-12_22:28:36.703000      15706.88        5.90268300e-01        7.38110100e-09  20.0010  19.7690
0202-03-12_22:28:36.906000      15707.08        6.43894600e-01        7.13319100e-09  20.0010  19.7690
0202-03-12_22:28:37.113000      15707.29        6.93993100e-01        6.07955100e-09  20.0726  19.7317
0202-03-12_22:28:37.316000      15707.49        7.42147400e-01        1.04800410e-08  20.0726  19.7317
0202-03-12_22:28:37.520000      15707.70        7.92502600e-01        1.60581310e-08  20.0726  19.7317
0202-03-12_22:28:37.723000      15707.90        8.42081700e-01        1.70497910e-08  20.0726  19.7317
0202-03-12_22:28:37.914000      15708.09        8.89325700e-01        1.51284510e-08  20.0726  19.7317
0202-03-12_22:28:38.130000      15708.31        9.41745300e-01        1.79794710e-08  20.0112  19.6543
0202-03-12_22:28:38.330000      15708.51        9.89911500e-01        1.55003210e-08  20.0112  19.6543
0202-03-12_22:28:38.535000      15708.71        1.03859900e+00        1.40748110e-08  20.0112  19.6543
0202-03-12_22:28:38.730000      15708.91        1.08839900e+00        7.69100100e-09  20.0112  19.6543
0202-03-12_22:28:38.926000      15709.10        1.13802700e+00        1.43847110e-08  20.0112  19.6543
0202-03-12_22:28:39.130000      15709.31        1.18741700e+00        1.75456210e-08  20.0590  19.8210
0202-03-12_22:28:39.330000      15709.51        1.23907100e+00        1.76695810e-08  20.0590  19.8210
0202-03-12_22:28:39.520000      15709.70        1.28864300e+00        1.32071110e-08  20.0590  19.8210
0202-03-12_22:28:39.723000      15709.90        1.33374600e+00        6.69934100e-09  20.0590  19.8210
0202-03-12_22:28:39.918000      15710.09        1.38731900e+00        1.55623010e-08  20.0590  19.8210
0202-03-12_22:28:40.125000      15710.30        1.43762800e+00        1.65539610e-08  20.0327  19.6152
0202-03-12_22:28:40.330000      15710.51        1.48438500e+00        2.44875910e-08  20.0327  19.6152
0202-03-12_22:28:40.523000      15710.70        1.53691100e+00        1.72985710e-08  20.0327  19.6152
0202-03-12_22:28:40.727000      15710.91        1.58427100e+00        1.33324510e-08  20.0327  19.6152
0202-03-12_22:28:40.930000      15711.11        1.63463000e+00        1.32088410e-08  20.0327  19.6152
0202-03-12_22:28:41.130000      15711.31        1.68544500e+00        1.28369710e-08  20.0382  19.8112
0202-03-12_22:28:41.336000      15711.51        1.73389500e+00        1.31468610e-08  20.0382  19.8112
0202-03-12_22:28:41.530000      15711.71        1.78346300e+00        1.43864410e-08  20.0382  19.8112
0202-03-12_22:28:41.727000      15711.90        1.83473900e+00        1.79192310e-08  20.0382  19.8112
0202-03-12_22:28:41.926000      15712.10        1.88217300e+00        2.40551310e-08  20.0382  19.8112
0202-03-12_22:28:42.120000      15712.30        1.93155000e+00        2.75879210e-08  20.0357  19.6959
0202-03-12_22:28:42.316000      15712.49        1.98295200e+00        2.78358410e-08  20.0357  19.6959
0202-03-12_22:28:42.520000      15712.70        2.03283800e+00        2.31254510e-08  20.0357  19.6959
0202-03-12_22:28:42.710000      15712.89        2.08084600e+00        1.94067210e-08  20.0357  19.6959
0202-03-12_22:28:42.906000      15713.08        2.13234400e+00        1.81671410e-08  20.0357  19.6959
0202-03-12_22:28:43.120000      15713.30        2.18192500e+00        2.18858710e-08  20.0525  19.6786
0202-03-12_22:28:43.330000      15713.50        2.22959800e+00        1.75473610e-08  20.0525  19.6786
0202-03-12_22:28:43.520000      15713.70        2.28094800e+00        2.78358410e-08  20.0525  19.6786
0202-03-12_22:28:43.710000      15713.89        2.32890300e+00        2.62863710e-08  20.0525  19.6786
0202-03-12_22:28:43.906000      15714.08        2.37794200e+00        2.95092610e-08  20.0525  19.6786
0202-03-12_22:28:44.110000      15714.29        2.43003200e+00        2.22577410e-08  20.0263  19.8093
0202-03-12_22:28:44.305000      15714.48        2.47986100e+00        2.82696910e-08  20.0263  19.8093
0202-03-12_22:28:44.496000      15714.67        2.52482600e+00        3.18024810e-08  20.0263  19.8093
0202-03-12_22:28:44.703000      15714.88        2.57899100e+00        3.21743510e-08  20.0263  19.8093
0202-03-12_22:28:44.895000      15715.07        2.62850400e+00        2.96952010e-08  20.0263  19.8093
0202-03-12_22:28:45.117000      15715.29        2.67574000e+00        2.20718110e-08  20.0605  19.6691
0202-03-12_22:28:45.320000      15715.50        2.72861100e+00        1.99025510e-08  20.0605  19.6691
0202-03-12_22:28:45.523000      15715.70        2.77558100e+00        1.76713110e-08  20.0605  19.6691
0202-03-12_22:28:45.727000      15715.90        2.82530400e+00        1.79812110e-08  20.0605  19.6691
0202-03-12_22:28:45.918000      15716.09        2.87652500e+00        2.21337910e-08  20.0605  19.6691
0202-03-12_22:28:46.133000      15716.31        2.92485700e+00        2.00265110e-08  20.0132  19.7739
0202-03-12_22:28:46.332000      15716.51        2.97644900e+00        2.33111710e-08  20.0132  19.7739
0202-03-12_22:28:46.523000      15716.70        3.02582100e+00        2.20092910e-08  20.0132  19.7739
0202-03-12_22:28:46.730000      15716.91        3.07342900e+00        2.63473710e-08  20.0132  19.7739
0202-03-12_22:28:46.926000      15717.10        3.12387500e+00        3.40946110e-08  20.0132  19.7739
0202-03-12_22:28:47.137000      15717.31        3.17525200e+00        4.74200510e-08  20.0818  19.7500
0202-03-12_22:28:47.332000      15717.51        3.22036000e+00        5.85762310e-08  20.0818  19.7500
0202-03-12_22:28:47.523000      15717.70        3.27393600e+00        6.74392010e-08  20.0818  19.7500
0202-03-12_22:28:47.727000      15717.90        3.32357100e+00        8.64666810e-08  20.0818  19.7500
0202-03-12_22:28:47.926000      15718.10        3.37254600e+00        1.33074721e-07  20.0818  19.7500
0202-03-12_22:28:48.125000      15718.30        3.42103600e+00        1.84703051e-07  20.0024  19.6546
0202-03-12_22:28:48.336000      15718.51        3.47263700e+00        2.67692641e-07  20.0024  19.6546
0202-03-12_22:28:48.540000      15718.72        3.52245500e+00        3.58739471e-07  20.0024  19.6546
0202-03-12_22:28:48.742000      15718.92        3.57002700e+00        5.19698361e-07  20.0024  19.6546
0202-03-12_22:28:48.934000      15719.11        3.62166700e+00        6.20847731e-07  20.0024  19.6546
0202-03-12_22:28:49.137000      15719.31        3.67165400e+00        9.54107631e-07  20.0664  19.8305
0202-03-12_22:28:49.355000      15719.53        3.72089300e+00        1.28315298e-06  20.0664  19.8305
0202-03-12_22:28:49.560000      15719.73        3.77065100e+00        2.75471516e-06  20.0664  19.8305
0202-03-12_22:28:49.760000      15719.94        3.81835900e+00        2.86875612e-06  20.0664  19.8305
0202-03-12_22:28:49.960000      15720.14        3.86786400e+00        4.58383292e-06  20.0664  19.8305
0202-03-12_22:28:50.170000      15720.35        3.91984300e+00        6.25031829e-06  20.0246  19.6269
0202-03-12_22:28:50.370000      15720.55        3.96811700e+00        7.72064089e-06  20.0246  19.6269
0202-03-12_22:28:50.562000      15720.74        4.01712800e+00        1.06136244e-05  20.0246  19.6269
0202-03-12_22:28:50.773000      15720.95        4.06822200e+00        1.46472032e-05  20.0246  19.6269
0202-03-12_22:28:50.965000      15721.14        4.11771400e+00        1.73562955e-05  20.0246  19.6269
0202-03-12_22:28:51.176000      15721.35        4.16357500e+00        2.31011082e-05  20.0395  19.8070

File: chapter 5/cold_vs_warm/20K/ffj28/Ic/1_anneal/Ic_2024-03-12_22-29-40882200_f28-6e20pm2-1200keV-123nA-20k.txt
# Ic = 0.15 A, n = 10.75 , Tavg = 21.45 K, f28-6e20pm2-1200keV-123nA-20k
#datetime                        t_s     iHTS_A                vHTS_V                tHTS_K  tTAR_K
0202-03-12_22:29:30.723000      15760.90        4.95715300e-02       -1.05054010e-08  21.4569  19.6324
0202-03-12_22:29:30.914000      15761.09        1.03309500e-02       -1.04434210e-08  21.4569  19.6324
0202-03-12_22:29:31.130000      15761.31        1.42208800e-02       -1.06293610e-08  21.4830  19.8122
0202-03-12_22:29:31.330000      15761.50        1.96394600e-02       -1.03194710e-08  21.4830  19.8122
0202-03-12_22:29:31.530000      15761.71        2.49058400e-02       -1.01335310e-08  21.4830  19.8122
0202-03-12_22:29:31.723000      15761.90        2.94042600e-02       -1.06293610e-08  21.4830  19.8122
0202-03-12_22:29:31.914000      15762.09        3.47679300e-02       -1.93063910e-08  21.4830  19.8122
0202-03-12_22:29:32.133000      15762.31        3.99282800e-02       -1.78808810e-08  21.4630  19.7040
0202-03-12_22:29:32.324000      15762.50        4.44029500e-02       -1.02574910e-08  21.4630  19.7040
0202-03-12_22:29:32.530000      15762.71        4.97799700e-02       -5.36116100e-09  21.4630  19.7040
0202-03-12_22:29:32.730000      15762.91        5.44935900e-02       -5.67106100e-09  21.4630  19.7040
0202-03-12_22:29:32.934000      15763.11        5.94669300e-02       -9.63770100e-09  21.4630  19.7040
0202-03-12_22:29:33.140000      15763.32        6.44549600e-02       -7.22053100e-09  21.4943  19.7088
0202-03-12_22:29:33.340000      15763.52        6.91656100e-02       -1.06291510e-08  21.4943  19.7088
0202-03-12_22:29:33.543000      15763.72        7.42903300e-02       -5.42209100e-09  21.4943  19.7088
0202-03-12_22:29:33.740000      15763.91        7.93007800e-02       -5.11157100e-09  21.4943  19.7088
0202-03-12_22:29:33.930000      15764.11        8.38645000e-02       -3.25178100e-09  21.4943  19.7088
0202-03-12_22:29:34.150000      15764.33        8.92845600e-02       -5.73094100e-09  21.4614  19.8167
0202-03-12_22:29:34.344000      15764.52        9.42029900e-02       -6.47468100e-09  21.4614  19.8167
0202-03-12_22:29:34.547000      15764.72        9.89403600e-02       -7.28041100e-09  21.4614  19.8167
0202-03-12_22:29:34.740000      15764.92        1.03754700e-01       -9.69758100e-09  21.4614  19.8167
0202-03-12_22:29:34.934000      15765.11        1.09274200e-01       -1.15569410e-08  21.4614  19.8167
0202-03-12_22:29:35.137000      15765.31        1.13869100e-01       -9.32571100e-09  21.5035  19.6735
0202-03-12_22:29:35.330000      15765.51        1.18852800e-01       -8.51998100e-09  21.5035  19.6735
0202-03-12_22:29:35.523000      15765.70        1.23786100e-01       -1.45939110e-08  21.5035  19.6735
0202-03-12_22:29:35.715000      15765.89        1.29189800e-01       -1.43459910e-08  21.5035  19.6735
0202-03-12_22:29:35.920000      15766.10        1.33956900e-01       -1.10611110e-08  21.5035  19.6735
0202-03-12_22:29:36.130000      15766.31        1.38514700e-01       -5.23511100e-09  21.4366  19.7884
0202-03-12_22:29:36.330000      15766.50        1.44186100e-01        4.49556900e-09  21.4366  19.7884
0202-03-12_22:29:36.530000      15766.71        1.48371400e-01        1.06314690e-08  21.4366  19.7884
0202-03-12_22:29:36.730000      15766.91        1.53775100e-01        2.82954290e-08  21.4366  19.7884
0202-03-12_22:29:36.920000      15767.10        1.58712900e-01        7.00691490e-08  21.4366  19.7884
0202-03-12_22:29:37.140000      15767.32        1.63246900e-01        2.06980339e-07  21.5149  19.7627
0202-03-12_22:29:37.336000      15767.51        1.68574900e-01        3.63724739e-07  21.5149  19.7627
0202-03-12_22:29:37.527000      15767.71        1.73638800e-01        5.59825689e-07  21.5149  19.7627
0202-03-12_22:29:37.723000      15767.90        1.78520100e-01        9.10191899e-07  21.5149  19.7627
0202-03-12_22:29:37.914000      15768.09        1.83252700e-01        1.24041499e-06  21.5149  19.7627
0202-03-12_22:29:38.125000      15768.30        1.88411600e-01        2.71495282e-06  21.4433  19.6589
0202-03-12_22:29:38.320000      15768.50        1.93822700e-01        2.86704882e-06  21.4433  19.6589
0202-03-12_22:29:38.510000      15768.69        1.98208400e-01        4.31090712e-06  21.4433  19.6589
0202-03-12_22:29:38.707000      15768.88        2.03367200e-01        5.51825428e-06  21.4433  19.6589
0202-03-12_22:29:38.910000      15769.09        2.08491900e-01        6.69213288e-06  21.4433  19.6589
0202-03-12_22:29:39.117000      15769.29        2.13487500e-01        8.10896838e-06  21.5050  19.8598
0202-03-12_22:29:39.312000      15769.49        2.18324300e-01        9.48551658e-06  21.5050  19.8598
0202-03-12_22:29:39.504000      15769.68        2.23480600e-01        1.17049775e-05  21.5050  19.8598
0202-03-12_22:29:39.700000      15769.87        2.28076900e-01        1.29172828e-05  21.5050  19.8598
0202-03-12_22:29:39.890000      15770.07        2.32754900e-01        1.29938266e-05  21.5050  19.8598
0202-03-12_22:29:40.094000      15770.27        2.38132000e-01        1.69038212e-05  21.4527  19.6389
0202-03-12_22:29:40.310000      15770.49        2.43316000e-01        1.85232652e-05  21.4527  19.6389
0202-03-12_22:29:40.504000      15770.68        2.48014800e-01        2.29002080e-05  21.4527  19.6389

File: chapter 5/cold_vs_warm/20K/ffj28/Ic/1_anneal/Ic_2024-03-12_22-30-35523956_f28-6e20pm2-1200keV-0nA-20k.txt
# Ic = 3.42 A, n = 25.99 , Tavg = 20.06 K, f28-6e20pm2-1200keV-0nA-20k
#datetime                        t_s     iHTS_A                vHTS_V                tHTS_K  tTAR_K
0202-03-12_22:30:18.492000      15808.67        5.07543700e-02        7.93330500e-10  20.0516  19.6171
0202-03-12_22:30:18.703000      15808.88        4.79478700e-02       -9.42079500e-10  20.0516  19.6171
0202-03-12_22:30:18.900000      15809.07        9.93599100e-02        5.93757050e-09  20.0516  19.6171
0202-03-12_22:30:19.105000      15809.28        1.49136400e-01        3.95425050e-09  20.0246  19.7855
0202-03-12_22:30:19.305000      15809.48        1.96713500e-01        6.30944050e-09  20.0246  19.7855
0202-03-12_22:30:19.500000      15809.68        2.48036400e-01        6.43340050e-09  20.0246  19.7855
0202-03-12_22:30:19.690000      15809.87        2.97513100e-01        2.77665050e-09  20.0246  19.7855
0202-03-12_22:30:19.895000      15810.07        3.43267600e-01        9.47036050e-09  20.0246  19.7855
0202-03-12_22:30:20.120000      15810.30        3.97658300e-01        6.74276050e-09  20.0439  19.7148
0202-03-12_22:30:20.330000      15810.51        4.45195200e-01        9.71704050e-09  20.0439  19.7148
0202-03-12_22:30:20.523000      15810.70        4.94152500e-01        8.72485050e-09  20.0439  19.7148
0202-03-12_22:30:20.730000      15810.91        5.45022800e-01        1.49227305e-08  20.0439  19.7148
0202-03-12_22:30:20.926000      15811.10        5.90254900e-01        1.70300105e-08  20.0439  19.7148
0202-03-12_22:30:21.140000      15811.32        6.44218600e-01        1.47987705e-08  20.0491  19.8049
0202-03-12_22:30:21.340000      15811.52        6.92184500e-01        1.39310705e-08  20.0491  19.8049
0202-03-12_22:30:21.535000      15811.71        7.41404400e-01        1.11420205e-08  20.0491  19.8049
0202-03-12_22:30:21.727000      15811.90        7.92706600e-01        1.36831505e-08  20.0491  19.8049
0202-03-12_22:30:21.920000      15812.10        8.42217400e-01        1.65341805e-08  20.0491  19.8049
0202-03-12_22:30:22.125000      15812.30        8.90616700e-01        1.78357305e-08  20.0376  19.6888
0202-03-12_22:30:22.320000      15812.50        9.39752000e-01        1.53565805e-08  20.0376  19.6888
0202-03-12_22:30:22.520000      15812.69        9.90883500e-01        1.20717105e-08  20.0376  19.6888
0202-03-12_22:30:22.710000      15812.89        1.03903800e+00        9.34464050e-09  20.0376  19.6888
0202-03-12_22:30:22.906000      15813.08        1.08739000e+00        7.60923050e-09  20.0376  19.6888
0202-03-12_22:30:23.130000      15813.31        1.14035000e+00        5.68789050e-09  20.0414  19.6242
0202-03-12_22:30:23.332000      15813.51        1.18806800e+00        5.99779050e-09  20.0414  19.6242
0202-03-12_22:30:23.523000      15813.70        1.23677300e+00        7.29934050e-09  20.0414  19.6242
0202-03-12_22:30:23.727000      15813.90        1.28847700e+00        1.37451305e-08  20.0414  19.6242
0202-03-12_22:30:23.930000      15814.11        1.33679200e+00        1.20717105e-08  20.0414  19.6242
0202-03-12_22:30:24.133000      15814.31        1.38569400e+00        8.72485050e-09  20.0281  19.7948
0202-03-12_22:30:24.336000      15814.51        1.43750600e+00        6.43164050e-09  20.0281  19.7948
0202-03-12_22:30:24.530000      15814.71        1.48540800e+00        9.71651050e-09  20.0281  19.7948
0202-03-12_22:30:24.727000      15814.90        1.53446600e+00        1.51706405e-08  20.0281  19.7948
0202-03-12_22:30:24.934000      15815.11        1.58644400e+00        1.31873205e-08  20.0281  19.7948
0202-03-12_22:30:25.145000      15815.32        1.63646200e+00        1.04602605e-08  20.0605  19.6273
0202-03-12_22:30:25.350000      15815.53        1.68395000e+00        4.82019050e-09  20.0605  19.6273
0202-03-12_22:30:25.547000      15815.72        1.73528100e+00        4.38634050e-09  20.0605  19.6273
0202-03-12_22:30:25.740000      15815.92        1.78298400e+00        6.80351050e-09  20.0605  19.6273
0202-03-12_22:30:25.930000      15816.11        1.83147600e+00        9.53058050e-09  20.0605  19.6273
0202-03-12_22:30:26.140000      15816.32        1.88426600e+00        8.78674050e-09  20.0004  19.7724
0202-03-12_22:30:26.336000      15816.51        1.93210700e+00        6.49346050e-09  20.0004  19.7724
0202-03-12_22:30:26.540000      15816.72        1.98050900e+00        1.13897105e-08  20.0004  19.7724
0202-03-12_22:30:26.734000      15816.91        2.03287800e+00        1.55422905e-08  20.0004  19.7724
0202-03-12_22:30:26.926000      15817.10        2.08270100e+00        1.54183305e-08  20.0004  19.7724
0202-03-12_22:30:27.133000      15817.31        2.12816300e+00        2.13063105e-08  20.0703  19.7246
0202-03-12_22:30:27.330000      15817.51        2.18159800e+00        2.42193105e-08  20.0703  19.7246
0202-03-12_22:30:27.520000      15817.70        2.23153400e+00        2.67604405e-08  20.0703  19.7246
0202-03-12_22:30:27.723000      15817.90        2.27644200e+00        2.10584005e-08  20.0703  19.7246
0202-03-12_22:30:27.918000      15818.09        2.33049200e+00        1.40548005e-08  20.0703  19.7246
0202-03-12_22:30:28.117000      15818.29        2.38054400e+00        1.47985405e-08  20.0521  19.6599
0202-03-12_22:30:28.330000      15818.51        2.42836900e+00        1.14516905e-08  20.0521  19.6599
0202-03-12_22:30:28.530000      15818.71        2.47878400e+00        1.50464605e-08  20.0521  19.6599
0202-03-12_22:30:28.727000      15818.90        2.52916900e+00        1.28152205e-08  20.0521  19.6599
0202-03-12_22:30:28.918000      15819.10        2.57477800e+00        1.44266705e-08  20.0521  19.6599
0202-03-12_22:30:29.137000      15819.31        2.62867900e+00        1.41167705e-08  20.0157  19.7934
0202-03-12_22:30:29.332000      15819.51        2.67677000e+00        1.90131005e-08  20.0157  19.7934
0202-03-12_22:30:29.540000      15819.72        2.72561400e+00        2.33516105e-08  20.0157  19.7934
0202-03-12_22:30:29.730000      15819.91        2.77751500e+00        2.66984605e-08  20.0157  19.7934
0202-03-12_22:30:29.926000      15820.10        2.82717500e+00        2.44672305e-08  20.0157  19.7934
0202-03-12_22:30:30.125000      15820.30        2.87277000e+00        2.10584005e-08  20.0313  19.6093
0202-03-12_22:30:30.324000      15820.50        2.92625600e+00        2.21120305e-08  20.0313  19.6093
0202-03-12_22:30:30.516000      15820.69        2.97597400e+00        2.40333805e-08  20.0313  19.6093
0202-03-12_22:30:30.707000      15820.89        3.02130500e+00        2.48391005e-08  20.0313  19.6093
0202-03-12_22:30:30.914000      15821.09        3.07505700e+00        2.53969105e-08  20.0313  19.6093
0202-03-12_22:30:31.125000      15821.30        3.12536800e+00        4.05197305e-08  20.0157  19.6543
0202-03-12_22:30:31.340000      15821.52        3.17311600e+00        5.55185905e-08  20.0157  19.6543
0202-03-12_22:30:31.543000      15821.72        3.22434400e+00        7.11992205e-08  20.0157  19.6543
0202-03-12_22:30:31.746000      15821.92        3.27225000e+00        9.05985705e-08  20.0157  19.6543
0202-03-12_22:30:31.938000      15822.11        3.32103200e+00        1.16505860e-07  20.0157  19.6543
0202-03-12_22:30:32.145000      15822.32        3.37328300e+00        1.72225440e-07  20.0435  19.8088
0202-03-12_22:30:32.336000      15822.51        3.42123800e+00        2.32345360e-07  20.0435  19.8088
0202-03-12_22:30:32.530000      15822.71        3.47023200e+00        3.14839450e-07  20.0435  19.8088
0202-03-12_22:30:32.740000      15822.92        3.52211800e+00        4.23612220e-07  20.0435  19.8088
0202-03-12_22:30:32.934000      15823.11        3.57191200e+00        6.41405660e-07  20.0435  19.8088
0202-03-12_22:30:33.140000      15823.32        3.61857000e+00        8.39427880e-07  20.0482  19.7096
0202-03-12_22:30:33.340000      15823.52        3.67081800e+00        1.24049259e-06  20.0482  19.7096
0202-03-12_22:30:33.535000      15823.71        3.72072600e+00        1.63622712e-06  20.0482  19.7096
0202-03-12_22:30:33.730000      15823.91        3.76641600e+00        3.02442791e-06  20.0482  19.7096
0202-03-12_22:30:33.934000      15824.11        3.81984800e+00        4.23642301e-06  20.0482  19.7096
0202-03-12_22:30:34.133000      15824.31        3.86999800e+00        5.47246584e-06  20.0267  19.7724
0202-03-12_22:30:34.324000      15824.50        3.91522000e+00        6.95450254e-06  20.0267  19.7724
0202-03-12_22:30:34.527000      15824.70        3.96864900e+00        9.74416744e-06  20.0267  19.7724
0202-03-12_22:30:34.723000      15824.90        4.01891400e+00        1.28418669e-05  20.0267  19.7724
0202-03-12_22:30:34.926000      15825.10        4.06422300e+00        1.66138954e-05  20.0267  19.7724
0202-03-12_22:30:35.140000      15825.32        4.11810900e+00        2.18188733e-05  20.0604  19.6426
