Repository: shortlab/2025-devitre-PhD

# 2025-devitre-PhD
Data repository for Alexis Devitre's PhD thesis

File: chapter 5/cold_vs_warm/20K/ffj28/Ic/1_anneal/Ic_2024-03-12_22-31-07947423_f28-6e20pm2-1200keV-123nA-20k.txt
# Ic = 0.05 A, n = 2.17 , Tavg = 21.53 K, f28-6e20pm2-1200keV-123nA-20k
#datetime                        t_s     iHTS_A                vHTS_V                tHTS_K  tTAR_K
0202-03-12_22:30:47.406000      15837.58        1.73818400e-02        5.86298597e-06  21.4674  19.8159
0202-03-12_22:30:47.610000      15837.79        7.49750600e-03       -7.39407000e-09  21.4674  19.8159
0202-03-12_22:30:47.805000      15837.98        9.07811000e-03       -5.59668000e-09  21.4674  19.8159
0202-03-12_22:30:48             15838.18        1.11559000e-02        7.25150000e-10  21.4674  19.8159
0202-03-12_22:30:48.210000      15838.39        1.32737600e-02       -3.36545000e-09  21.4759  19.6521
0202-03-12_22:30:48.406000      15838.58        1.49849700e-02        4.25794000e-09  21.4759  19.6521
0202-03-12_22:30:48.617000      15838.80        1.72378800e-02        5.39220000e-10  21.4759  19.6521
0202-03-12_22:30:48.812000      15838.99        1.92991200e-02        6.01190000e-10  21.4759  19.6521
0202-03-12_22:30:49.027000      15839.20        2.10741400e-02       -4.97689000e-09  21.4759  19.6521
0202-03-12_22:30:49.223000      15839.40        2.32914400e-02       -2.00191000e-09  21.5058  19.8320
0202-03-12_22:30:49.430000      15839.61        2.52757300e-02       -8.24320000e-10  21.5058  19.8320
0202-03-12_22:30:49.625000      15839.80        2.70745000e-02        5.40140000e-10  21.5058  19.8320
0202-03-12_22:30:49.816000      15839.99        2.89088900e-02       -4.54144000e-09  21.5058  19.8320
0202-03-12_22:30:50.023000      15840.20        3.12271100e-02       -6.52407000e-09  21.5058  19.8320
0202-03-12_22:30:50.258000      15840.43        3.31165600e-02       -8.84000000e-10  21.4885  19.7123
0202-03-12_22:30:50.450000      15840.63        3.50652300e-02       -1.93764000e-09  21.4885  19.7123
0202-03-12_22:30:50.645000      15840.82        3.69931200e-02       -1.87566000e-09  21.4885  19.7123
0202-03-12_22:30:50.848000      15841.03        3.84861600e-02       -6.95792000e-09  21.4885  19.7123
0202-03-12_22:30:51.050000      15841.23        4.08607800e-02       -4.35481000e-09  21.4885  19.7123
0202-03-12_22:30:51.277000      15841.45        4.30528400e-02       -1.26599700e-08  21.4753  19.6702
0202-03-12_22:30:51.470000      15841.65        4.49243400e-02       -6.27615000e-09  21.4753  19.6702
0202-03-12_22:30:51.676000      15841.85        4.69991600e-02       -1.01808100e-08  21.4753  19.6702
0202-03-12_22:30:51.867000      15842.05        4.90652300e-02       -9.74696000e-09  21.4753  19.6702
0202-03-12_22:30:52.094000      15842.27        5.07853400e-02       -1.45193300e-08  21.4753  19.6702
0202-03-12_22:30:52.300000      15842.48        5.29551500e-02       -1.11105000e-08  21.4882  19.8370
0202-03-12_22:30:52.516000      15842.69        5.47524400e-02       -1.83000400e-08  21.4882  19.8370
0202-03-12_22:30:52.723000      15842.90        5.66788400e-02       -1.22880900e-08  21.4882  19.8370
0202-03-12_22:30:52.914000      15843.09        5.88338100e-02       -1.42094400e-08  21.4882  19.8370
0202-03-12_22:30:53.125000      15843.30        6.04767400e-02       -3.17721000e-09  21.4980  19.6479
0202-03-12_22:30:53.332000      15843.51        6.26272600e-02       -8.87926000e-09  21.4980  19.6479
0202-03-12_22:30:53.535000      15843.71        6.46961500e-02       -9.43707000e-09  21.4980  19.6479
0202-03-12_22:30:53.740000      15843.91        6.65394500e-02       -1.66266100e-08  21.4980  19.6479
0202-03-12_22:30:53.930000      15844.11        6.88383700e-02       -1.41474600e-08  21.4980  19.6479
0202-03-12_22:30:54.140000      15844.32        7.06000400e-02       -1.77422300e-08  21.4593  19.7887
0202-03-12_22:30:54.340000      15844.52        7.28722500e-02       -1.87958700e-08  21.4593  19.7887
0202-03-12_22:30:54.543000      15844.72        7.49604300e-02       -1.55729700e-08  21.4593  19.7887
0202-03-12_22:30:54.734000      15844.91        7.67562300e-02       -2.20807400e-08  21.4593  19.7887
0202-03-12_22:30:54.930000      15845.11        7.87464600e-02       -1.93536800e-08  21.4593  19.7887
0202-03-12_22:30:55.137000      15845.31        8.09855300e-02       -2.53656200e-08  21.5214  19.6530
0202-03-12_22:30:55.336000      15845.51        8.26982200e-02       -1.94156500e-08  21.5214  19.6530
0202-03-12_22:30:55.527000      15845.70        8.46142400e-02       -1.76813300e-08  21.5214  19.6530
0202-03-12_22:30:55.720000      15845.89        8.66638300e-02       -1.53892000e-08  21.5214  19.6530
0202-03-12_22:30:55.920000      15846.10        8.84329200e-02       -1.41510700e-08  21.5214  19.6530
0202-03-12_22:30:56.130000      15846.31        9.06383400e-02       -1.66922000e-08  21.4719  19.6837
0202-03-12_22:30:56.336000      15846.51        9.27992500e-02       -1.27875400e-08  21.4719  19.6837
0202-03-12_22:30:56.527000      15846.71        9.47479200e-02       -1.29114900e-08  21.4719  19.6837
0202-03-12_22:30:56.723000      15846.90        9.66642300e-02       -1.55765800e-08  21.4719  19.6837
0202-03-12_22:30:56.926000      15847.10        9.84704200e-02       -1.46469000e-08  21.4719  19.6837
0202-03-12_22:30:57.130000      15847.31        1.00870300e-01       -2.25182000e-08  21.5312  19.7390
0202-03-12_22:30:57.336000      15847.51        1.02452400e-01       -2.21463300e-08  21.5312  19.7390
0202-03-12_22:30:57.540000      15847.71        1.04715700e-01       -2.87160700e-08  21.5312  19.7390
0202-03-12_22:30:57.730000      15847.91        1.06622800e-01       -2.15885200e-08  21.5312  19.7390
0202-03-12_22:30:57.940000      15848.12        1.08473500e-01       -1.66302200e-08  21.5312  19.7390
0202-03-12_22:30:58.150000      15848.32        1.10582500e-01       -1.34693000e-08  21.4559  19.6741
0202-03-12_22:30:58.344000      15848.52        1.12467400e-01       -2.03489400e-08  21.4559  19.6741
0202-03-12_22:30:58.535000      15848.71        1.14266200e-01       -2.25801800e-08  21.4559  19.6741
0202-03-12_22:30:58.734000      15848.91        1.16499800e-01       -2.17744500e-08  21.4559  19.6741
0202-03-12_22:30:58.938000      15849.12        1.18261500e-01       -8.01517000e-09  21.4559  19.6741
0202-03-12_22:30:59.156000      15849.33        1.20495100e-01       -8.32507000e-09  21.5123  19.8332
0202-03-12_22:30:59.363000      15849.54        1.22587800e-01       -4.97821000e-09  21.5123  19.8332
0202-03-12_22:30:59.560000      15849.73        1.24364300e-01       -1.56938000e-09  21.5123  19.8332
0202-03-12_22:30:59.760000      15849.94        1.26497000e-01        1.64664300e-08  21.5123  19.8332
0202-03-12_22:30:59.965000      15850.14        1.28417200e-01        4.01423100e-08  21.5123  19.8332
0202-03-12_22:31:00.170000      15850.35        1.30305000e-01        5.79921900e-08  21.4736  19.6322
0202-03-12_22:31:00.370000      15850.55        1.32317500e-01        6.80327500e-08  21.4736  19.6322
0202-03-12_22:31:00.562000      15850.74        1.34457600e-01        7.88790300e-08  21.4736  19.6322
0202-03-12_22:31:00.758000      15850.93        1.35750300e-01        9.79684800e-08  21.4736  19.6322
0202-03-12_22:31:00.960000      15851.14        1.38368300e-01        1.45692110e-07  21.4736  19.6322
0202-03-12_22:31:01.176000      15851.35        1.40052800e-01        2.47461210e-07  21.5028  19.8161
0202-03-12_22:31:01.370000      15851.55        1.42289400e-01        3.35718940e-07  21.5028  19.8161
0202-03-12_22:31:01.566000      15851.75        1.44242100e-01        4.43002900e-07  21.5028  19.8161
0202-03-12_22:31:01.760000      15851.94        1.46115100e-01        5.14587410e-07  21.5028  19.8161
0202-03-12_22:31:01.953000      15852.13        1.47900500e-01        5.52889340e-07  21.5028  19.8161
0202-03-12_22:31:02.164000      15852.34        1.50223200e-01        6.54844320e-07  21.4823  19.6888
0202-03-12_22:31:02.355000      15852.53        1.52415200e-01        7.77748100e-07  21.4823  19.6888
0202-03-12_22:31:02.550000      15852.73        1.54107200e-01        1.01642812e-06  21.4823  19.6888
0202-03-12_22:31:02.758000      15852.93        1.56232400e-01        1.45889413e-06  21.4823  19.6888
0202-03-12_22:31:02.950000      15853.13        1.58101000e-01        2.76961991e-06  21.4823  19.6888
0202-03-12_22:31:03.150000      15853.32        1.60278500e-01        2.85608021e-06  21.5003  19.6874
0202-03-12_22:31:03.355000      15853.53        1.61807100e-01        4.23045811e-06  21.5003  19.6874
0202-03-12_22:31:03.550000      15853.73        1.64181800e-01        4.26429848e-06  21.5003  19.6874
0202-03-12_22:31:03.746000      15853.92        1.66120000e-01        4.42724051e-06  21.5003  19.6874
0202-03-12_22:31:03.938000      15854.11        1.67924700e-01        5.94491317e-06  21.5003  19.6874
0202-03-12_22:31:04.150000      15854.32        1.70033700e-01        5.85213107e-06  21.4863  19.8036
0202-03-12_22:31:04.348000      15854.53        1.72038800e-01        7.17035617e-06  21.4863  19.8036
0202-03-12_22:31:04.550000      15854.73        1.74174400e-01        8.99662087e-06  21.4863  19.8036
0202-03-12_22:31:04.754000      15854.93        1.76077900e-01        1.04010584e-05  21.4863  19.8036
0202-03-12_22:31:04.945000      15855.12        1.77901900e-01        1.02989175e-05  21.4863  19.8036
0202-03-12_22:31:05.160000      15855.34        1.79961800e-01        1.02580735e-05  21.5202  19.6696
0202-03-12_22:31:05.355000      15855.53        1.81912000e-01        1.01320708e-05  21.5202  19.6696
0202-03-12_22:31:05.550000      15855.73        1.83899200e-01        1.03703790e-05  21.5202  19.6696
0202-03-12_22:31:05.754000      15855.93        1.86118000e-01        1.13561503e-05  21.5202  19.6696
0202-03-12_22:31:05.950000      15856.13        1.87547300e-01        1.14265581e-05  21.5202  19.6696
0202-03-12_22:31:06.152000      15856.33        1.89877300e-01        1.14450898e-05  21.4567  19.7901
0202-03-12_22:31:06.350000      15856.53        1.91684300e-01        1.29584239e-05  21.4567  19.7901
0202-03-12_22:31:06.547000      15856.72        1.93898600e-01        1.31470251e-05  21.4567  19.7901
0202-03-12_22:31:06.754000      15856.93        1.96233200e-01        1.46544092e-05  21.4567  19.7901
0202-03-12_22:31:06.945000      15857.12        1.97920600e-01        1.66795015e-05  21.4567  19.7901
0202-03-12_22:31:07.156000      15857.33        1.99863400e-01        1.86727367e-05  21.5326  19.7517
0202-03-12_22:31:07.360000      15857.54        2.01702200e-01        1.88974722e-05  21.5326  19.7517
0202-03-12_22:31:07.566000      15857.74        2.03820100e-01        2.05613595e-05  21.5326  19.7517

File: chapter 5/cold_vs_warm/20K/ffj28/Ic/1_anneal/Ic_2024-03-12_22-33-02769594_f28-6e20pm2-1200keV-0nA-20k.txt
# Ic = 3.34 A, n = 25.86 , Tavg = 20.05 K, f28-6e20pm2-1200keV-0nA-20k
#datetime                        t_s     iHTS_A                vHTS_V                tHTS_K  tTAR_K
0202-03-12_22:32:46.164000      15956.34        1.55401200e-02       -8.67755000e-11  20.0132  19.7567
0202-03-12_22:32:46.370000      15956.55        5.02332700e-02        2.57831450e-09  20.0132  19.7567
0202-03-12_22:32:46.562000      15956.74        9.65709600e-02        1.02017045e-08  20.0132  19.7567
0202-03-12_22:32:46.758000      15956.93        1.48606200e-01        7.90849450e-09  20.0132  19.7567
0202-03-12_22:32:46.960000      15957.14        1.98225400e-01        9.27202450e-09  20.0132  19.7567
0202-03-12_22:32:47.160000      15957.34        2.46168800e-01        1.46224450e-09  20.0832  19.7557
0202-03-12_22:32:47.375000      15957.55        2.98313900e-01        1.70971450e-09  20.0832  19.7557
0202-03-12_22:32:47.566000      15957.74        3.47079600e-01        6.79137450e-09  20.0832  19.7557
0202-03-12_22:32:47.760000      15957.94        3.91988100e-01        1.23694645e-08  20.0832  19.7557
0202-03-12_22:32:47.953000      15958.13        4.45883000e-01        1.42908045e-08  20.0832  19.7557
0202-03-12_22:32:48.164000      15958.34        4.96239700e-01        1.62741245e-08  20.0156  19.6276
0202-03-12_22:32:48.360000      15958.53        5.43447100e-01        1.32371645e-08  20.0156  19.6276
0202-03-12_22:32:48.560000      15958.74        5.94309900e-01        1.27413345e-08  20.0156  19.6276
0202-03-12_22:32:48.754000      15958.93        6.44161800e-01        9.27052450e-09  20.0156  19.6276
0202-03-12_22:32:48.945000      15959.12        6.88981200e-01        6.91533450e-09  20.0156  19.6276
0202-03-12_22:32:49.156000      15959.33        7.43342200e-01        1.01382245e-08  20.0611  19.8176
0202-03-12_22:32:49.355000      15959.53        7.91923900e-01        9.64239450e-09  20.0611  19.8176
0202-03-12_22:32:49.560000      15959.74        8.40492200e-01        1.39809145e-08  20.0611  19.8176
0202-03-12_22:32:49.754000      15959.93        8.91369800e-01        1.60262145e-08  20.0611  19.8176
0202-03-12_22:32:49.957000      15960.13        9.41276900e-01        1.85673445e-08  20.0611  19.8176
0202-03-12_22:32:50.168000      15960.34        9.88065700e-01        1.43527845e-08  20.0422  19.6243
0202-03-12_22:32:50.363000      15960.54        1.04121900e+00        1.14397845e-08  20.0422  19.6243
0202-03-12_22:32:50.560000      15960.74        1.09028300e+00        1.16876945e-08  20.0422  19.6243
0202-03-12_22:32:50.754000      15960.93        1.13576000e+00        1.13778045e-08  20.0422  19.6243
0202-03-12_22:32:50.945000      15961.12        1.18907100e+00        1.05101045e-08  20.0422  19.6243
0202-03-12_22:32:51.156000      15961.33        1.23932900e+00        1.86912945e-08  20.0497  19.7901
0202-03-12_22:32:51.360000      15961.53        1.28762200e+00        2.10464945e-08  20.0497  19.7901
0202-03-12_22:32:51.560000      15961.74        1.33796300e+00        2.54469845e-08  20.0497  19.7901
0202-03-12_22:32:51.754000      15961.93        1.38603800e+00        1.97449345e-08  20.0497  19.7901
0202-03-12_22:32:51.945000      15962.12        1.43461600e+00        1.96209845e-08  20.0497  19.7901
0202-03-12_22:32:52.140000      15962.32        1.48660200e+00        1.08819745e-08  20.0446  19.8168
0202-03-12_22:32:52.340000      15962.52        1.53710100e+00        1.41048645e-08  20.0446  19.8168
0202-03-12_22:32:52.530000      15962.71        1.58211300e+00        1.29272745e-08  20.0446  19.8168
0202-03-12_22:32:52.727000      15962.90        1.63561500e+00        1.81334945e-08  20.0446  19.8168
0202-03-12_22:32:52.930000      15963.11        1.68566800e+00        1.90011945e-08  20.0446  19.8168
0202-03-12_22:32:53.133000      15963.31        1.73308400e+00        2.02410645e-08  20.0513  19.6367
0202-03-12_22:32:53.340000      15963.52        1.78507600e+00        2.25965445e-08  20.0513  19.6367
0202-03-12_22:32:53.535000      15963.71        1.83446600e+00        1.36100145e-08  20.0513  19.6367
0202-03-12_22:32:53.727000      15963.90        1.87967000e+00        1.70188445e-08  20.0513  19.6367
0202-03-12_22:32:53.930000      15964.11        1.93340600e+00        1.73907145e-08  20.0513  19.6367
0202-03-12_22:32:54.140000      15964.32        1.98372200e+00        2.30307845e-08  20.0289  19.7611
0202-03-12_22:32:54.344000      15964.52        2.03096800e+00        2.20391245e-08  20.0289  19.7611
0202-03-12_22:32:54.547000      15964.72        2.08266200e+00        1.85063345e-08  20.0289  19.7611
0202-03-12_22:32:54.740000      15964.92        2.13058400e+00        2.21630845e-08  20.0289  19.7611
0202-03-12_22:32:54.950000      15965.13        2.17933100e+00        2.00558045e-08  20.0289  19.7611
0202-03-12_22:32:55.152000      15965.33        2.23179400e+00        1.94360145e-08  20.0728  19.6526
0202-03-12_22:32:55.367000      15965.54        2.28010400e+00        2.17912145e-08  20.0728  19.6526
0202-03-12_22:32:55.560000      15965.74        2.32939800e+00        2.40844245e-08  20.0728  19.6526
0202-03-12_22:32:55.760000      15965.94        2.38002700e+00        2.62536845e-08  20.0728  19.6526
0202-03-12_22:32:55.957000      15966.13        2.42822800e+00        2.25969345e-08  20.0728  19.6526
0202-03-12_22:32:56.168000      15966.34        2.47734700e+00        2.25969345e-08  20.0070  19.7476
0202-03-12_22:32:56.375000      15966.55        2.52980300e+00        2.69354545e-08  20.0070  19.7476
0202-03-12_22:32:56.570000      15966.75        2.57714200e+00        2.86088745e-08  20.0070  19.7476
0202-03-12_22:32:56.773000      15966.95        2.62602500e+00        3.26994745e-08  20.0070  19.7476
0202-03-12_22:32:56.977000      15967.15        2.67799500e+00        3.72239345e-08  20.0070  19.7476
0202-03-12_22:32:57.170000      15967.35        2.72799400e+00        3.47447745e-08  20.0451  19.8185
0202-03-12_22:32:57.380000      15967.56        2.77305400e+00        3.11500045e-08  20.0451  19.8185
0202-03-12_22:32:57.574000      15967.75        2.82693700e+00        3.20177145e-08  20.0451  19.8185
0202-03-12_22:32:57.766000      15967.94        2.87659400e+00        3.87734045e-08  20.0451  19.8185
0202-03-12_22:32:57.973000      15968.15        2.92122500e+00        4.31119145e-08  20.0451  19.8185
0202-03-12_22:32:58.184000      15968.36        2.97584100e+00        4.69546045e-08  20.0104  19.6429
0202-03-12_22:32:58.390000      15968.57        3.02441400e+00        5.01155245e-08  20.0104  19.6429
0202-03-12_22:32:58.586000      15968.76        3.07385700e+00        6.32550245e-08  20.0104  19.6429
0202-03-12_22:32:58.777000      15968.95        3.12484100e+00        7.09403945e-08  20.0104  19.6429
0202-03-12_22:32:58.970000      15969.15        3.17438600e+00        8.24684445e-08  20.0104  19.6429
0202-03-12_22:32:59.180000      15969.36        3.22268000e+00        1.07012304e-07  20.0646  19.8166
0202-03-12_22:32:59.380000      15969.55        3.27354000e+00        1.42402384e-07  20.0646  19.8166
0202-03-12_22:32:59.582000      15969.76        3.32383200e+00        1.94402784e-07  20.0646  19.8166
0202-03-12_22:32:59.773000      15969.95        3.37154100e+00        2.84334014e-07  20.0646  19.8166
0202-03-12_22:32:59.970000      15970.15        3.42131400e+00        3.79533454e-07  20.0646  19.8166
0202-03-12_22:33:00.188000      15970.36        3.47304200e+00        5.60387584e-07  20.0238  19.6122
0202-03-12_22:33:00.400000      15970.57        3.52131100e+00        8.30987024e-07  20.0238  19.6122
0202-03-12_22:33:00.590000      15970.77        3.57078000e+00        1.08045169e-06  20.0238  19.6122
0202-03-12_22:33:00.780000      15970.96        3.62120100e+00        1.42554964e-06  20.0238  19.6122
0202-03-12_22:33:00.990000      15971.17        3.66947800e+00        2.77960045e-06  20.0238  19.6122
0202-03-12_22:33:01.184000      15971.36        3.71975200e+00        4.12299090e-06  20.0448  19.6704
0202-03-12_22:33:01.375000      15971.55        3.77021000e+00        4.28636701e-06  20.0448  19.6704
0202-03-12_22:33:01.580000      15971.76        3.81988200e+00        7.01405386e-06  20.0448  19.6704
0202-03-12_22:33:01.780000      15971.96        3.86738600e+00        8.99080566e-06  20.0448  19.6704
0202-03-12_22:33:01.984000      15972.16        3.91953300e+00        1.23798063e-05  20.0448  19.6704
0202-03-12_22:33:02.190000      15972.37        3.96915200e+00        1.52721087e-05  20.0460  19.8336
0202-03-12_22:33:02.383000      15972.56        4.01664800e+00        2.01339732e-05  20.0460  19.8336

File: chapter 5/cold_vs_warm/20K/ffj28/Ic/1_anneal/Ic_2024-03-12_22-37-39537173_f28-6e20pm2-1200keV-0nA-20k.txt
# Ic = 3.25 A, n = 26.22 , Tavg = 20.04 K, f28-6e20pm2-1200keV-0nA-20k
#datetime                        t_s     iHTS_A                vHTS_V                tHTS_K  tTAR_K
0202-03-12_22:37:23.297000      16233.47        1.68627800e-02       -3.12747250e-09  20.0486  19.7762
0202-03-12_22:37:23.490000      16233.67        5.01207700e-02       -1.14414250e-09  20.0486  19.7762
0202-03-12_22:37:23.700000      16233.87        9.44444700e-02        1.83083750e-09  20.0486  19.7762
0202-03-12_22:37:23.895000      16234.07        1.49054700e-01        1.01979675e-08  20.0486  19.7762
0202-03-12_22:37:24.105000      16234.28        1.98693100e-01        1.77593775e-08  20.0486  19.7762
0202-03-12_22:37:24.310000      16234.49        2.47628200e-01        1.96807175e-08  20.0366  19.6439
0202-03-12_22:37:24.500000      16234.68        2.97888500e-01        2.24697575e-08  20.0366  19.6439
0202-03-12_22:37:24.703000      16234.88        3.45840900e-01        2.25937175e-08  20.0366  19.6439
0202-03-12_22:37:24.900000      16235.08        3.95069700e-01        1.96187375e-08  20.0366  19.6439
0202-03-12_22:37:25.105000      16235.28        4.45754400e-01        1.38547075e-08  20.0266  19.7799
0202-03-12_22:37:25.312000      16235.49        4.94554200e-01        1.23052375e-08  20.0266  19.7799
0202-03-12_22:37:25.516000      16235.69        5.43321500e-01        1.32969075e-08  20.0266  19.7799
0202-03-12_22:37:25.720000      16235.90        5.94614700e-01        1.18094075e-08  20.0266  19.7799
0202-03-12_22:37:25.910000      16236.09        6.42523000e-01        1.12516075e-08  20.0266  19.7799
0202-03-12_22:37:26.130000      16236.31        6.92033700e-01        1.07557775e-08  20.0266  19.7799
0202-03-12_22:37:26.330000      16236.50        7.43882000e-01        1.08797275e-08  20.0539  19.6474
0202-03-12_22:37:26.535000      16236.71        7.92763500e-01        1.33588775e-08  20.0539  19.6474
0202-03-12_22:37:26.727000      16236.90        8.40693700e-01        1.50323075e-08  20.0539  19.6474
0202-03-12_22:37:26.934000      16237.11        8.91868200e-01        2.07343575e-08  20.0539  19.6474
0202-03-12_22:37:27.133000      16237.31        9.42348100e-01        1.72635475e-08  20.0136  19.7484
0202-03-12_22:37:27.332000      16237.51        9.89325500e-01        1.64578175e-08  20.0136  19.7484
0202-03-12_22:37:27.540000      16237.72        1.04063400e+00        1.39786675e-08  20.0136  19.7484
0202-03-12_22:37:27.734000      16237.91        1.09041900e+00        1.52802275e-08  20.0136  19.7484
0202-03-12_22:37:27.930000      16238.11        1.13555600e+00        1.75734375e-08  20.0136  19.7484
0202-03-12_22:37:28.140000      16238.32        1.18923700e+00        1.91850675e-08  20.0424  19.7481
0202-03-12_22:37:28.336000      16238.51        1.23944400e+00        1.79457375e-08  20.0424  19.7481
0202-03-12_22:37:28.527000      16238.71        1.28452600e+00        1.93714275e-08  20.0424  19.7481
0202-03-12_22:37:28.734000      16238.91        1.33495700e+00        1.67683275e-08  20.0424  19.7481
0202-03-12_22:37:28.930000      16239.11        1.38776300e+00        1.81318575e-08  20.0424  19.7481
0202-03-12_22:37:29.130000      16239.31        1.43317500e+00        2.16646475e-08  20.0174  19.6139
0202-03-12_22:37:29.330000      16239.50        1.48702400e+00        2.21604775e-08  20.0174  19.6139
0202-03-12_22:37:29.520000      16239.70        1.53686900e+00        1.99912175e-08  20.0174  19.6139
0202-03-12_22:37:29.715000      16239.89        1.58193300e+00        1.19339775e-08  20.0174  19.6139
0202-03-12_22:37:29.910000      16240.09        1.63570400e+00        9.45482750e-09  20.0174  19.6139
0202-03-12_22:37:30.110000      16240.29        1.68586000e+00        1.50948975e-08  20.0316  19.8126
0202-03-12_22:37:30.305000      16240.48        1.73210600e+00        1.78219575e-08  20.0316  19.8126
0202-03-12_22:37:30.504000      16240.68        1.78428200e+00        2.16646475e-08  20.0316  19.8126
0202-03-12_22:37:30.695000      16240.87        1.83471400e+00        2.48875375e-08  20.0316  19.8126
0202-03-12_22:37:30.890000      16241.07        1.87949500e+00        2.24703675e-08  20.0316  19.8126
0202-03-12_22:37:31.110000      16241.29        1.93465900e+00        2.57552475e-08  20.0503  19.6536
0202-03-12_22:37:31.312000      16241.49        1.98244900e+00        1.96813275e-08  20.0503  19.6536
0202-03-12_22:37:31.504000      16241.68        2.03158800e+00        1.76360275e-08  20.0503  19.6536
0202-03-12_22:37:31.715000      16241.89        2.08264300e+00        1.15001275e-08  20.0503  19.6536
0202-03-12_22:37:31.906000      16242.08        2.13236700e+00        1.29256375e-08  20.0503  19.6536
0202-03-12_22:37:32.110000      16242.29        2.17886000e+00        1.45370875e-08  20.0200  19.7484
0202-03-12_22:37:32.316000      16242.49        2.23253000e+00        1.27397075e-08  20.0200  19.7484
0202-03-12_22:37:32.510000      16242.69        2.28149500e+00        1.56527075e-08  20.0200  19.7484
0202-03-12_22:37:32.703000      16242.88        2.32667500e+00        1.62724975e-08  20.0200  19.7484
0202-03-12_22:37:32.914000      16243.09        2.38053700e+00        1.56527075e-08  20.0200  19.7484
0202-03-12_22:37:33.110000      16243.29        2.43036400e+00        1.63964475e-08  20.0518  19.7857
0202-03-12_22:37:33.312000      16243.49        2.47793800e+00        1.89375775e-08  20.0518  19.7857
0202-03-12_22:37:33.508000      16243.69        2.52932200e+00        2.19125575e-08  20.0518  19.7857
0202-03-12_22:37:33.703000      16243.88        2.57908800e+00        2.02391375e-08  20.0518  19.7857
0202-03-12_22:37:33.900000      16244.07        2.62415000e+00        1.89995575e-08  20.0518  19.7857
0202-03-12_22:37:34.117000      16244.29        2.67913700e+00        2.16034575e-08  20.0518  19.7857
0202-03-12_22:37:34.312000      16244.49        2.72664400e+00        2.07983175e-08  20.0401  19.6497
0202-03-12_22:37:34.516000      16244.69        2.77550400e+00        2.59431475e-08  20.0401  19.6497
0202-03-12_22:37:34.710000      16244.89        2.82740800e+00        2.56332575e-08  20.0401  19.6497
0202-03-12_22:37:34.906000      16245.08        2.87681400e+00        3.10873875e-08  20.0401  19.6497
0202-03-12_22:37:35.113000      16245.29        2.92262600e+00        3.47441375e-08  20.0361  19.8262
0202-03-12_22:37:35.312000      16245.49        2.97692300e+00        4.81935275e-08  20.0361  19.8262
0202-03-12_22:37:35.516000      16245.69        3.02609300e+00        5.69325375e-08  20.0361  19.8262
0202-03-12_22:37:35.720000      16245.90        3.07235200e+00        7.11256775e-08  20.0361  19.8262
0202-03-12_22:37:35.920000      16246.10        3.12499000e+00        8.88516175e-08  20.0361  19.8262
0202-03-12_22:37:36.133000      16246.31        3.17505400e+00        1.32670618e-07  20.0586  19.6424
0202-03-12_22:37:36.332000      16246.51        3.22326800e+00        1.79340638e-07  20.0586  19.6424
0202-03-12_22:37:36.523000      16246.70        3.27405500e+00        2.81419697e-07  20.0586  19.6424
0202-03-12_22:37:36.720000      16246.90        3.32213700e+00        3.54554668e-07  20.0586  19.6424
0202-03-12_22:37:36.920000      16247.10        3.37050800e+00        4.96857958e-07  20.0586  19.6424
0202-03-12_22:37:37.120000      16247.30        3.42293900e+00        7.82952037e-07  20.0253  19.7388
0202-03-12_22:37:37.330000      16247.51        3.47315500e+00        1.07604971e-06  20.0253  19.7388
0202-03-12_22:37:37.535000      16247.71        3.52044800e+00        1.59555589e-06  20.0253  19.7388
0202-03-12_22:37:37.740000      16247.91        3.57236300e+00        3.15134736e-06  20.0253  19.7388
0202-03-12_22:37:37.934000      16248.11        3.61998200e+00        4.55516683e-06  20.0253  19.7388
0202-03-12_22:37:38.133000      16248.31        3.66979700e+00        5.66582668e-06  20.0507  19.7735
0202-03-12_22:37:38.340000      16248.52        3.72104800e+00        7.63396298e-06  20.0507  19.7735
0202-03-12_22:37:38.535000      16248.71        3.76893100e+00        1.01921372e-05  20.0507  19.7735
0202-03-12_22:37:38.740000      16248.91        3.81753200e+00        1.22436349e-05  20.0507  19.7735
0202-03-12_22:37:38.930000      16249.11        3.86977000e+00        1.75638935e-05  20.0507  19.7735
0202-03-12_22:37:39.145000      16249.32        3.91942000e+00        2.34555964e-05  20.0388  19.6541

File: chapter 5/cold_vs_warm/20K/ffj28/Ic/1_anneal/Ic_2024-03-12_22-49-11436665_f28-6e20pm2-1200keV-0nA-20k.txt
# Ic = 3.17 A, n = 26.06 , Tavg = 20.02 K, f28-6e20pm2-1200keV-0nA-20k
#datetime                        t_s     iHTS_A                vHTS_V                tHTS_K  tTAR_K
0202-03-12_22:48:55.367000       41.87        5.02097400e-02       -3.05244250e-09  20.0491  19.6642
0202-03-12_22:48:55.605000       42.11        5.03314400e-02        4.75688750e-09  20.0491  19.6642
0202-03-12_22:48:55.820000       42.32        1.00182100e-01        3.45532750e-09  20.0154  19.7292
0202-03-12_22:48:56.016000       42.51        1.49100600e-01        8.90946750e-09  20.0154  19.7292
0202-03-12_22:48:56.207000       42.71        1.94693300e-01        6.67822750e-09  20.0154  19.7292
0202-03-12_22:48:56.400000       42.90        2.48322500e-01        8.28967750e-09  20.0154  19.7292
0202-03-12_22:48:56.610000       43.11        2.98521800e-01        3.14543750e-09  20.0154  19.7292
0202-03-12_22:48:56.820000       43.32        3.44503200e-01        7.79384750e-09  20.0376  19.7746
0202-03-12_22:48:57.010000       43.51        3.96767100e-01        7.79384750e-09  20.0376  19.7746
0202-03-12_22:48:57.203000       43.70        4.46369800e-01        9.77716750e-09  20.0376  19.7746
0202-03-12_22:48:57.400000       43.90        4.93891900e-01        1.08927875e-08  20.0376  19.7746
0202-03-12_22:48:57.617000       44.12        5.44437100e-01        1.23802775e-08  20.0366  19.6464
0202-03-12_22:48:57.824000       44.33        5.95541800e-01        1.28141275e-08  20.0366  19.6464
0202-03-12_22:48:58.027000       44.53        6.42756600e-01        9.15737750e-09  20.0366  19.6464
0202-03-12_22:48:58.223000       44.72        6.92123300e-01        4.81886750e-09  20.0366  19.6464
0202-03-12_22:48:58.430000       44.93        7.43189400e-01        8.52217500e-10  20.0366  19.6464
0202-03-12_22:48:58.652000       45.15        7.92519100e-01        5.25271750e-09  20.0214  19.8224
0202-03-12_22:48:58.867000       45.37        8.43098400e-01        7.48394750e-09  20.0214  19.8224
0202-03-12_22:48:59.070000       45.57        8.92248500e-01        4.50896750e-09  20.0214  19.8224
0202-03-12_22:48:59.270000       45.77        9.38767200e-01        5.62458750e-09  20.0214  19.8224
0202-03-12_22:48:59.465000       45.96        9.91103800e-01        7.66988750e-09  20.0214  19.8224
0202-03-12_22:48:59.676000       46.17        1.04095300e+00        8.78550750e-09  20.0577  19.6717
0202-03-12_22:48:59.867000       46.37        1.08806600e+00        9.59160750e-09  20.0577  19.6717
0202-03-12_22:49:00.060000       46.56        1.13999100e+00        7.73262750e-09  20.0577  19.6717
0202-03-12_22:49:00.266000       46.77        1.18935200e+00        1.46746275e-08  20.0577  19.6717
0202-03-12_22:49:00.465000       46.97        1.23754900e+00        1.03362375e-08  20.0577  19.6717
0202-03-12_22:49:00.664000       47.16        1.28927000e+00        7.67114750e-09  20.0152  19.7163
0202-03-12_22:49:00.870000       47.37        1.33801800e+00        3.76648750e-09  20.0152  19.7163
0202-03-12_22:49:01.066000       47.57        1.38543600e+00        5.50188750e-09  20.0152  19.7163
0202-03-12_22:49:01.260000       47.76        1.43728100e+00        7.36125750e-09  20.0152  19.7163
0202-03-12_22:49:01.470000       47.97        1.48760100e+00        1.05841575e-08  20.0152  19.7163
0202-03-12_22:49:01.668000       48.17        1.53513400e+00        1.13898775e-08  20.0459  19.7794
0202-03-12_22:49:01.860000       48.36        1.58620900e+00        1.21956075e-08  20.0459  19.7794
0202-03-12_22:49:02.066000       48.57        1.63631500e+00        6.86542750e-09  20.0459  19.7794
0202-03-12_22:49:02.258000       48.76        1.68325200e+00        2.09305750e-09  20.0459  19.7794
0202-03-12_22:49:02.460000       48.96        1.73528100e+00       -1.68765250e-09  20.0459  19.7794
0202-03-12_22:49:02.668000       49.17        1.78524300e+00       -1.12984250e-09  20.0343  19.6275
0202-03-12_22:49:02.870000       49.37        1.83231500e+00       -8.81932500e-10  20.0343  19.6275
0202-03-12_22:49:03.074000       49.58        1.88405600e+00        5.50188750e-09  20.0343  19.6275
0202-03-12_22:49:03.277000       49.78        1.93394600e+00        1.59722750e-09  20.0343  19.6275
0202-03-12_22:49:03.480000       49.98        1.97994400e+00        7.17531750e-09  20.0343  19.6275
0202-03-12_22:49:03.707000       50.21        2.03484200e+00        6.49354750e-09  20.0173  19.8019
0202-03-12_22:49:03.902000       50.40        2.08117800e+00        1.02742575e-08  20.0173  19.8019
0202-03-12_22:49:04.094000       50.59        2.12974000e+00        1.04601975e-08  20.0173  19.8019
0202-03-12_22:49:04.285000       50.79        2.18175900e+00        8.97270750e-09  20.0173  19.8019
0202-03-12_22:49:04.580000       51.08        2.23202800e+00        5.93573750e-09  20.0173  19.8019
0202-03-12_22:49:04.785000       51.28        2.28192600e+00        9.40655750e-09  20.0498  19.6950
0202-03-12_22:49:04.977000       51.48        2.32841600e+00        1.51086075e-08  20.0498  19.6950
0202-03-12_22:49:05.170000       51.67        2.38062200e+00        1.13898775e-08  20.0498  19.6950
0202-03-12_22:49:05.375000       51.88        2.43002800e+00        4.13835750e-09  20.0498  19.6950
0202-03-12_22:49:05.600000       52.10        2.47810600e+00        4.82012750e-09  20.0498  19.6950
0202-03-12_22:49:05.816000       52.32        2.53084400e+00        1.15761375e-08  20.0204  19.7220
0202-03-12_22:49:06.020000       52.52        2.57646100e+00        1.82703275e-08  20.0204  19.7220
0202-03-12_22:49:06.210000       52.71        2.62894400e+00        1.46761975e-08  20.0204  19.7220
0202-03-12_22:49:06.402000       52.90        2.67842700e+00        1.55440675e-08  20.0204  19.7220
0202-03-12_22:49:06.640000       53.14        2.72873400e+00        1.46143775e-08  20.0316  19.6526
0202-03-12_22:49:06.848000       53.35        2.77904700e+00        1.64117675e-08  20.0316  19.6526
0202-03-12_22:49:07.040000       53.54        2.82732800e+00        1.95107075e-08  20.0316  19.6526
0202-03-12_22:49:07.230000       53.73        2.87246700e+00        2.13080975e-08  20.0316  19.6526
0202-03-12_22:49:07.438000       53.94        2.92644600e+00        3.19064775e-08  20.0316  19.6526
0202-03-12_22:49:07.652000       54.15        2.97710300e+00        4.90746175e-08  20.0344  19.7427
0202-03-12_22:49:07.875000       54.37        3.02709000e+00        7.02713875e-08  20.0344  19.7427
0202-03-12_22:49:08.070000       54.57        3.07595400e+00        9.69842775e-08  20.0344  19.7427
0202-03-12_22:49:08.280000       54.78        3.12183000e+00        1.48178807e-07  20.0344  19.7427
0202-03-12_22:49:08.490000       54.99        3.17526900e+00        1.84188517e-07  20.0344  19.7427
0202-03-12_22:49:08.680000       55.18        3.22475800e+00        3.01328547e-07  20.0237  19.7974
0202-03-12_22:49:08.870000       55.37        3.26986500e+00        4.28571127e-07  20.0237  19.7974
0202-03-12_22:49:09.074000       55.58        3.32362900e+00        6.04591068e-07  20.0237  19.7974
0202-03-12_22:49:09.270000       55.77        3.37374000e+00        9.37665408e-07  20.0237  19.7974
0202-03-12_22:49:09.460000       55.96        3.41840000e+00        1.27836316e-06  20.0237  19.7974
0202-03-12_22:49:09.676000       56.18        3.47306300e+00        2.72563130e-06  20.0560  19.6913
0202-03-12_22:49:09.867000       56.37        3.52263200e+00        3.96148958e-06  20.0560  19.6913
0202-03-12_22:49:10.070000       56.57        3.56764400e+00        4.10323521e-06  20.0560  19.6913
0202-03-12_22:49:10.273000       56.77        3.62154500e+00        7.36412846e-06  20.0560  19.6913
0202-03-12_22:49:10.465000       56.97        3.67153200e+00        9.18196806e-06  20.0560  19.6913
0202-03-12_22:49:10.670000       57.17        3.71662500e+00        1.26081588e-05  20.0221  19.7314
0202-03-12_22:49:10.867000       57.37        3.77083600e+00        1.61514895e-05  20.0221  19.7314
0202-03-12_22:49:11.060000       57.56        3.82041200e+00        2.03555147e-05  20.0221  19.7314
