Repository: shortlab/2025-devitre-PhD

# 2025-devitre-PhD
Data repository for Alexis Devitre's PhD thesis

File: chapter 5/cold_vs_warm/20K/ffj28/Ic/1_anneal/Ic_2024-03-13_00-52-23021699_f28-anneal30k-30k.txt
# Ic = 1.86 A, n = 21.02 , Tavg = 29.97 K, f28-anneal30k-30k
#datetime                        t_s     iHTS_A                vHTS_V                tHTS_K  tTAR_K
0202-03-13_00:51:58.930000      7425.43        1.73210600e-02        1.96535180e-08  29.9830  29.6155
0202-03-13_00:51:59.133000      7425.63        2.41124500e-02        1.20920880e-08  29.9830  29.6155
0202-03-13_00:51:59.336000      7425.84        4.28511300e-02        1.68024880e-08  29.9830  29.6155
0202-03-13_00:51:59.574000      7426.08        6.42389800e-02        1.00467880e-08  29.9830  29.6155
0202-03-13_00:51:59.780000      7426.28        8.19461700e-02        1.73602980e-08  30.0412  29.6976
0202-03-13_00:51:59.973000      7426.47        1.03338000e-01        1.44472880e-08  30.0412  29.6976
0202-03-13_00:52:00.164000      7426.67        1.22793500e-01        1.72363380e-08  30.0412  29.6976
0202-03-13_00:52:00.370000      7426.87        1.42191100e-01        2.40540280e-08  30.0412  29.6976
0202-03-13_00:52:00.617000      7427.12        1.62753800e-01        2.00873680e-08  30.0412  29.6976
0202-03-13_00:52:00.820000      7427.32        1.81072500e-01        1.50050980e-08  29.9813  29.6597
0202-03-13_00:52:01.023000      7427.52        2.02369800e-01        1.38274980e-08  29.9813  29.6597
0202-03-13_00:52:01.220000      7427.72        2.22016700e-01        1.56868680e-08  29.9813  29.6597
0202-03-13_00:52:01.410000      7427.91        2.40261000e-01        2.26285080e-08  29.9813  29.6597
0202-03-13_00:52:01.630000      7428.13        2.61889300e-01        1.59967580e-08  30.0517  29.6777
0202-03-13_00:52:01.844000      7428.34        2.81212700e-01        1.24019880e-08  30.0517  29.6777
0202-03-13_00:52:02.043000      7428.54        3.01201000e-01        1.35795880e-08  30.0517  29.6777
0202-03-13_00:52:02.240000      7428.74        3.20969600e-01        1.53149980e-08  30.0517  29.6777
0202-03-13_00:52:02.440000      7428.94        3.39249700e-01        1.59967580e-08  30.0517  29.6777
0202-03-13_00:52:02.640000      7429.14        3.60921000e-01        6.08012800e-09  29.9802  29.6554
0202-03-13_00:52:02.840000      7429.34        3.80958300e-01        7.75390800e-09  29.9802  29.6554
0202-03-13_00:52:03.043000      7429.54        3.99278900e-01        9.49033800e-09  29.9802  29.6554
0202-03-13_00:52:03.246000      7429.74        4.20102800e-01        9.80159800e-09  29.9802  29.6554
0202-03-13_00:52:03.438000      7429.94        4.40224600e-01        1.17236280e-08  29.9802  29.6554
0202-03-13_00:52:03.650000      7430.15        4.58786700e-01        9.36842800e-09  30.0342  29.6367
0202-03-13_00:52:03.840000      7430.34        4.79672900e-01        1.31491380e-08  30.0342  29.6367
0202-03-13_00:52:04.035000      7430.53        4.99549900e-01        1.23434180e-08  30.0342  29.6367
0202-03-13_00:52:04.240000      7430.74        5.18846600e-01        1.62480880e-08  30.0342  29.6367
0202-03-13_00:52:04.430000      7430.93        5.38637500e-01        2.08345380e-08  30.0342  29.6367
0202-03-13_00:52:04.640000      7431.14        5.59461000e-01        1.73017380e-08  30.0028  29.6504
0202-03-13_00:52:04.844000      7431.34        5.77908800e-01        2.27558880e-08  30.0028  29.6504
0202-03-13_00:52:05.035000      7431.54        5.98895900e-01        1.85413180e-08  30.0028  29.6504
0202-03-13_00:52:05.227000      7431.73        6.18639300e-01        2.26939080e-08  30.0028  29.6504
0202-03-13_00:52:05.426000      7431.92        6.37771300e-01        2.26939080e-08  30.0028  29.6504
0202-03-13_00:52:05.637000      7432.14        6.57350000e-01        2.20121380e-08  30.0471  29.6992
0202-03-13_00:52:05.832000      7432.33        6.78657700e-01        2.64126480e-08  30.0471  29.6992
0202-03-13_00:52:06.035000      7432.54        6.97329600e-01        2.29418180e-08  30.0471  29.6992
0202-03-13_00:52:06.240000      7432.74        7.17198800e-01        2.20121380e-08  30.0471  29.6992
0202-03-13_00:52:06.430000      7432.93        7.37722900e-01        1.64340280e-08  30.0471  29.6992
0202-03-13_00:52:06.645000      7433.14        7.56957200e-01        1.88512080e-08  29.9821  29.6189
0202-03-13_00:52:06.863000      7433.36        7.77960700e-01        1.36449780e-08  29.9821  29.6189
0202-03-13_00:52:07.062000      7433.56        7.96752800e-01        1.40168480e-08  29.9821  29.6189
0202-03-13_00:52:07.258000      7433.76        8.15723000e-01        1.58142380e-08  29.9821  29.6189
0202-03-13_00:52:07.460000      7433.96        8.36701200e-01        1.61241380e-08  29.9821  29.6189
0202-03-13_00:52:07.660000      7434.16        8.56072100e-01        1.56902780e-08  30.0653  29.7278
0202-03-13_00:52:07.850000      7434.35        8.76018700e-01        9.12050800e-09  30.0653  29.7278
0202-03-13_00:52:08.060000      7434.56        8.96300900e-01        1.05460280e-08  30.0653  29.7278
0202-03-13_00:52:08.250000      7434.75        9.16072500e-01        1.15376880e-08  30.0653  29.7278
0202-03-13_00:52:08.440000      7434.94        9.34180400e-01        1.01121680e-08  30.0653  29.7278
0202-03-13_00:52:08.652000      7435.15        9.56114400e-01        1.39548680e-08  29.9726  29.6225
0202-03-13_00:52:08.844000      7435.35        9.75728700e-01        1.84166480e-08  29.9726  29.6225
0202-03-13_00:52:09.040000      7435.54        9.93569500e-01        2.41176580e-08  29.9726  29.6225
0202-03-13_00:52:09.246000      7435.75        1.01536400e+00        2.37443780e-08  29.9726  29.6225
0202-03-13_00:52:09.438000      7435.94        1.03544800e+00        2.44877680e-08  29.9726  29.6225
0202-03-13_00:52:09.650000      7436.15        1.05343300e+00        2.09549780e-08  30.0399  29.6708
0202-03-13_00:52:09.844000      7436.34        1.07527300e+00        1.72982180e-08  30.0399  29.6708
0202-03-13_00:52:10.035000      7436.54        1.09472400e+00        1.51289580e-08  30.0399  29.6708
0202-03-13_00:52:10.240000      7436.74        1.11296700e+00        1.92195680e-08  30.0399  29.6708
0202-03-13_00:52:10.434000      7436.93        1.13451100e+00        2.73388080e-08  30.0399  29.6708
0202-03-13_00:52:10.645000      7437.14        1.15453600e+00        2.10789280e-08  29.9774  29.6296
0202-03-13_00:52:10.844000      7437.35        1.17267500e+00        1.87237280e-08  29.9774  29.6296
0202-03-13_00:52:11.047000      7437.55        1.19407800e+00        1.45711480e-08  29.9774  29.6296
0202-03-13_00:52:11.250000      7437.75        1.21387900e+00        1.77320680e-08  29.9774  29.6296
0202-03-13_00:52:11.440000      7437.94        1.23255800e+00        1.51289580e-08  29.9774  29.6296
0202-03-13_00:52:11.640000      7438.14        1.25388400e+00        1.11003180e-08  30.0294  29.6404
0202-03-13_00:52:11.836000      7438.34        1.27327000e+00        1.06044880e-08  30.0294  29.6404
0202-03-13_00:52:12.027000      7438.53        1.29174900e+00        1.39513580e-08  30.0294  29.6404
0202-03-13_00:52:12.230000      7438.73        1.31293600e+00        1.51289580e-08  30.0294  29.6404
0202-03-13_00:52:12.434000      7438.93        1.33313200e+00        1.63685280e-08  30.0294  29.6404
0202-03-13_00:52:12.637000      7439.14        1.35161900e+00        2.38679880e-08  29.9772  29.6538
0202-03-13_00:52:12.840000      7439.34        1.37273300e+00        2.38060080e-08  29.9772  29.6538
0202-03-13_00:52:13.030000      7439.53        1.39270600e+00        2.67809880e-08  29.9772  29.6538
0202-03-13_00:52:13.223000      7439.72        1.40394800e+00        1.62445780e-08  29.9772  29.6538
0202-03-13_00:52:13.430000      7439.93        1.42876200e+00        1.43852080e-08  29.9772  29.6538
0202-03-13_00:52:13.625000      7440.13        1.45195700e+00        1.33935480e-08  30.0426  29.6664
0202-03-13_00:52:13.820000      7440.32        1.47057100e+00        1.84138380e-08  30.0426  29.6664
0202-03-13_00:52:14.020000      7440.52        1.49191000e+00        1.81039380e-08  30.0426  29.6664
0202-03-13_00:52:14.210000      7440.71        1.51142900e+00        1.93435180e-08  30.0426  29.6664
0202-03-13_00:52:14.406000      7440.91        1.52995300e+00        2.21945480e-08  30.0426  29.6664
0202-03-13_00:52:14.613000      7441.11        1.55155600e+00        2.69669280e-08  29.9850  29.6450
0202-03-13_00:52:14.816000      7441.32        1.56626200e+00        2.70289780e-08  29.9850  29.6450
0202-03-13_00:52:15.008000      7441.51        1.59007800e+00        2.31863780e-08  29.9850  29.6450
0202-03-13_00:52:15.215000      7441.71        1.61114300e+00        2.70292080e-08  29.9850  29.6450
0202-03-13_00:52:15.406000      7441.91        1.63106100e+00        2.88266280e-08  29.9850  29.6450
0202-03-13_00:52:15.605000      7442.11        1.64934400e+00        3.42807780e-08  30.0387  29.7143
0202-03-13_00:52:15.816000      7442.32        1.67095700e+00        3.22974480e-08  30.0387  29.7143
0202-03-13_00:52:16.008000      7442.51        1.69054200e+00        4.01067980e-08  30.0387  29.7143
0202-03-13_00:52:16.200000      7442.70        1.70825800e+00        4.13463680e-08  30.0387  29.7143
0202-03-13_00:52:16.406000      7442.91        1.73010300e+00        4.85979080e-08  30.0387  29.7143
0202-03-13_00:52:16.610000      7443.11        1.75019500e+00        5.72129780e-08  30.0387  29.7143
0202-03-13_00:52:16.816000      7443.32        1.76888200e+00        7.13441780e-08  29.9741  29.6025
0202-03-13_00:52:17.010000      7443.51        1.78973700e+00        9.93586580e-08  29.9741  29.6025
0202-03-13_00:52:17.203000      7443.70        1.80934400e+00        1.14667458e-07  29.9741  29.6025
0202-03-13_00:52:17.395000      7443.90        1.82750500e+00        1.34872588e-07  29.9741  29.6025
0202-03-13_00:52:17.594000      7444.10        1.84933300e+00        1.67411528e-07  29.9741  29.6025
0202-03-13_00:52:17.793000      7444.29        1.86953700e+00        2.08689508e-07  30.0463  29.7053
0202-03-13_00:52:17.992000      7444.49        1.88722800e+00        2.75812698e-07  30.0463  29.7053
0202-03-13_00:52:18.184000      7444.68        1.90846100e+00        3.41696308e-07  30.0463  29.7053
0202-03-13_00:52:18.375000      7444.88        1.92890700e+00        4.21401218e-07  30.0463  29.7053
0202-03-13_00:52:18.610000      7445.11        1.94680100e+00        5.66555888e-07  30.0463  29.7053
0202-03-13_00:52:18.824000      7445.33        1.96856600e+00        6.81898698e-07  29.9921  29.6364
0202-03-13_00:52:19.023000      7445.52        1.98683600e+00        8.58662628e-07  29.9921  29.6364
0202-03-13_00:52:19.215000      7445.72        2.00816300e+00        1.02086151e-06  29.9921  29.6364
0202-03-13_00:52:19.420000      7445.92        2.02799400e+00        1.22607377e-06  29.9921  29.6364
0202-03-13_00:52:19.630000      7446.13        2.04700400e+00        1.55604963e-06  30.0354  29.6698
0202-03-13_00:52:19.840000      7446.34        2.06784500e+00        1.84679283e-06  30.0354  29.6698
0202-03-13_00:52:20.035000      7446.53        2.08698000e+00        2.28715318e-06  30.0354  29.6698
0202-03-13_00:52:20.227000      7446.73        2.10644500e+00        2.69373501e-06  30.0354  29.6698
0202-03-13_00:52:20.430000      7446.93        2.12722500e+00        4.05442059e-06  30.0354  29.6698
0202-03-13_00:52:20.633000      7447.13        2.14249200e+00        4.16678840e-06  29.9796  29.6563
0202-03-13_00:52:20.840000      7447.34        2.16648200e+00        5.69339153e-06  29.9796  29.6563
0202-03-13_00:52:21.030000      7447.53        2.18668400e+00        6.93953999e-06  29.9796  29.6563
0202-03-13_00:52:21.234000      7447.74        2.20653700e+00        8.10672729e-06  29.9796  29.6563
0202-03-13_00:52:21.430000      7447.93        2.22573900e+00        9.64677989e-06  29.9796  29.6563
0202-03-13_00:52:21.637000      7448.14        2.24544400e+00        1.08826399e-05  30.0180  29.6350
0202-03-13_00:52:21.836000      7448.34        2.26604200e+00        1.25809246e-05  30.0180  29.6350
0202-03-13_00:52:22.027000      7448.53        2.28600000e+00        1.42298122e-05  30.0180  29.6350
0202-03-13_00:52:22.227000      7448.73        2.30373600e+00        1.55538062e-05  30.0180  29.6350
0202-03-13_00:52:22.420000      7448.92        2.32563800e+00        1.99197881e-05  30.0180  29.6350
0202-03-13_00:52:22.640000      7449.14        2.34590000e+00        2.25362287e-05  29.9663  29.6212

File: chapter 5/cold_vs_warm/20K/ffj28/Ic/1_anneal/Ic_2024-03-13_01-11-13226921_f28-anneal30k-20k.txt
# Ic = 2.86 A, n = 26.36 , Tavg = 19.98 K, f28-anneal30k-20k
#datetime                        t_s     iHTS_A                vHTS_V                tHTS_K  tTAR_K
0202-03-13_01:10:59.008000      8565.51        5.08503500e-02        5.00169350e-09  19.9574  19.6759
0202-03-13_01:10:59.215000      8565.71        4.54970900e-02       -2.55972650e-09  19.9574  19.6759
0202-03-13_01:10:59.406000      8565.91        9.96441000e-02       -5.03888650e-09  19.9574  19.6759
0202-03-13_01:10:59.613000      8566.11        1.49410000e-01        9.73063500e-10  19.9776  19.7218
0202-03-13_01:10:59.812000      8566.31        1.95041000e-01       -3.79930650e-09  19.9776  19.7218
0202-03-13_01:11:00.004000      8566.51        2.48600300e-01       -2.66506500e-10  19.9776  19.7218
0202-03-13_01:11:00.200000      8566.70        2.98090100e-01        6.05533350e-09  19.9776  19.7218
0202-03-13_01:11:00.402000      8566.90        3.42858900e-01        1.68396635e-08  19.9776  19.7218
0202-03-13_01:11:00.605000      8567.11        3.97243800e-01        1.45467035e-08  19.9776  19.7218
0202-03-13_01:11:00.820000      8567.32        4.47281200e-01        2.58516350e-09  19.9624  19.5596
0202-03-13_01:11:01.010000      8567.51        4.93130500e-01       -1.25701650e-09  19.9624  19.5596
0202-03-13_01:11:01.203000      8567.71        5.45423800e-01        4.25923350e-09  19.9624  19.5596
0202-03-13_01:11:01.410000      8567.91        5.94940300e-01        4.25923350e-09  19.9624  19.5596
0202-03-13_01:11:01.625000      8568.13        6.42453200e-01        2.39987350e-09  19.9624  19.5596
0202-03-13_01:11:01.830000      8568.33        6.94862300e-01        2.58580350e-09  19.9610  19.7538
0202-03-13_01:11:02.020000      8568.52        7.41817200e-01        2.15195350e-09  19.9610  19.7538
0202-03-13_01:11:02.227000      8568.73        7.90165700e-01        1.71810350e-09  19.9610  19.7538
0202-03-13_01:11:02.418000      8568.92        8.42512500e-01       -2.93031650e-09  19.9610  19.7538
0202-03-13_01:11:02.637000      8569.14        8.92005200e-01       -1.31886650e-09  19.9881  19.6056
0202-03-13_01:11:02.832000      8569.33        9.38130500e-01        2.02799350e-09  19.9881  19.6056
0202-03-13_01:11:03.030000      8569.53        9.91146500e-01        8.78369350e-09  19.9881  19.6056
0202-03-13_01:11:03.223000      8569.72        1.03875600e+00        7.17224350e-09  19.9881  19.6056
0202-03-13_01:11:03.426000      8569.93        1.08764200e+00        5.56079350e-09  19.9881  19.6056
0202-03-13_01:11:03.650000      8570.15        1.14000300e+00       -3.79801650e-09  19.9524  19.6571
0202-03-13_01:11:03.850000      8570.35        1.18824000e+00        1.09831350e-09  19.9524  19.6571
0202-03-13_01:11:04.047000      8570.55        1.23747500e+00       -5.13136500e-10  19.9524  19.6571
0202-03-13_01:11:04.240000      8570.74        1.28836400e+00        6.64463500e-10  19.9524  19.6571
0202-03-13_01:11:04.430000      8570.93        1.33803600e+00       -2.99229650e-09  19.9524  19.6571
0202-03-13_01:11:04.645000      8571.14        1.38686100e+00        3.26757350e-09  19.9815  19.7225
0202-03-13_01:11:04.844000      8571.34        1.43745800e+00        3.88736350e-09  19.9815  19.7225
0202-03-13_01:11:05.043000      8571.54        1.48685100e+00        3.32955350e-09  19.9815  19.7225
0202-03-13_01:11:05.240000      8571.74        1.53493000e+00        2.70976350e-09  19.9815  19.7225
0202-03-13_01:11:05.430000      8571.93        1.58398200e+00        2.27591350e-09  19.9815  19.7225
0202-03-13_01:11:05.633000      8572.13        1.63609900e+00        5.31287350e-09  19.9726  19.5740
0202-03-13_01:11:05.836000      8572.34        1.68668000e+00        7.48214350e-09  19.9726  19.5740
0202-03-13_01:11:06.040000      8572.54        1.73197700e+00        1.28743035e-08  19.9726  19.5740
0202-03-13_01:11:06.242000      8572.74        1.78461000e+00        9.71338350e-09  19.9726  19.5740
0202-03-13_01:11:06.434000      8572.93        1.83427800e+00        9.96129350e-09  19.9726  19.5740
0202-03-13_01:11:06.650000      8573.15        1.87988700e+00        7.97899350e-09  19.9606  19.7400
0202-03-13_01:11:06.840000      8573.34        1.93328600e+00        1.01490235e-08  19.9606  19.7400
0202-03-13_01:11:07.030000      8573.53        1.98331200e+00        1.05836435e-08  19.9606  19.7400
0202-03-13_01:11:07.240000      8573.74        2.03064700e+00        1.29388435e-08  19.9606  19.7400
0202-03-13_01:11:07.430000      8573.93        2.08103200e+00        9.90187350e-09  19.9606  19.7400
0202-03-13_01:11:07.630000      8574.13        2.13181800e+00        8.78625350e-09  19.9882  19.6058
0202-03-13_01:11:07.836000      8574.34        2.18031200e+00        1.84461350e-09  19.9882  19.6058
0202-03-13_01:11:08.027000      8574.53        2.22948600e+00        2.15450350e-09  19.9882  19.6058
0202-03-13_01:11:08.223000      8574.72        2.28073600e+00       -1.50224650e-09  19.9882  19.6058
0202-03-13_01:11:08.426000      8574.93        2.33031600e+00       -2.06005650e-09  19.9882  19.6058
0202-03-13_01:11:08.630000      8575.13        2.37847500e+00       -8.82456500e-10  19.9570  19.6538
0202-03-13_01:11:08.840000      8575.34        2.42880100e+00       -2.86578650e-09  19.9570  19.6538
0202-03-13_01:11:09.035000      8575.54        2.47932800e+00       -1.68818650e-09  19.9570  19.6538
0202-03-13_01:11:09.240000      8575.74        2.52750000e+00       -2.74182650e-09  19.9570  19.6538
0202-03-13_01:11:09.430000      8575.93        2.57729400e+00        1.84461350e-09  19.9570  19.6538
0202-03-13_01:11:09.640000      8576.14        2.62879500e+00        8.41438350e-09  19.9783  19.7139
0202-03-13_01:11:09.840000      8576.34        2.67415900e+00        2.55825435e-08  19.9783  19.7139
0202-03-13_01:11:10.035000      8576.53        2.72764500e+00        4.59736035e-08  19.9783  19.7139
0202-03-13_01:11:10.240000      8576.74        2.77708800e+00        8.04958635e-08  19.9783  19.7139
0202-03-13_01:11:10.438000      8576.94        2.82394100e+00        1.49664343e-07  19.9783  19.7139
0202-03-13_01:11:10.645000      8577.15        2.87617600e+00        2.27014044e-07  19.9628  19.5691
0202-03-13_01:11:10.848000      8577.35        2.92619900e+00        3.93985263e-07  19.9628  19.5691
0202-03-13_01:11:11.040000      8577.54        2.97287700e+00        5.69881444e-07  19.9628  19.5691
0202-03-13_01:11:11.234000      8577.73        3.02514400e+00        8.25482524e-07  19.9628  19.5691
0202-03-13_01:11:11.438000      8577.94        3.07500500e+00        1.17442386e-06  19.9628  19.5691
0202-03-13_01:11:11.645000      8578.15        3.12210500e+00        2.31421625e-06  19.9597  19.7602
0202-03-13_01:11:11.840000      8578.34        3.17484000e+00        4.04063914e-06  19.9597  19.7602
0202-03-13_01:11:12.030000      8578.53        3.22400600e+00        5.52782334e-06  19.9597  19.7602
0202-03-13_01:11:12.223000      8578.72        3.27204100e+00        7.91742074e-06  19.9597  19.7602
0202-03-13_01:11:12.414000      8578.92        3.31518000e+00        9.18984794e-06  19.9597  19.7602
0202-03-13_01:11:12.630000      8579.13        3.37247100e+00        1.48057698e-05  19.9754  19.5982
0202-03-13_01:11:12.840000      8579.34        3.42163700e+00        2.01836838e-05  19.9754  19.5982

File: chapter 5/cold_vs_warm/20K/ffj28/Ic/1_anneal/Ic_2024-03-13_02-22-47392582_f28-anneal40k-40k.txt
# Ic = 1.09 A, n = 18.33 , Tavg = 40.01 K, f28-anneal40k-40k
#datetime                        t_s     iHTS_A                vHTS_V                tHTS_K  tTAR_K
0202-03-13_02:21:50.470000      12816.97        1.70561900e-02       -2.02785753e-07  40.0211  39.5677
0202-03-13_02:21:50.676000      12817.17        1.03479200e-02       -2.01360243e-07  40.0191  39.5628
0202-03-13_02:21:50.867000      12817.37        1.47714500e-02       -1.99005043e-07  40.0191  39.5628
0202-03-13_02:21:51.060000      12817.56        1.98175000e-02       -1.98385253e-07  40.0191  39.5628
0202-03-13_02:21:51.266000      12817.77        2.47537200e-02       -2.00616493e-07  40.0191  39.5628
0202-03-13_02:21:51.457000      12817.96        2.95237200e-02       -2.03157423e-07  40.0191  39.5628
0202-03-13_02:21:51.660000      12818.16        3.46914700e-02       -2.02351403e-07  40.0165  39.5745
0202-03-13_02:21:51.855000      12818.36        3.94674100e-02       -2.00243713e-07  40.0165  39.5745
0202-03-13_02:21:52.047000      12818.55        4.40429900e-02       -2.05077973e-07  40.0165  39.5745
0202-03-13_02:21:52.240000      12818.74        4.92849400e-02       -2.06751403e-07  40.0165  39.5745
0202-03-13_02:21:52.438000      12818.94        5.43066600e-02       -2.05325883e-07  40.0165  39.5745
0202-03-13_02:21:52.640000      12819.14        5.94284000e-02       -2.00863403e-07  40.0144  39.5675
0202-03-13_02:21:52.832000      12819.33        6.43052600e-02       -2.04086303e-07  40.0144  39.5675
0202-03-13_02:21:53.027000      12819.53        6.92400000e-02       -2.11523783e-07  40.0144  39.5675
0202-03-13_02:21:53.220000      12819.72        7.44404000e-02       -2.07929003e-07  40.0144  39.5675
0202-03-13_02:21:53.410000      12819.91        7.87013400e-02       -2.03838393e-07  40.0144  39.5675
0202-03-13_02:21:53.630000      12820.13        8.44197000e-02       -1.98074353e-07  40.0215  39.5707
0202-03-13_02:21:53.830000      12820.33        8.92357100e-02       -2.02598813e-07  40.0215  39.5707
0202-03-13_02:21:54.027000      12820.53        9.36399400e-02       -1.97950393e-07  40.0215  39.5707
0202-03-13_02:21:54.220000      12820.72        9.91772300e-02       -1.98446223e-07  40.0215  39.5707
0202-03-13_02:21:54.420000      12820.92        1.04106000e-01       -1.99251953e-07  40.0215  39.5707
0202-03-13_02:21:54.625000      12821.13        1.08910200e-01       -2.07061293e-07  40.0190  39.5649
0202-03-13_02:21:54.816000      12821.32        1.13941400e-01       -2.06999323e-07  40.0190  39.5649
0202-03-13_02:21:55.020000      12821.52        1.18916200e-01       -2.10346183e-07  40.0190  39.5649
0202-03-13_02:21:55.210000      12821.71        1.23723300e-01       -2.09168583e-07  40.0190  39.5649
0202-03-13_02:21:55.402000      12821.90        1.29058700e-01       -2.13383153e-07  40.0190  39.5649
0202-03-13_02:21:55.620000      12822.12        1.34161600e-01       -2.09230563e-07  40.0224  39.5679
0202-03-13_02:21:55.816000      12822.32        1.38961300e-01       -2.07619103e-07  40.0224  39.5679
0202-03-13_02:21:56.020000      12822.52        1.43961300e-01       -2.04954013e-07  40.0224  39.5679
0202-03-13_02:21:56.220000      12822.72        1.48728300e-01       -2.05263903e-07  40.0224  39.5679
0202-03-13_02:21:56.414000      12822.91        1.53744700e-01       -2.03776413e-07  40.0224  39.5679
0202-03-13_02:21:56.633000      12823.13        1.58741800e-01       -1.96029043e-07  40.0277  39.5832
0202-03-13_02:21:56.830000      12823.33        1.63252000e-01       -1.93673843e-07  40.0277  39.5832
0202-03-13_02:21:57.040000      12823.54        1.68485100e-01       -1.92682183e-07  40.0277  39.5832
0202-03-13_02:21:57.230000      12823.73        1.73606500e-01       -1.92248323e-07  40.0277  39.5832
0202-03-13_02:21:57.434000      12823.93        1.78156900e-01       -1.93116013e-07  40.0277  39.5832
0202-03-13_02:21:57.637000      12824.14        1.84047400e-01       -1.98136263e-07  40.0254  39.5679
0202-03-13_02:21:57.840000      12824.34        1.88784700e-01       -2.00367483e-07  40.0254  39.5679
0202-03-13_02:21:58.043000      12824.54        1.93447900e-01       -1.93983633e-07  40.0254  39.5679
0202-03-13_02:21:58.234000      12824.74        1.98731400e-01       -1.94789363e-07  40.0254  39.5679
0202-03-13_02:21:58.445000      12824.94        2.03385600e-01       -1.97516433e-07  40.0254  39.5679
0202-03-13_02:21:58.645000      12825.14        2.08307000e-01       -2.04148183e-07  40.0089  39.5558
0202-03-13_02:21:58.836000      12825.34        2.13613700e-01       -2.02908603e-07  40.0089  39.5558
0202-03-13_02:21:59.043000      12825.54        2.18610800e-01       -2.03838293e-07  40.0089  39.5558
0202-03-13_02:21:59.234000      12825.74        2.23121100e-01       -2.00429443e-07  40.0089  39.5558
0202-03-13_02:21:59.426000      12825.93        2.28337800e-01       -2.03032563e-07  40.0089  39.5558
0202-03-13_02:21:59.637000      12826.14        2.33119700e-01       -2.00863303e-07  40.0153  39.5631
0202-03-13_02:21:59.830000      12826.33        2.37992100e-01       -2.08052863e-07  40.0153  39.5631
0202-03-13_02:22:00.030000      12826.53        2.43130100e-01       -2.05821613e-07  40.0153  39.5631
0202-03-13_02:22:00.223000      12826.72        2.48059000e-01       -2.05325783e-07  40.0153  39.5631
0202-03-13_02:22:00.418000      12826.92        2.52659800e-01       -2.06131513e-07  40.0153  39.5631
0202-03-13_02:22:00.620000      12827.12        2.57922600e-01       -2.00615383e-07  40.0202  39.5687
0202-03-13_02:22:00.816000      12827.32        2.63085900e-01       -2.04210163e-07  40.0202  39.5687
0202-03-13_02:22:01.010000      12827.51        2.67893000e-01       -2.03838293e-07  40.0202  39.5687
0202-03-13_02:22:01.203000      12827.70        2.72826200e-01       -2.08238793e-07  40.0202  39.5687
0202-03-13_02:22:01.400000      12827.90        2.77979100e-01       -2.04458083e-07  40.0202  39.5687
0202-03-13_02:22:01.613000      12828.11        2.82425600e-01       -1.98384143e-07  40.0202  39.5687
0202-03-13_02:22:01.824000      12828.32        2.87860500e-01       -1.92868013e-07  40.0193  39.5787
0202-03-13_02:22:02.027000      12828.53        2.92823200e-01       -2.00243513e-07  40.0193  39.5787
0202-03-13_02:22:02.227000      12828.73        2.97489300e-01       -1.98632053e-07  40.0193  39.5787
0202-03-13_02:22:02.420000      12828.92        3.02571000e-01       -2.02040903e-07  40.0193  39.5787
0202-03-13_02:22:02.637000      12829.14        3.07664600e-01       -1.95037273e-07  40.0181  39.5694
0202-03-13_02:22:02.832000      12829.33        3.12253500e-01       -1.95099253e-07  40.0181  39.5694
0202-03-13_02:22:03.023000      12829.52        3.17689900e-01       -1.91566453e-07  40.0181  39.5694
0202-03-13_02:22:03.220000      12829.72        3.22529600e-01       -1.91132603e-07  40.0181  39.5694
0202-03-13_02:22:03.410000      12829.91        3.27430200e-01       -1.88343583e-07  40.0181  39.5694
0202-03-13_02:22:03.637000      12830.14        3.32759200e-01       -1.87537883e-07  40.0210  39.5794
0202-03-13_02:22:03.832000      12830.33        3.37036500e-01       -1.92496243e-07  40.0210  39.5794
0202-03-13_02:22:04.027000      12830.53        3.42183400e-01       -1.94975393e-07  40.0210  39.5794
0202-03-13_02:22:04.220000      12830.72        3.47664300e-01       -1.95099353e-07  40.0210  39.5794
0202-03-13_02:22:04.420000      12830.92        3.52262200e-01       -1.90636873e-07  40.0210  39.5794
0202-03-13_02:22:04.625000      12831.12        3.57415100e-01       -1.92496243e-07  40.0189  39.5763
0202-03-13_02:22:04.816000      12831.32        3.62572400e-01       -1.92620193e-07  40.0189  39.5763
0202-03-13_02:22:05.010000      12831.51        3.67388400e-01       -1.97578513e-07  40.0189  39.5763
0202-03-13_02:22:05.203000      12831.70        3.72107400e-01       -1.94107693e-07  40.0189  39.5763
0202-03-13_02:22:05.395000      12831.90        3.77143000e-01       -1.95905083e-07  40.0189  39.5763
0202-03-13_02:22:05.620000      12832.12        3.82224700e-01       -1.92930093e-07  40.0189  39.5763
0202-03-13_02:22:05.832000      12832.33        3.87066000e-01       -1.97578513e-07  40.0182  39.5589
0202-03-13_02:22:06.023000      12832.52        3.92147600e-01       -1.93735823e-07  40.0182  39.5589
0202-03-13_02:22:06.227000      12832.73        3.97167000e-01       -1.96710813e-07  40.0182  39.5589
0202-03-13_02:22:06.430000      12832.93        4.02060100e-01       -1.97454553e-07  40.0182  39.5589
0202-03-13_02:22:06.630000      12833.13        4.07005500e-01       -2.00801423e-07  40.0188  39.5732
0202-03-13_02:22:06.836000      12833.34        4.12048500e-01       -2.06503483e-07  40.0188  39.5732
0202-03-13_02:22:07.027000      12833.53        4.16946200e-01       -2.02474853e-07  40.0188  39.5732
0202-03-13_02:22:07.223000      12833.72        4.21873500e-01       -2.03466513e-07  40.0188  39.5732
0202-03-13_02:22:07.426000      12833.93        4.27108000e-01       -1.96029043e-07  40.0188  39.5732
0202-03-13_02:22:07.630000      12834.13        4.32041300e-01       -1.98198303e-07  40.0092  39.5620
0202-03-13_02:22:07.820000      12834.32        4.36795000e-01       -1.98756113e-07  40.0092  39.5620
0202-03-13_02:22:08.016000      12834.51        4.42062100e-01       -1.97082683e-07  40.0092  39.5620
0202-03-13_02:22:08.207000      12834.71        4.46984700e-01       -1.96524873e-07  40.0092  39.5620
0202-03-13_02:22:08.400000      12834.90        4.51708700e-01       -1.93425923e-07  40.0092  39.5620
0202-03-13_02:22:08.613000      12835.11        4.56909100e-01       -1.99437883e-07  40.0173  39.5659
0202-03-13_02:22:08.816000      12835.31        4.62256400e-01       -1.98756113e-07  40.0173  39.5659
0202-03-13_02:22:09.008000      12835.51        4.66471300e-01       -2.01855063e-07  40.0173  39.5659
0202-03-13_02:22:09.210000      12835.71        4.71691000e-01       -1.96772783e-07  40.0173  39.5659
0202-03-13_02:22:09.402000      12835.90        4.76738600e-01       -1.95347063e-07  40.0173  39.5659
0202-03-13_02:22:09.620000      12836.12        4.81361600e-01       -1.92557813e-07  40.0230  39.5688
0202-03-13_02:22:09.830000      12836.33        4.86784400e-01       -1.96648153e-07  40.0230  39.5688
0202-03-13_02:22:10.035000      12836.54        4.91527600e-01       -1.98197623e-07  40.0230  39.5688
0202-03-13_02:22:10.230000      12836.73        4.96593000e-01       -2.01730423e-07  40.0230  39.5688
0202-03-13_02:22:10.420000      12836.92        5.01591500e-01       -1.98135643e-07  40.0230  39.5688
0202-03-13_02:22:10.633000      12837.13        5.06285800e-01       -1.98817413e-07  40.0136  39.5507
0202-03-13_02:22:10.824000      12837.33        5.11495100e-01       -1.97577833e-07  40.0136  39.5507
0202-03-13_02:22:11.020000      12837.52        5.16241400e-01       -1.99251273e-07  40.0136  39.5507
0202-03-13_02:22:11.223000      12837.73        5.21162800e-01       -2.03465843e-07  40.0136  39.5507
0202-03-13_02:22:11.418000      12837.92        5.26218200e-01       -2.11027273e-07  40.0136  39.5507
0202-03-13_02:22:11.620000      12838.12        5.31191500e-01       -2.12080913e-07  40.0211  39.5628
0202-03-13_02:22:11.812000      12838.31        5.35936300e-01       -2.13940283e-07  40.0211  39.5628
0202-03-13_02:22:12.008000      12838.51        5.40764200e-01       -2.07618433e-07  40.0211  39.5628
0202-03-13_02:22:12.203000      12838.70        5.46255500e-01       -2.07866343e-07  40.0211  39.5628
0202-03-13_02:22:12.395000      12838.90        5.51028400e-01       -2.06564783e-07  40.0211  39.5628
0202-03-13_02:22:12.598000      12839.10        5.55602500e-01       -2.11275193e-07  40.0136  39.5679
0202-03-13_02:22:12.797000      12839.30        5.61043300e-01       -2.11709043e-07  40.0136  39.5679
0202-03-13_02:22:12.992000      12839.49        5.65958500e-01       -2.15427783e-07  40.0136  39.5679
0202-03-13_02:22:13.184000      12839.68        5.70174900e-01       -2.12080913e-07  40.0136  39.5679
0202-03-13_02:22:13.387000      12839.89        5.75712200e-01       -2.22307443e-07  40.0136  39.5679
0202-03-13_02:22:13.610000      12840.11        5.80777600e-01       -2.20695993e-07  40.0268  39.5747
0202-03-13_02:22:13.820000      12840.32        5.85759800e-01       -2.19146513e-07  40.0268  39.5747
0202-03-13_02:22:14.010000      12840.51        5.90710900e-01       -2.18216833e-07  40.0268  39.5747
0202-03-13_02:22:14.220000      12840.72        5.95369600e-01       -2.16605383e-07  40.0268  39.5747
0202-03-13_02:22:14.414000      12840.91        6.00534300e-01       -2.12080913e-07  40.0268  39.5747
0202-03-13_02:22:14.620000      12841.12        6.05372600e-01       -2.11647063e-07  40.0203  39.5708
0202-03-13_02:22:14.820000      12841.32        6.10200400e-01       -2.11833003e-07  40.0203  39.5708
0202-03-13_02:22:15.016000      12841.51        6.15445400e-01       -2.15799653e-07  40.0203  39.5708
0202-03-13_02:22:15.207000      12841.71        6.20571600e-01       -2.19084543e-07  40.0203  39.5708
0202-03-13_02:22:15.410000      12841.91        6.24860700e-01       -2.19890653e-07  40.0203  39.5708
0202-03-13_02:22:15.625000      12842.13        6.30513800e-01       -2.16792223e-07  40.0225  39.5720
0202-03-13_02:22:15.824000      12842.32        6.35407000e-01       -2.10036903e-07  40.0225  39.5720
0202-03-13_02:22:16.016000      12842.52        6.40245200e-01       -2.03343173e-07  40.0225  39.5720
0202-03-13_02:22:16.207000      12842.71        6.45163200e-01       -2.03095263e-07  40.0225  39.5720
0202-03-13_02:22:16.402000      12842.90        6.50105300e-01       -2.09603053e-07  40.0225  39.5720
0202-03-13_02:22:16.630000      12843.13        6.55029700e-01       -2.14623343e-07  40.0225  39.5720
0202-03-13_02:22:16.836000      12843.33        6.60546200e-01       -2.14189493e-07  40.0202  39.5730
0202-03-13_02:22:17.035000      12843.54        6.65196000e-01       -2.11524393e-07  40.0202  39.5730
0202-03-13_02:22:17.240000      12843.74        6.69657300e-01       -2.03839013e-07  40.0202  39.5730
0202-03-13_02:22:17.440000      12843.94        6.75044700e-01       -2.05636393e-07  40.0202  39.5730
0202-03-13_02:22:17.640000      12844.14        6.80343000e-01       -2.08425453e-07  40.0179  39.5680
0202-03-13_02:22:17.844000      12844.35        6.84749400e-01       -2.14251473e-07  40.0179  39.5680
0202-03-13_02:22:18.035000      12844.54        6.89839900e-01       -2.14995213e-07  40.0179  39.5680
0202-03-13_02:22:18.240000      12844.74        6.94746500e-01       -2.14809283e-07  40.0179  39.5680
0202-03-13_02:22:18.434000      12844.93        6.99740600e-01       -2.09355133e-07  40.0179  39.5680
0202-03-13_02:22:18.633000      12845.13        7.04672400e-01       -2.11276483e-07  40.0208  39.5699
0202-03-13_02:22:18.824000      12845.32        7.10006300e-01       -2.07619723e-07  40.0208  39.5699
0202-03-13_02:22:19.020000      12845.52        7.14338500e-01       -2.00864023e-07  40.0208  39.5699
0202-03-13_02:22:19.210000      12845.71        7.19667900e-01       -2.03467133e-07  40.0208  39.5699
0202-03-13_02:22:19.406000      12845.91        7.24616000e-01       -2.01111933e-07  40.0208  39.5699
0202-03-13_02:22:19.625000      12846.12        7.29390400e-01       -2.03591093e-07  40.0163  39.5776
0202-03-13_02:22:19.824000      12846.32        7.35237900e-01       -2.00182253e-07  40.0163  39.5776
0202-03-13_02:22:20.027000      12846.53        7.39641400e-01       -1.98942673e-07  40.0163  39.5776
0202-03-13_02:22:20.220000      12846.72        7.44381700e-01       -1.95099983e-07  40.0163  39.5776
0202-03-13_02:22:20.414000      12846.91        7.49586500e-01       -1.91877073e-07  40.0163  39.5776
0202-03-13_02:22:20.617000      12847.12        7.54411500e-01       -1.95595813e-07  40.0081  39.5638
0202-03-13_02:22:20.812000      12847.31        7.59201300e-01       -2.01359853e-07  40.0081  39.5638
0202-03-13_02:22:21.016000      12847.52        7.64493700e-01       -2.01607763e-07  40.0081  39.5638
0202-03-13_02:22:21.223000      12847.72        7.69667400e-01       -1.90823323e-07  40.0081  39.5638
0202-03-13_02:22:21.426000      12847.93        7.74145000e-01       -1.90575073e-07  40.0081  39.5638
0202-03-13_02:22:21.630000      12848.13        7.79467100e-01       -1.92805883e-07  40.0215  39.5811
0202-03-13_02:22:21.820000      12848.32        7.84268300e-01       -1.97020223e-07  40.0215  39.5811
0202-03-13_02:22:22.023000      12848.52        7.89020500e-01       -1.99065533e-07  40.0215  39.5811
0202-03-13_02:22:22.227000      12848.73        7.94402000e-01       -2.01420733e-07  40.0215  39.5811
0202-03-13_02:22:22.418000      12848.92        7.99050000e-01       -2.05759263e-07  40.0215  39.5811
0202-03-13_02:22:22.633000      12849.13        8.03713100e-01       -2.06255093e-07  40.0148  39.5665
0202-03-13_02:22:22.824000      12849.32        8.09185100e-01       -2.07742583e-07  40.0148  39.5665
0202-03-13_02:22:23.016000      12849.52        8.14103600e-01       -2.08300403e-07  40.0148  39.5665
0202-03-13_02:22:23.223000      12849.72        8.18539600e-01       -2.10841533e-07  40.0148  39.5665
0202-03-13_02:22:23.414000      12849.92        8.24029400e-01       -2.08548313e-07  40.0148  39.5665
0202-03-13_02:22:23.613000      12850.11        8.28548600e-01       -2.02784273e-07  40.0191  39.5683
0202-03-13_02:22:23.816000      12850.32        8.33611000e-01       -1.91566083e-07  40.0191  39.5683
0202-03-13_02:22:24.008000      12850.51        8.39000800e-01       -1.91628053e-07  40.0191  39.5683
0202-03-13_02:22:24.210000      12850.71        8.43913200e-01       -1.83198923e-07  40.0191  39.5683
0202-03-13_02:22:24.406000      12850.91        8.48478400e-01       -1.85678073e-07  40.0191  39.5683
0202-03-13_02:22:24.637000      12851.14        8.53261800e-01       -1.87227553e-07  40.0095  39.5564
0202-03-13_02:22:24.836000      12851.34        8.58695200e-01       -1.98197823e-07  40.0095  39.5564
0202-03-13_02:22:25.030000      12851.53        8.63512700e-01       -1.99809283e-07  40.0095  39.5564
0202-03-13_02:22:25.223000      12851.72        8.68192200e-01       -1.98569703e-07  40.0095  39.5564
0202-03-13_02:22:25.418000      12851.92        8.73619800e-01       -1.94912943e-07  40.0095  39.5564
0202-03-13_02:22:25.630000      12852.13        8.78728200e-01       -1.90574413e-07  40.0218  39.5740
0202-03-13_02:22:25.820000      12852.32        8.83569500e-01       -1.92185873e-07  40.0218  39.5740
0202-03-13_02:22:26.016000      12852.51        8.88640800e-01       -1.92495763e-07  40.0218  39.5740
0202-03-13_02:22:26.220000      12852.72        8.93577000e-01       -1.86855673e-07  40.0218  39.5740
0202-03-13_02:22:26.410000      12852.91        8.98562200e-01       -1.84376523e-07  40.0218  39.5740
0202-03-13_02:22:26.617000      12853.12        9.03599300e-01       -1.85864013e-07  40.0118  39.5594
0202-03-13_02:22:26.820000      12853.32        9.08497000e-01       -1.97640013e-07  40.0118  39.5594
0202-03-13_02:22:27.010000      12853.51        9.12896800e-01       -2.02784273e-07  40.0118  39.5594
0202-03-13_02:22:27.203000      12853.70        9.18190700e-01       -1.98817443e-07  40.0118  39.5594
0202-03-13_02:22:27.410000      12853.91        9.23003800e-01       -1.94478223e-07  40.0118  39.5594
0202-03-13_02:22:27.625000      12854.13        9.28186400e-01       -1.89457403e-07  40.0212  39.5598
0202-03-13_02:22:27.836000      12854.34        9.33149300e-01       -1.93733613e-07  40.0212  39.5598
0202-03-13_02:22:28.027000      12854.53        9.37868900e-01       -1.94291423e-07  40.0212  39.5598
0202-03-13_02:22:28.234000      12854.73        9.42576500e-01       -1.95716943e-07  40.0212  39.5598
0202-03-13_02:22:28.426000      12854.93        9.47729400e-01       -1.92060183e-07  40.0212  39.5598
0202-03-13_02:22:28.625000      12855.13        9.52932900e-01       -1.88713313e-07  40.0139  39.5556
0202-03-13_02:22:28.816000      12855.32        9.57913700e-01       -1.83445093e-07  40.0139  39.5556
0202-03-13_02:22:29.010000      12855.51        9.62631700e-01       -1.83878953e-07  40.0139  39.5556
0202-03-13_02:22:29.203000      12855.70        9.68013200e-01       -1.82639373e-07  40.0139  39.5556
0202-03-13_02:22:29.410000      12855.91        9.72713400e-01       -1.81771663e-07  40.0139  39.5556
0202-03-13_02:22:29.610000      12856.11        9.77502700e-01       -1.75945633e-07  40.0187  39.5564
0202-03-13_02:22:29.820000      12856.32        9.82685300e-01       -1.69623783e-07  40.0187  39.5564
0202-03-13_02:22:30.010000      12856.51        9.87732900e-01       -1.67578473e-07  40.0187  39.5564
0202-03-13_02:22:30.215000      12856.72        9.92146000e-01       -1.70367523e-07  40.0187  39.5564
0202-03-13_02:22:30.410000      12856.91        9.97735300e-01       -1.76627403e-07  40.0187  39.5564
0202-03-13_02:22:30.620000      12857.12        1.00258100e+00       -1.74830013e-07  40.0041  39.5597
0202-03-13_02:22:30.824000      12857.33        1.00706000e+00       -1.70119613e-07  40.0041  39.5597
0202-03-13_02:22:31.020000      12857.52        1.01213400e+00       -1.64975353e-07  40.0041  39.5597
0202-03-13_02:22:31.223000      12857.72        1.01709000e+00       -1.64355563e-07  40.0041  39.5597
0202-03-13_02:22:31.414000      12857.92        1.02212300e+00       -1.54748823e-07  40.0041  39.5597
0202-03-13_02:22:31.613000      12858.11        1.02688100e+00       -1.49604563e-07  40.0150  39.5678
0202-03-13_02:22:31.820000      12858.32        1.03266200e+00       -1.36774913e-07  40.0150  39.5678
0202-03-13_02:22:32.010000      12858.51        1.03722800e+00       -1.33180123e-07  40.0150  39.5678
0202-03-13_02:22:32.203000      12858.70        1.04168700e+00       -1.25432753e-07  40.0150  39.5678
0202-03-13_02:22:32.410000      12858.91        1.04702400e+00       -1.21280153e-07  40.0150  39.5678
0202-03-13_02:22:32.610000      12859.11        1.05202100e+00       -1.11425493e-07  40.0100  39.5575
0202-03-13_02:22:32.810000      12859.31        1.05664800e+00       -1.04793743e-07  40.0100  39.5575
0202-03-13_02:22:33.016000      12859.51        1.06197000e+00       -8.93609730e-08  40.0100  39.5575
0202-03-13_02:22:33.207000      12859.71        1.06692600e+00       -8.35972130e-08  40.0100  39.5575
0202-03-13_02:22:33.400000      12859.90        1.07139600e+00       -6.82888530e-08  40.0100  39.5575
0202-03-13_02:22:33.617000      12860.12        1.07708000e+00       -5.48399930e-08  40.0100  39.5575
0202-03-13_02:22:33.816000      12860.32        1.08157700e+00       -4.69688130e-08  40.0140  39.5677
0202-03-13_02:22:34.023000      12860.52        1.08653900e+00       -3.51308330e-08  40.0140  39.5677
0202-03-13_02:22:34.215000      12860.72        1.09180800e+00       -1.07111230e-08  40.0140  39.5677
0202-03-13_02:22:34.406000      12860.91        1.09678700e+00        1.64356670e-08  40.0140  39.5677
0202-03-13_02:22:34.610000      12861.11        1.10171000e+00        3.43475970e-08  40.0298  39.5743
0202-03-13_02:22:34.810000      12861.31        1.10680600e+00        5.59162770e-08  40.0298  39.5743
0202-03-13_02:22:35             12861.50        1.11179100e+00        7.93443270e-08  40.0298  39.5743
0202-03-13_02:22:35.203000      12861.71        1.11652100e+00        9.99213470e-08  40.0298  39.5743
0202-03-13_02:22:35.400000      12861.90        1.12161200e+00        1.40083717e-07  40.0298  39.5743
0202-03-13_02:22:35.600000      12862.10        1.12667400e+00        1.65743007e-07  40.0204  39.5551
0202-03-13_02:22:35.797000      12862.30        1.13159700e+00        1.98901757e-07  40.0204  39.5551
0202-03-13_02:22:36             12862.50        1.13627200e+00        2.33176127e-07  40.0204  39.5551
0202-03-13_02:22:36.203000      12862.70        1.14164700e+00        2.85858257e-07  40.0204  39.5551
0202-03-13_02:22:36.400000      12862.90        1.14637100e+00        3.31350817e-07  40.0204  39.5551
0202-03-13_02:22:36.633000      12863.13        1.15135500e+00        3.87627717e-07  40.0204  39.5551
0202-03-13_02:22:36.844000      12863.34        1.15649100e+00        4.29959357e-07  40.0215  39.5674
0202-03-13_02:22:37.040000      12863.54        1.16128200e+00        4.85554497e-07  40.0215  39.5674
0202-03-13_02:22:37.242000      12863.74        1.16601800e+00        5.34827777e-07  40.0215  39.5674
0202-03-13_02:22:37.445000      12863.94        1.17155400e+00        6.15338457e-07  40.0215  39.5674
0202-03-13_02:22:37.645000      12864.14        1.17643900e+00        6.76573677e-07  40.0178  39.5737
0202-03-13_02:22:37.848000      12864.35        1.18078900e+00        7.67558807e-07  40.0178  39.5737
0202-03-13_02:22:38.040000      12864.54        1.18625400e+00        8.43483047e-07  40.0178  39.5737
0202-03-13_02:22:38.234000      12864.73        1.19124700e+00        9.27960377e-07  40.0178  39.5737
0202-03-13_02:22:38.438000      12864.94        1.19587000e+00        1.03946055e-06  40.0178  39.5737
0202-03-13_02:22:38.633000      12865.13        1.20127800e+00        1.12647902e-06  40.0119  39.5627
0202-03-13_02:22:38.830000      12865.33        1.20626600e+00        1.21981935e-06  40.0119  39.5627
0202-03-13_02:22:39.027000      12865.53        1.21039700e+00        1.36212306e-06  40.0119  39.5627
0202-03-13_02:22:39.220000      12865.72        1.21598000e+00        1.48242442e-06  40.0119  39.5627
0202-03-13_02:22:39.414000      12865.91        1.22069400e+00        1.60904763e-06  40.0119  39.5627
0202-03-13_02:22:39.617000      12866.12        1.22581900e+00        1.78035774e-06  40.0179  39.5684
0202-03-13_02:22:39.816000      12866.31        1.23104000e+00        1.91671149e-06  40.0179  39.5684
0202-03-13_02:22:40.008000      12866.51        1.23579200e+00        2.05746575e-06  40.0179  39.5684
0202-03-13_02:22:40.210000      12866.71        1.24034100e+00        2.27061145e-06  40.0179  39.5684
0202-03-13_02:22:40.402000      12866.90        1.24541200e+00        2.43175679e-06  40.0179  39.5684
0202-03-13_02:22:40.605000      12867.11        1.25053100e+00        2.60833490e-06  40.0209  39.5844
0202-03-13_02:22:40.810000      12867.31        1.25536000e+00        2.84794562e-06  40.0209  39.5844
0202-03-13_02:22:41             12867.50        1.26039900e+00        3.04801376e-06  40.0209  39.5844
0202-03-13_02:22:41.190000      12867.69        1.26538300e+00        3.25787458e-06  40.0209  39.5844
0202-03-13_02:22:41.400000      12867.90        1.27033700e+00        3.57303767e-06  40.0209  39.5844
0202-03-13_02:22:41.598000      12868.10        1.27501200e+00        3.81345413e-06  40.0209  39.5844
0202-03-13_02:22:41.805000      12868.31        1.28037800e+00        3.97912393e-06  40.0112  39.5562
0202-03-13_02:22:41.996000      12868.50        1.28503500e+00        4.34194886e-06  40.0112  39.5562
0202-03-13_02:22:42.190000      12868.69        1.28960400e+00        4.63294015e-06  40.0112  39.5562
0202-03-13_02:22:42.383000      12868.88        1.29497800e+00        4.95089230e-06  40.0112  39.5562
0202-03-13_02:22:42.598000      12869.10        1.30029200e+00        5.39348417e-06  40.0112  39.5562
0202-03-13_02:22:42.797000      12869.30        1.30475900e+00        5.72550555e-06  40.0123  39.5560
0202-03-13_02:22:43             12869.50        1.30997900e+00        6.06638992e-06  40.0123  39.5560
0202-03-13_02:22:43.195000      12869.69        1.31486000e+00        6.53457910e-06  40.0123  39.5560
0202-03-13_02:22:43.387000      12869.89        1.31959700e+00        6.91655553e-06  40.0123  39.5560
0202-03-13_02:22:43.598000      12870.10        1.32464200e+00        7.32914957e-06  40.0230  39.5707
0202-03-13_02:22:43.797000      12870.30        1.32973000e+00        7.88299372e-06  40.0230  39.5707
0202-03-13_02:22:43.996000      12870.50        1.33482600e+00        8.31957362e-06  40.0230  39.5707
0202-03-13_02:22:44.200000      12870.70        1.33994200e+00        8.92014992e-06  40.0230  39.5707
0202-03-13_02:22:44.402000      12870.90        1.34452200e+00        9.40984572e-06  40.0230  39.5707
0202-03-13_02:22:44.617000      12871.12        1.34969400e+00        1.00854166e-05  40.0174  39.5547
0202-03-13_02:22:44.830000      12871.33        1.35476700e+00        1.05850911e-05  40.0174  39.5547
0202-03-13_02:22:45.023000      12871.52        1.35920700e+00        1.17134803e-05  40.0174  39.5547
0202-03-13_02:22:45.215000      12871.71        1.36438300e+00        1.19874239e-05  40.0174  39.5547
0202-03-13_02:22:45.406000      12871.91        1.36968500e+00        1.35012516e-05  40.0174  39.5547
0202-03-13_02:22:45.630000      12872.13        1.37461000e+00        1.37181159e-05  40.0202  39.5721
0202-03-13_02:22:45.836000      12872.34        1.37943200e+00        1.50367176e-05  40.0202  39.5721
0202-03-13_02:22:46.027000      12872.53        1.38443700e+00        1.52126758e-05  40.0202  39.5721
0202-03-13_02:22:46.223000      12872.72        1.38910700e+00        1.65468961e-05  40.0202  39.5721
0202-03-13_02:22:46.420000      12872.92        1.39446400e+00        1.77641623e-05  40.0202  39.5721
0202-03-13_02:22:46.620000      12873.12        1.39928700e+00        1.78937602e-05  40.0105  39.5620
0202-03-13_02:22:46.824000      12873.33        1.40392000e+00        1.92423597e-05  40.0105  39.5620
0202-03-13_02:22:47.020000      12873.52        1.40969800e+00        2.05804847e-05  40.0105  39.5620
