Repository: shortlab/2025-devitre-PhD

# 2025-devitre-PhD
Data repository for Alexis Devitre's PhD thesis

File: chapter 5/cold_vs_warm/20K/ffj28/Ic/1_anneal/Ic_2024-03-13_02-46-40000918_f28-anneal40k-20k.txt
# Ic = 2.84 A, n = 25.59 , Tavg = 19.98 K, f28-anneal40k-20k
#datetime                        t_s     iHTS_A                vHTS_V                tHTS_K  tTAR_K
0202-03-13_02:46:25.880000      14292.38        1.75044300e-02        1.50887665e-08  19.9794  19.5848
0202-03-13_02:46:26.082000      14292.58        5.07950300e-02        1.89934465e-08  19.9794  19.5848
0202-03-13_02:46:26.273000      14292.78        9.75422900e-02        1.76918865e-08  19.9794  19.5848
0202-03-13_02:46:26.477000      14292.98        1.49264400e-01        1.78158465e-08  19.9794  19.5848
0202-03-13_02:46:26.684000      14293.18        1.99153500e-01        1.39731465e-08  19.9968  19.7560
0202-03-13_02:46:26.875000      14293.38        2.45945300e-01        6.53567650e-09  19.9968  19.7560
0202-03-13_02:46:27.082000      14293.58        2.98082900e-01        8.95285650e-09  19.9968  19.7560
0202-03-13_02:46:27.277000      14293.78        3.47339900e-01        7.89921650e-09  19.9968  19.7560
0202-03-13_02:46:27.473000      14293.97        3.92739500e-01        1.56465765e-08  19.9968  19.7560
0202-03-13_02:46:27.684000      14294.19        4.46582400e-01        1.30434665e-08  19.9929  19.6910
0202-03-13_02:46:27.880000      14294.38        4.94315100e-01        1.63273165e-08  19.9929  19.6910
0202-03-13_02:46:28.070000      14294.57        5.43085300e-01        1.49627465e-08  19.9929  19.6910
0202-03-13_02:46:28.277000      14294.78        5.94964600e-01        1.47134665e-08  19.9929  19.6910
0202-03-13_02:46:28.470000      14294.97        6.44647500e-01        1.10567065e-08  19.9929  19.6910
0202-03-13_02:46:28.670000      14295.17        6.90308400e-01        8.45359650e-09  20.0105  19.6598
0202-03-13_02:46:28.875000      14295.38        7.43248200e-01        1.11186865e-08  20.0105  19.6598
0202-03-13_02:46:29.066000      14295.57        7.93029000e-01        1.01890065e-08  20.0105  19.6598
0202-03-13_02:46:29.258000      14295.76        8.38134800e-01        1.10567065e-08  20.0105  19.6598
0202-03-13_02:46:29.465000      14295.96        8.91827800e-01        7.46193650e-09  20.0105  19.6598
0202-03-13_02:46:29.656000      14296.16        9.41964800e-01        7.95776650e-09  19.9856  19.7923
0202-03-13_02:46:29.848000      14296.35        9.86687700e-01        6.34631650e-09  19.9856  19.7923
0202-03-13_02:46:30.055000      14296.55        1.04075800e+00        6.71818650e-09  19.9856  19.7923
0202-03-13_02:46:30.246000      14296.75        1.09058400e+00        1.38800650e-09  19.9856  19.7923
0202-03-13_02:46:30.450000      14296.95        1.13568000e+00        1.26404650e-09  19.9856  19.7923
0202-03-13_02:46:30.645000      14297.14        1.18961700e+00       -2.23443500e-10  20.0303  19.6361
0202-03-13_02:46:30.836000      14297.34        1.23885700e+00        3.61924650e-09  20.0303  19.6361
0202-03-13_02:46:31.027000      14297.53        1.28402400e+00        8.88744650e-09  20.0303  19.6361
0202-03-13_02:46:31.227000      14297.73        1.33813200e+00        8.26765650e-09  20.0303  19.6361
0202-03-13_02:46:31.418000      14297.92        1.38782300e+00        9.56921650e-09  20.0303  19.6361
0202-03-13_02:46:31.625000      14298.12        1.43434300e+00        4.42496650e-09  19.9691  19.7405
0202-03-13_02:46:31.824000      14298.32        1.48725200e+00        1.04988965e-08  19.9691  19.7405
0202-03-13_02:46:32.016000      14298.52        1.53676300e+00        1.33499265e-08  19.9691  19.7405
0202-03-13_02:46:32.207000      14298.71        1.58184400e+00        1.78743865e-08  19.9691  19.7405
0202-03-13_02:46:32.402000      14298.90        1.63568200e+00        2.04155165e-08  19.9691  19.7405
0202-03-13_02:46:32.620000      14299.12        1.68569200e+00        1.79363665e-08  20.0384  19.7095
0202-03-13_02:46:32.824000      14299.32        1.73505100e+00        1.60769965e-08  20.0384  19.7095
0202-03-13_02:46:33.023000      14299.53        1.78475000e+00        1.56431465e-08  20.0384  19.7095
0202-03-13_02:46:33.227000      14299.73        1.83296200e+00        2.10972865e-08  20.0384  19.7095
0202-03-13_02:46:33.420000      14299.92        1.88240900e+00        1.57051265e-08  20.0384  19.7095
0202-03-13_02:46:33.625000      14300.13        1.93362900e+00        1.37837765e-08  19.9750  19.6353
0202-03-13_02:46:33.832000      14300.33        1.98144400e+00        1.27924165e-08  19.9750  19.6353
0202-03-13_02:46:34.023000      14300.52        2.03021300e+00        1.56437365e-08  19.9750  19.6353
0202-03-13_02:46:34.230000      14300.73        2.08224100e+00        1.77513165e-08  19.9750  19.6353
0202-03-13_02:46:34.426000      14300.93        2.12371500e+00        1.22972665e-08  19.9750  19.6353
0202-03-13_02:46:34.625000      14301.12        2.17977100e+00        1.08097765e-08  20.0199  19.7950
0202-03-13_02:46:34.832000      14301.33        2.23153600e+00        1.70076665e-08  20.0199  19.7950
0202-03-13_02:46:35.027000      14301.53        2.28096500e+00        1.83092265e-08  20.0199  19.7950
0202-03-13_02:46:35.220000      14301.72        2.32649100e+00        1.91149465e-08  20.0199  19.7950
0202-03-13_02:46:35.420000      14301.92        2.38017600e+00        1.55821465e-08  20.0199  19.7950
0202-03-13_02:46:35.625000      14302.13        2.43023800e+00        1.75034965e-08  19.9892  19.5899
0202-03-13_02:46:35.820000      14302.32        2.47725400e+00        2.56227365e-08  19.9892  19.5899
0202-03-13_02:46:36.023000      14302.52        2.52905300e+00        2.37013865e-08  19.9892  19.5899
0202-03-13_02:46:36.227000      14302.73        2.57900700e+00        3.44237365e-08  19.9892  19.5899
0202-03-13_02:46:36.418000      14302.92        2.62591200e+00        3.56633165e-08  19.9892  19.5899
0202-03-13_02:46:36.625000      14303.12        2.67859400e+00        5.51246865e-08  20.0091  19.7716
0202-03-13_02:46:36.832000      14303.33        2.72860500e+00        7.97303065e-08  20.0091  19.7716
0202-03-13_02:46:37.030000      14303.53        2.77540700e+00        1.29871237e-07  20.0091  19.7716
0202-03-13_02:46:37.234000      14303.74        2.82673800e+00        1.83854857e-07  20.0091  19.7716
0202-03-13_02:46:37.438000      14303.94        2.87659900e+00        2.94611147e-07  20.0091  19.7716
0202-03-13_02:46:37.637000      14304.14        2.92426600e+00        4.10945537e-07  19.9923  19.6749
0202-03-13_02:46:37.844000      14304.34        2.97607400e+00        6.52291367e-07  19.9923  19.6749
0202-03-13_02:46:38.035000      14304.54        3.02521200e+00        9.24006857e-07  19.9923  19.6749
0202-03-13_02:46:38.227000      14304.73        3.07011500e+00        1.26067623e-06  19.9923  19.6749
0202-03-13_02:46:38.434000      14304.93        3.12476000e+00        2.46901680e-06  19.9923  19.6749
0202-03-13_02:46:38.633000      14305.13        3.17492800e+00        3.89998557e-06  20.0131  19.6503
0202-03-13_02:46:38.824000      14305.32        3.22068100e+00        5.43483101e-06  20.0131  19.6503
0202-03-13_02:46:39.023000      14305.52        3.27369900e+00        7.82188611e-06  20.0131  19.6503
0202-03-13_02:46:39.215000      14305.72        3.32349100e+00        1.13457582e-05  20.0131  19.6503
0202-03-13_02:46:39.410000      14305.91        3.36840400e+00        1.33433380e-05  20.0131  19.6503
0202-03-13_02:46:39.625000      14306.12        3.42291400e+00        2.06147017e-05  19.9767  19.7840

File: chapter 5/cold_vs_warm/20K/ffj28/Ic/1_anneal/Ic_2024-03-13_04-00-55794358_f28-anneal50k-50k.txt
# Ic = 0.49 A, n = 16.02 , Tavg = 50.00 K, f28-anneal50k-50k
#datetime                        t_s     iHTS_A                vHTS_V                tHTS_K  tTAR_K
0202-03-13_03:59:49.310000      18695.81        1.65683500e-02        1.28111665e-08  49.9982  49.3656
0202-03-13_03:59:49.530000      18696.03        7.58639100e-03        2.27474650e-09  49.9982  49.3656
0202-03-13_03:59:49.750000      18696.25        9.30649900e-03       -1.84735000e-11  49.9821  49.3665
0202-03-13_03:59:49.940000      18696.44        1.14599700e-02       -2.66393500e-10  49.9821  49.3665
0202-03-13_03:59:50.150000      18696.65        1.31196000e-02        5.86952650e-09  49.9821  49.3665
0202-03-13_03:59:50.340000      18696.84        1.52448800e-02        7.66691650e-09  49.9821  49.3665
0202-03-13_03:59:50.580000      18697.08        1.73597600e-02        4.19609650e-09  49.9821  49.3665
0202-03-13_03:59:50.790000      18697.29        1.91525900e-02       -7.00243500e-10  49.9988  49.3624
0202-03-13_03:59:50.980000      18697.48        2.09394800e-02       -5.10075350e-09  49.9988  49.3624
0202-03-13_03:59:51.176000      18697.67        2.29935200e-02       -4.52333500e-10  49.9988  49.3624
0202-03-13_03:59:51.370000      18697.87        2.48516500e-02        6.67524650e-09  49.9988  49.3624
0202-03-13_03:59:51.613000      18698.12        2.72703400e-02        8.84451650e-09  49.9988  49.3624
0202-03-13_03:59:51.816000      18698.31        2.92961800e-02        9.96013650e-09  49.9980  49.3811
0202-03-13_03:59:52.010000      18698.51        3.12522600e-02        4.62994650e-09  49.9980  49.3811
0202-03-13_03:59:52.203000      18698.70        3.30925800e-02        4.38202650e-09  49.9980  49.3811
0202-03-13_03:59:52.395000      18698.90        3.51570100e-02        2.58463650e-09  49.9980  49.3811
0202-03-13_03:59:52.613000      18699.11        3.71680000e-02        3.51432650e-09  49.9913  49.3647
0202-03-13_03:59:52.824000      18699.33        3.88999800e-02        7.35701650e-09  49.9913  49.3647
0202-03-13_03:59:53.027000      18699.53        4.10704500e-02        2.02682650e-09  49.9913  49.3647
0202-03-13_03:59:53.220000      18699.72        4.26896400e-02       -4.23304350e-09  49.9913  49.3647
0202-03-13_03:59:53.426000      18699.93        4.48312400e-02       -7.33199350e-09  49.9913  49.3647
0202-03-13_03:59:53.633000      18700.13        4.67220200e-02       -9.19136350e-09  49.9853  49.3656
0202-03-13_03:59:53.844000      18700.34        4.87493500e-02       -5.59658350e-09  49.9853  49.3656
0202-03-13_03:59:54.035000      18700.53        5.08582900e-02       -5.90648350e-09  49.9853  49.3656
0202-03-13_03:59:54.240000      18700.74        5.26481600e-02       -4.04705350e-09  49.9853  49.3656
0202-03-13_03:59:54.440000      18700.94        5.44662200e-02       -4.10892350e-09  49.9853  49.3656
0202-03-13_03:59:54.645000      18701.15        5.66808300e-02        3.53656500e-10  49.9982  49.3632
0202-03-13_03:59:54.848000      18701.35        5.88135300e-02       -4.72859350e-09  49.9982  49.3632
0202-03-13_03:59:55.040000      18701.54        6.05662800e-02       -1.31975350e-09  49.9982  49.3632
0202-03-13_03:59:55.242000      18701.74        6.26856200e-02       -7.02181350e-09  49.9982  49.3632
0202-03-13_03:59:55.445000      18701.95        6.46461600e-02       -9.50097350e-09  49.9982  49.3632
0202-03-13_03:59:55.645000      18702.15        6.68768100e-02       -5.96817350e-09  49.9650  49.3400
0202-03-13_03:59:55.850000      18702.35        6.86191800e-02       -4.23276350e-09  49.9650  49.3400
0202-03-13_03:59:56.043000      18702.54        7.08631800e-02        3.08075650e-09  49.9650  49.3400
0202-03-13_03:59:56.234000      18702.74        7.27076000e-02        5.06408650e-09  49.9650  49.3400
0202-03-13_03:59:56.440000      18702.94        7.47735100e-02        2.02711650e-09  49.9650  49.3400
0202-03-13_03:59:56.652000      18703.15        7.65707900e-02        1.05766500e-10  50.0058  49.3894
0202-03-13_03:59:56.855000      18703.36        7.89721200e-02       -5.84421350e-09  50.0058  49.3894
0202-03-13_03:59:57.060000      18703.56        8.06150500e-02       -2.00152350e-09  50.0058  49.3894
0202-03-13_03:59:57.260000      18703.76        8.29644300e-02        1.34534650e-09  50.0058  49.3894
0202-03-13_03:59:57.453000      18703.95        8.45331600e-02        4.19637650e-09  50.0058  49.3894
0202-03-13_03:59:57.656000      18704.16        8.64313600e-02        1.46930650e-09  49.9697  49.3624
0202-03-13_03:59:57.863000      18704.36        8.86064700e-02        3.51460650e-09  49.9697  49.3624
0202-03-13_03:59:58.055000      18704.55        9.07050300e-02        4.07241650e-09  49.9697  49.3624
0202-03-13_03:59:58.258000      18704.76        9.22900800e-02        4.38231650e-09  49.9697  49.3624
0202-03-13_03:59:58.460000      18704.96        9.47314800e-02       -2.49735350e-09  49.9697  49.3624
0202-03-13_03:59:58.652000      18705.15        9.68107400e-02       -4.10880350e-09  50.0029  49.3737
0202-03-13_03:59:58.855000      18705.36        9.84418000e-02       -1.19579350e-09  50.0029  49.3737
0202-03-13_03:59:59.060000      18705.56        1.00433500e-01        6.48959650e-09  50.0029  49.3737
0202-03-13_03:59:59.250000      18705.75        1.02744300e-01        1.09520865e-08  50.0029  49.3737
0202-03-13_03:59:59.453000      18705.95        1.04421600e-01        4.56825650e-09  50.0029  49.3737
0202-03-13_03:59:59.656000      18706.16        1.06462300e-01        2.64690650e-09  49.9699  49.3566
0202-03-13_03:59:59.848000      18706.35        1.08494100e-01       -2.86922350e-09  49.9699  49.3566
0202-03-13_04:00:00.055000      18706.56        1.10414500e-01        3.26669650e-09  49.9699  49.3566
0202-03-13_04:00:00.254000      18706.75        1.12425500e-01       -1.31963350e-09  49.9699  49.3566
0202-03-13_04:00:00.445000      18706.95        1.14570100e-01        3.26693650e-09  49.9699  49.3566
0202-03-13_04:00:00.650000      18707.15        1.16625600e-01       -4.17042350e-09  50.0039  49.3782
0202-03-13_04:00:00.850000      18707.35        1.18325000e-01        3.82491650e-09  50.0039  49.3782
0202-03-13_04:00:01.043000      18707.54        1.20474600e-01        5.40026500e-10  50.0039  49.3782
0202-03-13_04:00:01.250000      18707.75        1.22387700e-01        2.21345650e-09  50.0039  49.3782
0202-03-13_04:00:01.445000      18707.95        1.24328900e-01       -7.08339350e-09  50.0039  49.3782
0202-03-13_04:00:01.645000      18708.15        1.26130600e-01       -8.88078350e-09  49.9777  49.3577
0202-03-13_04:00:01.855000      18708.36        1.28468100e-01       -1.60083635e-08  49.9777  49.3577
0202-03-13_04:00:02.047000      18708.55        1.30232800e-01       -1.89833635e-08  49.9777  49.3577
0202-03-13_04:00:02.240000      18708.74        1.32459000e-01       -2.67307335e-08  49.9777  49.3577
0202-03-13_04:00:02.445000      18708.94        1.34432900e-01       -2.99536435e-08  49.9777  49.3577
0202-03-13_04:00:02.645000      18709.15        1.36522500e-01       -2.86520835e-08  50.0045  49.3772
0202-03-13_04:00:02.848000      18709.35        1.38416300e-01       -2.93338535e-08  50.0045  49.3772
0202-03-13_04:00:03.040000      18709.54        1.40094800e-01       -3.18130135e-08  50.0045  49.3772
0202-03-13_04:00:03.230000      18709.73        1.42325500e-01       -2.89619835e-08  50.0045  49.3772
0202-03-13_04:00:03.426000      18709.92        1.44303800e-01       -3.10692635e-08  50.0045  49.3772
0202-03-13_04:00:03.633000      18710.13        1.46503300e-01       -3.71432035e-08  50.0010  49.3677
0202-03-13_04:00:03.824000      18710.33        1.47751500e-01       -4.48905835e-08  50.0010  49.3677
0202-03-13_04:00:04.020000      18710.52        1.50372500e-01       -4.45806835e-08  50.0010  49.3677
0202-03-13_04:00:04.227000      18710.73        1.52110500e-01       -3.66473735e-08  50.0010  49.3677
0202-03-13_04:00:04.420000      18710.92        1.54164500e-01       -2.86520835e-08  50.0010  49.3677
0202-03-13_04:00:04.625000      18711.13        1.55933600e-01       -2.46854235e-08  49.9911  49.3558
0202-03-13_04:00:04.830000      18711.33        1.57880800e-01       -3.00156235e-08  49.9911  49.3558
0202-03-13_04:00:05.020000      18711.52        1.59960100e-01       -3.16270735e-08  49.9911  49.3558
0202-03-13_04:00:05.210000      18711.71        1.62005200e-01       -3.11312435e-08  49.9911  49.3558
0202-03-13_04:00:05.418000      18711.92        1.64183900e-01       -2.83421935e-08  49.9911  49.3558
0202-03-13_04:00:05.630000      18712.13        1.66218700e-01       -2.90859335e-08  49.9886  49.3592
0202-03-13_04:00:05.820000      18712.32        1.67850100e-01       -2.99536435e-08  49.9886  49.3592
0202-03-13_04:00:06.016000      18712.52        1.70058500e-01       -3.29286335e-08  49.9886  49.3592
0202-03-13_04:00:06.207000      18712.71        1.72054700e-01       -3.37963135e-08  49.9886  49.3592
0202-03-13_04:00:06.400000      18712.90        1.73941000e-01       -3.55936635e-08  49.9886  49.3592
0202-03-13_04:00:06.633000      18713.13        1.75903000e-01       -3.45399635e-08  49.9890  49.3615
0202-03-13_04:00:06.844000      18713.35        1.78047600e-01       -3.34863135e-08  49.9890  49.3615
0202-03-13_04:00:07.040000      18713.54        1.79680100e-01       -3.21847535e-08  49.9890  49.3615
0202-03-13_04:00:07.240000      18713.74        1.81472300e-01       -3.26186035e-08  49.9890  49.3615
0202-03-13_04:00:07.440000      18713.94        1.83891500e-01       -3.50357835e-08  49.9890  49.3615
0202-03-13_04:00:07.645000      18714.14        1.85593800e-01       -3.93123335e-08  49.9693  49.3477
0202-03-13_04:00:07.848000      18714.35        1.87916400e-01       -4.18534735e-08  49.9693  49.3477
0202-03-13_04:00:08.040000      18714.54        1.89744900e-01       -3.92503635e-08  49.9693  49.3477
0202-03-13_04:00:08.230000      18714.73        1.91460500e-01       -3.65232835e-08  49.9693  49.3477
0202-03-13_04:00:08.434000      18714.94        1.93750500e-01       -3.75149435e-08  49.9693  49.3477
0202-03-13_04:00:08.637000      18715.14        1.95907000e-01       -3.60894335e-08  49.9955  49.3695
0202-03-13_04:00:08.850000      18715.35        1.97922400e-01       -4.16055635e-08  49.9955  49.3695
0202-03-13_04:00:09.055000      18715.55        1.99747900e-01       -4.19774335e-08  49.9955  49.3695
0202-03-13_04:00:09.254000      18715.76        2.01650600e-01       -4.58201335e-08  49.9955  49.3695
0202-03-13_04:00:09.450000      18715.95        2.03456800e-01       -4.55722135e-08  49.9955  49.3695
0202-03-13_04:00:09.656000      18716.16        2.05368300e-01       -4.16055635e-08  49.9761  49.3639
0202-03-13_04:00:09.850000      18716.35        2.07594500e-01       -3.89404635e-08  49.9761  49.3639
0202-03-13_04:00:10.043000      18716.54        2.09569900e-01       -3.70810935e-08  49.9761  49.3639
0202-03-13_04:00:10.246000      18716.75        2.11693700e-01       -4.16055635e-08  49.9761  49.3639
0202-03-13_04:00:10.438000      18716.94        2.13779300e-01       -4.39607635e-08  49.9761  49.3639
0202-03-13_04:00:10.637000      18717.14        2.15805100e-01       -4.59440935e-08  50.0110  49.3817
0202-03-13_04:00:10.840000      18717.34        2.17737400e-01       -4.22253535e-08  50.0110  49.3817
0202-03-13_04:00:11.030000      18717.53        2.19518400e-01       -3.99941035e-08  50.0110  49.3817
0202-03-13_04:00:11.223000      18717.72        2.21869300e-01       -3.67092235e-08  50.0110  49.3817
0202-03-13_04:00:11.430000      18717.93        2.23717000e-01       -3.63373435e-08  50.0110  49.3817
0202-03-13_04:00:11.633000      18718.13        2.25398500e-01       -3.56555735e-08  49.9823  49.3668
0202-03-13_04:00:11.840000      18718.34        2.27611400e-01       -3.76389035e-08  49.9823  49.3668
0202-03-13_04:00:12.030000      18718.53        2.29736600e-01       -3.94362935e-08  49.9823  49.3668
0202-03-13_04:00:12.223000      18718.72        2.31149500e-01       -3.49739835e-08  49.9823  49.3668
0202-03-13_04:00:12.414000      18718.92        2.33357900e-01       -3.27429035e-08  49.9823  49.3668
0202-03-13_04:00:12.630000      18719.13        2.35334700e-01       -3.46644835e-08  49.9798  49.3519
0202-03-13_04:00:12.830000      18719.33        2.37586200e-01       -4.12962335e-08  49.9798  49.3519
0202-03-13_04:00:13.030000      18719.53        2.39417600e-01       -3.87550935e-08  49.9798  49.3519
0202-03-13_04:00:13.223000      18719.72        2.41096100e-01       -3.64618735e-08  49.9798  49.3519
0202-03-13_04:00:13.414000      18719.92        2.43028500e-01       -3.41686535e-08  49.9798  49.3519
0202-03-13_04:00:13.625000      18720.13        2.45250800e-01       -3.54702135e-08  49.9905  49.3640
0202-03-13_04:00:13.820000      18720.32        2.47389400e-01       -2.90243935e-08  49.9905  49.3640
0202-03-13_04:00:14.010000      18720.51        2.49197100e-01       -2.56155535e-08  49.9905  49.3640
0202-03-13_04:00:14.215000      18720.72        2.51087900e-01       -2.38801435e-08  49.9905  49.3640
0202-03-13_04:00:14.410000      18720.91        2.53239900e-01       -3.08837635e-08  49.9905  49.3640
0202-03-13_04:00:14.630000      18721.13        2.55025300e-01       -3.71436435e-08  49.9905  49.3640
0202-03-13_04:00:14.824000      18721.33        2.57169800e-01       -3.67097935e-08  49.9857  49.3694
0202-03-13_04:00:15.020000      18721.52        2.59424200e-01       -3.77634335e-08  49.9857  49.3694
0202-03-13_04:00:15.215000      18721.71        2.60914000e-01       -3.52222935e-08  49.9857  49.3694
0202-03-13_04:00:15.406000      18721.91        2.63273800e-01       -3.62139535e-08  49.9857  49.3694
0202-03-13_04:00:15.620000      18722.12        2.65182400e-01       -3.99326935e-08  49.9868  49.3578
0202-03-13_04:00:15.820000      18722.32        2.67291400e-01       -3.55321835e-08  49.9868  49.3578
0202-03-13_04:00:16.023000      18722.52        2.69246000e-01       -3.65238535e-08  49.9868  49.3578
0202-03-13_04:00:16.220000      18722.72        2.71102600e-01       -2.61733635e-08  49.9868  49.3578
0202-03-13_04:00:16.410000      18722.91        2.72963700e-01       -2.89624135e-08  49.9868  49.3578
0202-03-13_04:00:16.630000      18723.13        2.75256700e-01       -3.11316835e-08  49.9974  49.3739
0202-03-13_04:00:16.830000      18723.33        2.77241500e-01       -3.50363535e-08  49.9974  49.3739
0202-03-13_04:00:17.030000      18723.53        2.78957100e-01       -3.73915535e-08  49.9974  49.3739
0202-03-13_04:00:17.230000      18723.73        2.81391100e-01       -3.05118935e-08  49.9974  49.3739
0202-03-13_04:00:17.420000      18723.92        2.83132000e-01       -2.97061635e-08  49.9974  49.3739
0202-03-13_04:00:17.637000      18724.14        2.85018300e-01       -2.77228335e-08  49.9888  49.3659
0202-03-13_04:00:17.832000      18724.33        2.86926900e-01       -2.97681435e-08  49.9888  49.3659
0202-03-13_04:00:18.023000      18724.52        2.88983900e-01       -2.66072135e-08  49.9888  49.3659
0202-03-13_04:00:18.227000      18724.73        2.90937100e-01       -2.88390835e-08  49.9888  49.3659
0202-03-13_04:00:18.420000      18724.92        2.93390800e-01       -3.04509935e-08  49.9888  49.3659
0202-03-13_04:00:18.630000      18725.13        2.95300900e-01       -3.45420735e-08  49.9980  49.3693
0202-03-13_04:00:18.824000      18725.32        2.97227300e-01       -3.29306235e-08  49.9980  49.3693
0202-03-13_04:00:19.016000      18725.52        2.99021600e-01       -2.87780335e-08  49.9980  49.3693
0202-03-13_04:00:19.207000      18725.71        3.01170600e-01       -2.20843135e-08  49.9980  49.3693
0202-03-13_04:00:19.414000      18725.91        3.02843300e-01       -1.78697435e-08  49.9980  49.3693
0202-03-13_04:00:19.617000      18726.12        3.05182200e-01       -1.79937035e-08  49.9945  49.3656
0202-03-13_04:00:19.836000      18726.34        3.07156100e-01       -1.95431735e-08  49.9945  49.3656
0202-03-13_04:00:20.027000      18726.53        3.08998600e-01       -2.48733635e-08  49.9945  49.3656
0202-03-13_04:00:20.230000      18726.73        3.10877500e-01       -2.77243935e-08  49.9945  49.3656
0202-03-13_04:00:20.434000      18726.93        3.12925600e-01       -2.62368935e-08  49.9945  49.3656
0202-03-13_04:00:20.650000      18727.15        3.14709600e-01       -2.67327335e-08  49.9915  49.3548
0202-03-13_04:00:20.844000      18727.35        3.16906100e-01       -2.27660735e-08  49.9915  49.3548
0202-03-13_04:00:21.035000      18727.54        3.18578700e-01       -2.95217835e-08  49.9915  49.3548
0202-03-13_04:00:21.242000      18727.74        3.21226400e-01       -2.64228335e-08  49.9915  49.3548
0202-03-13_04:00:21.434000      18727.93        3.22900500e-01       -2.64228335e-08  49.9915  49.3548
0202-03-13_04:00:21.633000      18728.13        3.24656900e-01       -1.93572335e-08  49.9797  49.3574
0202-03-13_04:00:21.830000      18728.33        3.26798500e-01       -1.62582935e-08  49.9797  49.3574
0202-03-13_04:00:22.020000      18728.52        3.28736700e-01       -1.83035935e-08  49.9797  49.3574
0202-03-13_04:00:22.210000      18728.71        3.30729900e-01       -1.68161035e-08  49.9797  49.3574
0202-03-13_04:00:22.418000      18728.92        3.32742400e-01       -2.35098235e-08  49.9797  49.3574
0202-03-13_04:00:22.620000      18729.12        3.34968600e-01       -2.19603535e-08  49.9741  49.3580
0202-03-13_04:00:22.816000      18729.32        3.36878700e-01       -1.76838035e-08  49.9741  49.3580
0202-03-13_04:00:23.020000      18729.52        3.38817000e-01       -1.19817435e-08  49.9741  49.3580
0202-03-13_04:00:23.210000      18729.71        3.40899100e-01       -1.06801935e-08  49.9741  49.3580
0202-03-13_04:00:23.406000      18729.91        3.42935300e-01       -1.83655735e-08  49.9741  49.3580
0202-03-13_04:00:23.613000      18730.11        3.45145200e-01       -1.70640135e-08  49.9614  49.3357
0202-03-13_04:00:23.816000      18730.32        3.46973700e-01       -1.86134935e-08  49.9614  49.3357
0202-03-13_04:00:24.023000      18730.52        3.49088500e-01       -1.85515135e-08  49.9614  49.3357
0202-03-13_04:00:24.220000      18730.72        3.50995700e-01       -1.79318635e-08  49.9614  49.3357
0202-03-13_04:00:24.410000      18730.91        3.52675700e-01       -1.70022835e-08  49.9614  49.3357
0202-03-13_04:00:24.613000      18731.11        3.54801000e-01       -1.62586435e-08  49.9812  49.3589
0202-03-13_04:00:24.810000      18731.31        3.56689800e-01       -1.89857135e-08  49.9812  49.3589
0202-03-13_04:00:25             18731.50        3.58775000e-01       -2.35101735e-08  49.9812  49.3589
0202-03-13_04:00:25.190000      18731.69        3.60624200e-01       -2.28903835e-08  49.9812  49.3589
0202-03-13_04:00:25.395000      18731.90        3.62911300e-01       -2.23325735e-08  49.9812  49.3589
0202-03-13_04:00:25.613000      18732.12        3.64683300e-01       -2.09690335e-08  49.9831  49.3622
0202-03-13_04:00:25.824000      18732.32        3.66700300e-01       -1.86138335e-08  49.9831  49.3622
0202-03-13_04:00:26.027000      18732.53        3.68919000e-01       -1.23539735e-08  49.9831  49.3622
0202-03-13_04:00:26.227000      18732.73        3.70521900e-01       -1.00607535e-08  49.9831  49.3622
0202-03-13_04:00:26.420000      18732.92        3.72633600e-01       -1.16102235e-08  49.9831  49.3622
0202-03-13_04:00:26.633000      18733.13        3.74579300e-01       -2.10310135e-08  49.9876  49.3618
0202-03-13_04:00:26.824000      18733.32        3.76433000e-01       -2.10310135e-08  49.9876  49.3618
0202-03-13_04:00:27.030000      18733.53        3.78638400e-01       -1.71263435e-08  49.9876  49.3618
0202-03-13_04:00:27.223000      18733.72        3.80379300e-01       -9.37898350e-09  49.9876  49.3618
0202-03-13_04:00:27.426000      18733.93        3.82725800e-01       -8.57325350e-09  49.9876  49.3618
0202-03-13_04:00:27.630000      18734.13        3.84474100e-01       -1.17961635e-08  49.9733  49.3516
0202-03-13_04:00:27.832000      18734.33        3.86370800e-01       -1.32216735e-08  49.9733  49.3516
0202-03-13_04:00:28.030000      18734.53        3.88574500e-01       -1.16722035e-08  49.9733  49.3516
0202-03-13_04:00:28.227000      18734.73        3.90496400e-01       -1.17961635e-08  49.9733  49.3516
0202-03-13_04:00:28.430000      18734.93        3.92461400e-01       -1.35935435e-08  49.9733  49.3516
0202-03-13_04:00:28.633000      18735.13        3.94546600e-01       -1.13623035e-08  49.9949  49.3662
0202-03-13_04:00:28.830000      18735.33        3.96492300e-01       -3.24307350e-09  49.9949  49.3662
0202-03-13_04:00:29.030000      18735.53        3.98037300e-01        1.09544650e-09  49.9949  49.3662
0202-03-13_04:00:29.230000      18735.73        4.00259100e-01       -2.43734350e-09  49.9949  49.3662
0202-03-13_04:00:29.426000      18735.93        4.02270100e-01       -7.02378350e-09  49.9949  49.3662
0202-03-13_04:00:29.637000      18736.14        4.04149700e-01       -2.87119350e-09  49.9823  49.3641
0202-03-13_04:00:29.836000      18736.33        4.06481300e-01        5.99616500e-10  49.9823  49.3641
0202-03-13_04:00:30.027000      18736.53        4.08194000e-01        2.14904650e-09  49.9823  49.3641
0202-03-13_04:00:30.230000      18736.73        4.09890400e-01       -3.30273500e-10  49.9823  49.3641
0202-03-13_04:00:30.426000      18736.93        4.12305100e-01        4.14765000e-11  49.9823  49.3641
0202-03-13_04:00:30.625000      18737.12        4.14258200e-01        4.13266500e-10  49.9952  49.3709
0202-03-13_04:00:30.830000      18737.33        4.16324100e-01        3.38824650e-09  49.9952  49.3709
0202-03-13_04:00:31.020000      18737.52        4.18171800e-01        6.30125650e-09  49.9952  49.3709
0202-03-13_04:00:31.210000      18737.71        4.20204200e-01        2.14866650e-09  49.9952  49.3709
0202-03-13_04:00:31.418000      18737.92        4.21979200e-01       -1.75599350e-09  49.9952  49.3709
0202-03-13_04:00:31.617000      18738.12        4.24410200e-01       -6.28045350e-09  49.9801  49.3556
0202-03-13_04:00:31.830000      18738.33        4.26289100e-01       -2.99557350e-09  49.9801  49.3556
0202-03-13_04:00:32.020000      18738.52        4.27923100e-01        3.88407650e-09  49.9801  49.3556
0202-03-13_04:00:32.215000      18738.71        4.29962300e-01        4.68980650e-09  49.9801  49.3556
0202-03-13_04:00:32.414000      18738.92        4.31925800e-01        8.16062650e-09  49.9801  49.3556
0202-03-13_04:00:32.613000      18739.11        4.34061500e-01        3.76012650e-09  49.9825  49.3411
0202-03-13_04:00:32.824000      18739.32        4.35809900e-01        2.52054650e-09  49.9825  49.3411
0202-03-13_04:00:33.016000      18739.52        4.38027100e-01       -1.19818350e-09  49.9825  49.3411
0202-03-13_04:00:33.220000      18739.72        4.39990700e-01       -3.05755350e-09  49.9825  49.3411
0202-03-13_04:00:33.418000      18739.92        4.41848800e-01        5.37216500e-10  49.9825  49.3411
0202-03-13_04:00:33.617000      18740.12        4.44006700e-01        1.59085650e-09  49.9792  49.3727
0202-03-13_04:00:33.830000      18740.33        4.45902000e-01       -2.74766350e-09  49.9792  49.3727
0202-03-13_04:00:34.020000      18740.52        4.48165300e-01       -5.78403500e-10  49.9792  49.3727
0202-03-13_04:00:34.210000      18740.71        4.50044200e-01       -1.44543500e-10  49.9792  49.3727
0202-03-13_04:00:34.418000      18740.92        4.52060200e-01        1.14455065e-08  49.9792  49.3727
0202-03-13_04:00:34.625000      18741.13        4.53955400e-01        1.49782965e-08  49.9915  49.3672
0202-03-13_04:00:34.832000      18741.33        4.56150400e-01        2.40891965e-08  49.9915  49.3672
0202-03-13_04:00:35.027000      18741.53        4.57759200e-01        3.25183165e-08  49.9915  49.3672
0202-03-13_04:00:35.220000      18741.72        4.59942400e-01        3.80964165e-08  49.9915  49.3672
0202-03-13_04:00:35.410000      18741.91        4.61830200e-01        4.49760765e-08  49.9915  49.3672
0202-03-13_04:00:35.625000      18742.13        4.63669100e-01        4.94385565e-08  49.9714  49.3471
0202-03-13_04:00:35.836000      18742.34        4.66070400e-01        4.99343865e-08  49.9714  49.3471
0202-03-13_04:00:36.040000      18742.54        4.67811800e-01        4.62157165e-08  49.9714  49.3471
0202-03-13_04:00:36.234000      18742.73        4.69690700e-01        4.56579965e-08  49.9714  49.3471
0202-03-13_04:00:36.438000      18742.94        4.71793700e-01        5.89835765e-08  49.9714  49.3471
0202-03-13_04:00:36.645000      18743.15        4.73901200e-01        6.90241965e-08  49.9874  49.3470
0202-03-13_04:00:36.848000      18743.35        4.75738500e-01        7.73293665e-08  49.9874  49.3470
0202-03-13_04:00:37.043000      18743.54        4.77843000e-01        9.20803365e-08  49.9874  49.3470
0202-03-13_04:00:37.234000      18743.74        4.79573500e-01        9.81542665e-08  49.9874  49.3470
0202-03-13_04:00:37.426000      18743.93        4.81172000e-01        1.06149547e-07  49.9874  49.3470
0202-03-13_04:00:37.633000      18744.13        4.83757900e-01        1.09062557e-07  49.9824  49.3555
0202-03-13_04:00:37.830000      18744.33        4.85476600e-01        1.21706246e-07  49.9824  49.3555
0202-03-13_04:00:38.020000      18744.52        4.87630000e-01        1.32800466e-07  49.9824  49.3555
0202-03-13_04:00:38.223000      18744.72        4.89825100e-01        1.49224876e-07  49.9824  49.3555
0202-03-13_04:00:38.426000      18744.93        4.92024600e-01        1.62550336e-07  49.9824  49.3555
0202-03-13_04:00:38.625000      18745.12        4.93790700e-01        1.80400257e-07  49.9901  49.3785
0202-03-13_04:00:38.816000      18745.32        4.95671100e-01        1.95771016e-07  49.9901  49.3785
0202-03-13_04:00:39.010000      18745.51        4.97634600e-01        2.09344396e-07  49.9901  49.3785
0202-03-13_04:00:39.215000      18745.71        4.99353600e-01        2.23847457e-07  49.9901  49.3785
0202-03-13_04:00:39.418000      18745.92        5.01640600e-01        2.45973917e-07  49.9901  49.3785
0202-03-13_04:00:39.625000      18746.12        5.03561100e-01        2.67294657e-07  49.9769  49.3635
0202-03-13_04:00:39.830000      18746.33        5.05497900e-01        2.96858586e-07  49.9769  49.3635
0202-03-13_04:00:40.020000      18746.52        5.07632100e-01        3.21340247e-07  49.9769  49.3635
0202-03-13_04:00:40.210000      18746.71        5.09484300e-01        3.38508406e-07  49.9769  49.3635
0202-03-13_04:00:40.418000      18746.92        5.11513100e-01        3.60820807e-07  49.9769  49.3635
0202-03-13_04:00:40.617000      18747.12        5.13635400e-01        3.81459777e-07  49.9818  49.3509
0202-03-13_04:00:40.824000      18747.33        5.15550000e-01        4.14742436e-07  49.9818  49.3509
0202-03-13_04:00:41.020000      18747.52        5.17466000e-01        4.59615156e-07  49.9818  49.3509
0202-03-13_04:00:41.210000      18747.71        5.19597300e-01        4.94385306e-07  49.9818  49.3509
0202-03-13_04:00:41.402000      18747.90        5.21295100e-01        5.28845577e-07  49.9818  49.3509
0202-03-13_04:00:41.617000      18748.12        5.23168100e-01        5.78924517e-07  49.9882  49.3669
0202-03-13_04:00:41.816000      18748.32        5.25499700e-01        6.21318076e-07  49.9882  49.3669
0202-03-13_04:00:42.020000      18748.52        5.27568500e-01        6.59311316e-07  49.9882  49.3669
0202-03-13_04:00:42.215000      18748.71        5.29489000e-01        7.18068036e-07  49.9882  49.3669
0202-03-13_04:00:42.406000      18748.91        5.31544000e-01        7.63623087e-07  49.9882  49.3669
0202-03-13_04:00:42.620000      18749.12        5.33342800e-01        8.15685757e-07  49.9985  49.3599
0202-03-13_04:00:42.820000      18749.32        5.35537800e-01        8.92105797e-07  49.9985  49.3599
0202-03-13_04:00:43.023000      18749.52        5.37165900e-01        9.50056106e-07  49.9985  49.3599
0202-03-13_04:00:43.223000      18749.72        5.39442600e-01        1.02765375e-06  49.9985  49.3599
0202-03-13_04:00:43.418000      18749.92        5.41395700e-01        1.08870300e-06  49.9985  49.3599
0202-03-13_04:00:43.637000      18750.14        5.43250900e-01        1.17882039e-06  49.9751  49.3607
0202-03-13_04:00:43.830000      18750.33        5.45204000e-01        1.24712118e-06  49.9751  49.3607
0202-03-13_04:00:44.030000      18750.53        5.47157900e-01        1.32186779e-06  49.9751  49.3607
0202-03-13_04:00:44.227000      18750.73        5.49422700e-01        1.43126062e-06  49.9751  49.3607
0202-03-13_04:00:44.418000      18750.92        5.51010800e-01        1.51728739e-06  49.9751  49.3607
0202-03-13_04:00:44.625000      18751.12        5.53326000e-01        1.61453235e-06  49.9841  49.3676
0202-03-13_04:00:44.820000      18751.32        5.55210800e-01        1.70936014e-06  49.9841  49.3676
0202-03-13_04:00:45.023000      18751.52        5.57193700e-01        1.80499364e-06  49.9841  49.3676
0202-03-13_04:00:45.215000      18751.72        5.59216500e-01        1.95343321e-06  49.9841  49.3676
0202-03-13_04:00:45.410000      18751.91        5.60976700e-01        2.06654478e-06  49.9841  49.3676
0202-03-13_04:00:45.620000      18752.12        5.62980400e-01        2.18182562e-06  49.9866  49.3562
0202-03-13_04:00:45.820000      18752.32        5.65056700e-01        2.33007925e-06  49.9866  49.3562
0202-03-13_04:00:46.023000      18752.52        5.67256200e-01        2.44945069e-06  49.9866  49.3562
0202-03-13_04:00:46.223000      18752.73        5.69170700e-01        2.62045059e-06  49.9866  49.3562
0202-03-13_04:00:46.418000      18752.92        5.71304900e-01        2.75934540e-06  49.9866  49.3562
0202-03-13_04:00:46.633000      18753.14        5.73275800e-01        2.95662437e-06  49.9796  49.3501
0202-03-13_04:00:46.832000      18753.33        5.74960300e-01        3.09998167e-06  49.9796  49.3501
0202-03-13_04:00:47.035000      18753.53        5.76928300e-01        3.24668582e-06  49.9796  49.3501
0202-03-13_04:00:47.227000      18753.73        5.78939700e-01        3.45493507e-06  49.9796  49.3501
0202-03-13_04:00:47.420000      18753.92        5.80628700e-01        3.62178238e-06  49.9796  49.3501
0202-03-13_04:00:47.620000      18754.12        5.83018100e-01        3.80164527e-06  49.9904  49.3746
0202-03-13_04:00:47.824000      18754.32        5.85137500e-01        4.05061468e-06  49.9904  49.3746
0202-03-13_04:00:48.016000      18754.52        5.86998600e-01        4.24764636e-06  49.9904  49.3746
0202-03-13_04:00:48.207000      18754.71        5.88787000e-01        4.44604193e-06  49.9904  49.3746
0202-03-13_04:00:48.406000      18754.91        5.90878100e-01        4.72928705e-06  49.9904  49.3746
0202-03-13_04:00:48.617000      18755.12        5.93172600e-01        4.95718405e-06  49.9887  49.3620
0202-03-13_04:00:48.832000      18755.33        5.95142300e-01        5.26088103e-06  49.9887  49.3620
0202-03-13_04:00:49.035000      18755.53        5.97001900e-01        5.48103035e-06  49.9887  49.3620
0202-03-13_04:00:49.240000      18755.74        5.98879400e-01        5.79061532e-06  49.9887  49.3620
0202-03-13_04:00:49.430000      18755.93        6.01019500e-01        6.03313905e-06  49.9887  49.3620
0202-03-13_04:00:49.640000      18756.14        6.03024600e-01        6.38815462e-06  49.9803  49.3517
0202-03-13_04:00:49.832000      18756.33        6.04807000e-01        6.65274286e-06  49.9803  49.3517
0202-03-13_04:00:50.027000      18756.53        6.06868500e-01        6.93964353e-06  49.9803  49.3517
0202-03-13_04:00:50.234000      18756.73        6.09122900e-01        7.22778378e-06  49.9803  49.3517
0202-03-13_04:00:50.430000      18756.93        6.10696400e-01        7.64465436e-06  49.9803  49.3517
0202-03-13_04:00:50.633000      18757.13        6.12674800e-01        7.85160216e-06  49.9798  49.3575
0202-03-13_04:00:50.824000      18757.32        6.14590800e-01        8.30968875e-06  49.9798  49.3575
0202-03-13_04:00:51.020000      18757.52        6.16444500e-01        8.65447779e-06  49.9798  49.3575
0202-03-13_04:00:51.210000      18757.71        6.18431700e-01        9.02250896e-06  49.9798  49.3575
0202-03-13_04:00:51.406000      18757.91        6.20772200e-01        9.52063396e-06  49.9798  49.3575
0202-03-13_04:00:51.630000      18758.13        6.22811400e-01        9.90347806e-06  49.9675  49.3448
0202-03-13_04:00:51.836000      18758.34        6.24706600e-01        1.04062515e-05  49.9675  49.3448
0202-03-13_04:00:52.040000      18758.54        6.26727600e-01        1.07742827e-05  49.9675  49.3448
0202-03-13_04:00:52.240000      18758.74        6.28830700e-01        1.12748249e-05  49.9675  49.3448
0202-03-13_04:00:52.430000      18758.93        6.30691800e-01        1.16715523e-05  49.9675  49.3448
0202-03-13_04:00:52.640000      18759.14        6.32414800e-01        1.22343213e-05  49.9812  49.3584
0202-03-13_04:00:52.832000      18759.33        6.34427300e-01        1.26614184e-05  49.9812  49.3584
0202-03-13_04:00:53.023000      18759.53        6.36742600e-01        1.31100223e-05  49.9812  49.3584
0202-03-13_04:00:53.227000      18759.73        6.38535400e-01        1.37320432e-05  49.9812  49.3584
0202-03-13_04:00:53.420000      18759.92        6.40602800e-01        1.42219250e-05  49.9812  49.3584
0202-03-13_04:00:53.620000      18760.12        6.42420400e-01        1.46973657e-05  49.9858  49.3733
0202-03-13_04:00:53.820000      18760.32        6.44450700e-01        1.62017193e-05  49.9858  49.3733
0202-03-13_04:00:54.016000      18760.52        6.46209400e-01        1.62858250e-05  49.9858  49.3733
0202-03-13_04:00:54.207000      18760.71        6.48407400e-01        1.65072760e-05  49.9858  49.3733
0202-03-13_04:00:54.410000      18760.91        6.50529700e-01        1.78563726e-05  49.9858  49.3733
0202-03-13_04:00:54.613000      18761.11        6.52551100e-01        1.80134273e-05  49.9991  49.3726
0202-03-13_04:00:54.830000      18761.33        6.54467100e-01        1.83064639e-05  49.9991  49.3726
0202-03-13_04:00:55.020000      18761.52        6.56583500e-01        1.96628737e-05  49.9991  49.3726
0202-03-13_04:00:55.210000      18761.71        6.58460300e-01        1.98527773e-05  49.9991  49.3726
0202-03-13_04:00:55.406000      18761.91        6.60549900e-01        2.10912411e-05  49.9991  49.3726
