Repository: shortlab/2025-devitre-PhD

# 2025-devitre-PhD
Data repository for Alexis Devitre's PhD thesis

File: chapter 5/cold_vs_warm/20K/ffj28/Ic/1_anneal/Ic_2024-03-13_04-31-07997204_f28-anneal50k-20k.txt
# Ic = 2.86 A, n = 25.82 , Tavg = 19.90 K, f28-anneal50k-20k
#datetime                        t_s     iHTS_A                vHTS_V                tHTS_K  tTAR_K
0202-03-13_04:30:53.496000      20560.00        1.72438800e-02        7.50148250e-09  19.8597  19.5087
0202-03-13_04:30:53.720000      20560.22        4.91675800e-02        1.46905425e-08  19.8576  19.5372
0202-03-13_04:30:53.920000      20560.42        9.93758000e-02        2.50410225e-08  19.8576  19.5372
0202-03-13_04:30:54.120000      20560.62        1.47997500e-01        1.51863725e-08  19.8576  19.5372
0202-03-13_04:30:54.316000      20560.82        1.97034700e-01        1.14676325e-08  19.8576  19.5372
0202-03-13_04:30:54.530000      20561.03        2.48403500e-01        9.67025250e-09  19.8576  19.5372
0202-03-13_04:30:54.758000      20561.26        2.96959700e-01        1.64259525e-08  19.8452  19.6139
0202-03-13_04:30:54.960000      20561.46        3.47412800e-01        1.43186725e-08  19.8452  19.6139
0202-03-13_04:30:55.152000      20561.65        3.96712700e-01        1.43186725e-08  19.8452  19.6139
0202-03-13_04:30:55.363000      20561.86        4.42490800e-01        4.71193250e-09  19.8452  19.6139
0202-03-13_04:30:55.586000      20562.09        4.95980400e-01        3.78225250e-09  19.8452  19.6139
0202-03-13_04:30:55.793000      20562.29        5.44704500e-01        2.23277250e-09  19.8854  19.4759
0202-03-13_04:30:56             20562.50        5.92849800e-01        3.10048250e-09  19.8854  19.4759
0202-03-13_04:30:56.190000      20562.69        6.44265900e-01        3.41037250e-09  19.8854  19.4759
0202-03-13_04:30:56.383000      20562.88        6.91872500e-01        2.60465250e-09  19.8854  19.4759
0202-03-13_04:30:56.605000      20563.11        7.42100000e-01        2.04684250e-09  19.8854  19.4759
0202-03-13_04:30:56.800000      20563.30        7.93354500e-01        7.06713250e-09  19.8302  19.6224
0202-03-13_04:30:57.004000      20563.51        8.40839300e-01        1.05379525e-08  19.8302  19.6224
0202-03-13_04:30:57.200000      20563.70        8.90384100e-01        1.30790925e-08  19.8302  19.6224
0202-03-13_04:30:57.390000      20563.89        9.41692000e-01        1.40087725e-08  19.8302  19.6224
0202-03-13_04:30:57.630000      20564.13        9.92940600e-01        8.12077250e-09  19.9004  19.5506
0202-03-13_04:30:57.824000      20564.33        1.04110200e+00        7.74890250e-09  19.9004  19.5506
0202-03-13_04:30:58.020000      20564.52        1.09021500e+00        5.88953250e-09  19.9004  19.5506
0202-03-13_04:30:58.210000      20564.71        1.13796700e+00        2.91454250e-09  19.9004  19.5506
0202-03-13_04:30:58.418000      20564.92        1.18706800e+00        1.17913250e-09  19.9004  19.5506
0202-03-13_04:30:58.625000      20565.12        1.23967400e+00       -2.04376750e-09  19.8262  19.5114
0202-03-13_04:30:58.832000      20565.33        1.28935900e+00        1.17913250e-09  19.8262  19.5114
0202-03-13_04:30:59.023000      20565.52        1.33675400e+00        1.30309250e-09  19.8262  19.5114
0202-03-13_04:30:59.215000      20565.72        1.38764800e+00        8.05959250e-09  19.8262  19.5114
0202-03-13_04:30:59.410000      20565.91        1.43748700e+00        8.49424250e-09  19.8262  19.5114
0202-03-13_04:30:59.625000      20566.13        1.48540800e+00        1.70484025e-08  19.8928  19.6549
0202-03-13_04:30:59.820000      20566.32        1.53709900e+00        1.90937025e-08  19.8928  19.6549
0202-03-13_04:31:00.023000      20566.52        1.58639700e+00        2.27504625e-08  19.8928  19.6549
0202-03-13_04:31:00.220000      20566.72        1.63410200e+00        1.76062125e-08  19.8928  19.6549
0202-03-13_04:31:00.410000      20566.91        1.68308200e+00        1.53129925e-08  19.8928  19.6549
0202-03-13_04:31:00.625000      20567.13        1.73540100e+00        1.29577825e-08  19.8516  19.4802
0202-03-13_04:31:00.824000      20567.32        1.78337600e+00        1.06025825e-08  19.8516  19.4802
0202-03-13_04:31:01.023000      20567.53        1.83168100e+00        1.06025825e-08  19.8516  19.4802
0202-03-13_04:31:01.227000      20567.73        1.88380600e+00        8.30936250e-09  19.8516  19.4802
0202-03-13_04:31:01.418000      20567.92        1.93355900e+00        8.55728250e-09  19.8516  19.4802
0202-03-13_04:31:01.633000      20568.13        1.98318500e+00        3.76052500e-10  19.8736  19.6562
0202-03-13_04:31:01.824000      20568.32        2.03213200e+00       -1.11143750e-09  19.8736  19.6562
0202-03-13_04:31:02.020000      20568.52        2.08246300e+00       -2.10310750e-09  19.8736  19.6562
0202-03-13_04:31:02.210000      20568.71        2.13215400e+00        7.44166250e-09  19.8736  19.6562
0202-03-13_04:31:02.402000      20568.90        2.17708900e+00        1.22760225e-08  19.8736  19.6562
0202-03-13_04:31:02.620000      20569.12        2.23127600e+00        1.36395525e-08  19.8630  19.5223
0202-03-13_04:31:02.816000      20569.32        2.27985000e+00        1.45072625e-08  19.8630  19.5223
0202-03-13_04:31:03.020000      20569.52        2.32772700e+00        1.64905925e-08  19.8630  19.5223
0202-03-13_04:31:03.210000      20569.71        2.38017600e+00        2.62832625e-08  19.8630  19.5223
0202-03-13_04:31:03.402000      20569.90        2.42977200e+00        2.28744225e-08  19.8630  19.5223
0202-03-13_04:31:03.617000      20570.12        2.47807700e+00        2.24405725e-08  19.8630  19.5223
0202-03-13_04:31:03.816000      20570.32        2.52968800e+00        2.01473525e-08  19.8721  19.5396
0202-03-13_04:31:04.016000      20570.52        2.57912600e+00        1.91556825e-08  19.8721  19.5396
0202-03-13_04:31:04.220000      20570.72        2.62614600e+00        2.44858725e-08  19.8721  19.5396
0202-03-13_04:31:04.410000      20570.91        2.67783100e+00        3.99806225e-08  19.8721  19.5396
0202-03-13_04:31:04.630000      20571.13        2.72778400e+00        7.76018525e-08  19.8538  19.6450
0202-03-13_04:31:04.824000      20571.32        2.77628900e+00        1.06546043e-07  19.8538  19.6450
0202-03-13_04:31:05.030000      20571.53        2.82700100e+00        1.44167273e-07  19.8538  19.6450
0202-03-13_04:31:05.223000      20571.72        2.87451300e+00        2.28148873e-07  19.8538  19.6450
0202-03-13_04:31:05.414000      20571.92        2.92367500e+00        3.36550163e-07  19.8538  19.6450
0202-03-13_04:31:05.625000      20572.12        2.97572800e+00        4.90815893e-07  19.8959  19.4870
0202-03-13_04:31:05.816000      20572.32        3.02573900e+00        8.04615453e-07  19.8959  19.4870
0202-03-13_04:31:06.010000      20572.51        3.07123800e+00        1.12572853e-06  19.8959  19.4870
0202-03-13_04:31:06.203000      20572.70        3.12433200e+00        2.69063571e-06  19.8959  19.4870
0202-03-13_04:31:06.400000      20572.90        3.17449500e+00        3.93021523e-06  19.8959  19.4870
0202-03-13_04:31:06.613000      20573.12        3.22333200e+00        5.44188243e-06  19.8354  19.6165
0202-03-13_04:31:06.816000      20573.32        3.27439400e+00        7.34339743e-06  19.8354  19.6165
0202-03-13_04:31:07.020000      20573.52        3.32354300e+00        9.94161803e-06  19.8354  19.6165
0202-03-13_04:31:07.215000      20573.71        3.37041800e+00        1.32939987e-05  19.8354  19.6165
0202-03-13_04:31:07.406000      20573.91        3.42255200e+00        1.74248972e-05  19.8354  19.6165
0202-03-13_04:31:07.620000      20574.12        3.47327400e+00        2.41589125e-05  19.9010  19.5573

File: chapter 5/cold_vs_warm/20K/ffj28/Ic/1_anneal/Ic_2024-03-13_05-46-05811817_f28-anneal60k-60k.txt
# Ic = 0.09 A, n = 10.72 , Tavg = 59.93 K, f28-anneal60k-60k
#datetime                        t_s     iHTS_A                vHTS_V                tHTS_K  tTAR_K
0202-03-13_05:45:37.633000      25044.13        1.66457500e-02        7.25153860e-09  59.9527  59.1098
0202-03-13_05:45:37.830000      25044.33        6.49726300e-03        9.42080160e-09  59.9527  59.1098
0202-03-13_05:45:38.020000      25044.52        7.41475000e-03        7.12758060e-09  59.9527  59.1098
0202-03-13_05:45:38.223000      25044.72        8.30968100e-03        2.78905360e-09  59.9527  59.1098
0202-03-13_05:45:38.414000      25044.92        9.47175500e-03        1.23957600e-10  59.9527  59.1098
0202-03-13_05:45:38.613000      25045.11        1.02331100e-02       -6.81760400e-10  59.9568  59.1031
0202-03-13_05:45:38.816000      25045.32        1.10716500e-02        6.13595660e-09  59.9568  59.1031
0202-03-13_05:45:39.010000      25045.51        1.22322400e-02        5.20629360e-09  59.9568  59.1031
0202-03-13_05:45:39.203000      25045.70        1.30529600e-02        1.07224366e-08  59.9568  59.1031
0202-03-13_05:45:39.406000      25045.91        1.44391400e-02        1.17141016e-08  59.9568  59.1031
0202-03-13_05:45:39.630000      25046.13        1.53676100e-02        1.58047156e-08  59.9593  59.1195
0202-03-13_05:45:39.836000      25046.34        1.63204200e-02        1.42552406e-08  59.9593  59.1195
0202-03-13_05:45:40.027000      25046.53        1.74097700e-02        8.73910860e-09  59.9593  59.1195
0202-03-13_05:45:40.234000      25046.74        1.78817300e-02        5.95005360e-09  59.9593  59.1195
0202-03-13_05:45:40.430000      25046.93        1.91566000e-02        2.35527060e-09  59.9593  59.1195
0202-03-13_05:45:40.630000      25047.13        2.01717400e-02        1.07224366e-08  59.9495  59.1208
0202-03-13_05:45:40.836000      25047.34        2.11215800e-02        1.46890936e-08  59.9495  59.1208
0202-03-13_05:45:41.030000      25047.53        2.21337600e-02        1.37594086e-08  59.9495  59.1208
0202-03-13_05:45:41.223000      25047.72        2.32298600e-02        7.18963360e-09  59.9495  59.1208
0202-03-13_05:45:41.420000      25047.92        2.39823200e-02       -5.57742400e-10  59.9495  59.1208
0202-03-13_05:45:41.633000      25048.14        2.49588700e-02       -3.22284040e-09  59.9664  59.1283
0202-03-13_05:45:41.832000      25048.33        2.60986900e-02       -4.21450440e-09  59.9664  59.1283
0202-03-13_05:45:42.023000      25048.52        2.70129100e-02        3.78078760e-09  59.9664  59.1283
0202-03-13_05:45:42.215000      25048.72        2.81438200e-02        5.26828360e-09  59.9664  59.1283
0202-03-13_05:45:42.420000      25048.92        2.91559900e-02        9.79275160e-09  59.9664  59.1283
0202-03-13_05:45:42.640000      25049.14        3.03566600e-02        1.54954360e-09  59.9541  59.1163
0202-03-13_05:45:42.840000      25049.34        3.12495100e-02        1.36360660e-09  59.9541  59.1163
0202-03-13_05:45:43.035000      25049.53        3.20079000e-02        2.78912360e-09  59.9541  59.1163
0202-03-13_05:45:43.242000      25049.74        3.29443900e-02        3.71942600e-10  59.9541  59.1163
0202-03-13_05:45:43.434000      25049.93        3.41880900e-02        3.09901860e-09  59.9541  59.1163
0202-03-13_05:45:43.637000      25050.14        3.52536900e-02        1.30162760e-09  59.9705  59.1252
0202-03-13_05:45:43.836000      25050.34        3.62465800e-02        1.30156606e-08  59.9705  59.1252
0202-03-13_05:45:44.027000      25050.53        3.72172000e-02        1.45031566e-08  59.9705  59.1252
0202-03-13_05:45:44.223000      25050.72        3.82382800e-02        1.36974296e-08  59.9705  59.1252
0202-03-13_05:45:44.426000      25050.93        3.87765000e-02        6.56984360e-09  59.9705  59.1252
0202-03-13_05:45:44.620000      25051.12        4.01315100e-02        2.60317760e-09  59.9252  59.0981
0202-03-13_05:45:44.816000      25051.32        4.13766900e-02        6.19835600e-10  59.9252  59.0981
0202-03-13_05:45:45.020000      25051.52        4.22434200e-02       -2.16923640e-09  59.9252  59.0981
0202-03-13_05:45:45.215000      25051.71        4.32095900e-02       -2.04528240e-09  59.9252  59.0981
0202-03-13_05:45:45.406000      25051.91        4.42974600e-02       -1.85913400e-10  59.9252  59.0981
0202-03-13_05:45:45.613000      25052.12        4.51760700e-02        3.96667860e-09  59.9610  59.1388
0202-03-13_05:45:45.832000      25052.33        4.62772900e-02        3.03699360e-09  59.9610  59.1388
0202-03-13_05:45:46.030000      25052.53        4.70716800e-02        4.58646760e-09  59.9610  59.1388
0202-03-13_05:45:46.234000      25052.74        4.79903500e-02        6.63177460e-09  59.9610  59.1388
0202-03-13_05:45:46.438000      25052.94        4.90322100e-02        9.73072360e-09  59.9610  59.1388
0202-03-13_05:45:46.633000      25053.13        5.02031900e-02        1.10942606e-08  59.9423  59.1069
0202-03-13_05:45:46.840000      25053.34        5.10714100e-02        9.73072360e-09  59.9423  59.1069
0202-03-13_05:45:47.035000      25053.54        5.20509300e-02        1.08463446e-08  59.9423  59.1069
0202-03-13_05:45:47.230000      25053.73        5.28657200e-02        8.42916460e-09  59.9423  59.1069
0202-03-13_05:45:47.426000      25053.93        5.40916100e-02        1.14661346e-08  59.9423  59.1069
0202-03-13_05:45:47.625000      25054.13        5.52059000e-02        9.23489160e-09  59.9529  59.1123
0202-03-13_05:45:47.816000      25054.32        5.60117800e-02        3.65678360e-09  59.9529  59.1123
0202-03-13_05:45:48.016000      25054.51        5.69111600e-02       -9.91639400e-10  59.9529  59.1123
0202-03-13_05:45:48.207000      25054.71        5.78194500e-02        5.33021560e-09  59.9529  59.1123
0202-03-13_05:45:48.402000      25054.90        5.90809600e-02        9.91665960e-09  59.9529  59.1123
0202-03-13_05:45:48.617000      25055.12        6.00189300e-02        7.06562760e-09  59.9566  59.1082
0202-03-13_05:45:48.832000      25055.33        6.08708200e-02        6.13594260e-09  59.9566  59.1082
0202-03-13_05:45:49.035000      25055.53        6.19972800e-02        9.42082860e-09  59.9566  59.1082
0202-03-13_05:45:49.234000      25055.74        6.28770700e-02        1.40692516e-08  59.9566  59.1082
0202-03-13_05:45:49.438000      25055.94        6.40821900e-02        1.27676926e-08  59.9566  59.1082
0202-03-13_05:45:49.633000      25056.13        6.51967700e-02        1.22098826e-08  59.9573  59.1186
0202-03-13_05:45:49.836000      25056.33        6.56627900e-02        1.70442426e-08  59.9573  59.1186
0202-03-13_05:45:50.035000      25056.54        6.68144700e-02        1.58666416e-08  59.9573  59.1186
0202-03-13_05:45:50.230000      25056.73        6.79824800e-02        1.57426836e-08  59.9573  59.1186
0202-03-13_05:45:50.434000      25056.94        6.86369800e-02        1.29536296e-08  59.9573  59.1186
0202-03-13_05:45:50.650000      25057.15        6.98643600e-02        1.49369576e-08  59.9339  59.1052
0202-03-13_05:45:50.855000      25057.36        7.08977500e-02        2.16926666e-08  59.9339  59.1052
0202-03-13_05:45:51.050000      25057.55        7.19752300e-02        2.58452596e-08  59.9339  59.1052
0202-03-13_05:45:51.242000      25057.74        7.27499400e-02        2.74567126e-08  59.9339  59.1052
0202-03-13_05:45:51.445000      25057.95        7.39713800e-02        2.16306886e-08  59.9339  59.1052
0202-03-13_05:45:51.640000      25058.14        7.47075100e-02        1.76640336e-08  59.9684  59.1175
0202-03-13_05:45:51.836000      25058.34        7.56677400e-02        1.26437366e-08  59.9684  59.1175
0202-03-13_05:45:52.035000      25058.54        7.66903100e-02        9.97864060e-09  59.9684  59.1175
0202-03-13_05:45:52.230000      25058.73        7.79176900e-02        1.10322836e-08  59.9684  59.1175
0202-03-13_05:45:52.420000      25058.92        7.85848800e-02        1.51848746e-08  59.9684  59.1175
0202-03-13_05:45:52.633000      25059.13        7.98716200e-02        2.46056796e-08  59.9715  59.1263
0202-03-13_05:45:52.830000      25059.33        8.08155200e-02        3.64436646e-08  59.9715  59.1263
0202-03-13_05:45:53.030000      25059.53        8.17445900e-02        3.83650126e-08  59.9715  59.1263
0202-03-13_05:45:53.223000      25059.72        8.28562000e-02        3.65056436e-08  59.9715  59.1263
0202-03-13_05:45:53.426000      25059.93        8.35596800e-02        3.26629466e-08  59.9715  59.1263
0202-03-13_05:45:53.630000      25060.13        8.47113700e-02        3.69394966e-08  59.9576  59.1071
0202-03-13_05:45:53.820000      25060.32        8.58897600e-02        4.26415616e-08  59.9576  59.1071
0202-03-13_05:45:54.030000      25060.53        8.66762900e-02        5.10087236e-08  59.9576  59.1071
0202-03-13_05:45:54.227000      25060.73        8.76513700e-02        6.57597207e-08  59.9576  59.1071
0202-03-13_05:45:54.420000      25060.92        8.85611400e-02        7.72878105e-08  59.9576  59.1071
0202-03-13_05:45:54.633000      25061.13        8.93447600e-02        9.13570384e-08  59.9665  59.1303
0202-03-13_05:45:54.830000      25061.33        9.07739800e-02        1.11190311e-07  59.9665  59.1303
0202-03-13_05:45:55.020000      25061.52        9.16837500e-02        1.27676719e-07  59.9665  59.1303
0202-03-13_05:45:55.227000      25061.73        9.31515500e-02        1.62756821e-07  59.9665  59.1303
0202-03-13_05:45:55.420000      25061.92        9.39307200e-02        1.79119271e-07  59.9665  59.1303
0202-03-13_05:45:55.630000      25062.13        9.50838400e-02        2.11038444e-07  59.9617  59.1166
0202-03-13_05:45:55.820000      25062.32        9.54578400e-02        2.55105497e-07  59.9617  59.1166
0202-03-13_05:45:56.010000      25062.51        9.67905900e-02        3.04316806e-07  59.9617  59.1166
0202-03-13_05:45:56.203000      25062.70        9.75044600e-02        3.52908324e-07  59.9617  59.1166
0202-03-13_05:45:56.410000      25062.91        9.88772800e-02        4.32117457e-07  59.9617  59.1166
0202-03-13_05:45:56.625000      25063.13        9.97588500e-02        5.03393169e-07  59.9639  59.1291
0202-03-13_05:45:56.836000      25063.34        1.00492000e-01        6.01567703e-07  59.9639  59.1291
0202-03-13_05:45:57.027000      25063.53        1.01620000e-01        6.81644400e-07  59.9639  59.1291
0202-03-13_05:45:57.234000      25063.73        1.02680300e-01        8.06841865e-07  59.9639  59.1291
0202-03-13_05:45:57.426000      25063.93        1.03619700e-01        9.15305016e-07  59.9639  59.1291
0202-03-13_05:45:57.645000      25064.14        1.04447900e-01        1.03387073e-06  59.9447  59.1193
0202-03-13_05:45:57.840000      25064.34        1.05696000e-01        1.20053211e-06  59.9447  59.1193
0202-03-13_05:45:58.030000      25064.53        1.06460300e-01        1.34934356e-06  59.9447  59.1193
0202-03-13_05:45:58.223000      25064.72        1.07574900e-01        1.50323727e-06  59.9447  59.1193
0202-03-13_05:45:58.430000      25064.93        1.08817100e-01        1.74718639e-06  59.9447  59.1193
0202-03-13_05:45:58.625000      25065.13        1.10053400e-01        1.94136642e-06  59.9688  59.1380
0202-03-13_05:45:58.820000      25065.32        1.10596100e-01        2.15463596e-06  59.9688  59.1380
0202-03-13_05:45:59.027000      25065.53        1.11698800e-01        2.46756764e-06  59.9688  59.1380
0202-03-13_05:45:59.220000      25065.72        1.12620500e-01        2.63181184e-06  59.9688  59.1380
0202-03-13_05:45:59.414000      25065.91        1.13779600e-01        2.99259127e-06  59.9688  59.1380
0202-03-13_05:45:59.617000      25066.12        1.14613700e-01        3.29232143e-06  59.9643  59.1351
0202-03-13_05:45:59.830000      25066.33        1.15685200e-01        3.59936512e-06  59.9643  59.1351
0202-03-13_05:46:00.020000      25066.52        1.16850200e-01        4.02429274e-06  59.9643  59.1351
0202-03-13_05:46:00.210000      25066.71        1.17711000e-01        4.34924834e-06  59.9643  59.1351
0202-03-13_05:46:00.406000      25066.90        1.18795800e-01        4.69967728e-06  59.9643  59.1351
0202-03-13_05:46:00.633000      25067.13        1.19575000e-01        5.19030258e-06  59.9510  59.1033
0202-03-13_05:46:00.840000      25067.34        1.20649500e-01        5.70509967e-06  59.9510  59.1033
0202-03-13_05:46:01.030000      25067.53        1.21543000e-01        6.08385299e-06  59.9510  59.1033
0202-03-13_05:46:01.227000      25067.73        1.22607100e-01        6.48708798e-06  59.9510  59.1033
0202-03-13_05:46:01.430000      25067.93        1.23413000e-01        7.06993795e-06  59.9510  59.1033
0202-03-13_05:46:01.640000      25068.14        1.24750200e-01        7.53657740e-06  59.9707  59.1298
0202-03-13_05:46:01.844000      25068.34        1.25503700e-01        8.00656371e-06  59.9707  59.1298
0202-03-13_05:46:02.035000      25068.54        1.26688100e-01        8.62951405e-06  59.9707  59.1298
0202-03-13_05:46:02.230000      25068.73        1.27865000e-01        1.00447412e-05  59.9707  59.1298
0202-03-13_05:46:02.420000      25068.92        1.28543200e-01        1.01134758e-05  59.9707  59.1298
0202-03-13_05:46:02.633000      25069.13        1.29335800e-01        1.04753667e-05  59.9650  59.1193
0202-03-13_05:46:02.824000      25069.33        1.30563100e-01        1.18923222e-05  59.9650  59.1193
0202-03-13_05:46:03.020000      25069.52        1.31900300e-01        1.19805182e-05  59.9650  59.1193
0202-03-13_05:46:03.223000      25069.72        1.32606800e-01        1.23685679e-05  59.9650  59.1193
0202-03-13_05:46:03.418000      25069.92        1.33472200e-01        1.38762662e-05  59.9650  59.1193
0202-03-13_05:46:03.630000      25070.13        1.34766400e-01        1.39576445e-05  59.9551  59.1207
0202-03-13_05:46:03.830000      25070.33        1.35585600e-01        1.52336037e-05  59.9551  59.1207
0202-03-13_05:46:04.030000      25070.53        1.36881300e-01        1.53258283e-05  59.9551  59.1207
0202-03-13_05:46:04.234000      25070.73        1.37368100e-01        1.66299879e-05  59.9551  59.1207
0202-03-13_05:46:04.438000      25070.94        1.38323800e-01        1.67316333e-05  59.9551  59.1207
0202-03-13_05:46:04.645000      25071.14        1.39621000e-01        1.80527131e-05  59.9311  59.0934
0202-03-13_05:46:04.840000      25071.34        1.39978700e-01        1.81645850e-05  59.9311  59.0934
0202-03-13_05:46:05.030000      25071.53        1.41585500e-01        1.95169022e-05  59.9311  59.0934
0202-03-13_05:46:05.223000      25071.72        1.42235600e-01        1.96436490e-05  59.9311  59.0934
0202-03-13_05:46:05.426000      25071.93        1.43452500e-01        2.00043661e-05  59.9311  59.0934

File: chapter 5/cold_vs_warm/20K/ffj28/Ic/1_anneal/Ic_2024-03-13_05-46-35723597_f28-anneal60k-60k.txt
# Ic = 0.04 A, n = 2.83 , Tavg = 59.95 K, f28-anneal60k-60k
#datetime                        t_s     iHTS_A                vHTS_V                tHTS_K  tTAR_K
0202-03-13_05:46:07.500000      25074.00        1.63835100e-02        1.16645499e-05  59.9587  59.1130
0202-03-13_05:46:07.715000      25074.22        6.81976500e-03        7.80934005e-09  59.9679  59.1247
0202-03-13_05:46:07.918000      25074.42        7.48168800e-03        1.17759881e-08  59.9679  59.1247
0202-03-13_05:46:08.120000      25074.62        8.22479500e-03        1.12181781e-08  59.9679  59.1247
0202-03-13_05:46:08.312000      25074.81        9.33344100e-03        5.82601505e-09  59.9679  59.1247
0202-03-13_05:46:08.530000      25075.03        1.01927500e-02       -3.09876950e-10  59.9679  59.1247
0202-03-13_05:46:08.766000      25075.27        1.15106600e-02       -3.16087595e-09  59.9732  59.1184
0202-03-13_05:46:08.957000      25075.46        1.23447400e-02       -1.17753995e-09  59.9732  59.1184
0202-03-13_05:46:09.164000      25075.67        1.36671100e-02        1.05370205e-09  59.9732  59.1184
0202-03-13_05:46:09.360000      25075.86        1.40485300e-02       -1.05358195e-09  59.9732  59.1184
0202-03-13_05:46:09.562000      25076.06        1.50417100e-02       -1.11556095e-09  59.9732  59.1184
0202-03-13_05:46:09.770000      25076.27        1.61058300e-02       -2.47855950e-10  59.9631  59.1146
0202-03-13_05:46:09.960000      25076.46        1.69814700e-02        9.91723050e-10  59.9631  59.1146
0202-03-13_05:46:10.152000      25076.65        1.80574700e-02        4.27660605e-09  59.9631  59.1146
0202-03-13_05:46:10.348000      25076.85        1.91987600e-02        1.67349105e-09  59.9631  59.1146
0202-03-13_05:46:10.562000      25077.06        2.02480500e-02        2.16932205e-09  59.9631  59.1146
0202-03-13_05:46:10.777000      25077.28        2.13670800e-02        1.11568005e-09  59.9756  59.1258
0202-03-13_05:46:10.970000      25077.47        2.21863200e-02        6.56982605e-09  59.9756  59.1258
0202-03-13_05:46:11.168000      25077.67        2.30875600e-02        4.89639505e-09  59.9756  59.1258
0202-03-13_05:46:11.363000      25077.86        2.39914000e-02        1.98338505e-09  59.9756  59.1258
0202-03-13_05:46:11.586000      25078.09        2.52425200e-02        2.97504805e-09  59.9756  59.1258
0202-03-13_05:46:11.793000      25078.30        2.63704700e-02        6.69378405e-09  59.9831  59.1396
0202-03-13_05:46:11.996000      25078.50        2.73663200e-02        7.00367805e-09  59.9831  59.1396
0202-03-13_05:46:12.190000      25078.69        2.79881700e-02        6.13597305e-09  59.9831  59.1396
0202-03-13_05:46:12.395000      25078.90        2.90997800e-02        7.43807050e-10  59.9831  59.1396
0202-03-13_05:46:12.600000      25079.10        3.01150800e-02        1.79744905e-09  59.9831  59.1396
0202-03-13_05:46:12.816000      25079.32        3.08957300e-02        2.60317505e-09  59.9531  59.1155
0202-03-13_05:46:13.008000      25079.51        3.20800700e-02        6.01201605e-09  59.9531  59.1155
0202-03-13_05:46:13.200000      25079.70        3.31100600e-02        4.40056405e-09  59.9531  59.1155
0202-03-13_05:46:13.390000      25079.89        3.39129700e-02        8.67765050e-10  59.9531  59.1155
0202-03-13_05:46:13.598000      25080.10        3.49711600e-02       -6.81707950e-10  59.9531  59.1155
0202-03-13_05:46:13.797000      25080.30        3.61866700e-02        1.54953305e-09  59.9929  59.1426
0202-03-13_05:46:14             25080.50        3.66586200e-02       -2.54107595e-09  59.9929  59.1426
0202-03-13_05:46:14.190000      25080.69        3.80275200e-02       -1.17753995e-09  59.9929  59.1426
0202-03-13_05:46:14.387000      25080.89        3.89298700e-02       -9.91595950e-10  59.9929  59.1426
0202-03-13_05:46:14.605000      25081.10        4.00637500e-02        1.67350705e-09  59.9929  59.1426
0202-03-13_05:46:14.816000      25081.32        4.10729600e-02        3.03705705e-09  59.9668  59.1268
0202-03-13_05:46:15.016000      25081.52        4.19040700e-02        5.95007105e-09  59.9668  59.1268
0202-03-13_05:46:15.210000      25081.71        4.29251500e-02        7.06569205e-09  59.9668  59.1268
0202-03-13_05:46:15.414000      25081.91        4.41896300e-02        9.73078705e-09  59.9668  59.1268
0202-03-13_05:46:15.620000      25082.12        4.47135300e-02        1.17141130e-08  59.9743  59.1353
0202-03-13_05:46:15.820000      25082.32        4.58871100e-02        8.98703905e-09  59.9743  59.1353
0202-03-13_05:46:16.010000      25082.51        4.69245200e-02        5.08236605e-09  59.9743  59.1353
0202-03-13_05:46:16.207000      25082.71        4.81296400e-02        4.89642905e-09  59.9743  59.1353
0202-03-13_05:46:16.400000      25082.90        4.87574300e-02        1.06604710e-08  59.9743  59.1353
0202-03-13_05:46:16.617000      25083.12        4.99358300e-02        9.23495505e-09  59.9743  59.1353
0202-03-13_05:46:16.830000      25083.33        5.09005200e-02        1.43172291e-08  59.9621  59.1257
0202-03-13_05:46:17.020000      25083.52        5.20744600e-02        1.46271230e-08  59.9621  59.1257
0202-03-13_05:46:17.227000      25083.73        5.29070600e-02        1.56187871e-08  59.9621  59.1257
0202-03-13_05:46:17.420000      25083.92        5.36569300e-02        1.36974391e-08  59.9621  59.1257
0202-03-13_05:46:17.630000      25084.13        5.49525800e-02        5.02038705e-09  59.9738  59.1207
0202-03-13_05:46:17.832000      25084.33        5.57851800e-02        8.86308105e-09  59.9738  59.1207
0202-03-13_05:46:18.023000      25084.52        5.67172100e-02        5.57819705e-09  59.9738  59.1207
0202-03-13_05:46:18.215000      25084.72        5.76255000e-02        7.25162905e-09  59.9738  59.1207
0202-03-13_05:46:18.420000      25084.92        5.87252400e-02        6.56986005e-09  59.9738  59.1207
0202-03-13_05:46:18.617000      25085.12        6.00446400e-02        9.11099705e-09  59.9751  59.1257
0202-03-13_05:46:18.830000      25085.33        6.07392100e-02        1.45651441e-08  59.9751  59.1257
0202-03-13_05:46:19.020000      25085.52        6.17468600e-02        1.47510811e-08  59.9751  59.1257
0202-03-13_05:46:19.210000      25085.71        6.31182000e-02        1.16521340e-08  59.9751  59.1257
0202-03-13_05:46:19.414000      25085.91        6.38958900e-02        7.43756605e-09  59.9751  59.1257
0202-03-13_05:46:19.625000      25086.13        6.49718900e-02       -1.17750795e-09  59.9792  59.1433
0202-03-13_05:46:19.836000      25086.34        6.56946600e-02        3.09987050e-10  59.9792  59.1433
0202-03-13_05:46:20.027000      25086.53        6.67988500e-02        2.10737605e-09  59.9792  59.1433
0202-03-13_05:46:20.223000      25086.72        6.75913800e-02        4.83445005e-09  59.9792  59.1433
0202-03-13_05:46:20.426000      25086.93        6.87920400e-02        4.02873505e-09  59.9792  59.1433
0202-03-13_05:46:20.633000      25087.13        6.99890000e-02        7.43759205e-09  59.9717  59.1423
0202-03-13_05:46:20.824000      25087.33        7.08527700e-02        1.04745730e-08  59.9717  59.1423
0202-03-13_05:46:21.035000      25087.53        7.18560400e-02        9.97874105e-09  59.9717  59.1423
0202-03-13_05:46:21.227000      25087.73        7.27242600e-02        8.42926705e-09  59.9717  59.1423
0202-03-13_05:46:21.420000      25087.92        7.36503600e-02        1.25198791e-08  59.9717  59.1423
0202-03-13_05:46:21.637000      25088.14        7.47990800e-02        2.28083880e-08  59.9701  59.1415
0202-03-13_05:46:21.830000      25088.33        7.55604400e-02        2.44818200e-08  59.9701  59.1415
0202-03-13_05:46:22.020000      25088.52        7.65473900e-02        1.98333971e-08  59.9701  59.1415
0202-03-13_05:46:22.220000      25088.72        7.76144100e-02        1.90276711e-08  59.9701  59.1415
0202-03-13_05:46:22.410000      25088.91        7.88061700e-02        1.90896501e-08  59.9701  59.1415
0202-03-13_05:46:22.633000      25089.13        7.94488000e-02        1.98333971e-08  59.9723  59.1238
0202-03-13_05:46:22.836000      25089.34        8.08305300e-02        2.19406820e-08  59.9723  59.1238
0202-03-13_05:46:23.040000      25089.54        8.16750000e-02        2.65891050e-08  59.9723  59.1238
0202-03-13_05:46:23.230000      25089.73        8.27717800e-02        3.03078430e-08  59.9723  59.1238
0202-03-13_05:46:23.438000      25089.94        8.35583700e-02        3.32828340e-08  59.9723  59.1238
0202-03-13_05:46:23.645000      25090.14        8.45060500e-02        3.60718880e-08  59.9820  59.1261
0202-03-13_05:46:23.836000      25090.34        8.55301000e-02        3.97906261e-08  59.9820  59.1261
0202-03-13_05:46:24.040000      25090.54        8.64562000e-02        4.71661232e-08  59.9820  59.1261
0202-03-13_05:46:24.242000      25090.74        8.72977000e-02        6.24129497e-08  59.9820  59.1261
0202-03-13_05:46:24.434000      25090.93        8.86987200e-02        7.77217553e-08  59.9820  59.1261
0202-03-13_05:46:24.645000      25091.15        8.95075800e-02        8.90019279e-08  59.9725  59.1288
0202-03-13_05:46:24.840000      25091.34        9.07735400e-02        1.08587282e-07  59.9725  59.1288
0202-03-13_05:46:25.030000      25091.53        9.17100300e-02        1.23772130e-07  59.9725  59.1288
0202-03-13_05:46:25.240000      25091.74        9.29416300e-02        1.49059550e-07  59.9725  59.1288
0202-03-13_05:46:25.438000      25091.94        9.38098400e-02        1.83333920e-07  59.9725  59.1288
0202-03-13_05:46:25.637000      25092.14        9.46483800e-02        2.23062440e-07  59.9611  59.1301
0202-03-13_05:46:25.844000      25092.34        9.51203300e-02        2.72893531e-07  59.9611  59.1301
0202-03-13_05:46:26.035000      25092.53        9.64857400e-02        3.21299107e-07  59.9611  59.1301
0202-03-13_05:46:26.227000      25092.73        9.73227900e-02        3.71688009e-07  59.9611  59.1301
0202-03-13_05:46:26.434000      25092.93        9.86095300e-02        4.52322854e-07  59.9611  59.1301
0202-03-13_05:46:26.640000      25093.14        9.94658700e-02        5.22111349e-07  59.9626  59.1159
0202-03-13_05:46:26.844000      25093.34        1.00364300e-01        5.90102471e-07  59.9626  59.1159
0202-03-13_05:46:27.035000      25093.54        1.01435900e-01        7.06189178e-07  59.9626  59.1159
0202-03-13_05:46:27.227000      25093.73        1.02385700e-01        8.02752493e-07  59.9626  59.1159
0202-03-13_05:46:27.420000      25093.92        1.03319200e-01        9.15120459e-07  59.9626  59.1159
0202-03-13_05:46:27.620000      25094.12        1.04567400e-01        1.07967476e-06  59.9603  59.1028
0202-03-13_05:46:27.820000      25094.32        1.05308000e-01        1.21714423e-06  59.9603  59.1028
0202-03-13_05:46:28.023000      25094.53        1.06048500e-01        1.36155535e-06  59.9603  59.1028
0202-03-13_05:46:28.220000      25094.72        1.07422800e-01        1.57079653e-06  59.9603  59.1028
0202-03-13_05:46:28.410000      25094.91        1.08254300e-01        1.75344870e-06  59.9603  59.1028
0202-03-13_05:46:28.617000      25095.12        1.09495000e-01        1.96467321e-06  59.9453  59.1244
0202-03-13_05:46:28.816000      25095.32        1.10299400e-01        2.25733814e-06  59.9453  59.1244
0202-03-13_05:46:29.016000      25095.52        1.11203300e-01        2.40980654e-06  59.9453  59.1244
0202-03-13_05:46:29.210000      25095.71        1.12472200e-01        2.75670312e-06  59.9453  59.1244
0202-03-13_05:46:29.402000      25095.90        1.13202400e-01        3.04093891e-06  59.9453  59.1244
0202-03-13_05:46:29.613000      25096.11        1.14343700e-01        3.35709389e-06  59.9453  59.1244
0202-03-13_05:46:29.812000      25096.31        1.15342500e-01        3.76776688e-06  59.9736  59.1346
0202-03-13_05:46:30.008000      25096.51        1.16399100e-01        4.09600778e-06  59.9736  59.1346
0202-03-13_05:46:30.200000      25096.70        1.17253900e-01        4.43571479e-06  59.9736  59.1346
0202-03-13_05:46:30.402000      25096.90        1.18326900e-01        4.92423343e-06  59.9736  59.1346
0202-03-13_05:46:30.620000      25097.12        1.19257500e-01        5.30633409e-06  59.9741  59.1221
0202-03-13_05:46:30.832000      25097.33        1.20352800e-01        5.81549174e-06  59.9741  59.1221
0202-03-13_05:46:31.027000      25097.53        1.21376800e-01        6.19486532e-06  59.9741  59.1221
0202-03-13_05:46:31.234000      25097.73        1.22111500e-01        6.59053938e-06  59.9741  59.1221
0202-03-13_05:46:31.430000      25097.93        1.23341800e-01        7.15523023e-06  59.9741  59.1221
0202-03-13_05:46:31.633000      25098.13        1.24366500e-01        7.62509318e-06  59.9496  59.1065
0202-03-13_05:46:31.836000      25098.33        1.25127800e-01        8.26608020e-06  59.9496  59.1065
0202-03-13_05:46:32.027000      25098.53        1.26427900e-01        9.60439316e-06  59.9496  59.1065
0202-03-13_05:46:32.220000      25098.72        1.27196700e-01        9.67975965e-06  59.9496  59.1065
0202-03-13_05:46:32.420000      25098.92        1.28039700e-01        9.92965829e-06  59.9496  59.1065
0202-03-13_05:46:32.640000      25099.14        1.29207700e-01        1.13850476e-05  59.9614  59.1233
0202-03-13_05:46:32.832000      25099.33        1.30067000e-01        1.14641328e-05  59.9614  59.1233
0202-03-13_05:46:33.023000      25099.53        1.31100000e-01        1.18316683e-05  59.9614  59.1233
0202-03-13_05:46:33.220000      25099.72        1.31950500e-01        1.33479226e-05  59.9614  59.1233
0202-03-13_05:46:33.410000      25099.91        1.33197200e-01        1.34245906e-05  59.9614  59.1233
0202-03-13_05:46:33.620000      25100.12        1.34114400e-01        1.47009242e-05  59.9776  59.1269
0202-03-13_05:46:33.816000      25100.32        1.35110300e-01        1.48051729e-05  59.9776  59.1269
0202-03-13_05:46:34.020000      25100.52        1.36186300e-01        1.50922597e-05  59.9776  59.1269
0202-03-13_05:46:34.210000      25100.71        1.37139100e-01        1.62468045e-05  59.9776  59.1269
0202-03-13_05:46:34.414000      25100.91        1.38305600e-01        1.75321251e-05  59.9776  59.1269
0202-03-13_05:46:34.625000      25101.13        1.39075900e-01        1.76911012e-05  59.9509  59.1326
0202-03-13_05:46:34.830000      25101.33        1.40348900e-01        1.89068813e-05  59.9509  59.1326
0202-03-13_05:46:35.023000      25101.52        1.41003400e-01        1.90325747e-05  59.9509  59.1326
0202-03-13_05:46:35.227000      25101.73        1.41896800e-01        2.03050656e-05  59.9509  59.1326
