Repository: shortlab/2025-devitre-PhD

# 2025-devitre-PhD
Data repository for Alexis Devitre's PhD thesis

File: chapter 5/cold_vs_warm/20K/ffj28/Ic/1_anneal/Ic_2024-03-13_13-42-14031420_f28-anneal150k-unknownTime.txt
# Ic = 3.28 A, n = 25.73 , Tavg = 20.04 K, f28-anneal150k-unknownTime
#datetime                        t_s     iHTS_A                vHTS_V                tHTS_K  tTAR_K
0202-03-13_13:41:57.600000      158.66        1.75229800e-02        9.87336350e-09  20.0499  19.6875
0202-03-13_13:41:57.816000      158.87        4.80486400e-02        8.07597350e-09  20.0499  19.6875
0202-03-13_13:41:58.010000      159.07        9.92557100e-02        9.06763350e-09  20.0499  19.6875
0202-03-13_13:41:58.203000      159.26        1.49279900e-01        1.08650235e-08  20.0499  19.6875
0202-03-13_13:41:58.410000      159.47        1.94149700e-01        1.37160635e-08  20.0499  19.6875
0202-03-13_13:41:58.620000      159.68        2.48561900e-01        1.40879335e-08  19.9921  19.7090
0202-03-13_13:41:58.820000      159.88        2.96273800e-01        7.89003350e-09  19.9921  19.7090
0202-03-13_13:41:59.030000      160.08        3.45492100e-01        7.39420350e-09  19.9921  19.7090
0202-03-13_13:41:59.227000      160.28        3.97157800e-01       -4.32665000e-11  19.9921  19.7090
0202-03-13_13:41:59.420000      160.47        4.46367200e-01        4.54317350e-09  19.9921  19.7090
0202-03-13_13:41:59.625000      160.68        4.91320100e-01        4.97702350e-09  20.0527  19.7961
0202-03-13_13:41:59.824000      160.88        5.45516200e-01        9.56347350e-09  20.0527  19.7961
0202-03-13_13:42:00.035000      161.09        5.94991300e-01        1.07410735e-08  20.0527  19.7961
0202-03-13_13:42:00.227000      161.28        6.40663500e-01        1.09889835e-08  20.0527  19.7961
0202-03-13_13:42:00.430000      161.49        6.93629200e-01        1.08030435e-08  20.0527  19.7961
0202-03-13_13:42:00.645000      161.70        7.43466400e-01        7.20827350e-09  20.0090  19.6191
0202-03-13_13:42:00.850000      161.91        7.91911500e-01        8.63378350e-09  20.0090  19.6191
0202-03-13_13:42:01.043000      162.10        8.42245900e-01        9.12961350e-09  20.0090  19.6191
0202-03-13_13:42:01.240000      162.29        8.91814400e-01        9.00566350e-09  20.0090  19.6191
0202-03-13_13:42:01.440000      162.50        9.37355100e-01        1.03691935e-08  20.0090  19.6191
0202-03-13_13:42:01.640000      162.70        9.90979800e-01        7.76608350e-09  20.0370  19.8225
0202-03-13_13:42:01.840000      162.89        1.04106400e+00        9.00557350e-09  20.0370  19.8225
0202-03-13_13:42:02.035000      163.09        1.08689400e+00        9.99689350e-09  20.0370  19.8225
0202-03-13_13:42:02.227000      163.28        1.13974400e+00        9.25289350e-09  20.0370  19.8225
0202-03-13_13:42:02.420000      163.48        1.18938100e+00        4.85221350e-09  20.0370  19.8225
0202-03-13_13:42:02.640000      163.70        1.23786100e+00       -9.11826500e-10  20.0259  19.6524
0202-03-13_13:42:02.840000      163.89        1.28912800e+00        5.03815350e-09  20.0259  19.6524
0202-03-13_13:42:03.043000      164.10        1.33848800e+00        3.98451350e-09  20.0259  19.6524
0202-03-13_13:42:03.240000      164.29        1.38597200e+00        7.76522350e-09  20.0259  19.6524
0202-03-13_13:42:03.430000      164.48        1.43736900e+00        2.31108350e-09  20.0259  19.6524
0202-03-13_13:42:03.637000      164.69        1.48732300e+00        6.02981350e-09  20.0314  19.7582
0202-03-13_13:42:03.836000      164.89        1.53540200e+00        5.13693500e-10  20.0314  19.7582
0202-03-13_13:42:04.043000      165.10        1.58619500e+00        6.99623500e-10  20.0314  19.7582
0202-03-13_13:42:04.246000      165.30        1.63486400e+00        2.68295350e-09  20.0314  19.7582
0202-03-13_13:42:04.438000      165.49        1.68313700e+00        6.21575350e-09  20.0314  19.7582
0202-03-13_13:42:04.645000      165.70        1.73531900e+00        5.34804350e-09  20.0140  19.7657
0202-03-13_13:42:04.836000      165.89        1.78315600e+00        5.34804350e-09  20.0140  19.7657
0202-03-13_13:42:05.047000      166.10        1.83364300e+00        8.19908350e-09  20.0140  19.7657
0202-03-13_13:42:05.240000      166.29        1.88418300e+00        9.56261350e-09  20.0140  19.7657
0202-03-13_13:42:05.430000      166.48        1.93354300e+00        4.51713500e-10  20.0140  19.7657
0202-03-13_13:42:05.650000      166.70        1.98165300e+00       -7.79148650e-09  20.0466  19.6589
0202-03-13_13:42:05.870000      166.93        2.03401800e+00       -7.41961650e-09  20.0466  19.6589
0202-03-13_13:42:06.066000      167.12        2.08075000e+00        3.05482350e-09  20.0466  19.6589
0202-03-13_13:42:06.258000      167.31        2.13019400e+00        4.66628350e-09  20.0466  19.6589
0202-03-13_13:42:06.465000      167.52        2.18157200e+00        3.36472350e-09  20.0466  19.6589
0202-03-13_13:42:06.668000      167.72        2.23014000e+00       -1.40765650e-09  20.0030  19.8012
0202-03-13_13:42:06.860000      167.91        2.27896200e+00       -8.10138650e-09  20.0030  19.8012
0202-03-13_13:42:07.055000      168.11        2.33054600e+00       -4.25868650e-09  20.0030  19.8012
0202-03-13_13:42:07.250000      168.30        2.38011300e+00        1.81524350e-09  20.0030  19.8012
0202-03-13_13:42:07.440000      168.50        2.42556300e+00        1.06782335e-08  20.0030  19.8012
0202-03-13_13:42:07.650000      168.70        2.47889100e+00        2.17724635e-08  20.0573  19.6653
0202-03-13_13:42:07.848000      168.90        2.52967500e+00        2.23920735e-08  20.0573  19.6653
0202-03-13_13:42:08.040000      169.09        2.57571800e+00        2.72261435e-08  20.0573  19.6653
0202-03-13_13:42:08.240000      169.29        2.62814200e+00        2.44367135e-08  20.0573  19.6653
0202-03-13_13:42:08.430000      169.48        2.67824300e+00        2.68538035e-08  20.0573  19.6653
0202-03-13_13:42:08.625000      169.68        2.72274700e+00        2.36308935e-08  19.9887  19.7042
0202-03-13_13:42:08.832000      169.89        2.77743800e+00        1.79908135e-08  19.9887  19.7042
0202-03-13_13:42:09.027000      170.08        2.82697000e+00        1.84866435e-08  19.9887  19.7042
0202-03-13_13:42:09.246000      170.30        2.87497100e+00        2.48084935e-08  19.9887  19.7042
0202-03-13_13:42:09.438000      170.49        2.92178600e+00        3.06964935e-08  19.9887  19.7042
0202-03-13_13:42:09.650000      170.70        2.97595000e+00        3.46631435e-08  20.0523  19.8087
0202-03-13_13:42:09.850000      170.90        3.02198500e+00        3.77001135e-08  20.0523  19.8087
0202-03-13_13:42:10.050000      171.11        3.07498600e+00        4.98479835e-08  20.0523  19.8087
0202-03-13_13:42:10.254000      171.31        3.12512200e+00        6.94333235e-08  20.0523  19.8087
0202-03-13_13:42:10.450000      171.50        3.17197100e+00        8.64155535e-08  20.0523  19.8087
0202-03-13_13:42:10.652000      171.70        3.22434600e+00        1.36060674e-07  20.0059  19.6273
0202-03-13_13:42:10.844000      171.90        3.27378700e+00        1.91841714e-07  20.0059  19.6273
0202-03-13_13:42:11.035000      172.09        3.32180600e+00        2.65038834e-07  20.0059  19.6273
0202-03-13_13:42:11.234000      172.29        3.37048700e+00        4.10875254e-07  20.0059  19.6273
0202-03-13_13:42:11.426000      172.48        3.42268600e+00        5.60554374e-07  20.0059  19.6273
0202-03-13_13:42:11.650000      172.70        3.47250200e+00        7.77108764e-07  20.0434  19.8254
0202-03-13_13:42:11.850000      172.91        3.52160800e+00        1.14470580e-06  20.0434  19.8254
0202-03-13_13:42:12.055000      173.11        3.57254000e+00        2.54852858e-06  20.0434  19.8254
0202-03-13_13:42:12.250000      173.30        3.61950800e+00        2.63046472e-06  20.0434  19.8254
0202-03-13_13:42:12.453000      173.51        3.66866000e+00        4.33265407e-06  20.0434  19.8254
0202-03-13_13:42:12.650000      173.70        3.72064000e+00        5.46358360e-06  20.0266  19.6609
0202-03-13_13:42:12.855000      173.91        3.77100100e+00        7.82913340e-06  20.0266  19.6609
0202-03-13_13:42:13.047000      174.10        3.81518300e+00        9.93951590e-06  20.0266  19.6609
0202-03-13_13:42:13.250000      174.31        3.86931500e+00        1.36344517e-05  20.0266  19.6609
0202-03-13_13:42:13.445000      174.50        3.91934300e+00        1.77408035e-05  20.0266  19.6609
0202-03-13_13:42:13.652000      174.71        3.96443600e+00        2.08880933e-05  20.0391  19.7480

File: chapter 5/cold_vs_warm/20K/ffj28/Ic/1_anneal/Ic_2024-03-13_13-42-56277525_f28-anneal150k-unknownTime.txt
# Ic = 3.29 A, n = 25.92 , Tavg = 20.04 K, f28-anneal150k-unknownTime
#datetime                        t_s     iHTS_A                vHTS_V                tHTS_K  tTAR_K
0202-03-13_13:42:39.797000      200.85        5.10157700e-02       -9.56023950e-09  20.0461  19.7907
0202-03-13_13:42:40             201.05        4.80445400e-02       -7.26702950e-09  20.0461  19.7907
0202-03-13_13:42:40.190000      201.25        9.92085400e-02       -3.36235950e-09  20.0461  19.7907
0202-03-13_13:42:40.387000      201.44        1.49066500e-01       -5.59359950e-09  20.0461  19.7907
0202-03-13_13:42:40.630000      201.69        1.97271200e-01        1.71991050e-09  19.9913  19.6180
0202-03-13_13:42:40.850000      201.91        2.48411900e-01       -1.56496950e-09  19.9913  19.6180
0202-03-13_13:42:41.062000      202.12        2.96576500e-01       -1.13111950e-09  19.9913  19.6180
0202-03-13_13:42:41.258000      202.31        3.47485200e-01        4.44698050e-09  19.9913  19.6180
0202-03-13_13:42:41.450000      202.51        3.92409900e-01        7.28250500e-10  19.9913  19.6180
0202-03-13_13:42:41.660000      202.72        4.47027500e-01        4.44698050e-09  20.0334  19.8266
0202-03-13_13:42:41.855000      202.91        4.95989100e-01        1.59596050e-09  20.0334  19.8266
0202-03-13_13:42:42.047000      203.10        5.40772800e-01        5.62458050e-09  20.0334  19.8266
0202-03-13_13:42:42.254000      203.31        5.94967400e-01        3.39334050e-09  20.0334  19.8266
0202-03-13_13:42:42.445000      203.50        6.44761200e-01        3.56380500e-10  20.0334  19.8266
0202-03-13_13:42:42.640000      203.70        6.91946200e-01       -2.68058950e-09  20.0094  19.6539
0202-03-13_13:42:42.844000      203.90        7.41050200e-01        1.84387050e-09  20.0094  19.6539
0202-03-13_13:42:43.040000      204.09        7.92791600e-01        7.48395050e-09  20.0094  19.6539
0202-03-13_13:42:43.230000      204.29        8.42253300e-01        8.78558050e-09  20.0094  19.6539
0202-03-13_13:42:43.434000      204.49        8.87994300e-01        4.44727050e-09  20.0094  19.6539
0202-03-13_13:42:43.637000      204.69        9.41608600e-01       -6.96679500e-10  20.0401  19.7480
0202-03-13_13:42:43.832000      204.89        9.91479900e-01        1.16283050e-09  20.0401  19.7480
0202-03-13_13:42:44.043000      205.10        1.03772200e+00        3.82792050e-09  20.0401  19.7480
0202-03-13_13:42:44.234000      205.29        1.09022000e+00        5.12948050e-09  20.0401  19.7480
0202-03-13_13:42:44.430000      205.48        1.14003300e+00        7.17478050e-09  20.0401  19.7480
0202-03-13_13:42:44.640000      205.70        1.18484200e+00        7.36072050e-09  20.0056  19.7546
0202-03-13_13:42:44.836000      205.89        1.23708100e+00        3.20813050e-09  20.0056  19.7546
0202-03-13_13:42:45.055000      206.11        1.29004900e+00        4.38573050e-09  20.0056  19.7546
0202-03-13_13:42:45.246000      206.30        1.33694100e+00        4.19979050e-09  20.0056  19.7546
0202-03-13_13:42:45.450000      206.51        1.38778500e+00        8.41436050e-09  20.0056  19.7546
0202-03-13_13:42:45.650000      206.70        1.43611000e+00        6.74093050e-09  20.0372  19.6509
0202-03-13_13:42:45.844000      206.90        1.48546400e+00        3.51803050e-09  20.0372  19.6509
0202-03-13_13:42:46.040000      207.09        1.53702600e+00        5.56333050e-09  20.0372  19.6509
0202-03-13_13:42:46.234000      207.29        1.58628200e+00        8.29040050e-09  20.0372  19.6509
0202-03-13_13:42:46.434000      207.49        1.63138200e+00        1.12034105e-08  20.0372  19.6509
0202-03-13_13:42:46.640000      207.69        1.68564700e+00        8.66227050e-09  19.9820  19.7736
0202-03-13_13:42:46.836000      207.89        1.73521400e+00        5.00552050e-09  19.9820  19.7736
0202-03-13_13:42:47.043000      208.10        1.78161500e+00        2.46438050e-09  19.9820  19.7736
0202-03-13_13:42:47.240000      208.29        1.83437500e+00       -2.61787950e-09  19.9820  19.7736
0202-03-13_13:42:47.430000      208.49        1.88386500e+00        5.93520050e-09  19.9820  19.7736
0202-03-13_13:42:47.645000      208.70        1.92927800e+00        1.06456005e-08  20.0555  19.6942
0202-03-13_13:42:47.844000      208.90        1.98443800e+00        1.71533805e-08  20.0555  19.6942
0202-03-13_13:42:48.055000      209.11        2.03326400e+00        1.05836205e-08  20.0555  19.6942
0202-03-13_13:42:48.246000      209.30        2.08096100e+00        9.59196050e-09  20.0555  19.6942
0202-03-13_13:42:48.453000      209.51        2.13236100e+00        7.05082050e-09  20.0555  19.6942
0202-03-13_13:42:48.656000      209.71        2.18215200e+00        8.29040050e-09  19.9815  19.7162
0202-03-13_13:42:48.867000      209.92        2.23044700e+00        4.13782050e-09  19.9815  19.7162
0202-03-13_13:42:49.060000      210.11        2.28129500e+00        5.50135050e-09  19.9815  19.7162
0202-03-13_13:42:49.254000      210.31        2.33088500e+00        2.27921050e-09  19.9815  19.7162
0202-03-13_13:42:49.445000      210.50        2.37572600e+00        7.30064050e-09  19.9815  19.7162
0202-03-13_13:42:49.660000      210.71        2.42985300e+00        7.05424050e-09  20.0535  19.8002
0202-03-13_13:42:49.855000      210.91        2.47817000e+00        6.80670050e-09  20.0535  19.8002
0202-03-13_13:42:50.060000      211.11        2.52688400e+00        6.43483050e-09  20.0535  19.8002
0202-03-13_13:42:50.250000      211.31        2.57902700e+00        6.31087050e-09  20.0535  19.8002
0202-03-13_13:42:50.445000      211.50        2.62844800e+00        8.23222050e-09  20.0535  19.8002
0202-03-13_13:42:50.640000      211.69        2.67397600e+00        9.34784050e-09  19.9950  19.6049
0202-03-13_13:42:50.844000      211.90        2.72917700e+00        1.02155405e-08  19.9950  19.6049
0202-03-13_13:42:51.043000      212.10        2.77807800e+00        1.26327205e-08  19.9950  19.6049
0202-03-13_13:42:51.246000      212.30        2.82382500e+00        9.78169050e-09  19.9950  19.6049
0202-03-13_13:42:51.440000      212.49        2.87667900e+00        9.59575050e-09  19.9950  19.6049
0202-03-13_13:42:51.645000      212.70        2.92690900e+00        1.08353305e-08  20.0266  19.8141
0202-03-13_13:42:51.848000      212.90        2.97574600e+00        1.31285505e-08  20.0266  19.8141
0202-03-13_13:42:52.055000      213.11        3.02483800e+00        2.90571405e-08  20.0266  19.8141
0202-03-13_13:42:52.246000      213.30        3.07537800e+00        3.97175205e-08  20.0266  19.8141
0202-03-13_13:42:52.438000      213.49        3.12363600e+00        6.20299405e-08  20.0266  19.8141
0202-03-13_13:42:52.650000      213.70        3.17212900e+00        8.70074505e-08  20.0106  19.6412
0202-03-13_13:42:52.840000      213.90        3.22429900e+00        1.22273471e-07  20.0106  19.6412
0202-03-13_13:42:53.030000      214.09        3.27397800e+00        1.70245171e-07  20.0106  19.6412
0202-03-13_13:42:53.240000      214.29        3.31896200e+00        2.74803651e-07  20.0106  19.6412
0202-03-13_13:42:53.430000      214.49        3.37313300e+00        3.79424101e-07  20.0106  19.6412
0202-03-13_13:42:53.637000      214.69        3.42293700e+00        5.29351161e-07  20.0288  19.7325
0202-03-13_13:42:53.836000      214.89        3.46833400e+00        8.03112151e-07  20.0288  19.7325
0202-03-13_13:42:54.030000      215.09        3.52216100e+00        1.10501158e-06  20.0288  19.7325
0202-03-13_13:42:54.250000      215.31        3.57352200e+00        1.50006535e-06  20.0288  19.7325
0202-03-13_13:42:54.445000      215.50        3.62092100e+00        2.90921857e-06  20.0288  19.7325
0202-03-13_13:42:54.652000      215.71        3.67162900e+00        4.42850836e-06  20.0095  19.7583
0202-03-13_13:42:54.860000      215.91        3.71880800e+00        5.82117517e-06  20.0095  19.7583
0202-03-13_13:42:55.060000      216.11        3.77043500e+00        7.74500147e-06  20.0095  19.7583
0202-03-13_13:42:55.260000      216.32        3.81992000e+00        9.95225607e-06  20.0095  19.7583
0202-03-13_13:42:55.473000      216.53        3.86143800e+00        1.14879082e-05  20.0095  19.7583
0202-03-13_13:42:55.676000      216.73        3.91992400e+00        1.73839640e-05  20.0431  19.6517
0202-03-13_13:42:55.900000      216.95        3.96739400e+00        2.27172510e-05  20.0431  19.6517

File: chapter 5/cold_vs_warm/20K/ffj28/Ic/1_anneal/Ic_2024-03-13_13-52-55074426_f28-anneal150k-unknownTime-30k.txt
# Ic = 2.21 A, n = 22.40 , Tavg = 30.01 K, f28-anneal150k-unknownTime-30k
#datetime                        t_s     iHTS_A                vHTS_V                tHTS_K  tTAR_K
0202-03-13_13:52:43.098000      804.15        1.72486400e-02        6.63480000e-09  30.0054  29.6495
0202-03-13_13:52:43.305000      804.36        5.04071900e-02        1.19030100e-08  30.0054  29.6495
0202-03-13_13:52:43.527000      804.58        9.73221700e-02        8.86605000e-09  30.0054  29.6495
0202-03-13_13:52:43.742000      804.80        1.50049000e-01        1.02295800e-08  30.0139  29.6447
0202-03-13_13:52:43.950000      805.00        1.98905300e-01        1.16551000e-08  30.0139  29.6447
0202-03-13_13:52:44.140000      805.20        2.46783500e-01        1.63035200e-08  30.0139  29.6447
0202-03-13_13:52:44.332000      805.39        2.98068300e-01        1.81009100e-08  30.0139  29.6447
0202-03-13_13:52:44.543000      805.60        3.46279000e-01        2.19436000e-08  30.0139  29.6447
0202-03-13_13:52:44.760000      805.81        3.97498000e-01        2.66540000e-08  30.0114  29.6846
0202-03-13_13:52:44.953000      806.01        4.46437300e-01        3.08685700e-08  30.0114  29.6846
0202-03-13_13:52:45.160000      806.21        4.90890100e-01        3.11784600e-08  30.0114  29.6846
0202-03-13_13:52:45.350000      806.41        5.45308900e-01        2.62201500e-08  30.0114  29.6846
0202-03-13_13:52:45.547000      806.60        5.94899800e-01        2.65300400e-08  30.0114  29.6846
0202-03-13_13:52:45.766000      806.82        6.43301900e-01        3.12404400e-08  29.9988  29.6208
0202-03-13_13:52:45.960000      807.01        6.94116500e-01        3.18602300e-08  29.9988  29.6208
0202-03-13_13:52:46.170000      807.22        7.44103700e-01        2.68399400e-08  29.9988  29.6208
0202-03-13_13:52:46.363000      807.42        7.91018700e-01        1.85967400e-08  29.9988  29.6208
0202-03-13_13:52:46.560000      807.61        8.42445500e-01        1.90925700e-08  30.0174  29.6578
0202-03-13_13:52:46.754000      807.81        8.92097200e-01        2.72737900e-08  30.0174  29.6578
0202-03-13_13:52:46.950000      808.00        9.36843900e-01        3.42154300e-08  30.0174  29.6578
0202-03-13_13:52:47.140000      808.20        9.90952500e-01        3.13644000e-08  30.0174  29.6578
0202-03-13_13:52:47.336000      808.39        1.04083100e+00        2.39269300e-08  30.0174  29.6578
0202-03-13_13:52:47.543000      808.60        1.09023900e+00        1.58076900e-08  30.0174  29.6578
0202-03-13_13:52:47.766000      808.82        1.14051400e+00        2.40509200e-08  30.0017  29.5944
0202-03-13_13:52:47.970000      809.02        1.18821100e+00        2.46088100e-08  30.0017  29.5944
0202-03-13_13:52:48.170000      809.23        1.23662800e+00        3.27281000e-08  30.0017  29.5944
0202-03-13_13:52:48.400000      809.45        1.28840400e+00        2.54765800e-08  30.0017  29.5944
0202-03-13_13:52:48.645000      809.70        1.33761600e+00        2.93812600e-08  29.9999  29.6242
0202-03-13_13:52:48.850000      809.91        1.38623800e+00        2.77078300e-08  29.9999  29.6242
0202-03-13_13:52:49.070000      810.13        1.43795400e+00        3.17984300e-08  29.9999  29.6242
0202-03-13_13:52:49.266000      810.32        1.48700000e+00        2.88234500e-08  29.9999  29.6242
0202-03-13_13:52:49.457000      810.51        1.53188900e+00        2.94432400e-08  29.9999  29.6242
0202-03-13_13:52:49.676000      810.73        1.58595800e+00        3.30999900e-08  30.0045  29.6365
0202-03-13_13:52:49.867000      810.92        1.63434900e+00        3.40916600e-08  30.0045  29.6365
0202-03-13_13:52:50.074000      811.13        1.68290900e+00        2.96911500e-08  30.0045  29.6365
0202-03-13_13:52:50.285000      811.34        1.73508800e+00        2.19437800e-08  30.0045  29.6365
0202-03-13_13:52:50.496000      811.55        1.78475900e+00        2.12620200e-08  30.0045  29.6365
0202-03-13_13:52:50.710000      811.76        1.83350100e+00        2.29974300e-08  30.0040  29.6530
0202-03-13_13:52:50.914000      811.97        1.88400200e+00        3.11786500e-08  30.0040  29.6530
0202-03-13_13:52:51.137000      812.19        1.92884200e+00        3.42775900e-08  30.0040  29.6530
0202-03-13_13:52:51.336000      812.39        1.98416300e+00        4.32645400e-08  30.0040  29.6530
0202-03-13_13:52:51.570000      812.62        2.02849700e+00        5.44207500e-08  30.0040  29.6530
0202-03-13_13:52:51.797000      812.85        2.08303900e+00        7.76628500e-08  29.9986  29.6605
0202-03-13_13:52:52             813.05        2.13068800e+00        1.03941920e-07  29.9986  29.6605
0202-03-13_13:52:52.203000      813.26        2.17942000e+00        1.64805230e-07  29.9986  29.6605
0202-03-13_13:52:52.402000      813.46        2.23139900e+00        2.36824760e-07  29.9986  29.6605
0202-03-13_13:52:52.630000      813.68        2.27953800e+00        3.99457490e-07  30.0174  29.6832
0202-03-13_13:52:52.840000      813.89        2.33079700e+00        5.78762550e-07  30.0174  29.6832
0202-03-13_13:52:53.043000      814.10        2.38064900e+00        9.60428840e-07  30.0174  29.6832
0202-03-13_13:52:53.258000      814.31        2.42845600e+00        2.30902850e-06  30.0174  29.6832
0202-03-13_13:52:53.450000      814.50        2.47960100e+00        3.71489670e-06  30.0174  29.6832
0202-03-13_13:52:53.660000      814.71        2.52929700e+00        5.15900866e-06  29.9843  29.6340
0202-03-13_13:52:53.863000      814.92        2.57709800e+00        7.75592684e-06  29.9843  29.6340
0202-03-13_13:52:54.062000      815.12        2.62850400e+00        1.08709889e-05  29.9843  29.6340
0202-03-13_13:52:54.273000      815.33        2.67646800e+00        1.54004107e-05  29.9843  29.6340
0202-03-13_13:52:54.490000      815.54        2.72703500e+00        1.91712100e-05  29.9843  29.6340
0202-03-13_13:52:54.703000      815.76        2.77792800e+00        2.81742720e-05  30.0057  29.6384

File: chapter 5/cold_vs_warm/20K/ffj28/Ic/1_anneal/Ic_2024-03-13_14-06-50724178_f28-anneal150k-unknownTime-40k.txt
# Ic = 1.34 A, n = 20.62 , Tavg = 39.98 K, f28-anneal150k-unknownTime-40k
#datetime                        t_s     iHTS_A                vHTS_V                tHTS_K  tTAR_K
0202-03-13_14:06:32.720000      1633.77        1.67941900e-02       -8.08526500e-10  40.0186  39.5633
0202-03-13_14:06:32.926000      1633.98        2.39002300e-02        1.11282350e-09  40.0186  39.5633
0202-03-13_14:06:33.125000      1634.18        4.29758000e-02       -2.66789650e-09  40.0186  39.5633
0202-03-13_14:06:33.320000      1634.37        6.34509100e-02       -6.88247650e-09  40.0186  39.5633
0202-03-13_14:06:33.582000      1634.64        8.34347800e-02       -6.51059650e-09  40.0186  39.5633
0202-03-13_14:06:33.805000      1634.86        1.03461700e-01       -1.80019650e-09  39.9956  39.5499
0202-03-13_14:06:33.996000      1635.05        1.21320300e-01        3.59198350e-09  39.9956  39.5499
0202-03-13_14:06:34.195000      1635.25        1.42673700e-01        3.90187350e-09  39.9956  39.5499
0202-03-13_14:06:34.400000      1635.45        1.62586300e-01       -3.84549650e-09  39.9956  39.5499
0202-03-13_14:06:34.620000      1635.68        1.81460100e-01       -7.19236650e-09  40.0113  39.5697
0202-03-13_14:06:34.832000      1635.89        2.02269100e-01       -4.65122650e-09  40.0113  39.5697
0202-03-13_14:06:35.030000      1636.08        2.20644200e-01       -2.80650000e-12  40.0113  39.5697
0202-03-13_14:06:35.230000      1636.28        2.42149300e-01       -9.32486500e-10  40.0113  39.5697
0202-03-13_14:06:35.430000      1636.48        2.61961000e-01       -5.51893650e-09  40.0113  39.5697
0202-03-13_14:06:35.656000      1636.71        2.80603200e-01       -7.68819650e-09  40.0049  39.5608
0202-03-13_14:06:35.850000      1636.91        3.01430800e-01       -3.22570650e-09  40.0049  39.5608
0202-03-13_14:06:36.062000      1637.12        3.21339000e-01       -2.41998650e-09  40.0049  39.5608
0202-03-13_14:06:36.273000      1637.33        3.40273600e-01       -2.79185650e-09  40.0049  39.5608
0202-03-13_14:06:36.484000      1637.54        3.60784300e-01       -5.45695650e-09  40.0049  39.5608
0202-03-13_14:06:36.684000      1637.74        3.80104800e-01       -3.53560650e-09  40.0047  39.5630
0202-03-13_14:06:36.887000      1637.94        3.99625600e-01       -7.06840650e-09  40.0047  39.5630
0202-03-13_14:06:37.082000      1638.13        4.20413800e-01       -1.00433965e-08  40.0047  39.5630
0202-03-13_14:06:37.273000      1638.33        4.40093500e-01       -5.51893650e-09  40.0047  39.5630
0202-03-13_14:06:37.492000      1638.55        4.59437300e-01       -3.78394650e-09  40.0047  39.5630
0202-03-13_14:06:37.700000      1638.75        4.79937600e-01        1.17380350e-09  39.9900  39.5371
0202-03-13_14:06:37.910000      1638.96        4.99523800e-01        3.05663500e-10  39.9900  39.5371
0202-03-13_14:06:38.117000      1639.17        5.19041600e-01        9.85042350e-09  39.9900  39.5371
0202-03-13_14:06:38.316000      1639.37        5.39144200e-01        1.48087435e-08  39.9900  39.5371
0202-03-13_14:06:38.582000      1639.64        5.59321000e-01        1.35691635e-08  39.9900  39.5371
0202-03-13_14:06:38.793000      1639.85        5.79215800e-01        6.62752350e-09  40.0194  39.5656
0202-03-13_14:06:38.996000      1640.05        5.98301900e-01        5.26398350e-09  40.0194  39.5656
0202-03-13_14:06:39.230000      1640.29        6.19161400e-01        1.85514350e-09  40.0194  39.5656
0202-03-13_14:06:39.434000      1640.49        6.38259200e-01       -1.61568650e-09  40.0194  39.5656
0202-03-13_14:06:39.650000      1640.70        6.57815700e-01       -2.11151650e-09  40.0038  39.5671
0202-03-13_14:06:39.850000      1640.90        6.78448100e-01        1.42128350e-09  40.0038  39.5671
0202-03-13_14:06:40.062000      1641.12        6.97449500e-01        3.03274350e-09  40.0038  39.5671
0202-03-13_14:06:40.254000      1641.31        7.17587700e-01        6.99939350e-09  40.0038  39.5671
0202-03-13_14:06:40.450000      1641.50        7.37523900e-01        8.85876350e-09  40.0038  39.5671
0202-03-13_14:06:40.656000      1641.71        7.57113000e-01        1.53045735e-08  40.0070  39.5589
0202-03-13_14:06:40.850000      1641.90        7.76886100e-01        1.55524935e-08  40.0070  39.5589
0202-03-13_14:06:41.062000      1642.12        7.96914500e-01        1.76597735e-08  40.0070  39.5589
0202-03-13_14:06:41.270000      1642.33        8.15764500e-01        1.27634335e-08  40.0070  39.5589
0202-03-13_14:06:41.484000      1642.54        8.36910400e-01        7.37126350e-09  40.0070  39.5589
0202-03-13_14:06:41.684000      1642.74        8.56425300e-01        5.75981350e-09  40.0037  39.5638
0202-03-13_14:06:41.880000      1642.93        8.75962400e-01        4.33429350e-09  40.0037  39.5638
0202-03-13_14:06:42.070000      1643.12        8.96473700e-01        4.39627350e-09  40.0037  39.5638
0202-03-13_14:06:42.270000      1643.32        9.16332900e-01        1.73118350e-09  40.0037  39.5638
0202-03-13_14:06:42.460000      1643.51        9.35430700e-01        7.68116350e-09  40.0037  39.5638
0202-03-13_14:06:42.676000      1643.73        9.54758600e-01        8.67282350e-09  40.0099  39.5601
0202-03-13_14:06:42.875000      1643.93        9.76097500e-01        1.24535435e-08  40.0099  39.5601
0202-03-13_14:06:43.082000      1644.14        9.95033500e-01        8.17699350e-09  40.0099  39.5601
0202-03-13_14:06:43.293000      1644.35        1.01479600e+00        8.23897350e-09  40.0099  39.5601
0202-03-13_14:06:43.500000      1644.55        1.03501600e+00        1.33209735e-08  40.0099  39.5601
0202-03-13_14:06:43.715000      1644.77        1.05535300e+00        1.36305835e-08  39.9953  39.5574
0202-03-13_14:06:43.914000      1644.97        1.07507500e+00        1.35684735e-08  39.9953  39.5574
0202-03-13_14:06:44.113000      1645.17        1.09416600e+00        1.02216035e-08  39.9953  39.5574
0202-03-13_14:06:44.312000      1645.37        1.11402000e+00        7.55651350e-09  39.9953  39.5574
0202-03-13_14:06:44.527000      1645.58        1.13450100e+00        5.94506350e-09  39.9953  39.5574
0202-03-13_14:06:44.730000      1645.78        1.15290100e+00        9.84973350e-09  40.0207  39.5708
0202-03-13_14:06:44.950000      1646.00        1.17415800e+00        1.76590835e-08  40.0207  39.5708
0202-03-13_14:06:45.152000      1646.21        1.19381700e+00        1.96424035e-08  40.0207  39.5708
0202-03-13_14:06:45.344000      1646.40        1.21298600e+00        1.64814835e-08  40.0207  39.5708
0202-03-13_14:06:45.586000      1646.64        1.23354700e+00        2.16257335e-08  40.0207  39.5708
0202-03-13_14:06:45.800000      1646.85        1.25344500e+00        3.87939035e-08  39.9990  39.5646
0202-03-13_14:06:46.004000      1647.06        1.27340800e+00        5.87511335e-08  39.9990  39.5646
0202-03-13_14:06:46.220000      1647.27        1.29374500e+00        9.46369435e-08  39.9990  39.5646
0202-03-13_14:06:46.414000      1647.47        1.31284900e+00        1.29779014e-07  39.9990  39.5646
0202-03-13_14:06:46.617000      1647.67        1.33307600e+00        1.73412203e-07  40.0245  39.5749
0202-03-13_14:06:46.816000      1647.87        1.35252000e+00        2.49708293e-07  40.0245  39.5749
0202-03-13_14:06:47.020000      1648.07        1.37194000e+00        3.25942413e-07  40.0245  39.5749
0202-03-13_14:06:47.230000      1648.29        1.39277700e+00        4.64837253e-07  40.0245  39.5749
0202-03-13_14:06:47.430000      1648.48        1.41206800e+00        5.91584224e-07  40.0245  39.5749
0202-03-13_14:06:47.645000      1648.70        1.43156000e+00        8.29087583e-07  39.9979  39.5622
0202-03-13_14:06:47.870000      1648.93        1.45302500e+00        1.04756341e-06  39.9979  39.5622
0202-03-13_14:06:48.066000      1649.12        1.47126100e+00        1.42024287e-06  39.9979  39.5622
0202-03-13_14:06:48.270000      1649.32        1.49181700e+00        1.78275779e-06  39.9979  39.5622
0202-03-13_14:06:48.535000      1649.59        1.51180800e+00        3.19581602e-06  39.9979  39.5622
0202-03-13_14:06:48.730000      1649.79        1.53180000e+00        3.39297108e-06  40.0169  39.5600
0202-03-13_14:06:48.934000      1649.99        1.55140200e+00        4.93835437e-06  40.0169  39.5600
0202-03-13_14:06:49.133000      1650.19        1.57024900e+00        6.38494319e-06  40.0169  39.5600
0202-03-13_14:06:49.344000      1650.40        1.59095900e+00        7.90212894e-06  40.0169  39.5600
0202-03-13_14:06:49.550000      1650.60        1.61089500e+00        9.72251334e-06  40.0169  39.5600
0202-03-13_14:06:49.750000      1650.81        1.63008600e+00        1.13497092e-05  39.9848  39.5532
0202-03-13_14:06:49.945000      1651.00        1.65065600e+00        1.45209252e-05  39.9848  39.5532
0202-03-13_14:06:50.150000      1651.20        1.67035800e+00        1.65761478e-05  39.9848  39.5532
0202-03-13_14:06:50.340000      1651.39        1.68933700e+00        2.02936463e-05  39.9848  39.5532
