Repository: shortlab/2025-devitre-PhD

# 2025-devitre-PhD
Data repository for Alexis Devitre's PhD thesis

File: chapter 5/cold_vs_warm/20K/ffj28/Ic/1_anneal/Ic_2024-03-13_14-17-03734723_f28-anneal150k-unknownTime-50k.txt
# Ic = 0.64 A, n = 17.79 , Tavg = 49.98 K, f28-anneal150k-unknownTime-50k
#datetime                        t_s     iHTS_A                vHTS_V                tHTS_K  tTAR_K
0202-03-13_14:16:45.950000      2247.00        1.71344200e-02        2.04964325e-08  49.9501  49.3183
0202-03-13_14:16:46.150000      2247.20        1.49646100e-02        1.80172825e-08  49.9501  49.3183
0202-03-13_14:16:46.348000      2247.40        2.38931600e-02        1.99386225e-08  49.9501  49.3183
0202-03-13_14:16:46.580000      2247.63        3.45551600e-02       -1.56806750e-09  49.9501  49.3183
0202-03-13_14:16:46.785000      2247.84        4.37404600e-02        1.34494250e-09  49.9739  49.3405
0202-03-13_14:16:46.990000      2248.04        5.42674100e-02       -5.72065750e-09  49.9739  49.3405
0202-03-13_14:16:47.190000      2248.24        6.40819800e-02       -1.69202750e-09  49.9739  49.3405
0202-03-13_14:16:47.390000      2248.45        7.36852900e-02        5.55951250e-09  49.9739  49.3405
0202-03-13_14:16:47.600000      2248.66        8.37477000e-02        1.02699125e-08  49.9308  49.3204
0202-03-13_14:16:47.816000      2248.87        9.40075100e-02        5.00170250e-09  49.9308  49.3204
0202-03-13_14:16:48.016000      2249.07        1.03642500e-01        4.38191250e-09  49.9308  49.3204
0202-03-13_14:16:48.227000      2249.28        1.13414000e-01        1.40690250e-09  49.9308  49.3204
0202-03-13_14:16:48.426000      2249.48        1.23762900e-01       -2.99361750e-09  49.9308  49.3204
0202-03-13_14:16:48.650000      2249.70        1.33288000e-01       -3.90517500e-10  49.9648  49.3561
0202-03-13_14:16:48.855000      2249.91        1.43469200e-01        5.39162500e-10  49.9648  49.3561
0202-03-13_14:16:49.055000      2250.11        1.53301300e-01        3.20426250e-09  49.9648  49.3561
0202-03-13_14:16:49.250000      2250.30        1.62884300e-01       -2.49780750e-09  49.9648  49.3561
0202-03-13_14:16:49.453000      2250.51        1.73258400e-01       -1.86475000e-11  49.9648  49.3561
0202-03-13_14:16:49.650000      2250.70        1.83369800e-01       -4.17123750e-09  49.9399  49.3137
0202-03-13_14:16:49.848000      2250.90        1.92754000e-01       -8.24377500e-10  49.9399  49.3137
0202-03-13_14:16:50.066000      2251.12        2.03131000e-01       -5.28685750e-09  49.9399  49.3137
0202-03-13_14:16:50.277000      2251.33        2.12905500e-01       -2.00197750e-09  49.9399  49.3137
0202-03-13_14:16:50.490000      2251.54        2.22907100e-01        2.39853250e-09  49.9399  49.3137
0202-03-13_14:16:50.690000      2251.75        2.33072200e-01        3.70009250e-09  49.9653  49.3468
0202-03-13_14:16:50.887000      2251.94        2.42456300e-01       -8.86347500e-10  49.9653  49.3468
0202-03-13_14:16:51.090000      2252.14        2.52827400e-01       -4.85300750e-09  49.9653  49.3468
0202-03-13_14:16:51.324000      2252.38        2.63033800e-01       -9.56340750e-09  49.9653  49.3468
0202-03-13_14:16:51.550000      2252.61        2.72753400e-01       -8.63371750e-09  49.9653  49.3468
0202-03-13_14:16:51.760000      2252.82        2.82536800e-01       -7.20820750e-09  49.9275  49.3288
0202-03-13_14:16:51.953000      2253.01        2.92372100e-01       -1.08649575e-08  49.9275  49.3288
0202-03-13_14:16:52.160000      2253.22        3.02293200e-01       -7.95194750e-09  49.9275  49.3288
0202-03-13_14:16:52.355000      2253.41        3.12088500e-01       -4.97696750e-09  49.9275  49.3288
0202-03-13_14:16:52.605000      2253.66        3.22717900e-01       -8.86347500e-10  49.9896  49.3706
0202-03-13_14:16:52.820000      2253.87        3.32295000e-01       -1.50613750e-09  49.9896  49.3706
0202-03-13_14:16:53.020000      2254.08        3.41748900e-01        1.84072250e-09  49.9896  49.3706
0202-03-13_14:16:53.227000      2254.28        3.51959700e-01       -8.24377500e-10  49.9896  49.3706
0202-03-13_14:16:53.430000      2254.48        3.62091900e-01        6.63122500e-10  49.9896  49.3706
0202-03-13_14:16:53.645000      2254.70        3.71259400e-01        5.55946250e-09  49.9538  49.3160
0202-03-13_14:16:53.840000      2254.89        3.81701900e-01        7.91466250e-09  49.9538  49.3160
0202-03-13_14:16:54.060000      2255.11        3.91832600e-01        2.39857250e-09  49.9538  49.3160
0202-03-13_14:16:54.266000      2255.32        4.01365200e-01        2.83255250e-09  49.9538  49.3160
0202-03-13_14:16:54.473000      2255.53        4.11804600e-01       -1.00997750e-09  49.9538  49.3160
0202-03-13_14:16:54.676000      2255.73        4.21301600e-01        2.95676250e-09  49.9704  49.3390
0202-03-13_14:16:54.870000      2255.92        4.31260100e-01        4.75415250e-09  49.9704  49.3390
0202-03-13_14:16:55.062000      2256.12        4.41410100e-01        9.03070250e-09  49.9704  49.3390
0202-03-13_14:16:55.254000      2256.31        4.50208000e-01        9.40257250e-09  49.9704  49.3390
0202-03-13_14:16:55.460000      2256.51        4.61142000e-01        9.83642250e-09  49.9704  49.3390
0202-03-13_14:16:55.664000      2256.72        4.71443400e-01        9.34059250e-09  49.9495  49.3278
0202-03-13_14:16:55.875000      2256.93        4.80646500e-01        7.29528250e-09  49.9495  49.3278
0202-03-13_14:16:56.080000      2257.13        4.90901800e-01        1.09739250e-09  49.9495  49.3278
0202-03-13_14:16:56.290000      2257.34        5.00476000e-01       -3.28127500e-10  49.9495  49.3278
0202-03-13_14:16:56.496000      2257.55        5.10814500e-01       -3.30311750e-09  49.9495  49.3278
0202-03-13_14:16:56.700000      2257.75        5.20480600e-01        4.15622500e-10  49.9815  49.3454
0202-03-13_14:16:56.890000      2257.94        5.29857400e-01        4.69217250e-09  49.9815  49.3454
0202-03-13_14:16:57.100000      2258.16        5.40599400e-01        5.12602250e-09  49.9815  49.3454
0202-03-13_14:16:57.297000      2258.35        5.50226900e-01        8.49472500e-10  49.9815  49.3454
0202-03-13_14:16:57.510000      2258.57        5.60026700e-01        3.32863250e-09  49.9815  49.3454
0202-03-13_14:16:57.715000      2258.77        5.70374000e-01        8.72080250e-09  49.9359  49.3162
0202-03-13_14:16:57.906000      2258.96        5.79557800e-01        1.90093125e-08  49.9359  49.3162
0202-03-13_14:16:58.113000      2259.17        5.89835500e-01        3.74790425e-08  49.9359  49.3162
0202-03-13_14:16:58.316000      2259.37        6.00145700e-01        5.42133625e-08  49.9359  49.3162
0202-03-13_14:16:58.535000      2259.59        6.09841600e-01        7.33028825e-08  49.9359  49.3162
0202-03-13_14:16:58.746000      2259.80        6.19731900e-01        1.05222053e-07  49.9778  49.3563
0202-03-13_14:16:58.940000      2260.00        6.29479700e-01        1.36087573e-07  49.9778  49.3563
0202-03-13_14:16:59.160000      2260.21        6.39512500e-01        1.76869733e-07  49.9778  49.3563
0202-03-13_14:16:59.350000      2260.41        6.49512600e-01        2.50128863e-07  49.9778  49.3563
0202-03-13_14:16:59.598000      2260.65        6.59606100e-01        3.65719623e-07  49.9778  49.3563
0202-03-13_14:16:59.810000      2260.86        6.69299000e-01        4.65815653e-07  49.9494  49.3442
0202-03-13_14:17:00.016000      2261.07        6.79259000e-01        6.36815543e-07  49.9494  49.3442
0202-03-13_14:17:00.220000      2261.27        6.88790400e-01        7.85564833e-07  49.9494  49.3442
0202-03-13_14:17:00.418000      2261.47        6.99318800e-01        1.07841509e-06  49.9494  49.3442
0202-03-13_14:17:00.633000      2261.69        7.08965700e-01        1.34449057e-06  49.9739  49.3600
0202-03-13_14:17:00.836000      2261.89        7.18568000e-01        1.78925147e-06  49.9739  49.3600
0202-03-13_14:17:01.040000      2262.09        7.28829300e-01        3.05275421e-06  49.9739  49.3600
0202-03-13_14:17:01.242000      2262.30        7.38485100e-01        3.11721231e-06  49.9739  49.3600
0202-03-13_14:17:01.434000      2262.49        7.48405000e-01        4.62454020e-06  49.9739  49.3600
0202-03-13_14:17:01.640000      2262.70        7.58970600e-01        4.79764739e-06  49.9281  49.3264
0202-03-13_14:17:01.840000      2262.89        7.68120700e-01        7.01506801e-06  49.9281  49.3264
0202-03-13_14:17:02.030000      2263.09        7.78183100e-01        8.12387128e-06  49.9281  49.3264
0202-03-13_14:17:02.234000      2263.29        7.88686400e-01        9.82599893e-06  49.9281  49.3264
0202-03-13_14:17:02.434000      2263.49        7.98475700e-01        1.20806069e-05  49.9281  49.3264
0202-03-13_14:17:02.630000      2263.68        8.07678800e-01        1.34212113e-05  49.9787  49.3593
0202-03-13_14:17:02.836000      2263.89        8.18278500e-01        1.59234871e-05  49.9787  49.3593
0202-03-13_14:17:03.027000      2264.08        8.28054500e-01        1.86150465e-05  49.9787  49.3593
0202-03-13_14:17:03.220000      2264.27        8.37745900e-01        2.19941382e-05  49.9787  49.3593

File: chapter 5/cold_vs_warm/20K/ffj28/Ic/1_anneal/Ic_2024-03-13_14-17-23163106_f28-anneal150k-unknownTime-50k.txt
# Ic = 0.64 A, n = 17.99 , Tavg = 49.97 K, f28-anneal150k-unknownTime-50k
#datetime                        t_s     iHTS_A                vHTS_V                tHTS_K  tTAR_K
0202-03-13_14:17:05.402000      2266.46        1.70173200e-02        2.25014550e-08  49.9674  49.3402
0202-03-13_14:17:05.625000      2266.68        1.46323200e-02        2.05181350e-08  49.9313  49.2971
0202-03-13_14:17:05.820000      2266.87        2.40714100e-02        2.15717750e-08  49.9313  49.2971
0202-03-13_14:17:06.020000      2267.08        3.40507200e-02        6.44889500e-09  49.9313  49.2971
0202-03-13_14:17:06.223000      2267.28        4.39454300e-02        8.18427500e-09  49.9313  49.2971
0202-03-13_14:17:06.438000      2267.49        5.37840500e-02        3.96967500e-09  49.9313  49.2971
0202-03-13_14:17:06.660000      2267.71        6.41507200e-02       -1.05062500e-09  49.9694  49.3322
0202-03-13_14:17:06.875000      2267.93        7.37486100e-02       -2.22822500e-09  49.9694  49.3322
0202-03-13_14:17:07.074000      2268.13        8.36700400e-02        9.91964500e-09  49.9694  49.3322
0202-03-13_14:17:07.273000      2268.33        9.31759200e-02        1.40102550e-08  49.9694  49.3322
0202-03-13_14:17:07.484000      2268.54        1.03760800e-01        1.19029750e-08  49.9694  49.3322
0202-03-13_14:17:07.700000      2268.75        1.13268100e-01        4.58946500e-09  49.9466  49.3342
0202-03-13_14:17:07.900000      2268.95        1.23299600e-01       -4.30835000e-10  49.9466  49.3342
0202-03-13_14:17:08.117000      2269.17        1.33690000e-01        3.01500000e-12  49.9466  49.3342
0202-03-13_14:17:08.330000      2269.38        1.43138000e-01       -1.29853500e-09  49.9466  49.3342
0202-03-13_14:17:08.574000      2269.63        1.53056400e-01       -2.16624500e-09  49.9466  49.3342
0202-03-13_14:17:08.790000      2269.84        1.63063900e-01       -6.69070500e-09  49.9680  49.3435
0202-03-13_14:17:08.980000      2270.03        1.73231700e-01       -6.38081500e-09  49.9680  49.3435
0202-03-13_14:17:09.184000      2270.24        1.82908300e-01       -7.40725000e-10  49.9680  49.3435
0202-03-13_14:17:09.400000      2270.45        1.92927700e-01        5.14727500e-09  49.9680  49.3435
0202-03-13_14:17:09.610000      2270.66        2.02761500e-01        4.27956500e-09  49.9552  49.3370
0202-03-13_14:17:09.812000      2270.87        2.12245100e-01        8.08745000e-10  49.9552  49.3370
0202-03-13_14:17:10.023000      2271.08        2.22809200e-01       -2.78603500e-09  49.9552  49.3370
0202-03-13_14:17:10.220000      2271.27        2.32105800e-01       -6.25685500e-09  49.9552  49.3370
0202-03-13_14:17:10.418000      2271.47        2.42824200e-01       -4.30835000e-10  49.9552  49.3370
0202-03-13_14:17:10.633000      2271.69        2.52487400e-01       -7.40725000e-10  49.9864  49.3631
0202-03-13_14:17:10.844000      2271.90        2.61953200e-01        4.77539500e-09  49.9864  49.3631
0202-03-13_14:17:11.047000      2272.10        2.72394400e-01        4.89935500e-09  49.9864  49.3631
0202-03-13_14:17:11.240000      2272.29        2.82099200e-01       -2.44895000e-10  49.9864  49.3631
0202-03-13_14:17:11.445000      2272.50        2.91618400e-01        3.16394500e-09  49.9864  49.3631
0202-03-13_14:17:11.652000      2272.71        3.02151300e-01        4.65143500e-09  49.9456  49.3283
0202-03-13_14:17:11.863000      2272.92        3.11976300e-01        1.11592250e-08  49.9456  49.3283
0202-03-13_14:17:12.080000      2273.13        3.21548900e-01        3.28782500e-09  49.9456  49.3283
0202-03-13_14:17:12.290000      2273.34        3.32029900e-01       -4.95545500e-09  49.9456  49.3283
0202-03-13_14:17:12.496000      2273.55        3.41663400e-01       -1.23309850e-08  49.9456  49.3283
0202-03-13_14:17:12.715000      2273.77        3.52318200e-01       -1.79090950e-08  49.9846  49.3408
0202-03-13_14:17:12.918000      2273.97        3.61414400e-01       -1.56778550e-08  49.9846  49.3408
0202-03-13_14:17:13.117000      2274.17        3.70932200e-01       -1.17731750e-08  49.9846  49.3408
0202-03-13_14:17:13.316000      2274.37        3.81571900e-01       -5.32737500e-09  49.9846  49.3408
0202-03-13_14:17:13.574000      2274.63        3.91911900e-01       -6.75288500e-09  49.9846  49.3408
0202-03-13_14:17:13.773000      2274.83        4.01589900e-01       -5.82320500e-09  49.9513  49.3313
0202-03-13_14:17:13.965000      2275.02        4.11513000e-01       -9.10808500e-09  49.9513  49.3313
0202-03-13_14:17:14.170000      2275.23        4.20493500e-01       -4.52164500e-09  49.9513  49.3313
0202-03-13_14:17:14.363000      2275.42        4.31225200e-01       -7.80652500e-09  49.9513  49.3313
0202-03-13_14:17:14.582000      2275.63        4.41231300e-01       -1.10294350e-08  49.9762  49.3467
0202-03-13_14:17:14.777000      2275.83        4.50437300e-01       -1.23309850e-08  49.9762  49.3467
0202-03-13_14:17:14.990000      2276.04        4.61179500e-01       -1.66075350e-08  49.9762  49.3467
0202-03-13_14:17:15.188000      2276.24        4.71092000e-01       -8.79819500e-09  49.9762  49.3467
0202-03-13_14:17:15.390000      2276.45        4.80543000e-01       -1.85655500e-09  49.9762  49.3467
0202-03-13_14:17:15.610000      2276.66        4.90782200e-01        1.24239500e-09  49.9396  49.3276
0202-03-13_14:17:15.816000      2276.87        5.00589400e-01       -1.83115000e-10  49.9396  49.3276
0202-03-13_14:17:16.016000      2277.07        5.10478200e-01       -2.29040500e-09  49.9396  49.3276
0202-03-13_14:17:16.227000      2277.28        5.20732000e-01        4.09342500e-09  49.9396  49.3276
0202-03-13_14:17:16.420000      2277.47        5.29368200e-01        2.79186500e-09  49.9396  49.3276
0202-03-13_14:17:16.630000      2277.68        5.40287000e-01        1.86218500e-09  49.9721  49.3419
0202-03-13_14:17:16.824000      2277.88        5.50284100e-01       -3.34404500e-09  49.9721  49.3419
0202-03-13_14:17:17.023000      2278.08        5.59323900e-01       -3.03415500e-09  49.9721  49.3419
0202-03-13_14:17:17.223000      2278.28        5.70168500e-01        2.54395500e-09  49.9721  49.3419
0202-03-13_14:17:17.426000      2278.48        5.80373400e-01        1.40100550e-08  49.9721  49.3419
0202-03-13_14:17:17.633000      2278.69        5.89159500e-01        2.47943950e-08  49.9468  49.3379
0202-03-13_14:17:17.840000      2278.89        5.99774000e-01        3.35334150e-08  49.9468  49.3379
0202-03-13_14:17:18.040000      2279.09        6.09502500e-01        5.53498050e-08  49.9468  49.3379
0202-03-13_14:17:18.254000      2279.31        6.19159800e-01        9.25369650e-08  49.9468  49.3379
0202-03-13_14:17:18.445000      2279.50        6.29526400e-01        1.27369025e-07  49.9468  49.3379
0202-03-13_14:17:18.670000      2279.73        6.39113900e-01        1.80237035e-07  49.9610  49.3449
0202-03-13_14:17:18.875000      2279.93        6.49085800e-01        2.32671195e-07  49.9610  49.3449
0202-03-13_14:17:19.080000      2280.13        6.59198700e-01        3.30659855e-07  49.9610  49.3449
0202-03-13_14:17:19.277000      2280.33        6.68919800e-01        4.34226615e-07  49.9610  49.3449
0202-03-13_14:17:19.490000      2280.54        6.78729900e-01        6.05350395e-07  49.9610  49.3449
0202-03-13_14:17:19.688000      2280.74        6.89219700e-01        7.73499175e-07  49.9517  49.3374
0202-03-13_14:17:19.890000      2280.95        6.98914100e-01        9.66997335e-07  49.9517  49.3374
0202-03-13_14:17:20.086000      2281.14        7.08412500e-01        1.31996724e-06  49.9517  49.3374
0202-03-13_14:17:20.277000      2281.33        7.18583300e-01        1.66221479e-06  49.9517  49.3374
0202-03-13_14:17:20.470000      2281.53        7.28875000e-01        2.95645842e-06  49.9517  49.3374
0202-03-13_14:17:20.670000      2281.73        7.37943100e-01        3.08060217e-06  49.9818  49.3509
0202-03-13_14:17:20.883000      2281.94        7.48639200e-01        4.45015016e-06  49.9818  49.3509
0202-03-13_14:17:21.094000      2282.15        7.58173300e-01        5.62155157e-06  49.9818  49.3509
0202-03-13_14:17:21.293000      2282.35        7.68501400e-01        7.04396756e-06  49.9818  49.3509
0202-03-13_14:17:21.496000      2282.55        7.78645400e-01        8.44902944e-06  49.9818  49.3509
0202-03-13_14:17:21.707000      2282.76        7.88090400e-01        1.00425072e-05  49.9468  49.3470
0202-03-13_14:17:21.920000      2282.98        7.98222600e-01        1.15690477e-05  49.9468  49.3470
0202-03-13_14:17:22.133000      2283.19        8.08614500e-01        1.32979494e-05  49.9468  49.3470
0202-03-13_14:17:22.340000      2283.39        8.18191600e-01        1.65763237e-05  49.9468  49.3470
0202-03-13_14:17:22.580000      2283.63        8.28436600e-01        1.88096716e-05  49.9468  49.3470
0202-03-13_14:17:22.790000      2283.84        8.38226000e-01        2.13986545e-05  49.9724  49.3491

File: chapter 5/cold_vs_warm/20K/ffj28/Ic/1_anneal/Ic_2024-03-13_20-52-42416931_f28-anneal200k-20k.txt
# Ic = 4.18 A, n = 26.18 , Tavg = 19.97 K, f28-anneal200k-20k
#datetime                        t_s     iHTS_A                vHTS_V                tHTS_K  tTAR_K
0202-03-13_20:52:21.650000      21946.56        5.07360100e-02        2.87581950e-09  19.9552  19.8199
0202-03-13_20:52:21.850000      21946.77        4.88051500e-02        7.27631950e-09  19.9552  19.8199
0202-03-13_20:52:22.043000      21946.96        9.96695100e-02        1.22966095e-08  19.9552  19.8199
0202-03-13_20:52:22.258000      21947.17        1.47556700e-01        8.20600950e-09  19.9552  19.8199
0202-03-13_20:52:22.480000      21947.40        2.01177100e-01        4.42528950e-09  19.9477  19.6621
0202-03-13_20:52:22.676000      21947.59        2.47335300e-01        2.37998950e-09  19.9477  19.6621
0202-03-13_20:52:22.880000      21947.80        2.96099300e-01        2.50394950e-09  19.9477  19.6621
0202-03-13_20:52:23.074000      21947.99        3.47898700e-01       -8.59027050e-09  19.9477  19.6621
0202-03-13_20:52:23.305000      21948.22        3.97783500e-01       -5.73925050e-09  19.9477  19.6621
0202-03-13_20:52:23.500000      21948.41        4.47353700e-01        2.25602950e-09  19.9562  19.7615
0202-03-13_20:52:23.703000      21948.62        4.96223300e-01        8.32995950e-09  19.9562  19.7615
0202-03-13_20:52:23.902000      21948.82        5.44037800e-01        2.07008950e-09  19.9562  19.7615
0202-03-13_20:52:24.094000      21949.01        5.93035100e-01       -3.32207050e-09  19.9562  19.7615
0202-03-13_20:52:24.320000      21949.23        6.44680600e-01       -6.35903050e-09  19.9430  19.7780
0202-03-13_20:52:24.527000      21949.44        6.91757400e-01       -1.27677050e-09  19.9430  19.7780
0202-03-13_20:52:24.727000      21949.64        7.43475100e-01        1.38832950e-09  19.9430  19.7780
0202-03-13_20:52:24.930000      21949.84        7.93098800e-01        2.19404950e-09  19.9430  19.7780
0202-03-13_20:52:25.133000      21950.05        8.40525800e-01        2.93779950e-09  19.9430  19.7780
0202-03-13_20:52:25.332000      21950.25        8.92975200e-01        4.30159950e-09  19.9674  19.6815
0202-03-13_20:52:25.540000      21950.45        9.41905800e-01       -2.08117050e-09  19.9674  19.6815
0202-03-13_20:52:25.730000      21950.65        9.88467600e-01       -6.97671050e-09  19.9674  19.6815
0202-03-13_20:52:25.920000      21950.84        1.04084300e+00       -9.76524050e-09  19.9674  19.6815
0202-03-13_20:52:26.130000      21951.04        1.09044400e+00       -1.46006050e-09  19.9674  19.6815
0202-03-13_20:52:26.324000      21951.24        1.13812900e+00        7.09199500e-10  19.9210  19.7766
0202-03-13_20:52:26.543000      21951.46        1.19091700e+00        4.98574950e-09  19.9210  19.7766
0202-03-13_20:52:26.734000      21951.65        1.23758400e+00        2.75349500e-10  19.9210  19.7766
0202-03-13_20:52:26.926000      21951.84        1.28653900e+00       -1.21214050e-09  19.9210  19.7766
0202-03-13_20:52:27.120000      21952.04        1.33834100e+00       -5.55067050e-09  19.9210  19.7766
0202-03-13_20:52:27.336000      21952.25        1.38838700e+00       -8.21576050e-09  19.9873  19.6984
0202-03-13_20:52:27.530000      21952.45        1.43656200e+00       -1.14386705e-08  19.9873  19.6984
0202-03-13_20:52:27.734000      21952.65        1.48691100e+00       -1.16246005e-08  19.9873  19.6984
0202-03-13_20:52:27.926000      21952.84        1.53495700e+00       -1.28641805e-08  19.9873  19.6984
0202-03-13_20:52:28.130000      21953.04        1.58418600e+00       -1.78844705e-08  19.9873  19.6984
0202-03-13_20:52:28.336000      21953.25        1.63607200e+00       -8.40170050e-09  19.9137  19.6807
0202-03-13_20:52:28.547000      21953.46        1.68592400e+00       -7.10014050e-09  19.9137  19.6807
0202-03-13_20:52:28.740000      21953.65        1.73332300e+00       -5.36473050e-09  19.9137  19.6807
0202-03-13_20:52:28.930000      21953.85        1.78483400e+00       -1.10667905e-08  19.9137  19.6807
0202-03-13_20:52:29.137000      21954.05        1.83451700e+00       -1.35459505e-08  19.9137  19.6807
0202-03-13_20:52:29.340000      21954.25        1.88264700e+00       -1.70787505e-08  19.9774  19.7685
0202-03-13_20:52:29.530000      21954.44        1.93376300e+00       -1.05089805e-08  19.9774  19.7685
0202-03-13_20:52:29.723000      21954.64        1.98323900e+00       -1.89391050e-09  19.9774  19.7685
0202-03-13_20:52:29.914000      21954.83        2.03150000e+00        1.88679950e-09  19.9774  19.7685
0202-03-13_20:52:30.110000      21955.02        2.08005500e+00       -2.82460500e-10  19.9774  19.7685
0202-03-13_20:52:30.316000      21955.23        2.13201900e+00       -4.68296050e-09  19.9301  19.6267
0202-03-13_20:52:30.520000      21955.43        2.18097700e+00       -6.29442050e-09  19.9301  19.6267
0202-03-13_20:52:30.723000      21955.64        2.22962500e+00       -9.82721050e-09  19.9301  19.6267
0202-03-13_20:52:30.914000      21955.83        2.28102700e+00       -1.04470005e-08  19.9301  19.6267
0202-03-13_20:52:31.105000      21956.02        2.33036100e+00       -1.38558405e-08  19.9301  19.6267
0202-03-13_20:52:31.330000      21956.24        2.37911400e+00       -1.49093505e-08  19.9662  19.8379
0202-03-13_20:52:31.523000      21956.44        2.43043900e+00       -1.65822205e-08  19.9662  19.8379
0202-03-13_20:52:31.723000      21956.64        2.47977400e+00       -8.40058050e-09  19.9662  19.8379
0202-03-13_20:52:31.926000      21956.84        2.52676700e+00       -5.90960500e-10  19.9662  19.8379
0202-03-13_20:52:32.117000      21957.03        2.57901500e+00        9.08095000e-11  19.9662  19.8379
0202-03-13_20:52:32.330000      21957.24        2.62890600e+00       -4.55761050e-09  19.9472  19.6625
0202-03-13_20:52:32.520000      21957.43        2.67334100e+00       -1.52064050e-09  19.9472  19.6625
0202-03-13_20:52:32.710000      21957.63        2.72772000e+00       -4.06178050e-09  19.9472  19.6625
0202-03-13_20:52:32.914000      21957.83        2.77765100e+00       -2.76022050e-09  19.9472  19.6625
0202-03-13_20:52:33.117000      21958.03        2.82556400e+00       -1.11893605e-08  19.9472  19.6625
0202-03-13_20:52:33.320000      21958.23        2.87610500e+00       -7.71854050e-09  19.9636  19.7582
0202-03-13_20:52:33.523000      21958.44        2.92710000e+00       -6.35500050e-09  19.9636  19.7582
0202-03-13_20:52:33.720000      21958.63        2.97448600e+00       -6.35500050e-09  19.9636  19.7582
0202-03-13_20:52:33.910000      21958.82        3.02305700e+00       -6.66489050e-09  19.9636  19.7582
0202-03-13_20:52:34.105000      21959.02        3.07527100e+00       -5.23938050e-09  19.9636  19.7582
0202-03-13_20:52:34.330000      21959.24        3.12523800e+00        4.18141950e-09  19.9429  19.7719
0202-03-13_20:52:34.527000      21959.44        3.17469600e+00        6.97046950e-09  19.9429  19.7719
0202-03-13_20:52:34.720000      21959.63        3.22431600e+00        5.04912950e-09  19.9429  19.7719
0202-03-13_20:52:34.914000      21959.83        3.27207600e+00       -4.68157050e-09  19.9429  19.7719
0202-03-13_20:52:35.117000      21960.03        3.32080600e+00       -4.68157050e-09  19.9429  19.7719
0202-03-13_20:52:35.320000      21960.24        3.37350300e+00       -7.34666050e-09  19.9618  19.6446
0202-03-13_20:52:35.527000      21960.44        3.42312500e+00       -3.75188050e-09  19.9618  19.6446
0202-03-13_20:52:35.723000      21960.64        3.47087900e+00        8.96539500e-10  19.9618  19.6446
0202-03-13_20:52:35.914000      21960.83        3.52209800e+00        4.92516950e-09  19.9618  19.6446
0202-03-13_20:52:36.105000      21961.02        3.57177300e+00        5.42099950e-09  19.9618  19.6446
0202-03-13_20:52:36.312000      21961.23        3.62004600e+00        2.75589950e-09  19.9233  19.8001
0202-03-13_20:52:36.504000      21961.42        3.66964200e+00        3.99547950e-09  19.9233  19.8001
0202-03-13_20:52:36.700000      21961.61        3.72050500e+00        4.05745950e-09  19.9233  19.8001
0202-03-13_20:52:36.902000      21961.82        3.76844100e+00        5.91682950e-09  19.9233  19.8001
0202-03-13_20:52:37.098000      21962.01        3.81867300e+00        9.57358950e-09  19.9233  19.8001
0202-03-13_20:52:37.300000      21962.21        3.86967200e+00        1.40981095e-08  19.9868  19.6612
0202-03-13_20:52:37.500000      21962.41        3.91746100e+00        2.35191195e-08  19.9868  19.6612
0202-03-13_20:52:37.690000      21962.61        3.96680900e+00        4.62655595e-08  19.9868  19.6612
0202-03-13_20:52:37.887000      21962.80        4.01821900e+00        6.65947595e-08  19.9868  19.6612
0202-03-13_20:52:38.090000      21963.01        4.06832800e+00        1.04092020e-07  19.9868  19.6612
0202-03-13_20:52:38.290000      21963.20        4.11583100e+00        1.29317460e-07  19.9091  19.7309
0202-03-13_20:52:38.480000      21963.40        4.16721000e+00        1.74624070e-07  19.9091  19.7309
0202-03-13_20:52:38.684000      21963.60        4.21717600e+00        2.59287320e-07  19.9091  19.7309
0202-03-13_20:52:38.880000      21963.79        4.26457600e+00        3.41285470e-07  19.9091  19.7309
0202-03-13_20:52:39.070000      21963.99        4.31660100e+00        4.40575750e-07  19.9091  19.7309
0202-03-13_20:52:39.285000      21964.20        4.36596000e+00        6.34012050e-07  19.9889  19.8138
0202-03-13_20:52:39.480000      21964.40        4.41413200e+00        8.08544770e-07  19.9889  19.8138
0202-03-13_20:52:39.676000      21964.59        4.46515900e+00        1.04096584e-06  19.9889  19.8138
0202-03-13_20:52:39.880000      21964.79        4.50889800e+00        1.37453655e-06  19.9889  19.8138
0202-03-13_20:52:40.070000      21964.99        4.56214200e+00        2.51197424e-06  19.9889  19.8138
0202-03-13_20:52:40.285000      21965.20        4.61489600e+00        2.68483353e-06  19.9889  19.8138
0202-03-13_20:52:40.500000      21965.41        4.66386100e+00        4.17536528e-06  19.9320  19.6157
0202-03-13_20:52:40.690000      21965.61        4.71361200e+00        5.40577135e-06  19.9320  19.6157
0202-03-13_20:52:40.883000      21965.80        4.76335600e+00        6.72964175e-06  19.9320  19.6157
0202-03-13_20:52:41.086000      21966.00        4.81105500e+00        8.09398435e-06  19.9320  19.6157
0202-03-13_20:52:41.300000      21966.21        4.86111900e+00        1.09603247e-05  19.9714  19.8590
0202-03-13_20:52:41.510000      21966.43        4.91329100e+00        1.36812004e-05  19.9714  19.8590
0202-03-13_20:52:41.703000      21966.62        4.95974300e+00        1.61690353e-05  19.9714  19.8590
0202-03-13_20:52:41.910000      21966.82        5.01153700e+00        2.08335708e-05  19.9714  19.8590

File: chapter 5/cold_vs_warm/20K/ffj28/Ic/1_anneal/Ic_2024-03-13_20-53-04725159_f28-anneal200k-20k.txt
# Ic = 4.19 A, n = 26.45 , Tavg = 19.95 K, f28-anneal200k-20k
#datetime                        t_s     iHTS_A                vHTS_V                tHTS_K  tTAR_K
0202-03-13_20:52:44.027000      21968.94        1.78582500e-02        2.11126505e-08  19.9579  19.7463
0202-03-13_20:52:44.260000      21969.18        5.12542600e-02        1.33652805e-08  19.9579  19.7463
0202-03-13_20:52:44.477000      21969.39        1.00440000e-01        1.85095305e-08  19.9495  19.7981
0202-03-13_20:52:44.668000      21969.58        1.49894300e-01        2.04308805e-08  19.9495  19.7981
0202-03-13_20:52:44.875000      21969.79        1.95154900e-01        2.05548405e-08  19.9495  19.7981
0202-03-13_20:52:45.070000      21969.99        2.48726300e-01        1.32413205e-08  19.9495  19.7981
0202-03-13_20:52:45.300000      21970.21        2.98152400e-01        1.38611105e-08  19.9644  19.6638
0202-03-13_20:52:45.504000      21970.42        3.48664900e-01        2.20423305e-08  19.9644  19.6638
0202-03-13_20:52:45.707000      21970.62        3.97292600e-01        2.48933605e-08  19.9644  19.6638
0202-03-13_20:52:45.900000      21970.81        4.43933000e-01        2.48933605e-08  19.9644  19.6638
0202-03-13_20:52:46.100000      21971.02        4.96256200e-01        2.17324405e-08  19.9644  19.6638
0202-03-13_20:52:46.332000      21971.25        5.46412300e-01        1.13199705e-08  19.9294  19.8302
0202-03-13_20:52:46.543000      21971.46        5.95375400e-01        1.11960205e-08  19.9294  19.8302
0202-03-13_20:52:46.734000      21971.65        6.44785200e-01        4.50229050e-09  19.9294  19.8302
0202-03-13_20:52:46.938000      21971.85        6.88785300e-01        5.80385050e-09  19.9294  19.8302
0202-03-13_20:52:47.140000      21972.05        7.43477100e-01        3.57261050e-09  19.9294  19.8302
0202-03-13_20:52:47.344000      21972.26        7.94607000e-01        7.47728050e-09  19.9911  19.7075
0202-03-13_20:52:47.540000      21972.45        8.40343600e-01        8.45530500e-10  19.9911  19.7075
0202-03-13_20:52:47.730000      21972.65        8.92511700e-01       -5.84818950e-09  19.9911  19.7075
0202-03-13_20:52:47.920000      21972.84        9.42012000e-01       -9.81483950e-09  19.9911  19.7075
0202-03-13_20:52:48.133000      21973.05        9.87190600e-01       -2.25340950e-09  19.9911  19.7075
0202-03-13_20:52:48.330000      21973.24        1.04106000e+00        2.64292050e-09  19.9173  19.7086
0202-03-13_20:52:48.520000      21973.43        1.09066400e+00        4.93614050e-09  19.9173  19.7086
0202-03-13_20:52:48.730000      21973.64        1.13527200e+00        5.86583050e-09  19.9173  19.7086
0202-03-13_20:52:48.926000      21973.84        1.18956100e+00        1.49147505e-08  19.9173  19.7086
0202-03-13_20:52:49.117000      21974.03        1.23930000e+00        1.71460005e-08  19.9173  19.7086
0202-03-13_20:52:49.332000      21974.25        1.28515700e+00        2.17933805e-08  19.9842  19.8025
0202-03-13_20:52:49.523000      21974.44        1.33855500e+00        1.93754205e-08  19.9842  19.8025
0202-03-13_20:52:49.715000      21974.63        1.38805200e+00        1.78251705e-08  19.9842  19.8025
0202-03-13_20:52:49.926000      21974.84        1.43272000e+00        1.70194505e-08  19.9842  19.8025
0202-03-13_20:52:50.120000      21975.04        1.48702700e+00        8.52834050e-09  19.9842  19.8025
0202-03-13_20:52:50.332000      21975.25        1.53739300e+00        7.66063050e-09  19.9254  19.6109
0202-03-13_20:52:50.527000      21975.44        1.58384600e+00        4.49971050e-09  19.9254  19.6109
0202-03-13_20:52:50.720000      21975.63        1.63616500e+00        9.33406050e-09  19.9254  19.6109
0202-03-13_20:52:50.914000      21975.83        1.68588100e+00        1.05116605e-08  19.9254  19.6109
0202-03-13_20:52:51.120000      21976.04        1.73106000e+00        1.56559105e-08  19.9254  19.6109
0202-03-13_20:52:51.332000      21976.25        1.78557900e+00        9.64396050e-09  19.9728  19.8179
0202-03-13_20:52:51.543000      21976.46        1.83340300e+00        9.70594050e-09  19.9728  19.8179
0202-03-13_20:52:51.734000      21976.65        1.88337200e+00        6.23512050e-09  19.9728  19.8179
0202-03-13_20:52:51.938000      21976.85        1.93409500e+00        1.20611405e-08  19.9728  19.8179
0202-03-13_20:52:52.133000      21977.05        1.98157300e+00        8.03251050e-09  19.9728  19.8179
0202-03-13_20:52:52.332000      21977.25        2.03029500e+00        5.55335050e-09  19.9502  19.6790
0202-03-13_20:52:52.543000      21977.46        2.08329900e+00       -2.50390950e-09  19.9502  19.6790
0202-03-13_20:52:52.734000      21977.65        2.13255300e+00       -6.44539500e-10  19.9502  19.6790
0202-03-13_20:52:52.938000      21977.85        2.17789200e+00        1.52472050e-09  19.9502  19.6790
0202-03-13_20:52:53.140000      21978.05        2.23171700e+00        9.33406050e-09  19.9502  19.6790
0202-03-13_20:52:53.336000      21978.25        2.28172800e+00        4.00388050e-09  19.9563  19.7577
0202-03-13_20:52:53.543000      21978.46        2.32769300e+00       -2.31796950e-09  19.9563  19.7577
0202-03-13_20:52:53.734000      21978.65        2.38037300e+00       -5.66482950e-09  19.9563  19.7577
0202-03-13_20:52:53.930000      21978.84        2.42987900e+00       -2.50390950e-09  19.9563  19.7577
0202-03-13_20:52:54.133000      21979.05        2.47542100e+00        6.54501050e-09  19.9563  19.7577
0202-03-13_20:52:54.336000      21979.25        2.52920200e+00        7.53668050e-09  19.9443  19.7418
0202-03-13_20:52:54.527000      21979.44        2.57943700e+00        7.53668050e-09  19.9443  19.7418
0202-03-13_20:52:54.734000      21979.65        2.62413600e+00        7.97053050e-09  19.9443  19.7418
0202-03-13_20:52:54.934000      21979.85        2.67855200e+00        5.67731050e-09  19.9443  19.7418
0202-03-13_20:52:55.125000      21980.04        2.72814300e+00        3.44607050e-09  19.9443  19.7418
0202-03-13_20:52:55.344000      21980.26        2.77400500e+00        1.33838050e-09  19.9718  19.6569
0202-03-13_20:52:55.535000      21980.45        2.82761200e+00       -1.57493950e-09  19.9718  19.6569
0202-03-13_20:52:55.730000      21980.64        2.87683800e+00        3.81692050e-09  19.9718  19.6569
0202-03-13_20:52:55.926000      21980.84        2.92450600e+00        4.31275050e-09  19.9718  19.6569
0202-03-13_20:52:56.117000      21981.03        2.97397600e+00        7.10180050e-09  19.9718  19.6569
0202-03-13_20:52:56.332000      21981.25        3.02620800e+00        4.87056050e-09  19.9301  19.7927
0202-03-13_20:52:56.523000      21981.44        3.07345900e+00        4.74660050e-09  19.9301  19.7927
0202-03-13_20:52:56.715000      21981.63        3.12275300e+00        3.75494050e-09  19.9301  19.7927
0202-03-13_20:52:56.920000      21981.83        3.17453600e+00        2.57734050e-09  19.9301  19.7927
0202-03-13_20:52:57.113000      21982.03        3.21793500e+00       -2.75283950e-09  19.9301  19.7927
0202-03-13_20:52:57.324000      21982.24        3.26944900e+00       -1.01742950e-09  19.9940  19.7063
0202-03-13_20:52:57.523000      21982.44        3.32397600e+00       -5.23199950e-09  19.9940  19.7063
0202-03-13_20:52:57.727000      21982.64        3.37316600e+00        4.99452050e-09  19.9940  19.7063
0202-03-13_20:52:57.918000      21982.83        3.42074300e+00        7.59763050e-09  19.9940  19.7063
0202-03-13_20:52:58.113000      21983.03        3.47259700e+00        9.45700050e-09  19.9940  19.7063
0202-03-13_20:52:58.324000      21983.24        3.52313300e+00        9.08513050e-09  19.9278  19.7403
0202-03-13_20:52:58.520000      21983.43        3.56984800e+00        5.98618050e-09  19.9278  19.7403
0202-03-13_20:52:58.710000      21983.63        3.62159100e+00        8.65127050e-09  19.9278  19.7403
0202-03-13_20:52:58.918000      21983.83        3.67111400e+00        6.91586050e-09  19.9278  19.7403
0202-03-13_20:52:59.113000      21984.03        3.71937500e+00        1.23080305e-08  19.9278  19.7403
0202-03-13_20:52:59.316000      21984.23        3.77117400e+00        1.91257105e-08  19.9903  19.7856
0202-03-13_20:52:59.520000      21984.44        3.82018800e+00        3.20793005e-08  19.9903  19.7856
0202-03-13_20:52:59.715000      21984.63        3.86733100e+00        3.88349905e-08  19.9903  19.7856
0202-03-13_20:52:59.906000      21984.82        3.91928200e+00        4.93094305e-08  19.9903  19.7856
0202-03-13_20:53:00.113000      21985.03        3.96928500e+00        5.49495105e-08  19.9903  19.7856
0202-03-13_20:53:00.330000      21985.24        4.01823400e+00        7.27374505e-08  19.9321  19.6423
0202-03-13_20:53:00.530000      21985.45        4.06854600e+00        9.36243405e-08  19.9321  19.6423
0202-03-13_20:53:00.727000      21985.64        4.11655400e+00        1.34716340e-07  19.9321  19.6423
0202-03-13_20:53:00.918000      21985.83        4.16510000e+00        1.83307801e-07  19.9321  19.6423
0202-03-13_20:53:01.110000      21986.03        4.21720400e+00        2.34874240e-07  19.9321  19.6423
0202-03-13_20:53:01.320000      21986.23        4.26735100e+00        3.48233440e-07  19.9726  19.8543
0202-03-13_20:53:01.510000      21986.43        4.31440400e+00        4.46097961e-07  19.9726  19.8543
0202-03-13_20:53:01.707000      21986.62        4.36609800e+00        5.82575330e-07  19.9726  19.8543
0202-03-13_20:53:01.910000      21986.82        4.41594900e+00        7.50724061e-07  19.9726  19.8543
0202-03-13_20:53:02.113000      21987.03        4.46322300e+00        1.06594868e-06  19.9726  19.8543
0202-03-13_20:53:02.330000      21987.24        4.51651500e+00        1.36158798e-06  19.9525  19.6537
0202-03-13_20:53:02.520000      21987.43        4.56308300e+00        1.84929986e-06  19.9525  19.6537
0202-03-13_20:53:02.715000      21987.63        4.61256100e+00        3.22169838e-06  19.9525  19.6537
0202-03-13_20:53:02.906000      21987.82        4.66401400e+00        3.36914615e-06  19.9525  19.6537
0202-03-13_20:53:03.110000      21988.02        4.71392700e+00        4.61461190e-06  19.9525  19.6537
0202-03-13_20:53:03.330000      21988.24        4.76298200e+00        6.87349440e-06  19.9646  19.7796
0202-03-13_20:53:03.527000      21988.44        4.81321700e+00        8.48060700e-06  19.9646  19.7796
0202-03-13_20:53:03.734000      21988.65        4.86089000e+00        1.04765750e-05  19.9646  19.7796
0202-03-13_20:53:03.926000      21988.84        4.91076900e+00        1.30837788e-05  19.9646  19.7796
0202-03-13_20:53:04.125000      21989.04        4.96183700e+00        1.57259387e-05  19.9646  19.7796
0202-03-13_20:53:04.336000      21989.25        5.01020300e+00        2.01518508e-05  19.9510  19.7385
