Repository: shortlab/2025-devitre-PhD

# 2025-devitre-PhD
Data repository for Alexis Devitre's PhD thesis

File: chapter 5/cold_vs_warm/20K/ffj28/Ic/1_anneal/Ic_2024-03-14_11-07-39338777_f28-anneal3007h-20k.txt
# Ic = 8.46 A, n = 28.78 , Tavg = 19.96 K, f28-anneal3007h-20k
#datetime                        t_s     iHTS_A                vHTS_V                tHTS_K  tTAR_K
0202-03-14_11:07:08.867000      477.59       -4.28426700e-01        4.08192665e-08  19.9571  19.8110
0202-03-14_11:07:09.270000      478.00       -4.28157000e-01        4.19348865e-08  19.9441  19.6912
0202-03-14_11:07:09.670000      478.40       -4.28453800e-01        3.82161565e-08  19.9441  19.6912
0202-03-14_11:07:10.080000      478.80       -4.28215500e-01        4.47859165e-08  19.9441  19.6912
0202-03-14_11:07:10.473000      479.20       -4.28524200e-01        4.24307165e-08  19.9523  19.6960
0202-03-14_11:07:10.867000      479.59       -4.28335700e-01        5.14176565e-08  19.9523  19.6960
0202-03-14_11:07:11.277000      480.01       -4.28501500e-01        4.53437265e-08  19.9426  19.8134
0202-03-14_11:07:11.695000      480.42       -4.28360500e-01        3.90218865e-08  19.9426  19.8134
0202-03-14_11:07:12.090000      480.82       -4.28299600e-01        4.05090365e-08  19.9426  19.8134
0202-03-14_11:07:12.490000      481.21       -4.28572700e-01        4.70160165e-08  19.9776  19.6463
0202-03-14_11:07:12.895000      481.62       -4.28238800e-01        3.82769965e-08  19.9776  19.6463
0202-03-14_11:07:13.297000      482.02       -4.28461500e-01        3.97025165e-08  19.9216  19.7874
0202-03-14_11:07:13.690000      482.42       -4.28746400e-01        3.78431465e-08  19.9216  19.7874
0202-03-14_11:07:14.086000      482.81       -4.28497100e-01        4.06941765e-08  19.9216  19.7874
0202-03-14_11:07:14.480000      483.21       -4.28350200e-01        4.86274665e-08  19.9927  19.7462
0202-03-14_11:07:14.875000      483.60       -4.28620300e-01        4.31733265e-08  19.9927  19.7462
0202-03-14_11:07:15.305000      484.03       -4.28362100e-01        3.36285865e-08  19.9204  19.6826
0202-03-14_11:07:15.700000      484.43       -4.28369700e-01        3.53020165e-08  19.9204  19.6826
0202-03-14_11:07:16.110000      484.83       -4.28475100e-01        4.44748865e-08  19.9204  19.6826
0202-03-14_11:07:16.510000      485.24       -4.28580800e-01        4.85035065e-08  19.9887  19.8580
0202-03-14_11:07:16.910000      485.64       -4.28695100e-01        5.06727665e-08  19.9887  19.8580
0202-03-14_11:07:17.316000      486.04       -4.28365600e-01        3.80910665e-08  19.9416  19.6225
0202-03-14_11:07:17.730000      486.46       -4.28626400e-01        4.16858365e-08  19.9416  19.6225
0202-03-14_11:07:18.137000      486.86       -4.28702100e-01        3.51177165e-08  19.9416  19.6225
0202-03-14_11:07:18.543000      487.27       -4.28797100e-01        3.44375865e-08  19.9606  19.8232
0202-03-14_11:07:18.945000      487.67       -4.28829000e-01        3.90860065e-08  19.9606  19.8232
0202-03-14_11:07:19.344000      488.07       -4.28723600e-01        4.25568265e-08  19.9504  19.7089
0202-03-14_11:07:19.740000      488.46       -4.29136400e-01        4.62135765e-08  19.9504  19.7089
0202-03-14_11:07:20.133000      488.86       -4.28674800e-01        4.03255865e-08  19.9504  19.7089
0202-03-14_11:07:20.540000      489.26       -4.28918200e-01        2.89214665e-08  19.9600  19.7102
0202-03-14_11:07:20.938000      489.66       -4.29032700e-01        2.66282465e-08  19.9600  19.7102
0202-03-14_11:07:21.344000      490.07       -4.28686900e-01        2.57605465e-08  19.9401  19.8001
0202-03-14_11:07:21.746000      490.47       -4.28919900e-01        3.05329165e-08  19.9401  19.8001
0202-03-14_11:07:22.156000      490.88       -4.29405200e-01        4.07594365e-08  19.9401  19.8001
0202-03-14_11:07:22.586000      491.31       -4.29384400e-01        3.52433165e-08  19.9927  19.6522
0202-03-14_11:07:22.984000      491.71       -4.29640400e-01        3.11527065e-08  19.9927  19.6522
0202-03-14_11:07:23.383000      492.11       -4.29533600e-01        3.20823965e-08  19.9225  19.8049
0202-03-14_11:07:23.790000      492.51       -4.29909100e-01        2.89218865e-08  19.9225  19.8049
0202-03-14_11:07:24.250000      492.98       -4.31753600e-01        2.76856965e-08  19.9225  19.8049
0202-03-14_11:07:24.650000      493.37       -4.34149000e-01        1.96288565e-08  19.9814  19.7401
0202-03-14_11:07:25.043000      493.77       -2.94139700e-01        2.79340365e-08  19.9814  19.7401
0202-03-14_11:07:25.438000      494.16       -9.18665500e-02        2.75621565e-08  19.9149  19.6830
0202-03-14_11:07:25.832000      494.56        2.96208800e-01        3.26444365e-08  19.9149  19.6830
0202-03-14_11:07:26.250000      494.98        5.06283600e-01        3.53715065e-08  19.9149  19.6830
0202-03-14_11:07:26.650000      495.37        8.89357400e-01        3.82225365e-08  19.9812  19.8261
0202-03-14_11:07:27.043000      495.77        1.09499700e+00        3.20866265e-08  19.9812  19.8261
0202-03-14_11:07:27.440000      496.17        1.48944300e+00        3.04751665e-08  19.9406  19.6300
0202-03-14_11:07:27.844000      496.57        1.87896600e+00        3.48136965e-08  19.9406  19.6300
0202-03-14_11:07:28.260000      496.99        2.08198300e+00        3.33881865e-08  19.9496  19.8162
0202-03-14_11:07:28.668000      497.39        2.47147100e+00        3.80985765e-08  19.9496  19.8162
0202-03-14_11:07:29.070000      497.80        2.67697700e+00        3.23965165e-08  19.9496  19.8162
0202-03-14_11:07:29.480000      498.21        3.06431500e+00        3.51235965e-08  19.9496  19.6953
0202-03-14_11:07:29.870000      498.60        3.27172200e+00        3.23957065e-08  19.9496  19.6953
0202-03-14_11:07:30.280000      499.01        3.65833100e+00        4.48526565e-08  19.9601  19.7304
0202-03-14_11:07:30.695000      499.42        3.86369400e+00        4.72078565e-08  19.9601  19.7304
0202-03-14_11:07:31.098000      499.82        4.25421500e+00        5.26619965e-08  19.9601  19.7304
0202-03-14_11:07:31.508000      500.23        4.45909800e+00        4.99349265e-08  19.9368  19.7897
0202-03-14_11:07:31.910000      500.64        4.84792900e+00        4.26214165e-08  19.9368  19.7897
0202-03-14_11:07:32.316000      501.04        5.05377400e+00        3.73532065e-08  19.9741  19.6619
0202-03-14_11:07:32.715000      501.44        5.44368000e+00        4.41708865e-08  19.9741  19.6619
0202-03-14_11:07:33.120000      501.85        5.83010600e+00        4.88812865e-08  19.9741  19.6619
0202-03-14_11:07:33.530000      502.26        6.03754400e+00        3.93985065e-08  19.9114  19.7814
0202-03-14_11:07:33.938000      502.66        6.42434900e+00        4.17537065e-08  19.9114  19.7814
0202-03-14_11:07:34.344000      503.07        6.62960100e+00        3.39443665e-08  19.9832  19.6861
0202-03-14_11:07:34.746000      503.47        7.01828600e+00        3.87787165e-08  19.9832  19.6861
0202-03-14_11:07:35.145000      503.87        7.22476500e+00        3.03495865e-08  19.9832  19.6861
0202-03-14_11:07:35.540000      504.27        7.61371500e+00        4.93770165e-08  19.9259  19.6955
0202-03-14_11:07:35.934000      504.66        7.79740300e+00        6.12146565e-08  19.9259  19.6955
0202-03-14_11:07:36.340000      505.07        8.21190400e+00        1.20280517e-07  19.9749  19.7940
0202-03-14_11:07:36.750000      505.48        8.39569100e+00        2.15418137e-07  19.9749  19.7940
0202-03-14_11:07:37.195000      505.92        8.80244100e+00        5.97270207e-07  19.9749  19.7940
0202-03-14_11:07:37.605000      506.33        9.19405200e+00        2.50584875e-06  19.9408  19.6240
0202-03-14_11:07:38.010000      506.74        9.39875300e+00        4.50070192e-06  19.9408  19.6240
0202-03-14_11:07:38.414000      507.14        9.78820500e+00        1.29527655e-05  19.9584  19.8201
0202-03-14_11:07:38.805000      507.53        9.97258100e+00        2.10747912e-05  19.9584  19.8201

File: chapter 5/cold_vs_warm/20K/ffj28/Ic/1_anneal/Ic_2024-03-14_11-10-00365430_f28-anneal3007h-20k.txt
# Ic = 1.16 A, n = 1.48 , Tavg = 19.96 K, f28-anneal3007h-20k
#datetime                        t_s     iHTS_A                vHTS_V                tHTS_K  tTAR_K
0202-03-14_11:09:36.910000      625.64       -4.23031600e-01        1.39885343e-06  19.9803  19.8079
0202-03-14_11:09:37.312000      626.04       -4.22960300e-01        7.28922735e-07  19.9450  19.6532
0202-03-14_11:09:37.720000      626.45       -4.23426300e-01        1.35788533e-06  19.9450  19.6532
0202-03-14_11:09:38.120000      626.85       -4.23372600e-01        1.08263672e-06  19.9450  19.6532
0202-03-14_11:09:38.520000      627.24       -4.23988600e-01        3.80910695e-07  19.9739  19.8343
0202-03-14_11:09:38.910000      627.64       -4.23659000e-01        6.03043225e-07  19.9739  19.8343
0202-03-14_11:09:39.316000      628.04       -4.23727200e-01        2.05762759e-06  19.9589  19.6580
0202-03-14_11:09:39.723000      628.45       -4.23712400e-01        7.29108435e-07  19.9589  19.6580
0202-03-14_11:09:40.125000      628.85       -4.23804300e-01        1.92220355e-06  19.9589  19.6580
0202-03-14_11:09:40.520000      629.24       -4.23891800e-01       -2.28590565e-07  19.9714  19.7597
0202-03-14_11:09:40.920000      629.65       -4.23894800e-01        2.14507991e-06  19.9714  19.7597
0202-03-14_11:09:41.324000      630.05       -4.24158900e-01        2.36343181e-06  19.9517  19.7883
0202-03-14_11:09:41.720000      630.44       -4.23963000e-01        1.01545126e-06  19.9517  19.7883
0202-03-14_11:09:42.110000      630.84       -4.24488600e-01        8.75068905e-07  19.9517  19.7883
0202-03-14_11:09:42.504000      631.23       -4.24246700e-01        8.74139225e-07  19.9752  19.6618
0202-03-14_11:09:42.910000      631.63       -4.24381800e-01        1.02028562e-06  19.9752  19.6618
0202-03-14_11:09:43.312000      632.04       -4.24486800e-01        1.05734904e-06  19.9499  19.8288
0202-03-14_11:09:43.742000      632.47       -4.24874100e-01        8.53376265e-07  19.9499  19.8288
0202-03-14_11:09:44.152000      632.88       -4.25058200e-01        3.22402495e-07  19.9499  19.8288
0202-03-14_11:09:44.550000      633.28       -4.25056400e-01       -3.01167775e-07  19.9974  19.6913
0202-03-14_11:09:44.957000      633.68       -4.25118700e-01       -3.58374345e-07  19.9974  19.6913
0202-03-14_11:09:45.367000      634.09       -4.25760000e-01        2.27715743e-06  19.9346  19.7519
0202-03-14_11:09:45.760000      634.49       -4.30678400e-01       -9.11869290e-06  19.9346  19.7519
0202-03-14_11:09:46.195000      634.92       -1.63182300e-01       -3.10552929e-06  19.9346  19.7519
0202-03-14_11:09:46.620000      635.35        4.47771300e-02       -1.03661024e-06  20.0036  19.8204
0202-03-14_11:09:47.023000      635.75        4.32134900e-01       -1.53126441e-06  20.0036  19.8204
0202-03-14_11:09:47.418000      636.14        6.10342800e-01       -2.64750569e-06  19.9474  19.6298
0202-03-14_11:09:47.812000      636.54        1.02024300e+00        1.19483515e-07  19.9474  19.6298
0202-03-14_11:09:48.246000      636.97        1.20546900e+00       -7.01556500e-09  19.9474  19.6298
0202-03-14_11:09:48.664000      637.39        1.61381600e+00        1.37939205e-06  19.9700  19.8441
0202-03-14_11:09:49.080000      637.80        1.80048000e+00       -8.95050265e-07  19.9700  19.8441
0202-03-14_11:09:49.473000      638.20        2.18952500e+00        6.37441785e-07  19.9591  19.6502
0202-03-14_11:09:49.883000      638.61        2.39405100e+00       -1.32078254e-06  19.9591  19.6502
0202-03-14_11:09:50.280000      639.01        2.78474100e+00       -1.49198914e-05  19.9687  19.7836
0202-03-14_11:09:50.676000      639.40        2.98826900e+00       -3.07949829e-06  19.9687  19.7836
0202-03-14_11:09:51.080000      639.81        3.37837300e+00        2.13134175e-07  19.9687  19.7836
0202-03-14_11:09:51.477000      640.20        3.78800900e+00        6.93161375e-07  19.9693  19.7777
0202-03-14_11:09:51.883000      640.61        3.97492900e+00        1.21291710e-06  19.9693  19.7777
0202-03-14_11:09:52.293000      641.02        4.36775200e+00        1.23603525e-06  19.9788  19.6623
0202-03-14_11:09:52.690000      641.42        4.56664600e+00        1.09286381e-06  19.9788  19.6623
0202-03-14_11:09:53.098000      641.82        4.95878200e+00        1.15447091e-06  19.9788  19.6623
0202-03-14_11:09:53.500000      642.23        5.16261900e+00        7.02520195e-07  19.9379  19.8046
0202-03-14_11:09:53.902000      642.63        5.54850300e+00        5.05798915e-07  19.9379  19.8046
0202-03-14_11:09:54.324000      643.05        5.75461500e+00       -7.36693685e-07  19.9960  19.6952
0202-03-14_11:09:54.727000      643.45        6.15143600e+00       -2.47402648e-06  19.9960  19.6952
0202-03-14_11:09:55.133000      643.86        6.35361300e+00       -1.30318157e-06  19.9960  19.6952
0202-03-14_11:09:55.535000      644.26        6.74253700e+00       -7.24755961e-06  19.9350  19.7484
0202-03-14_11:09:55.930000      644.66        7.12721400e+00        4.21276021e-06  19.9350  19.7484
0202-03-14_11:09:56.340000      645.07        7.33248600e+00        4.55184714e-06  19.9946  19.7972
0202-03-14_11:09:56.740000      645.46        7.72904000e+00        5.96775661e-06  19.9946  19.7972
0202-03-14_11:09:57.140000      645.87        7.92897600e+00        5.72845582e-06  19.9946  19.7972
0202-03-14_11:09:57.555000      646.28        8.31677500e+00       -9.63413195e-07  19.9409  19.6502
0202-03-14_11:09:57.953000      646.68        8.52184000e+00        9.56214250e-08  19.9409  19.6502
0202-03-14_11:09:58.360000      647.09        8.91075400e+00        3.17944689e-06  19.9886  19.8533
0202-03-14_11:09:58.750000      647.48        9.11598800e+00        7.68713005e-07  19.9886  19.8533
0202-03-14_11:09:59.145000      647.87        9.50527400e+00        8.17836031e-06  19.9886  19.8533
0202-03-14_11:09:59.550000      648.28        9.71486300e+00        1.30670751e-05  19.9620  19.6506
0202-03-14_11:09:59.945000      648.67        1.01016700e+01        3.17764161e-05  19.9620  19.6506

File: chapter 5/cold_vs_warm/20K/ffj28/Ic/1_anneal/Ic_2024-03-14_11-10-34876774_f28-anneal3007h-20k.txt
# Ic = 1.85 A, n = 1.69 , Tavg = 20.01 K, f28-anneal3007h-20k
#datetime                        t_s     iHTS_A                vHTS_V                tHTS_K  tTAR_K
0202-03-14_11:10:11.350000      660.08       -4.26472700e-01        2.57116266e-07  19.9526  19.7418
0202-03-14_11:10:11.754000      660.48       -4.27185100e-01        3.33598196e-07  19.9526  19.7418
0202-03-14_11:10:12.160000      660.89       -4.27649600e-01        4.30347216e-07  19.9526  19.7418
0202-03-14_11:10:12.555000      661.28       -4.27253200e-01        3.59505366e-07  19.9836  19.6488
0202-03-14_11:10:12.945000      661.67       -4.27005300e-01        1.89559296e-07  19.9836  19.6488
0202-03-14_11:10:13.344000      662.07       -4.26924600e-01        1.47166486e-07  19.9362  19.8060
0202-03-14_11:10:13.746000      662.47       -4.27504900e-01        1.06818976e-07  19.9362  19.8060
0202-03-14_11:10:14.156000      662.88       -4.27573200e-01        1.42270906e-07  19.9362  19.8060
0202-03-14_11:10:14.586000      663.31       -4.27261000e-01        4.20494156e-07  19.9991  19.6996
0202-03-14_11:10:14.984000      663.71       -4.27630500e-01        8.68353646e-07  19.9991  19.6996
0202-03-14_11:10:15.383000      664.11       -4.27320300e-01        1.18847463e-06  19.9301  19.7566
0202-03-14_11:10:15.790000      664.52       -4.27948900e-01        2.35355386e-06  19.9301  19.7566
0202-03-14_11:10:16.190000      664.92       -4.27928100e-01        3.46427760e-06  19.9301  19.7566
0202-03-14_11:10:16.598000      665.32       -4.27770400e-01        2.46369036e-06  19.9940  19.7699
0202-03-14_11:10:17.004000      665.73       -4.27525500e-01        2.42904416e-06  19.9940  19.7699
0202-03-14_11:10:17.400000      666.12       -4.27525500e-01       -3.01188084e-07  19.9396  19.6270
0202-03-14_11:10:17.800000      666.53       -4.27916800e-01       -2.39023254e-07  19.9396  19.6270
0202-03-14_11:10:18.227000      666.95       -4.27698600e-01        1.48592756e-07  19.9396  19.6270
0202-03-14_11:10:18.633000      667.36       -4.27783200e-01        2.00035236e-07  19.9753  19.8388
0202-03-14_11:10:19.035000      667.76       -4.28115900e-01        6.77722060e-08  19.9753  19.8388
0202-03-14_11:10:19.450000      668.17       -4.28746700e-01        1.56277496e-07  19.9596  19.6556
0202-03-14_11:10:19.850000      668.58       -4.29524600e-01        2.18814126e-07  19.9596  19.6556
0202-03-14_11:10:20.297000      669.02       -4.33491700e-01       -8.16595140e-08  19.9596  19.6556
0202-03-14_11:10:20.703000      669.43       -1.61135800e-01       -2.14418284e-07  19.9729  19.8039
0202-03-14_11:10:21.100000      669.83        4.19432800e-02       -3.08502234e-07  19.9729  19.8039
0202-03-14_11:10:21.504000      670.23        4.31675200e-01        1.48096216e-07  19.9666  19.7536
0202-03-14_11:10:21.900000      670.62        6.15931700e-01        1.78032016e-07  19.9666  19.7536
0202-03-14_11:10:22.312000      671.04        1.02381600e+00        2.85441426e-07  19.9833  19.6710
0202-03-14_11:10:22.715000      671.44        1.21077500e+00        2.57860816e-07  19.9833  19.6710
0202-03-14_11:10:23.133000      671.86        1.61922400e+00        3.86033156e-07  19.9833  19.6710
0202-03-14_11:10:23.540000      672.26        1.80286700e+00        6.68037076e-07  19.9564  19.8419
0202-03-14_11:10:23.934000      672.66        2.20248500e+00        6.85081276e-07  19.9564  19.8419
0202-03-14_11:10:24.348000      673.07        2.40042400e+00        9.53759736e-07  19.9885  19.6637
0202-03-14_11:10:24.750000      673.48        2.78790700e+00        1.05472334e-06  19.9885  19.6637
0202-03-14_11:10:25.156000      673.88        2.99442400e+00       -2.44099984e-07  19.9885  19.6637
0202-03-14_11:10:25.574000      674.30        3.38142100e+00        3.76557416e-07  19.9364  19.7528
0202-03-14_11:10:25.970000      674.69        3.79407400e+00        1.73030205e-06  19.9364  19.7528
0202-03-14_11:10:26.380000      675.10        3.97606700e+00        1.32495959e-06  20.0048  19.7785
0202-03-14_11:10:26.780000      675.51        4.37621100e+00        1.65642312e-06  20.0048  19.7785
0202-03-14_11:10:27.246000      675.97        4.57014500e+00        5.21340286e-07  20.0048  19.7785
0202-03-14_11:10:27.652000      676.38        4.96312700e+00        6.23357666e-07  19.9402  19.6293
0202-03-14_11:10:28.043000      676.77        5.16798700e+00        5.31876706e-07  19.9402  19.6293
0202-03-14_11:10:28.457000      677.18        5.55793100e+00        7.01699086e-07  19.9798  19.8588
0202-03-14_11:10:28.850000      677.58        5.76062500e+00        6.41083646e-07  19.9798  19.8588
0202-03-14_11:10:29.270000      678.00        6.15019900e+00        5.66708886e-07  19.9549  19.6500
0202-03-14_11:10:29.676000      678.40        6.35416700e+00        5.83257276e-07  19.9549  19.6500
0202-03-14_11:10:30.074000      678.80        6.74331600e+00        8.42453316e-07  19.9549  19.6500
0202-03-14_11:10:30.480000      679.21        7.13148100e+00        5.83443206e-07  19.9747  19.7791
0202-03-14_11:10:30.887000      679.61        7.33742200e+00        1.41656546e-07  19.9747  19.7791
0202-03-14_11:10:31.290000      680.02        7.72727100e+00       -6.97050400e-09  19.9706  19.7645
0202-03-14_11:10:31.684000      680.41        7.93508900e+00        3.07448676e-07  19.9706  19.7645
0202-03-14_11:10:32.080000      680.80        8.32917400e+00        2.73670156e-07  19.9706  19.7645
0202-03-14_11:10:32.484000      681.21        8.53457300e+00        4.47025256e-07  19.9862  19.6740
0202-03-14_11:10:32.890000      681.61        8.91702600e+00        8.69597676e-07  19.9862  19.6740
0202-03-14_11:10:33.300000      682.03        9.12163000e+00        2.45154820e-06  19.9545  19.8227
0202-03-14_11:10:33.720000      682.44        9.51083200e+00        6.09138544e-06  19.9545  19.8227
0202-03-14_11:10:34.110000      682.84        9.71839800e+00        1.09925560e-05  19.9545  19.8227
0202-03-14_11:10:34.508000      683.23        1.01067700e+01        3.05628391e-05  20.0109  19.7016
