Repository: shortlab/2025-devitre-PhD

# 2025-devitre-PhD
Data repository for Alexis Devitre's PhD thesis

File: chapter 5/cold_vs_warm/20K/ffj28/Ic/1_anneal/Ic_2024-03-09_03-49-59435202_f28-60e19pm2-1200keV-0nA-40k-anneal40k3_1h.txt
# Ic = 1.59 A, n = 21.32 , Tavg = 40.04 K, f28-60e19pm2-1200keV-0nA-40k-anneal40k3_1h
#datetime                        t_s     iHTS_A                vHTS_V                tHTS_K  tTAR_K
0202-03-09_03:49:50.895000      13479.36        1.61854300e-02       -1.11562500e-10  40.0277  39.5782
0202-03-09_03:49:51.100000      13479.56        5.01113100e-02       -4.20217250e-09  40.0277  39.5782
0202-03-09_03:49:51.293000      13479.76        9.71955400e-02       -7.36310250e-09  40.0277  39.5782
0202-03-09_03:49:51.484000      13479.95        1.48932500e-01       -5.68967250e-09  40.0277  39.5782
0202-03-09_03:49:51.688000      13480.15        1.99080000e-01       -4.94592250e-09  40.0277  39.5782
0202-03-09_03:49:51.883000      13480.34        2.47044400e-01        5.08227500e-10  40.0066  39.5653
0202-03-09_03:49:52.074000      13480.54        2.95979900e-01       -1.53708250e-09  40.0066  39.5653
0202-03-09_03:49:52.277000      13480.74        3.47697600e-01       -8.41674250e-09  40.0066  39.5653
0202-03-09_03:49:52.470000      13480.93        3.97106000e-01       -1.00901725e-08  40.0066  39.5653
0202-03-09_03:49:52.664000      13481.12        4.42633400e-01       -1.22594425e-08  40.0066  39.5653
0202-03-09_03:49:52.875000      13481.34        4.95931700e-01       -7.85893250e-09  40.0308  39.5893
0202-03-09_03:49:53.070000      13481.53        5.44117200e-01       -1.15776725e-08  40.0308  39.5893
0202-03-09_03:49:53.260000      13481.72        5.92308600e-01       -1.16396525e-08  40.0308  39.5893
0202-03-09_03:49:53.457000      13481.92        6.44541300e-01       -7.98289250e-09  40.0308  39.5893
0202-03-09_03:49:53.652000      13482.11        6.94020500e-01       -9.16049250e-09  40.0308  39.5893
0202-03-09_03:49:53.863000      13482.33        7.39837300e-01       -1.40568325e-08  40.0175  39.5837
0202-03-09_03:49:54.062000      13482.52        7.93223200e-01       -1.64120325e-08  40.0175  39.5837
0202-03-09_03:49:54.254000      13482.71        8.42431300e-01       -1.26932925e-08  40.0175  39.5837
0202-03-09_03:49:54.457000      13482.92        8.87256600e-01       -5.25581250e-09  40.0175  39.5837
0202-03-09_03:49:54.650000      13483.11        9.41197600e-01       -4.83442500e-10  40.0175  39.5837
0202-03-09_03:49:54.850000      13483.31        9.91371800e-01       -1.16520250e-09  40.0419  39.5885
0202-03-09_03:49:55.074000      13483.54        1.03939700e+00       -3.52038250e-09  40.0419  39.5885
0202-03-09_03:49:55.277000      13483.74        1.09047100e+00       -6.80520250e-09  40.0419  39.5885
0202-03-09_03:49:55.477000      13483.94        1.13817800e+00       -1.21353125e-08  40.0419  39.5885
0202-03-09_03:49:55.670000      13484.13        1.18703300e+00       -9.34621250e-09  40.0419  39.5885
0202-03-09_03:49:55.880000      13484.34        1.23903000e+00       -8.97434250e-09  40.0099  39.5612
0202-03-09_03:49:56.074000      13484.53        1.28689300e+00       -4.88372250e-09  40.0099  39.5612
0202-03-09_03:49:56.266000      13484.73        1.33598100e+00        1.00427750e-09  40.0099  39.5612
0202-03-09_03:49:56.470000      13484.93        1.38773300e+00        3.73134750e-09  40.0099  39.5612
0202-03-09_03:49:56.660000      13485.12        1.43758700e+00        1.14787175e-08  40.0099  39.5612
0202-03-09_03:49:56.860000      13485.32        1.48571500e+00        2.42463875e-08  40.0415  39.5888
0202-03-09_03:49:57.062000      13485.52        1.53465600e+00        6.33551075e-08  40.0415  39.5888
0202-03-09_03:49:57.258000      13485.72        1.58606100e+00        1.36304337e-07  40.0415  39.5888
0202-03-09_03:49:57.450000      13485.91        1.63571400e+00        2.55737787e-07  40.0415  39.5888
0202-03-09_03:49:57.652000      13486.11        1.68371000e+00        4.86919297e-07  40.0415  39.5888
0202-03-09_03:49:57.860000      13486.32        1.73363300e+00        2.05052444e-06  40.0107  39.5742
0202-03-09_03:49:58.066000      13486.53        1.78497800e+00        3.11346355e-06  40.0107  39.5742
0202-03-09_03:49:58.258000      13486.72        1.83196700e+00        5.41784115e-06  40.0107  39.5742
0202-03-09_03:49:58.460000      13486.92        1.88387400e+00        8.61229847e-06  40.0107  39.5742
0202-03-09_03:49:58.656000      13487.12        1.93348300e+00        1.30592265e-05  40.0107  39.5742
0202-03-09_03:49:58.863000      13487.33        1.97900900e+00        1.99878537e-05  40.0423  39.5855
0202-03-09_03:49:59.060000      13487.52        2.03272100e+00        2.79143417e-05  40.0423  39.5855

File: chapter 5/cold_vs_warm/20K/ffj28/Ic/1_anneal/Ic_2024-03-09_04-51-11984465_f28-60e19pm2-1200keV-0nA-40k-anneal40k3_2h.txt
# Ic = 1.60 A, n = 21.94 , Tavg = 40.03 K, f28-60e19pm2-1200keV-0nA-40k-anneal40k3_2h
#datetime                        t_s     iHTS_A                vHTS_V                tHTS_K  tTAR_K
0202-03-09_04:51:03.133000      17151.60        1.70985500e-02       -1.64771104e-07  40.0331  39.5940
0202-03-09_04:51:03.336000      17151.80        5.02032700e-02       -1.51755514e-07  40.0331  39.5940
0202-03-09_04:51:03.527000      17151.99        9.62619900e-02       -1.34339424e-07  40.0331  39.5940
0202-03-09_04:51:03.742000      17152.20        1.49367400e-01       -1.26034244e-07  40.0331  39.5940
0202-03-09_04:51:03.940000      17152.40        1.98507200e-01       -1.28203504e-07  40.0084  39.5670
0202-03-09_04:51:04.133000      17152.60        2.46532400e-01       -1.33905574e-07  40.0084  39.5670
0202-03-09_04:51:04.340000      17152.80        2.97839000e-01       -1.26406114e-07  40.0084  39.5670
0202-03-09_04:51:04.530000      17152.99        3.47407700e-01       -1.20580094e-07  40.0084  39.5670
0202-03-09_04:51:04.758000      17153.22        3.95051500e-01       -1.12894704e-07  40.0084  39.5670
0202-03-09_04:51:04.965000      17153.43        4.47408700e-01       -1.17047294e-07  40.0309  39.5879
0202-03-09_04:51:05.168000      17153.63        4.96075100e-01       -1.17667084e-07  40.0309  39.5879
0202-03-09_04:51:05.370000      17153.83        5.42758600e-01       -1.16551044e-07  40.0309  39.5879
0202-03-09_04:51:05.562000      17154.02        5.94750900e-01       -1.16178554e-07  40.0309  39.5879
0202-03-09_04:51:05.820000      17154.28        6.44217100e-01       -1.13512624e-07  40.0309  39.5879
0202-03-09_04:51:06.016000      17154.48        6.93923900e-01       -1.15309804e-07  40.0140  39.5742
0202-03-09_04:51:06.207000      17154.67        7.43402200e-01       -1.10971274e-07  40.0140  39.5742
0202-03-09_04:51:06.410000      17154.87        7.91170600e-01       -1.10661384e-07  40.0140  39.5742
0202-03-09_04:51:06.613000      17155.07        8.40846100e-01       -1.07500454e-07  40.0140  39.5742
0202-03-09_04:51:06.832000      17155.29        8.92767100e-01       -1.12334814e-07  40.0140  39.5742
0202-03-09_04:51:07.047000      17155.51        9.42558400e-01       -1.13946264e-07  40.0379  39.5972
0202-03-09_04:51:07.250000      17155.71        9.91055500e-01       -1.09111904e-07  40.0379  39.5972
0202-03-09_04:51:07.445000      17155.91        1.03920100e+00       -1.08987944e-07  40.0379  39.5972
0202-03-09_04:51:07.637000      17156.10        1.08772000e+00       -1.07934304e-07  40.0379  39.5972
0202-03-09_04:51:07.863000      17156.32        1.14071300e+00       -1.26775924e-07  40.0379  39.5972
0202-03-09_04:51:08.074000      17156.53        1.18863400e+00       -1.34833204e-07  40.0249  39.5763
0202-03-09_04:51:08.266000      17156.73        1.23810500e+00       -1.53612844e-07  40.0249  39.5763
0202-03-09_04:51:08.470000      17156.93        1.28838400e+00       -1.69913324e-07  40.0249  39.5763
0202-03-09_04:51:08.668000      17157.13        1.33652400e+00       -2.04435644e-07  40.0249  39.5763
0202-03-09_04:51:08.870000      17157.33        1.38616200e+00       -2.14786144e-07  40.0342  39.5896
0202-03-09_04:51:09.074000      17157.54        1.43752500e+00       -2.03567934e-07  40.0342  39.5896
0202-03-09_04:51:09.270000      17157.73        1.48515100e+00       -1.87701304e-07  40.0342  39.5896
0202-03-09_04:51:09.460000      17157.92        1.53373300e+00       -1.50265974e-07  40.0342  39.5896
0202-03-09_04:51:09.668000      17158.13        1.58590600e+00       -5.45083840e-08  40.0342  39.5896
0202-03-09_04:51:09.863000      17158.33        1.63605100e+00        8.06058860e-08  40.0130  39.5584
0202-03-09_04:51:10.060000      17158.52        1.68265400e+00        2.93875716e-07  40.0130  39.5584
0202-03-09_04:51:10.254000      17158.71        1.73496400e+00        1.64222938e-06  40.0130  39.5584
0202-03-09_04:51:10.445000      17158.91        1.78449800e+00        3.40528469e-06  40.0130  39.5584
0202-03-09_04:51:10.637000      17159.10        1.83253800e+00        5.03595279e-06  40.0130  39.5584
0202-03-09_04:51:10.855000      17159.32        1.88123900e+00        8.87493346e-06  40.0321  39.6013
0202-03-09_04:51:11.060000      17159.52        1.93372600e+00        1.30182310e-05  40.0321  39.6013
0202-03-09_04:51:11.260000      17159.72        1.98165700e+00        1.92830682e-05  40.0321  39.6013
0202-03-09_04:51:11.465000      17159.93        2.03039300e+00        2.88836170e-05  40.0321  39.6013

File: chapter 5/cold_vs_warm/20K/ffj28/Ic/1_anneal/Ic_2024-03-09_05-52-13983748_f28-60e19pm2-1200keV-0nA-40k-anneal40k3_3h.txt
# Ic = 1.58 A, n = 20.59 , Tavg = 40.03 K, f28-60e19pm2-1200keV-0nA-40k-anneal40k3_3h
#datetime                        t_s     iHTS_A                vHTS_V                tHTS_K  tTAR_K
0202-03-09_05:52:05.145000      20813.61        2.03541300e-02       -8.58555500e-09  40.0257  39.5862
0202-03-09_05:52:05.336000      20813.80        4.77224100e-02       -6.72544500e-09  40.0257  39.5862
0202-03-09_05:52:05.540000      20814.00        9.94519600e-02       -1.51920500e-09  40.0257  39.5862
0202-03-09_05:52:05.812000      20814.27        1.49145300e-01        5.36046500e-09  40.0257  39.5862
0202-03-09_05:52:06.027000      20814.49        1.99223000e-01       -4.03585000e-10  40.0301  39.5872
0202-03-09_05:52:06.220000      20814.68        2.44032000e-01       -2.57285500e-09  40.0301  39.5872
0202-03-09_05:52:06.426000      20814.89        2.97950700e-01       -6.97335500e-09  40.0301  39.5872
0202-03-09_05:52:06.620000      20815.08        3.47180900e-01       -2.07701500e-09  40.0301  39.5872
0202-03-09_05:52:06.832000      20815.29        3.93639300e-01       -1.16837650e-08  40.0301  39.5872
0202-03-09_05:52:07.040000      20815.50        4.46826300e-01       -1.07540750e-08  40.0310  39.5863
0202-03-09_05:52:07.230000      20815.69        4.96110000e-01       -1.32952150e-08  40.0310  39.5863
0202-03-09_05:52:07.420000      20815.88        5.43676600e-01       -9.45251500e-09  40.0310  39.5863
0202-03-09_05:52:07.620000      20816.08        5.92117300e-01       -9.76241500e-09  40.0310  39.5863
0202-03-09_05:52:07.830000      20816.29        6.44550300e-01       -5.05200500e-09  40.0328  39.5875
0202-03-09_05:52:08.035000      20816.50        6.92723800e-01       -1.89108500e-09  40.0328  39.5875
0202-03-09_05:52:08.230000      20816.69        7.41065100e-01       -7.75455000e-10  40.0328  39.5875
0202-03-09_05:52:08.420000      20816.88        7.92938800e-01        9.59955000e-10  40.0328  39.5875
0202-03-09_05:52:08.625000      20817.09        8.42644000e-01       -3.41605000e-10  40.0328  39.5875
0202-03-09_05:52:08.875000      20817.34        8.91785200e-01        2.94328500e-09  40.0328  39.5875
0202-03-09_05:52:09.074000      20817.54        9.42060300e-01        3.62504500e-09  40.0221  39.5785
0202-03-09_05:52:09.277000      20817.74        9.91148100e-01        7.46774500e-09  40.0221  39.5785
0202-03-09_05:52:09.470000      20817.93        1.03817700e+00        1.29218950e-08  40.0221  39.5785
0202-03-09_05:52:09.664000      20818.12        1.09025600e+00        1.46573150e-08  40.0221  39.5785
0202-03-09_05:52:09.863000      20818.32        1.13999700e+00        1.54010550e-08  40.0244  39.5838
0202-03-09_05:52:10.066000      20818.53        1.18807900e+00        1.70744950e-08  40.0244  39.5838
0202-03-09_05:52:10.258000      20818.72        1.23624500e+00        1.60828250e-08  40.0244  39.5838
0202-03-09_05:52:10.450000      20818.91        1.28878900e+00        1.60828250e-08  40.0244  39.5838
0202-03-09_05:52:10.656000      20819.12        1.33854000e+00        1.29838750e-08  40.0244  39.5838
0202-03-09_05:52:10.850000      20819.31        1.38594400e+00        1.05044450e-08  40.0209  39.5827
0202-03-09_05:52:11.062000      20819.52        1.43737300e+00        1.46566350e-08  40.0209  39.5827
0202-03-09_05:52:11.258000      20819.72        1.48707000e+00        3.90138250e-08  40.0209  39.5827
0202-03-09_05:52:11.450000      20819.91        1.53190400e+00        6.88255750e-08  40.0209  39.5827
0202-03-09_05:52:11.640000      20820.10        1.58604300e+00        1.27147775e-07  40.0209  39.5827
0202-03-09_05:52:11.860000      20820.32        1.63653100e+00        3.17733085e-07  40.0298  39.5862
0202-03-09_05:52:12.055000      20820.52        1.68421000e+00        5.50464075e-07  40.0298  39.5862
0202-03-09_05:52:12.258000      20820.72        1.73562200e+00        1.80659168e-06  40.0298  39.5862
0202-03-09_05:52:12.453000      20820.91        1.78483600e+00        2.98735284e-06  40.0298  39.5862
0202-03-09_05:52:12.645000      20821.11        1.82987000e+00        5.34992880e-06  40.0298  39.5862
0202-03-09_05:52:12.850000      20821.31        1.88433800e+00        8.33483543e-06  40.0259  39.5790
0202-03-09_05:52:13.070000      20821.53        1.93512900e+00        1.45234344e-05  40.0259  39.5790
0202-03-09_05:52:13.260000      20821.73        1.98202700e+00        1.98282132e-05  40.0259  39.5790
0202-03-09_05:52:13.465000      20821.93        2.03309500e+00        2.25844173e-05  40.0259  39.5790
