Repository: shortlab/2025-devitre-PhD

# 2025-devitre-PhD
Data repository for Alexis Devitre's PhD thesis

File: chapter 5/cold_vs_warm/20K/ffj29/Ic/1_anneal/Ic_2024-02-26_18-58-33721151_f29-after800keVsetup-800keV-0nA-20k.txt
# Ic = 9.66 A, n = 28.97 , Tavg = 20.02 K, f29-after800keVsetup-800keV-0nA-20k
#datetime                        t_s     iHTS_A                vHTS_V                tHTS_K  tTAR_K
0202-02-26_18:58:18.430000      965.26        8.29900100e-02        1.92223300e-09  20.0077  19.6041
0202-02-26_18:58:18.830000      965.66        4.70739500e-01        1.24613430e-08  20.0077  19.6041
0202-02-26_18:58:19.230000      966.06        6.74299200e-01        6.01551300e-09  19.9901  19.7964
0202-02-26_18:58:19.633000      966.46        1.06353300e+00        5.64363300e-09  19.9901  19.7964
0202-02-26_18:58:20.066000      966.90        1.27105900e+00        5.27176300e-09  19.9901  19.7964
0202-02-26_18:58:20.473000      967.30        1.65617300e+00       -1.42198700e-09  20.0091  19.7489
0202-02-26_18:58:20.867000      967.70        1.86236200e+00       -1.17105170e-08  20.0091  19.7489
0202-02-26_18:58:21.260000      968.09        2.25599200e+00       -2.04177700e-09  20.0028  19.6321
0202-02-26_18:58:21.668000      968.50        2.45645100e+00       -1.55532270e-08  20.0028  19.6321
0202-02-26_18:58:22.074000      968.91        2.84755100e+00       -8.92145700e-09  20.0028  19.6321
0202-02-26_18:58:22.490000      969.32        3.05456900e+00       -3.59125700e-09  19.9875  19.8570
0202-02-26_18:58:22.895000      969.72        3.44283100e+00        1.61499300e-09  19.9875  19.8570
0202-02-26_18:58:23.305000      970.14        3.83217800e+00        4.58999300e-09  19.9980  19.6019
0202-02-26_18:58:23.695000      970.53        4.03596400e+00       -2.10375700e-09  19.9980  19.6019
0202-02-26_18:58:24.120000      970.95        4.42493300e+00        3.16438300e-09  19.9867  19.8004
0202-02-26_18:58:24.527000      971.36        4.62634100e+00       -4.83127700e-09  19.9867  19.8004
0202-02-26_18:58:24.934000      971.76        5.01749500e+00        5.82913300e-09  19.9867  19.8004
0202-02-26_18:58:25.336000      972.17        5.22365400e+00        3.10205300e-09  19.9987  19.7417
0202-02-26_18:58:25.730000      972.56        5.61114100e+00        6.38694300e-09  19.9987  19.7417
0202-02-26_18:58:26.125000      972.96        5.79451800e+00        1.13452730e-08  19.9888  19.6349
0202-02-26_18:58:26.530000      973.36        6.20395100e+00        1.61176630e-08  19.9888  19.6349
0202-02-26_18:58:26.926000      973.76        6.38869300e+00        2.17236300e-09  19.9888  19.6349
0202-02-26_18:58:27.330000      974.16        6.79787700e+00        9.79579300e-09  19.9950  19.8546
0202-02-26_18:58:27.730000      974.56        7.18979400e+00        1.14692330e-08  19.9950  19.8546
0202-02-26_18:58:28.125000      974.96        7.39243600e+00        7.50256300e-09  20.0029  19.6010
0202-02-26_18:58:28.520000      975.35        7.78175400e+00        5.60903000e-10  20.0029  19.6010
0202-02-26_18:58:28.914000      975.74        7.96412300e+00        2.42028300e-09  20.0029  19.6010
0202-02-26_18:58:29.320000      976.15        8.37271200e+00        8.80412300e-09  19.9788  19.8073
0202-02-26_18:58:29.723000      976.56        8.55929600e+00        9.23798300e-09  19.9788  19.8073
0202-02-26_18:58:30.130000      976.96        8.96739300e+00        2.33682130e-08  19.9993  19.7355
0202-02-26_18:58:30.523000      977.36        9.15450000e+00        5.36744930e-08  19.9993  19.7355
0202-02-26_18:58:30.918000      977.75        9.54070100e+00        1.50609793e-07  19.9993  19.7355
0202-02-26_18:58:31.316000      978.15        9.75010500e+00        3.04875743e-07  19.9969  19.6418
0202-02-26_18:58:31.723000      978.55        1.01362300e+01        7.14061683e-07  19.9969  19.6418
0202-02-26_18:58:32.125000      978.96        1.03398900e+01        1.45173678e-06  19.9922  19.8573
0202-02-26_18:58:32.520000      979.35        1.07295400e+01        4.50842141e-06  19.9922  19.8573
0202-02-26_18:58:32.930000      979.76        1.11406000e+01        1.24395132e-05  19.9922  19.8573
0202-02-26_18:58:33.336000      980.17        1.13242400e+01        2.02054304e-05  20.0164  19.6047

File: chapter 5/cold_vs_warm/20K/ffj29/Ic/1_anneal/Ic_2024-02-26_19-13-09989800_f29-after800keVsetup-800keV-44nA-20k.txt
# Ic =  nan A, n =  nan , Tavg = 20.19 K, f29-after800keVsetup-800keV-44nA-20k
#datetime                        t_s     iHTS_A                vHTS_V                tHTS_K  tTAR_K
0202-02-26_19:12:59.570000      1846.40        7.89422900e-02       -9.42665000e-09  20.1840  19.7003
0202-02-26_19:12:59.973000      1846.80        4.64318400e-01        2.53532000e-09  20.1840  19.7003
0202-02-26_19:13:00.380000      1847.21        6.71019800e-01        2.59730000e-09  20.1994  19.6463
0202-02-26_19:13:00.785000      1847.61        1.05660100e+00        3.71293000e-09  20.1994  19.6463
0202-02-26_19:13:01.184000      1848.01        1.26413500e+00       -1.05947000e-09  20.1986  19.6158
0202-02-26_19:13:01.574000      1848.41        1.65262500e+00        1.57368700e-08  20.1986  19.6158
0202-02-26_19:13:01.973000      1848.80        1.85878300e+00        2.39801000e-08  20.1986  19.6158
0202-02-26_19:13:02.375000      1849.21        2.24397100e+00        3.51357400e-08  20.1784  19.8086
0202-02-26_19:13:02.780000      1849.61        2.45053000e+00        2.26155700e-08  20.1784  19.8086
0202-02-26_19:13:03.180000      1850.01        2.83991900e+00        2.71400400e-08  20.1967  19.6880
0202-02-26_19:13:03.570000      1850.40        3.04834100e+00        2.34212900e-08  20.1967  19.6880
0202-02-26_19:13:03.965000      1850.80        3.43752900e+00        3.86681500e-08  20.1967  19.6880
0202-02-26_19:13:04.370000      1851.20        3.82762900e+00        3.52593000e-08  20.1722  19.8554
0202-02-26_19:13:04.773000      1851.61        4.02595400e+00        3.78004500e-08  20.1722  19.8554
0202-02-26_19:13:05.176000      1852.01        4.41755000e+00        3.26561800e-08  20.1847  19.8483
0202-02-26_19:13:05.582000      1852.41        4.61948300e+00        2.55285800e-08  20.1847  19.8483
0202-02-26_19:13:05.984000      1852.82        5.00931600e+00        4.08374200e-08  20.1847  19.8483
0202-02-26_19:13:06.395000      1853.23        5.21488500e+00        3.43296200e-08  20.1796  19.7333
0202-02-26_19:13:06.800000      1853.63        5.60618300e+00        4.97004300e-08  20.1796  19.7333
0202-02-26_19:13:07.203000      1854.04        5.78862600e+00        9.66805900e-08  20.1832  19.8568
0202-02-26_19:13:07.598000      1854.43        6.19509000e+00        2.54665330e-07  20.1832  19.8568
0202-02-26_19:13:07.996000      1854.83        6.38391900e+00        5.77513050e-07  20.1832  19.8568
0202-02-26_19:13:08.400000      1855.23        6.79247300e+00        2.30480141e-06  20.2020  19.6538
0202-02-26_19:13:08.805000      1855.64        7.17932300e+00        8.78371824e-06  20.2020  19.6538
0202-02-26_19:13:09.203000      1856.03        7.38854700e+00        1.52701963e-05  20.1877  19.7118
0202-02-26_19:13:09.594000      1856.43        7.77499300e+00        4.05227472e-05  20.1877  19.7118

File: chapter 5/cold_vs_warm/20K/ffj29/Ic/1_anneal/Ic_2024-02-26_19-16-37687333_f29-after800keVsetup-800keV-45nA-20k.txt
# Ic = 5.98 A, n = 23.83 , Tavg = 20.19 K, f29-after800keVsetup-800keV-45nA-20k
#datetime                        t_s     iHTS_A                vHTS_V                tHTS_K  tTAR_K
0202-02-26_19:16:27.590000      2054.42        7.62342700e-02        1.67622590e-08  20.1983  19.8707
0202-02-26_19:16:27.992000      2054.82        4.67883300e-01        1.89934990e-08  20.1983  19.8707
0202-02-26_19:16:28.390000      2055.22        6.71316500e-01        2.58112090e-08  20.1770  19.5953
0202-02-26_19:16:28.800000      2055.63        1.06010900e+00        3.32486990e-08  20.1770  19.5953
0202-02-26_19:16:29.203000      2056.03        1.25819900e+00        3.45502590e-08  20.1760  19.7932
0202-02-26_19:16:29.600000      2056.43        1.64963900e+00        3.18851590e-08  20.1760  19.7932
0202-02-26_19:16:30.016000      2056.85        1.85524900e+00        2.10388190e-08  20.1760  19.7932
0202-02-26_19:16:30.420000      2057.25        2.24511200e+00        4.28554690e-08  20.1972  19.7562
0202-02-26_19:16:30.824000      2057.66        2.45164100e+00        4.06242190e-08  20.1972  19.7562
0202-02-26_19:16:31.230000      2058.06        2.84021200e+00        4.71320290e-08  20.1995  19.6344
0202-02-26_19:16:31.633000      2058.46        3.04249800e+00        6.29344790e-08  20.1995  19.6344
0202-02-26_19:16:32.043000      2058.88        3.43482700e+00        6.44186290e-08  20.1995  19.6344
0202-02-26_19:16:32.460000      2059.29        3.82515500e+00        5.46259390e-08  20.1751  19.8434
0202-02-26_19:16:32.855000      2059.68        4.02673500e+00        5.53696890e-08  20.1751  19.8434
0202-02-26_19:16:33.246000      2060.08        4.41348600e+00        7.01826890e-08  20.2103  19.6275
0202-02-26_19:16:33.645000      2060.47        4.62312400e+00        5.78488490e-08  20.2103  19.6275
0202-02-26_19:16:34.050000      2060.88        5.01154600e+00        7.37774690e-08  20.2103  19.6275
0202-02-26_19:16:34.453000      2061.28        5.21497200e+00        7.09884190e-08  20.1793  19.7611
0202-02-26_19:16:34.850000      2061.68        5.60192800e+00        9.78253490e-08  20.1793  19.7611
0202-02-26_19:16:35.260000      2062.09        5.78568000e+00        1.55341929e-07  20.1977  19.7864
0202-02-26_19:16:35.664000      2062.50        6.19714700e+00        4.81351839e-07  20.1977  19.7864
0202-02-26_19:16:36.090000      2062.92        6.38507500e+00        1.15667579e-06  20.1977  19.7864
0202-02-26_19:16:36.500000      2063.33        6.79097100e+00        4.76069672e-06  20.1894  19.6021
0202-02-26_19:16:36.902000      2063.73        7.17890800e+00        1.57180380e-05  20.1894  19.6021
0202-02-26_19:16:37.310000      2064.14        7.38593300e+00        2.75747554e-05  20.1857  19.8737

File: chapter 5/cold_vs_warm/20K/ffj29/Ic/1_anneal/Ic_2024-02-26_19-19-27853477_f29-after800keVsetup-800keV-45nA-20k.txt
# Ic =  nan A, n =  nan , Tavg = 20.18 K, f29-after800keVsetup-800keV-45nA-20k
#datetime                        t_s     iHTS_A                vHTS_V                tHTS_K  tTAR_K
0202-02-26_19:19:18.110000      2224.94        8.12802900e-02        2.32638330e-08  20.1790  19.8713
0202-02-26_19:19:18.516000      2225.35        4.68478800e-01        3.26226730e-08  20.2091  19.5909
0202-02-26_19:19:18.910000      2225.74        6.73453900e-01        2.92758030e-08  20.2091  19.5909
0202-02-26_19:19:19.316000      2226.15        1.06153400e+00        3.23127830e-08  20.1783  19.8004
0202-02-26_19:19:19.715000      2226.55        1.26483500e+00        3.31185030e-08  20.1783  19.8004
0202-02-26_19:19:20.125000      2226.95        1.65703300e+00        4.12377630e-08  20.1954  19.7461
0202-02-26_19:19:20.530000      2227.36        1.85552900e+00        3.59074130e-08  20.1954  19.7461
0202-02-26_19:19:20.934000      2227.76        2.24396300e+00        3.49156830e-08  20.1954  19.7461
0202-02-26_19:19:21.340000      2228.17        2.45391300e+00        2.71683030e-08  20.1828  19.6390
0202-02-26_19:19:21.750000      2228.58        2.84353100e+00        3.63412030e-08  20.1828  19.6390
0202-02-26_19:19:22.168000      2229.00        3.04876500e+00        4.50802430e-08  20.1812  19.8452
0202-02-26_19:19:22.580000      2229.41        3.43856500e+00        4.43984730e-08  20.1812  19.8452
0202-02-26_19:19:22.970000      2229.80        3.82616200e+00        4.62578530e-08  20.1812  19.8452
0202-02-26_19:19:23.367000      2230.20        4.03038000e+00        3.79526530e-08  20.1922  19.6208
0202-02-26_19:19:23.770000      2230.60        4.41792100e+00        3.77667230e-08  20.1922  19.6208
0202-02-26_19:19:24.188000      2231.02        4.62632000e+00        5.89635530e-08  20.1792  19.7767
0202-02-26_19:19:24.598000      2231.43        5.01550200e+00        7.29708230e-08  20.1792  19.7767
0202-02-26_19:19:25.016000      2231.85        5.21961500e+00        6.23724030e-08  20.1792  19.7767
0202-02-26_19:19:25.420000      2232.25        5.60755500e+00        1.02348883e-07  20.2230  19.7697
0202-02-26_19:19:25.830000      2232.66        5.79354800e+00        2.26121043e-07  20.2230  19.7697
0202-02-26_19:19:26.230000      2233.06        6.19869000e+00        8.49502483e-07  20.1983  19.6125
0202-02-26_19:19:26.637000      2233.47        6.38328900e+00        2.24371421e-06  20.1983  19.6125
0202-02-26_19:19:27.066000      2233.90        6.79366500e+00        8.76148448e-06  20.1983  19.6125
0202-02-26_19:19:27.480000      2234.31        7.18240400e+00        2.64419759e-05  20.1769  19.8725

File: chapter 5/cold_vs_warm/20K/ffj29/Ic/1_anneal/Ic_2024-02-26_19-20-13360199_f29-after800keVsetup-800keV-0nA-20k.txt
# Ic =  nan A, n =  nan , Tavg = 20.00 K, f29-after800keVsetup-800keV-0nA-20k
#datetime                        t_s     iHTS_A                vHTS_V                tHTS_K  tTAR_K
0202-02-26_19:20:00.060000      2266.89        9.16622900e-02        1.67188415e-08  19.9799  19.8285
0202-02-26_19:20:00.470000      2267.30        4.75577100e-01        3.16557915e-08  19.9949  19.6972
0202-02-26_19:20:00.875000      2267.70        6.80459800e-01        3.13458915e-08  19.9949  19.6972
0202-02-26_19:20:01.280000      2268.11        1.06813900e+00        2.71956415e-08  19.9955  19.6659
0202-02-26_19:20:01.684000      2268.51        1.26959700e+00        2.52753015e-08  19.9955  19.6659
0202-02-26_19:20:02.100000      2268.93        1.66235400e+00        3.03575815e-08  19.9858  19.8299
0202-02-26_19:20:02.510000      2269.34        1.86564000e+00        1.32513615e-08  19.9858  19.8299
0202-02-26_19:20:02.914000      2269.74        2.25496300e+00        5.62793150e-09  19.9858  19.8299
0202-02-26_19:20:03.320000      2270.15        2.45891900e+00        1.70940615e-08  19.9905  19.6091
0202-02-26_19:20:03.727000      2270.56        2.84904000e+00        2.51513415e-08  19.9905  19.6091
0202-02-26_19:20:04.137000      2270.97        3.05020200e+00        1.62263515e-08  19.9766  19.8079
0202-02-26_19:20:04.547000      2271.38        3.44234500e+00        2.50273815e-08  19.9766  19.8079
0202-02-26_19:20:04.945000      2271.78        3.83117400e+00        2.83122715e-08  19.9766  19.8079
0202-02-26_19:20:05.350000      2272.18        4.03371900e+00        1.56685415e-08  20.0157  19.7263
0202-02-26_19:20:05.754000      2272.59        4.42378700e+00        2.78164415e-08  20.0157  19.7263
0202-02-26_19:20:06.164000      2272.99        4.63135200e+00        1.79617615e-08  19.9949  19.6417
0202-02-26_19:20:06.555000      2273.39        5.01754500e+00        2.27341515e-08  19.9949  19.6417
0202-02-26_19:20:06.950000      2273.78        5.22148200e+00        2.19281515e-08  19.9949  19.6417
0202-02-26_19:20:07.350000      2274.18        5.60991800e+00        2.36011715e-08  19.9980  19.8620
0202-02-26_19:20:07.754000      2274.59        5.80107300e+00        2.00063915e-08  19.9980  19.8620
0202-02-26_19:20:08.164000      2275.00        6.20903600e+00        2.96131415e-08  19.9976  19.5810
0202-02-26_19:20:08.562000      2275.39        6.39555100e+00        1.82709715e-08  19.9976  19.5810
0202-02-26_19:20:08.957000      2275.79        6.80578800e+00        3.32079315e-08  19.9976  19.5810
0202-02-26_19:20:09.350000      2276.18        7.18960000e+00        4.25667715e-08  19.9874  19.8402
0202-02-26_19:20:09.758000      2276.59        7.39125400e+00        3.31459515e-08  19.9874  19.8402
0202-02-26_19:20:10.168000      2277.00        7.78629700e+00        5.96729915e-08  20.0025  19.6955
0202-02-26_19:20:10.560000      2277.39        7.96581900e+00        1.08264571e-07  20.0025  19.6955
0202-02-26_19:20:10.965000      2277.79        8.37634300e+00        2.86950211e-07  20.0025  19.6955
0202-02-26_19:20:11.370000      2278.20        8.56304400e+00        6.51511051e-07  19.9913  19.6767
0202-02-26_19:20:11.777000      2278.61        8.97247600e+00        2.27678797e-06  19.9913  19.6767
0202-02-26_19:20:12.188000      2279.02        9.15489000e+00        4.30647825e-06  19.9978  19.8338
0202-02-26_19:20:12.580000      2279.41        9.54465900e+00        1.24737688e-05  19.9978  19.8338
0202-02-26_19:20:12.984000      2279.82        9.74897300e+00        2.16694834e-05  19.9978  19.8338

File: chapter 5/cold_vs_warm/20K/ffj29/Ic/1_anneal/Ic_2024-02-26_19-21-16997923_f29-after800keVsetup-800keV-44nA-20k.txt
# Ic =  nan A, n =  nan , Tavg = 20.18 K, f29-after800keVsetup-800keV-44nA-20k
#datetime                        t_s     iHTS_A                vHTS_V                tHTS_K  tTAR_K
0202-02-26_19:21:07.380000      2334.21        8.42107800e-02        2.49279855e-08  20.1837  19.8634
0202-02-26_19:21:07.780000      2334.61        4.68899500e-01        2.67873555e-08  20.1837  19.8634
0202-02-26_19:21:08.184000      2335.01        6.72831300e-01        2.92045455e-08  20.1837  19.5820
0202-02-26_19:21:08.582000      2335.41        1.06355100e+00        3.98649455e-08  20.1837  19.5820
0202-02-26_19:21:08.984000      2335.82        1.26685500e+00        2.92665255e-08  20.1837  19.5820
0202-02-26_19:21:09.387000      2336.22        1.65807600e+00        3.94930655e-08  20.1795  19.8366
0202-02-26_19:21:09.780000      2336.61        1.86537600e+00        3.70139055e-08  20.1795  19.8366
0202-02-26_19:21:10.184000      2337.01        2.25298900e+00        4.68065955e-08  20.1889  19.6977
0202-02-26_19:21:10.574000      2337.40        2.45717700e+00        3.19935955e-08  20.1889  19.6977
0202-02-26_19:21:10.965000      2337.80        2.84520200e+00        4.33982855e-08  20.1889  19.6977
0202-02-26_19:21:11.363000      2338.19        3.04941900e+00        3.12509055e-08  20.1870  19.6719
0202-02-26_19:21:11.754000      2338.59        3.43883100e+00        3.50316355e-08  20.1870  19.6719
0202-02-26_19:21:12.168000      2339.00        3.82590700e+00        4.67456755e-08  20.1845  19.8329
0202-02-26_19:21:12.566000      2339.40        4.03211200e+00        4.48243255e-08  20.1845  19.8329
0202-02-26_19:21:12.960000      2339.79        4.41799500e+00        5.31295255e-08  20.1845  19.8329
0202-02-26_19:21:13.367000      2340.20        4.62163000e+00        4.93487955e-08  20.2006  19.6109
0202-02-26_19:21:13.770000      2340.60        5.01457000e+00        4.79852555e-08  20.2006  19.6109
0202-02-26_19:21:14.176000      2341.01        5.21817500e+00        6.07529555e-08  20.1696  19.8024
0202-02-26_19:21:14.590000      2341.42        5.60597400e+00        1.55642935e-07  20.1696  19.8024
0202-02-26_19:21:14.996000      2341.83        5.79114800e+00        3.52178625e-07  20.1696  19.8024
0202-02-26_19:21:15.402000      2342.23        6.20364200e+00        1.87209183e-06  20.2033  19.7288
0202-02-26_19:21:15.810000      2342.64        6.38576100e+00        3.44958360e-06  20.2033  19.7288
0202-02-26_19:21:16.203000      2343.03        6.79149100e+00        1.26004859e-05  20.1813  19.6369
0202-02-26_19:21:16.617000      2343.45        7.18751500e+00        3.82089876e-05  20.1813  19.6369

File: chapter 5/cold_vs_warm/20K/ffj29/Ic/1_anneal/Ic_2024-02-26_19-22-51949007_f29-after800keVsetup-800keV-44nA-20k.txt
# Ic = 5.61 A, n = 22.98 , Tavg = 20.19 K, f29-after800keVsetup-800keV-44nA-20k
#datetime                        t_s     iHTS_A                vHTS_V                tHTS_K  tTAR_K
0202-02-26_19:22:42.273000      2429.10        7.81895400e-02        3.88415650e-09  20.1804  19.8321
0202-02-26_19:22:42.676000      2429.50        4.66855600e-01        2.64457650e-09  20.1804  19.8321
0202-02-26_19:22:43.117000      2429.95        6.70902600e-01        1.65278765e-08  20.1804  19.8321
0202-02-26_19:22:43.523000      2430.36        1.05876000e+00        3.51835565e-08  20.1929  19.6122
0202-02-26_19:22:43.918000      2430.75        1.26230900e+00        3.30140565e-08  20.1929  19.6122
0202-02-26_19:22:44.312000      2431.14        1.65678000e+00        3.01007965e-08  20.1694  19.8100
0202-02-26_19:22:44.707000      2431.54        1.85973800e+00        4.25554650e-09  20.1694  19.8100
0202-02-26_19:22:45.140000      2431.97        2.24742800e+00        2.23534165e-08  20.2024  19.7236
0202-02-26_19:22:45.547000      2432.38        2.45845500e+00        2.96669465e-08  20.2024  19.7236
0202-02-26_19:22:45.940000      2432.77        2.84240800e+00        2.69398665e-08  20.2024  19.7236
0202-02-26_19:22:46.344000      2433.18        3.04557600e+00        2.77455965e-08  20.1767  19.6460
0202-02-26_19:22:46.746000      2433.57        3.43235300e+00        2.98528765e-08  20.1767  19.6460
0202-02-26_19:22:47.164000      2433.99        3.82384200e+00        2.77455965e-08  20.1918  19.8651
0202-02-26_19:22:47.566000      2434.40        4.02985300e+00        3.36955765e-08  20.1918  19.8651
0202-02-26_19:22:47.965000      2434.79        4.42097100e+00        3.72283865e-08  20.1918  19.8651
0202-02-26_19:22:48.367000      2435.20        4.62229600e+00        4.00174365e-08  20.1811  19.5861
0202-02-26_19:22:48.770000      2435.60        5.01330300e+00        5.85491665e-08  20.1811  19.5861
0202-02-26_19:22:49.180000      2436.01        5.21772600e+00        7.35480865e-08  20.1903  19.8447
0202-02-26_19:22:49.580000      2436.41        5.61204300e+00        1.91432607e-07  20.1903  19.8447
0202-02-26_19:22:49.970000      2436.80        5.79173600e+00        4.56086076e-07  20.1903  19.8447
0202-02-26_19:22:50.363000      2437.19        6.20313000e+00        2.12834395e-06  20.1901  19.7006
0202-02-26_19:22:50.766000      2437.60        6.38531300e+00        4.44115457e-06  20.1901  19.7006
0202-02-26_19:22:51.176000      2438.00        6.79971900e+00        1.57311978e-05  20.1937  19.6790
0202-02-26_19:22:51.582000      2438.41        7.18308800e+00        4.61394842e-05  20.1937  19.6790

File: chapter 5/cold_vs_warm/20K/ffj29/Ic/1_anneal/Ic_2024-02-26_19-23-33353431_f29-after800keVsetup-800keV-0nA-20k.txt
# Ic =  nan A, n =  nan , Tavg = 19.99 K, f29-after800keVsetup-800keV-0nA-20k
#datetime                        t_s     iHTS_A                vHTS_V                tHTS_K  tTAR_K
0202-02-26_19:23:20.490000      2467.32        8.10167000e-02        9.03353250e-09  20.0011  19.7061
0202-02-26_19:23:20.895000      2467.73        4.70130400e-01        1.32481125e-08  20.0011  19.7061
0202-02-26_19:23:21.300000      2468.13        6.74219100e-01        5.12885250e-09  19.9837  19.6625
0202-02-26_19:23:21.700000      2468.53        1.05751600e+00        8.04186250e-09  19.9837  19.6625
0202-02-26_19:23:22.120000      2468.95        1.26543500e+00        6.74030250e-09  19.9963  19.8359
0202-02-26_19:23:22.527000      2469.36        1.65259500e+00        7.66999250e-09  19.9963  19.8359
0202-02-26_19:23:22.926000      2469.76        1.85792600e+00        1.84395250e-09  19.9963  19.8359
0202-02-26_19:23:23.332000      2470.16        2.24869100e+00        5.56270250e-09  20.0093  19.6124
0202-02-26_19:23:23.734000      2470.56        2.45409400e+00        2.46374250e-09  20.0093  19.6124
0202-02-26_19:23:24.145000      2470.97        2.84109100e+00        1.42397725e-08  19.9802  19.8001
0202-02-26_19:23:24.543000      2471.37        3.04640500e+00        1.52302725e-08  19.9802  19.8001
0202-02-26_19:23:24.934000      2471.77        3.43566900e+00        2.60105125e-08  19.9802  19.8001
0202-02-26_19:23:25.344000      2472.17        3.82299000e+00        1.73328625e-08  20.0097  19.7387
0202-02-26_19:23:25.742000      2472.57        4.03491500e+00        5.43289250e-09  20.0097  19.7387
0202-02-26_19:23:26.150000      2472.98        4.42397700e+00        4.81310250e-09  19.9748  19.6330
0202-02-26_19:23:26.562000      2473.39        4.62756500e+00        8.96570250e-09  19.9748  19.6330
0202-02-26_19:23:26.960000      2473.79        5.01526100e+00        1.78287025e-08  19.9748  19.6330
0202-02-26_19:23:27.355000      2474.19        5.21960800e+00        6.11466250e-09  20.0007  19.8645
0202-02-26_19:23:27.758000      2474.59        5.60674000e+00        1.39240225e-08  20.0007  19.8645
0202-02-26_19:23:28.164000      2475.00        5.79190300e+00        4.99904250e-09  19.9816  19.5830
0202-02-26_19:23:28.566000      2475.40        6.20104000e+00        1.55354725e-08  19.9816  19.5830
0202-02-26_19:23:28.960000      2475.79        6.38143600e+00        9.64747250e-09  19.9816  19.5830
0202-02-26_19:23:29.355000      2476.19        6.79249800e+00        1.78906825e-08  19.9869  19.8342
0202-02-26_19:23:29.754000      2476.59        7.18119100e+00        2.16714025e-08  19.9869  19.8342
0202-02-26_19:23:30.160000      2476.99        7.38686700e+00        4.41078025e-08  19.9966  19.7087
0202-02-26_19:23:30.560000      2477.39        7.77764300e+00        1.07202832e-07  19.9966  19.7087
0202-02-26_19:23:30.960000      2477.79        7.96190400e+00        1.98560292e-07  19.9966  19.7087
0202-02-26_19:23:31.375000      2478.20        8.37165900e+00        7.19617992e-07  19.9953  19.6685
0202-02-26_19:23:31.777000      2478.61        8.55554100e+00        1.41018833e-06  19.9953  19.6685
0202-02-26_19:23:32.190000      2479.02        8.96799000e+00        5.61168470e-06  19.9936  19.8360
0202-02-26_19:23:32.582000      2479.41        9.14835300e+00        9.94209730e-06  19.9936  19.8360
0202-02-26_19:23:32.980000      2479.81        9.54003900e+00        2.79004574e-05  19.9936  19.8360

File: chapter 5/cold_vs_warm/20K/ffj29/Ic/1_anneal/Ic_2024-02-26_19-24-20245975_f29-after800keVsetup-800keV-45nA-20k.txt
# Ic = 5.51 A, n = 23.14 , Tavg = 20.17 K, f29-after800keVsetup-800keV-45nA-20k
#datetime                        t_s     iHTS_A                vHTS_V                tHTS_K  tTAR_K
0202-02-26_19:24:10.906000      2517.74        8.49772200e-02        1.67900520e-08  20.1925  19.6822
0202-02-26_19:24:11.316000      2518.15        4.72689000e-01        1.77175920e-08  20.1925  19.6869
0202-02-26_19:24:11.715000      2518.55        6.72881400e-01        1.87087220e-08  20.1925  19.6869
0202-02-26_19:24:12.125000      2518.95        1.06461400e+00        3.20342220e-08  20.1806  19.8245
0202-02-26_19:24:12.540000      2519.37        1.26882200e+00        2.66420420e-08  20.1806  19.8245
0202-02-26_19:24:12.940000      2519.77        1.65811100e+00        2.50925620e-08  20.1806  19.8245
0202-02-26_19:24:13.348000      2520.18        1.86124200e+00        3.17243220e-08  20.2069  19.6105
0202-02-26_19:24:13.754000      2520.58        2.25099200e+00        3.68685920e-08  20.2069  19.6105
0202-02-26_19:24:14.156000      2520.99        2.45220100e+00        3.40175520e-08  20.1674  19.8167
0202-02-26_19:24:14.562000      2521.39        2.84163200e+00        2.98029720e-08  20.1674  19.8167
0202-02-26_19:24:14.970000      2521.80        3.04733200e+00        4.59795120e-08  20.1674  19.8167
0202-02-26_19:24:15.375000      2522.20        3.43581800e+00        5.02560720e-08  20.1960  19.7061
0202-02-26_19:24:15.777000      2522.61        3.82829800e+00        5.97388620e-08  20.1960  19.7061
0202-02-26_19:24:16.168000      2523.00        4.03475700e+00        6.62466720e-08  20.1922  19.6611
0202-02-26_19:24:16.570000      2523.40        4.42566100e+00        7.96341520e-08  20.1922  19.6611
0202-02-26_19:24:16.965000      2523.80        4.63088900e+00        6.09172820e-08  20.1922  19.6611
0202-02-26_19:24:17.370000      2524.20        5.01950200e+00        7.83966020e-08  20.1862  19.8539
0202-02-26_19:24:17.773000      2524.60        5.22522700e+00        9.65564720e-08  20.1862  19.8539
0202-02-26_19:24:18.184000      2525.01        5.61288400e+00        2.76109902e-07  20.1757  19.5806
0202-02-26_19:24:18.580000      2525.41        5.79791700e+00        6.63169332e-07  20.1757  19.5806
0202-02-26_19:24:18.970000      2525.80        6.20625100e+00        3.68124117e-06  20.1757  19.5806
0202-02-26_19:24:19.367000      2526.20        6.39100800e+00        6.79835554e-06  20.1746  19.8501
0202-02-26_19:24:19.777000      2526.61        6.79965700e+00        2.33170839e-05  20.1746  19.8501

File: chapter 5/cold_vs_warm/20K/ffj29/Ic/1_anneal/Ic_2024-02-26_19-26-40251129_f29-after800keVsetup-800keV-0nA-20k.txt
# Ic = 7.73 A, n = 27.39 , Tavg = 19.98 K, f29-after800keVsetup-800keV-0nA-20k
#datetime                        t_s     iHTS_A                vHTS_V                tHTS_K  tTAR_K
0202-02-26_19:26:27.230000      2654.06        8.27377900e-02       -1.28283385e-08  19.9980  19.7536
0202-02-26_19:26:27.637000      2654.47        4.73090100e-01        2.35651150e-09  19.9980  19.7536
0202-02-26_19:26:28.090000      2654.92        6.75944400e-01        4.97141500e-10  19.9980  19.7536
0202-02-26_19:26:28.510000      2655.34        1.06436600e+00       -9.28378500e-10  19.9715  19.5987
0202-02-26_19:26:28.914000      2655.75        1.27048700e+00        5.57942150e-09  19.9715  19.5987
0202-02-26_19:26:29.324000      2656.15        1.66000100e+00        2.00205215e-08  19.9910  19.8616
0202-02-26_19:26:29.727000      2656.56        1.86536500e+00        4.15390150e-09  19.9910  19.8616
0202-02-26_19:26:30.156000      2656.99        2.25345200e+00       -3.08588500e-10  20.0023  19.5838
0202-02-26_19:26:30.562000      2657.39        2.45476200e+00       -1.26426585e-08  20.0023  19.5838
0202-02-26_19:26:30.960000      2657.79        2.84546300e+00       -1.89653985e-08  20.0023  19.5838
0202-02-26_19:26:31.375000      2658.21        3.04973400e+00       -1.29535685e-08  19.9703  19.8005
0202-02-26_19:26:31.780000      2658.61        3.44012700e+00        6.69377150e-09  19.9703  19.8005
0202-02-26_19:26:32.184000      2659.01        3.82859200e+00       -9.85461850e-09  19.9946  19.7225
0202-02-26_19:26:32.590000      2659.42        4.03248100e+00       -1.75400085e-08  19.9946  19.7225
0202-02-26_19:26:32.996000      2659.83        4.42221100e+00       -8.18118850e-09  19.9946  19.7225
0202-02-26_19:26:33.395000      2660.22        4.62715300e+00       -1.75400085e-08  19.9861  19.6333
0202-02-26_19:26:33.800000      2660.63        5.01996400e+00       -9.97857850e-09  19.9861  19.6333
0202-02-26_19:26:34.210000      2661.04        5.22186000e+00       -6.01191850e-09  19.9837  19.8369
0202-02-26_19:26:34.600000      2661.43        5.61034700e+00       -6.25983850e-09  19.9837  19.8369
0202-02-26_19:26:35.010000      2661.84        5.79269300e+00       -1.82837585e-08  19.9837  19.8369
0202-02-26_19:26:35.438000      2662.27        6.20264400e+00        9.29721500e-10  20.0066  19.6154
0202-02-26_19:26:35.844000      2662.68        6.39064700e+00       -6.87962850e-09  20.0066  19.6154
0202-02-26_19:26:36.250000      2663.08        6.80006900e+00        1.98336150e-09  19.9642  19.7787
0202-02-26_19:26:36.645000      2663.48        7.19070300e+00        1.16526415e-08  19.9642  19.7787
0202-02-26_19:26:37.062000      2663.89        7.39032200e+00        4.09692615e-08  19.9642  19.7787
0202-02-26_19:26:37.484000      2664.31        7.78340200e+00        1.76641261e-07  19.9991  19.7491
0202-02-26_19:26:37.875000      2664.71        7.96685000e+00        4.11169761e-07  19.9991  19.7491
0202-02-26_19:26:38.273000      2665.10        8.37448700e+00        1.99181990e-06  19.9965  19.6122
0202-02-26_19:26:38.664000      2665.50        8.55849300e+00        3.32969833e-06  19.9965  19.6122
0202-02-26_19:26:39.070000      2665.90        8.97087400e+00        1.15365839e-05  19.9965  19.6122
0202-02-26_19:26:39.465000      2666.30        9.15371200e+00        1.91132049e-05  19.9801  19.8692
0202-02-26_19:26:39.860000      2666.69        9.54348900e+00        5.61814681e-05  19.9801  19.8692

File: chapter 5/cold_vs_warm/20K/ffj29/Ic/1_anneal/Ic_2024-02-26_19-32-41815088_f29-after800keVsetup-800keV-0nA-20k.txt
# Ic =  nan A, n =  nan , Tavg = 19.99 K, f29-after800keVsetup-800keV-0nA-20k
#datetime                        t_s     iHTS_A                vHTS_V                tHTS_K  tTAR_K
0202-02-26_19:32:29.652000      3016.48        8.39772800e-02       -1.03365985e-08  19.9705  19.7499
0202-02-26_19:32:30.094000      3016.92        4.72308600e-01        4.66232150e-09  19.9705  19.7499
0202-02-26_19:32:30.504000      3017.33        6.74853600e-01       -3.33296850e-09  20.0013  19.7864
0202-02-26_19:32:30.900000      3017.73        1.06830500e+00        2.18398150e-09  20.0013  19.7864
0202-02-26_19:32:31.297000      3018.13        1.27083800e+00       -1.33079185e-08  20.0017  19.6060
0202-02-26_19:32:31.707000      3018.54        1.65891900e+00       -2.01252085e-08  20.0017  19.6060
0202-02-26_19:32:32.137000      3018.97        1.86427500e+00       -3.22730985e-08  19.9666  19.8546
0202-02-26_19:32:32.543000      3019.37        2.25191800e+00       -1.43611485e-08  19.9666  19.8546
0202-02-26_19:32:32.938000      3019.77        2.45858100e+00       -1.08283485e-08  19.9666  19.8546
0202-02-26_19:32:33.336000      3020.17        2.84135200e+00        2.49715150e-09  20.0028  19.6216
0202-02-26_19:32:33.730000      3020.56        3.04879600e+00       -1.89475985e-08  20.0028  19.6216
0202-02-26_19:32:34.152000      3020.98        3.43859700e+00       -2.29762385e-08  19.9866  19.7506
0202-02-26_19:32:34.547000      3021.38        3.82939900e+00       -8.59709850e-09  19.9866  19.7506
0202-02-26_19:32:34.957000      3021.79        4.03184100e+00       -2.60132185e-08  19.9866  19.7506
0202-02-26_19:32:35.363000      3022.19        4.42373400e+00       -4.15699585e-08  20.0003  19.7899
0202-02-26_19:32:35.760000      3022.59        4.62794700e+00       -3.15913285e-08  20.0003  19.7899
0202-02-26_19:32:36.176000      3023.01        5.01409700e+00       -3.01658185e-08  20.0033  19.6090
0202-02-26_19:32:36.580000      3023.41        5.21897500e+00       -3.04137285e-08  20.0033  19.6090
0202-02-26_19:32:36.973000      3023.80        5.60849800e+00       -2.03096285e-08  20.0033  19.6090
0202-02-26_19:32:37.367000      3024.20        5.79412600e+00       -3.76622585e-08  20.0116  19.7705
0202-02-26_19:32:37.770000      3024.60        6.20781700e+00       -2.58862285e-08  20.0116  19.7705
0202-02-26_19:32:38.180000      3025.01        6.38519300e+00       -2.90471685e-08  20.0106  19.6239
0202-02-26_19:32:38.586000      3025.42        6.79258000e+00       -3.26385850e-09  20.0106  19.6239
0202-02-26_19:32:38.984000      3025.82        7.18635100e+00        5.92730615e-08  20.0106  19.6239
0202-02-26_19:32:39.390000      3026.22        7.39252100e+00        1.82363561e-07  19.9980  19.8740
0202-02-26_19:32:39.797000      3026.63        7.77985800e+00        7.81949431e-07  19.9980  19.8740
0202-02-26_19:32:40.200000      3027.03        7.96417600e+00        2.13495330e-06  20.0079  19.7933
0202-02-26_19:32:40.605000      3027.43        8.37521200e+00        7.54758851e-06  20.0079  19.7933
0202-02-26_19:32:41             3027.83        8.55902100e+00        1.28223820e-05  20.0079  19.7933
0202-02-26_19:32:41.406000      3028.24        8.96771700e+00        4.13786318e-05  19.9856  19.6093

File: chapter 5/cold_vs_warm/20K/ffj29/Ic/1_anneal/Ic_2024-02-26_19-35-25198178_f29-after800keVsetup-800keV-0nA-20k.txt
# Ic = 7.15 A, n = 26.92 , Tavg = 19.99 K, f29-after800keVsetup-800keV-0nA-20k
#datetime                        t_s     iHTS_A                vHTS_V                tHTS_K  tTAR_K
0202-02-26_19:35:13.440000      3180.27        8.52831700e-02       -9.60677500e-10  20.0061  19.6206
0202-02-26_19:35:13.844000      3180.67        4.74164100e-01        7.03500250e-09  20.0061  19.6206
0202-02-26_19:35:14.246000      3181.08        6.77294100e-01        2.69683250e-09  19.9833  19.7557
0202-02-26_19:35:14.650000      3181.48        1.06622800e+00        9.32860250e-09  19.9833  19.7557
0202-02-26_19:35:15.080000      3181.91        1.27066900e+00        5.42391250e-09  19.9833  19.7557
0202-02-26_19:35:15.490000      3182.32        1.66104000e+00        2.88277250e-09  19.9986  19.7908
0202-02-26_19:35:15.883000      3182.71        1.87050200e+00       -6.04221750e-09  19.9986  19.7908
0202-02-26_19:35:16.290000      3183.12        2.25724900e+00       -1.36656475e-08  19.9938  19.6060
0202-02-26_19:35:16.695000      3183.53        2.46141100e+00       -1.18682475e-08  19.9938  19.6060
0202-02-26_19:35:17.113000      3183.94        2.85064300e+00       -2.19950750e-09  19.9808  19.8565
0202-02-26_19:35:17.520000      3184.35        3.05597400e+00       -1.32937675e-08  19.9808  19.8565
0202-02-26_19:35:17.918000      3184.75        3.44570100e+00       -5.17450750e-09  19.9808  19.8565
0202-02-26_19:35:18.320000      3185.15        3.83212300e+00       -9.07918750e-09  20.0035  19.6226
0202-02-26_19:35:18.727000      3185.56        4.03718900e+00       -1.44713675e-08  20.0035  19.6226
0202-02-26_19:35:19.152000      3185.98        4.42375900e+00       -4.18284750e-09  19.9809  19.7496
0202-02-26_19:35:19.566000      3186.40        4.62959500e+00       -2.50699375e-08  19.9809  19.7496
0202-02-26_19:35:19.970000      3186.80        5.02023800e+00       -2.17860575e-08  19.9809  19.7496
0202-02-26_19:35:20.363000      3187.19        5.22430100e+00       -1.50926075e-08  19.9944  19.7912
0202-02-26_19:35:20.758000      3187.59        5.61529300e+00       -4.92803750e-09  19.9944  19.7912
0202-02-26_19:35:21.156000      3187.99        5.79967800e+00       -1.45967675e-08  20.0015  19.6096
0202-02-26_19:35:21.562000      3188.39        6.20351600e+00       -4.68011750e-09  20.0015  19.6096
0202-02-26_19:35:21.965000      3188.80        6.38831400e+00       -3.13063750e-09  20.0015  19.6096
0202-02-26_19:35:22.367000      3189.20        6.79665300e+00        2.08552625e-08  19.9907  19.7406
0202-02-26_19:35:22.770000      3189.60        7.18693900e+00        1.57581092e-07  19.9907  19.7406
0202-02-26_19:35:23.176000      3190.01        7.39195700e+00        4.38656182e-07  19.9943  19.6243
0202-02-26_19:35:23.582000      3190.41        7.78084600e+00        2.10155466e-06  19.9943  19.6243
0202-02-26_19:35:23.973000      3190.81        7.96517500e+00        4.07472036e-06  19.9943  19.6243
0202-02-26_19:35:24.370000      3191.20        8.37406600e+00        1.38159707e-05  19.9866  19.8439
0202-02-26_19:35:24.766000      3191.60        8.55852100e+00        2.40956947e-05  19.9866  19.8439
