Repository: shortlab/2025-devitre-PhD

# 2025-devitre-PhD
Data repository for Alexis Devitre's PhD thesis

File: chapter 5/cold_vs_warm/20K/ffj29/Ic/1_anneal/Ic_2024-02-26_20-52-06681138_f29-800keV-0nA-24k.txt
# Ic = 3.89 A, n = 24.08 , Tavg = 23.96 K, f29-800keV-0nA-24k
#datetime                        t_s     iHTS_A                vHTS_V                tHTS_K  tTAR_K
0202-02-26_20:51:47.047000      1102.58        5.00697900e-02       -9.23488000e-10  23.9316  23.7437
0202-02-26_20:51:47.246000      1102.78        4.83274200e-02        6.25992000e-10  23.9499  23.7465
0202-02-26_20:51:47.438000      1102.98        9.96842900e-02        2.36140200e-09  23.9499  23.7465
0202-02-26_20:51:47.633000      1103.17        1.47275900e-01        6.39004200e-09  23.9499  23.7465
0202-02-26_20:51:47.840000      1103.37        1.96722800e-01        7.07161200e-09  23.9499  23.7465
0202-02-26_20:51:48.050000      1103.59        2.48550100e-01        6.88553200e-09  23.9499  23.7465
0202-02-26_20:51:48.277000      1103.81        2.96072000e-01        4.34425200e-09  23.9386  23.6728
0202-02-26_20:51:48.480000      1104.02        3.47713800e-01        3.84842200e-09  23.9386  23.6728
0202-02-26_20:51:48.680000      1104.22        3.96900900e-01        5.63532000e-10  23.9386  23.6728
0202-02-26_20:51:48.875000      1104.41        4.44078500e-01       -2.34948800e-09  23.9386  23.6728
0202-02-26_20:51:49.090000      1104.63        4.96955100e-01       -3.65104800e-09  23.9386  23.6728
0202-02-26_20:51:49.290000      1104.83        5.44269300e-01       -4.76666800e-09  23.9416  23.7873
0202-02-26_20:51:49.484000      1105.02        5.92671300e-01       -2.03958800e-09  23.9416  23.7873
0202-02-26_20:51:49.680000      1105.22        6.44336800e-01        1.29672000e-10  23.9416  23.7873
0202-02-26_20:51:49.870000      1105.41        6.94055200e-01        5.08800200e-09  23.9416  23.7873
0202-02-26_20:51:50.066000      1105.60        7.39508200e-01        6.26560200e-09  23.9416  23.7873
0202-02-26_20:51:50.273000      1105.81        7.93431200e-01        4.90206200e-09  23.9551  23.6823
0202-02-26_20:51:50.470000      1106.00        8.42688000e-01        2.91873200e-09  23.9551  23.6823
0202-02-26_20:51:50.670000      1106.21        8.90506700e-01        3.29060200e-09  23.9551  23.6823
0202-02-26_20:51:50.863000      1106.40        9.39629300e-01        8.11442000e-10  23.9551  23.6823
0202-02-26_20:51:51.080000      1106.61        9.91372100e-01        1.36925200e-09  23.9551  23.6823
0202-02-26_20:51:51.277000      1106.82        1.03970100e+00        4.03435200e-09  23.9527  23.7468
0202-02-26_20:51:51.480000      1107.02        1.08806900e+00        5.21195200e-09  23.9527  23.7468
0202-02-26_20:51:51.684000      1107.22        1.13969500e+00        5.39789200e-09  23.9527  23.7468
0202-02-26_20:51:51.875000      1107.41        1.18766200e+00        4.34425200e-09  23.9527  23.7468
0202-02-26_20:51:52.105000      1107.64        1.24015600e+00        3.29060200e-09  23.9527  23.7468
0202-02-26_20:51:52.310000      1107.85        1.28903800e+00        1.30728200e-09  23.9470  23.7460
0202-02-26_20:51:52.510000      1108.05        1.33639100e+00       -1.48177800e-09  23.9470  23.7460
0202-02-26_20:51:52.703000      1108.24        1.38632300e+00       -1.66771800e-09  23.9470  23.7460
0202-02-26_20:51:52.914000      1108.45        1.43728900e+00       -1.91562800e-09  23.9470  23.7460
0202-02-26_20:51:53.110000      1108.65        1.48253000e+00        4.84008200e-09  23.9588  23.6805
0202-02-26_20:51:53.305000      1108.84        1.53668900e+00        6.94737200e-09  23.9588  23.6805
0202-02-26_20:51:53.508000      1109.04        1.58656500e+00        7.56716200e-09  23.9588  23.6805
0202-02-26_20:51:53.710000      1109.25        1.63266700e+00        4.90146200e-09  23.9588  23.6805
0202-02-26_20:51:53.902000      1109.44        1.68549100e+00        4.40473200e-09  23.9588  23.6805
0202-02-26_20:51:54.113000      1109.65        1.73523700e+00        2.73010200e-09  23.9591  23.7896
0202-02-26_20:51:54.310000      1109.85        1.78302600e+00        7.56416200e-09  23.9591  23.7896
0202-02-26_20:51:54.504000      1110.04        1.83420400e+00        3.65949200e-09  23.9591  23.7896
0202-02-26_20:51:54.707000      1110.24        1.88223000e+00        6.38656200e-09  23.9591  23.7896
0202-02-26_20:51:54.900000      1110.44        1.93158200e+00       -7.31079800e-09  23.9591  23.7896
0202-02-26_20:51:55.105000      1110.64        1.98296600e+00       -4.27381800e-09  23.9632  23.6830
0202-02-26_20:51:55.310000      1110.84        2.03241100e+00       -7.99255800e-09  23.9632  23.6830
0202-02-26_20:51:55.500000      1111.04        2.08074500e+00       -2.04257800e-09  23.9632  23.6830
0202-02-26_20:51:55.690000      1111.23        2.13188500e+00        1.55220200e-09  23.9632  23.6830
0202-02-26_20:51:55.902000      1111.44        2.18203600e+00        3.16365200e-09  23.9632  23.6830
0202-02-26_20:51:56.110000      1111.65        2.22958400e+00        4.09334200e-09  23.9535  23.7505
0202-02-26_20:51:56.312000      1111.85        2.28118100e+00       -7.00089800e-09  23.9535  23.7505
0202-02-26_20:51:56.504000      1112.04        2.32862700e+00       -7.00089800e-09  23.9535  23.7505
0202-02-26_20:51:56.707000      1112.24        2.37699800e+00       -8.24047800e-09  23.9535  23.7505
0202-02-26_20:51:56.900000      1112.44        2.42989800e+00        6.47020000e-11  23.9535  23.7505
0202-02-26_20:51:57.113000      1112.65        2.47981400e+00       -1.23684800e-09  23.9547  23.7447
0202-02-26_20:51:57.316000      1112.85        2.52711500e+00       -1.21228000e-10  23.9547  23.7447
0202-02-26_20:51:57.510000      1113.05        2.57875200e+00        2.79178200e-09  23.9547  23.7447
0202-02-26_20:51:57.715000      1113.25        2.62681800e+00        5.20896200e-09  23.9547  23.7447
0202-02-26_20:51:57.910000      1113.45        2.67697400e+00        1.86210200e-09  23.9547  23.7447
0202-02-26_20:51:58.120000      1113.66        2.72758100e+00       -2.72434800e-09  23.9627  23.6792
0202-02-26_20:51:58.316000      1113.85        2.77633200e+00       -2.78632800e-09  23.9627  23.6792
0202-02-26_20:51:58.510000      1114.05        2.82445800e+00        1.88662000e-10  23.9627  23.6792
0202-02-26_20:51:58.703000      1114.24        2.87642600e+00        3.12622000e-10  23.9627  23.6792
0202-02-26_20:51:58.906000      1114.44        2.92620100e+00       -3.07168000e-10  23.9627  23.6792
0202-02-26_20:51:59.113000      1114.65        2.97317000e+00       -2.47642800e-09  23.9559  23.7862
0202-02-26_20:51:59.305000      1114.84        3.02546200e+00       -1.60872800e-09  23.9559  23.7862
0202-02-26_20:51:59.508000      1115.05        3.07496900e+00       -1.36080800e-09  23.9559  23.7862
0202-02-26_20:51:59.710000      1115.25        3.12271800e+00        1.49026200e-09  23.9559  23.7862
0202-02-26_20:51:59.906000      1115.44        3.17230800e+00        4.46531200e-09  23.9559  23.7862
0202-02-26_20:52:00.120000      1115.66        3.22400200e+00        6.88256200e-09  23.9509  23.6817
0202-02-26_20:52:00.316000      1115.85        3.27101800e+00        6.32477200e-09  23.9509  23.6817
0202-02-26_20:52:00.508000      1116.04        3.32329300e+00        7.44039200e-09  23.9509  23.6817
0202-02-26_20:52:00.715000      1116.25        3.37303500e+00        8.74195200e-09  23.9509  23.6817
0202-02-26_20:52:00.906000      1116.44        3.42064000e+00        1.02914320e-08  23.9509  23.6817
0202-02-26_20:52:01.117000      1116.65        3.47224500e+00        1.63033920e-08  23.9505  23.7526
0202-02-26_20:52:01.312000      1116.85        3.52042600e+00        2.50424320e-08  23.9505  23.7526
0202-02-26_20:52:01.508000      1117.04        3.56960900e+00        3.27278220e-08  23.9505  23.7526
0202-02-26_20:52:01.700000      1117.24        3.62115700e+00        3.48970920e-08  23.9505  23.7526
0202-02-26_20:52:01.902000      1117.44        3.67065400e+00        4.26444620e-08  23.9505  23.7526
0202-02-26_20:52:02.120000      1117.66        3.71941700e+00        6.65683520e-08  23.9552  23.7424
0202-02-26_20:52:02.330000      1117.86        3.77075800e+00        9.20417220e-08  23.9552  23.7424
0202-02-26_20:52:02.520000      1118.06        3.81958400e+00        1.28299432e-07  23.9552  23.7424
0202-02-26_20:52:02.723000      1118.26        3.86469600e+00        1.70940972e-07  23.9552  23.7424
0202-02-26_20:52:02.914000      1118.45        3.91865900e+00        2.47361072e-07  23.9552  23.7424
0202-02-26_20:52:03.120000      1118.66        3.96913600e+00        3.31404582e-07  23.9586  23.6815
0202-02-26_20:52:03.324000      1118.86        4.01634800e+00        4.34165752e-07  23.9586  23.6815
0202-02-26_20:52:03.520000      1119.06        4.06791700e+00        6.25494892e-07  23.9586  23.6815
0202-02-26_20:52:03.710000      1119.25        4.11755900e+00        8.13849052e-07  23.9586  23.6815
0202-02-26_20:52:03.902000      1119.44        4.16284400e+00        1.04100205e-06  23.9586  23.6815
0202-02-26_20:52:04.120000      1119.66        4.21766100e+00        1.46190137e-06  23.9421  23.7873
0202-02-26_20:52:04.316000      1119.86        4.26545000e+00        1.83718416e-06  23.9421  23.7873
0202-02-26_20:52:04.520000      1120.06        4.31383000e+00        2.29446516e-06  23.9421  23.7873
0202-02-26_20:52:04.715000      1120.25        4.36598200e+00        3.59323490e-06  23.9421  23.7873
0202-02-26_20:52:04.906000      1120.44        4.41540200e+00        5.00331890e-06  23.9421  23.7873
0202-02-26_20:52:05.120000      1120.66        4.46095800e+00        6.30153082e-06  23.9589  23.6800
0202-02-26_20:52:05.316000      1120.86        4.51483800e+00        7.67796022e-06  23.9589  23.6800
0202-02-26_20:52:05.520000      1121.06        4.56467100e+00        1.03274380e-05  23.9589  23.6800
0202-02-26_20:52:05.715000      1121.25        4.61179700e+00        1.30305920e-05  23.9589  23.6800
0202-02-26_20:52:05.906000      1121.44        4.66331700e+00        1.56739962e-05  23.9589  23.6800
0202-02-26_20:52:06.117000      1121.65        4.71404000e+00        1.97770056e-05  23.9604  23.7549
0202-02-26_20:52:06.320000      1121.86        4.75937200e+00        2.25232949e-05  23.9604  23.7549

File: chapter 5/cold_vs_warm/20K/ffj29/Ic/1_anneal/Ic_2024-02-26_21-05-26522907_f29-800keV-0nA-28k.txt
# Ic = 3.35 A, n = 23.10 , Tavg = 28.02 K, f29-800keV-0nA-28k
#datetime                        t_s     iHTS_A                vHTS_V                tHTS_K  tTAR_K
0202-02-26_21:05:09.418000      1904.95        1.74065400e-02       -4.40036950e-09  28.0209  27.7831
0202-02-26_21:05:09.620000      1905.16        4.83566600e-02       -3.59463950e-09  28.0209  27.7831
0202-02-26_21:05:09.820000      1905.36        9.67483200e-02       -2.16912950e-09  28.0209  27.7831
0202-02-26_21:05:10.043000      1905.58        1.48639600e-01        1.37594905e-08  28.0209  27.7831
0202-02-26_21:05:10.273000      1905.81        1.98737000e-01        1.65485405e-08  28.0306  27.7918
0202-02-26_21:05:10.477000      1906.01        2.47639200e-01        1.30777205e-08  28.0306  27.7918
0202-02-26_21:05:10.668000      1906.20        2.94419100e-01        1.11563705e-08  28.0306  27.7918
0202-02-26_21:05:10.875000      1906.41        3.46678400e-01        7.68554050e-09  28.0306  27.7918
0202-02-26_21:05:11.090000      1906.63        3.96615100e-01        9.17304050e-09  28.0306  27.7918
0202-02-26_21:05:11.300000      1906.84        4.44968200e-01        7.93346050e-09  28.0255  27.7670
0202-02-26_21:05:11.504000      1907.04        4.95234300e-01        3.96680050e-09  28.0255  27.7670
0202-02-26_21:05:11.703000      1907.24        5.42875700e-01        3.16107050e-09  28.0255  27.7670
0202-02-26_21:05:11.895000      1907.43        5.91859500e-01        5.26836050e-09  28.0255  27.7670
0202-02-26_21:05:12.105000      1907.64        6.43446500e-01        7.62356050e-09  28.0368  27.8182
0202-02-26_21:05:12.305000      1907.84        6.92074200e-01        2.91316050e-09  28.0368  27.8182
0202-02-26_21:05:12.496000      1908.03        7.40551900e-01        2.04545050e-09  28.0368  27.8182
0202-02-26_21:05:12.700000      1908.24        7.92529200e-01        8.55325050e-09  28.0368  27.8182
0202-02-26_21:05:12.890000      1908.43        8.42008800e-01        1.16522005e-08  28.0368  27.8182
0202-02-26_21:05:13.140000      1908.68        8.91892000e-01        1.09084505e-08  28.0096  27.7407
0202-02-26_21:05:13.350000      1908.89        9.41512300e-01        1.02886605e-08  28.0096  27.7407
0202-02-26_21:05:13.547000      1909.08        9.88520700e-01        1.40074005e-08  28.0096  27.7407
0202-02-26_21:05:13.740000      1909.28        1.04010800e+00        1.17141805e-08  28.0096  27.7407
0202-02-26_21:05:13.930000      1909.47        1.09003800e+00        1.04746005e-08  28.0096  27.7407
0202-02-26_21:05:14.133000      1909.67        1.13522900e+00        7.93346050e-09  28.0170  27.8266
0202-02-26_21:05:14.330000      1909.86        1.18857700e+00        7.37537050e-09  28.0170  27.8266
0202-02-26_21:05:14.520000      1910.06        1.23835400e+00        9.91610050e-09  28.0170  27.8266
0202-02-26_21:05:14.727000      1910.26        1.28626300e+00        9.97753050e-09  28.0170  27.8266
0202-02-26_21:05:14.918000      1910.46        1.33606000e+00        1.17747805e-08  28.0170  27.8266
0202-02-26_21:05:15.125000      1910.66        1.38705800e+00        9.41958050e-09  28.0149  27.7459
0202-02-26_21:05:15.324000      1910.86        1.43366700e+00        8.48989050e-09  28.0149  27.7459
0202-02-26_21:05:15.516000      1911.05        1.48417300e+00        1.07831105e-08  28.0149  27.7459
0202-02-26_21:05:15.710000      1911.25        1.53585100e+00        1.09070705e-08  28.0149  27.7459
0202-02-26_21:05:15.914000      1911.45        1.58555200e+00        1.23325905e-08  28.0149  27.7459
0202-02-26_21:05:16.140000      1911.68        1.63363600e+00        8.05604050e-09  28.0070  27.8083
0202-02-26_21:05:16.350000      1911.89        1.68580100e+00        9.10968050e-09  28.0070  27.8083
0202-02-26_21:05:16.555000      1912.09        1.73075300e+00        4.70917050e-09  28.0070  27.8083
0202-02-26_21:05:16.758000      1912.30        1.78384800e+00        3.96542050e-09  28.0070  27.8083
0202-02-26_21:05:16.950000      1912.49        1.82940200e+00        3.03574050e-09  28.0070  27.8083
0202-02-26_21:05:17.145000      1912.68        1.87863800e+00        5.32896050e-09  27.9997  27.7705
0202-02-26_21:05:17.344000      1912.88        1.93289100e+00        6.80530500e-10  27.9997  27.7705
0202-02-26_21:05:17.535000      1913.07        1.98237300e+00        7.31229050e-09  27.9997  27.7705
0202-02-26_21:05:17.742000      1913.28        2.02751800e+00        4.33730050e-09  27.9997  27.7705
0202-02-26_21:05:17.940000      1913.48        2.08186400e+00        7.56021050e-09  27.9997  27.7705
0202-02-26_21:05:18.137000      1913.67        2.13138500e+00        7.25031050e-09  28.0297  27.7813
0202-02-26_21:05:18.340000      1913.88        2.17633200e+00        1.26424905e-08  28.0297  27.7813
0202-02-26_21:05:18.543000      1914.08        2.23069500e+00        1.43159205e-08  28.0297  27.7813
0202-02-26_21:05:18.734000      1914.27        2.28037100e+00        1.20846705e-08  28.0297  27.7813
0202-02-26_21:05:18.940000      1914.48        2.32507600e+00        6.32063050e-09  28.0297  27.7813
0202-02-26_21:05:19.145000      1914.68        2.38033200e+00        3.65553050e-09  28.0059  27.7824
0202-02-26_21:05:19.336000      1914.87        2.42923000e+00        3.71751050e-09  28.0059  27.7824
0202-02-26_21:05:19.540000      1915.08        2.47436100e+00       -7.44979500e-10  28.0059  27.7824
0202-02-26_21:05:19.734000      1915.27        2.52871600e+00        6.18560500e-10  28.0059  27.7824
0202-02-26_21:05:19.926000      1915.46        2.57819200e+00        4.08938050e-09  28.0059  27.7824
0202-02-26_21:05:20.137000      1915.67        2.61353400e+00        1.13409305e-08  28.0182  27.7848
0202-02-26_21:05:20.336000      1915.87        2.67809400e+00        1.37584405e-08  28.0182  27.7848
0202-02-26_21:05:20.527000      1916.06        2.72712600e+00        1.10318605e-08  28.0182  27.7848
0202-02-26_21:05:20.734000      1916.27        2.77192300e+00        1.10325205e-08  28.0182  27.7848
0202-02-26_21:05:20.926000      1916.46        2.82608100e+00        1.41936205e-08  28.0182  27.7848
0202-02-26_21:05:21.133000      1916.67        2.87650200e+00        7.87175050e-09  28.0297  27.7661
0202-02-26_21:05:21.330000      1916.86        2.92382900e+00        1.10326805e-08  28.0297  27.7661
0202-02-26_21:05:21.520000      1917.06        2.97502500e+00        1.28920605e-08  28.0297  27.7661
0202-02-26_21:05:21.710000      1917.25        3.02493600e+00        2.24988105e-08  28.0297  27.7661
0202-02-26_21:05:21.918000      1917.45        3.07269800e+00        3.52664905e-08  28.0297  27.7661
0202-02-26_21:05:22.125000      1917.66        3.12245700e+00        4.15883505e-08  28.0460  27.8126
0202-02-26_21:05:22.340000      1917.88        3.17388600e+00        5.90044605e-08  28.0460  27.8126
0202-02-26_21:05:22.530000      1918.07        3.22136800e+00        8.04492105e-08  28.0460  27.8126
0202-02-26_21:05:22.734000      1918.27        3.27312400e+00        1.10509050e-07  28.0460  27.8126
0202-02-26_21:05:22.926000      1918.46        3.32097400e+00        1.47014710e-07  28.0460  27.8126
0202-02-26_21:05:23.133000      1918.67        3.36996500e+00        2.13270300e-07  28.0023  27.7379
0202-02-26_21:05:23.332000      1918.87        3.42227200e+00        3.26753930e-07  28.0023  27.7379
0202-02-26_21:05:23.527000      1919.06        3.47177600e+00        4.54802631e-07  28.0023  27.7379
0202-02-26_21:05:23.730000      1919.27        3.51684200e+00        6.63672011e-07  28.0023  27.7379
0202-02-26_21:05:23.926000      1919.46        3.57062100e+00        8.76384080e-07  28.0023  27.7379
0202-02-26_21:05:24.125000      1919.66        3.62118400e+00        1.14834812e-06  28.0262  27.8274
0202-02-26_21:05:24.320000      1919.86        3.66693400e+00        1.62874768e-06  28.0262  27.8274
0202-02-26_21:05:24.510000      1920.05        3.71972500e+00        3.13099571e-06  28.0262  27.8274
0202-02-26_21:05:24.703000      1920.24        3.76974000e+00        3.25879650e-06  28.0262  27.8274
0202-02-26_21:05:24.906000      1920.45        3.81450900e+00        4.50866586e-06  28.0262  27.8274
0202-02-26_21:05:25.110000      1920.65        3.86879900e+00        5.97998629e-06  28.0129  27.7435
0202-02-26_21:05:25.320000      1920.86        3.91897400e+00        8.25914159e-06  28.0129  27.7435
0202-02-26_21:05:25.510000      1921.05        3.96630600e+00        9.78240049e-06  28.0129  27.7435
0202-02-26_21:05:25.720000      1921.26        4.01749300e+00        1.33507198e-05  28.0129  27.7435
0202-02-26_21:05:25.914000      1921.45        4.06742700e+00        1.68643115e-05  28.0129  27.7435
0202-02-26_21:05:26.140000      1921.68        4.11322300e+00        2.09239384e-05  28.0150  27.8075

File: chapter 5/cold_vs_warm/20K/ffj29/Ic/1_anneal/Ic_2024-02-26_21-12-59318030_f29-800keV-0nA-30k.txt
# Ic =  nan A, n =  nan , Tavg = 30.02 K, f29-800keV-0nA-30k
#datetime                        t_s     iHTS_A                vHTS_V                tHTS_K  tTAR_K
0202-02-26_21:12:43.390000      2358.93        1.67812500e-02        1.53583950e-08  30.0043  29.7286
0202-02-26_21:12:43.582000      2359.12        4.99694000e-02        1.08339250e-08  30.0043  29.7286
0202-02-26_21:12:43.785000      2359.32        9.69985500e-02        1.08961150e-08  30.0043  29.7286
0202-02-26_21:12:43.990000      2359.53        1.46951400e-01        1.09583650e-08  30.0043  29.7286
0202-02-26_21:12:44.190000      2359.73        1.97926900e-01        1.20741950e-08  30.0145  29.8033
0202-02-26_21:12:44.395000      2359.93        2.45701100e-01        8.35545500e-09  30.0145  29.8033
0202-02-26_21:12:44.590000      2360.13        2.95412100e-01        1.14544050e-08  30.0145  29.8033
0202-02-26_21:12:44.780000      2360.32        3.46251700e-01        1.35616950e-08  30.0145  29.8033
0202-02-26_21:12:44.990000      2360.52        3.95697000e-01        8.78930500e-09  30.0145  29.8033
0202-02-26_21:12:45.188000      2360.72        4.44435900e-01        6.00025500e-09  29.9934  29.7357
0202-02-26_21:12:45.383000      2360.92        4.95006200e-01        8.91326500e-09  29.9934  29.7357
0202-02-26_21:12:45.586000      2361.12        5.44280800e-01        1.29419050e-08  29.9934  29.7357
0202-02-26_21:12:45.780000      2361.32        5.90921100e-01        1.15783650e-08  29.9934  29.7357
0202-02-26_21:12:45.973000      2361.51        6.43152100e-01        7.61170500e-09  29.9934  29.7357
0202-02-26_21:12:46.184000      2361.72        6.92904600e-01        7.11587500e-09  30.0074  29.7910
0202-02-26_21:12:46.375000      2361.91        7.40542100e-01        7.36379500e-09  30.0074  29.7910
0202-02-26_21:12:46.570000      2362.11        7.91735700e-01        6.80598500e-09  30.0074  29.7910
0202-02-26_21:12:46.760000      2362.30        8.41354600e-01        7.54973500e-09  30.0074  29.7910
0202-02-26_21:12:46.957000      2362.49        8.89265300e-01        1.17023250e-08  30.0074  29.7910
0202-02-26_21:12:47.168000      2362.70        9.38501300e-01        8.60337500e-09  30.0019  29.7530
0202-02-26_21:12:47.363000      2362.90        9.90601700e-01        6.92994500e-09  30.0019  29.7530
0202-02-26_21:12:47.560000      2363.09        1.03808300e+00        9.17975000e-10  30.0019  29.7530
0202-02-26_21:12:47.754000      2363.29        1.08652500e+00        8.29347500e-09  30.0019  29.7530
0202-02-26_21:12:47.945000      2363.48        1.13867000e+00        8.04556500e-09  30.0019  29.7530
0202-02-26_21:12:48.150000      2363.68        1.18831000e+00        1.02768050e-08  30.0018  29.7716
0202-02-26_21:12:48.350000      2363.89        1.23575200e+00        6.80598500e-09  30.0018  29.7716
0202-02-26_21:12:48.543000      2364.08        1.28752500e+00        3.14922500e-09  30.0018  29.7716
0202-02-26_21:12:48.734000      2364.27        1.33751000e+00        4.45078500e-09  30.0018  29.7716
0202-02-26_21:12:48.940000      2364.48        1.38215100e+00       -2.55284500e-09  30.0018  29.7716
0202-02-26_21:12:49.145000      2364.68        1.43667200e+00        6.70065000e-10  29.9871  29.7564
0202-02-26_21:12:49.350000      2364.89        1.48632500e+00       -7.36850000e-11  29.9871  29.7564
0202-02-26_21:12:49.547000      2365.08        1.53313400e+00        3.89296500e-09  29.9871  29.7564
0202-02-26_21:12:49.740000      2365.28        1.58546900e+00       -2.80144500e-09  29.9871  29.7564
0202-02-26_21:12:49.930000      2365.47        1.63458700e+00       -7.69847500e-09  29.9871  29.7564
0202-02-26_21:12:50.140000      2365.68        1.68018400e+00       -1.04264650e-08  30.0038  29.7775
0202-02-26_21:12:50.336000      2365.87        1.73432800e+00       -1.51368650e-08  30.0038  29.7775
0202-02-26_21:12:50.527000      2366.06        1.78399900e+00       -1.03644850e-08  30.0038  29.7775
0202-02-26_21:12:50.727000      2366.26        1.83159100e+00       -1.11082350e-08  30.0038  29.7775
0202-02-26_21:12:50.918000      2366.45        1.88093800e+00       -2.80305500e-09  30.0038  29.7775
0202-02-26_21:12:51.125000      2366.66        1.93248600e+00       -8.07126500e-09  30.0022  29.7403
0202-02-26_21:12:51.320000      2366.86        1.98256500e+00       -2.98899500e-09  30.0022  29.7403
0202-02-26_21:12:51.510000      2367.05        2.02653500e+00       -4.72440500e-09  30.0022  29.7403
0202-02-26_21:12:51.707000      2367.24        2.08085900e+00        9.77665000e-10  30.0022  29.7403
0202-02-26_21:12:51.910000      2367.45        2.13112700e+00       -6.33795000e-10  30.0022  29.7403
0202-02-26_21:12:52.113000      2367.65        2.17604800e+00        2.21724500e-09  30.0028  29.7958
0202-02-26_21:12:52.324000      2367.86        2.23137600e+00       -2.74107500e-09  30.0028  29.7958
0202-02-26_21:12:52.527000      2368.07        2.27987600e+00       -4.10461500e-09  30.0028  29.7958
0202-02-26_21:12:52.730000      2368.27        2.32717400e+00       -1.35254150e-08  30.0028  29.7958
0202-02-26_21:12:52.920000      2368.46        2.37935600e+00       -1.20379150e-08  30.0028  29.7958
0202-02-26_21:12:53.145000      2368.68        2.42939200e+00       -1.13561550e-08  30.0007  29.7259
0202-02-26_21:12:53.355000      2368.89        2.47741100e+00       -8.07126500e-09  30.0007  29.7259
0202-02-26_21:12:53.555000      2369.09        2.52811200e+00       -7.14158500e-09  30.0007  29.7259
0202-02-26_21:12:53.750000      2369.29        2.57622400e+00       -1.13561550e-08  30.0007  29.7259
0202-02-26_21:12:53.950000      2369.49        2.61561000e+00       -1.08603150e-08  30.0007  29.7259
0202-02-26_21:12:54.156000      2369.69        2.67695500e+00       -1.06743850e-08  30.0006  29.7997
0202-02-26_21:12:54.348000      2369.89        2.72698900e+00       -1.08603150e-08  30.0006  29.7997
0202-02-26_21:12:54.550000      2370.09        2.77218800e+00       -1.14801050e-08  30.0006  29.7997
0202-02-26_21:12:54.754000      2370.29        2.82609700e+00       -3.54680500e-09  30.0006  29.7997
0202-02-26_21:12:54.945000      2370.48        2.87584500e+00        1.96932500e-09  30.0006  29.7997
0202-02-26_21:12:55.160000      2370.70        2.92137400e+00        2.13687350e-08  30.0157  29.7324
0202-02-26_21:12:55.355000      2370.89        2.97476800e+00        4.11400250e-08  30.0157  29.7324
0202-02-26_21:12:55.550000      2371.09        3.02440600e+00        7.72737550e-08  30.0157  29.7324
0202-02-26_21:12:55.746000      2371.28        3.07024700e+00        1.40493245e-07  30.0157  29.7324
0202-02-26_21:12:55.940000      2371.48        3.12341100e+00        2.05385935e-07  30.0157  29.7324
0202-02-26_21:12:56.137000      2371.67        3.17358800e+00        2.97735335e-07  29.9966  29.7903
0202-02-26_21:12:56.344000      2371.88        3.22013600e+00        4.68239535e-07  29.9966  29.7903
0202-02-26_21:12:56.535000      2372.07        3.27265300e+00        6.50395795e-07  29.9966  29.7903
0202-02-26_21:12:56.730000      2372.27        3.32249900e+00        8.83002955e-07  29.9966  29.7903
0202-02-26_21:12:56.934000      2372.47        3.37045600e+00        1.20176091e-06  29.9966  29.7903
0202-02-26_21:12:57.145000      2372.68        3.41945300e+00        2.66458906e-06  29.9940  29.7505
0202-02-26_21:12:57.336000      2372.87        3.47141200e+00        2.77726687e-06  29.9940  29.7505
0202-02-26_21:12:57.540000      2373.08        3.51947300e+00        4.40638465e-06  29.9940  29.7505
0202-02-26_21:12:57.730000      2373.27        3.56874900e+00        6.01579310e-06  29.9940  29.7505
0202-02-26_21:12:57.920000      2373.46        3.62052000e+00        7.62042910e-06  29.9940  29.7505
0202-02-26_21:12:58.133000      2373.67        3.67060000e+00        9.71773621e-06  30.0156  29.7703
0202-02-26_21:12:58.344000      2373.88        3.71862100e+00        9.91941580e-06  30.0156  29.7703
0202-02-26_21:12:58.535000      2374.07        3.76171700e+00        1.50727828e-05  30.0156  29.7703
0202-02-26_21:12:58.740000      2374.28        3.81699800e+00        1.94745304e-05  30.0156  29.7703
0202-02-26_21:12:58.934000      2374.47        3.86693400e+00        2.49243426e-05  30.0156  29.7703

File: chapter 5/cold_vs_warm/20K/ffj29/Ic/1_anneal/Ic_2024-02-26_23-16-00276027_f29-2400keV-0nA-20k-afterSetup.txt
# Ic = 4.61 A, n = 27.03 , Tavg = 19.99 K, f29-2400keV-0nA-20k-afterSetup
#datetime                        t_s     iHTS_A                vHTS_V                tHTS_K  tTAR_K
0202-02-26_23:15:37.473000      9733.01        4.83257100e-02        9.93556300e-09  19.9677  19.5860
0202-02-26_23:15:37.680000      9733.22        4.71591800e-02        1.23527430e-08  19.9677  19.5860
0202-02-26_23:15:37.875000      9733.41        9.70557500e-02        1.21668030e-08  19.9677  19.5860
0202-02-26_23:15:38.090000      9733.63        1.48212300e-01        9.25379300e-09  19.9677  19.5860
0202-02-26_23:15:38.290000      9733.83        1.91697400e-01        1.23527430e-08  19.9720  19.8826
0202-02-26_23:15:38.492000      9734.03        2.46751400e-01        1.00595230e-08  19.9720  19.8826
0202-02-26_23:15:38.684000      9734.22        2.96647900e-01        4.91526300e-09  19.9720  19.8826
0202-02-26_23:15:38.887000      9734.42        3.41154100e-01        5.22515300e-09  19.9720  19.8826
0202-02-26_23:15:39.100000      9734.64        3.96077000e-01        1.09272230e-08  19.9720  19.8826
0202-02-26_23:15:39.324000      9734.86        4.43921000e-01        1.24147230e-08  19.9803  19.6005
0202-02-26_23:15:39.527000      9735.06        4.93976400e-01        1.12371230e-08  19.9803  19.6005
0202-02-26_23:15:39.730000      9735.27        5.44187600e-01        1.40881530e-08  19.9803  19.6005
0202-02-26_23:15:39.920000      9735.46        5.91635300e-01        1.81787730e-08  19.9803  19.6005
0202-02-26_23:15:40.137000      9735.67        6.41491800e-01        1.38402430e-08  19.9680  19.7763
0202-02-26_23:15:40.330000      9735.87        6.92942300e-01        3.55172300e-09  19.9680  19.7763
0202-02-26_23:15:40.523000      9736.06        7.42004800e-01       -2.83211700e-09  19.9680  19.7763
0202-02-26_23:15:40.730000      9736.27        7.87011500e-01       -4.30570000e-11  19.9680  19.7763
0202-02-26_23:15:40.920000      9736.46        8.41177900e-01        2.74599300e-09  19.9680  19.7763
0202-02-26_23:15:41.137000      9736.67        8.90884600e-01        3.79963300e-09  19.9699  19.7729
0202-02-26_23:15:41.340000      9736.88        9.38756800e-01        4.66734300e-09  19.9699  19.7729
0202-02-26_23:15:41.540000      9737.08        9.89837700e-01        2.49808300e-09  19.9699  19.7729
0202-02-26_23:15:41.742000      9737.28        1.03923000e+00       -1.40659700e-09  19.9699  19.7729
0202-02-26_23:15:41.934000      9737.47        1.08612800e+00        3.90793000e-10  19.9699  19.7729
0202-02-26_23:15:42.150000      9737.69        1.13878200e+00        1.04928030e-08  19.9677  19.7988
0202-02-26_23:15:42.344000      9737.88        1.18672400e+00        1.98512130e-08  19.9677  19.7988
0202-02-26_23:15:42.540000      9738.07        1.23572600e+00        2.09664030e-08  19.9677  19.7988
0202-02-26_23:15:42.742000      9738.28        1.28688200e+00        2.03466130e-08  19.9677  19.7988
0202-02-26_23:15:42.938000      9738.47        1.33663800e+00        2.00987030e-08  19.9677  19.7988
0202-02-26_23:15:43.150000      9738.69        1.38315600e+00        2.14002630e-08  19.9938  19.7520
0202-02-26_23:15:43.340000      9738.88        1.43570200e+00        2.10903630e-08  19.9938  19.7520
0202-02-26_23:15:43.535000      9739.07        1.48526300e+00        1.69997530e-08  19.9938  19.7520
0202-02-26_23:15:43.727000      9739.26        1.53324400e+00        2.15861930e-08  19.9938  19.7520
0202-02-26_23:15:43.920000      9739.46        1.58248300e+00        1.86731830e-08  19.9938  19.7520
0202-02-26_23:15:44.140000      9739.68        1.63465800e+00        2.30117130e-08  19.9936  19.6275
0202-02-26_23:15:44.355000      9739.89        1.68316900e+00        1.92929730e-08  19.9936  19.6275
0202-02-26_23:15:44.560000      9740.09        1.73150900e+00        2.12763030e-08  19.9936  19.6275
0202-02-26_23:15:44.750000      9740.29        1.78310200e+00        1.54502730e-08  19.9936  19.6275
0202-02-26_23:15:44.940000      9740.48        1.83104100e+00        1.79294330e-08  19.9936  19.6275
0202-02-26_23:15:45.160000      9740.70        1.88015700e+00        2.02846330e-08  19.9727  19.8682
0202-02-26_23:15:45.370000      9740.91        1.93274800e+00        2.35695230e-08  19.9727  19.8682
0202-02-26_23:15:45.574000      9741.11        1.98007000e+00        2.59867030e-08  19.9727  19.8682
0202-02-26_23:15:45.777000      9741.31        2.02996100e+00        2.28257730e-08  19.9727  19.8682
0202-02-26_23:15:45.977000      9741.51        2.08103700e+00        1.99127630e-08  19.9727  19.8682
0202-02-26_23:15:46.176000      9741.71        2.12901900e+00        1.58221530e-08  19.9795  19.5923
0202-02-26_23:15:46.383000      9741.92        2.17899200e+00        1.96028730e-08  19.9795  19.5923
0202-02-26_23:15:46.580000      9742.11        2.22958000e+00        2.04085930e-08  19.9795  19.5923
0202-02-26_23:15:46.770000      9742.31        2.27934400e+00        1.84252630e-08  19.9795  19.5923
0202-02-26_23:15:46.977000      9742.51        2.32472500e+00        1.27851730e-08  19.9795  19.5923
0202-02-26_23:15:47.188000      9742.72        2.37873500e+00        1.28471530e-08  19.9675  19.8048
0202-02-26_23:15:47.395000      9742.93        2.42736100e+00        1.48304830e-08  19.9675  19.8048
0202-02-26_23:15:47.586000      9743.12        2.47648000e+00        1.89830830e-08  19.9675  19.8048
0202-02-26_23:15:47.780000      9743.32        2.52767300e+00        1.60700630e-08  19.9675  19.8048
0202-02-26_23:15:47.973000      9743.51        2.57561800e+00        1.62559930e-08  19.9675  19.8048
0202-02-26_23:15:48.180000      9743.72        2.62526500e+00        1.48923930e-08  19.9794  19.7534
0202-02-26_23:15:48.375000      9743.91        2.67656500e+00        1.45204830e-08  19.9794  19.7534
0202-02-26_23:15:48.566000      9744.10        2.72642000e+00        9.56213300e-09  19.9794  19.7534
0202-02-26_23:15:48.773000      9744.31        2.77414500e+00        1.12355730e-08  19.9794  19.7534
0202-02-26_23:15:48.970000      9744.51        2.82436900e+00        1.29709830e-08  19.9794  19.7534
0202-02-26_23:15:49.180000      9744.72        2.87529500e+00        1.74334730e-08  19.9758  19.6305
0202-02-26_23:15:49.380000      9744.92        2.92044700e+00        9.68609300e-09  19.9758  19.6305
0202-02-26_23:15:49.574000      9745.11        2.97418600e+00        1.06157830e-08  19.9758  19.6305
0202-02-26_23:15:49.766000      9745.30        3.02393000e+00        1.51402430e-08  19.9758  19.6305
0202-02-26_23:15:49.970000      9745.51        3.07191800e+00        1.97886730e-08  19.9758  19.6305
0202-02-26_23:15:50.170000      9745.71        3.12117100e+00        2.48709530e-08  19.9750  19.8707
0202-02-26_23:15:50.367000      9745.90        3.17299400e+00        2.05324230e-08  19.9750  19.8707
0202-02-26_23:15:50.560000      9746.10        3.22090500e+00        1.99746030e-08  19.9750  19.8707
0202-02-26_23:15:50.754000      9746.29        3.26940900e+00        2.43751130e-08  19.9750  19.8707
0202-02-26_23:15:50.960000      9746.50        3.32170400e+00        1.96027330e-08  19.9750  19.8707
0202-02-26_23:15:51.170000      9746.71        3.37080100e+00        2.12141830e-08  19.9962  19.5967
0202-02-26_23:15:51.375000      9746.91        3.42043900e+00        2.01605430e-08  19.9962  19.5967
0202-02-26_23:15:51.566000      9747.10        3.47084100e+00        2.14621030e-08  19.9962  19.5967
0202-02-26_23:15:51.770000      9747.31        3.51880500e+00        2.43751130e-08  19.9962  19.5967
0202-02-26_23:15:51.973000      9747.51        3.56813300e+00        2.07183530e-08  19.9962  19.5967
0202-02-26_23:15:52.170000      9747.71        3.61986400e+00        1.99126330e-08  19.9782  19.8100
0202-02-26_23:15:52.380000      9747.92        3.66824700e+00        1.17933830e-08  19.9782  19.8100
0202-02-26_23:15:52.574000      9748.11        3.71785000e+00        9.87203300e-09  19.9782  19.8100
0202-02-26_23:15:52.766000      9748.30        3.76855900e+00        1.24751530e-08  19.9782  19.8100
0202-02-26_23:15:52.973000      9748.51        3.81022800e+00        9.19026300e-09  19.9782  19.8100
0202-02-26_23:15:53.180000      9748.72        3.86638600e+00        9.25224300e-09  19.9941  19.7492
0202-02-26_23:15:53.370000      9748.91        3.91750400e+00        8.07464300e-09  19.9941  19.7492
0202-02-26_23:15:53.562000      9749.10        3.96734500e+00        1.69376330e-08  19.9941  19.7492
0202-02-26_23:15:53.758000      9749.29        4.01249100e+00        2.04084630e-08  19.9941  19.7492
0202-02-26_23:15:53.950000      9749.49        4.06652300e+00        1.91692730e-08  19.9941  19.7492
0202-02-26_23:15:54.160000      9749.70        4.11666400e+00        1.60098830e-08  19.9816  19.6322
0202-02-26_23:15:54.350000      9749.89        4.16167000e+00        1.66928230e-08  19.9816  19.6322
0202-02-26_23:15:54.543000      9750.08        4.21548800e+00        2.02883830e-08  19.9816  19.6322
0202-02-26_23:15:54.750000      9750.29        4.26502200e+00        3.58451230e-08  19.9816  19.6322
0202-02-26_23:15:54.940000      9750.48        4.31337800e+00        4.65055130e-08  19.9816  19.6322
0202-02-26_23:15:55.140000      9750.68        4.36258000e+00        6.10086130e-08  19.9676  19.7610
0202-02-26_23:15:55.344000      9750.88        4.41423800e+00        8.22054530e-08  19.9676  19.7610
0202-02-26_23:15:55.535000      9751.07        4.46394200e+00        9.98694830e-08  19.9676  19.7610
0202-02-26_23:15:55.730000      9751.27        4.50853400e+00        1.28441823e-07  19.9676  19.7610
0202-02-26_23:15:55.934000      9751.47        4.56308800e+00        1.72384963e-07  19.9676  19.7610
0202-02-26_23:15:56.133000      9751.67        4.61327100e+00        2.19055193e-07  19.9919  19.7978
0202-02-26_23:15:56.332000      9751.87        4.65856200e+00        2.73472803e-07  19.9919  19.7978
0202-02-26_23:15:56.535000      9752.07        4.71219400e+00        3.87700183e-07  19.9919  19.7978
0202-02-26_23:15:56.727000      9752.26        4.76191600e+00        4.65855773e-07  19.9919  19.7978
0202-02-26_23:15:56.930000      9752.47        4.80995600e+00        6.08717483e-07  19.9919  19.7978
0202-02-26_23:15:57.125000      9752.66        4.85911500e+00        8.37296213e-07  19.9822  19.5966
0202-02-26_23:15:57.320000      9752.86        4.91062300e+00        1.07263067e-06  19.9822  19.5966
0202-02-26_23:15:57.523000      9753.06        4.95867800e+00        1.34168172e-06  19.9822  19.5966
0202-02-26_23:15:57.720000      9753.25        5.00847900e+00        1.82195738e-06  19.9822  19.5966
0202-02-26_23:15:57.910000      9753.45        5.05957800e+00        3.19200426e-06  19.9822  19.5966
0202-02-26_23:15:58.125000      9753.66        5.10942300e+00        3.30288478e-06  19.9773  19.8883
0202-02-26_23:15:58.344000      9753.88        5.15902700e+00        4.92059994e-06  19.9773  19.8883
0202-02-26_23:15:58.535000      9754.07        5.20920800e+00        6.07186072e-06  19.9773  19.8883
0202-02-26_23:15:58.727000      9754.26        5.25404900e+00        7.17973622e-06  19.9773  19.8883
0202-02-26_23:15:58.920000      9754.46        5.30773100e+00        9.26105462e-06  19.9773  19.8883
0202-02-26_23:15:59.125000      9754.66        5.35765300e+00        1.08320995e-05  19.9922  19.5996
0202-02-26_23:15:59.340000      9754.88        5.40598500e+00        1.46320969e-05  19.9922  19.5996
0202-02-26_23:15:59.530000      9755.07        5.45696800e+00        1.69618892e-05  19.9922  19.5996
0202-02-26_23:15:59.730000      9755.27        5.50664500e+00        2.06723887e-05  19.9922  19.5996
