Repository: shortlab/2025-devitre-PhD

# 2025-devitre-PhD
Data repository for Alexis Devitre's PhD thesis

File: chapter 5/cold_vs_warm/20K/ffj29/Ic/1_anneal/Ic_2024-02-26_23-22-50264057_f29-2400keV-0nA-20k.txt
# Ic = 4.54 A, n = 25.97 , Tavg = 19.99 K, f29-2400keV-0nA-20k
#datetime                        t_s     iHTS_A                vHTS_V                tHTS_K  tTAR_K
0202-02-26_23:22:26.934000      314.44        1.46223100e-02        8.35167100e-09  20.0091  19.6672
0202-02-26_23:22:27.137000      314.64        4.89711100e-02        3.39335100e-09  19.9684  19.7207
0202-02-26_23:22:27.336000      314.84        9.65821300e-02        3.02148100e-09  19.9684  19.7207
0202-02-26_23:22:27.540000      315.04        1.47585900e-01        9.59125100e-09  19.9684  19.7207
0202-02-26_23:22:27.758000      315.26        1.97380100e-01        1.43016510e-08  19.9684  19.7207
0202-02-26_23:22:27.960000      315.46        2.47045100e-01        1.14506210e-08  19.9684  19.7207
0202-02-26_23:22:28.164000      315.67        2.96582400e-01        1.10167710e-08  20.0032  19.8527
0202-02-26_23:22:28.367000      315.87        3.44966700e-01        1.00870810e-08  20.0032  19.8527
0202-02-26_23:22:28.566000      316.07        3.93996500e-01        1.32480110e-08  20.0032  19.8527
0202-02-26_23:22:28.785000      316.29        4.46459200e-01        1.08928110e-08  20.0032  19.8527
0202-02-26_23:22:28.980000      316.48        4.92678100e-01        7.79386100e-09  20.0032  19.8527
0202-02-26_23:22:29.176000      316.68        5.41608500e-01        3.70324100e-09  19.9964  19.5944
0202-02-26_23:22:29.380000      316.88        5.93400400e-01        1.41002100e-09  19.9964  19.5944
0202-02-26_23:22:29.574000      317.08        6.43013500e-01        2.89752100e-09  19.9964  19.5944
0202-02-26_23:22:29.766000      317.27        6.87907900e-01        4.32303100e-09  19.9964  19.5944
0202-02-26_23:22:29.970000      317.47        7.41833900e-01        7.60792100e-09  19.9964  19.5944
0202-02-26_23:22:30.170000      317.67        7.91925000e-01        8.78552100e-09  19.9788  19.8894
0202-02-26_23:22:30.375000      317.88        8.39182800e-01        1.16964910e-08  19.9788  19.8894
0202-02-26_23:22:30.582000      318.09        8.90903300e-01        5.37190100e-09  19.9788  19.8894
0202-02-26_23:22:30.793000      318.30        9.37953400e-01        9.33651100e-09  19.9788  19.8894
0202-02-26_23:22:31.008000      318.51        9.87663000e-01        1.17536910e-08  19.9788  19.8894
0202-02-26_23:22:31.215000      318.72        1.03966800e+00        1.08240010e-08  20.0032  19.6394
0202-02-26_23:22:31.438000      318.94        1.08677400e+00        2.58081100e-09  20.0032  19.6394
0202-02-26_23:22:31.640000      319.14        1.13845000e+00        2.64279100e-09  20.0032  19.6394
0202-02-26_23:22:31.844000      319.35        1.18657900e+00        7.66308100e-09  20.0032  19.6394
0202-02-26_23:22:32.094000      319.59        1.23592200e+00        4.56413100e-09  20.0032  19.6394
0202-02-26_23:22:32.297000      319.80        1.28475300e+00        4.50215100e-09  19.9995  19.7553
0202-02-26_23:22:32.500000      320.00        1.33664700e+00       -2.50145900e-09  19.9995  19.7553
0202-02-26_23:22:32.703000      320.20        1.38645900e+00        3.63445100e-09  19.9995  19.7553
0202-02-26_23:22:32.895000      320.40        1.43310400e+00        1.01651000e-10  19.9995  19.7553
0202-02-26_23:22:33.110000      320.61        1.48596500e+00        5.55580100e-09  19.9858  19.8219
0202-02-26_23:22:33.316000      320.82        1.53406600e+00        5.36986100e-09  19.9858  19.8219
0202-02-26_23:22:33.543000      321.05        1.58315000e+00       -3.43114900e-09  19.9858  19.8219
0202-02-26_23:22:33.742000      321.25        1.63436300e+00       -9.07122900e-09  19.9858  19.8219
0202-02-26_23:22:33.950000      321.45        1.68006000e+00       -8.14154900e-09  19.9858  19.8219
0202-02-26_23:22:34.156000      321.66        1.73376500e+00       -1.16743390e-08  20.0089  19.6261
0202-02-26_23:22:34.350000      321.85        1.78325900e+00       -1.96076490e-08  20.0089  19.6261
0202-02-26_23:22:34.555000      322.06        1.82852700e+00       -1.72524490e-08  20.0089  19.6261
0202-02-26_23:22:34.760000      322.26        1.88198100e+00       -1.75003590e-08  20.0089  19.6261
0202-02-26_23:22:34.980000      322.48        1.93377600e+00       -1.53310990e-08  20.0089  19.6261
0202-02-26_23:22:35.184000      322.69        1.98065700e+00       -2.15289890e-08  19.9796  19.8636
0202-02-26_23:22:35.387000      322.89        2.03118400e+00       -2.28305490e-08  19.9796  19.8636
0202-02-26_23:22:35.590000      323.09        2.07880000e+00       -1.93597290e-08  19.9796  19.8636
0202-02-26_23:22:35.800000      323.30        2.13038200e+00       -2.14670090e-08  19.9796  19.8636
0202-02-26_23:22:36.010000      323.51        2.18017300e+00       -2.14670090e-08  19.9796  19.8636
0202-02-26_23:22:36.220000      323.72        2.22748300e+00       -2.45650390e-08  20.0059  19.6666
0202-02-26_23:22:36.414000      323.92        2.27939100e+00       -3.07615490e-08  20.0059  19.6666
0202-02-26_23:22:36.640000      324.14        2.32926700e+00       -3.33628090e-08  20.0059  19.6666
0202-02-26_23:22:36.855000      324.36        2.37861900e+00       -3.36722490e-08  20.0059  19.6666
0202-02-26_23:22:37.082000      324.59        2.43018300e+00       -2.67925790e-08  20.0059  19.6666
0202-02-26_23:22:37.293000      324.80        2.47993600e+00       -2.20201990e-08  19.9818  19.7292
0202-02-26_23:22:37.504000      325.01        2.52922800e+00       -2.43134190e-08  19.9818  19.7292
0202-02-26_23:22:37.695000      325.20        2.57508800e+00       -2.79701790e-08  19.9818  19.7292
0202-02-26_23:22:37.890000      325.39        2.62676400e+00       -3.22467290e-08  19.9818  19.7292
0202-02-26_23:22:38.098000      325.60        2.67637300e+00       -2.74123690e-08  19.9962  19.8458
0202-02-26_23:22:38.300000      325.81        2.72478100e+00       -2.71644490e-08  19.9962  19.8458
0202-02-26_23:22:38.508000      326.01        2.77573300e+00       -3.03253790e-08  19.9962  19.8458
0202-02-26_23:22:38.703000      326.21        2.82523500e+00       -3.74529590e-08  19.9962  19.8458
0202-02-26_23:22:38.920000      326.42        2.87127400e+00       -3.84446290e-08  19.9962  19.8458
0202-02-26_23:22:39.133000      326.63        2.92481800e+00       -2.96436090e-08  19.9961  19.5976
0202-02-26_23:22:39.332000      326.83        2.97304000e+00       -2.73503890e-08  19.9961  19.5976
0202-02-26_23:22:39.555000      327.06        3.02062000e+00       -3.11311090e-08  19.9961  19.5976
0202-02-26_23:22:39.758000      327.26        3.07383300e+00       -3.51597390e-08  19.9961  19.5976
0202-02-26_23:22:39.960000      327.46        3.12028700e+00       -4.12336790e-08  19.9961  19.5976
0202-02-26_23:22:40.184000      327.69        3.17305200e+00       -4.60060590e-08  19.9929  19.8956
0202-02-26_23:22:40.390000      327.89        3.22137100e+00       -5.66664490e-08  19.9929  19.8956
0202-02-26_23:22:40.600000      328.10        3.27102300e+00       -5.36914490e-08  19.9929  19.8956
0202-02-26_23:22:40.812000      328.31        3.32195200e+00       -5.03445890e-08  19.9929  19.8956
0202-02-26_23:22:41.100000      328.60        3.36989200e+00       -4.92289690e-08  19.9929  19.8956
0202-02-26_23:22:41.305000      328.81        3.42095000e+00       -5.69143590e-08  19.9969  19.6339
0202-02-26_23:22:41.520000      329.02        3.47108700e+00       -5.79679990e-08  19.9969  19.6339
0202-02-26_23:22:41.734000      329.24        3.52076500e+00       -5.85258090e-08  19.9969  19.6339
0202-02-26_23:22:41.940000      329.44        3.57057800e+00       -6.24304890e-08  19.9969  19.6339
0202-02-26_23:22:42.152000      329.65        3.61980000e+00       -6.00131290e-08  19.9900  19.7702
0202-02-26_23:22:42.350000      329.85        3.66827000e+00       -5.38764790e-08  19.9900  19.7702
0202-02-26_23:22:42.566000      330.07        3.71870400e+00       -5.02811590e-08  19.9900  19.7702
0202-02-26_23:22:42.770000      330.27        3.76761500e+00       -5.55490090e-08  19.9900  19.7702
0202-02-26_23:22:42.973000      330.47        3.81738600e+00       -5.64167190e-08  19.9900  19.7702
0202-02-26_23:22:43.180000      330.68        3.86748000e+00       -5.49911990e-08  19.9982  19.8140
0202-02-26_23:22:43.380000      330.88        3.91307400e+00       -5.30078690e-08  19.9982  19.8140
0202-02-26_23:22:43.590000      331.09        3.96768700e+00       -5.47432790e-08  19.9982  19.8140
0202-02-26_23:22:43.780000      331.29        4.01688900e+00       -5.02188190e-08  19.9982  19.8140
0202-02-26_23:22:43.977000      331.48        4.06180900e+00       -5.87099390e-08  19.9982  19.8140
0202-02-26_23:22:44.184000      331.69        4.11640000e+00       -5.74083790e-08  20.0039  19.6305
0202-02-26_23:22:44.380000      331.88        4.16597300e+00       -4.67479890e-08  20.0039  19.6305
0202-02-26_23:22:44.620000      332.12        4.21614600e+00       -2.44975290e-08  20.0039  19.6305
0202-02-26_23:22:44.836000      332.34        4.26520500e+00       -1.99730590e-08  20.0039  19.6305
0202-02-26_23:22:45.047000      332.55        4.31205900e+00       -9.12673900e-09  20.0039  19.6305
0202-02-26_23:22:45.250000      332.75        4.36485900e+00        1.08924810e-08  19.9922  19.8681
0202-02-26_23:22:45.453000      332.96        4.41364200e+00        3.57460510e-08  19.9922  19.8681
0202-02-26_23:22:45.645000      333.15        4.46133600e+00        6.74173210e-08  19.9922  19.8681
0202-02-26_23:22:45.848000      333.35        4.51414500e+00        1.04294821e-07  19.9922  19.8681
0202-02-26_23:22:46.066000      333.57        4.56088500e+00        1.52824381e-07  19.9922  19.8681
0202-02-26_23:22:46.260000      333.77        4.61315900e+00        2.36434051e-07  20.0115  19.6537
0202-02-26_23:22:46.473000      333.97        4.66311000e+00        3.45145211e-07  20.0115  19.6537
0202-02-26_23:22:46.668000      334.17        4.70974000e+00        4.41088691e-07  20.0115  19.6537
0202-02-26_23:22:46.863000      334.37        4.76208900e+00        5.75087291e-07  20.0115  19.6537
0202-02-26_23:22:47.105000      334.61        4.81140500e+00        7.97405951e-07  20.0115  19.6537
0202-02-26_23:22:47.316000      334.82        4.86298400e+00        1.08511245e-06  19.9848  19.7416
0202-02-26_23:22:47.527000      335.03        4.91097000e+00        1.43485993e-06  19.9848  19.7416
0202-02-26_23:22:47.730000      335.23        4.95945200e+00        1.74413512e-06  19.9848  19.7416
0202-02-26_23:22:47.940000      335.44        5.01136000e+00        3.04234718e-06  19.9848  19.7416
0202-02-26_23:22:48.160000      335.66        5.05631300e+00        3.18998124e-06  20.0015  19.8348
0202-02-26_23:22:48.383000      335.88        5.11009500e+00        4.62423758e-06  20.0015  19.8348
0202-02-26_23:22:48.586000      336.09        5.15726000e+00        5.83939786e-06  20.0015  19.8348
0202-02-26_23:22:48.777000      336.28        5.20635100e+00        7.61794716e-06  20.0015  19.8348
0202-02-26_23:22:49.004000      336.51        5.26024800e+00        9.13581286e-06  20.0015  19.8348
0202-02-26_23:22:49.223000      336.72        5.30620100e+00        1.10503441e-05  19.9931  19.6007
0202-02-26_23:22:49.430000      336.93        5.35755500e+00        1.41121065e-05  19.9931  19.6007
0202-02-26_23:22:49.630000      337.13        5.40558300e+00        1.76362322e-05  19.9931  19.6007
0202-02-26_23:22:49.830000      337.33        5.45503600e+00        2.01965845e-05  19.9931  19.6007

File: chapter 5/cold_vs_warm/20K/ffj29/Ic/1_anneal/Ic_2024-02-26_23-23-30565338_f29-2400keV-0nA-20k.txt
# Ic = 4.56 A, n = 26.43 , Tavg = 20.00 K, f29-2400keV-0nA-20k
#datetime                        t_s     iHTS_A                vHTS_V                tHTS_K  tTAR_K
0202-02-26_23:23:07.418000      354.92        4.76854400e-02        8.00768800e-09  19.9784  19.7690
0202-02-26_23:23:07.637000      355.14        4.70725000e-02        1.98328000e-10  19.9784  19.7690
0202-02-26_23:23:07.848000      355.35        9.79663800e-02        5.08228000e-10  19.9784  19.7690
0202-02-26_23:23:08.062000      355.57        1.49038400e-01        3.91706800e-09  19.9784  19.7690
0202-02-26_23:23:08.270000      355.77        1.98445100e-01        1.06107980e-08  20.0080  19.8141
0202-02-26_23:23:08.480000      355.98        2.47369600e-01        7.20195800e-09  20.0080  19.8141
0202-02-26_23:23:08.676000      356.18        2.93719000e-01        5.21862800e-09  20.0080  19.8141
0202-02-26_23:23:08.870000      356.37        3.46163300e-01        6.21029800e-09  20.0080  19.8141
0202-02-26_23:23:09.094000      356.60        3.96913300e-01        8.19361800e-09  19.9980  19.6118
0202-02-26_23:23:09.293000      356.80        4.43541800e-01        1.29659980e-08  19.9980  19.6118
0202-02-26_23:23:09.500000      357.00        4.94986200e-01        1.46394380e-08  19.9980  19.6118
0202-02-26_23:23:09.695000      357.20        5.39517700e-01        1.39576680e-08  19.9980  19.6118
0202-02-26_23:23:09.890000      357.39        5.93501500e-01        8.81340800e-09  19.9980  19.6118
0202-02-26_23:23:10.098000      357.60        6.43166500e-01        6.58216800e-09  19.9911  19.9012
0202-02-26_23:23:10.290000      357.79        6.87880500e-01        7.20195800e-09  19.9911  19.9012
0202-02-26_23:23:10.484000      357.99        7.41766600e-01        7.44986800e-09  19.9911  19.9012
0202-02-26_23:23:10.695000      358.20        7.91516200e-01        9.49517800e-09  19.9911  19.9012
0202-02-26_23:23:10.902000      358.40        8.38217400e-01        1.00529880e-08  19.9911  19.9012
0202-02-26_23:23:11.113000      358.61        8.90730400e-01        6.27226800e-09  19.9982  19.6090
0202-02-26_23:23:11.324000      358.83        9.39185900e-01        1.25941280e-08  19.9982  19.6090
0202-02-26_23:23:11.523000      359.03        9.88914700e-01        1.04260880e-08  19.9982  19.6090
0202-02-26_23:23:11.720000      359.22        1.03922800e+00        7.70023800e-09  19.9982  19.6090
0202-02-26_23:23:11.920000      359.43        1.08695700e+00        2.80553800e-09  19.9982  19.6090
0202-02-26_23:23:12.137000      359.64        1.13707300e+00        4.29303800e-09  19.9872  19.8089
0202-02-26_23:23:12.340000      359.84        1.18810300e+00        5.78052800e-09  19.9872  19.8089
0202-02-26_23:23:12.535000      360.04        1.23452100e+00        7.82583800e-09  19.9872  19.8089
0202-02-26_23:23:12.734000      360.24        1.28803300e+00        9.00343800e-09  19.9872  19.8089
0202-02-26_23:23:12.945000      360.45        1.33685000e+00        7.08208800e-09  19.9872  19.8089
0202-02-26_23:23:13.145000      360.65        1.38418700e+00        1.28461380e-08  19.9962  19.7794
0202-02-26_23:23:13.350000      360.85        1.43604200e+00        7.39198800e-09  19.9962  19.7794
0202-02-26_23:23:13.543000      361.05        1.48371800e+00       -4.17372000e-10  19.9962  19.7794
0202-02-26_23:23:13.742000      361.25        1.53393500e+00       -5.00382200e-09  19.9962  19.7794
0202-02-26_23:23:13.940000      361.44        1.58498900e+00       -1.65695200e-09  19.9962  19.7794
0202-02-26_23:23:14.150000      361.65        1.63472200e+00       -2.27674200e-09  20.0019  19.6471
0202-02-26_23:23:14.355000      361.86        1.68358300e+00       -7.89242000e-10  20.0019  19.6471
0202-02-26_23:23:14.566000      362.07        1.73358300e+00        1.62793800e-09  20.0019  19.6471
0202-02-26_23:23:14.790000      362.29        1.78271700e+00       -1.16112200e-09  20.0019  19.6471
0202-02-26_23:23:14.992000      362.50        1.83274700e+00       -4.01215200e-09  20.0019  19.6471
0202-02-26_23:23:15.223000      362.72        1.88311500e+00       -3.57830200e-09  19.9891  19.8721
0202-02-26_23:23:15.414000      362.92        1.93217100e+00        3.61126800e-09  19.9891  19.8721
0202-02-26_23:23:15.640000      363.14        1.98312200e+00        8.63156800e-09  19.9891  19.8721
0202-02-26_23:23:15.844000      363.35        2.02986700e+00        4.47896800e-09  19.9891  19.8721
0202-02-26_23:23:16.062000      363.57        2.08234900e+00       -3.88819200e-09  19.9891  19.8721
0202-02-26_23:23:16.273000      363.78        2.13044100e+00       -5.62361200e-09  20.0130  19.6352
0202-02-26_23:23:16.470000      363.97        2.18039600e+00       -2.27674200e-09  20.0130  19.6352
0202-02-26_23:23:16.684000      364.18        2.22780000e+00       -3.88819200e-09  20.0130  19.6352
0202-02-26_23:23:16.880000      364.38        2.27983800e+00       -4.26007200e-09  20.0130  19.6352
0202-02-26_23:23:17.113000      364.61        2.33204100e+00       -1.02720320e-08  20.0130  19.6352
0202-02-26_23:23:17.310000      364.81        2.37908400e+00       -1.25032820e-08  19.9839  19.7852
0202-02-26_23:23:17.510000      365.01        2.42832600e+00       -1.36812920e-08  19.9839  19.7852
0202-02-26_23:23:17.734000      365.24        2.47515800e+00       -1.44255920e-08  19.9839  19.7852
0202-02-26_23:23:17.950000      365.45        2.52771800e+00       -1.13270420e-08  19.9839  19.7852
0202-02-26_23:23:18.152000      365.66        2.57573700e+00       -1.21327720e-08  20.0062  19.8020
0202-02-26_23:23:18.370000      365.87        2.62767300e+00       -6.05883200e-09  20.0062  19.8020
0202-02-26_23:23:18.562000      366.06        2.67643000e+00       -4.01352200e-09  20.0062  19.8020
0202-02-26_23:23:18.760000      366.26        2.72134000e+00        2.49426800e-09  20.0062  19.8020
0202-02-26_23:23:18.953000      366.46        2.77528200e+00       -2.58800200e-09  20.0062  19.8020
0202-02-26_23:23:19.170000      366.68        2.82556700e+00       -3.33175200e-09  19.9898  19.6169
0202-02-26_23:23:19.375000      366.88        2.87490900e+00       -8.35205200e-09  19.9898  19.6169
0202-02-26_23:23:19.580000      367.08        2.92473500e+00       -2.64998200e-09  19.9898  19.6169
0202-02-26_23:23:19.770000      367.27        2.97229300e+00       -1.90624200e-09  19.9898  19.6169
0202-02-26_23:23:19.965000      367.47        3.02095900e+00       -4.68720000e-11  19.9898  19.6169
0202-02-26_23:23:20.164000      367.67        3.07357600e+00       -1.41040200e-09  19.9896  19.9001
0202-02-26_23:23:20.375000      367.88        3.12318100e+00       -1.22447200e-09  19.9896  19.9001
0202-02-26_23:23:20.594000      368.10        3.17065300e+00       -5.50102200e-09  19.9896  19.9001
0202-02-26_23:23:20.805000      368.31        3.22256800e+00       -2.32802000e-10  19.9896  19.9001
0202-02-26_23:23:21.050000      368.55        3.27058500e+00        1.31666800e-09  19.9896  19.9001
0202-02-26_23:23:21.260000      368.77        3.32225000e+00        5.59321800e-09  20.0028  19.6020
0202-02-26_23:23:21.470000      368.97        3.36980900e+00        2.55624800e-09  20.0028  19.6020
0202-02-26_23:23:21.668000      369.17        3.42096800e+00       -4.18742000e-10  20.0028  19.6020
0202-02-26_23:23:21.860000      369.36        3.47108800e+00       -3.76561200e-09  20.0028  19.6020
0202-02-26_23:23:22.094000      369.60        3.52037900e+00       -6.86456200e-09  20.0028  19.6020
0202-02-26_23:23:22.305000      369.81        3.57070500e+00       -9.96351200e-09  19.9938  19.8238
0202-02-26_23:23:22.508000      370.01        3.61914500e+00       -9.65361200e-09  19.9938  19.8238
0202-02-26_23:23:22.700000      370.20        3.66704900e+00       -4.94321200e-09  19.9938  19.8238
0202-02-26_23:23:22.902000      370.40        3.71877200e+00       -7.28632000e-10  19.9938  19.8238
0202-02-26_23:23:23.110000      370.61        3.76700300e+00       -2.09217200e-09  19.9938  19.8238
0202-02-26_23:23:23.320000      370.82        3.81902700e+00       -2.83569200e-09  20.0067  19.7670
0202-02-26_23:23:23.535000      371.04        3.86890800e+00       -6.11967200e-09  20.0067  19.7670
0202-02-26_23:23:23.727000      371.23        3.91588600e+00       -5.49920200e-09  20.0067  19.7670
0202-02-26_23:23:23.926000      371.43        3.96795700e+00       -3.94927200e-09  20.0067  19.7670
0202-02-26_23:23:24.137000      371.64        4.01629200e+00        1.50487800e-09  19.9994  19.6522
0202-02-26_23:23:24.350000      371.85        4.06737300e+00        5.47153800e-09  19.9994  19.6522
0202-02-26_23:23:24.555000      372.06        4.11638200e+00        6.64913800e-09  19.9994  19.6522
0202-02-26_23:23:24.746000      372.25        4.16269300e+00        1.53881880e-08  19.9994  19.6522
0202-02-26_23:23:24.957000      372.46        4.21685200e+00        1.78053680e-08  19.9994  19.6522
0202-02-26_23:23:25.156000      372.66        4.26557900e+00        2.69162880e-08  19.9858  19.8686
0202-02-26_23:23:25.375000      372.88        4.31456000e+00        3.96219880e-08  19.9858  19.8686
0202-02-26_23:23:25.574000      373.08        4.36537100e+00        5.92693380e-08  19.9858  19.8686
0202-02-26_23:23:25.777000      373.28        4.41259600e+00        7.03635880e-08  19.9858  19.8686
0202-02-26_23:23:25.970000      373.47        4.46123100e+00        9.27999980e-08  19.9858  19.8686
0202-02-26_23:23:26.170000      373.68        4.51303100e+00        1.32652518e-07  20.0074  19.6279
0202-02-26_23:23:26.375000      373.88        4.56115300e+00        1.99465928e-07  20.0074  19.6279
0202-02-26_23:23:26.566000      374.07        4.59706900e+00        2.56486638e-07  20.0074  19.6279
0202-02-26_23:23:26.773000      374.28        4.66245500e+00        3.66375468e-07  20.0074  19.6279
0202-02-26_23:23:26.970000      374.47        4.71203400e+00        4.71305978e-07  20.0074  19.6279
0202-02-26_23:23:27.170000      374.68        4.75786100e+00        6.01771848e-07  19.9768  19.7956
0202-02-26_23:23:27.380000      374.88        4.81253700e+00        8.32395848e-07  19.9768  19.7956
0202-02-26_23:23:27.594000      375.10        4.86203400e+00        1.05483861e-06  19.9768  19.7956
0202-02-26_23:23:27.812000      375.31        4.90869100e+00        1.41685816e-06  19.9768  19.7956
0202-02-26_23:23:28.040000      375.54        4.96040200e+00        1.87699053e-06  19.9768  19.7956
0202-02-26_23:23:28.254000      375.76        5.01190500e+00        2.43424404e-06  20.0017  19.7877
0202-02-26_23:23:28.492000      376.00        5.05919900e+00        3.97479496e-06  20.0017  19.7877
0202-02-26_23:23:28.695000      376.20        5.11002300e+00        4.13042432e-06  20.0017  19.7877
0202-02-26_23:23:28.902000      376.40        5.15931700e+00        6.41676894e-06  20.0017  19.7877
0202-02-26_23:23:29.117000      376.62        5.20706700e+00        7.61916224e-06  19.9948  19.6237
0202-02-26_23:23:29.340000      376.84        5.25850000e+00        9.08973734e-06  19.9948  19.6237
0202-02-26_23:23:29.562000      377.06        5.30395100e+00        1.08513672e-05  19.9948  19.6237
0202-02-26_23:23:29.770000      377.27        5.35807600e+00        1.41537337e-05  19.9948  19.6237
0202-02-26_23:23:29.965000      377.47        5.40549800e+00        1.73331338e-05  19.9948  19.6237
0202-02-26_23:23:30.170000      377.67        5.45509100e+00        2.00986379e-05  19.9968  19.8986

File: chapter 5/cold_vs_warm/20K/ffj29/Ic/1_anneal/Ic_2024-02-26_23-24-07477899_f29-2400keV-0nA-20k.txt
# Ic = 4.55 A, n = 26.31 , Tavg = 19.99 K, f29-2400keV-0nA-20k
#datetime                        t_s     iHTS_A                vHTS_V                tHTS_K  tTAR_K
0202-02-26_23:23:43.926000      391.43        4.78320800e-02        8.16883250e-09  20.0006  19.7365
0202-02-26_23:23:44.133000      391.63        4.41425200e-02        1.37469525e-08  20.0022  19.6670
0202-02-26_23:23:44.330000      391.83        9.80863000e-02        1.36229925e-08  20.0022  19.6670
0202-02-26_23:23:44.520000      392.02        1.47539100e-01        1.49865325e-08  20.0022  19.6670
0202-02-26_23:23:44.734000      392.24        1.94612800e-01        1.65360025e-08  20.0022  19.6670
0202-02-26_23:23:44.934000      392.44        2.47434600e-01        1.80854825e-08  20.0022  19.6670
0202-02-26_23:23:45.164000      392.67        2.97059900e-01        2.26719325e-08  20.0022  19.6670
0202-02-26_23:23:45.380000      392.88        3.46180200e-01        1.82094425e-08  19.9936  19.8679
0202-02-26_23:23:45.582000      393.08        3.94482800e-01        1.34370525e-08  19.9936  19.8679
0202-02-26_23:23:45.797000      393.30        4.43560100e-01        1.16396625e-08  19.9936  19.8679
0202-02-26_23:23:45.992000      393.50        4.94222500e-01        5.81363250e-09  19.9936  19.8679
0202-02-26_23:23:46.190000      393.69        5.40079200e-01        8.16883250e-09  20.0083  19.6232
0202-02-26_23:23:46.395000      393.90        5.91583100e-01        7.73498250e-09  20.0083  19.6232
0202-02-26_23:23:46.590000      394.09        6.42566000e-01        1.25693425e-08  20.0083  19.6232
0202-02-26_23:23:46.780000      394.28        6.90237700e-01        1.23217425e-08  20.0083  19.6232
0202-02-26_23:23:46.984000      394.49        7.39316500e-01        1.08351925e-08  20.0083  19.6232
0202-02-26_23:23:47.200000      394.70        7.91155700e-01        1.13322925e-08  19.9811  19.8188
0202-02-26_23:23:47.420000      394.92        8.39799700e-01        1.05271925e-08  19.9811  19.8188
0202-02-26_23:23:47.630000      395.13        8.90508000e-01        1.10230225e-08  19.9811  19.8188
0202-02-26_23:23:47.824000      395.33        9.39650600e-01        1.00313625e-08  19.9811  19.8188
0202-02-26_23:23:48.035000      395.54        9.85826500e-01        5.07303250e-09  19.9811  19.8188
0202-02-26_23:23:48.254000      395.76        1.03997000e+00        1.47825250e-09  19.9990  19.7607
0202-02-26_23:23:48.460000      395.96        1.08678900e+00       -1.43476750e-09  19.9990  19.7607
0202-02-26_23:23:48.668000      396.17        1.13699700e+00        5.07303250e-09  19.9990  19.7607
0202-02-26_23:23:48.883000      396.39        1.18935000e+00        8.17198250e-09  19.9990  19.7607
0202-02-26_23:23:49.105000      396.61        1.23740000e+00        8.35792250e-09  19.9849  19.6415
0202-02-26_23:23:49.305000      396.81        1.28738800e+00        2.96574250e-09  19.9849  19.6415
0202-02-26_23:23:49.500000      397.00        1.33279400e+00       -2.55038750e-09  19.9849  19.6415
0202-02-26_23:23:49.727000      397.23        1.38858700e+00       -5.95923750e-09  19.9849  19.6415
0202-02-26_23:23:49.934000      397.44        1.43387100e+00       -1.07316275e-08  19.9849  19.6415
0202-02-26_23:23:50.150000      397.65        1.48460100e+00       -9.61600750e-09  19.9846  19.8944
0202-02-26_23:23:50.363000      397.87        1.53531300e+00       -7.69465750e-09  19.9846  19.8944
0202-02-26_23:23:50.566000      398.07        1.58257300e+00       -4.34778750e-09  19.9846  19.8944
0202-02-26_23:23:50.770000      398.27        1.63461700e+00       -3.29413750e-09  19.9846  19.8944
0202-02-26_23:23:50.970000      398.47        1.68439400e+00       -4.47173750e-09  19.9846  19.8944
0202-02-26_23:23:51.176000      398.68        1.73036900e+00       -8.93423750e-09  20.0022  19.5912
0202-02-26_23:23:51.367000      398.87        1.78291600e+00       -5.40142750e-09  20.0022  19.5912
0202-02-26_23:23:51.562000      399.07        1.83257900e+00       -4.03788750e-09  20.0022  19.5912
0202-02-26_23:23:51.770000      399.27        1.87892700e+00       -7.52997500e-10  20.0022  19.5912
0202-02-26_23:23:51.965000      399.47        1.92887000e+00       -2.11653750e-09  20.0022  19.5912
0202-02-26_23:23:52.170000      399.68        1.98189800e+00        3.08970250e-09  19.9956  19.8552
0202-02-26_23:23:52.367000      399.87        2.02704500e+00        4.63918250e-09  19.9956  19.8552
0202-02-26_23:23:52.582000      400.09        2.08213200e+00        4.39126250e-09  19.9956  19.8552
0202-02-26_23:23:52.790000      400.29        2.12918900e+00       -3.78951750e-09  19.9956  19.8552
0202-02-26_23:23:52.980000      400.48        2.17806900e+00       -6.39195750e-09  19.9956  19.8552
0202-02-26_23:23:53.195000      400.70        2.22582100e+00       -3.54001750e-09  20.0052  19.7288
0202-02-26_23:23:53.410000      400.91        2.27903800e+00       -8.86999750e-09  20.0052  19.7288
0202-02-26_23:23:53.617000      401.12        2.32897300e+00       -3.72572750e-09  20.0052  19.7288
0202-02-26_23:23:53.832000      401.33        2.37951800e+00       -8.80801750e-09  20.0052  19.7288
0202-02-26_23:23:54.080000      401.58        2.42688400e+00       -3.10593750e-09  20.0052  19.7288
0202-02-26_23:23:54.277000      401.78        2.47679700e+00       -4.84135750e-09  19.9857  19.6758
0202-02-26_23:23:54.490000      401.99        2.52479800e+00       -1.20309275e-08  19.9857  19.6758
0202-02-26_23:23:54.688000      402.19        2.57783700e+00       -1.46960275e-08  19.9857  19.6758
0202-02-26_23:23:54.880000      402.38        2.62510200e+00       -1.37663375e-08  19.9857  19.6758
0202-02-26_23:23:55.117000      402.62        2.67571300e+00       -3.78857500e-10  19.9864  19.8609
0202-02-26_23:23:55.316000      402.82        2.72641100e+00        6.68676250e-09  19.9864  19.8609
0202-02-26_23:23:55.508000      403.01        2.77150600e+00        4.95134250e-09  19.9864  19.8609
0202-02-26_23:23:55.720000      403.22        2.82469000e+00        3.15395250e-09  19.9864  19.8609
0202-02-26_23:23:55.945000      403.45        2.87658700e+00       -2.79604750e-09  19.9864  19.8609
0202-02-26_23:23:56.164000      403.67        2.92483600e+00        3.64892500e-10  20.0007  19.6198
0202-02-26_23:23:56.375000      403.88        2.97461800e+00        5.88103250e-09  20.0007  19.6198
0202-02-26_23:23:56.580000      404.08        3.02326600e+00        3.46384250e-09  20.0007  19.6198
0202-02-26_23:23:56.785000      404.29        3.07475100e+00       -1.86635750e-09  20.0007  19.6198
0202-02-26_23:23:56.977000      404.48        3.12170100e+00       -3.78770750e-09  20.0007  19.6198
0202-02-26_23:23:57.180000      404.68        3.17044500e+00       -5.46114750e-09  19.9717  19.8273
0202-02-26_23:23:57.380000      404.88        3.22284800e+00       -1.12260750e-09  19.9717  19.8273
0202-02-26_23:23:57.600000      405.10        3.27193300e+00       -3.41583750e-09  19.9717  19.8273
0202-02-26_23:23:57.812000      405.31        3.32152300e+00        5.50832500e-10  19.9717  19.8273
0202-02-26_23:23:58.100000      405.60        3.37178800e+00       -1.12260750e-09  19.9717  19.8273
0202-02-26_23:23:58.305000      405.81        3.42146300e+00        5.19926250e-09  20.0050  19.7499
0202-02-26_23:23:58.496000      406.00        3.46786300e+00        5.13728250e-09  20.0050  19.7499
0202-02-26_23:23:58.700000      406.20        3.52053900e+00       -5.64477500e-10  20.0050  19.7499
0202-02-26_23:23:58.895000      406.40        3.57016100e+00       -6.57516750e-09  20.0050  19.7499
0202-02-26_23:23:59.098000      406.60        3.61715200e+00       -6.45025750e-09  20.0050  19.7499
0202-02-26_23:23:59.305000      406.81        3.66972500e+00       -6.69753750e-09  19.9846  19.6474
0202-02-26_23:23:59.508000      407.01        3.71887800e+00        6.16002500e-10  19.9846  19.6474
0202-02-26_23:23:59.710000      407.21        3.76630000e+00        1.04986250e-09  19.9846  19.6474
0202-02-26_23:23:59.914000      407.42        3.81826600e+00        2.78527250e-09  19.9846  19.6474
0202-02-26_23:24:00.130000      407.63        3.86866700e+00        1.91756250e-09  20.0009  19.8921
0202-02-26_23:24:00.332000      407.84        3.91787800e+00        2.10350250e-09  20.0009  19.8921
0202-02-26_23:24:00.535000      408.04        3.96710900e+00        4.70662250e-09  20.0009  19.8921
0202-02-26_23:24:00.750000      408.25        4.01815600e+00        6.99985250e-09  20.0009  19.8921
0202-02-26_23:24:00.953000      408.46        4.06677600e+00        1.26399525e-08  20.0009  19.8921
0202-02-26_23:24:01.164000      408.67        4.11656000e+00        1.60488125e-08  20.0106  19.5904
0202-02-26_23:24:01.383000      408.88        4.16508800e+00        2.06352625e-08  20.0106  19.5904
0202-02-26_23:24:01.605000      409.11        4.21557500e+00        3.19154625e-08  20.0106  19.5904
0202-02-26_23:24:01.816000      409.32        4.26489700e+00        4.13362925e-08  20.0106  19.5904
0202-02-26_23:24:02.074000      409.58        4.31495300e+00        4.95795225e-08  20.0106  19.5904
0202-02-26_23:24:02.310000      409.81        4.36777300e+00        7.45571125e-08  19.9925  19.8596
0202-02-26_23:24:02.510000      410.01        4.41366000e+00        8.94321025e-08  19.9925  19.8596
0202-02-26_23:24:02.720000      410.22        4.46572500e+00        1.27363332e-07  19.9925  19.8596
0202-02-26_23:24:02.945000      410.45        4.51543700e+00        1.54324252e-07  19.9925  19.8596
0202-02-26_23:24:03.152000      410.65        4.56291300e+00        2.12336712e-07  20.0010  19.7188
0202-02-26_23:24:03.380000      410.88        4.61300700e+00        2.94211152e-07  20.0010  19.7188
0202-02-26_23:24:03.598000      411.10        4.66269700e+00        3.72428813e-07  20.0010  19.7188
0202-02-26_23:24:03.810000      411.31        4.71235000e+00        5.14670922e-07  20.0010  19.7188
0202-02-26_23:24:04.023000      411.52        4.76027900e+00        6.28340642e-07  20.0010  19.7188
0202-02-26_23:24:04.234000      411.74        4.81169900e+00        8.50287912e-07  19.9909  19.6803
0202-02-26_23:24:04.460000      411.97        4.85935700e+00        1.12863619e-06  19.9909  19.6803
0202-02-26_23:24:04.676000      412.18        4.91059900e+00        1.49518030e-06  19.9909  19.6803
0202-02-26_23:24:04.880000      412.38        4.96018800e+00        1.80978564e-06  19.9909  19.6803
0202-02-26_23:24:05.117000      412.62        5.00987400e+00        3.27515663e-06  19.9909  19.6803
0202-02-26_23:24:05.324000      412.83        5.05823100e+00        3.41758462e-06  19.9867  19.8609
0202-02-26_23:24:05.543000      413.04        5.10767700e+00        4.87917598e-06  19.9867  19.8609
0202-02-26_23:24:05.750000      413.25        5.16046900e+00        6.23961745e-06  19.9867  19.8609
0202-02-26_23:24:05.965000      413.47        5.20960400e+00        7.50330945e-06  19.9867  19.8609
0202-02-26_23:24:06.184000      413.68        5.25888500e+00        9.53318725e-06  19.9941  19.6190
0202-02-26_23:24:06.410000      413.91        5.30514400e+00        1.13640501e-05  19.9941  19.6190
0202-02-26_23:24:06.613000      414.12        5.35761700e+00        1.43365681e-05  19.9941  19.6190
0202-02-26_23:24:06.820000      414.32        5.40555400e+00        1.69223364e-05  19.9941  19.6190
0202-02-26_23:24:07.027000      414.53        5.45532400e+00        2.10997281e-05  19.9941  19.6190
