Repository: shortlab/2025-devitre-PhD

# 2025-devitre-PhD
Data repository for Alexis Devitre's PhD thesis

File: chapter 5/cold_vs_warm/20K/ffj29/Ic/1_anneal/Ic_2024-02-09_15-28-49259063_f29-afterlastbeamon-30K.txt
# Ic = 4.90 A, n = 31.61 , Tavg = 30.02 K, f29-afterlastbeamon-30K
#datetime                        t_s     iHTS_A                vHTS_V                tHTS_K  tTAR_K
0202-02-09_15:28:44.863000      5340.83        1.71977600e-02       -4.71443790e-08  30.0281  29.5889
0202-02-09_15:28:45.086000      5341.05        2.74495100e-01       -4.55948990e-08  30.0181  29.5712
0202-02-09_15:28:45.293000      5341.26        5.57413100e-01       -4.07605390e-08  30.0181  29.5712
0202-02-09_15:28:45.492000      5341.46        8.58921500e-01       -6.36214900e-09  30.0181  29.5712
0202-02-09_15:28:45.695000      5341.66        1.15401100e+00       -1.45433890e-08  30.0181  29.5712
0202-02-09_15:28:45.900000      5341.86        1.43194800e+00       -2.42121190e-08  30.0181  29.5712
0202-02-09_15:28:46.113000      5342.08        1.74742400e+00       -1.78282790e-08  30.0311  29.5942
0202-02-09_15:28:46.312000      5342.28        2.03713600e+00       -7.66370900e-09  30.0311  29.5942
0202-02-09_15:28:46.504000      5342.47        2.32578900e+00       -2.26006690e-08  30.0311  29.5942
0202-02-09_15:28:46.695000      5342.66        2.63577400e+00       -4.13803290e-08  30.0311  29.5942
0202-02-09_15:28:46.902000      5342.86        2.93360600e+00       -6.20193590e-08  30.0311  29.5942
0202-02-09_15:28:47.098000      5343.06        3.21986000e+00       -3.89631390e-08  30.0239  29.5587
0202-02-09_15:28:47.290000      5343.25        3.52837400e+00       -3.41907490e-08  30.0239  29.5587
0202-02-09_15:28:47.492000      5343.46        3.82606000e+00       -2.81168090e-08  30.0239  29.5587
0202-02-09_15:28:47.688000      5343.65        4.11283800e+00       -4.08844890e-08  30.0239  29.5587
0202-02-09_15:28:47.880000      5343.84        4.40746900e+00       -1.20022490e-08  30.0239  29.5587
0202-02-09_15:28:48.100000      5344.07        4.71995500e+00        8.28257310e-08  30.0186  29.6089
0202-02-09_15:28:48.312000      5344.28        5.01064600e+00        2.70065341e-07  30.0186  29.6089
0202-02-09_15:28:48.516000      5344.48        5.30549300e+00        4.29852238e-06  30.0186  29.6089
0202-02-09_15:28:48.707000      5344.67        5.61232300e+00        1.07276136e-05  30.0186  29.6089

File: chapter 5/cold_vs_warm/20K/ffj29/Ic/1_anneal/Ic_2024-02-09_15-29-12643780_f29-afterlastbeamon-30K.txt
# Ic = 4.95 A, n = 34.00 , Tavg = 30.02 K, f29-afterlastbeamon-30K
#datetime                        t_s     iHTS_A                vHTS_V                tHTS_K  tTAR_K
0202-02-09_15:29:08.473000      5364.44        1.87095700e-02        1.61176325e-08  30.0200  29.6032
0202-02-09_15:29:08.670000      5364.64        2.61935800e-01       -8.02627500e-10  30.0200  29.6032
0202-02-09_15:29:08.867000      5364.83        5.54389300e-01        9.29994250e-09  30.0200  29.6032
0202-02-09_15:29:09.080000      5365.04        8.59043800e-01        3.40295625e-08  30.0184  29.5413
0202-02-09_15:29:09.273000      5365.24        1.14416100e+00        3.74384025e-08  30.0184  29.5413
0202-02-09_15:29:09.465000      5365.43        1.43356800e+00        3.65706925e-08  30.0184  29.5413
0202-02-09_15:29:09.668000      5365.63        1.74474200e+00        3.40915425e-08  30.0184  29.5413
0202-02-09_15:29:09.860000      5365.83        2.04303000e+00        4.48758825e-08  30.0184  29.5413
0202-02-09_15:29:10.066000      5366.03        2.31269600e+00        4.76029525e-08  30.0331  29.6041
0202-02-09_15:29:10.266000      5366.23        2.63708000e+00        3.89259025e-08  30.0331  29.6041
0202-02-09_15:29:10.460000      5366.42        2.93454900e+00        2.95050925e-08  30.0331  29.6041
0202-02-09_15:29:10.652000      5366.62        3.22028400e+00        3.38436225e-08  30.0331  29.6041
0202-02-09_15:29:10.855000      5366.82        3.51157900e+00        5.10118025e-08  30.0331  29.6041
0202-02-09_15:29:11.060000      5367.02        3.82852700e+00        6.36555125e-08  30.0124  29.5445
0202-02-09_15:29:11.266000      5367.23        4.12486000e+00        5.60940725e-08  30.0124  29.5445
0202-02-09_15:29:11.457000      5367.42        4.40337700e+00        5.60940725e-08  30.0124  29.5445
0202-02-09_15:29:11.650000      5367.61        4.71866000e+00        1.12370992e-07  30.0124  29.5445
0202-02-09_15:29:11.844000      5367.81        5.01677400e+00        2.89816782e-07  30.0124  29.5445
0202-02-09_15:29:12.062000      5368.03        5.28952900e+00        4.01574481e-06  30.0124  29.5445
0202-02-09_15:29:12.270000      5368.23        5.61657100e+00        1.09697858e-05  30.0231  29.5885

File: chapter 5/cold_vs_warm/20K/ffj29/Ic/1_anneal/Ic_2024-02-09_15-42-12238330_f29-afterlastbeamon-30K.txt
# Ic = 4.71 A, n = 24.14 , Tavg = 29.96 K, f29-afterlastbeamon-30K
#datetime                        t_s     iHTS_A                vHTS_V                tHTS_K  tTAR_K
0202-02-09_15:41:49.246000      6125.21        5.06169900e-02        4.01127980e-08  29.9674  29.4851
0202-02-09_15:41:49.450000      6125.41        4.86920600e-02        6.46564780e-08  29.9674  29.4851
0202-02-09_15:41:49.640000      6125.61        1.00028300e-01        3.98029080e-08  29.9674  29.4851
0202-02-09_15:41:49.844000      6125.81        1.49908600e-01        2.92664780e-08  29.9674  29.4851
0202-02-09_15:41:50.070000      6126.04        1.98260300e-01        1.85441180e-08  29.9674  29.4851
0202-02-09_15:41:50.285000      6126.25        2.50382100e-01        4.73023680e-08  29.9646  29.4912
0202-02-09_15:41:50.490000      6126.45        2.98836200e-01        3.92450980e-08  29.9646  29.4912
0202-02-09_15:41:50.690000      6126.66        3.45751200e-01        4.27778980e-08  29.9646  29.4912
0202-02-09_15:41:50.887000      6126.85        3.97514900e-01        4.74882980e-08  29.9646  29.4912
0202-02-09_15:41:51.105000      6127.07        4.47134000e-01        6.23012780e-08  29.9615  29.5007
0202-02-09_15:41:51.300000      6127.27        4.95092400e-01        6.40366880e-08  29.9615  29.5007
0202-02-09_15:41:51.510000      6127.47        5.46017500e-01        4.27778980e-08  29.9615  29.5007
0202-02-09_15:41:51.703000      6127.67        5.95207700e-01        4.07945680e-08  29.9615  29.5007
0202-02-09_15:41:51.895000      6127.86        6.40227500e-01        5.37481780e-08  29.9615  29.5007
0202-02-09_15:41:52.098000      6128.06        6.94481600e-01        7.24662580e-08  29.9621  29.4794
0202-02-09_15:41:52.297000      6128.26        7.44004300e-01        8.63512480e-08  29.9621  29.4794
0202-02-09_15:41:52.490000      6128.45        7.89537600e-01        6.34202780e-08  29.9621  29.4794
0202-02-09_15:41:52.684000      6128.65        8.42917500e-01        5.19550080e-08  29.9621  29.4794
0202-02-09_15:41:52.887000      6128.85        8.92591600e-01        4.25341980e-08  29.9621  29.4794
0202-02-09_15:41:53.094000      6129.06        9.40613800e-01        4.72446080e-08  29.9469  29.5017
0202-02-09_15:41:53.300000      6129.26        9.91787700e-01        5.28227180e-08  29.9469  29.5017
0202-02-09_15:41:53.492000      6129.46        1.03982300e+00        6.11898880e-08  29.9469  29.5017
0202-02-09_15:41:53.684000      6129.65        1.08881200e+00        6.68299780e-08  29.9469  29.5017
0202-02-09_15:41:53.887000      6129.85        1.14046800e+00        6.67679980e-08  29.9469  29.5017
0202-02-09_15:41:54.086000      6130.05        1.19017800e+00        5.00336580e-08  29.9834  29.4880
0202-02-09_15:41:54.297000      6130.26        1.23776400e+00        4.02409780e-08  29.9834  29.4880
0202-02-09_15:41:54.496000      6130.46        1.28904700e+00        4.32159680e-08  29.9834  29.4880
0202-02-09_15:41:54.690000      6130.66        1.33855300e+00        5.24508480e-08  29.9834  29.4880
0202-02-09_15:41:54.890000      6130.85        1.38387400e+00        6.42888380e-08  29.9834  29.4880
0202-02-09_15:41:55.086000      6131.05        1.43792800e+00        5.10873080e-08  29.9801  29.4899
0202-02-09_15:41:55.293000      6131.26        1.48734600e+00        6.56523780e-08  29.9801  29.4899
0202-02-09_15:41:55.490000      6131.45        1.53517200e+00        6.19336380e-08  29.9801  29.4899
0202-02-09_15:41:55.680000      6131.64        1.58651600e+00        5.12112680e-08  29.9801  29.4899
0202-02-09_15:41:55.883000      6131.85        1.63617900e+00        3.33613080e-08  29.9801  29.4899
0202-02-09_15:41:56.086000      6132.05        1.68297100e+00        4.84222080e-08  29.9661  29.5002
0202-02-09_15:41:56.305000      6132.27        1.73679000e+00        5.67273980e-08  29.9661  29.5002
0202-02-09_15:41:56.496000      6132.46        1.78330800e+00        5.38763580e-08  29.9661  29.5002
0202-02-09_15:41:56.690000      6132.65        1.83287800e+00        4.51373180e-08  29.9661  29.5002
0202-02-09_15:41:56.883000      6132.85        1.88409900e+00        5.88346880e-08  29.9661  29.5002
0202-02-09_15:41:57.086000      6133.05        1.93380600e+00        6.68299780e-08  29.9692  29.4808
0202-02-09_15:41:57.310000      6133.27        1.98367000e+00        6.54044580e-08  29.9692  29.4808
0202-02-09_15:41:57.508000      6133.47        2.03331200e+00        4.42696080e-08  29.9692  29.4808
0202-02-09_15:41:57.703000      6133.67        2.08080000e+00        5.17690780e-08  29.9692  29.4808
0202-02-09_15:41:57.906000      6133.87        2.12996400e+00        5.49300080e-08  29.9692  29.4808
0202-02-09_15:41:58.113000      6134.08        2.18250100e+00        5.69126080e-08  29.9795  29.5033
0202-02-09_15:41:58.310000      6134.27        2.23174600e+00        5.88948380e-08  29.9795  29.5033
0202-02-09_15:41:58.504000      6134.47        2.27215500e+00        5.01543380e-08  29.9795  29.5033
0202-02-09_15:41:58.695000      6134.66        2.33027100e+00        5.64138480e-08  29.9795  29.5033
0202-02-09_15:41:58.887000      6134.85        2.38014100e+00        5.54841580e-08  29.9795  29.5033
0202-02-09_15:41:59.098000      6135.06        2.42841100e+00        7.19705680e-08  29.9796  29.4866
0202-02-09_15:41:59.293000      6135.26        2.47926800e+00        6.84997480e-08  29.9796  29.4866
0202-02-09_15:41:59.484000      6135.45        2.52927700e+00        6.54007980e-08  29.9796  29.4866
0202-02-09_15:41:59.684000      6135.65        2.57712100e+00        4.94721980e-08  29.9796  29.4866
0202-02-09_15:41:59.875000      6135.84        2.62639500e+00        5.08357380e-08  29.9796  29.4866
0202-02-09_15:42:00.074000      6136.04        2.67793100e+00        3.56508780e-08  29.9796  29.4866
0202-02-09_15:42:00.280000      6136.25        2.72959300e+00        5.65377980e-08  29.9668  29.4920
0202-02-09_15:42:00.473000      6136.44        2.77549200e+00        7.11028680e-08  29.9668  29.4920
0202-02-09_15:42:00.664000      6136.63        2.82699800e+00        7.17846380e-08  29.9668  29.4920
0202-02-09_15:42:00.860000      6136.82        2.87680900e+00        6.39132980e-08  29.9668  29.4920
0202-02-09_15:42:01.074000      6137.04        2.92381600e+00        5.40586380e-08  29.9668  29.4920
0202-02-09_15:42:01.273000      6137.24        2.97611800e+00        5.79013380e-08  29.9893  29.4981
0202-02-09_15:42:01.477000      6137.44        3.02560500e+00        6.14961180e-08  29.9893  29.4981
0202-02-09_15:42:01.680000      6137.64        3.07263000e+00        5.61659280e-08  29.9893  29.4981
0202-02-09_15:42:01.870000      6137.84        3.12482100e+00        4.58774180e-08  29.9893  29.4981
0202-02-09_15:42:02.090000      6138.05        3.16841300e+00        4.97201180e-08  29.9505  29.4803
0202-02-09_15:42:02.280000      6138.25        3.22294300e+00        5.51122880e-08  29.9505  29.4803
0202-02-09_15:42:02.490000      6138.45        3.27401900e+00        5.35008280e-08  29.9505  29.4803
0202-02-09_15:42:02.680000      6138.64        3.32201700e+00        4.76128280e-08  29.9505  29.4803
0202-02-09_15:42:02.870000      6138.84        3.37073800e+00        4.50716880e-08  29.9505  29.4803
0202-02-09_15:42:03.082000      6139.05        3.42297400e+00        4.69930380e-08  29.9711  29.5029
0202-02-09_15:42:03.300000      6139.26        3.47177600e+00        5.41206180e-08  29.9711  29.5029
0202-02-09_15:42:03.500000      6139.46        3.52112000e+00        5.44924980e-08  29.9711  29.5029
0202-02-09_15:42:03.690000      6139.66        3.57198700e+00        5.81492580e-08  29.9711  29.5029
0202-02-09_15:42:03.902000      6139.87        3.61979100e+00        5.39346880e-08  29.9711  29.5029
0202-02-09_15:42:04.100000      6140.07        3.67025200e+00        6.60832180e-08  29.9656  29.4877
0202-02-09_15:42:04.300000      6140.26        3.72119700e+00        5.62292180e-08  29.9656  29.4877
0202-02-09_15:42:04.504000      6140.47        3.76870200e+00        4.72431280e-08  29.9656  29.4877
0202-02-09_15:42:04.700000      6140.66        3.81886600e+00        5.09618680e-08  29.9656  29.4877
0202-02-09_15:42:04.890000      6140.85        3.86951100e+00        5.36889480e-08  29.9656  29.4877
0202-02-09_15:42:05.100000      6141.07        3.91957200e+00        4.56936580e-08  29.9852  29.4919
0202-02-09_15:42:05.297000      6141.26        3.96683500e+00        3.41655580e-08  29.9852  29.4919
0202-02-09_15:42:05.490000      6141.45        4.01835000e+00        4.16030380e-08  29.9852  29.4919
0202-02-09_15:42:05.695000      6141.66        4.06828600e+00        5.30691580e-08  29.9852  29.4919
0202-02-09_15:42:05.887000      6141.85        4.11567300e+00        6.06925780e-08  29.9852  29.4919
0202-02-09_15:42:06.105000      6142.07        4.16802100e+00        6.05066380e-08  29.9616  29.4997
0202-02-09_15:42:06.300000      6142.26        4.21617700e+00        6.21800780e-08  29.9616  29.4997
0202-02-09_15:42:06.500000      6142.47        4.26461500e+00        5.92050780e-08  29.9616  29.4997
0202-02-09_15:42:06.690000      6142.66        4.31651800e+00        6.16222580e-08  29.9616  29.4997
0202-02-09_15:42:06.895000      6142.86        4.36629700e+00        8.20753380e-08  29.9616  29.4997
0202-02-09_15:42:07.105000      6143.07        4.41447500e+00        1.05937258e-07  29.9598  29.4799
0202-02-09_15:42:07.297000      6143.26        4.46487500e+00        1.26390328e-07  29.9598  29.4799
0202-02-09_15:42:07.504000      6143.47        4.51525400e+00        1.27753868e-07  29.9598  29.4799
0202-02-09_15:42:07.695000      6143.66        4.56335400e+00        1.38290298e-07  29.9598  29.4799
0202-02-09_15:42:07.887000      6143.85        4.61262200e+00        1.45975698e-07  29.9598  29.4799
0202-02-09_15:42:08.098000      6144.06        4.66413500e+00        2.14648448e-07  29.9705  29.5043
0202-02-09_15:42:08.297000      6144.26        4.71500300e+00        2.61752498e-07  29.9705  29.5043
0202-02-09_15:42:08.500000      6144.46        4.76085000e+00        3.22367968e-07  29.9705  29.5043
0202-02-09_15:42:08.695000      6144.66        4.81274300e+00        4.08704738e-07  29.9705  29.5043
0202-02-09_15:42:08.887000      6144.85        4.86279200e+00        4.99380028e-07  29.9705  29.5043
0202-02-09_15:42:09.094000      6145.06        4.90742800e+00        6.07967258e-07  29.9778  29.4862
0202-02-09_15:42:09.293000      6145.26        4.96252400e+00        8.00536058e-07  29.9778  29.4862
0202-02-09_15:42:09.484000      6145.45        5.01136200e+00        9.58458578e-07  29.9778  29.4862
0202-02-09_15:42:09.676000      6145.64        5.05650500e+00        1.15096540e-06  29.9778  29.4862
0202-02-09_15:42:09.880000      6145.84        5.11087900e+00        1.47790469e-06  29.9778  29.4862
0202-02-09_15:42:10.090000      6146.06        5.16059800e+00        1.80967921e-06  29.9768  29.4935
0202-02-09_15:42:10.297000      6146.26        5.20835900e+00        2.18025262e-06  29.9768  29.4935
0202-02-09_15:42:10.490000      6146.45        5.26014600e+00        2.76118319e-06  29.9768  29.4935
0202-02-09_15:42:10.684000      6146.65        5.30802300e+00        3.85003087e-06  29.9768  29.4935
0202-02-09_15:42:10.883000      6146.85        5.35614900e+00        4.10507457e-06  29.9768  29.4935
0202-02-09_15:42:11.086000      6147.05        5.40928800e+00        5.53046827e-06  29.9646  29.5026
0202-02-09_15:42:11.290000      6147.25        5.45883600e+00        7.76729157e-06  29.9646  29.5026
0202-02-09_15:42:11.484000      6147.45        5.50556300e+00        8.98393987e-06  29.9646  29.5026
0202-02-09_15:42:11.676000      6147.64        5.55794000e+00        1.05482907e-05  29.9646  29.5026

File: chapter 5/cold_vs_warm/20K/ffj29/Ic/1_anneal/Ic_2024-02-09_15-43-50697509_f29-afterlastbeamon-30K.txt
# Ic = 4.71 A, n = 24.09 , Tavg = 29.98 K, f29-afterlastbeamon-30K
#datetime                        t_s     iHTS_A                vHTS_V                tHTS_K  tTAR_K
0202-02-09_15:43:27.582000      6223.55        1.79984800e-02       -4.04583600e-09  29.9711  29.4852
0202-02-09_15:43:27.780000      6223.75        5.04698300e-02        5.25242400e-09  29.9711  29.4852
0202-02-09_15:43:28             6223.96        9.65595700e-02        8.22812400e-09  29.9711  29.4852
0202-02-09_15:43:28.210000      6224.17        1.50384600e-01        1.59135240e-08  29.9781  29.5112
0202-02-09_15:43:28.414000      6224.38        1.96737100e-01        2.24213240e-08  29.9781  29.5112
0202-02-09_15:43:28.613000      6224.58        2.45563500e-01        2.62020440e-08  29.9781  29.5112
0202-02-09_15:43:28.810000      6224.77        2.97527500e-01        1.80208140e-08  29.9781  29.5112
0202-02-09_15:43:29.035000      6225.00        3.45212900e-01        2.09338340e-08  29.9781  29.5112
0202-02-09_15:43:29.250000      6225.21        3.96826600e-01        1.47979040e-08  29.9843  29.4954
0202-02-09_15:43:29.440000      6225.41        4.46126500e-01        1.31244740e-08  29.9843  29.4954
0202-02-09_15:43:29.645000      6225.61        4.90996300e-01       -4.48936000e-10  29.9843  29.4954
0202-02-09_15:43:29.844000      6225.81        5.44750100e-01       -6.27496600e-09  29.9843  29.4954
0202-02-09_15:43:30.062000      6226.03        5.94660000e-01       -4.97340600e-09  29.9843  29.4954
0202-02-09_15:43:30.258000      6226.22        6.42996700e-01        2.83595400e-09  29.9730  29.4990
0202-02-09_15:43:30.460000      6226.43        6.93397000e-01        9.28177400e-09  29.9730  29.4990
0202-02-09_15:43:30.664000      6226.63        7.41248400e-01        1.17609340e-08  29.9730  29.4990
0202-02-09_15:43:30.867000      6226.83        7.90686300e-01        1.20708240e-08  29.9730  29.4990
0202-02-09_15:43:31.074000      6227.04        8.42154600e-01        6.86458400e-09  29.9666  29.5104
0202-02-09_15:43:31.270000      6227.24        8.88113700e-01        1.41043400e-09  29.9666  29.5104
0202-02-09_15:43:31.477000      6227.44        9.41361400e-01       -3.48590600e-09  29.9666  29.5104
0202-02-09_15:43:31.668000      6227.63        9.91013000e-01       -2.86611600e-09  29.9666  29.5104
0202-02-09_15:43:31.863000      6227.83        1.03576400e+00       -3.67184600e-09  29.9666  29.5104
0202-02-09_15:43:32.074000      6228.04        1.09012800e+00       -2.80414600e-09  29.9666  29.5104
0202-02-09_15:43:32.273000      6228.24        1.13980900e+00       -4.66351600e-09  29.9866  29.4871
0202-02-09_15:43:32.477000      6228.44        1.18502000e+00        1.34845400e-09  29.9866  29.4871
0202-02-09_15:43:32.668000      6228.63        1.23888200e+00        8.90989400e-09  29.9866  29.4871
0202-02-09_15:43:32.860000      6228.83        1.28829600e+00        1.14510340e-08  29.9866  29.4871
0202-02-09_15:43:33.094000      6229.06        1.33656300e+00        8.90989400e-09  29.9866  29.4871
0202-02-09_15:43:33.310000      6229.27        1.38851200e+00        7.17448400e-09  29.9893  29.5093
0202-02-09_15:43:33.504000      6229.47        1.43532700e+00        1.13276540e-08  29.9893  29.5093
0202-02-09_15:43:33.695000      6229.66        1.48399800e+00        1.00265240e-08  29.9893  29.5093
0202-02-09_15:43:33.890000      6229.85        1.53635100e+00        6.12227400e-09  29.9893  29.5093
0202-02-09_15:43:34.094000      6230.06        1.58614800e+00        1.59780400e-09  29.9724  29.4957
0202-02-09_15:43:34.290000      6230.25        1.63387000e+00        4.83340000e-11  29.9724  29.4957
0202-02-09_15:43:34.492000      6230.46        1.68516600e+00        9.09727400e-09  29.9724  29.4957
0202-02-09_15:43:34.688000      6230.65        1.73509500e+00        9.22123400e-09  29.9724  29.4957
0202-02-09_15:43:34.880000      6230.84        1.78076800e+00        1.27540340e-08  29.9724  29.4957
0202-02-09_15:43:35.100000      6231.07        1.83475900e+00        9.15925400e-09  29.9653  29.4971
0202-02-09_15:43:35.312000      6231.28        1.88282100e+00        1.25061240e-08  29.9653  29.4971
0202-02-09_15:43:35.504000      6231.47        1.93275300e+00        1.56670540e-08  29.9653  29.4971
0202-02-09_15:43:35.700000      6231.66        1.98282500e+00        5.87436400e-09  29.9653  29.4971
0202-02-09_15:43:35.902000      6231.87        2.03104300e+00        1.53582400e-09  29.9653  29.4971
0202-02-09_15:43:36.105000      6232.07        2.08055900e+00        3.70509400e-09  29.9827  29.5086
0202-02-09_15:43:36.316000      6232.28        2.13244400e+00        2.96134400e-09  29.9827  29.5086
0202-02-09_15:43:36.508000      6232.47        2.17761600e+00        1.65978400e-09  29.9827  29.5086
0202-02-09_15:43:36.703000      6232.67        2.22607500e+00       -2.61676600e-09  29.9827  29.5086
0202-02-09_15:43:36.895000      6232.86        2.28048500e+00        7.29988400e-09  29.9827  29.5086
0202-02-09_15:43:37.105000      6233.07        2.32652700e+00        1.39316340e-08  29.9585  29.4866
0202-02-09_15:43:37.316000      6233.28        2.38053700e+00        2.04394340e-08  29.9585  29.4866
0202-02-09_15:43:37.520000      6233.48        2.42986300e+00        1.03988340e-08  29.9585  29.4866
0202-02-09_15:43:37.723000      6233.69        2.47674600e+00        1.28160140e-08  29.9585  29.4866
0202-02-09_15:43:37.920000      6233.89        2.52882600e+00        1.44894540e-08  29.9585  29.4866
0202-02-09_15:43:38.117000      6234.08        2.57867300e+00        1.69686140e-08  29.9652  29.5112
0202-02-09_15:43:38.320000      6234.29        2.62454100e+00        2.12451640e-08  29.9652  29.5112
0202-02-09_15:43:38.523000      6234.49        2.67777700e+00        1.78363140e-08  29.9652  29.5112
0202-02-09_15:43:38.715000      6234.68        2.72777400e+00        2.52738040e-08  29.9652  29.5112
0202-02-09_15:43:38.918000      6234.88        2.77300600e+00        1.66587140e-08  29.9652  29.5112
0202-02-09_15:43:39.120000      6235.09        2.82686800e+00        1.08946640e-08  29.9912  29.4948
0202-02-09_15:43:39.312000      6235.28        2.87652000e+00        1.13287140e-08  29.9912  29.4948
0202-02-09_15:43:39.516000      6235.48        2.92165600e+00        9.22202400e-09  29.9912  29.4948
0202-02-09_15:43:39.720000      6235.68        2.97562000e+00       -1.98006000e-10  29.9912  29.4948
0202-02-09_15:43:39.914000      6235.88        3.02518900e+00       -6.14759600e-09  29.9912  29.4948
0202-02-09_15:43:40.120000      6236.09        3.07067700e+00       -3.54447600e-09  29.9990  29.4994
0202-02-09_15:43:40.316000      6236.28        3.12473500e+00        9.84300400e-09  29.9990  29.4994
0202-02-09_15:43:40.508000      6236.47        3.17447400e+00        8.47946400e-09  29.9990  29.4994
0202-02-09_15:43:40.715000      6236.68        3.21949100e+00        1.01529040e-08  29.9990  29.4994
0202-02-09_15:43:40.906000      6236.87        3.27355200e+00        1.33758140e-08  29.9990  29.4994
0202-02-09_15:43:41.105000      6237.07        3.32368600e+00        1.34997740e-08  29.9867  29.5093
0202-02-09_15:43:41.305000      6237.27        3.37092700e+00        2.29205940e-08  29.9867  29.5093
0202-02-09_15:43:41.496000      6237.46        3.42271700e+00        1.80862240e-08  29.9867  29.5093
0202-02-09_15:43:41.690000      6237.65        3.47205200e+00        1.38096640e-08  29.9867  29.5093
0202-02-09_15:43:41.895000      6237.86        3.51763300e+00        6.06228400e-09  29.9867  29.5093
0202-02-09_15:43:42.100000      6238.07        3.57188500e+00        4.57478400e-09  29.9865  29.4887
0202-02-09_15:43:42.305000      6238.27        3.62143800e+00        6.00030400e-09  29.9865  29.4887
0202-02-09_15:43:42.508000      6238.47        3.66796200e+00        6.62009400e-09  29.9865  29.4887
0202-02-09_15:43:42.710000      6238.67        3.72035800e+00        9.09925400e-09  29.9865  29.4887
0202-02-09_15:43:42.902000      6238.87        3.77021300e+00        1.47393540e-08  29.9865  29.4887
0202-02-09_15:43:43.117000      6239.08        3.81638500e+00        1.53591440e-08  29.9732  29.5108
0202-02-09_15:43:43.312000      6239.28        3.86943100e+00        1.17023740e-08  29.9732  29.5108
0202-02-09_15:43:43.504000      6239.47        3.91872000e+00        1.38716440e-08  29.9732  29.5108
0202-02-09_15:43:43.710000      6239.67        3.96431400e+00        8.41748400e-09  29.9732  29.5108
0202-02-09_15:43:43.902000      6239.87        4.01846400e+00        1.22601940e-08  29.9732  29.5108
0202-02-09_15:43:44.105000      6240.07        4.06844400e+00        5.75238400e-09  29.9767  29.4953
0202-02-09_15:43:44.310000      6240.27        4.11569700e+00        1.10206040e-08  29.9767  29.4953
0202-02-09_15:43:44.500000      6240.47        4.16720500e+00        1.34997740e-08  29.9767  29.4953
0202-02-09_15:43:44.690000      6240.66        4.21663300e+00        1.96976740e-08  29.9767  29.4953
0202-02-09_15:43:44.900000      6240.86        4.26182500e+00        2.42841340e-08  29.9767  29.4953
0202-02-09_15:43:45.098000      6241.06        4.31634900e+00        2.39122540e-08  29.9518  29.4982
0202-02-09_15:43:45.293000      6241.26        4.36603200e+00        3.53785440e-08  29.9518  29.4982
0202-02-09_15:43:45.490000      6241.45        4.41082200e+00        4.70932540e-08  29.9518  29.4982
0202-02-09_15:43:45.680000      6241.65        4.46454600e+00        6.33942440e-08  29.9518  29.4982
0202-02-09_15:43:45.875000      6241.84        4.51472900e+00        7.62862240e-08  29.9518  29.4982
0202-02-09_15:43:46.090000      6242.05        4.56052900e+00        1.07089834e-07  29.9939  29.5088
0202-02-09_15:43:46.290000      6242.25        4.61483500e+00        1.37769484e-07  29.9939  29.5088
0202-02-09_15:43:46.492000      6242.46        4.66360100e+00        1.66155904e-07  29.9939  29.5088
0202-02-09_15:43:46.688000      6242.65        4.71072200e+00        2.16916774e-07  29.9939  29.5088
0202-02-09_15:43:46.880000      6242.84        4.76301400e+00        2.74805244e-07  29.9939  29.5088
0202-02-09_15:43:47.086000      6243.05        4.81315400e+00        3.45771294e-07  29.9883  29.4881
0202-02-09_15:43:47.280000      6243.24        4.86066100e+00        4.72270614e-07  29.9883  29.4881
0202-02-09_15:43:47.473000      6243.44        4.91204300e+00        5.83770994e-07  29.9883  29.4881
0202-02-09_15:43:47.664000      6243.63        4.96199900e+00        7.21426544e-07  29.9883  29.4881
0202-02-09_15:43:47.867000      6243.83        5.00668100e+00        9.46410624e-07  29.9883  29.4881
0202-02-09_15:43:48.098000      6244.06        5.06218500e+00        1.09392085e-06  29.9883  29.4881
0202-02-09_15:43:48.305000      6244.27        5.10786200e+00        1.42228605e-06  29.9837  29.5132
0202-02-09_15:43:48.500000      6244.47        5.16032400e+00        1.84733863e-06  29.9837  29.5132
0202-02-09_15:43:48.695000      6244.66        5.21002500e+00        2.21320117e-06  29.9837  29.5132
0202-02-09_15:43:48.887000      6244.85        5.25538000e+00        2.64538134e-06  29.9837  29.5132
0202-02-09_15:43:49.098000      6245.06        5.30954900e+00        3.82347981e-06  29.9898  29.4954
0202-02-09_15:43:49.297000      6245.26        5.35996300e+00        5.30465605e-06  29.9898  29.4954
0202-02-09_15:43:49.500000      6245.46        5.40494400e+00        5.39595115e-06  29.9898  29.4954
0202-02-09_15:43:49.690000      6245.66        5.45786600e+00        7.64312685e-06  29.9898  29.4954
0202-02-09_15:43:49.883000      6245.85        5.50792000e+00        9.11513015e-06  29.9898  29.4954
0202-02-09_15:43:50.100000      6246.06        5.55370300e+00        9.29592315e-06  29.9788  29.5004
0202-02-09_15:43:50.300000      6246.26        5.60764100e+00        1.28171409e-05  29.9788  29.5004

File: chapter 5/cold_vs_warm/20K/ffj29/Ic/1_anneal/Ic_2024-02-09_15-45-28884941_f29-afterlastbeamon-30K.txt
# Ic = 4.71 A, n = 24.46 , Tavg = 29.99 K, f29-afterlastbeamon-30K
#datetime                        t_s     iHTS_A                vHTS_V                tHTS_K  tTAR_K
0202-02-09_15:45:06.035000      6322.00        2.19864600e-02       -1.21479100e-09  29.9707  29.5004
0202-02-09_15:45:06.234000      6322.20        5.07579100e-02       -7.35071100e-09  29.9725  29.5092
0202-02-09_15:45:06.426000      6322.39        9.93247600e-02       -7.28873100e-09  29.9725  29.5092
0202-02-09_15:45:06.617000      6322.58        1.47294700e-01       -2.02052100e-09  29.9725  29.5092
0202-02-09_15:45:06.816000      6322.78        1.95686500e-01        1.76019900e-09  29.9725  29.5092
0202-02-09_15:45:07.020000      6322.98        2.48431100e-01        7.33831900e-09  29.9725  29.5092
0202-02-09_15:45:07.227000      6323.19        2.97475900e-01        7.09039900e-09  29.9759  29.4907
0202-02-09_15:45:07.420000      6323.39        3.44911800e-01        8.57789900e-09  29.9759  29.4907
0202-02-09_15:45:07.613000      6323.58        3.96479600e-01        2.72709000e-10  29.9759  29.4907
0202-02-09_15:45:07.816000      6323.78        4.45724700e-01        3.37165900e-09  29.9759  29.4907
0202-02-09_15:45:08.074000      6324.04        4.96072500e-01        4.79717900e-09  29.9759  29.4907
0202-02-09_15:45:08.290000      6324.25        5.44216000e-01        1.55195490e-08  29.9785  29.5141
0202-02-09_15:45:08.480000      6324.45        5.93465600e-01        9.69351900e-09  29.9785  29.5141
0202-02-09_15:45:08.670000      6324.64        6.43881700e-01        3.61957900e-09  29.9785  29.5141
0202-02-09_15:45:08.875000      6324.84        6.91633700e-01       -7.10330100e-09  29.9785  29.5141
0202-02-09_15:45:09.082000      6325.05        7.41659500e-01       -6.54615100e-09  29.9785  29.5141
0202-02-09_15:45:09.280000      6325.25        7.92972000e-01        7.04889000e-10  29.9788  29.4963
0202-02-09_15:45:09.480000      6325.44        8.40556300e-01        4.98144900e-09  29.9788  29.4963
0202-02-09_15:45:09.670000      6325.64        8.89760800e-01        2.93613900e-09  29.9788  29.4963
0202-02-09_15:45:09.867000      6325.83        9.41128200e-01        2.00644900e-09  29.9788  29.4963
0202-02-09_15:45:10.090000      6326.05        9.91673400e-01        8.57622900e-09  29.9873  29.5029
0202-02-09_15:45:10.285000      6326.25        1.03917900e+00        6.28299900e-09  29.9873  29.5029
0202-02-09_15:45:10.492000      6326.46        1.09018400e+00        3.61790900e-09  29.9873  29.5029
0202-02-09_15:45:10.688000      6326.65        1.13961600e+00        6.84081900e-09  29.9873  29.5029
0202-02-09_15:45:10.887000      6326.85        1.18302600e+00        1.06215390e-08  29.9873  29.5029
0202-02-09_15:45:11.100000      6327.07        1.23672200e+00        1.10553890e-08  29.9704  29.5082
0202-02-09_15:45:11.310000      6327.27        1.28910500e+00        7.15070900e-09  29.9704  29.5082
0202-02-09_15:45:11.500000      6327.47        1.33526300e+00        2.37832900e-09  29.9704  29.5082
0202-02-09_15:45:11.703000      6327.67        1.38749100e+00        1.88248900e-09  29.9704  29.5082
0202-02-09_15:45:11.900000      6327.86        1.43733600e+00       -1.83625100e-09  29.9704  29.5082
0202-02-09_15:45:12.094000      6328.06        1.48199200e+00        5.72518900e-09  29.9814  29.4886
0202-02-09_15:45:12.305000      6328.27        1.53618100e+00        3.61790900e-09  29.9814  29.4886
0202-02-09_15:45:12.508000      6328.47        1.58615900e+00        4.91946900e-09  29.9814  29.4886
0202-02-09_15:45:12.710000      6328.67        1.63259900e+00        1.19850690e-08  29.9814  29.4886
0202-02-09_15:45:12.902000      6328.87        1.68525400e+00        5.35331900e-09  29.9814  29.4886
0202-02-09_15:45:13.113000      6329.08        1.73513600e+00        1.23569490e-08  29.9682  29.5121
0202-02-09_15:45:13.310000      6329.27        1.78296500e+00        1.66954790e-08  29.9682  29.5121
0202-02-09_15:45:13.500000      6329.47        1.83432200e+00        2.33272290e-08  29.9682  29.5121
0202-02-09_15:45:13.703000      6329.67        1.88337900e+00        2.06001590e-08  29.9682  29.5121
0202-02-09_15:45:13.906000      6329.87        1.93032200e+00        2.03522390e-08  29.9682  29.5121
0202-02-09_15:45:14.110000      6330.07        1.98312500e+00        2.32652490e-08  29.9734  29.4929
0202-02-09_15:45:14.312000      6330.28        2.03288000e+00        2.40709790e-08  29.9734  29.4929
0202-02-09_15:45:14.504000      6330.47        2.07948600e+00        1.78730790e-08  29.9734  29.4929
0202-02-09_15:45:14.700000      6330.66        2.13159000e+00        1.21708990e-08  29.9734  29.4929
0202-02-09_15:45:14.906000      6330.87        2.18115400e+00        6.96433900e-09  29.9734  29.4929
0202-02-09_15:45:15.100000      6331.07        2.22902500e+00        5.72431900e-09  29.9750  29.5010
0202-02-09_15:45:15.297000      6331.26        2.28081800e+00        1.03725190e-08  29.9750  29.5010
0202-02-09_15:45:15.508000      6331.47        2.33023400e+00        1.13641890e-08  29.9750  29.5010
0202-02-09_15:45:15.703000      6331.67        2.37814800e+00        5.84805900e-09  29.9750  29.5010
0202-02-09_15:45:15.895000      6331.86        2.42947100e+00        5.22825900e-09  29.9750  29.5010
0202-02-09_15:45:16.110000      6332.07        2.47930600e+00        9.19491900e-09  29.9669  29.5079
0202-02-09_15:45:16.310000      6332.27        2.52625900e+00        1.44631390e-08  29.9669  29.5079
0202-02-09_15:45:16.500000      6332.47        2.57837200e+00        1.02485590e-08  29.9669  29.5079
0202-02-09_15:45:16.707000      6332.67        2.62808300e+00        1.61365690e-08  29.9669  29.5079
0202-02-09_15:45:16.900000      6332.86        2.67315300e+00        1.09923090e-08  29.9669  29.5079
0202-02-09_15:45:17.100000      6333.07        2.72757300e+00        1.12402290e-08  29.9710  29.4895
0202-02-09_15:45:17.305000      6333.27        2.77712600e+00        3.67878900e-09  29.9710  29.4895
0202-02-09_15:45:17.496000      6333.46        2.82449500e+00       -2.87871000e-10  29.9710  29.4895
0202-02-09_15:45:17.700000      6333.66        2.87619600e+00        8.94700900e-09  29.9710  29.4895
0202-02-09_15:45:17.895000      6333.86        2.92581400e+00        1.60126090e-08  29.9710  29.4895
0202-02-09_15:45:18.098000      6334.06        2.97166000e+00        1.78099990e-08  29.9775  29.5132
0202-02-09_15:45:18.305000      6334.27        3.02530900e+00        8.07929900e-09  29.9775  29.5132
0202-02-09_15:45:18.496000      6334.46        3.07515800e+00        1.52068790e-08  29.9775  29.5132
0202-02-09_15:45:18.690000      6334.65        3.12059200e+00        1.83678090e-08  29.9775  29.5132
0202-02-09_15:45:18.883000      6334.85        3.17418400e+00        1.70662490e-08  29.9775  29.5132
0202-02-09_15:45:19.082000      6335.05        3.22417700e+00        1.64464590e-08  29.9859  29.4949
0202-02-09_15:45:19.273000      6335.24        3.27047300e+00        1.75620890e-08  29.9859  29.4949
0202-02-09_15:45:19.465000      6335.43        3.32312300e+00        2.72927890e-08  29.9859  29.4949
0202-02-09_15:45:19.670000      6335.64        3.37300600e+00        2.50615490e-08  29.9859  29.4949
0202-02-09_15:45:19.867000      6335.83        3.42061600e+00        2.52474790e-08  29.9859  29.4949
0202-02-09_15:45:20.062000      6336.03        3.47204400e+00        2.99578890e-08  29.9633  29.5029
0202-02-09_15:45:20.270000      6336.23        3.52257700e+00        2.89662190e-08  29.9633  29.5029
0202-02-09_15:45:20.460000      6336.43        3.56892400e+00        3.50401690e-08  29.9633  29.5029
0202-02-09_15:45:20.652000      6336.62        3.62093400e+00        3.15073590e-08  29.9633  29.5029
0202-02-09_15:45:20.855000      6336.82        3.67060200e+00        3.38639990e-08  29.9633  29.5029
0202-02-09_15:45:21.113000      6337.08        3.72197500e+00        3.35560190e-08  29.9633  29.5029
0202-02-09_15:45:21.316000      6337.28        3.76962500e+00        3.77100490e-08  29.9843  29.5073
0202-02-09_15:45:21.510000      6337.48        3.81715400e+00        3.36814090e-08  29.9843  29.5073
0202-02-09_15:45:21.703000      6337.67        3.86881700e+00        3.41772390e-08  29.9843  29.5073
0202-02-09_15:45:21.895000      6337.86        3.91864800e+00        2.94048590e-08  29.9843  29.5073
0202-02-09_15:45:22.100000      6338.07        3.96692600e+00        3.52308890e-08  29.9637  29.4883
0202-02-09_15:45:22.305000      6338.27        4.01816300e+00        2.72975690e-08  29.9637  29.4883
0202-02-09_15:45:22.496000      6338.46        4.06769100e+00        3.07064190e-08  29.9637  29.4883
0202-02-09_15:45:22.700000      6338.66        4.11574300e+00        2.96527690e-08  29.9637  29.4883
0202-02-09_15:45:22.895000      6338.86        4.16491300e+00        4.04371290e-08  29.9637  29.4883
0202-02-09_15:45:23.105000      6339.07        4.21709200e+00        3.90116090e-08  29.9681  29.5105
0202-02-09_15:45:23.310000      6339.27        4.26577100e+00        4.42798290e-08  29.9681  29.5105
0202-02-09_15:45:23.510000      6339.47        4.31350700e+00        5.37006390e-08  29.9681  29.5105
0202-02-09_15:45:23.710000      6339.68        4.36573300e+00        6.59105190e-08  29.9681  29.5105
0202-02-09_15:45:23.914000      6339.88        4.41350400e+00        8.07235090e-08  29.9681  29.5105
0202-02-09_15:45:24.120000      6340.09        4.46372400e+00        8.04136190e-08  29.9743  29.4935
0202-02-09_15:45:24.316000      6340.28        4.51462400e+00        9.77677490e-08  29.9743  29.4935
0202-02-09_15:45:24.516000      6340.48        4.56238800e+00        1.09791689e-07  29.9743  29.4935
0202-02-09_15:45:24.720000      6340.68        4.61179900e+00        1.51441609e-07  29.9743  29.4935
0202-02-09_15:45:24.910000      6340.88        4.66343800e+00        1.88071229e-07  29.9743  29.4935
0202-02-09_15:45:25.125000      6341.09        4.71159100e+00        2.56496099e-07  29.9690  29.5015
0202-02-09_15:45:25.316000      6341.28        4.76211800e+00        3.07442879e-07  29.9690  29.5015
0202-02-09_15:45:25.508000      6341.47        4.81273900e+00        3.73450579e-07  29.9690  29.5015
0202-02-09_15:45:25.715000      6341.68        4.86214000e+00        4.83153499e-07  29.9690  29.5015
0202-02-09_15:45:25.906000      6341.87        4.90926700e+00        6.00293909e-07  29.9690  29.5015
0202-02-09_15:45:26.100000      6342.07        4.96195600e+00        7.41544169e-07  29.9813  29.5070
0202-02-09_15:45:26.310000      6342.27        5.01073100e+00        9.80163519e-07  29.9813  29.5070
0202-02-09_15:45:26.500000      6342.46        5.05875800e+00        1.18822720e-06  29.9813  29.5070
0202-02-09_15:45:26.690000      6342.66        5.11064100e+00        1.43347816e-06  29.9813  29.5070
0202-02-09_15:45:26.895000      6342.86        5.16037100e+00        1.73655528e-06  29.9813  29.5070
0202-02-09_15:45:27.098000      6343.06        5.20748000e+00        2.24521673e-06  29.9775  29.4886
0202-02-09_15:45:27.293000      6343.26        5.25992400e+00        3.54398724e-06  29.9775  29.4886
0202-02-09_15:45:27.500000      6343.47        5.30917500e+00        3.66137554e-06  29.9775  29.4886
0202-02-09_15:45:27.695000      6343.66        5.35696100e+00        4.99076399e-06  29.9775  29.4886
0202-02-09_15:45:27.887000      6343.85        5.40880000e+00        6.26052859e-06  29.9775  29.4886
0202-02-09_15:45:28.110000      6344.07        5.45841500e+00        7.50419999e-06  29.9881  29.5125
0202-02-09_15:45:28.320000      6344.29        5.50831900e+00        9.03396659e-06  29.9881  29.5125
0202-02-09_15:45:28.516000      6344.48        5.55785800e+00        1.10174198e-05  29.9881  29.5125

File: chapter 5/cold_vs_warm/20K/ffj29/Ic/1_anneal/Ic_2024-02-09_15-54-35865588_f29-afterlastbeamon-40K.txt
# Ic = 3.17 A, n = 24.43 , Tavg = 39.95 K, f29-afterlastbeamon-40K
#datetime                        t_s     iHTS_A                vHTS_V                tHTS_K  tTAR_K
0202-02-09_15:54:20.305000      6876.27        2.08186800e-02        8.96527850e-09  39.9381  39.3363
0202-02-09_15:54:20.504000      6876.47        5.02817700e-02        1.21881885e-08  39.9381  39.3363
0202-02-09_15:54:20.707000      6876.67        9.79967700e-02        1.52871385e-08  39.9381  39.3363
0202-02-09_15:54:20.902000      6876.87        1.46916900e-01        8.03558850e-09  39.9381  39.3363
0202-02-09_15:54:21.110000      6877.08        1.98429800e-01        8.09756850e-09  39.9502  39.3578
0202-02-09_15:54:21.312000      6877.28        2.47532500e-01        3.32517850e-09  39.9502  39.3578
0202-02-09_15:54:21.504000      6877.47        2.95538400e-01        1.01428785e-08  39.9502  39.3578
0202-02-09_15:54:21.710000      6877.67        3.47000800e-01        6.11423850e-09  39.9502  39.3578
0202-02-09_15:54:21.902000      6877.87        3.94894000e-01        1.28699585e-08  39.9502  39.3578
0202-02-09_15:54:22.100000      6878.07        4.43791900e-01        8.46943850e-09  39.9418  39.3402
0202-02-09_15:54:22.305000      6878.27        4.95499200e-01        6.91996850e-09  39.9418  39.3402
0202-02-09_15:54:22.500000      6878.46        5.44931300e-01        3.82100850e-09  39.9418  39.3402
0202-02-09_15:54:22.690000      6878.66        5.90362200e-01        4.31679850e-09  39.9418  39.3402
0202-02-09_15:54:22.900000      6878.86        6.43969200e-01        8.53122850e-09  39.9418  39.3402
0202-02-09_15:54:23.105000      6879.07        6.93908900e-01        7.53936850e-09  39.9465  39.3567
0202-02-09_15:54:23.297000      6879.26        7.41092600e-01        8.46895850e-09  39.9465  39.3567
0202-02-09_15:54:23.500000      6879.47        7.92538200e-01        2.54512185e-08  39.9465  39.3567
0202-02-09_15:54:23.695000      6879.66        8.42497200e-01        3.04715285e-08  39.9465  39.3567
0202-02-09_15:54:23.887000      6879.85        8.87885000e-01        2.87361085e-08  39.9465  39.3567
0202-02-09_15:54:24.100000      6880.07        9.41257500e-01        1.14439485e-08  39.9375  39.3407
0202-02-09_15:54:24.297000      6880.26        9.89380600e-01        1.03283285e-08  39.9375  39.3407
0202-02-09_15:54:24.500000      6880.46        1.03794500e+00        1.90053985e-08  39.9375  39.3407
0202-02-09_15:54:24.695000      6880.66        1.08996400e+00        2.24142485e-08  39.9375  39.3407
0202-02-09_15:54:24.887000      6880.85        1.13964500e+00        2.65048585e-08  39.9375  39.3407
0202-02-09_15:54:25.098000      6881.06        1.18757900e+00        1.91913285e-08  39.9614  39.3567
0202-02-09_15:54:25.293000      6881.26        1.23898800e+00        2.29100785e-08  39.9614  39.3567
0202-02-09_15:54:25.496000      6881.46        1.28843700e+00        1.26835285e-08  39.9614  39.3567
0202-02-09_15:54:25.688000      6881.65        1.33606000e+00        2.24142485e-08  39.9614  39.3567
0202-02-09_15:54:25.895000      6881.86        1.38468900e+00        2.55131985e-08  39.9614  39.3567
0202-02-09_15:54:26.098000      6882.06        1.43741100e+00        3.38183885e-08  39.9516  39.3415
0202-02-09_15:54:26.293000      6882.26        1.48709600e+00        2.06168485e-08  39.9516  39.3415
0202-02-09_15:54:26.492000      6882.46        1.53203000e+00        2.17944585e-08  39.9516  39.3415
0202-02-09_15:54:26.695000      6882.66        1.58594200e+00        1.10100985e-08  39.9516  39.3415
0202-02-09_15:54:26.887000      6882.85        1.63591100e+00        1.34892585e-08  39.9516  39.3415
0202-02-09_15:54:27.100000      6883.07        1.68088200e+00       -2.43936150e-09  39.9384  39.3541
0202-02-09_15:54:27.297000      6883.26        1.73503100e+00       -1.07582150e-09  39.9384  39.3541
0202-02-09_15:54:27.490000      6883.45        1.78481300e+00       -1.32374150e-09  39.9384  39.3541
0202-02-09_15:54:27.695000      6883.66        1.82952400e+00        5.98978850e-09  39.9384  39.3541
0202-02-09_15:54:27.887000      6883.85        1.88395800e+00        5.92780850e-09  39.9384  39.3541
0202-02-09_15:54:28.098000      6884.06        1.93372200e+00        4.99812850e-09  39.9529  39.3401
0202-02-09_15:54:28.297000      6884.26        1.98153500e+00        1.58927850e-09  39.9529  39.3401
0202-02-09_15:54:28.490000      6884.45        2.03276600e+00        9.02676850e-09  39.9529  39.3401
0202-02-09_15:54:28.684000      6884.65        2.07766700e+00        3.07681850e-09  39.9529  39.3401
0202-02-09_15:54:28.887000      6884.85        2.12741300e+00        8.71707850e-09  39.9529  39.3401
0202-02-09_15:54:29.094000      6885.06        2.18161100e+00        2.14742850e-09  39.9336  39.3568
0202-02-09_15:54:29.297000      6885.26        2.23146000e+00        1.39235285e-08  39.9336  39.3568
0202-02-09_15:54:29.492000      6885.46        2.27889000e+00        1.40474885e-08  39.9336  39.3568
0202-02-09_15:54:29.684000      6885.65        2.33020800e+00        1.44193585e-08  39.9336  39.3568
0202-02-09_15:54:29.875000      6885.84        2.37977500e+00        1.41094685e-08  39.9336  39.3568
0202-02-09_15:54:30.090000      6886.05        2.42517600e+00        2.06792485e-08  39.9421  39.3384
0202-02-09_15:54:30.305000      6886.27        2.48014100e+00        2.12370585e-08  39.9421  39.3384
0202-02-09_15:54:30.504000      6886.47        2.52749000e+00        2.63813285e-08  39.9421  39.3384
0202-02-09_15:54:30.700000      6886.66        2.57636700e+00        2.06792485e-08  39.9421  39.3384
0202-02-09_15:54:30.902000      6886.87        2.62815100e+00        2.39641385e-08  39.9421  39.3384
0202-02-09_15:54:31.113000      6887.08        2.67689800e+00        1.41714485e-08  39.9478  39.3592
0202-02-09_15:54:31.310000      6887.27        2.72718800e+00        1.89438385e-08  39.9478  39.3592
0202-02-09_15:54:31.504000      6887.47        2.77714700e+00        1.03287485e-08  39.9478  39.3592
0202-02-09_15:54:31.700000      6887.66        2.82497600e+00        1.75802985e-08  39.9478  39.3592
0202-02-09_15:54:31.902000      6887.87        2.87372100e+00        2.29104985e-08  39.9478  39.3592
0202-02-09_15:54:32.105000      6888.07        2.92631300e+00        3.41906885e-08  39.9416  39.3401
0202-02-09_15:54:32.297000      6888.26        2.97562500e+00        4.76401485e-08  39.9416  39.3401
0202-02-09_15:54:32.500000      6888.46        3.02114300e+00        6.61718885e-08  39.9416  39.3401
0202-02-09_15:54:32.703000      6888.67        3.07467000e+00        1.12904109e-07  39.9416  39.3401
0202-02-09_15:54:32.895000      6888.86        3.12461000e+00        1.47736349e-07  39.9416  39.3401
0202-02-09_15:54:33.098000      6889.06        3.17246000e+00        2.04261259e-07  39.9605  39.3594
0202-02-09_15:54:33.300000      6889.27        3.22267600e+00        3.17125149e-07  39.9605  39.3594
0202-02-09_15:54:33.496000      6889.46        3.27322000e+00        4.34389559e-07  39.9605  39.3594
0202-02-09_15:54:33.695000      6889.66        3.32108900e+00        5.98014309e-07  39.9605  39.3594
0202-02-09_15:54:33.900000      6889.86        3.36369700e+00        8.73325339e-07  39.9605  39.3594
0202-02-09_15:54:34.094000      6890.06        3.42211800e+00        1.17925404e-06  39.9449  39.3399
0202-02-09_15:54:34.305000      6890.27        3.47079400e+00        1.72293446e-06  39.9449  39.3399
0202-02-09_15:54:34.496000      6890.46        3.52064600e+00        3.02393714e-06  39.9449  39.3399
0202-02-09_15:54:34.690000      6890.65        3.57107100e+00        4.27740216e-06  39.9449  39.3399
0202-02-09_15:54:34.895000      6890.86        3.61921300e+00        5.40604107e-06  39.9449  39.3399
0202-02-09_15:54:35.094000      6891.06        3.66870900e+00        6.78042696e-06  39.9460  39.3550
0202-02-09_15:54:35.290000      6891.25        3.72013900e+00        9.22023316e-06  39.9460  39.3550
0202-02-09_15:54:35.484000      6891.45        3.76783200e+00        1.20526767e-05  39.9460  39.3550
