Repository: shortlab/2025-devitre-PhD

# 2025-devitre-PhD
Data repository for Alexis Devitre's PhD thesis

File: chapter 5/cold_vs_warm/20K/ffj29/Ic/1_anneal/Ic_2024-02-09_16-46-45889041_f29-afterlastbeamon-50K.txt
# Ic = 1.80 A, n = 20.72 , Tavg = 50.02 K, f29-afterlastbeamon-50K
#datetime                        t_s     iHTS_A                vHTS_V                tHTS_K  tTAR_K
0202-02-09_16:46:01.438000      1164.59        1.72573800e-02       -7.16539435e-08  50.0255  49.2055
0202-02-09_16:46:01.637000      1164.79        1.43321500e-02       -7.46909235e-08  50.0255  49.2055
0202-02-09_16:46:01.832000      1164.99        2.44840600e-02       -7.10961335e-08  50.0255  49.2055
0202-02-09_16:46:02.047000      1165.20        3.46770900e-02       -4.66144235e-08  50.0255  49.2055
0202-02-09_16:46:02.246000      1165.40        4.43684700e-02       -4.39493235e-08  50.0236  49.2105
0202-02-09_16:46:02.450000      1165.60        5.42735700e-02       -4.43212035e-08  50.0236  49.2105
0202-02-09_16:46:02.640000      1165.80        6.35271400e-02       -3.47764335e-08  50.0236  49.2105
0202-02-09_16:46:02.836000      1165.99        7.34218500e-02       -3.95488135e-08  50.0236  49.2105
0202-02-09_16:46:03.060000      1166.21        8.39992600e-02       -3.98587135e-08  50.0236  49.2105
0202-02-09_16:46:03.258000      1166.41        9.32424400e-02       -4.54368235e-08  50.0057  49.2047
0202-02-09_16:46:03.457000      1166.61        1.03109800e-01       -4.19659935e-08  50.0057  49.2047
0202-02-09_16:46:03.660000      1166.82        1.13587700e-01       -4.94655435e-08  50.0057  49.2047
0202-02-09_16:46:03.855000      1167.01        1.23636800e-01       -5.21307635e-08  50.0057  49.2047
0202-02-09_16:46:04.070000      1167.22        1.32736000e-01       -5.78330035e-08  50.0057  49.2047
0202-02-09_16:46:04.280000      1167.44        1.43778000e-01       -4.69247335e-08  50.0268  49.2085
0202-02-09_16:46:04.484000      1167.64        1.53184400e-01       -4.00450635e-08  50.0268  49.2085
0202-02-09_16:46:04.688000      1167.84        1.62952900e-01       -3.77518435e-08  50.0268  49.2085
0202-02-09_16:46:04.887000      1168.04        1.73098500e-01       -3.77518435e-08  50.0268  49.2085
0202-02-09_16:46:05.082000      1168.24        1.82646200e-01       -3.41570635e-08  50.0313  49.2044
0202-02-09_16:46:05.293000      1168.44        1.92676000e-01       -3.05622735e-08  50.0313  49.2044
0202-02-09_16:46:05.484000      1168.64        2.02836400e-01       -3.52107035e-08  50.0313  49.2044
0202-02-09_16:46:05.676000      1168.83        2.12958100e-01       -4.24002735e-08  50.0313  49.2044
0202-02-09_16:46:05.883000      1169.03        2.21724900e-01       -4.07268335e-08  50.0313  49.2044
0202-02-09_16:46:06.100000      1169.25        2.32890000e-01       -3.89294435e-08  50.0323  49.2056
0202-02-09_16:46:06.300000      1169.45        2.42339500e-01       -4.01070435e-08  50.0323  49.2056
0202-02-09_16:46:06.504000      1169.66        2.52301000e-01       -4.10367335e-08  50.0323  49.2056
0202-02-09_16:46:06.707000      1169.86        2.62487400e-01       -4.12226635e-08  50.0323  49.2056
0202-02-09_16:46:06.900000      1170.05        2.72456400e-01       -3.09341535e-08  50.0323  49.2056
0202-02-09_16:46:07.113000      1170.27        2.81263200e-01       -2.69674935e-08  50.0152  49.2037
0202-02-09_16:46:07.310000      1170.46        2.92187900e-01       -2.47362535e-08  50.0152  49.2037
0202-02-09_16:46:07.500000      1170.66        3.02183500e-01       -2.69674935e-08  50.0152  49.2037
0202-02-09_16:46:07.707000      1170.86        3.11711700e-01       -3.07482135e-08  50.0152  49.2037
0202-02-09_16:46:07.900000      1171.05        3.21609300e-01       -3.97351735e-08  50.0152  49.2037
0202-02-09_16:46:08.105000      1171.26        3.31970100e-01       -4.94038935e-08  50.0244  49.2039
0202-02-09_16:46:08.305000      1171.46        3.41956800e-01       -5.80189835e-08  50.0244  49.2039
0202-02-09_16:46:08.496000      1171.65        3.51263800e-01       -5.73991935e-08  50.0244  49.2039
0202-02-09_16:46:08.688000      1171.84        3.61715100e-01       -5.37424335e-08  50.0244  49.2039
0202-02-09_16:46:08.895000      1172.05        3.71624700e-01       -5.16351435e-08  50.0244  49.2039
0202-02-09_16:46:09.105000      1172.26        3.81406600e-01       -4.76065035e-08  50.0185  49.2029
0202-02-09_16:46:09.316000      1172.47        3.91605500e-01       -4.11606935e-08  50.0185  49.2029
0202-02-09_16:46:09.508000      1172.66        4.01467600e-01       -3.76278835e-08  50.0185  49.2029
0202-02-09_16:46:09.710000      1172.86        4.10519300e-01       -4.22141935e-08  50.0185  49.2029
0202-02-09_16:46:09.914000      1173.07        4.21205400e-01       -4.12223435e-08  50.0185  49.2029
0202-02-09_16:46:10.113000      1173.27        4.31266400e-01       -3.95487735e-08  50.0109  49.2012
0202-02-09_16:46:10.320000      1173.47        4.40426400e-01       -3.50243035e-08  50.0109  49.2012
0202-02-09_16:46:10.516000      1173.67        4.51137400e-01       -3.76894035e-08  50.0109  49.2012
0202-02-09_16:46:10.707000      1173.86        4.60785800e-01       -4.80398935e-08  50.0109  49.2012
0202-02-09_16:46:10.914000      1174.07        4.70659700e-01       -4.59945935e-08  50.0109  49.2012
0202-02-09_16:46:11.117000      1174.27        4.80426800e-01       -4.43831335e-08  50.0237  49.2059
0202-02-09_16:46:11.320000      1174.47        4.90529300e-01       -4.13461635e-08  50.0237  49.2059
0202-02-09_16:46:11.516000      1174.67        5.00129900e-01       -3.24831635e-08  50.0237  49.2059
0202-02-09_16:46:11.707000      1174.86        5.09830200e-01       -3.35368035e-08  50.0237  49.2059
0202-02-09_16:46:11.900000      1175.05        5.20462500e-01       -2.18227735e-08  50.0237  49.2059
0202-02-09_16:46:12.113000      1175.27        5.30425500e-01       -3.08097335e-08  50.0312  49.2090
0202-02-09_16:46:12.320000      1175.48        5.39720600e-01       -2.29383935e-08  50.0312  49.2090
0202-02-09_16:46:12.516000      1175.67        5.49947800e-01       -2.54175535e-08  50.0312  49.2090
0202-02-09_16:46:12.707000      1175.86        5.60295200e-01       -2.62232835e-08  50.0312  49.2090
0202-02-09_16:46:12.900000      1176.05        5.69913800e-01       -2.82066135e-08  50.0312  49.2090
0202-02-09_16:46:13.113000      1176.27        5.79476500e-01       -3.27930535e-08  50.0404  49.2033
0202-02-09_16:46:13.312000      1176.46        5.89917400e-01       -3.62638835e-08  50.0404  49.2033
0202-02-09_16:46:13.516000      1176.67        5.99347600e-01       -3.43425335e-08  50.0404  49.2033
0202-02-09_16:46:13.707000      1176.86        6.09166600e-01       -3.57060735e-08  50.0404  49.2033
0202-02-09_16:46:13.900000      1177.05        6.19319500e-01       -3.70076335e-08  50.0404  49.2033
0202-02-09_16:46:14.098000      1177.25        6.29496200e-01       -3.48383635e-08  50.0341  49.2080
0202-02-09_16:46:14.293000      1177.45        6.38801700e-01       -2.79586935e-08  50.0341  49.2080
0202-02-09_16:46:14.484000      1177.64        6.49331700e-01       -2.15128735e-08  50.0341  49.2080
0202-02-09_16:46:14.676000      1177.83        6.59139300e-01       -2.86404635e-08  50.0341  49.2080
0202-02-09_16:46:14.880000      1178.03        6.68401700e-01       -3.50243035e-08  50.0341  49.2080
0202-02-09_16:46:15.082000      1178.24        6.78884200e-01       -2.88264035e-08  50.0213  49.2011
0202-02-09_16:46:15.290000      1178.44        6.88967400e-01       -2.39300535e-08  50.0213  49.2011
0202-02-09_16:46:15.484000      1178.64        6.98500000e-01       -2.48597435e-08  50.0213  49.2011
0202-02-09_16:46:15.676000      1178.83        7.08140900e-01       -3.38465335e-08  50.0213  49.2011
0202-02-09_16:46:15.867000      1179.02        7.18650000e-01       -3.14911635e-08  50.0213  49.2011
0202-02-09_16:46:16.086000      1179.24        7.28464600e-01       -3.06852135e-08  50.0114  49.2035
0202-02-09_16:46:16.280000      1179.43        7.38055600e-01       -3.42799935e-08  50.0114  49.2035
0202-02-09_16:46:16.484000      1179.64        7.48313900e-01       -3.95482135e-08  50.0114  49.2035
0202-02-09_16:46:16.676000      1179.83        7.57849500e-01       -3.72549935e-08  50.0114  49.2035
0202-02-09_16:46:16.867000      1180.02        7.67290000e-01       -3.11190635e-08  50.0114  49.2035
0202-02-09_16:46:17.080000      1180.23        7.78274100e-01       -3.09951035e-08  50.0236  49.2022
0202-02-09_16:46:17.273000      1180.43        7.88078300e-01       -3.00034435e-08  50.0236  49.2022
0202-02-09_16:46:17.465000      1180.62        7.96977100e-01       -3.36602035e-08  50.0236  49.2022
0202-02-09_16:46:17.656000      1180.81        8.07912200e-01       -2.72143835e-08  50.0236  49.2022
0202-02-09_16:46:17.855000      1181.01        8.17914300e-01       -3.14909435e-08  50.0236  49.2022
0202-02-09_16:46:18.055000      1181.21        8.27058100e-01       -3.36602035e-08  50.0200  49.2027
0202-02-09_16:46:18.266000      1181.42        8.37461900e-01       -4.71096535e-08  50.0200  49.2027
0202-02-09_16:46:18.470000      1181.62        8.47306100e-01       -4.56841435e-08  50.0200  49.2027
0202-02-09_16:46:18.670000      1181.82        8.57067300e-01       -5.50429735e-08  50.0200  49.2027
0202-02-09_16:46:18.863000      1182.02        8.67251400e-01       -5.30596435e-08  50.0200  49.2027
0202-02-09_16:46:19.086000      1182.24        8.77557200e-01       -5.87617135e-08  50.0142  49.2039
0202-02-09_16:46:19.280000      1182.44        8.86891000e-01       -6.03111935e-08  50.0142  49.2039
0202-02-09_16:46:19.492000      1182.64        8.96971900e-01       -5.41132835e-08  50.0142  49.2039
0202-02-09_16:46:19.684000      1182.84        9.07144100e-01       -4.76674635e-08  50.0142  49.2039
0202-02-09_16:46:19.875000      1183.03        9.15961400e-01       -4.50643535e-08  50.0142  49.2039
0202-02-09_16:46:20.113000      1183.27        9.27264600e-01       -4.48164335e-08  50.0304  49.2043
0202-02-09_16:46:20.330000      1183.48        9.36369700e-01       -5.24398535e-08  50.0304  49.2043
0202-02-09_16:46:20.530000      1183.68        9.47051100e-01       -4.50643535e-08  50.0304  49.2043
0202-02-09_16:46:20.730000      1183.89        9.56644500e-01       -4.23372735e-08  50.0304  49.2043
0202-02-09_16:46:20.926000      1184.08        9.66395200e-01       -3.80607135e-08  50.0304  49.2043
0202-02-09_16:46:21.130000      1184.28        9.76836100e-01       -3.76888435e-08  50.0369  49.2065
0202-02-09_16:46:21.332000      1184.49        9.86496400e-01       -3.26685435e-08  50.0369  49.2065
0202-02-09_16:46:21.523000      1184.68        9.95934000e-01       -2.97552535e-08  50.0369  49.2065
0202-02-09_16:46:21.727000      1184.88        1.00677400e+00       -3.78736935e-08  50.0369  49.2065
0202-02-09_16:46:21.930000      1185.08        1.01624600e+00       -4.63017635e-08  50.0369  49.2065
0202-02-09_16:46:22.125000      1185.28        1.02593700e+00       -4.59293535e-08  50.0312  49.2046
0202-02-09_16:46:22.336000      1185.49        1.03626700e+00       -4.80986235e-08  50.0312  49.2046
0202-02-09_16:46:22.527000      1185.68        1.04631300e+00       -4.41939335e-08  50.0312  49.2046
0202-02-09_16:46:22.720000      1185.87        1.05505700e+00       -4.63012235e-08  50.0312  49.2046
0202-02-09_16:46:22.926000      1186.08        1.06593600e+00       -4.74168435e-08  50.0312  49.2046
0202-02-09_16:46:23.133000      1186.28        1.07611600e+00       -5.18793435e-08  50.0134  49.2047
0202-02-09_16:46:23.336000      1186.49        1.08559200e+00       -4.91522635e-08  50.0134  49.2047
0202-02-09_16:46:23.527000      1186.68        1.09565700e+00       -4.64871635e-08  50.0134  49.2047
0202-02-09_16:46:23.720000      1186.87        1.10558000e+00       -4.12189435e-08  50.0134  49.2047
0202-02-09_16:46:23.914000      1187.07        1.11548300e+00       -4.23345635e-08  50.0134  49.2047
0202-02-09_16:46:24.120000      1187.27        1.12503500e+00       -4.36981035e-08  50.0236  49.2069
0202-02-09_16:46:24.312000      1187.47        1.13528600e+00       -4.25205035e-08  50.0236  49.2069
0202-02-09_16:46:24.516000      1187.67        1.14536400e+00       -4.32642535e-08  50.0236  49.2069
0202-02-09_16:46:24.707000      1187.86        1.15493100e+00       -4.45658135e-08  50.0236  49.2069
0202-02-09_16:46:24.902000      1188.05        1.16529600e+00       -4.76647635e-08  50.0236  49.2069
0202-02-09_16:46:25.110000      1188.26        1.17516600e+00       -4.97100735e-08  50.0151  49.2012
0202-02-09_16:46:25.305000      1188.46        1.18483100e+00       -5.52262135e-08  50.0151  49.2012
0202-02-09_16:46:25.496000      1188.65        1.19523100e+00       -5.79532935e-08  50.0151  49.2012
0202-02-09_16:46:25.700000      1188.85        1.20493500e+00       -5.67137135e-08  50.0151  49.2012
0202-02-09_16:46:25.890000      1189.05        1.21445800e+00       -4.99579935e-08  50.0151  49.2012
0202-02-09_16:46:26.098000      1189.25        1.22535600e+00       -5.08257035e-08  50.0197  49.2016
0202-02-09_16:46:26.300000      1189.46        1.23488500e+00       -5.46064235e-08  50.0197  49.2016
0202-02-09_16:46:26.496000      1189.65        1.24449600e+00       -5.20652835e-08  50.0197  49.2016
0202-02-09_16:46:26.688000      1189.84        1.25471200e+00       -5.66517335e-08  50.0197  49.2016
0202-02-09_16:46:26.880000      1190.03        1.26463500e+00       -5.34288235e-08  50.0197  49.2016
0202-02-09_16:46:27.094000      1190.25        1.27411700e+00       -6.14241235e-08  50.0327  49.2021
0202-02-09_16:46:27.290000      1190.44        1.28452700e+00       -5.84491235e-08  50.0327  49.2021
0202-02-09_16:46:27.480000      1190.63        1.29427300e+00       -6.19199535e-08  50.0327  49.2021
0202-02-09_16:46:27.688000      1190.84        1.30434000e+00       -6.68783335e-08  50.0327  49.2021
0202-02-09_16:46:27.880000      1191.03        1.31422300e+00       -6.55148235e-08  50.0327  49.2021
0202-02-09_16:46:28.080000      1191.23        1.32436900e+00       -5.43586235e-08  50.0181  49.2001
0202-02-09_16:46:28.273000      1191.43        1.33380900e+00       -4.79127935e-08  50.0181  49.2001
0202-02-09_16:46:28.465000      1191.62        1.34385200e+00       -4.71070635e-08  50.0181  49.2001
0202-02-09_16:46:28.660000      1191.81        1.35421500e+00       -6.57627735e-08  50.0181  49.2001
0202-02-09_16:46:28.867000      1192.02        1.36396700e+00       -6.58247535e-08  50.0181  49.2001
0202-02-09_16:46:29.062000      1192.22        1.37364400e+00       -6.58867335e-08  50.0154  49.2109
0202-02-09_16:46:29.258000      1192.41        1.38334600e+00       -5.27471635e-08  50.0154  49.2109
0202-02-09_16:46:29.457000      1192.61        1.39399400e+00       -4.77888335e-08  50.0154  49.2109
0202-02-09_16:46:29.650000      1192.80        1.40386500e+00       -4.48138435e-08  50.0154  49.2109
0202-02-09_16:46:29.840000      1192.99        1.41277300e+00       -4.64252935e-08  50.0154  49.2109
0202-02-09_16:46:30.070000      1193.23        1.42364600e+00       -5.39867435e-08  50.0154  49.2109
0202-02-09_16:46:30.277000      1193.43        1.43341100e+00       -5.84492435e-08  50.0225  49.2044
0202-02-09_16:46:30.473000      1193.62        1.44311300e+00       -5.83872635e-08  50.0225  49.2044
0202-02-09_16:46:30.680000      1193.83        1.45322500e+00       -5.16935135e-08  50.0225  49.2044
0202-02-09_16:46:30.870000      1194.03        1.46302000e+00       -4.74789435e-08  50.0225  49.2044
0202-02-09_16:46:31.080000      1194.23        1.47304700e+00       -5.21893535e-08  50.0225  49.2044
0202-02-09_16:46:31.280000      1194.44        1.48323400e+00       -6.04945535e-08  50.0203  49.2055
0202-02-09_16:46:31.477000      1194.63        1.49309000e+00       -5.95648635e-08  50.0203  49.2055
0202-02-09_16:46:31.668000      1194.82        1.50282000e+00       -5.10737235e-08  50.0203  49.2055
0202-02-09_16:46:31.875000      1195.03        1.51240400e+00       -4.72310235e-08  50.0203  49.2055
0202-02-09_16:46:32.082000      1195.24        1.52324200e+00       -5.34909135e-08  50.0230  49.2076
0202-02-09_16:46:32.293000      1195.45        1.53262200e+00       -6.04325735e-08  50.0230  49.2076
0202-02-09_16:46:32.484000      1195.64        1.54248300e+00       -5.22513335e-08  50.0230  49.2076
0202-02-09_16:46:32.680000      1195.83        1.55260700e+00       -4.66732135e-08  50.0230  49.2076
0202-02-09_16:46:32.870000      1196.02        1.56277800e+00       -3.86159335e-08  50.0230  49.2076
0202-02-09_16:46:33.074000      1196.23        1.57163600e+00       -4.07232135e-08  50.0168  49.2029
0202-02-09_16:46:33.270000      1196.42        1.58262100e+00       -4.12810335e-08  50.0168  49.2029
0202-02-09_16:46:33.460000      1196.61        1.59238400e+00       -4.45659235e-08  50.0168  49.2029
0202-02-09_16:46:33.660000      1196.81        1.60204400e+00       -4.73546835e-08  50.0168  49.2029
0202-02-09_16:46:33.850000      1197.01        1.61201900e+00       -4.95237335e-08  50.0168  49.2029
0202-02-09_16:46:34.074000      1197.23        1.62272600e+00       -4.90276835e-08  50.0168  49.2029
0202-02-09_16:46:34.300000      1197.45        1.63148200e+00       -3.72516535e-08  50.0115  49.2043
0202-02-09_16:46:34.492000      1197.65        1.64223800e+00       -3.79954035e-08  50.0115  49.2043
0202-02-09_16:46:34.684000      1197.84        1.65196800e+00       -2.44219735e-08  50.0115  49.2043
0202-02-09_16:46:34.890000      1198.04        1.66160400e+00       -2.08891635e-08  50.0115  49.2043
0202-02-09_16:46:35.098000      1198.25        1.67165000e+00       -1.86579235e-08  50.0223  49.2024
0202-02-09_16:46:35.305000      1198.46        1.68177000e+00       -2.33683335e-08  50.0223  49.2024
0202-02-09_16:46:35.500000      1198.65        1.69149300e+00       -1.42574035e-08  50.0223  49.2024
0202-02-09_16:46:35.690000      1198.85        1.70173500e+00       -3.84491350e-09  50.0223  49.2024
0202-02-09_16:46:35.883000      1199.04        1.71204900e+00       -3.34908350e-09  50.0223  49.2024
0202-02-09_16:46:36.098000      1199.25        1.72146000e+00        1.60924650e-09  50.0326  49.2079
0202-02-09_16:46:36.310000      1199.46        1.73134000e+00        3.46862650e-09  50.0326  49.2079
0202-02-09_16:46:36.508000      1199.66        1.74138200e+00        2.15045465e-08  50.0326  49.2079
0202-02-09_16:46:36.710000      1199.86        1.75100400e+00        3.61316165e-08  50.0326  49.2079
0202-02-09_16:46:36.914000      1200.07        1.76130100e+00        5.80722165e-08  50.0326  49.2079
0202-02-09_16:46:37.113000      1200.27        1.77122800e+00        7.07779365e-08  50.0174  49.1996
0202-02-09_16:46:37.320000      1200.47        1.78056900e+00        8.76982365e-08  50.0174  49.1996
0202-02-09_16:46:37.510000      1200.67        1.79099000e+00        1.01581556e-07  50.0174  49.1996
0202-02-09_16:46:37.707000      1200.86        1.80083400e+00        1.24885696e-07  50.0174  49.1996
0202-02-09_16:46:37.910000      1201.06        1.81026700e+00        1.49553386e-07  50.0174  49.1996
0202-02-09_16:46:38.113000      1201.27        1.82057200e+00        1.77382006e-07  50.0277  49.2051
0202-02-09_16:46:38.330000      1201.48        1.83074800e+00        2.03971046e-07  50.0277  49.2051
0202-02-09_16:46:38.520000      1201.67        1.84008000e+00        2.46612666e-07  50.0277  49.2051
0202-02-09_16:46:38.710000      1201.87        1.85010100e+00        2.80701176e-07  50.0277  49.2051
0202-02-09_16:46:38.906000      1202.06        1.85993600e+00        3.18694376e-07  50.0277  49.2051
0202-02-09_16:46:39.117000      1202.27        1.86978500e+00        3.75033386e-07  50.0322  49.2047
0202-02-09_16:46:39.324000      1202.48        1.88006400e+00        4.23686986e-07  50.0322  49.2047
0202-02-09_16:46:39.527000      1202.68        1.88996500e+00        5.04011946e-07  50.0322  49.2047
0202-02-09_16:46:39.720000      1202.87        1.89943700e+00        5.65557246e-07  50.0322  49.2047
0202-02-09_16:46:39.920000      1203.07        1.91011500e+00        6.35903586e-07  50.0322  49.2047
0202-02-09_16:46:40.125000      1203.28        1.91982300e+00        7.24595726e-07  50.0261  49.2047
0202-02-09_16:46:40.316000      1203.47        1.92944300e+00        7.95561806e-07  50.0261  49.2047
0202-02-09_16:46:40.520000      1203.67        1.93967600e+00        8.78985696e-07  50.0261  49.2047
0202-02-09_16:46:40.723000      1203.88        1.94983800e+00        1.00802621e-06  50.0261  49.2047
0202-02-09_16:46:40.914000      1204.07        1.95916300e+00        1.11785320e-06  50.0261  49.2047
0202-02-09_16:46:41.130000      1204.28        1.96950600e+00        1.27831712e-06  50.0431  49.2049
0202-02-09_16:46:41.330000      1204.48        1.97915700e+00        1.40196545e-06  50.0431  49.2049
0202-02-09_16:46:41.530000      1204.69        1.98891500e+00        1.53615023e-06  50.0431  49.2049
0202-02-09_16:46:41.727000      1204.88        1.99923500e+00        1.72995891e-06  50.0431  49.2049
0202-02-09_16:46:41.918000      1205.07        2.00932800e+00        1.89618689e-06  50.0431  49.2049
0202-02-09_16:46:42.113000      1205.27        2.01834500e+00        2.07549246e-06  50.0256  49.2038
0202-02-09_16:46:42.310000      1205.46        2.02884400e+00        2.28622144e-06  50.0256  49.2038
0202-02-09_16:46:42.500000      1205.65        2.03918800e+00        2.52087436e-06  50.0256  49.2038
0202-02-09_16:46:42.703000      1205.86        2.04838700e+00        2.76885279e-06  50.0256  49.2038
0202-02-09_16:46:42.902000      1206.06        2.05804000e+00        3.12126602e-06  50.0256  49.2038
0202-02-09_16:46:43.113000      1206.27        2.06875000e+00        3.39471786e-06  50.0138  49.2029
0202-02-09_16:46:43.312000      1206.47        2.07803300e+00        3.76826597e-06  50.0138  49.2029
0202-02-09_16:46:43.508000      1206.66        2.08842400e+00        4.08944172e-06  50.0138  49.2029
0202-02-09_16:46:43.700000      1206.85        2.09861700e+00        4.42790965e-06  50.0138  49.2029
0202-02-09_16:46:43.902000      1207.06        2.10784100e+00        4.94252221e-06  50.0138  49.2029
0202-02-09_16:46:44.100000      1207.26        2.11850900e+00        5.34234946e-06  50.0375  49.2046
0202-02-09_16:46:44.297000      1207.45        2.12834300e+00        5.78401261e-06  50.0375  49.2046
0202-02-09_16:46:44.500000      1207.66        2.13721100e+00        6.39735789e-06  50.0375  49.2046
0202-02-09_16:46:44.695000      1207.85        2.14831100e+00        7.77056710e-06  50.0375  49.2046
0202-02-09_16:46:44.887000      1208.04        2.15815400e+00        7.85597430e-06  50.0375  49.2046
0202-02-09_16:46:45.100000      1208.26        2.16788300e+00        9.15827930e-06  50.0224  49.2017
0202-02-09_16:46:45.310000      1208.46        2.17802400e+00        9.26525530e-06  50.0224  49.2017
0202-02-09_16:46:45.510000      1208.67        2.18779800e+00        1.07753020e-05  50.0224  49.2017

File: chapter 5/cold_vs_warm/20K/ffj29/Ic/1_anneal/Ic_2024-02-09_16-47-32207255_f29-afterlastbeamon-50K.txt
# Ic = 1.80 A, n = 20.67 , Tavg = 50.02 K, f29-afterlastbeamon-50K
#datetime                        t_s     iHTS_A                vHTS_V                tHTS_K  tTAR_K
0202-02-09_16:46:47.566000      1210.72        1.69983800e-02        6.78980200e-09  50.0231  49.2046
0202-02-09_16:46:47.758000      1210.91        1.47840400e-02        9.39292200e-09  50.0231  49.2046
0202-02-09_16:46:47.960000      1211.11        2.34810900e-02        9.88876200e-09  50.0231  49.2046
0202-02-09_16:46:48.160000      1211.31        3.44548100e-02        1.50950020e-08  50.0254  49.2077
0202-02-09_16:46:48.367000      1211.52        4.38731500e-02        1.86278020e-08  50.0254  49.2077
0202-02-09_16:46:48.560000      1211.71        5.37248600e-02        1.21200020e-08  50.0254  49.2077
0202-02-09_16:46:48.754000      1211.91        6.36700700e-02       -2.07319800e-09  50.0254  49.2077
0202-02-09_16:46:48.957000      1212.11        7.36137900e-02       -5.85391800e-09  50.0254  49.2077
0202-02-09_16:46:49.156000      1212.31        8.35680300e-02       -4.42839800e-09  50.0195  49.2085
0202-02-09_16:46:49.348000      1212.50        9.30620600e-02        1.33565200e-09  50.0195  49.2085
0202-02-09_16:46:49.555000      1212.71        1.03388700e-01        2.01742200e-09  50.0195  49.2085
0202-02-09_16:46:49.746000      1212.90        1.13016300e-01       -5.23718000e-10  50.0195  49.2085
0202-02-09_16:46:49.940000      1213.09        1.23037200e-01        1.45961200e-09  50.0195  49.2085
0202-02-09_16:46:50.145000      1213.30        1.33310400e-01        4.00075200e-09  49.9977  49.2065
0202-02-09_16:46:50.340000      1213.49        1.43252600e-01        2.38929200e-09  49.9977  49.2065
0202-02-09_16:46:50.530000      1213.68        1.52699200e-01        2.82002000e-10  49.9977  49.2065
0202-02-09_16:46:50.740000      1213.89        1.63175700e-01       -6.16381800e-09  49.9977  49.2065
0202-02-09_16:46:50.930000      1214.08        1.73345000e-01       -3.18881800e-09  49.9977  49.2065
0202-02-09_16:46:51.130000      1214.28        1.82119200e-01       -2.44506800e-09  50.0223  49.2018
0202-02-09_16:46:51.332000      1214.48        1.93073600e-01        5.17835200e-09  50.0223  49.2018
0202-02-09_16:46:51.523000      1214.68        2.02958000e-01        6.54184200e-09  50.0223  49.2018
0202-02-09_16:46:51.715000      1214.87        2.11764800e-01        1.55287520e-08  50.0223  49.2018
0202-02-09_16:46:51.918000      1215.07        2.22843900e-01        1.77599420e-08  50.0223  49.2018
0202-02-09_16:46:52.125000      1215.28        2.32679300e-01        1.59005620e-08  50.0176  49.2040
0202-02-09_16:46:52.316000      1215.47        2.42103800e-01        4.93026200e-09  50.0176  49.2040
0202-02-09_16:46:52.523000      1215.68        2.52501600e-01       -3.37958000e-10  50.0176  49.2040
0202-02-09_16:46:52.720000      1215.87        2.62562600e-01       -1.70149800e-09  50.0176  49.2040
0202-02-09_16:46:52.914000      1216.07        2.71448100e-01        2.69902200e-09  50.0176  49.2040
0202-02-09_16:46:53.120000      1216.28        2.82372800e-01        6.47974200e-09  50.0340  49.2027
0202-02-09_16:46:53.316000      1216.47        2.92190400e-01       -1.94940800e-09  50.0340  49.2027
0202-02-09_16:46:53.508000      1216.66        3.01218400e-01       -4.24263800e-09  50.0340  49.2027
0202-02-09_16:46:53.710000      1216.86        3.12144600e-01        5.29752000e-10  50.0340  49.2027
0202-02-09_16:46:53.902000      1217.06        3.22040500e-01        1.05083820e-08  50.0340  49.2027
0202-02-09_16:46:54.105000      1217.26        3.31147100e-01        6.85161200e-09  50.0252  49.2035
0202-02-09_16:46:54.300000      1217.45        3.41807700e-01        4.74433200e-09  50.0252  49.2035
0202-02-09_16:46:54.492000      1217.65        3.51720200e-01        2.38912200e-09  50.0252  49.2035
0202-02-09_16:46:54.695000      1217.85        3.61675800e-01        5.98391200e-09  50.0252  49.2035
0202-02-09_16:46:54.890000      1218.04        3.71281200e-01        1.89329200e-09  50.0252  49.2035
0202-02-09_16:46:55.098000      1218.25        3.81685000e-01        1.83131200e-09  50.0153  49.2033
0202-02-09_16:46:55.310000      1218.46        3.91328900e-01        5.79797200e-09  50.0153  49.2033
0202-02-09_16:46:55.510000      1218.66        4.01560000e-01        1.01365020e-08  50.0153  49.2033
0202-02-09_16:46:55.710000      1218.87        4.11417600e-01        1.20578520e-08  50.0153  49.2033
0202-02-09_16:46:55.906000      1219.06        4.20519800e-01        8.89692200e-09  50.0153  49.2033
0202-02-09_16:46:56.110000      1219.26        4.31193800e-01        8.15317200e-09  50.0159  49.2043
0202-02-09_16:46:56.310000      1219.46        4.41091500e-01        1.31734820e-08  50.0159  49.2043
0202-02-09_16:46:56.504000      1219.66        4.50408900e-01        1.39172320e-08  50.0159  49.2043
0202-02-09_16:46:56.707000      1219.86        4.60778500e-01        1.24917120e-08  50.0159  49.2043
0202-02-09_16:46:56.906000      1220.06        4.70986400e-01        1.01365020e-08  50.0159  49.2043
0202-02-09_16:46:57.117000      1220.27        4.80411100e-01        1.71401420e-08  50.0231  49.2037
0202-02-09_16:46:57.312000      1220.47        4.90785200e-01        1.52187920e-08  50.0231  49.2037
0202-02-09_16:46:57.508000      1220.66        5.00570200e-01        1.36692220e-08  50.0231  49.2037
0202-02-09_16:46:57.700000      1220.85        5.10004800e-01        1.11899820e-08  50.0231  49.2037
0202-02-09_16:46:57.902000      1221.06        5.20565900e-01        1.41028820e-08  50.0231  49.2037
0202-02-09_16:46:58.100000      1221.26        5.30463600e-01        1.36070420e-08  50.0177  49.2061
0202-02-09_16:46:58.297000      1221.45        5.39608900e-01        1.16237220e-08  50.0177  49.2061
0202-02-09_16:46:58.496000      1221.65        5.50337700e-01        1.20575720e-08  50.0177  49.2061
0202-02-09_16:46:58.688000      1221.84        5.59963500e-01        1.29252820e-08  50.0177  49.2061
0202-02-09_16:46:58.880000      1222.03        5.69053800e-01        1.75737020e-08  50.0177  49.2061
0202-02-09_16:46:59.090000      1222.24        5.79736600e-01        2.19122420e-08  50.0204  49.2053
0202-02-09_16:46:59.290000      1222.44        5.89977200e-01        2.30278620e-08  50.0204  49.2053
0202-02-09_16:46:59.492000      1222.65        5.98884900e-01        2.25940120e-08  50.0204  49.2053
0202-02-09_16:46:59.684000      1222.84        6.09570700e-01        1.91851620e-08  50.0204  49.2053
0202-02-09_16:46:59.880000      1223.03        6.19627200e-01        1.42268420e-08  50.0204  49.2053
0202-02-09_16:47:00.090000      1223.24        6.28785800e-01        1.19955920e-08  50.0215  49.2084
0202-02-09_16:47:00.293000      1223.45        6.39302300e-01        1.53424620e-08  50.0215  49.2084
0202-02-09_16:47:00.492000      1223.65        6.49438900e-01        2.53830620e-08  50.0215  49.2084
0202-02-09_16:47:00.688000      1223.84        6.58713300e-01        2.01768220e-08  50.0215  49.2084
0202-02-09_16:47:00.887000      1224.04        6.69232800e-01        1.86893320e-08  50.0215  49.2084
0202-02-09_16:47:01.100000      1224.25        6.79374000e-01        1.67679820e-08  50.0201  49.2048
0202-02-09_16:47:01.297000      1224.45        6.88887300e-01        2.12924520e-08  50.0201  49.2048
0202-02-09_16:47:01.490000      1224.64        6.99224300e-01        1.79455820e-08  50.0201  49.2048
0202-02-09_16:47:01.684000      1224.84        7.08840000e-01        1.63961020e-08  50.0201  49.2048
0202-02-09_16:47:01.875000      1225.03        7.18046000e-01        2.28419220e-08  50.0201  49.2048
0202-02-09_16:47:02.094000      1225.25        7.29015200e-01        2.71184820e-08  50.0284  49.2058
0202-02-09_16:47:02.305000      1225.46        7.38633900e-01        2.47012920e-08  50.0284  49.2058
0202-02-09_16:47:02.508000      1225.66        7.48378700e-01        2.12924520e-08  50.0284  49.2058
0202-02-09_16:47:02.700000      1225.85        7.58426300e-01        2.40815020e-08  50.0284  49.2058
0202-02-09_16:47:02.906000      1226.06        7.68048000e-01        2.50111920e-08  50.0284  49.2058
0202-02-09_16:47:03.105000      1226.26        7.78347900e-01        2.61887920e-08  50.0398  49.2058
0202-02-09_16:47:03.300000      1226.45        7.88711600e-01        2.04247420e-08  50.0398  49.2058
0202-02-09_16:47:03.496000      1226.65        7.97635700e-01        2.34611020e-08  50.0398  49.2058
0202-02-09_16:47:03.690000      1226.84        8.07948900e-01        2.30267920e-08  50.0398  49.2058
0202-02-09_16:47:03.883000      1227.04        8.18336400e-01        2.34601920e-08  50.0398  49.2058
0202-02-09_16:47:04.090000      1227.24        8.27959600e-01        2.79846620e-08  50.0136  49.2041
0202-02-09_16:47:04.285000      1227.44        8.37119700e-01        3.25711020e-08  50.0136  49.2041
0202-02-09_16:47:04.477000      1227.63        8.47888500e-01        2.77367420e-08  50.0136  49.2041
0202-02-09_16:47:04.684000      1227.84        8.57761000e-01        2.19107120e-08  50.0136  49.2041
0202-02-09_16:47:04.875000      1228.03        8.67565200e-01        1.83159320e-08  50.0136  49.2041
0202-02-09_16:47:05.074000      1228.23        8.77088800e-01        2.46997720e-08  50.0083  49.1968
0202-02-09_16:47:05.280000      1228.43        8.87957200e-01        2.84804920e-08  50.0083  49.1968
0202-02-09_16:47:05.473000      1228.63        8.97469000e-01        3.23231920e-08  50.0083  49.1968
0202-02-09_16:47:05.664000      1228.82        9.06879900e-01        2.89763220e-08  50.0083  49.1968
0202-02-09_16:47:05.867000      1229.02        9.17004700e-01        2.52575820e-08  50.0083  49.1968
0202-02-09_16:47:06.066000      1229.22        9.27273400e-01        3.30669320e-08  50.0255  49.2040
0202-02-09_16:47:06.273000      1229.43        9.37232000e-01        2.74888220e-08  50.0255  49.2040
0202-02-09_16:47:06.465000      1229.62        9.46821000e-01        2.76127820e-08  50.0255  49.2040
0202-02-09_16:47:06.660000      1229.81        9.56909200e-01        1.76961420e-08  50.0255  49.2040
0202-02-09_16:47:06.863000      1230.02        9.67344100e-01        2.70549720e-08  50.0255  49.2040
0202-02-09_16:47:07.074000      1230.23        9.76645200e-01        3.14554820e-08  50.0179  49.2044
0202-02-09_16:47:07.277000      1230.43        9.86888700e-01        2.91002820e-08  50.0179  49.2044
0202-02-09_16:47:07.470000      1230.62        9.96299600e-01        2.61252920e-08  50.0179  49.2044
0202-02-09_16:47:07.664000      1230.82        1.00610100e+00        2.72409120e-08  50.0179  49.2044
0202-02-09_16:47:07.855000      1231.01        1.01642200e+00        3.10836120e-08  50.0179  49.2044
0202-02-09_16:47:08.062000      1231.22        1.02651400e+00        4.09382720e-08  50.0104  49.2051
0202-02-09_16:47:08.258000      1231.41        1.03574600e+00        3.72195320e-08  50.0104  49.2051
0202-02-09_16:47:08.460000      1231.61        1.04628500e+00        4.18059820e-08  50.0104  49.2051
0202-02-09_16:47:08.656000      1231.81        1.05628300e+00        4.16200420e-08  50.0104  49.2051
0202-02-09_16:47:08.848000      1232.00        1.06592900e+00        3.85210920e-08  50.0104  49.2051
0202-02-09_16:47:09.066000      1232.22        1.07656100e+00        3.36247520e-08  50.0104  49.2051
0202-02-09_16:47:09.260000      1232.41        1.08622900e+00        2.38940420e-08  50.0121  49.2045
0202-02-09_16:47:09.460000      1232.62        1.09579500e+00        2.28405420e-08  50.0121  49.2045
0202-02-09_16:47:09.664000      1232.82        1.10607300e+00        1.93079320e-08  50.0121  49.2045
0202-02-09_16:47:09.855000      1233.01        1.11613300e+00        2.14153620e-08  50.0121  49.2045
0202-02-09_16:47:10.082000      1233.24        1.12502000e+00        2.04237020e-08  50.0267  49.2053
0202-02-09_16:47:10.290000      1233.44        1.13614200e+00        2.49481720e-08  50.0267  49.2053
0202-02-09_16:47:10.492000      1233.65        1.14554900e+00        2.81710720e-08  50.0267  49.2053
0202-02-09_16:47:10.695000      1233.85        1.15544500e+00        2.43283820e-08  50.0267  49.2053
0202-02-09_16:47:10.895000      1234.05        1.16557100e+00        2.36466120e-08  50.0267  49.2053
0202-02-09_16:47:11.090000      1234.24        1.17523100e+00        1.20565320e-08  50.0197  49.2059
0202-02-09_16:47:11.300000      1234.45        1.18513400e+00        1.32341320e-08  50.0197  49.2059
0202-02-09_16:47:11.492000      1234.65        1.19557900e+00        2.11674520e-08  50.0197  49.2059
0202-02-09_16:47:11.684000      1234.84        1.20531800e+00        2.59398320e-08  50.0197  49.2059
0202-02-09_16:47:11.890000      1235.04        1.21499200e+00        2.47002520e-08  50.0197  49.2059
0202-02-09_16:47:12.094000      1235.25        1.22474700e+00        1.88122420e-08  50.0388  49.2040
0202-02-09_16:47:12.297000      1235.45        1.23522800e+00        8.89560200e-09  50.0388  49.2040
0202-02-09_16:47:12.500000      1235.65        1.24431400e+00        1.64405200e-09  50.0388  49.2040
0202-02-09_16:47:12.700000      1235.85        1.25442100e+00        2.75968200e-09  50.0388  49.2040
0202-02-09_16:47:12.895000      1236.05        1.26478300e+00        1.17466320e-08  50.0388  49.2040
0202-02-09_16:47:13.113000      1236.26        1.27413800e+00        1.29862120e-08  50.0027  49.2037
0202-02-09_16:47:13.310000      1236.46        1.28451800e+00        1.80684920e-08  50.0027  49.2037
0202-02-09_16:47:13.508000      1236.66        1.29431500e+00        1.57132920e-08  50.0027  49.2037
0202-02-09_16:47:13.703000      1236.86        1.30414400e+00        2.09815120e-08  50.0027  49.2037
0202-02-09_16:47:13.895000      1237.05        1.31380000e+00        1.18705920e-08  50.0027  49.2037
0202-02-09_16:47:14.125000      1237.28        1.32421700e+00        1.10648620e-08  50.0183  49.2018
0202-02-09_16:47:14.332000      1237.49        1.33329600e+00        1.01351820e-08  50.0183  49.2018
0202-02-09_16:47:14.523000      1237.68        1.34441800e+00        1.38539220e-08  50.0183  49.2018
0202-02-09_16:47:14.720000      1237.87        1.35414200e+00        1.55893320e-08  50.0183  49.2018
0202-02-09_16:47:14.910000      1238.06        1.36373100e+00        1.65190220e-08  50.0183  49.2018
0202-02-09_16:47:15.113000      1238.27        1.37337900e+00        1.63950620e-08  50.0180  49.1993
0202-02-09_16:47:15.305000      1238.46        1.38399700e+00        2.01755220e-08  50.0180  49.1993
0202-02-09_16:47:15.500000      1238.65        1.39372800e+00        2.33360620e-08  50.0180  49.1993
0202-02-09_16:47:15.707000      1238.86        1.40276200e+00        2.14141920e-08  50.0180  49.1993
0202-02-09_16:47:15.900000      1239.05        1.41325400e+00        2.30255220e-08  50.0180  49.1993
0202-02-09_16:47:16.098000      1239.25        1.42366800e+00        2.19718720e-08  50.0393  49.2047
0202-02-09_16:47:16.305000      1239.46        1.43300800e+00        1.94927120e-08  50.0393  49.2047
0202-02-09_16:47:16.496000      1239.65        1.44353000e+00        2.28395820e-08  50.0393  49.2047
0202-02-09_16:47:16.688000      1239.84        1.45338300e+00        1.87489720e-08  50.0393  49.2047
0202-02-09_16:47:16.890000      1240.04        1.46278800e+00        2.33973920e-08  50.0393  49.2047
0202-02-09_16:47:17.105000      1240.26        1.47290300e+00        1.00719120e-08  50.0107  49.2041
0202-02-09_16:47:17.300000      1240.45        1.48320900e+00        1.68276220e-08  50.0107  49.2041
0202-02-09_16:47:17.492000      1240.65        1.49238200e+00        1.17453420e-08  50.0107  49.2041
0202-02-09_16:47:17.688000      1240.84        1.50250200e+00        1.83770920e-08  50.0107  49.2041
0202-02-09_16:47:17.880000      1241.03        1.51293100e+00        1.16833620e-08  50.0107  49.2041
0202-02-09_16:47:18.098000      1241.25        1.52278400e+00        1.83770920e-08  50.0242  49.2027
0202-02-09_16:47:18.312000      1241.47        1.53267100e+00        1.11255520e-08  50.0242  49.2027
0202-02-09_16:47:18.504000      1241.66        1.54251600e+00        1.37906520e-08  50.0242  49.2027
0202-02-09_16:47:18.715000      1241.87        1.55142900e+00        1.01338920e-08  50.0242  49.2027
0202-02-09_16:47:18.910000      1242.06        1.56254400e+00        1.06917020e-08  50.0242  49.2027
0202-02-09_16:47:19.110000      1242.26        1.57242500e+00        8.83233200e-09  50.0072  49.2012
0202-02-09_16:47:19.312000      1242.47        1.58153400e+00        1.08776320e-08  50.0072  49.2012
0202-02-09_16:47:19.508000      1242.66        1.59212800e+00        1.29849220e-08  50.0072  49.2012
0202-02-09_16:47:19.700000      1242.85        1.60215500e+00        1.14354420e-08  50.0072  49.2012
0202-02-09_16:47:19.906000      1243.06        1.61172000e+00        1.67656420e-08  50.0072  49.2012
0202-02-09_16:47:20.100000      1243.26        1.62223700e+00        1.93067820e-08  50.0307  49.2058
0202-02-09_16:47:20.297000      1243.45        1.63200100e+00        2.77359220e-08  50.0307  49.2058
0202-02-09_16:47:20.504000      1243.66        1.64149000e+00        3.51734020e-08  50.0307  49.2058
0202-02-09_16:47:20.695000      1243.85        1.65160300e+00        3.46775720e-08  50.0307  49.2058
0202-02-09_16:47:20.887000      1244.04        1.66188600e+00        3.37478820e-08  50.0307  49.2058
0202-02-09_16:47:21.113000      1244.27        1.67171100e+00        2.92854020e-08  50.0288  49.2050
0202-02-09_16:47:21.320000      1244.47        1.68132200e+00        3.41198420e-08  50.0288  49.2050
0202-02-09_16:47:21.523000      1244.68        1.69146100e+00        4.77554020e-08  50.0288  49.2050
0202-02-09_16:47:21.727000      1244.88        1.70056300e+00        5.86018520e-08  50.0288  49.2050
0202-02-09_16:47:21.926000      1245.08        1.71128600e+00        6.65971820e-08  50.0288  49.2050
0202-02-09_16:47:22.120000      1245.28        1.72114000e+00        6.74648920e-08  50.0108  49.2037
0202-02-09_16:47:22.330000      1245.48        1.73060300e+00        8.50669320e-08  50.0108  49.2037
0202-02-09_16:47:22.520000      1245.67        1.74115600e+00        1.00499702e-07  50.0108  49.2037
0202-02-09_16:47:22.715000      1245.87        1.75115600e+00        1.15002792e-07  50.0108  49.2037
0202-02-09_16:47:22.918000      1246.07        1.76059900e+00        1.24113702e-07  50.0108  49.2037
0202-02-09_16:47:23.110000      1246.26        1.77065100e+00        1.32728782e-07  50.0208  49.1994
0202-02-09_16:47:23.305000      1246.46        1.78066300e+00        1.54669352e-07  50.0208  49.1994
0202-02-09_16:47:23.508000      1246.66        1.79041500e+00        1.83675522e-07  50.0208  49.1994
0202-02-09_16:47:23.703000      1246.86        1.80010600e+00        2.02455162e-07  50.0208  49.1994
0202-02-09_16:47:23.902000      1247.06        1.81049300e+00        2.13301482e-07  50.0208  49.1994
0202-02-09_16:47:24.100000      1247.25        1.82016700e+00        2.44786822e-07  50.0184  49.1992
0202-02-09_16:47:24.293000      1247.45        1.83020200e+00        2.76148192e-07  50.0184  49.1992
0202-02-09_16:47:24.496000      1247.65        1.84016400e+00        3.09121022e-07  50.0184  49.1992
0202-02-09_16:47:24.690000      1247.84        1.85020000e+00        3.54241742e-07  50.0184  49.1992
0202-02-09_16:47:24.883000      1248.04        1.85952000e+00        3.90189562e-07  50.0184  49.1992
0202-02-09_16:47:25.094000      1248.25        1.87023100e+00        4.39338912e-07  50.0061  49.2023
0202-02-09_16:47:25.293000      1248.45        1.87995700e+00        5.04974672e-07  50.0061  49.2023
0202-02-09_16:47:25.496000      1248.65        1.88968800e+00        5.63420872e-07  50.0061  49.2023
0202-02-09_16:47:25.700000      1248.85        1.90006600e+00        6.37919642e-07  50.0061  49.2023
0202-02-09_16:47:25.902000      1249.06        1.90987200e+00        7.02563742e-07  50.0061  49.2023
0202-02-09_16:47:26.105000      1249.26        1.91919800e+00        7.89210382e-07  50.0068  49.2037
0202-02-09_16:47:26.300000      1249.45        1.92986600e+00        8.61787792e-07  50.0068  49.2037
0202-02-09_16:47:26.504000      1249.66        1.93953800e+00        9.47070902e-07  50.0068  49.2037
0202-02-09_16:47:26.703000      1249.86        1.94894300e+00        1.08199919e-06  50.0068  49.2037
0202-02-09_16:47:26.900000      1250.05        1.95935800e+00        1.18779735e-06  50.0068  49.2037
0202-02-09_16:47:27.110000      1250.26        1.96919900e+00        1.30146684e-06  50.0195  49.2041
0202-02-09_16:47:27.312000      1250.47        1.97874900e+00        1.46856309e-06  50.0195  49.2041
0202-02-09_16:47:27.504000      1250.66        1.98928500e+00        1.61601203e-06  50.0195  49.2041
0202-02-09_16:47:27.710000      1250.86        1.99932500e+00        1.82277522e-06  50.0195  49.2041
0202-02-09_16:47:27.902000      1251.06        2.00852700e+00        1.98670979e-06  50.0195  49.2041
0202-02-09_16:47:28.105000      1251.26        2.01902100e+00        2.16297819e-06  50.0254  49.2067
0202-02-09_16:47:28.305000      1251.46        2.02868700e+00        2.42787662e-06  50.0254  49.2067
0202-02-09_16:47:28.496000      1251.65        2.03814000e+00        2.64777827e-06  50.0254  49.2067
0202-02-09_16:47:28.688000      1251.84        2.04882100e+00        2.87759656e-06  50.0254  49.2067
0202-02-09_16:47:28.895000      1252.05        2.05875100e+00        3.22517503e-06  50.0254  49.2067
0202-02-09_16:47:29.098000      1252.25        2.06835500e+00        3.49906042e-06  50.0403  49.2043
0202-02-09_16:47:29.310000      1252.46        2.07866800e+00        3.78974213e-06  50.0403  49.2043
0202-02-09_16:47:29.504000      1252.66        2.08837900e+00        4.19502309e-06  50.0403  49.2043
0202-02-09_16:47:29.695000      1252.85        2.09758900e+00        4.52834639e-06  50.0403  49.2043
0202-02-09_16:47:29.900000      1253.05        2.10831100e+00        4.77688235e-06  50.0403  49.2043
0202-02-09_16:47:30.113000      1253.27        2.11839700e+00        5.34733745e-06  50.0209  49.2061
0202-02-09_16:47:30.312000      1253.47        2.12807400e+00        5.95386436e-06  50.0209  49.2061
0202-02-09_16:47:30.508000      1253.66        2.13818500e+00        6.43004934e-06  50.0209  49.2061
0202-02-09_16:47:30.710000      1253.86        2.14765400e+00        6.89315674e-06  50.0209  49.2061
0202-02-09_16:47:30.910000      1254.06        2.15757700e+00        8.30119662e-06  50.0209  49.2061
0202-02-09_16:47:31.113000      1254.27        2.16816900e+00        8.47058532e-06  50.0165  49.2019
0202-02-09_16:47:31.312000      1254.47        2.17732200e+00        9.73997812e-06  50.0165  49.2019
0202-02-09_16:47:31.504000      1254.66        2.18740100e+00        9.93917872e-06  50.0165  49.2019
0202-02-09_16:47:31.700000      1254.85        2.19779000e+00        1.14569834e-05  50.0165  49.2019
