Repository: shortlab/2025-devitre-PhD

# 2025-devitre-PhD
Data repository for Alexis Devitre's PhD thesis

File: chapter 5/cold_vs_warm/20K/ffj29/Ic/1_anneal/Ic_2024-02-09_17-03-04228696_f29-afterlastbeamon-64K.txt
# Ic = 0.41 A, n = 18.59 , Tavg = 63.78 K, f29-afterlastbeamon-64K
#datetime                        t_s     iHTS_A                vHTS_V                tHTS_K  tTAR_K
0202-02-09_17:02:53.582000      2176.73        4.92768400e-02        8.47468765e-08  63.8042  62.6050
0202-02-09_17:02:53.773000      2176.93        1.46445700e-02        9.53452965e-08  63.8042  62.6050
0202-02-09_17:02:53.980000      2177.14        2.35033700e-02        1.05076007e-07  63.8042  62.6050
0202-02-09_17:02:54.180000      2177.33        3.44622100e-02        1.02782786e-07  63.7567  62.5777
0202-02-09_17:02:54.375000      2177.53        4.39621600e-02        9.22463565e-08  63.7567  62.5777
0202-02-09_17:02:54.580000      2177.73        5.29677300e-02        8.28875265e-08  63.7567  62.5777
0202-02-09_17:02:54.770000      2177.92        6.38701700e-02        9.22463665e-08  63.7567  62.5777
0202-02-09_17:02:54.965000      2178.12        7.39058800e-02        9.42916765e-08  63.7567  62.5777
0202-02-09_17:02:55.170000      2178.33        8.33909800e-02        8.69161665e-08  63.7902  62.6065
0202-02-09_17:02:55.367000      2178.52        9.35172300e-02        8.09661765e-08  63.7902  62.6065
0202-02-09_17:02:55.560000      2178.71        1.03744400e-01        7.56359765e-08  63.7902  62.6065
0202-02-09_17:02:55.766000      2178.92        1.12840600e-01        7.81151365e-08  63.7902  62.6065
0202-02-09_17:02:55.957000      2179.11        1.22950600e-01        8.18338865e-08  63.7902  62.6065
0202-02-09_17:02:56.156000      2179.31        1.33432900e-01        7.99125365e-08  63.7913  62.5993
0202-02-09_17:02:56.355000      2179.51        1.43115400e-01        8.83416865e-08  63.7913  62.5993
0202-02-09_17:02:56.550000      2179.70        1.52499600e-01        8.39411765e-08  63.7913  62.5993
0202-02-09_17:02:56.754000      2179.91        1.63096300e-01        8.72260665e-08  63.7913  62.5993
0202-02-09_17:02:56.945000      2180.10        1.73080100e-01        8.36932565e-08  63.7913  62.5993
0202-02-09_17:02:57.145000      2180.30        1.82311400e-01        7.47682765e-08  63.7922  62.5912
0202-02-09_17:02:57.355000      2180.51        1.92970500e-01        7.66276465e-08  63.7922  62.5912
0202-02-09_17:02:57.547000      2180.70        2.03061100e-01        7.83010765e-08  63.7922  62.5912
0202-02-09_17:02:57.740000      2180.89        2.11814100e-01        8.36312765e-08  63.7922  62.5912
0202-02-09_17:02:57.930000      2181.08        2.22522100e-01        8.59864865e-08  63.7922  62.5912
0202-02-09_17:02:58.130000      2181.28        2.32998600e-01        8.53666865e-08  63.7669  62.5840
0202-02-09_17:02:58.324000      2181.48        2.42492700e-01        9.10067865e-08  63.7669  62.5840
0202-02-09_17:02:58.516000      2181.67        2.52026700e-01        8.68541865e-08  63.7669  62.5840
0202-02-09_17:02:58.723000      2181.88        2.62353300e-01        8.45609665e-08  63.7669  62.5840
0202-02-09_17:02:58.918000      2182.07        2.72398000e-01        7.91068065e-08  63.7669  62.5840
0202-02-09_17:02:59.110000      2182.26        2.81641200e-01        7.78672265e-08  63.7756  62.6090
0202-02-09_17:02:59.316000      2182.47        2.92137100e-01        8.41271065e-08  63.7756  62.6090
0202-02-09_17:02:59.508000      2182.66        3.02070400e-01        8.82177265e-08  63.7756  62.6090
0202-02-09_17:02:59.703000      2182.86        3.11246800e-01        9.06968865e-08  63.7756  62.6090
0202-02-09_17:02:59.906000      2183.06        3.22015700e-01        8.93953265e-08  63.7756  62.6090
0202-02-09_17:03:00.113000      2183.27        3.31974200e-01        9.16265265e-08  63.7776  62.5787
0202-02-09_17:03:00.320000      2183.48        3.41394100e-01        9.33618565e-08  63.7776  62.5787
0202-02-09_17:03:00.516000      2183.67        3.51627200e-01        9.30518665e-08  63.7776  62.5787
0202-02-09_17:03:00.707000      2183.86        3.61296300e-01        9.07586165e-08  63.7776  62.5787
0202-02-09_17:03:00.910000      2184.06        3.71061200e-01        9.31757965e-08  63.7776  62.5787
0202-02-09_17:03:01.117000      2184.27        3.81925100e-01        1.22615846e-07  63.7662  62.6030
0202-02-09_17:03:01.324000      2184.48        3.91356700e-01        1.76475637e-07  63.7662  62.6030
0202-02-09_17:03:01.516000      2184.67        4.00680100e-01        2.19241176e-07  63.7662  62.6030
0202-02-09_17:03:01.720000      2184.87        4.11256000e-01        2.92562396e-07  63.7662  62.6030
0202-02-09_17:03:01.920000      2185.07        4.21395700e-01        4.55319376e-07  63.7662  62.6030
0202-02-09_17:03:02.120000      2185.27        4.30276700e-01        6.23592496e-07  63.7664  62.5798
0202-02-09_17:03:02.330000      2185.48        4.40909100e-01        9.61626237e-07  63.7664  62.5798
0202-02-09_17:03:02.520000      2185.67        4.50841600e-01        1.32160055e-06  63.7664  62.5798
0202-02-09_17:03:02.723000      2185.88        4.59909600e-01        1.60738595e-06  63.7664  62.5798
0202-02-09_17:03:02.914000      2186.07        4.70647400e-01        3.19256210e-06  63.7664  62.5798
0202-02-09_17:03:03.113000      2186.27        4.80690500e-01        4.40679364e-06  63.7797  62.6048
0202-02-09_17:03:03.320000      2186.47        4.90554100e-01        6.93962940e-06  63.7797  62.6048
0202-02-09_17:03:03.523000      2186.68        5.00169800e-01        8.71966764e-06  63.7797  62.6048
0202-02-09_17:03:03.723000      2186.88        5.10794700e-01        1.09517810e-05  63.7797  62.6048

File: chapter 5/cold_vs_warm/20K/ffj29/Ic/1_anneal/Ic_2024-02-09_17-04-29837735_f29-afterlastbeamon-64K.txt
# Ic = 0.41 A, n = 18.68 , Tavg = 63.77 K, f29-afterlastbeamon-64K
#datetime                        t_s     iHTS_A                vHTS_V                tHTS_K  tTAR_K
0202-02-09_17:04:19.188000      2262.34        1.91028700e-02        1.75927545e-08  63.7552  62.5918
0202-02-09_17:04:19.390000      2262.54        1.42586500e-02        2.32328445e-08  63.7552  62.5918
0202-02-09_17:04:19.582000      2262.74        2.37463700e-02        2.63937845e-08  63.7552  62.5918
0202-02-09_17:04:19.790000      2262.94        3.34199700e-02        5.13496450e-09  63.7552  62.5918
0202-02-09_17:04:20.010000      2263.16        4.38356500e-02       -5.05125500e-10  63.7552  62.5918
0202-02-09_17:04:20.220000      2263.37        5.31159600e-02       -2.57215500e-10  63.7742  62.5612
0202-02-09_17:04:20.420000      2263.57        6.34885900e-02        4.24554500e-10  63.7742  62.5612
0202-02-09_17:04:20.620000      2263.77        7.33699800e-02       -5.05125500e-10  63.7742  62.5612
0202-02-09_17:04:20.812000      2263.97        8.26888800e-02       -1.62075550e-09  63.7742  62.5612
0202-02-09_17:04:21.055000      2264.21        9.34399600e-02        7.67610450e-09  63.7742  62.5612
0202-02-09_17:04:21.260000      2264.42        1.02908400e-01        1.23865145e-08  63.7792  62.5878
0202-02-09_17:04:21.457000      2264.61        1.13094100e-01        5.01100450e-09  63.7792  62.5878
0202-02-09_17:04:21.650000      2264.80        1.23296000e-01       -1.93064550e-09  63.7792  62.5878
0202-02-09_17:04:21.855000      2265.01        1.32061300e-01       -4.96761550e-09  63.7792  62.5878
0202-02-09_17:04:22.066000      2265.22        1.43183500e-01       -5.83532550e-09  63.7792  62.5878
0202-02-09_17:04:22.277000      2265.43        1.52808100e-01        2.59382450e-09  63.7499  62.5578
0202-02-09_17:04:22.480000      2265.63        1.62597500e-01       -7.07490550e-09  63.7499  62.5578
0202-02-09_17:04:22.680000      2265.84        1.72778900e-01       -4.34782550e-09  63.7499  62.5578
0202-02-09_17:04:22.875000      2266.03        1.82308600e-01       -6.91065500e-10  63.7499  62.5578
0202-02-09_17:04:23.086000      2266.24        1.92081600e-01        3.89538450e-09  63.7712  62.5809
0202-02-09_17:04:23.285000      2266.44        2.02595300e-01        1.41579450e-09  63.7712  62.5809
0202-02-09_17:04:23.477000      2266.63        2.12136800e-01       -7.19971550e-09  63.7712  62.5809
0202-02-09_17:04:23.680000      2266.83        2.22080500e-01       -3.79128550e-09  63.7712  62.5809
0202-02-09_17:04:23.880000      2267.03        2.32594200e-01        1.04293450e-09  63.7712  62.5809
0202-02-09_17:04:24.080000      2267.23        2.42264800e-01       -1.12633550e-09  63.7870  62.5582
0202-02-09_17:04:24.285000      2267.44        2.51801000e-01       -2.42789550e-09  63.7870  62.5582
0202-02-09_17:04:24.480000      2267.63        2.62090600e-01       -1.11049555e-08  63.7870  62.5582
0202-02-09_17:04:24.670000      2267.83        2.72271700e-01       -2.98570550e-09  63.7870  62.5582
0202-02-09_17:04:24.880000      2268.03        2.81333900e-01        6.06322450e-09  63.7870  62.5582
0202-02-09_17:04:25.074000      2268.23        2.92142900e-01        8.48041450e-09  63.7875  62.5860
0202-02-09_17:04:25.270000      2268.42        3.02325600e-01        2.53042450e-09  63.7875  62.5860
0202-02-09_17:04:25.477000      2268.63        3.11117600e-01       -2.73778550e-09  63.7875  62.5860
0202-02-09_17:04:25.668000      2268.82        3.22064600e-01       -2.24195550e-09  63.7875  62.5860
0202-02-09_17:04:25.870000      2269.02        3.31775400e-01       -3.82585500e-10  63.7875  62.5860
0202-02-09_17:04:26.082000      2269.24        3.41659700e-01        6.86895450e-09  63.7875  62.5860
0202-02-09_17:04:26.285000      2269.44        3.51933000e-01        1.64137245e-08  63.7704  62.5575
0202-02-09_17:04:26.480000      2269.63        3.61591700e-01        1.80871545e-08  63.7704  62.5575
0202-02-09_17:04:26.684000      2269.84        3.71424200e-01        2.03803745e-08  63.7704  62.5575
0202-02-09_17:04:26.887000      2270.04        3.81103700e-01        4.11433345e-08  63.7704  62.5575
0202-02-09_17:04:27.090000      2270.25        3.91559500e-01        7.41781345e-08  63.8059  62.5868
0202-02-09_17:04:27.293000      2270.45        4.00492500e-01        1.32314424e-07  63.8059  62.5868
0202-02-09_17:04:27.484000      2270.64        4.11109500e-01        2.14126684e-07  63.8059  62.5868
0202-02-09_17:04:27.680000      2270.83        4.21091800e-01        3.24015435e-07  63.8059  62.5868
0202-02-09_17:04:27.883000      2271.04        4.30199900e-01        5.50610614e-07  63.8059  62.5868
0202-02-09_17:04:28.082000      2271.24        4.41282000e-01        8.00943745e-07  63.7482  62.5606
0202-02-09_17:04:28.277000      2271.43        4.51164900e-01        1.12732508e-06  63.7482  62.5606
0202-02-09_17:04:28.470000      2271.62        4.59998500e-01        2.63831080e-06  63.7482  62.5606
0202-02-09_17:04:28.664000      2271.82        4.70904000e-01        3.78802100e-06  63.7482  62.5606
0202-02-09_17:04:28.855000      2272.01        4.80887800e-01        4.93649161e-06  63.7482  62.5606
0202-02-09_17:04:29.070000      2272.22        4.90282300e-01        6.37130513e-06  63.7677  62.5878
0202-02-09_17:04:29.260000      2272.42        5.00460500e-01        7.85074278e-06  63.7677  62.5878
0202-02-09_17:04:29.465000      2272.62        5.10319700e-01        1.04241101e-05  63.7677  62.5878

File: chapter 5/cold_vs_warm/20K/ffj29/Ic/1_anneal/Ic_2024-02-10_13-00-50440844_f29-92Kanneal-20K.txt
# Ic = 6.65 A, n = 28.13 , Tavg = 19.92 K, f29-92Kanneal-20K
#datetime                        t_s     iHTS_A                vHTS_V                tHTS_K  tTAR_K
0202-02-10_13:00:42.723000      74045.88        2.63584900e+00       -1.83887475e-08  19.9116  19.3630
0202-02-10_13:00:43.140000      74046.30        2.82314200e+00       -4.87728750e-09  19.8853  19.5135
0202-02-10_13:00:43.547000      74046.70        3.20941300e+00       -1.24387475e-08  19.8853  19.5135
0202-02-10_13:00:43.950000      74047.10        3.41686800e+00       -1.22051750e-09  19.8853  19.5135
0202-02-10_13:00:44.355000      74047.51        3.80341200e+00       -3.82290750e-09  19.9052  19.5014
0202-02-10_13:00:44.758000      74047.91        4.01330400e+00       -1.58442675e-08  19.9052  19.5014
0202-02-10_13:00:45.152000      74048.31        4.39902900e+00       -1.13194175e-08  19.8964  19.3747
0202-02-10_13:00:45.547000      74048.70        4.60393800e+00       -8.09649750e-09  19.8964  19.3747
0202-02-10_13:00:45.940000      74049.10        4.99383700e+00       -5.61732750e-09  19.8964  19.3747
0202-02-10_13:00:46.348000      74049.50        5.19756700e+00       -2.25137500e-10  19.9094  19.5805
0202-02-10_13:00:46.750000      74049.90        5.58757800e+00       -6.98086750e-09  19.9094  19.5805
0202-02-10_13:00:47.164000      74050.32        5.79205500e+00       -1.37365975e-08  19.9198  19.3661
0202-02-10_13:00:47.570000      74050.72        6.18192600e+00        1.81826725e-08  19.9198  19.3661
0202-02-10_13:00:47.970000      74051.12        6.38692800e+00        6.55967525e-08  19.9198  19.3661
0202-02-10_13:00:48.390000      74051.55        6.77449500e+00        3.02047323e-07  19.8932  19.5117
0202-02-10_13:00:48.793000      74051.94        6.98287000e+00        8.23602132e-07  19.8932  19.5117
0202-02-10_13:00:49.195000      74052.35        7.36999600e+00        4.21157004e-06  19.9230  19.4994
0202-02-10_13:00:49.598000      74052.75        7.55717700e+00        7.56396194e-06  19.9230  19.4994
0202-02-10_13:00:50.066000      74053.22        7.96683500e+00        2.87947426e-05  19.9230  19.4994

File: chapter 5/cold_vs_warm/20K/ffj29/Ic/1_anneal/Ic_2024-02-10_13-01-28909710_f29-92Kanneal-20K.txt
# Ic = 6.66 A, n = 28.13 , Tavg = 19.89 K, f29-92Kanneal-20K
#datetime                        t_s     iHTS_A                vHTS_V                tHTS_K  tTAR_K
0202-02-10_13:01:21.170000      74084.33        2.64683200e+00        1.01413494e-07  19.8936  19.5776
0202-02-10_13:01:21.580000      74084.73        2.83346300e+00        1.22052574e-07  19.8936  19.5776
0202-02-10_13:01:21.980000      74085.13        3.22295100e+00        1.25213504e-07  19.8936  19.5776
0202-02-10_13:01:22.387000      74085.54        3.42842500e+00        1.03396824e-07  19.9079  19.3745
0202-02-10_13:01:22.790000      74085.94        3.81869200e+00        1.11020264e-07  19.9079  19.3745
0202-02-10_13:01:23.200000      74086.35        4.02261600e+00        1.17466104e-07  19.8755  19.4896
0202-02-10_13:01:23.590000      74086.74        4.41068200e+00        1.02591094e-07  19.8755  19.4896
0202-02-10_13:01:24.023000      74087.18        4.61503500e+00        1.05937974e-07  19.8755  19.4896
0202-02-10_13:01:24.450000      74087.60        5.00242900e+00        1.24221844e-07  19.9024  19.5242
0202-02-10_13:01:24.850000      74088.00        5.20936900e+00        1.13065584e-07  19.9024  19.5242
0202-02-10_13:01:25.260000      74088.42        5.59728100e+00        1.07301514e-07  19.9009  19.3660
0202-02-10_13:01:25.656000      74088.81        5.80590800e+00        9.91797140e-08  19.9009  19.3660
0202-02-10_13:01:26.090000      74089.24        6.19443900e+00        1.26696784e-07  19.9009  19.3660
0202-02-10_13:01:26.510000      74089.66        6.40354900e+00        1.77271794e-07  19.8866  19.5771
0202-02-10_13:01:26.910000      74090.06        6.79132100e+00        4.26676014e-07  19.8866  19.5771
0202-02-10_13:01:27.312000      74090.47        6.99358300e+00        9.74571954e-07  19.9119  19.3833
0202-02-10_13:01:27.715000      74090.87        7.38531600e+00        4.20300533e-06  19.9119  19.3833
0202-02-10_13:01:28.137000      74091.29        7.57009600e+00        8.02538523e-06  19.8946  19.4845
0202-02-10_13:01:28.535000      74091.69        7.97705700e+00        2.96816522e-05  19.8946  19.4845

File: chapter 5/cold_vs_warm/20K/ffj29/Ic/1_anneal/Ic_2024-02-10_13-01-57725528_f29-92Kanneal-20K.txt
# Ic =  nan A, n =  nan , Tavg = 19.92 K, f29-92Kanneal-20K
#datetime                        t_s     iHTS_A                vHTS_V                tHTS_K  tTAR_K
0202-02-10_13:01:50.062000      74113.22        2.65858400e+00        4.05425285e-08  19.9194  19.5408
0202-02-10_13:01:50.477000      74113.63        2.84586700e+00        5.50456485e-08  19.9012  19.3606
0202-02-10_13:01:50.880000      74114.03        3.23061500e+00        5.54795085e-08  19.9012  19.3606
0202-02-10_13:01:51.280000      74114.44        3.44018600e+00        4.25878385e-08  19.9100  19.5782
0202-02-10_13:01:51.688000      74114.84        3.82820700e+00        4.18440885e-08  19.9100  19.5782
0202-02-10_13:01:52.094000      74115.25        4.03111800e+00        3.06878385e-08  19.9084  19.3861
0202-02-10_13:01:52.504000      74115.66        4.41711600e+00        5.30623185e-08  19.9084  19.3861
0202-02-10_13:01:52.900000      74116.05        4.62450600e+00        4.99633585e-08  19.9084  19.3861
0202-02-10_13:01:53.293000      74116.44        5.01147400e+00        5.46117985e-08  19.8924  19.4731
0202-02-10_13:01:53.688000      74116.84        5.22198300e+00        6.04998185e-08  19.8924  19.4731
0202-02-10_13:01:54.113000      74117.27        5.61239900e+00        5.52935685e-08  19.8924  19.4731
0202-02-10_13:01:54.516000      74117.67        5.81724800e+00        4.51289785e-08  19.9096  19.5355
0202-02-10_13:01:54.910000      74118.07        6.20536700e+00        6.60777485e-08  19.9096  19.5355
0202-02-10_13:01:55.316000      74118.47        6.40927500e+00        1.18635898e-07  19.9207  19.3613
0202-02-10_13:01:55.720000      74118.87        6.79819400e+00        3.68845778e-07  19.9207  19.3613
0202-02-10_13:01:56.137000      74119.29        7.00259500e+00        9.00193148e-07  19.9026  19.5797
0202-02-10_13:01:56.547000      74119.70        7.39733600e+00        4.33985080e-06  19.9026  19.5797
0202-02-10_13:01:56.950000      74120.10        7.57717700e+00        8.30645520e-06  19.9026  19.5797
0202-02-10_13:01:57.355000      74120.51        7.98416800e+00        3.02135466e-05  19.9223  19.3895

File: chapter 5/cold_vs_warm/20K/ffj29/Ic/1_anneal/Ic_2024-02-10_13-09-29451282_f29-92Kanneal-30K.txt
# Ic = 4.73 A, n = 24.46 , Tavg = 29.98 K, f29-92Kanneal-30K
#datetime                        t_s     iHTS_A                vHTS_V                tHTS_K  tTAR_K
0202-02-10_13:09:06.560000      74549.71        1.81456600e-02       -3.99359450e-09  29.9591  29.5341
0202-02-10_13:09:06.760000      74549.92        5.06170600e-02       -7.83630450e-09  29.9591  29.5341
0202-02-10_13:09:06.957000      74550.11        9.75098000e-02       -6.16286450e-09  29.9591  29.5341
0202-02-10_13:09:07.164000      74550.32        1.49758800e-01       -1.50894500e-10  29.9994  29.5197
0202-02-10_13:09:07.360000      74550.51        1.98732300e-01       -3.00193450e-09  29.9994  29.5197
0202-02-10_13:09:07.550000      74550.71        2.44578700e-01        2.20985500e-10  29.9994  29.5197
0202-02-10_13:09:07.742000      74550.90        2.97823100e-01       -5.91495450e-09  29.9994  29.5197
0202-02-10_13:09:07.945000      74551.10        3.47452500e-01       -3.37380450e-09  29.9994  29.5197
0202-02-10_13:09:08.145000      74551.30        3.94498100e-01        9.02755500e-10  29.9737  29.5215
0202-02-10_13:09:08.344000      74551.50        4.46512600e-01        2.01837550e-09  29.9737  29.5215
0202-02-10_13:09:08.535000      74551.69        4.94804900e-01        4.93139550e-09  29.9737  29.5215
0202-02-10_13:09:08.730000      74551.88        5.40771500e-01       -1.20453450e-09  29.9737  29.5215
0202-02-10_13:09:08.934000      74552.09        5.93976300e-01       -3.24984450e-09  29.9737  29.5215
0202-02-10_13:09:09.133000      74552.29        6.44371500e-01       -5.91495450e-09  29.9929  29.5387
0202-02-10_13:09:09.330000      74552.48        6.90609400e-01       -2.25818450e-09  29.9929  29.5387
0202-02-10_13:09:09.523000      74552.68        7.43137300e-01       -6.65870450e-09  29.9929  29.5387
0202-02-10_13:09:09.720000      74552.87        7.92781700e-01       -1.34144245e-08  29.9929  29.5387
0202-02-10_13:09:09.910000      74553.06        8.38068500e-01       -1.77529645e-08  29.9929  29.5387
0202-02-10_13:09:10.125000      74553.28        8.91967900e-01       -1.12451545e-08  29.9699  29.5137
0202-02-10_13:09:10.320000      74553.48        9.37302200e-01       -1.49639045e-08  29.9699  29.5137
0202-02-10_13:09:10.523000      74553.68        9.89202400e-01       -6.78265450e-09  29.9699  29.5137
0202-02-10_13:09:10.720000      74553.87        1.04060800e+00       -1.05633845e-08  29.9699  29.5137
0202-02-10_13:09:10.910000      74554.06        1.09027800e+00       -3.24984450e-09  29.9699  29.5137
0202-02-10_13:09:11.117000      74554.27        1.13486200e+00       -6.96859450e-09  29.9985  29.5391
0202-02-10_13:09:11.312000      74554.47        1.18982100e+00       -5.23318450e-09  29.9985  29.5391
0202-02-10_13:09:11.504000      74554.66        1.23901400e+00        1.46059550e-09  29.9985  29.5391
0202-02-10_13:09:11.700000      74554.85        1.28363400e+00       -5.84684500e-10  29.9985  29.5391
0202-02-10_13:09:11.900000      74555.05        1.33800300e+00       -4.24142450e-09  29.9985  29.5391
0202-02-10_13:09:12.117000      74555.27        1.38777900e+00       -1.16789145e-08  29.9691  29.5190
0202-02-10_13:09:12.320000      74555.48        1.43613500e+00       -3.68360450e-09  29.9691  29.5190
0202-02-10_13:09:12.516000      74555.67        1.48669900e+00       -3.49766450e-09  29.9691  29.5190
0202-02-10_13:09:12.707000      74555.86        1.53482200e+00        8.27837550e-09  29.9691  29.5190
0202-02-10_13:09:12.900000      74556.05        1.58350600e+00       -1.76224450e-09  29.9691  29.5190
0202-02-10_13:09:13.113000      74556.26        1.63558300e+00       -4.48933450e-09  29.9688  29.5239
0202-02-10_13:09:13.320000      74556.47        1.68435000e+00       -5.85287450e-09  29.9688  29.5239
0202-02-10_13:09:13.523000      74556.68        1.73352200e+00        2.82420550e-09  29.9688  29.5239
0202-02-10_13:09:13.715000      74556.87        1.78442800e+00       -1.57631450e-09  29.9688  29.5239
0202-02-10_13:09:13.920000      74557.08        1.83263700e+00       -1.26641450e-09  29.9688  29.5239
0202-02-10_13:09:14.130000      74557.28        1.88346000e+00       -3.86954450e-09  29.9809  29.5286
0202-02-10_13:09:14.330000      74557.48        1.93383000e+00       -2.13412450e-09  29.9809  29.5286
0202-02-10_13:09:14.523000      74557.68        1.98003000e+00       -5.23308450e-09  29.9809  29.5286
0202-02-10_13:09:14.715000      74557.87        2.03277600e+00       -6.47266450e-09  29.9809  29.5286
0202-02-10_13:09:14.920000      74558.07        2.08211300e+00       -1.01914145e-08  29.9809  29.5286
0202-02-10_13:09:15.125000      74558.28        2.13010900e+00       -1.03773545e-08  29.9787  29.5161
0202-02-10_13:09:15.316000      74558.47        2.18151300e+00       -1.25466245e-08  29.9787  29.5161
0202-02-10_13:09:15.510000      74558.67        2.23110800e+00       -1.39101645e-08  29.9787  29.5161
0202-02-10_13:09:15.703000      74558.86        2.27918600e+00       -2.20914045e-08  29.9787  29.5161
0202-02-10_13:09:15.900000      74559.05        2.32823200e+00       -1.83106845e-08  29.9787  29.5161
0202-02-10_13:09:16.105000      74559.26        2.37967800e+00       -1.96742245e-08  29.9804  29.5321
0202-02-10_13:09:16.305000      74559.46        2.43048600e+00       -2.27112045e-08  29.9804  29.5321
0202-02-10_13:09:16.496000      74559.65        2.47645600e+00       -2.67398445e-08  29.9804  29.5321
0202-02-10_13:09:16.700000      74559.85        2.52903900e+00       -3.14502545e-08  29.9804  29.5321
0202-02-10_13:09:16.890000      74560.05        2.57834800e+00       -3.02106745e-08  29.9804  29.5321
0202-02-10_13:09:17.090000      74560.24        2.62434200e+00       -2.88471345e-08  29.9847  29.5172
0202-02-10_13:09:17.300000      74560.46        2.67884500e+00       -2.86611945e-08  29.9847  29.5172
0202-02-10_13:09:17.496000      74560.65        2.72756000e+00       -2.58093745e-08  29.9847  29.5172
0202-02-10_13:09:17.688000      74560.84        2.77217600e+00       -2.76059845e-08  29.9847  29.5172
0202-02-10_13:09:17.890000      74561.04        2.82645700e+00       -2.03533745e-08  29.9847  29.5172
0202-02-10_13:09:18.098000      74561.25        2.87699900e+00       -2.48778545e-08  29.9770  29.5223
0202-02-10_13:09:18.320000      74561.47        2.92622000e+00       -3.41127545e-08  29.9770  29.5223
0202-02-10_13:09:18.510000      74561.66        2.97566800e+00       -3.39887945e-08  29.9770  29.5223
0202-02-10_13:09:18.720000      74561.87        3.02520900e+00       -2.86585845e-08  29.9770  29.5223
0202-02-10_13:09:18.914000      74562.07        3.07274600e+00       -2.04153545e-08  29.9770  29.5223
0202-02-10_13:09:19.110000      74562.26        3.12463500e+00       -2.25226445e-08  30.0180  29.5369
0202-02-10_13:09:19.316000      74562.47        3.17469100e+00       -2.62413945e-08  30.0180  29.5369
0202-02-10_13:09:19.510000      74562.66        3.22146300e+00       -3.21913945e-08  30.0180  29.5369
0202-02-10_13:09:19.703000      74562.86        3.27299100e+00       -3.13236845e-08  30.0180  29.5369
0202-02-10_13:09:19.906000      74563.06        3.32314600e+00       -3.23773345e-08  30.0180  29.5369
0202-02-10_13:09:20.098000      74563.25        3.37103900e+00       -2.43820245e-08  29.9948  29.5134
0202-02-10_13:09:20.310000      74563.46        3.42081200e+00       -2.59934845e-08  29.9948  29.5134
0202-02-10_13:09:20.500000      74563.65        3.47180500e+00       -2.86585845e-08  29.9948  29.5134
0202-02-10_13:09:20.695000      74563.85        3.52162100e+00       -3.29971245e-08  29.9948  29.5134
0202-02-10_13:09:20.900000      74564.05        3.56637400e+00       -3.64059845e-08  29.9948  29.5134
0202-02-10_13:09:21.098000      74564.25        3.62091400e+00       -3.34309845e-08  29.9840  29.5398
0202-02-10_13:09:21.305000      74564.46        3.67076800e+00       -3.38028545e-08  29.9840  29.5398
0202-02-10_13:09:21.500000      74564.65        3.71785200e+00       -4.13643145e-08  29.9840  29.5398
0202-02-10_13:09:21.690000      74564.84        3.76977400e+00       -4.35335845e-08  29.9840  29.5398
0202-02-10_13:09:21.883000      74565.04        3.81964100e+00       -4.30377545e-08  29.9840  29.5398
0202-02-10_13:09:22.094000      74565.25        3.86769300e+00       -3.29971245e-08  29.9840  29.5398
0202-02-10_13:09:22.290000      74565.44        3.91855400e+00       -3.76455645e-08  29.9783  29.5171
0202-02-10_13:09:22.480000      74565.64        3.96828100e+00       -3.45466045e-08  29.9783  29.5171
0202-02-10_13:09:22.688000      74565.84        4.01640600e+00       -3.20054545e-08  29.9783  29.5171
0202-02-10_13:09:22.880000      74566.03        4.06570100e+00       -3.26252545e-08  29.9783  29.5171
0202-02-10_13:09:23.086000      74566.24        4.11730600e+00       -3.31210845e-08  29.9783  29.5171
0202-02-10_13:09:23.280000      74566.44        4.16567200e+00       -3.23773345e-08  29.9987  29.5259
0202-02-10_13:09:23.473000      74566.63        4.21416800e+00       -2.77908345e-08  29.9987  29.5259
0202-02-10_13:09:23.668000      74566.82        4.26612400e+00       -2.02913145e-08  29.9987  29.5259
0202-02-10_13:09:23.870000      74567.02        4.31614500e+00       -1.65725145e-08  29.9987  29.5259
0202-02-10_13:09:24.070000      74567.22        4.36427400e+00       -1.31636545e-08  29.9987  29.5259
0202-02-10_13:09:24.270000      74567.42        4.41414200e+00       -1.63865745e-08  29.9742  29.5276
0202-02-10_13:09:24.460000      74567.62        4.46466200e+00       -5.04438450e-09  29.9742  29.5276
0202-02-10_13:09:24.652000      74567.81        4.51493300e+00        1.73300955e-08  29.9742  29.5276
0202-02-10_13:09:24.848000      74568.00        4.55949400e+00        4.02004055e-08  29.9742  29.5276
0202-02-10_13:09:25.066000      74568.22        4.61417700e+00        7.08181255e-08  29.9742  29.5276
0202-02-10_13:09:25.277000      74568.43        4.66274500e+00        1.09307185e-07  29.9893  29.5120
0202-02-10_13:09:25.477000      74568.63        4.71167700e+00        1.56287395e-07  29.9893  29.5120
0202-02-10_13:09:25.670000      74568.82        4.76282000e+00        2.05003025e-07  29.9893  29.5120
0202-02-10_13:09:25.875000      74569.03        4.81050700e+00        2.60102505e-07  29.9893  29.5120
0202-02-10_13:09:26.086000      74569.24        4.86056100e+00        3.39621785e-07  29.9767  29.5361
0202-02-10_13:09:26.290000      74569.44        4.90576600e+00        4.73186895e-07  29.9767  29.5361
0202-02-10_13:09:26.480000      74569.64        4.95818100e+00        5.98012946e-07  29.9767  29.5361
0202-02-10_13:09:26.676000      74569.83        5.01072100e+00        7.56989516e-07  29.9767  29.5361
0202-02-10_13:09:26.880000      74570.03        5.06069000e+00        1.02380985e-06  29.9767  29.5361
0202-02-10_13:09:27.090000      74570.25        5.11014400e+00        1.26955726e-06  29.9957  29.5214
0202-02-10_13:09:27.300000      74570.45        5.16003800e+00        1.63294114e-06  29.9957  29.5214
0202-02-10_13:09:27.492000      74570.65        5.20790000e+00        1.96037710e-06  29.9957  29.5214
0202-02-10_13:09:27.700000      74570.85        5.25690100e+00        2.48410109e-06  29.9957  29.5214
0202-02-10_13:09:27.890000      74571.05        5.30865600e+00        3.96416365e-06  29.9957  29.5214
0202-02-10_13:09:28.086000      74571.24        5.35862500e+00        4.07318505e-06  29.9957  29.5214
0202-02-10_13:09:28.290000      74571.44        5.40705000e+00        5.54060385e-06  29.9834  29.5254
0202-02-10_13:09:28.480000      74571.64        5.45593300e+00        6.93358565e-06  29.9834  29.5254
0202-02-10_13:09:28.676000      74571.83        5.50726200e+00        8.15333575e-06  29.9834  29.5254
0202-02-10_13:09:28.870000      74572.02        5.55717300e+00        9.65124825e-06  29.9834  29.5254
0202-02-10_13:09:29.074000      74572.23        5.60394700e+00        1.18144451e-05  29.9834  29.5254
