Repository: shortlab/2025-devitre-PhD

# 2025-devitre-PhD
Data repository for Alexis Devitre's PhD thesis

File: chapter 5/cold_vs_warm/20K/ffj29/Ic/1_anneal/Ic_2024-02-10_13-12-22228333_f29-92Kanneal-30K.txt
# Ic = 4.74 A, n = 24.81 , Tavg = 30.01 K, f29-92Kanneal-30K
#datetime                        t_s     iHTS_A                vHTS_V                tHTS_K  tTAR_K
0202-02-10_13:11:58.990000      74722.14        1.84993000e-02        1.35086075e-08  29.9940  29.5315
0202-02-10_13:11:59.195000      74722.35        4.96289800e-02        2.08841275e-08  29.9897  29.5104
0202-02-10_13:11:59.390000      74722.54        9.79820100e-02        1.43143375e-08  29.9897  29.5104
0202-02-10_13:11:59.582000      74722.74        1.48490000e-01        1.72273575e-08  29.9897  29.5104
0202-02-10_13:11:59.785000      74722.94        1.96494300e-01        1.45002675e-08  29.9897  29.5104
0202-02-10_13:12:00.027000      74723.18        2.45687300e-01        1.59257875e-08  29.9897  29.5104
0202-02-10_13:12:00.234000      74723.39        2.97226000e-01        1.60497475e-08  29.9743  29.5369
0202-02-10_13:12:00.426000      74723.58        3.45317800e-01        1.54919375e-08  29.9743  29.5369
0202-02-10_13:12:00.620000      74723.77        3.96038100e-01        1.55539175e-08  29.9743  29.5369
0202-02-10_13:12:00.812000      74723.97        4.45434400e-01        9.60391750e-09  29.9743  29.5369
0202-02-10_13:12:01.027000      74724.18        4.90896400e-01        7.00079750e-09  29.9743  29.5369
0202-02-10_13:12:01.250000      74724.40        5.45564400e-01        9.04610750e-09  29.9720  29.5103
0202-02-10_13:12:01.440000      74724.59        5.92348700e-01        9.85183750e-09  29.9720  29.5103
0202-02-10_13:12:01.645000      74724.80        6.41032000e-01        1.25789175e-08  29.9720  29.5103
0202-02-10_13:12:01.848000      74725.00        6.92978100e-01        1.45002675e-08  29.9720  29.5103
0202-02-10_13:12:02.074000      74725.23        7.42711400e-01        1.53059975e-08  29.9720  29.5103
0202-02-10_13:12:02.273000      74725.43        7.92993800e-01        9.54193750e-09  29.9834  29.5411
0202-02-10_13:12:02.477000      74725.63        8.41890000e-01        1.12153775e-08  29.9834  29.5411
0202-02-10_13:12:02.676000      74725.83        8.88478400e-01        1.29507875e-08  29.9834  29.5411
0202-02-10_13:12:02.870000      74726.02        9.40911400e-01        1.22070375e-08  29.9834  29.5411
0202-02-10_13:12:03.082000      74726.24        9.91148300e-01        1.01617275e-08  29.9834  29.5411
0202-02-10_13:12:03.280000      74726.43        1.03805100e+00        8.36433750e-09  30.0065  29.4939
0202-02-10_13:12:03.473000      74726.63        1.08972700e+00        1.47481875e-08  30.0065  29.4939
0202-02-10_13:12:03.670000      74726.82        1.13914700e+00        1.23309975e-08  30.0065  29.4939
0202-02-10_13:12:03.863000      74727.02        1.18716500e+00        1.08434975e-08  30.0065  29.4939
0202-02-10_13:12:04.100000      74727.26        1.23606000e+00        1.27648575e-08  30.0065  29.4939
0202-02-10_13:12:04.312000      74727.46        1.28866000e+00        1.05336075e-08  29.9886  29.5552
0202-02-10_13:12:04.504000      74727.66        1.33602800e+00        8.98420750e-09  29.9886  29.5552
0202-02-10_13:12:04.695000      74727.85        1.38744100e+00        8.86032750e-09  29.9886  29.5552
0202-02-10_13:12:04.902000      74728.05        1.43697000e+00        9.85210750e-09  29.9886  29.5552
0202-02-10_13:12:05.105000      74728.26        1.48508500e+00        1.66078375e-08  29.9861  29.4922
0202-02-10_13:12:05.312000      74728.47        1.53650500e+00        1.58021075e-08  29.9861  29.4922
0202-02-10_13:12:05.504000      74728.66        1.58597100e+00        1.79713775e-08  29.9861  29.4922
0202-02-10_13:12:05.695000      74728.85        1.63055300e+00        1.88390875e-08  29.9861  29.4922
0202-02-10_13:12:05.890000      74729.04        1.68497400e+00        2.22479375e-08  29.9861  29.4922
0202-02-10_13:12:06.094000      74729.25        1.73477300e+00        1.93968975e-08  29.9797  29.5516
0202-02-10_13:12:06.310000      74729.46        1.78179600e+00        2.19380475e-08  29.9797  29.5516
0202-02-10_13:12:06.510000      74729.67        1.83400500e+00        2.33635675e-08  29.9797  29.5516
0202-02-10_13:12:06.707000      74729.86        1.88385100e+00        2.55328375e-08  29.9797  29.5516
0202-02-10_13:12:06.914000      74730.07        1.92815700e+00        2.25578375e-08  29.9797  29.5516
0202-02-10_13:12:07.110000      74730.26        1.98269000e+00        2.71442975e-08  29.9678  29.4984
0202-02-10_13:12:07.316000      74730.47        2.03264600e+00        3.00573175e-08  29.9678  29.4984
0202-02-10_13:12:07.508000      74730.66        2.07961100e+00        2.13802375e-08  29.9678  29.4984
0202-02-10_13:12:07.700000      74730.85        2.13135300e+00        1.15255475e-08  29.9678  29.4984
0202-02-10_13:12:07.906000      74731.06        2.18135800e+00        8.67450750e-09  29.9678  29.4984
0202-02-10_13:12:08.098000      74731.25        2.22882400e+00        1.18974175e-08  29.9793  29.5345
0202-02-10_13:12:08.300000      74731.45        2.28163800e+00        2.63385675e-08  29.9793  29.5345
0202-02-10_13:12:08.496000      74731.65        2.33021200e+00        2.28677375e-08  29.9793  29.5345
0202-02-10_13:12:08.688000      74731.84        2.37586600e+00        2.79500275e-08  29.9793  29.5345
0202-02-10_13:12:08.880000      74732.03        2.42922500e+00        2.59047075e-08  29.9793  29.5345
0202-02-10_13:12:09.090000      74732.24        2.47908100e+00        2.98093975e-08  29.9793  29.5345
0202-02-10_13:12:09.290000      74732.44        2.52758000e+00        2.77640875e-08  29.9981  29.5108
0202-02-10_13:12:09.492000      74732.65        2.57833300e+00        2.52849175e-08  29.9981  29.5108
0202-02-10_13:12:09.688000      74732.84        2.62620500e+00        2.88177275e-08  29.9981  29.5108
0202-02-10_13:12:09.880000      74733.03        2.67553500e+00        3.19166875e-08  29.9981  29.5108
0202-02-10_13:12:10.086000      74733.24        2.72768700e+00        2.31776275e-08  29.9981  29.5108
0202-02-10_13:12:10.285000      74733.44        2.77727400e+00        1.67317975e-08  29.9971  29.5320
0202-02-10_13:12:10.477000      74733.63        2.82236800e+00        1.96462775e-08  29.9971  29.5320
0202-02-10_13:12:10.668000      74733.82        2.87587500e+00        2.93784775e-08  29.9971  29.5320
0202-02-10_13:12:10.863000      74734.02        2.92587600e+00        3.17976075e-08  29.9971  29.5320
0202-02-10_13:12:11.066000      74734.22        2.97448500e+00        2.75210475e-08  29.9720  29.5068
0202-02-10_13:12:11.260000      74734.41        3.02307500e+00        2.62194875e-08  29.9720  29.5068
0202-02-10_13:12:11.453000      74734.61        3.07479400e+00        2.91325075e-08  29.9720  29.5068
0202-02-10_13:12:11.650000      74734.80        3.12433200e+00        3.22934475e-08  29.9720  29.5068
0202-02-10_13:12:11.840000      74734.99        3.16963500e+00        2.54757375e-08  29.9720  29.5068
0202-02-10_13:12:12.066000      74735.22        3.22396500e+00        2.59715675e-08  29.9720  29.5068
0202-02-10_13:12:12.277000      74735.43        3.27220500e+00        2.93184475e-08  30.0022  29.5402
0202-02-10_13:12:12.477000      74735.63        3.32138900e+00        2.85746975e-08  30.0022  29.5402
0202-02-10_13:12:12.670000      74735.82        3.37241800e+00        3.26033375e-08  30.0022  29.5402
0202-02-10_13:12:12.875000      74736.03        3.42064900e+00        2.45460475e-08  30.0022  29.5402
0202-02-10_13:12:13.080000      74736.23        3.47028900e+00        2.59095875e-08  29.9612  29.4931
0202-02-10_13:12:13.280000      74736.44        3.52193800e+00        2.66533375e-08  29.9612  29.4931
0202-02-10_13:12:13.473000      74736.63        3.56967100e+00        2.52278175e-08  29.9612  29.4931
0202-02-10_13:12:13.668000      74736.82        3.61838900e+00        2.11991675e-08  29.9612  29.4931
0202-02-10_13:12:13.870000      74737.03        3.67023300e+00        2.07033375e-08  29.9612  29.4931
0202-02-10_13:12:14.074000      74737.23        3.72005000e+00        1.64887475e-08  29.9885  29.5516
0202-02-10_13:12:14.277000      74737.43        3.76103700e+00        2.70871875e-08  29.9885  29.5516
0202-02-10_13:12:14.473000      74737.62        3.81914400e+00        2.61575075e-08  29.9885  29.5516
0202-02-10_13:12:14.664000      74737.82        3.86885000e+00        3.21694875e-08  29.9885  29.5516
0202-02-10_13:12:14.867000      74738.02        3.91693500e+00        2.98142775e-08  29.9885  29.5516
0202-02-10_13:12:15.082000      74738.24        3.96828000e+00        2.94423975e-08  29.9885  29.5516
0202-02-10_13:12:15.290000      74738.44        4.01865600e+00        3.39049075e-08  29.9729  29.4938
0202-02-10_13:12:15.480000      74738.63        4.06426000e+00        3.63840775e-08  29.9729  29.4938
0202-02-10_13:12:15.670000      74738.83        4.11698100e+00        3.91111575e-08  29.9729  29.4938
0202-02-10_13:12:15.880000      74739.03        4.16687000e+00        4.49372075e-08  29.9729  29.4938
0202-02-10_13:12:16.098000      74739.25        4.21528500e+00        4.12804275e-08  29.9729  29.4938
0202-02-10_13:12:16.310000      74739.46        4.26689100e+00        4.01028975e-08  29.9947  29.5526
0202-02-10_13:12:16.510000      74739.66        4.31578000e+00        4.11567675e-08  29.9947  29.5526
0202-02-10_13:12:16.715000      74739.87        4.36280200e+00        4.67971575e-08  29.9947  29.5526
0202-02-10_13:12:16.906000      74740.06        4.41509300e+00        5.79535675e-08  29.9947  29.5526
0202-02-10_13:12:17.113000      74740.27        4.46513900e+00        7.84686875e-08  29.9839  29.4964
0202-02-10_13:12:17.312000      74740.46        4.51299100e+00        8.49145175e-08  29.9839  29.4964
0202-02-10_13:12:17.504000      74740.66        4.56403400e+00        1.05925477e-07  29.9839  29.4964
0202-02-10_13:12:17.710000      74740.86        4.61386100e+00        1.27680177e-07  29.9839  29.4964
0202-02-10_13:12:17.902000      74741.06        4.66178600e+00        1.60219267e-07  29.9839  29.4964
0202-02-10_13:12:18.105000      74741.26        4.71078400e+00        1.96105227e-07  29.9930  29.5397
0202-02-10_13:12:18.305000      74741.46        4.76340600e+00        2.70356327e-07  29.9930  29.5397
0202-02-10_13:12:18.496000      74741.65        4.81245700e+00        3.35186577e-07  29.9930  29.5397
0202-02-10_13:12:18.690000      74741.84        4.85764000e+00        4.17618927e-07  29.9930  29.5397
0202-02-10_13:12:18.890000      74742.05        4.91137700e+00        5.20256507e-07  29.9930  29.5397
0202-02-10_13:12:19.105000      74742.26        4.96170100e+00        6.54441497e-07  29.9684  29.5112
0202-02-10_13:12:19.320000      74742.48        5.01001100e+00        8.04617127e-07  29.9684  29.5112
0202-02-10_13:12:19.516000      74742.67        5.06093600e+00        1.06561159e-06  29.9684  29.5112
0202-02-10_13:12:19.715000      74742.87        5.10540100e+00        1.27572112e-06  29.9684  29.5112
0202-02-10_13:12:19.920000      74743.07        5.15977200e+00        1.64982764e-06  29.9684  29.5112
0202-02-10_13:12:20.137000      74743.29        5.20982000e+00        1.98581695e-06  29.9662  29.5170
0202-02-10_13:12:20.332000      74743.49        5.25873100e+00        2.54276214e-06  29.9662  29.5170
0202-02-10_13:12:20.527000      74743.68        5.30899300e+00        3.91194492e-06  29.9662  29.5170
0202-02-10_13:12:20.730000      74743.88        5.35708800e+00        4.14975912e-06  29.9662  29.5170
0202-02-10_13:12:20.920000      74744.08        5.40652400e+00        5.41996112e-06  29.9662  29.5170
0202-02-10_13:12:21.130000      74744.28        5.45804400e+00        6.89624392e-06  30.0072  29.5355
0202-02-10_13:12:21.330000      74744.48        5.50396800e+00        8.19532812e-06  30.0072  29.5355
0202-02-10_13:12:21.530000      74744.68        5.55694400e+00        9.93074602e-06  30.0072  29.5355
0202-02-10_13:12:21.723000      74744.88        5.60707300e+00        1.21105547e-05  30.0072  29.5355

File: chapter 5/cold_vs_warm/20K/ffj29/Ic/1_anneal/Ic_2024-02-10_13-21-16678653_f29-92Kanneal-40K.txt
# Ic = 3.12 A, n = 21.10 , Tavg = 39.97 K, f29-92Kanneal-40K
#datetime                        t_s     iHTS_A                vHTS_V                tHTS_K  tTAR_K
0202-02-10_13:19:57.605000      75200.76        5.10734100e-02       -5.14675045e-08  39.9418  39.3292
0202-02-10_13:19:57.797000      75200.95        1.47195300e-02       -4.76867745e-08  39.9418  39.3292
0202-02-10_13:19:58.008000      75201.16        2.47315000e-02       -5.02898945e-08  39.9418  39.3292
0202-02-10_13:19:58.203000      75201.36        3.41765300e-02       -4.09930245e-08  39.9403  39.3463
0202-02-10_13:19:58.406000      75201.56        4.39362000e-02       -4.14888545e-08  39.9403  39.3463
0202-02-10_13:19:58.600000      75201.75        5.42598400e-02       -4.20466645e-08  39.9403  39.3463
0202-02-10_13:19:58.793000      75201.95        6.43593800e-02       -4.40300045e-08  39.9403  39.3463
0202-02-10_13:19:58.990000      75202.14        7.39468900e-02       -4.24185445e-08  39.9403  39.3463
0202-02-10_13:19:59.195000      75202.35        8.37978200e-02       -3.51050045e-08  39.9335  39.3299
0202-02-10_13:19:59.387000      75202.54        9.42030900e-02       -3.38654145e-08  39.9335  39.3299
0202-02-10_13:19:59.580000      75202.73        1.03703000e-01       -3.58487545e-08  39.9335  39.3299
0202-02-10_13:19:59.780000      75202.94        1.13271200e-01       -3.85758345e-08  39.9335  39.3299
0202-02-10_13:19:59.990000      75203.14        1.23918400e-01       -4.72529145e-08  39.9335  39.3299
0202-02-10_13:20:00.184000      75203.34        1.33885900e-01       -4.45878145e-08  39.9351  39.3462
0202-02-10_13:20:00.387000      75203.54        1.42887100e-01       -4.27284345e-08  39.9351  39.3462
0202-02-10_13:20:00.582000      75203.73        1.53777700e-01       -4.42161845e-08  39.9351  39.3462
0202-02-10_13:20:00.773000      75203.93        1.63592200e-01       -5.07862145e-08  39.9351  39.3462
0202-02-10_13:20:00.977000      75204.13        1.72964500e-01       -5.30177145e-08  39.9351  39.3462
0202-02-10_13:20:01.184000      75204.34        1.83583500e-01       -4.47125845e-08  39.9423  39.3317
0202-02-10_13:20:01.380000      75204.53        1.93356500e-01       -4.57042545e-08  39.9423  39.3317
0202-02-10_13:20:01.582000      75204.74        2.02268700e-01       -4.47125845e-08  39.9423  39.3317
0202-02-10_13:20:01.773000      75204.93        2.13194900e-01       -5.18401945e-08  39.9423  39.3317
0202-02-10_13:20:01.970000      75205.12        2.23049600e-01       -4.48365445e-08  39.9423  39.3317
0202-02-10_13:20:02.190000      75205.34        2.32984400e-01       -4.70677945e-08  39.9408  39.3489
0202-02-10_13:20:02.383000      75205.54        2.42816200e-01       -4.17375845e-08  39.9408  39.3489
0202-02-10_13:20:02.574000      75205.73        2.53055200e-01       -4.19855045e-08  39.9408  39.3489
0202-02-10_13:20:02.777000      75205.93        2.61952600e-01       -3.95063345e-08  39.9408  39.3489
0202-02-10_13:20:02.973000      75206.12        2.71611400e-01       -4.10558145e-08  39.9408  39.3489
0202-02-10_13:20:03.190000      75206.35        2.82727500e-01       -5.00427945e-08  39.9417  39.3312
0202-02-10_13:20:03.395000      75206.55        2.91903900e-01       -4.83073745e-08  39.9417  39.3312
0202-02-10_13:20:03.598000      75206.75        3.02574900e-01       -5.55589445e-08  39.9417  39.3312
0202-02-10_13:20:03.790000      75206.94        3.12012500e-01       -5.17162345e-08  39.9417  39.3312
0202-02-10_13:20:03.992000      75207.15        3.22050600e-01       -5.53730045e-08  39.9417  39.3312
0202-02-10_13:20:04.210000      75207.37        3.32938200e-01       -5.63646645e-08  39.9450  39.3526
0202-02-10_13:20:04.402000      75207.56        3.41920200e-01       -5.63026945e-08  39.9450  39.3526
0202-02-10_13:20:04.600000      75207.75        3.51469200e-01       -5.50631045e-08  39.9450  39.3526
0202-02-10_13:20:04.793000      75207.95        3.62140100e-01       -5.63646645e-08  39.9450  39.3526
0202-02-10_13:20:05.016000      75208.17        3.72138700e-01       -5.28318545e-08  39.9450  39.3526
0202-02-10_13:20:05.240000      75208.39        3.82363500e-01       -4.77495645e-08  39.9544  39.3332
0202-02-10_13:20:05.434000      75208.59        3.91703200e-01       -4.64480045e-08  39.9544  39.3332
0202-02-10_13:20:05.630000      75208.78        4.00830600e-01       -4.81834245e-08  39.9544  39.3332
0202-02-10_13:20:05.820000      75208.97        4.11792400e-01       -5.09724845e-08  39.9544  39.3332
0202-02-10_13:20:06.047000      75209.20        4.21896400e-01       -5.09724845e-08  39.9544  39.3332
0202-02-10_13:20:06.254000      75209.41        4.31488400e-01       -4.86792545e-08  39.9497  39.3512
0202-02-10_13:20:06.457000      75209.61        4.41435000e-01       -4.80595245e-08  39.9497  39.3512
0202-02-10_13:20:06.660000      75209.81        4.50191400e-01       -4.60143945e-08  39.9497  39.3512
0202-02-10_13:20:06.860000      75210.01        4.61576100e-01       -4.63865145e-08  39.9497  39.3512
0202-02-10_13:20:07.082000      75210.23        4.71344700e-01       -4.67585145e-08  39.9497  39.3512
0202-02-10_13:20:07.280000      75210.43        4.81278000e-01       -5.45059045e-08  39.9376  39.3350
0202-02-10_13:20:07.473000      75210.63        4.91036200e-01       -5.63033045e-08  39.9376  39.3350
0202-02-10_13:20:07.664000      75210.82        5.00733500e-01       -5.98361145e-08  39.9376  39.3350
0202-02-10_13:20:07.863000      75211.02        5.10110300e-01       -5.38241345e-08  39.9376  39.3350
0202-02-10_13:20:08.080000      75211.23        5.20766400e-01       -5.38241345e-08  39.9376  39.3350
0202-02-10_13:20:08.290000      75211.44        5.30583900e-01       -5.20887245e-08  39.9537  39.3535
0202-02-10_13:20:08.480000      75211.63        5.40445500e-01       -5.61173645e-08  39.9537  39.3535
0202-02-10_13:20:08.688000      75211.84        5.50770700e-01       -4.78121545e-08  39.9537  39.3535
0202-02-10_13:20:08.883000      75212.04        5.59786800e-01       -5.07871545e-08  39.9537  39.3535
0202-02-10_13:20:09.090000      75212.24        5.69982800e-01       -5.01053845e-08  39.9401  39.3371
0202-02-10_13:20:09.290000      75212.44        5.80336100e-01       -5.31423645e-08  39.9401  39.3371
0202-02-10_13:20:09.480000      75212.64        5.90382200e-01       -5.04772645e-08  39.9401  39.3371
0202-02-10_13:20:09.688000      75212.84        5.99043600e-01       -5.30184045e-08  39.9401  39.3371
0202-02-10_13:20:09.880000      75213.03        6.09977300e-01       -4.44652845e-08  39.9401  39.3371
0202-02-10_13:20:10.098000      75213.25        6.20094700e-01       -3.95689345e-08  39.9401  39.3371
0202-02-10_13:20:10.290000      75213.44        6.29556100e-01       -4.00027845e-08  39.9492  39.3516
0202-02-10_13:20:10.480000      75213.64        6.40004400e-01       -4.35355945e-08  39.9492  39.3516
0202-02-10_13:20:10.676000      75213.83        6.49445000e-01       -3.95069545e-08  39.9492  39.3516
0202-02-10_13:20:10.880000      75214.03        6.59247700e-01       -3.35569545e-08  39.9492  39.3516
0202-02-10_13:20:11.098000      75214.25        6.69854800e-01       -3.51684145e-08  39.9492  39.3516
0202-02-10_13:20:11.297000      75214.45        6.79179600e-01       -4.21720545e-08  39.9510  39.3392
0202-02-10_13:20:11.490000      75214.64        6.89170800e-01       -4.75642445e-08  39.9510  39.3392
0202-02-10_13:20:11.695000      75214.85        6.99424800e-01       -5.52496545e-08  39.9510  39.3392
0202-02-10_13:20:11.890000      75215.04        7.09246800e-01       -5.53736145e-08  39.9510  39.3392
0202-02-10_13:20:12.098000      75215.25        7.18377200e-01       -5.63652845e-08  39.9513  39.3542
0202-02-10_13:20:12.300000      75215.45        7.29376200e-01       -5.35762245e-08  39.9513  39.3542
0202-02-10_13:20:12.492000      75215.65        7.38895400e-01       -5.02906145e-08  39.9513  39.3542
0202-02-10_13:20:12.688000      75215.84        7.48003600e-01       -5.28307045e-08  39.9513  39.3542
0202-02-10_13:20:12.890000      75216.04        7.58775400e-01       -5.45027345e-08  39.9513  39.3542
0202-02-10_13:20:13.100000      75216.26        7.68968500e-01       -5.67336345e-08  39.9466  39.3370
0202-02-10_13:20:13.310000      75216.46        7.78065000e-01       -5.84690545e-08  39.9466  39.3370
0202-02-10_13:20:13.500000      75216.65        7.88701800e-01       -5.34487345e-08  39.9466  39.3370
0202-02-10_13:20:13.695000      75216.85        7.98167600e-01       -5.26430045e-08  39.9466  39.3370
0202-02-10_13:20:13.887000      75217.04        8.07771500e-01       -4.48336245e-08  39.9466  39.3370
0202-02-10_13:20:14.105000      75217.26        8.18672400e-01       -4.01232045e-08  39.9535  39.3575
0202-02-10_13:20:14.312000      75217.47        8.28059600e-01       -4.12388345e-08  39.9535  39.3575
0202-02-10_13:20:14.516000      75217.67        8.38157700e-01       -4.95440445e-08  39.9535  39.3575
0202-02-10_13:20:14.715000      75217.87        8.48010800e-01       -5.05357145e-08  39.9535  39.3575
0202-02-10_13:20:14.918000      75218.07        8.57923900e-01       -4.66930045e-08  39.9535  39.3575
0202-02-10_13:20:15.125000      75218.28        8.67612300e-01       -4.72508145e-08  39.9577  39.3398
0202-02-10_13:20:15.330000      75218.48        8.78111100e-01       -5.02258145e-08  39.9577  39.3398
0202-02-10_13:20:15.527000      75218.68        8.87345400e-01       -4.51435245e-08  39.9577  39.3398
0202-02-10_13:20:15.730000      75218.89        8.97660100e-01       -4.26023745e-08  39.9577  39.3398
0202-02-10_13:20:15.934000      75219.09        9.07845700e-01       -4.71268545e-08  39.9577  39.3398
0202-02-10_13:20:16.140000      75219.30        9.17308600e-01       -5.09695645e-08  39.9624  39.3584
0202-02-10_13:20:16.340000      75219.49        9.27785100e-01       -5.42544645e-08  39.9624  39.3584
0202-02-10_13:20:16.535000      75219.69        9.37776000e-01       -5.03497745e-08  39.9624  39.3584
0202-02-10_13:20:16.727000      75219.88        9.46808500e-01       -5.27049845e-08  39.9624  39.3584
0202-02-10_13:20:16.918000      75220.07        9.57276100e-01       -5.15273845e-08  39.9624  39.3584
0202-02-10_13:20:17.133000      75220.29        9.67406800e-01       -5.61138445e-08  39.9450  39.3409
0202-02-10_13:20:17.332000      75220.48        9.76936400e-01       -5.82831145e-08  39.9450  39.3409
0202-02-10_13:20:17.523000      75220.68        9.86939500e-01       -5.57419645e-08  39.9450  39.3409
0202-02-10_13:20:17.727000      75220.88        9.97093900e-01       -5.74773845e-08  39.9450  39.3409
0202-02-10_13:20:17.920000      75221.07        1.00683600e+00       -5.22091545e-08  39.9450  39.3409
0202-02-10_13:20:18.120000      75221.27        1.01680200e+00       -4.97299845e-08  39.9523  39.3591
0202-02-10_13:20:18.316000      75221.47        1.02666300e+00       -3.97513345e-08  39.9523  39.3591
0202-02-10_13:20:18.508000      75221.66        1.03693300e+00       -4.78082645e-08  39.9523  39.3591
0202-02-10_13:20:18.700000      75221.85        1.04582000e+00       -4.11761245e-08  39.9523  39.3591
0202-02-10_13:20:18.906000      75222.06        1.05659800e+00       -4.18574045e-08  39.9523  39.3591
0202-02-10_13:20:19.105000      75222.26        1.06688900e+00       -3.98740645e-08  39.9503  39.3460
0202-02-10_13:20:19.297000      75222.45        1.07570300e+00       -3.80766745e-08  39.9503  39.3460
0202-02-10_13:20:19.492000      75222.65        1.08635800e+00       -4.13615645e-08  39.9503  39.3460
0202-02-10_13:20:19.684000      75222.84        1.09639300e+00       -3.52256245e-08  39.9503  39.3460
0202-02-10_13:20:19.880000      75223.03        1.10595800e+00       -4.25391745e-08  39.9503  39.3460
0202-02-10_13:20:20.098000      75223.25        1.11569300e+00       -4.53282345e-08  39.9503  39.3460
0202-02-10_13:20:20.310000      75223.46        1.12614400e+00       -4.80553245e-08  39.9482  39.3584
0202-02-10_13:20:20.508000      75223.66        1.13569000e+00       -5.69803345e-08  39.9482  39.3584
0202-02-10_13:20:20.703000      75223.86        1.14546900e+00       -5.44391845e-08  39.9482  39.3584
0202-02-10_13:20:20.906000      75224.06        1.15587100e+00       -5.14022045e-08  39.9482  39.3584
0202-02-10_13:20:21.105000      75224.26        1.16552100e+00       -4.11756345e-08  39.9548  39.3445
0202-02-10_13:20:21.312000      75224.46        1.17588400e+00       -3.47917745e-08  39.9548  39.3445
0202-02-10_13:20:21.504000      75224.66        1.18585300e+00       -4.48324045e-08  39.9548  39.3445
0202-02-10_13:20:21.695000      75224.85        1.19532900e+00       -4.44605345e-08  39.9548  39.3445
0202-02-10_13:20:21.900000      75225.05        1.20517000e+00       -4.82412645e-08  39.9548  39.3445
0202-02-10_13:20:22.098000      75225.25        1.21557900e+00       -4.71256345e-08  39.9620  39.3614
0202-02-10_13:20:22.290000      75225.44        1.22546900e+00       -4.86751145e-08  39.9620  39.3614
0202-02-10_13:20:22.492000      75225.65        1.23507400e+00       -4.46464645e-08  39.9620  39.3614
0202-02-10_13:20:22.688000      75225.84        1.24468700e+00       -3.77667745e-08  39.9620  39.3614
0202-02-10_13:20:22.880000      75226.03        1.25518000e+00       -4.07417745e-08  39.9620  39.3614
0202-02-10_13:20:23.090000      75226.24        1.26522900e+00       -4.75594945e-08  39.9620  39.3614
0202-02-10_13:20:23.293000      75226.45        1.27480800e+00       -4.75594945e-08  39.9597  39.3440
0202-02-10_13:20:23.496000      75226.65        1.28486000e+00       -4.87370945e-08  39.9597  39.3440
0202-02-10_13:20:23.688000      75226.84        1.29433900e+00       -4.42745945e-08  39.9597  39.3440
0202-02-10_13:20:23.880000      75227.03        1.30448900e+00       -4.35928245e-08  39.9597  39.3440
0202-02-10_13:20:24.098000      75227.25        1.31489300e+00       -4.08657345e-08  39.9663  39.3640
0202-02-10_13:20:24.305000      75227.46        1.32428600e+00       -4.14855245e-08  39.9663  39.3640
0202-02-10_13:20:24.508000      75227.66        1.33429500e+00       -3.94389345e-08  39.9663  39.3640
0202-02-10_13:20:24.707000      75227.86        1.34440800e+00       -4.08627445e-08  39.9663  39.3640
0202-02-10_13:20:24.902000      75228.05        1.35448400e+00       -3.44775945e-08  39.9663  39.3640
0202-02-10_13:20:25.120000      75228.27        1.36337500e+00       -3.42916645e-08  39.9582  39.3448
0202-02-10_13:20:25.316000      75228.47        1.37445000e+00       -2.80317545e-08  39.9582  39.3448
0202-02-10_13:20:25.520000      75228.67        1.38410000e+00       -3.42916645e-08  39.9582  39.3448
0202-02-10_13:20:25.710000      75228.87        1.39386800e+00       -3.24942645e-08  39.9582  39.3448
0202-02-10_13:20:25.902000      75229.06        1.40389700e+00       -2.88374845e-08  39.9582  39.3448
0202-02-10_13:20:26.110000      75229.26        1.41397700e+00       -3.18124945e-08  39.9617  39.3650
0202-02-10_13:20:26.310000      75229.46        1.42302300e+00       -3.60270845e-08  39.9617  39.3650
0202-02-10_13:20:26.510000      75229.67        1.43409600e+00       -4.19151145e-08  39.9617  39.3650
0202-02-10_13:20:26.715000      75229.87        1.44381200e+00       -3.91260445e-08  39.9617  39.3650
0202-02-10_13:20:26.918000      75230.07        1.45305900e+00       -3.33619745e-08  39.9617  39.3650
0202-02-10_13:20:27.120000      75230.27        1.46375900e+00       -3.50973945e-08  39.9577  39.3466
0202-02-10_13:20:27.312000      75230.47        1.47332000e+00       -3.36098845e-08  39.9577  39.3466
0202-02-10_13:20:27.516000      75230.67        1.48260000e+00       -3.02630045e-08  39.9577  39.3466
0202-02-10_13:20:27.707000      75230.86        1.49342500e+00       -2.69161245e-08  39.9577  39.3466
0202-02-10_13:20:27.902000      75231.05        1.50323200e+00       -2.79077945e-08  39.9577  39.3466
0202-02-10_13:20:28.110000      75231.26        1.51303500e+00       -3.50973945e-08  39.9750  39.3654
0202-02-10_13:20:28.305000      75231.46        1.52323100e+00       -3.80723945e-08  39.9750  39.3654
0202-02-10_13:20:28.500000      75231.65        1.53294200e+00       -3.67088545e-08  39.9750  39.3654
0202-02-10_13:20:28.707000      75231.86        1.54280400e+00       -3.55312445e-08  39.9750  39.3654
0202-02-10_13:20:28.902000      75232.06        1.55285000e+00       -2.74739445e-08  39.9750  39.3654
0202-02-10_13:20:29.105000      75232.26        1.56299400e+00       -3.70807245e-08  39.9566  39.3491
0202-02-10_13:20:29.310000      75232.46        1.57263800e+00       -4.89187645e-08  39.9566  39.3491
0202-02-10_13:20:29.504000      75232.66        1.58221200e+00       -5.06541845e-08  39.9566  39.3491
0202-02-10_13:20:29.695000      75232.85        1.59262300e+00       -4.52619945e-08  39.9566  39.3491
0202-02-10_13:20:29.902000      75233.05        1.60231400e+00       -3.80104145e-08  39.9566  39.3491
0202-02-10_13:20:30.113000      75233.27        1.61244700e+00       -4.37744845e-08  39.9626  39.3636
0202-02-10_13:20:30.320000      75233.47        1.62253100e+00       -4.06755245e-08  39.9626  39.3636
0202-02-10_13:20:30.510000      75233.67        1.63197600e+00       -4.43321045e-08  39.9626  39.3636
0202-02-10_13:20:30.703000      75233.86        1.64240100e+00       -3.90637245e-08  39.9626  39.3636
0202-02-10_13:20:30.900000      75234.05        1.65234500e+00       -4.16047245e-08  39.9626  39.3636
0202-02-10_13:20:31.100000      75234.26        1.66210300e+00       -3.86297245e-08  39.9578  39.3480
0202-02-10_13:20:31.300000      75234.45        1.67196200e+00       -3.83818045e-08  39.9578  39.3480
0202-02-10_13:20:31.504000      75234.66        1.68206000e+00       -3.46630445e-08  39.9578  39.3480
0202-02-10_13:20:31.695000      75234.85        1.69147000e+00       -2.62338645e-08  39.9578  39.3480
0202-02-10_13:20:31.887000      75235.04        1.70154100e+00       -2.27630245e-08  39.9578  39.3480
0202-02-10_13:20:32.082000      75235.24        1.71161400e+00       -2.58619945e-08  39.9535  39.3657
0202-02-10_13:20:32.277000      75235.43        1.72175300e+00       -2.01599045e-08  39.9535  39.3657
0202-02-10_13:20:32.473000      75235.63        1.73078600e+00       -2.17713645e-08  39.9535  39.3657
0202-02-10_13:20:32.664000      75235.82        1.74150000e+00       -2.62338645e-08  39.9535  39.3657
0202-02-10_13:20:32.867000      75236.02        1.75161200e+00       -3.61505545e-08  39.9535  39.3657
0202-02-10_13:20:33.070000      75236.22        1.76095700e+00       -3.98693045e-08  39.9570  39.3491
0202-02-10_13:20:33.273000      75236.43        1.77152400e+00       -3.57166945e-08  39.9570  39.3491
0202-02-10_13:20:33.470000      75236.62        1.78094600e+00       -3.24317945e-08  39.9570  39.3491
0202-02-10_13:20:33.660000      75236.81        1.79029900e+00       -3.26177345e-08  39.9570  39.3491
0202-02-10_13:20:33.867000      75237.02        1.80111200e+00       -2.95187645e-08  39.9570  39.3491
0202-02-10_13:20:34.090000      75237.25        1.81117300e+00       -3.49729445e-08  39.9570  39.3491
0202-02-10_13:20:34.290000      75237.44        1.82111000e+00       -2.93948145e-08  39.9615  39.3675
0202-02-10_13:20:34.480000      75237.63        1.83096400e+00       -3.23698145e-08  39.9615  39.3675
0202-02-10_13:20:34.684000      75237.84        1.84054600e+00       -3.68943045e-08  39.9615  39.3675
0202-02-10_13:20:34.883000      75238.04        1.85041500e+00       -4.58812945e-08  39.9615  39.3675
0202-02-10_13:20:35.113000      75238.27        1.86073000e+00       -4.47036845e-08  39.9615  39.3675
0202-02-10_13:20:35.312000      75238.47        1.87069900e+00       -3.61505545e-08  39.9685  39.3496
0202-02-10_13:20:35.516000      75238.67        1.88042400e+00       -3.77620145e-08  39.9685  39.3496
0202-02-10_13:20:35.715000      75238.87        1.89040100e+00       -3.16260645e-08  39.9685  39.3496
0202-02-10_13:20:35.918000      75239.07        1.90006300e+00       -3.55307545e-08  39.9685  39.3496
0202-02-10_13:20:36.120000      75239.28        1.91035100e+00       -3.15021045e-08  39.9608  39.3695
0202-02-10_13:20:36.324000      75239.48        1.91968800e+00       -3.13783745e-08  39.9608  39.3695
0202-02-10_13:20:36.527000      75239.68        1.93041300e+00       -2.99537645e-08  39.9608  39.3695
0202-02-10_13:20:36.723000      75239.87        1.94042700e+00       -2.80330945e-08  39.9608  39.3695
0202-02-10_13:20:36.914000      75240.07        1.94914800e+00       -3.00788645e-08  39.9608  39.3695
0202-02-10_13:20:37.125000      75240.28        1.96030500e+00       -3.36116845e-08  39.9600  39.3511
0202-02-10_13:20:37.316000      75240.47        1.97018300e+00       -2.87153245e-08  39.9600  39.3511
0202-02-10_13:20:37.510000      75240.66        1.97916900e+00       -3.15663645e-08  39.9600  39.3511
0202-02-10_13:20:37.715000      75240.87        1.99007600e+00       -2.48726145e-08  39.9600  39.3511
0202-02-10_13:20:37.906000      75241.06        1.99980300e+00       -2.74757345e-08  39.9600  39.3511
0202-02-10_13:20:38.105000      75241.26        2.00873300e+00       -2.60502145e-08  39.9709  39.3661
0202-02-10_13:20:38.310000      75241.46        2.01990600e+00       -3.38595945e-08  39.9709  39.3661
0202-02-10_13:20:38.500000      75241.66        2.02962100e+00       -3.52851245e-08  39.9709  39.3661
0202-02-10_13:20:38.695000      75241.85        2.03849600e+00       -3.28679345e-08  39.9709  39.3661
0202-02-10_13:20:38.900000      75242.05        2.04943800e+00       -2.74757345e-08  39.9709  39.3661
0202-02-10_13:20:39.098000      75242.25        2.05936800e+00       -3.05746945e-08  39.9500  39.3491
0202-02-10_13:20:39.290000      75242.44        2.06842000e+00       -3.36736645e-08  39.9500  39.3491
0202-02-10_13:20:39.492000      75242.65        2.07910000e+00       -3.46033545e-08  39.9500  39.3491
0202-02-10_13:20:39.688000      75242.84        2.08931300e+00       -3.79502245e-08  39.9500  39.3491
0202-02-10_13:20:39.880000      75243.03        2.09796100e+00       -4.14830445e-08  39.9500  39.3491
0202-02-10_13:20:40.105000      75243.26        2.10899200e+00       -4.39002345e-08  39.9500  39.3491
0202-02-10_13:20:40.316000      75243.47        2.11866400e+00       -3.78882445e-08  39.9610  39.3670
0202-02-10_13:20:40.520000      75243.67        2.12845700e+00       -3.08226145e-08  39.9610  39.3670
0202-02-10_13:20:40.723000      75243.87        2.13863500e+00       -3.76403345e-08  39.9610  39.3670
0202-02-10_13:20:40.926000      75244.08        2.14822900e+00       -4.01814845e-08  39.9610  39.3670
0202-02-10_13:20:41.125000      75244.28        2.15840200e+00       -3.91898145e-08  39.9584  39.3535
0202-02-10_13:20:41.332000      75244.48        2.16883300e+00       -3.03267845e-08  39.9584  39.3535
0202-02-10_13:20:41.523000      75244.68        2.17787300e+00       -3.01408445e-08  39.9584  39.3535
0202-02-10_13:20:41.715000      75244.87        2.18828100e+00       -3.21241845e-08  39.9584  39.3535
0202-02-10_13:20:41.920000      75245.07        2.19824800e+00       -3.57809545e-08  39.9584  39.3535
0202-02-10_13:20:42.117000      75245.27        2.20815900e+00       -3.60288745e-08  39.9745  39.3690
0202-02-10_13:20:42.312000      75245.46        2.21824900e+00       -3.81982545e-08  39.9745  39.3690
0202-02-10_13:20:42.516000      75245.67        2.22827200e+00       -3.24965945e-08  39.9745  39.3690
0202-02-10_13:20:42.707000      75245.86        2.23743900e+00       -3.02036845e-08  39.9745  39.3690
0202-02-10_13:20:42.900000      75246.05        2.24799000e+00       -2.67950445e-08  39.9745  39.3690
0202-02-10_13:20:43.113000      75246.27        2.25799300e+00       -3.54721345e-08  39.9665  39.3530
0202-02-10_13:20:43.310000      75246.46        2.26734100e+00       -3.39846345e-08  39.9665  39.3530
0202-02-10_13:20:43.500000      75246.65        2.27791600e+00       -3.02038945e-08  39.9665  39.3530
0202-02-10_13:20:43.700000      75246.85        2.28740600e+00       -2.12788845e-08  39.9665  39.3530
0202-02-10_13:20:43.890000      75247.04        2.29757100e+00       -2.39439945e-08  39.9665  39.3530
0202-02-10_13:20:44.098000      75247.25        2.30736900e+00       -3.31789045e-08  39.9665  39.3530
0202-02-10_13:20:44.300000      75247.45        2.31786800e+00       -2.86544145e-08  39.9705  39.3716
0202-02-10_13:20:44.504000      75247.66        2.32650000e+00       -3.02658745e-08  39.9705  39.3716
0202-02-10_13:20:44.707000      75247.86        2.33743500e+00       -2.28903445e-08  39.9705  39.3716
0202-02-10_13:20:44.900000      75248.05        2.34730600e+00       -2.56794145e-08  39.9705  39.3716
0202-02-10_13:20:45.100000      75248.26        2.35661400e+00       -1.31596145e-08  39.9700  39.3539
0202-02-10_13:20:45.297000      75248.45        2.36763800e+00       -1.55768045e-08  39.9700  39.3539
0202-02-10_13:20:45.500000      75248.65        2.37758100e+00       -2.18986845e-08  39.9700  39.3539
0202-02-10_13:20:45.695000      75248.85        2.38663300e+00       -2.48117045e-08  39.9700  39.3539
0202-02-10_13:20:45.887000      75249.04        2.39721000e+00       -3.04518145e-08  39.9700  39.3539
0202-02-10_13:20:46.110000      75249.26        2.40251000e+00       -2.51216045e-08  39.9636  39.3732
0202-02-10_13:20:46.316000      75249.47        2.41695800e+00       -2.65471245e-08  39.9636  39.3732
0202-02-10_13:20:46.516000      75249.67        2.42690100e+00       -2.18986845e-08  39.9636  39.3732
0202-02-10_13:20:46.707000      75249.86        2.43618800e+00       -2.05351345e-08  39.9636  39.3732
0202-02-10_13:20:46.914000      75250.07        2.44658600e+00       -2.53695145e-08  39.9636  39.3732
0202-02-10_13:20:47.113000      75250.27        2.45673000e+00       -3.38606745e-08  39.9592  39.3531
0202-02-10_13:20:47.305000      75250.46        2.46598200e+00       -3.08236945e-08  39.9592  39.3531
0202-02-10_13:20:47.508000      75250.66        2.47641000e+00       -3.80752545e-08  39.9592  39.3531
0202-02-10_13:20:47.703000      75250.86        2.48636500e+00       -1.96054545e-08  39.9592  39.3531
0202-02-10_13:20:47.895000      75251.05        2.49548800e+00       -2.40679545e-08  39.9592  39.3531
0202-02-10_13:20:48.117000      75251.27        2.50617400e+00       -2.05971145e-08  39.9592  39.3531
0202-02-10_13:20:48.310000      75251.46        2.51614900e+00       -2.69199945e-08  39.9737  39.3686
0202-02-10_13:20:48.510000      75251.67        2.52550100e+00       -2.72313845e-08  39.9737  39.3686
0202-02-10_13:20:48.707000      75251.86        2.53594800e+00       -2.82250445e-08  39.9737  39.3686
0202-02-10_13:20:48.900000      75252.05        2.54601800e+00       -2.30812645e-08  39.9737  39.3686
0202-02-10_13:20:49.098000      75252.25        2.55570800e+00       -3.01468945e-08  39.9546  39.3530
0202-02-10_13:20:49.293000      75252.44        2.56535000e+00       -2.67380345e-08  39.9546  39.3530
0202-02-10_13:20:49.484000      75252.64        2.57610100e+00       -3.65927245e-08  39.9546  39.3530
0202-02-10_13:20:49.676000      75252.83        2.58583600e+00       -3.79562645e-08  39.9546  39.3530
0202-02-10_13:20:49.880000      75253.03        2.59522900e+00       -4.49599145e-08  39.9546  39.3530
0202-02-10_13:20:50.094000      75253.25        2.60548400e+00       -4.68192845e-08  39.9546  39.3530
0202-02-10_13:20:50.300000      75253.45        2.61559800e+00       -4.43401245e-08  39.9690  39.3675
0202-02-10_13:20:50.496000      75253.65        2.62487000e+00       -5.25833545e-08  39.9690  39.3675
0202-02-10_13:20:50.688000      75253.84        2.63541300e+00       -5.60541845e-08  39.9690  39.3675
0202-02-10_13:20:50.880000      75254.03        2.64534900e+00       -4.69432445e-08  39.9690  39.3675
0202-02-10_13:20:51.082000      75254.24        2.65436100e+00       -4.48979345e-08  39.9690  39.3675
0202-02-10_13:20:51.285000      75254.44        2.66527100e+00       -4.55177245e-08  39.9593  39.3539
0202-02-10_13:20:51.477000      75254.63        2.67526800e+00       -5.28932445e-08  39.9593  39.3539
0202-02-10_13:20:51.670000      75254.82        2.68455400e+00       -5.27073045e-08  39.9593  39.3539
0202-02-10_13:20:51.863000      75255.02        2.69459400e+00       -4.54557445e-08  39.9593  39.3539
0202-02-10_13:20:52.082000      75255.23        2.70540900e+00       -4.96083545e-08  39.9593  39.3539
0202-02-10_13:20:52.280000      75255.43        2.71442500e+00       -4.70672045e-08  39.9666  39.3711
0202-02-10_13:20:52.490000      75255.64        2.72451100e+00       -5.15297045e-08  39.9666  39.3711
0202-02-10_13:20:52.680000      75255.83        2.73481400e+00       -4.13031445e-08  39.9666  39.3711
0202-02-10_13:20:52.883000      75256.04        2.74482500e+00       -3.49192845e-08  39.9666  39.3711
0202-02-10_13:20:53.086000      75256.24        2.75472800e+00       -3.29979345e-08  39.9666  39.3711
0202-02-10_13:20:53.280000      75256.43        2.76449900e+00       -3.28739745e-08  39.9761  39.3558
0202-02-10_13:20:53.484000      75256.64        2.77471300e+00       -3.02708545e-08  39.9761  39.3558
0202-02-10_13:20:53.680000      75256.83        2.78396500e+00       -2.86593945e-08  39.9761  39.3558
0202-02-10_13:20:53.870000      75257.02        2.79432800e+00       -2.06021045e-08  39.9761  39.3558
0202-02-10_13:20:54.082000      75257.23        2.80425700e+00       -2.77297045e-08  39.9761  39.3558
0202-02-10_13:20:54.285000      75257.44        2.81418000e+00       -2.76060645e-08  39.9697  39.3749
0202-02-10_13:20:54.490000      75257.64        2.82407900e+00       -3.06435145e-08  39.9697  39.3749
0202-02-10_13:20:54.680000      75257.83        2.83391000e+00       -2.79170645e-08  39.9697  39.3749
0202-02-10_13:20:54.875000      75258.03        2.84318200e+00       -3.21318045e-08  39.9697  39.3749
0202-02-10_13:20:55.080000      75258.23        2.85377300e+00       -2.48182645e-08  39.9697  39.3749
0202-02-10_13:20:55.277000      75258.43        2.86388000e+00       -1.65130545e-08  39.9688  39.3545
0202-02-10_13:20:55.470000      75258.62        2.87273300e+00       -1.04391045e-08  39.9688  39.3545
0202-02-10_13:20:55.670000      75258.82        2.88340800e+00       -1.83724345e-08  39.9688  39.3545
0202-02-10_13:20:55.863000      75259.02        2.89376600e+00       -1.78146245e-08  39.9688  39.3545
0202-02-10_13:20:56.094000      75259.25        2.90335900e+00       -1.24224345e-08  39.9688  39.3545
0202-02-10_13:20:56.290000      75259.44        2.91327700e+00       -5.54274450e-09  39.9858  39.3753
0202-02-10_13:20:56.492000      75259.65        2.92319100e+00       -6.78233450e-09  39.9858  39.3753
0202-02-10_13:20:56.695000      75259.85        2.93282100e+00       -5.54274450e-09  39.9858  39.3753
0202-02-10_13:20:56.887000      75260.04        2.94312500e+00       -7.70354500e-10  39.9858  39.3753
0202-02-10_13:20:57.094000      75260.25        2.95322800e+00        9.76610550e-09  39.9858  39.3753
0202-02-10_13:20:57.305000      75260.46        2.96237900e+00        1.49723455e-08  39.9663  39.3553
0202-02-10_13:20:57.508000      75260.66        2.97292400e+00        1.19353755e-08  39.9663  39.3553
0202-02-10_13:20:57.710000      75260.86        2.98295400e+00        1.57160955e-08  39.9663  39.3553
0202-02-10_13:20:57.914000      75261.07        2.99232800e+00        1.58400555e-08  39.9663  39.3553
0202-02-10_13:20:58.113000      75261.27        3.00288000e+00        1.92489155e-08  39.9716  39.3707
0202-02-10_13:20:58.316000      75261.47        3.01274800e+00        2.16660955e-08  39.9716  39.3707
0202-02-10_13:20:58.508000      75261.66        3.02242800e+00        2.43312055e-08  39.9716  39.3707
0202-02-10_13:20:58.703000      75261.86        3.03275300e+00        3.65410955e-08  39.9716  39.3707
0202-02-10_13:20:58.906000      75262.06        3.04256900e+00        4.37306755e-08  39.9716  39.3707
0202-02-10_13:20:59.110000      75262.26        3.05229700e+00        5.31515055e-08  39.9606  39.3581
0202-02-10_13:20:59.310000      75262.46        3.06214500e+00        5.99692155e-08  39.9606  39.3581
0202-02-10_13:20:59.500000      75262.66        3.07260900e+00        7.24889955e-08  39.9606  39.3581
0202-02-10_13:20:59.695000      75262.85        3.08224700e+00        7.94926455e-08  39.9606  39.3581
0202-02-10_13:20:59.887000      75263.04        3.09146400e+00        8.99051355e-08  39.9606  39.3581
0202-02-10_13:21:00.105000      75263.26        3.10250400e+00        1.06515555e-07  39.9606  39.3581
0202-02-10_13:21:00.305000      75263.46        3.11178000e+00        1.16308646e-07  39.9760  39.3737
0202-02-10_13:21:00.508000      75263.66        3.12164900e+00        1.29014756e-07  39.9760  39.3737
0202-02-10_13:21:00.703000      75263.85        3.13186700e+00        1.41659025e-07  39.9760  39.3737
0202-02-10_13:21:00.895000      75264.05        3.14214100e+00        1.64095475e-07  39.9760  39.3737
0202-02-10_13:21:01.105000      75264.26        3.15173700e+00        1.72586626e-07  39.9742  39.3573
0202-02-10_13:21:01.300000      75264.46        3.16199400e+00        1.98865785e-07  39.9742  39.3573
0202-02-10_13:21:01.504000      75264.66        3.17155600e+00        2.19504855e-07  39.9742  39.3573
0202-02-10_13:21:01.707000      75264.86        3.18124500e+00        2.52911616e-07  39.9742  39.3573
0202-02-10_13:21:01.900000      75265.05        3.19118400e+00        2.68034536e-07  39.9742  39.3573
0202-02-10_13:21:02.113000      75265.27        3.20182100e+00        2.90594946e-07  39.9615  39.3751
0202-02-10_13:21:02.310000      75265.46        3.21115300e+00        3.00511616e-07  39.9615  39.3751
0202-02-10_13:21:02.500000      75265.65        3.22094700e+00        3.25799115e-07  39.9615  39.3751
0202-02-10_13:21:02.700000      75265.85        3.23134900e+00        3.74700676e-07  39.9615  39.3751
0202-02-10_13:21:02.890000      75266.04        3.24132000e+00        3.96083485e-07  39.9615  39.3751
0202-02-10_13:21:03.098000      75266.25        3.25070500e+00        4.44489216e-07  39.9744  39.3560
0202-02-10_13:21:03.305000      75266.46        3.26099900e+00        4.80932956e-07  39.9744  39.3560
0202-02-10_13:21:03.508000      75266.66        3.27098700e+00        5.25867855e-07  39.9744  39.3560
0202-02-10_13:21:03.700000      75266.85        3.28066400e+00        5.66216285e-07  39.9744  39.3560
0202-02-10_13:21:03.902000      75267.06        3.29076000e+00        6.03093886e-07  39.9744  39.3560
0202-02-10_13:21:04.110000      75267.26        3.30103800e+00        6.64143365e-07  39.9744  39.3788
0202-02-10_13:21:04.300000      75267.45        3.31022300e+00        7.01764715e-07  39.9744  39.3788
0202-02-10_13:21:04.508000      75267.66        3.32049700e+00        7.63495956e-07  39.9744  39.3788
0202-02-10_13:21:04.700000      75267.85        3.33056800e+00        8.06323556e-07  39.9744  39.3788
0202-02-10_13:21:04.890000      75268.04        3.33935000e+00        8.67063135e-07  39.9744  39.3788
0202-02-10_13:21:05.110000      75268.26        3.35042400e+00        9.42615736e-07  39.9688  39.3566
0202-02-10_13:21:05.316000      75268.47        3.36014100e+00        1.00701209e-06  39.9688  39.3566
0202-02-10_13:21:05.520000      75268.67        3.36989600e+00        1.09378292e-06  39.9688  39.3566
0202-02-10_13:21:05.723000      75268.87        3.37988600e+00        1.15105167e-06  39.9688  39.3566
0202-02-10_13:21:05.920000      75269.08        3.39016400e+00        1.24947457e-06  39.9688  39.3566
0202-02-10_13:21:06.125000      75269.28        3.39937500e+00        1.31455293e-06  39.9723  39.3764
0202-02-10_13:21:06.332000      75269.49        3.41005200e+00        1.42134397e-06  39.9723  39.3764
0202-02-10_13:21:06.523000      75269.68        3.41993200e+00        1.49448010e-06  39.9723  39.3764
0202-02-10_13:21:06.720000      75269.87        3.42888700e+00        1.58608580e-06  39.9723  39.3764
0202-02-10_13:21:06.918000      75270.07        3.43949700e+00        1.68376499e-06  39.9723  39.3764
0202-02-10_13:21:07.133000      75270.29        3.44966800e+00        1.81677232e-06  39.9642  39.3568
0202-02-10_13:21:07.330000      75270.48        3.45887500e+00        1.91761245e-06  39.9642  39.3568
0202-02-10_13:21:07.523000      75270.68        3.46942100e+00        2.05353280e-06  39.9642  39.3568
0202-02-10_13:21:07.715000      75270.87        3.47901400e+00        2.17371044e-06  39.9642  39.3568
0202-02-10_13:21:07.910000      75271.06        3.48856000e+00        2.29779276e-06  39.9642  39.3568
0202-02-10_13:21:08.117000      75271.27        3.49923300e+00        2.47387562e-06  39.9813  39.3737
0202-02-10_13:21:08.310000      75271.46        3.50904700e+00        2.61270899e-06  39.9813  39.3737
0202-02-10_13:21:08.504000      75271.66        3.51780500e+00        2.75259601e-06  39.9813  39.3737
0202-02-10_13:21:08.707000      75271.86        3.52914800e+00        2.91107678e-06  39.9813  39.3737
0202-02-10_13:21:08.900000      75272.05        3.53913500e+00        3.07234661e-06  39.9813  39.3737
0202-02-10_13:21:09.098000      75272.25        3.54841500e+00        3.25865604e-06  39.9621  39.3610
0202-02-10_13:21:09.300000      75272.45        3.55844400e+00        3.52188163e-06  39.9621  39.3610
0202-02-10_13:21:09.492000      75272.65        3.56878100e+00        3.71432699e-06  39.9621  39.3610
0202-02-10_13:21:09.684000      75272.84        3.57868200e+00        3.90187600e-06  39.9621  39.3610
0202-02-10_13:21:09.887000      75273.04        3.58761500e+00        4.09066459e-06  39.9621  39.3610
0202-02-10_13:21:10.090000      75273.24        3.59832600e+00        4.35928237e-06  39.9713  39.3759
0202-02-10_13:21:10.280000      75273.44        3.60839400e+00        4.58401888e-06  39.9713  39.3759
0202-02-10_13:21:10.492000      75273.64        3.61755700e+00        4.81891999e-06  39.9713  39.3759
0202-02-10_13:21:10.684000      75273.84        3.62820600e+00        5.13811280e-06  39.9713  39.3759
0202-02-10_13:21:10.875000      75274.03        3.63820400e+00        5.39433470e-06  39.9713  39.3759
0202-02-10_13:21:11.086000      75274.24        3.64799100e+00        5.76379260e-06  39.9688  39.3619
0202-02-10_13:21:11.280000      75274.44        3.65794900e+00        6.03842240e-06  39.9688  39.3619
0202-02-10_13:21:11.473000      75274.63        3.66805300e+00        6.32042770e-06  39.9688  39.3619
0202-02-10_13:21:11.680000      75274.83        3.67747600e+00        6.72137100e-06  39.9688  39.3619
0202-02-10_13:21:11.870000      75275.02        3.68761700e+00        7.02853980e-06  39.9688  39.3619
0202-02-10_13:21:12.066000      75275.22        3.69801600e+00        7.35777320e-06  39.9785  39.3751
0202-02-10_13:21:12.273000      75275.43        3.70743100e+00        7.80216550e-06  39.9785  39.3751
0202-02-10_13:21:12.465000      75275.62        3.71724800e+00        8.16561270e-06  39.9785  39.3751
0202-02-10_13:21:12.660000      75275.81        3.72753500e+00        8.53829470e-06  39.9785  39.3751
0202-02-10_13:21:12.863000      75276.02        3.72975400e+00        8.87744490e-06  39.9785  39.3751
0202-02-10_13:21:13.062000      75276.22        3.74682400e+00        1.01722524e-05  39.9717  39.3591
0202-02-10_13:21:13.258000      75276.41        3.75776800e+00        1.02426607e-05  39.9717  39.3591
0202-02-10_13:21:13.453000      75276.60        3.76747400e+00        1.05555317e-05  39.9717  39.3591
0202-02-10_13:21:13.645000      75276.80        3.77640700e+00        1.09430257e-05  39.9717  39.3591
0202-02-10_13:21:13.836000      75276.99        3.78702600e+00        1.14195837e-05  39.9717  39.3591
0202-02-10_13:21:14.047000      75277.20        3.79705900e+00        1.25234952e-05  39.9717  39.3591
0202-02-10_13:21:14.260000      75277.42        3.80689600e+00        1.27532521e-05  39.9782  39.3771
0202-02-10_13:21:14.465000      75277.62        3.81687800e+00        1.41599940e-05  39.9782  39.3771
0202-02-10_13:21:14.668000      75277.82        3.82698200e+00        1.42568675e-05  39.9782  39.3771
0202-02-10_13:21:14.860000      75278.01        3.83627600e+00        1.54733332e-05  39.9782  39.3771
0202-02-10_13:21:15.070000      75278.23        3.84691400e+00        1.55809910e-05  39.9782  39.3771
0202-02-10_13:21:15.270000      75278.42        3.85650000e+00        1.69081516e-05  39.9604  39.3586
0202-02-10_13:21:15.460000      75278.61        3.86603400e+00        1.70278954e-05  39.9604  39.3586
0202-02-10_13:21:15.668000      75278.82        3.87647400e+00        1.83447054e-05  39.9604  39.3586
0202-02-10_13:21:15.870000      75279.02        3.88676200e+00        1.85385764e-05  39.9604  39.3586
0202-02-10_13:21:16.074000      75279.23        3.89580100e+00        1.99352156e-05  39.9742  39.3813
0202-02-10_13:21:16.290000      75279.44        3.90654700e+00        2.01538782e-05  39.9742  39.3813
