Repository: shortlab/2025-devitre-PhD

# 2025-devitre-PhD
Data repository for Alexis Devitre's PhD thesis

File: chapter 5/cold_vs_warm/20K/ffj29/Ic/1_anneal/Ic_2024-02-10_13-32-01332424_f29-92Kanneal-40K.txt
# Ic = 3.10 A, n = 20.66 , Tavg = 39.96 K, f29-92Kanneal-40K
#datetime                        t_s     iHTS_A                vHTS_V                tHTS_K  tTAR_K
0202-02-10_13:30:42.246000      75845.40        2.05303700e-02       -1.22904830e-08  39.9843  39.3690
0202-02-10_13:30:42.440000      75845.60        1.52141200e-02       -1.47076730e-08  39.9843  39.3690
0202-02-10_13:30:42.637000      75845.79        2.46413500e-02       -1.45837130e-08  39.9843  39.3690
0202-02-10_13:30:42.830000      75845.98        3.37480000e-02       -1.22285030e-08  39.9843  39.3690
0202-02-10_13:30:43.060000      75846.21        4.38015300e-02       -8.01391300e-09  39.9843  39.3690
0202-02-10_13:30:43.273000      75846.43        5.42142300e-02       -6.21652300e-09  39.9669  39.3601
0202-02-10_13:30:43.470000      75846.62        6.29661700e-02       -9.68735300e-09  39.9669  39.3601
0202-02-10_13:30:43.664000      75846.82        7.37929400e-02       -1.28482930e-08  39.9669  39.3601
0202-02-10_13:30:43.863000      75847.02        8.35941700e-02       -1.18566330e-08  39.9669  39.3601
0202-02-10_13:30:44.086000      75847.24        9.36743200e-02       -2.74568300e-09  39.9669  39.3601
0202-02-10_13:30:44.297000      75847.45        1.03653600e-01       -4.60505300e-09  39.9625  39.3663
0202-02-10_13:30:44.490000      75847.64        1.13162500e-01        7.25157000e-10  39.9625  39.3663
0202-02-10_13:30:44.680000      75847.84        1.22548200e-01        6.63177000e-10  39.9625  39.3663
0202-02-10_13:30:44.875000      75848.03        1.33334900e-01       -2.04533000e-10  39.9625  39.3663
0202-02-10_13:30:45.090000      75848.24        1.43329000e-01       -1.38213300e-09  39.9625  39.3663
0202-02-10_13:30:45.297000      75848.45        1.52550000e-01       -1.06167730e-08  39.9658  39.3600
0202-02-10_13:30:45.500000      75848.65        1.62812700e-01       -7.39329300e-09  39.9658  39.3600
0202-02-10_13:30:45.703000      75848.85        1.72866100e-01       -5.28558300e-09  39.9658  39.3600
0202-02-10_13:30:45.902000      75849.06        1.82058900e-01       -8.84913000e-10  39.9658  39.3600
0202-02-10_13:30:46.110000      75849.26        1.92401800e-01       -1.31877300e-09  39.9658  39.3600
0202-02-10_13:30:46.310000      75849.46        2.02600800e-01       -2.80627300e-09  39.9645  39.3636
0202-02-10_13:30:46.500000      75849.66        2.11894400e-01       -1.56669300e-09  39.9645  39.3636
0202-02-10_13:30:46.695000      75849.85        2.22483700e-01        5.12706700e-09  39.9645  39.3636
0202-02-10_13:30:46.900000      75850.05        2.32244900e-01        2.95779700e-09  39.9645  39.3636
0202-02-10_13:30:47.105000      75850.26        2.41823500e-01        1.90414700e-09  39.9743  39.3644
0202-02-10_13:30:47.312000      75850.46        2.51751600e-01        7.26547000e-10  39.9743  39.3644
0202-02-10_13:30:47.504000      75850.66        2.61817000e-01       -5.71930300e-09  39.9743  39.3644
0202-02-10_13:30:47.695000      75850.85        2.71484600e-01       -2.74429300e-09  39.9743  39.3644
0202-02-10_13:30:47.900000      75851.05        2.81302200e-01       -3.24013300e-09  39.9743  39.3644
0202-02-10_13:30:48.105000      75851.26        2.91867700e-01       -2.65123000e-10  39.9832  39.3652
0202-02-10_13:30:48.310000      75851.46        3.01646700e-01       -7.60963000e-10  39.9832  39.3652
0202-02-10_13:30:48.510000      75851.67        3.11263900e-01        4.25935700e-09  39.9832  39.3652
0202-02-10_13:30:48.715000      75851.87        3.21639400e-01        4.32133700e-09  39.9832  39.3652
0202-02-10_13:30:48.918000      75852.07        3.31590000e-01        2.89581700e-09  39.9832  39.3652
0202-02-10_13:30:49.117000      75852.27        3.41317000e-01       -7.91830000e-11  39.9716  39.3659
0202-02-10_13:30:49.320000      75852.47        3.51339400e-01        1.53227700e-09  39.9716  39.3659
0202-02-10_13:30:49.510000      75852.67        3.61376600e-01        6.42863700e-09  39.9716  39.3659
0202-02-10_13:30:49.707000      75852.86        3.70351200e-01        2.95779700e-09  39.9716  39.3659
0202-02-10_13:30:49.910000      75853.06        3.81157100e-01       -5.90523300e-09  39.9716  39.3659
0202-02-10_13:30:50.113000      75853.27        3.91451100e-01       -2.00054300e-09  39.9759  39.3722
0202-02-10_13:30:50.310000      75853.46        4.00520600e-01        2.39998700e-09  39.9759  39.3722
0202-02-10_13:30:50.504000      75853.66        4.10569200e-01        7.04842700e-09  39.9759  39.3722
0202-02-10_13:30:50.695000      75853.85        4.20882500e-01        1.11390570e-08  39.9759  39.3722
0202-02-10_13:30:50.887000      75854.04        4.29726400e-01        8.04009700e-09  39.9759  39.3722
0202-02-10_13:30:51.113000      75854.27        4.40636300e-01        8.65988700e-09  39.9693  39.3664
0202-02-10_13:30:51.320000      75854.47        4.50229700e-01        4.19717700e-09  39.9693  39.3664
0202-02-10_13:30:51.523000      75854.68        4.60115500e-01       -5.09997300e-09  39.9693  39.3664
0202-02-10_13:30:51.715000      75854.87        4.70455500e-01       -2.62101300e-09  39.9693  39.3664
0202-02-10_13:30:51.920000      75855.08        4.79828700e-01       -4.29445300e-09  39.9693  39.3664
0202-02-10_13:30:52.120000      75855.28        4.90189400e-01        3.26701700e-09  39.9750  39.3658
0202-02-10_13:30:52.330000      75855.48        5.00299400e-01        1.53159700e-09  39.9750  39.3658
0202-02-10_13:30:52.523000      75855.68        5.09682000e-01        3.01910700e-09  39.9750  39.3658
0202-02-10_13:30:52.715000      75855.87        5.19287300e-01        2.89514700e-09  39.9750  39.3658
0202-02-10_13:30:52.906000      75856.06        5.29842500e-01        4.81649700e-09  39.9750  39.3658
0202-02-10_13:30:53.117000      75856.27        5.39860400e-01        3.39097700e-09  39.9637  39.3611
0202-02-10_13:30:53.310000      75856.46        5.49428600e-01        9.46494700e-09  39.9637  39.3611
0202-02-10_13:30:53.504000      75856.66        5.59802500e-01        4.38264700e-09  39.9637  39.3611
0202-02-10_13:30:53.707000      75856.86        5.69623000e-01        3.20503700e-09  39.9637  39.3611
0202-02-10_13:30:53.900000      75857.05        5.78974500e-01       -3.17882300e-09  39.9637  39.3611
0202-02-10_13:30:54.105000      75857.26        5.89569700e-01       -2.55903300e-09  39.9754  39.3660
0202-02-10_13:30:54.300000      75857.45        5.99378400e-01       -1.31944300e-09  39.9754  39.3660
0202-02-10_13:30:54.508000      75857.66        6.08373700e-01        8.49827000e-10  39.9754  39.3660
0202-02-10_13:30:54.703000      75857.86        6.18989700e-01        2.30037000e-10  39.9754  39.3660
0202-02-10_13:30:54.895000      75858.05        6.29064000e-01       -2.37309300e-09  39.9754  39.3660
0202-02-10_13:30:55.094000      75858.25        6.38615400e-01        2.52326700e-09  39.9724  39.3632
0202-02-10_13:30:55.293000      75858.45        6.48608100e-01       -3.24080300e-09  39.9724  39.3632
0202-02-10_13:30:55.490000      75858.64        6.58775900e-01       -2.37309300e-09  39.9724  39.3632
0202-02-10_13:30:55.680000      75858.83        6.68612700e-01       -5.59601300e-09  39.9724  39.3632
0202-02-10_13:30:55.880000      75859.03        6.78323400e-01        6.63887000e-10  39.9724  39.3632
0202-02-10_13:30:56.094000      75859.25        6.88666300e-01        1.68057000e-10  39.9724  39.3632
0202-02-10_13:30:56.305000      75859.46        6.98431900e-01       -1.69132300e-09  39.9690  39.3645
0202-02-10_13:30:56.496000      75859.65        7.08289500e-01       -6.33976300e-09  39.9690  39.3645
0202-02-10_13:30:56.703000      75859.86        7.18318500e-01       -8.01320300e-09  39.9690  39.3645
0202-02-10_13:30:56.900000      75860.05        7.28244300e-01       -9.25279300e-09  39.9690  39.3645
0202-02-10_13:30:57.090000      75860.24        7.37742800e-01       -2.06319300e-09  39.9717  39.3666
0202-02-10_13:30:57.300000      75860.45        7.48139100e-01       -1.69174300e-09  39.9717  39.3666
0202-02-10_13:30:57.492000      75860.65        7.58148100e-01        7.87107000e-10  39.9717  39.3666
0202-02-10_13:30:57.684000      75860.84        7.67354200e-01        3.14200700e-09  39.9717  39.3666
0202-02-10_13:30:57.890000      75861.04        7.78204700e-01        1.65449700e-09  39.9717  39.3666
0202-02-10_13:30:58.100000      75861.25        7.88139400e-01       -4.85332300e-09  39.9651  39.3640
0202-02-10_13:30:58.305000      75861.46        7.97358400e-01       -6.89863300e-09  39.9651  39.3640
0202-02-10_13:30:58.500000      75861.65        8.07573700e-01       -1.00595730e-08  39.9651  39.3640
0202-02-10_13:30:58.690000      75861.85        8.17179000e-01        9.72727000e-10  39.9651  39.3640
0202-02-10_13:30:58.895000      75862.05        8.27091500e-01        4.75346700e-09  39.9651  39.3640
0202-02-10_13:30:59.090000      75862.24        8.37774300e-01        1.03470700e-09  39.9750  39.3665
0202-02-10_13:30:59.300000      75862.45        8.47655600e-01       -5.10123300e-09  39.9750  39.3665
0202-02-10_13:30:59.504000      75862.66        8.57065000e-01       -8.32415300e-09  39.9750  39.3665
0202-02-10_13:30:59.707000      75862.86        8.67253500e-01       -4.60540300e-09  39.9750  39.3665
0202-02-10_13:30:59.900000      75863.05        8.77161200e-01       -1.87831300e-09  39.9750  39.3665
0202-02-10_13:31:00.110000      75863.26        8.87101900e-01       -3.48977300e-09  39.9808  39.3643
0202-02-10_13:31:00.310000      75863.46        8.97474500e-01       -1.01060300e-09  39.9808  39.3643
0202-02-10_13:31:00.500000      75863.65        9.07070900e-01        1.05017000e-10  39.9808  39.3643
0202-02-10_13:31:00.695000      75863.85        9.16464000e-01       -3.28833000e-10  39.9808  39.3643
0202-02-10_13:31:00.900000      75864.05        9.26394300e-01       -5.53509300e-09  39.9808  39.3643
0202-02-10_13:31:01.105000      75864.26        9.36520500e-01       -4.48144300e-09  39.9641  39.3644
0202-02-10_13:31:01.312000      75864.47        9.46918300e-01       -9.99759300e-09  39.9641  39.3644
0202-02-10_13:31:01.508000      75864.66        9.56029500e-01       -1.28486430e-08  39.9641  39.3644
0202-02-10_13:31:01.700000      75864.85        9.66771700e-01       -1.06793730e-08  39.9641  39.3644
0202-02-10_13:31:01.902000      75865.06        9.76535800e-01       -7.89030300e-09  39.9641  39.3644
0202-02-10_13:31:02.100000      75865.26        9.85881300e-01       -4.85332300e-09  39.9703  39.3622
0202-02-10_13:31:02.312000      75865.46        9.96289500e-01       -1.25852300e-09  39.9703  39.3622
0202-02-10_13:31:02.516000      75865.67        1.00636400e+00        6.67481700e-09  39.9703  39.3622
0202-02-10_13:31:02.715000      75865.87        1.01532500e+00        1.24388870e-08  39.9703  39.3622
0202-02-10_13:31:02.918000      75866.07        1.02588600e+00        2.02637700e-09  39.9703  39.3622
0202-02-10_13:31:03.120000      75866.27        1.03603300e+00       -5.78291300e-09  39.9589  39.3600
0202-02-10_13:31:03.330000      75866.48        1.04524600e+00       -1.16705830e-08  39.9589  39.3600
0202-02-10_13:31:03.523000      75866.68        1.05569700e+00       -1.12364530e-08  39.9589  39.3600
0202-02-10_13:31:03.715000      75866.87        1.06556700e+00       -7.88939300e-09  39.9589  39.3600
0202-02-10_13:31:03.918000      75867.07        1.07549600e+00       -1.54508630e-08  39.9589  39.3600
0202-02-10_13:31:04.130000      75867.28        1.08541400e+00       -2.37560830e-08  39.9721  39.3654
0202-02-10_13:31:04.336000      75867.49        1.09569800e+00       -1.81159730e-08  39.9721  39.3654
0202-02-10_13:31:04.527000      75867.68        1.10506100e+00       -9.19096300e-09  39.9721  39.3654
0202-02-10_13:31:04.723000      75867.87        1.11519400e+00       -5.22428300e-09  39.9721  39.3654
0202-02-10_13:31:04.914000      75868.07        1.12558400e+00       -2.06334300e-09  39.9721  39.3654
0202-02-10_13:31:05.120000      75868.28        1.13513600e+00       -5.34824300e-09  39.9679  39.3640
0202-02-10_13:31:05.316000      75868.47        1.14484100e+00       -6.03001300e-09  39.9679  39.3640
0202-02-10_13:31:05.508000      75868.66        1.15502000e+00       -7.45554300e-09  39.9679  39.3640
0202-02-10_13:31:05.715000      75868.87        1.16468200e+00       -1.62949300e-09  39.9679  39.3640
0202-02-10_13:31:05.906000      75869.06        1.17442500e+00        4.39470000e-11  39.9679  39.3640
0202-02-10_13:31:06.120000      75869.27        1.18469100e+00        2.29887000e-10  39.9666  39.3663
0202-02-10_13:31:06.330000      75869.48        1.19449000e+00       -8.01335300e-09  39.9666  39.3663
0202-02-10_13:31:06.530000      75869.68        1.20429100e+00       -1.06784630e-08  39.9666  39.3663
0202-02-10_13:31:06.723000      75869.88        1.21429700e+00       -1.61326330e-08  39.9666  39.3663
0202-02-10_13:31:06.926000      75870.08        1.22393900e+00       -1.24758630e-08  39.9666  39.3663
0202-02-10_13:31:07.137000      75870.29        1.23385300e+00       -1.03065830e-08  39.9768  39.3664
0202-02-10_13:31:07.330000      75870.48        1.24429400e+00       -3.48886300e-09  39.9768  39.3664
0202-02-10_13:31:07.535000      75870.69        1.25357700e+00       -3.67480300e-09  39.9768  39.3664
0202-02-10_13:31:07.727000      75870.88        1.26374200e+00       -3.36491300e-09  39.9768  39.3664
0202-02-10_13:31:07.918000      75871.07        1.27391300e+00       -5.78210300e-09  39.9768  39.3664
0202-02-10_13:31:08.133000      75871.29        1.28379300e+00       -2.31126300e-09  39.9818  39.3658
0202-02-10_13:31:08.324000      75871.48        1.29367100e+00       -5.65814300e-09  39.9818  39.3658
0202-02-10_13:31:08.520000      75871.67        1.30366500e+00       -8.19929300e-09  39.9818  39.3658
0202-02-10_13:31:08.715000      75871.87        1.31347300e+00       -1.13365300e-09  39.9818  39.3658
0202-02-10_13:31:08.906000      75872.06        1.32318200e+00       -1.50553300e-09  39.9818  39.3658
0202-02-10_13:31:09.113000      75872.27        1.33337900e+00        5.06421700e-09  39.9711  39.3659
0202-02-10_13:31:09.312000      75872.47        1.34363900e+00       -4.17088300e-09  39.9711  39.3659
0202-02-10_13:31:09.504000      75872.66        1.35280600e+00       -1.16085430e-08  39.9711  39.3659
0202-02-10_13:31:09.695000      75872.85        1.36337200e+00       -1.70628130e-08  39.9711  39.3659
0202-02-10_13:31:09.902000      75873.06        1.37329500e+00       -6.46436300e-09  39.9711  39.3659
0202-02-10_13:31:10.113000      75873.26        1.38305900e+00       -2.49769300e-09  39.9781  39.3625
0202-02-10_13:31:10.324000      75873.48        1.39345400e+00       -1.93988300e-09  39.9781  39.3625
0202-02-10_13:31:10.520000      75873.67        1.40322200e+00       -1.13607230e-08  39.9781  39.3625
0202-02-10_13:31:10.723000      75873.87        1.41244600e+00       -1.26622930e-08  39.9781  39.3625
0202-02-10_13:31:10.920000      75874.08        1.42254300e+00       -1.03070830e-08  39.9781  39.3625
0202-02-10_13:31:11.120000      75874.28        1.43287400e+00       -7.70395300e-09  39.9667  39.3636
0202-02-10_13:31:11.330000      75874.48        1.44222800e+00       -5.41072300e-09  39.9667  39.3636
0202-02-10_13:31:11.523000      75874.68        1.45210800e+00       -7.08416300e-09  39.9667  39.3636
0202-02-10_13:31:11.715000      75874.87        1.46244900e+00       -1.15466630e-08  39.9667  39.3636
0202-02-10_13:31:11.914000      75875.07        1.47267400e+00       -1.06789530e-08  39.9667  39.3636
0202-02-10_13:31:12.110000      75875.26        1.48196400e+00       -1.03070830e-08  39.9668  39.3656
0202-02-10_13:31:12.316000      75875.47        1.49232800e+00       -1.18565630e-08  39.9668  39.3656
0202-02-10_13:31:12.510000      75875.67        1.50211000e+00       -2.45623030e-08  39.9668  39.3656
0202-02-10_13:31:12.707000      75875.86        1.51197700e+00       -2.81571030e-08  39.9668  39.3656
0202-02-10_13:31:12.906000      75876.06        1.52234100e+00       -2.90867930e-08  39.9668  39.3656
0202-02-10_13:31:13.113000      75876.27        1.53231000e+00       -2.69794930e-08  39.9604  39.3627
0202-02-10_13:31:13.312000      75876.46        1.54187600e+00       -2.30748030e-08  39.9604  39.3627
0202-02-10_13:31:13.516000      75876.67        1.55203100e+00       -1.55753130e-08  39.9604  39.3627
0202-02-10_13:31:13.707000      75876.86        1.56216000e+00       -1.41497930e-08  39.9604  39.3627
0202-02-10_13:31:13.902000      75877.05        1.57169300e+00       -1.37159430e-08  39.9604  39.3627
0202-02-10_13:31:14.117000      75877.27        1.58128600e+00       -2.07195930e-08  39.9627  39.3659
0202-02-10_13:31:14.312000      75877.47        1.59187400e+00       -1.89221930e-08  39.9627  39.3659
0202-02-10_13:31:14.516000      75877.67        1.60129000e+00       -1.83024030e-08  39.9627  39.3659
0202-02-10_13:31:14.707000      75877.86        1.61093200e+00       -2.05336530e-08  39.9627  39.3659
0202-02-10_13:31:14.902000      75878.05        1.62196500e+00       -1.97279230e-08  39.9627  39.3659
0202-02-10_13:31:15.110000      75878.26        1.63151400e+00       -1.93560730e-08  39.9775  39.3654
0202-02-10_13:31:15.310000      75878.46        1.64121900e+00       -2.05337630e-08  39.9775  39.3654
0202-02-10_13:31:15.500000      75878.65        1.65147900e+00       -2.25171630e-08  39.9775  39.3654
0202-02-10_13:31:15.690000      75878.85        1.66136000e+00       -2.47484630e-08  39.9775  39.3654
0202-02-10_13:31:15.900000      75879.05        1.67096500e+00       -2.30130430e-08  39.9775  39.3654
0202-02-10_13:31:16.105000      75879.26        1.68087300e+00       -1.78687630e-08  39.9775  39.3654
0202-02-10_13:31:16.312000      75879.46        1.69113500e+00       -1.74968930e-08  39.9805  39.3668
0202-02-10_13:31:16.504000      75879.66        1.70052500e+00       -1.63812630e-08  39.9805  39.3668
0202-02-10_13:31:16.695000      75879.85        1.71023600e+00       -1.72489730e-08  39.9805  39.3668
0202-02-10_13:31:16.890000      75880.04        1.72069500e+00       -1.83026230e-08  39.9805  39.3668
0202-02-10_13:31:17.120000      75880.27        1.73070200e+00       -1.79307430e-08  39.9842  39.3658
0202-02-10_13:31:17.324000      75880.48        1.74075200e+00       -1.40260530e-08  39.9842  39.3658
0202-02-10_13:31:17.527000      75880.68        1.75076000e+00       -1.28484430e-08  39.9842  39.3658
0202-02-10_13:31:17.720000      75880.87        1.75990100e+00       -1.40880330e-08  39.9842  39.3658
0202-02-10_13:31:17.918000      75881.07        1.77049700e+00       -1.94802230e-08  39.9842  39.3658
0202-02-10_13:31:18.120000      75881.28        1.78042000e+00       -2.25791830e-08  39.9776  39.3663
0202-02-10_13:31:18.330000      75881.48        1.79011000e+00       -1.66291830e-08  39.9776  39.3663
0202-02-10_13:31:18.523000      75881.68        1.80026000e+00       -1.06171930e-08  39.9776  39.3663
0202-02-10_13:31:18.715000      75881.87        1.81029700e+00       -6.83646300e-09  39.9776  39.3663
0202-02-10_13:31:18.918000      75882.07        1.81981100e+00       -1.56994930e-08  39.9776  39.3663
0202-02-10_13:31:19.125000      75882.28        1.83003300e+00       -1.50797030e-08  39.9692  39.3671
0202-02-10_13:31:19.316000      75882.47        1.83998700e+00       -6.03073300e-09  39.9692  39.3671
0202-02-10_13:31:19.520000      75882.67        1.84961100e+00       -2.93176300e-09  39.9692  39.3671
0202-02-10_13:31:19.715000      75882.87        1.85923100e+00       -2.99374300e-09  39.9692  39.3671
0202-02-10_13:31:19.906000      75883.06        1.86951700e+00       -1.09890730e-08  39.9692  39.3671
0202-02-10_13:31:20.117000      75883.27        1.87948000e+00       -7.58021300e-09  39.9758  39.3659
0202-02-10_13:31:20.332000      75883.48        1.88942100e+00       -3.79947300e-09  39.9758  39.3659
0202-02-10_13:31:20.530000      75883.69        1.89946200e+00       -1.29724030e-08  39.9758  39.3659
0202-02-10_13:31:20.727000      75883.88        1.90870400e+00       -7.45625300e-09  39.9758  39.3659
0202-02-10_13:31:20.934000      75884.09        1.91937300e+00       -1.53895930e-08  39.9758  39.3659
0202-02-10_13:31:21.133000      75884.29        1.92912600e+00       -4.23362300e-09  39.9748  39.3598
0202-02-10_13:31:21.330000      75884.48        1.93892700e+00       -1.16095930e-08  39.9748  39.3598
0202-02-10_13:31:21.535000      75884.69        1.94915100e+00       -1.25398730e-08  39.9748  39.3598
0202-02-10_13:31:21.727000      75884.88        1.95906100e+00       -2.13410730e-08  39.9748  39.3598
0202-02-10_13:31:21.918000      75885.07        1.96813300e+00       -1.93577330e-08  39.9748  39.3598
0202-02-10_13:31:22.120000      75885.28        1.97895000e+00       -1.92957530e-08  39.9689  39.3659
0202-02-10_13:31:22.324000      75885.48        1.98894600e+00       -2.99522300e-09  39.9689  39.3659
0202-02-10_13:31:22.516000      75885.67        1.99832900e+00       -4.66866300e-09  39.9689  39.3659
0202-02-10_13:31:22.723000      75885.88        2.00898000e+00       -2.43740300e-09  39.9689  39.3659
0202-02-10_13:31:22.914000      75886.07        2.01891100e+00       -1.18582530e-08  39.9689  39.3659
0202-02-10_13:31:23.133000      75886.29        2.02811800e+00       -7.76762300e-09  39.9689  39.3659
0202-02-10_13:31:23.330000      75886.48        2.03874600e+00       -1.16723130e-08  39.9679  39.3577
0202-02-10_13:31:23.520000      75886.67        2.04854900e+00       -1.01228330e-08  39.9679  39.3577
0202-02-10_13:31:23.710000      75886.86        2.05801600e+00       -1.17342930e-08  39.9679  39.3577
0202-02-10_13:31:23.902000      75887.06        2.06776800e+00       -1.46473130e-08  39.9679  39.3577
0202-02-10_13:31:24.110000      75887.26        2.07807400e+00       -1.08665830e-08  39.9772  39.3670
0202-02-10_13:31:24.305000      75887.46        2.08832600e+00       -2.27046130e-08  39.9772  39.3670
0202-02-10_13:31:24.500000      75887.65        2.09727300e+00       -2.85306630e-08  39.9772  39.3670
0202-02-10_13:31:24.690000      75887.85        2.10796600e+00       -3.12577530e-08  39.9772  39.3670
0202-02-10_13:31:24.895000      75888.05        2.11807000e+00       -2.19608630e-08  39.9772  39.3670
0202-02-10_13:31:25.100000      75888.26        2.12786100e+00       -1.51431530e-08  39.9776  39.3646
0202-02-10_13:31:25.316000      75888.47        2.13812600e+00       -1.36556430e-08  39.9776  39.3646
0202-02-10_13:31:25.508000      75888.66        2.14788000e+00       -1.92957530e-08  39.9776  39.3646
0202-02-10_13:31:25.703000      75888.85        2.15673000e+00       -2.86546230e-08  39.9776  39.3646
0202-02-10_13:31:25.902000      75889.06        2.16769600e+00       -3.28072330e-08  39.9776  39.3646
0202-02-10_13:31:26.113000      75889.27        2.17785900e+00       -3.12577530e-08  39.9641  39.3662
0202-02-10_13:31:26.320000      75889.47        2.18739200e+00       -2.74770130e-08  39.9641  39.3662
0202-02-10_13:31:26.520000      75889.67        2.19757300e+00       -2.84686830e-08  39.9641  39.3662
0202-02-10_13:31:26.715000      75889.87        2.20734900e+00       -2.72291030e-08  39.9641  39.3662
0202-02-10_13:31:26.918000      75890.07        2.21720800e+00       -3.25593130e-08  39.9641  39.3662
0202-02-10_13:31:27.120000      75890.27        2.22723700e+00       -2.53691730e-08  39.9692  39.3650
0202-02-10_13:31:27.312000      75890.47        2.23674400e+00       -2.40048030e-08  39.9692  39.3650
0202-02-10_13:31:27.520000      75890.67        2.24665300e+00       -1.98511030e-08  39.9692  39.3650
0202-02-10_13:31:27.710000      75890.86        2.25714900e+00       -2.49951130e-08  39.9692  39.3650
0202-02-10_13:31:27.902000      75891.06        2.26707200e+00       -2.93956430e-08  39.9692  39.3650
0202-02-10_13:31:28.113000      75891.27        2.27601900e+00       -3.02633530e-08  39.9658  39.3656
0202-02-10_13:31:28.305000      75891.46        2.28676500e+00       -3.24326230e-08  39.9658  39.3656
0202-02-10_13:31:28.496000      75891.65        2.29670800e+00       -3.41680430e-08  39.9658  39.3656
0202-02-10_13:31:28.703000      75891.86        2.30619800e+00       -3.15649130e-08  39.9658  39.3656
0202-02-10_13:31:28.900000      75892.05        2.31644300e+00       -3.08831430e-08  39.9658  39.3656
0202-02-10_13:31:29.098000      75892.25        2.32660200e+00       -2.89617830e-08  39.9719  39.3651
0202-02-10_13:31:29.300000      75892.46        2.33629900e+00       -2.40034430e-08  39.9719  39.3651
0202-02-10_13:31:29.496000      75892.65        2.34618500e+00       -2.29497930e-08  39.9719  39.3651
0202-02-10_13:31:29.688000      75892.84        2.35651000e+00       -2.17721930e-08  39.9719  39.3651
0202-02-10_13:31:29.887000      75893.04        2.36642800e+00       -2.14003130e-08  39.9719  39.3651
0202-02-10_13:31:30.090000      75893.24        2.37559600e+00       -2.54289630e-08  39.9686  39.3646
0202-02-10_13:31:30.297000      75893.45        2.38616200e+00       -2.56149030e-08  39.9686  39.3646
0202-02-10_13:31:30.490000      75893.64        2.39619100e+00       -2.98294930e-08  39.9686  39.3646
0202-02-10_13:31:30.680000      75893.83        2.40503800e+00       -3.02633530e-08  39.9686  39.3646
0202-02-10_13:31:30.887000      75894.04        2.41590500e+00       -3.16268930e-08  39.9686  39.3646
0202-02-10_13:31:31.100000      75894.25        2.42593300e+00       -2.18961530e-08  39.9686  39.3646
0202-02-10_13:31:31.312000      75894.46        2.43577300e+00       -1.45206130e-08  39.9723  39.3648
0202-02-10_13:31:31.504000      75894.66        2.44583700e+00       -2.06565630e-08  39.9723  39.3648
0202-02-10_13:31:31.710000      75894.86        2.45537800e+00       -2.38794830e-08  39.9723  39.3648
0202-02-10_13:31:31.902000      75895.06        2.46559100e+00       -3.47878330e-08  39.9723  39.3648
0202-02-10_13:31:32.100000      75895.26        2.47569800e+00       -2.72263630e-08  39.9644  39.3662
0202-02-10_13:31:32.305000      75895.46        2.48523300e+00       -3.44159630e-08  39.9644  39.3662
0202-02-10_13:31:32.500000      75895.65        2.49527600e+00       -4.37128530e-08  39.9644  39.3662
0202-02-10_13:31:32.690000      75895.85        2.50545300e+00       -4.15435730e-08  39.9644  39.3662
0202-02-10_13:31:32.895000      75896.05        2.51548600e+00       -4.32170130e-08  39.9644  39.3662
0202-02-10_13:31:33.113000      75896.27        2.52479600e+00       -3.13791330e-08  39.9654  39.3619
0202-02-10_13:31:33.324000      75896.48        2.53552200e+00       -3.50361430e-08  39.9654  39.3619
0202-02-10_13:31:33.516000      75896.67        2.54491000e+00       -2.61114530e-08  39.9654  39.3619
0202-02-10_13:31:33.710000      75896.86        2.55476900e+00       -2.40662130e-08  39.9654  39.3619
0202-02-10_13:31:33.902000      75897.06        2.56507200e+00       -1.76203730e-08  39.9654  39.3619
0202-02-10_13:31:34.117000      75897.27        2.57502300e+00       -1.29719230e-08  39.9741  39.3637
0202-02-10_13:31:34.312000      75897.47        2.58496300e+00       -1.48313030e-08  39.9741  39.3637
0202-02-10_13:31:34.520000      75897.67        2.59487400e+00       -1.48313030e-08  39.9741  39.3637
0202-02-10_13:31:34.710000      75897.86        2.60471800e+00       -2.15870430e-08  39.9741  39.3637
0202-02-10_13:31:34.902000      75898.06        2.61387000e+00       -2.77229930e-08  39.9741  39.3637
0202-02-10_13:31:35.113000      75898.27        2.62451200e+00       -2.89005930e-08  39.9615  39.3645
0202-02-10_13:31:35.310000      75898.46        2.63474000e+00       -3.14417430e-08  39.9615  39.3645
0202-02-10_13:31:35.500000      75898.65        2.64377600e+00       -2.66693430e-08  39.9615  39.3645
0202-02-10_13:31:35.695000      75898.85        2.65428600e+00       -3.05740330e-08  39.9615  39.3645
0202-02-10_13:31:35.887000      75899.04        2.66446300e+00       -2.74130930e-08  39.9615  39.3645
0202-02-10_13:31:36.098000      75899.25        2.67353600e+00       -2.67933030e-08  39.9737  39.3652
0202-02-10_13:31:36.293000      75899.45        2.68436800e+00       -2.32604830e-08  39.9737  39.3652
0202-02-10_13:31:36.490000      75899.64        2.69406400e+00       -2.66073630e-08  39.9737  39.3652
0202-02-10_13:31:36.680000      75899.83        2.70345600e+00       -2.12151630e-08  39.9737  39.3652
0202-02-10_13:31:36.883000      75900.04        2.71395500e+00       -1.98516230e-08  39.9737  39.3652
0202-02-10_13:31:37.082000      75900.24        2.72409600e+00       -1.45214130e-08  39.9679  39.3679
0202-02-10_13:31:37.293000      75900.45        2.73378100e+00       -2.00375630e-08  39.9679  39.3679
0202-02-10_13:31:37.490000      75900.64        2.74402800e+00       -2.22068330e-08  39.9679  39.3679
0202-02-10_13:31:37.680000      75900.83        2.75371500e+00       -2.49959030e-08  39.9679  39.3679
0202-02-10_13:31:37.870000      75901.02        2.76274400e+00       -2.58636130e-08  39.9679  39.3679
0202-02-10_13:31:38.098000      75901.25        2.77356100e+00       -2.59255930e-08  39.9679  39.3679
0202-02-10_13:31:38.305000      75901.46        2.78333400e+00       -2.28886030e-08  39.9700  39.3624
0202-02-10_13:31:38.508000      75901.66        2.79328500e+00       -2.72271530e-08  39.9700  39.3624
0202-02-10_13:31:38.700000      75901.85        2.80330700e+00       -2.58016330e-08  39.9700  39.3624
0202-02-10_13:31:38.906000      75902.06        2.81298400e+00       -3.16276830e-08  39.9700  39.3624
0202-02-10_13:31:39.110000      75902.26        2.82319300e+00       -2.40047330e-08  39.9661  39.3675
0202-02-10_13:31:39.305000      75902.46        2.83329700e+00       -1.67539130e-08  39.9661  39.3675
0202-02-10_13:31:39.496000      75902.65        2.84320200e+00       -1.10528230e-08  39.9661  39.3675
0202-02-10_13:31:39.690000      75902.84        2.85257700e+00       -6.71453300e-09  39.9661  39.3675
0202-02-10_13:31:39.883000      75903.04        2.86246700e+00       -1.32843230e-08  39.9661  39.3675
0202-02-10_13:31:40.094000      75903.25        2.87304200e+00       -1.17968230e-08  39.9661  39.3675
0202-02-10_13:31:40.290000      75903.44        2.88295400e+00       -4.85515300e-09  39.9666  39.3613
0202-02-10_13:31:40.480000      75903.63        2.89172800e+00       -2.62390300e-09  39.9666  39.3613
0202-02-10_13:31:40.680000      75903.83        2.90227300e+00        2.89224700e-09  39.9666  39.3613
0202-02-10_13:31:40.870000      75904.02        2.91245000e+00        7.84957000e-10  39.9666  39.3613
0202-02-10_13:31:41.074000      75904.23        2.92165500e+00       -8.27530000e-11  39.9666  39.3613
0202-02-10_13:31:41.273000      75904.43        2.93207400e+00        7.85058700e-09  39.9723  39.3625
0202-02-10_13:31:41.470000      75904.62        2.94252200e+00        1.22511170e-08  39.9723  39.3625
0202-02-10_13:31:41.660000      75904.81        2.95106000e+00        1.50401770e-08  39.9723  39.3625
0202-02-10_13:31:41.860000      75905.01        2.96171900e+00        1.64656970e-08  39.9723  39.3625
0202-02-10_13:31:42.074000      75905.23        2.97191700e+00        1.15073570e-08  39.9723  39.3625
0202-02-10_13:31:42.273000      75905.43        2.98173900e+00        2.21058070e-08  39.9732  39.3659
0202-02-10_13:31:42.465000      75905.62        2.99186600e+00        2.84276870e-08  39.9732  39.3659
0202-02-10_13:31:42.656000      75905.81        3.00141500e+00        3.15266470e-08  39.9732  39.3659
0202-02-10_13:31:42.863000      75906.01        3.01101100e+00        3.04730070e-08  39.9732  39.3659
0202-02-10_13:31:43.094000      75906.25        3.02150100e+00        3.87782170e-08  39.9732  39.3659
0202-02-10_13:31:43.293000      75906.44        3.03095700e+00        5.58225070e-08  39.9668  39.3618
0202-02-10_13:31:43.484000      75906.64        3.04166600e+00        6.51193870e-08  39.9668  39.3618
0202-02-10_13:31:43.690000      75906.84        3.05159200e+00        6.88381370e-08  39.9668  39.3618
0202-02-10_13:31:43.887000      75907.04        3.06048700e+00        8.59444070e-08  39.9668  39.3618
0202-02-10_13:31:44.090000      75907.24        3.07123300e+00        9.95178570e-08  39.9668  39.3618
0202-02-10_13:31:44.293000      75907.45        3.08104100e+00        1.07389217e-07  39.9685  39.3678
0202-02-10_13:31:44.484000      75907.64        3.09047400e+00        1.16686097e-07  39.9685  39.3678
0202-02-10_13:31:44.680000      75907.83        3.10080200e+00        1.22016317e-07  39.9685  39.3678
0202-02-10_13:31:44.887000      75908.04        3.11100300e+00        1.31499137e-07  39.9685  39.3678
0202-02-10_13:31:45.100000      75908.25        3.12057500e+00        1.46808927e-07  39.9685  39.3678
0202-02-10_13:31:45.310000      75908.46        3.13072200e+00        1.66085857e-07  39.9577  39.3642
0202-02-10_13:31:45.500000      75908.66        3.14053700e+00        1.85115327e-07  39.9577  39.3642
0202-02-10_13:31:45.695000      75908.85        3.15042300e+00        1.99556967e-07  39.9577  39.3642
0202-02-10_13:31:45.887000      75909.04        3.16058100e+00        2.18646577e-07  39.9577  39.3642
0202-02-10_13:31:46.100000      75909.25        3.17086000e+00        2.48086737e-07  39.9677  39.3632
0202-02-10_13:31:46.320000      75909.47        3.18045800e+00        2.75729487e-07  39.9677  39.3632
0202-02-10_13:31:46.516000      75909.67        3.19034400e+00        3.04115997e-07  39.9677  39.3632
0202-02-10_13:31:46.720000      75909.87        3.19971600e+00        3.26242597e-07  39.9677  39.3632
0202-02-10_13:31:46.918000      75910.07        3.21041700e+00        3.54505147e-07  39.9677  39.3632
0202-02-10_13:31:47.117000      75910.27        3.22032600e+00        3.89213547e-07  39.9741  39.3653
0202-02-10_13:31:47.330000      75910.48        3.22950900e+00        4.15430777e-07  39.9741  39.3653
0202-02-10_13:31:47.523000      75910.68        3.24005400e+00        4.60675647e-07  39.9741  39.3653
0202-02-10_13:31:47.715000      75910.87        3.25032600e+00        4.81562667e-07  39.9741  39.3653
0202-02-10_13:31:47.910000      75911.07        3.25946100e+00        5.17014807e-07  39.9741  39.3653
0202-02-10_13:31:48.113000      75911.27        3.27006600e+00        5.50359657e-07  39.9727  39.3626
0202-02-10_13:31:48.305000      75911.46        3.27539100e+00        5.72548247e-07  39.9727  39.3626
0202-02-10_13:31:48.500000      75911.65        3.28906200e+00        6.32296267e-07  39.9727  39.3626
0202-02-10_13:31:48.690000      75911.85        3.29983400e+00        6.73016647e-07  39.9727  39.3626
0202-02-10_13:31:48.883000      75912.04        3.30995500e+00        7.34314147e-07  39.9727  39.3626
0202-02-10_13:31:49.100000      75912.26        3.31919500e+00        8.02863227e-07  39.9727  39.3626
0202-02-10_13:31:49.320000      75912.47        3.33006500e+00        8.52880507e-07  39.9692  39.3624
0202-02-10_13:31:49.520000      75912.67        3.33923100e+00        9.29982727e-07  39.9692  39.3624
0202-02-10_13:31:49.723000      75912.88        3.34907300e+00        9.82665107e-07  39.9692  39.3624
0202-02-10_13:31:49.926000      75913.08        3.35932700e+00        1.05580066e-06  39.9692  39.3624
0202-02-10_13:31:50.120000      75913.28        3.36902900e+00        1.10848304e-06  39.9709  39.3618
0202-02-10_13:31:50.332000      75913.48        3.37927400e+00        1.19599778e-06  39.9709  39.3618
0202-02-10_13:31:50.523000      75913.68        3.38904300e+00        1.27148853e-06  39.9709  39.3618
0202-02-10_13:31:50.720000      75913.87        3.39911400e+00        1.35249545e-06  39.9709  39.3618
0202-02-10_13:31:50.920000      75914.07        3.40802200e+00        1.46548366e-06  39.9709  39.3618
0202-02-10_13:31:51.133000      75914.29        3.41893900e+00        1.54952606e-06  39.9625  39.3640
0202-02-10_13:31:51.336000      75914.49        3.42868700e+00        1.63840282e-06  39.9625  39.3640
0202-02-10_13:31:51.527000      75914.68        3.43867800e+00        1.75461189e-06  39.9625  39.3640
0202-02-10_13:31:51.723000      75914.87        3.44878800e+00        1.85712554e-06  39.9625  39.3640
0202-02-10_13:31:51.914000      75915.07        3.45843800e+00        1.96100273e-06  39.9625  39.3640
0202-02-10_13:31:52.120000      75915.27        3.46810400e+00        2.10764558e-06  39.9723  39.3652
0202-02-10_13:31:52.312000      75915.47        3.47860200e+00        2.22875300e-06  39.9723  39.3652
0202-02-10_13:31:52.508000      75915.66        3.48835800e+00        2.35345521e-06  39.9723  39.3652
0202-02-10_13:31:52.710000      75915.87        3.49712900e+00        2.52718299e-06  39.9723  39.3652
0202-02-10_13:31:52.902000      75916.06        3.50833300e+00        2.66558261e-06  39.9723  39.3652
0202-02-10_13:31:53.098000      75916.25        3.51827600e+00        2.80119316e-06  39.9651  39.3612
0202-02-10_13:31:53.310000      75916.46        3.52773000e+00        3.00814181e-06  39.9651  39.3612
0202-02-10_13:31:53.504000      75916.66        3.53832800e+00        3.16705655e-06  39.9651  39.3612
0202-02-10_13:31:53.707000      75916.86        3.54814900e+00        3.27899104e-06  39.9651  39.3612
0202-02-10_13:31:53.900000      75917.05        3.55717600e+00        3.52380899e-06  39.9651  39.3612
0202-02-10_13:31:54.105000      75917.26        3.56765400e+00        3.70875501e-06  39.9645  39.3644
0202-02-10_13:31:54.312000      75917.47        3.57772800e+00        3.90510521e-06  39.9645  39.3644
0202-02-10_13:31:54.508000      75917.66        3.58745200e+00        4.17440496e-06  39.9645  39.3644
0202-02-10_13:31:54.700000      75917.85        3.59768100e+00        4.39343955e-06  39.9645  39.3644
0202-02-10_13:31:54.890000      75918.04        3.60757900e+00        4.62232884e-06  39.9645  39.3644
0202-02-10_13:31:55.113000      75918.27        3.61746400e+00        4.93767916e-06  39.9645  39.3644
0202-02-10_13:31:55.324000      75918.48        3.62769900e+00        5.17332419e-06  39.9698  39.3636
0202-02-10_13:31:55.523000      75918.68        3.63762000e+00        5.49735159e-06  39.9698  39.3636
0202-02-10_13:31:55.727000      75918.88        3.64695400e+00        5.73640549e-06  39.9698  39.3636
0202-02-10_13:31:55.930000      75919.08        3.65731000e+00        6.09402559e-06  39.9698  39.3636
0202-02-10_13:31:56.125000      75919.28        3.66728300e+00        6.37789049e-06  39.9683  39.3752
0202-02-10_13:31:56.332000      75919.49        3.67621000e+00        6.67229179e-06  39.9683  39.3752
0202-02-10_13:31:56.527000      75919.68        3.68720500e+00        7.08216049e-06  39.9683  39.3752
0202-02-10_13:31:56.720000      75919.87        3.69690700e+00        7.40668369e-06  39.9683  39.3752
0202-02-10_13:31:56.926000      75920.08        3.70600000e+00        7.74663979e-06  39.9683  39.3752
0202-02-10_13:31:57.125000      75920.28        3.71721800e+00        8.23509879e-06  39.9744  39.3675
0202-02-10_13:31:57.330000      75920.48        3.72679200e+00        8.60542539e-06  39.9744  39.3675
0202-02-10_13:31:57.523000      75920.68        3.73578500e+00        9.10758209e-06  39.9744  39.3675
0202-02-10_13:31:57.715000      75920.87        3.74652500e+00        9.51329819e-06  39.9744  39.3675
0202-02-10_13:31:57.910000      75921.06        3.75660100e+00        9.93723619e-06  39.9744  39.3675
0202-02-10_13:31:58.125000      75921.28        3.76576300e+00        1.05453145e-05  39.9760  39.3626
0202-02-10_13:31:58.316000      75921.47        3.77672900e+00        1.09955937e-05  39.9760  39.3626
0202-02-10_13:31:58.508000      75921.66        3.78635800e+00        1.14702307e-05  39.9760  39.3626
0202-02-10_13:31:58.710000      75921.87        3.79562800e+00        1.21298137e-05  39.9760  39.3626
0202-02-10_13:31:58.906000      75922.06        3.80626200e+00        1.33305375e-05  39.9760  39.3626
0202-02-10_13:31:59.125000      75922.28        3.81625600e+00        1.34934809e-05  39.9634  39.3653
0202-02-10_13:31:59.316000      75922.47        3.82594900e+00        1.48151881e-05  39.9634  39.3653
0202-02-10_13:31:59.508000      75922.66        3.83608500e+00        1.49274325e-05  39.9634  39.3653
0202-02-10_13:31:59.710000      75922.87        3.84616100e+00        1.51013463e-05  39.9634  39.3653
0202-02-10_13:31:59.906000      75923.06        3.85572800e+00        1.62607299e-05  39.9634  39.3653
0202-02-10_13:32:00.110000      75923.26        3.86555900e+00        1.75478527e-05  39.9595  39.3643
0202-02-10_13:32:00.310000      75923.46        3.87601900e+00        1.77742008e-05  39.9595  39.3643
0202-02-10_13:32:00.510000      75923.67        3.88582200e+00        1.93266567e-05  39.9595  39.3643
0202-02-10_13:32:00.715000      75923.87        3.89521200e+00        1.95146397e-05  39.9595  39.3643
0202-02-10_13:32:00.906000      75924.06        3.90576700e+00        2.10168305e-05  39.9595  39.3643
