Repository: shortlab/2025-devitre-PhD

# 2025-devitre-PhD
Data repository for Alexis Devitre's PhD thesis

File: chapter 5/cold_vs_warm/20K/ffj29/Ic/1_anneal/Ic_2024-02-10_13-47-12257278_f29-92Kanneal-50K.txt
# Ic = 1.83 A, n = 20.78 , Tavg = 49.88 K, f29-92Kanneal-50K
#datetime                        t_s     iHTS_A                vHTS_V                tHTS_K  tTAR_K
0202-02-10_13:46:27.258000      76790.41        2.00676100e-02        7.12757000e-10  49.8979  49.0771
0202-02-10_13:46:27.460000      76790.61        1.43715000e-02       -5.26823000e-10  49.8979  49.0771
0202-02-10_13:46:27.652000      76790.81        2.44116700e-02        1.27057700e-09  49.8979  49.0771
0202-02-10_13:46:27.844000      76791.00        3.39531700e-02       -2.57213300e-09  49.8979  49.0771
0202-02-10_13:46:28.062000      76791.22        4.37900200e-02       -5.26823000e-10  49.8979  49.0771
0202-02-10_13:46:28.254000      76791.41        5.40602300e-02        1.33255700e-09  49.8902  49.0575
0202-02-10_13:46:28.450000      76791.60        6.37300900e-02        5.98098700e-09  49.8902  49.0575
0202-02-10_13:46:28.640000      76791.79        7.36010700e-02        9.69973700e-09  49.8902  49.0575
0202-02-10_13:46:28.840000      76791.99        8.30579700e-02        3.43984700e-09  49.8902  49.0575
0202-02-10_13:46:29.050000      76792.21        9.35552500e-02        6.22890700e-09  49.8902  49.0575
0202-02-10_13:46:29.266000      76792.42        1.03135300e-01        1.89074700e-09  49.8941  49.0769
0202-02-10_13:46:29.470000      76792.62        1.13460500e-01       -2.94250300e-09  49.8941  49.0769
0202-02-10_13:46:29.668000      76792.82        1.23407100e-01       -1.01962300e-09  49.8941  49.0769
0202-02-10_13:46:29.863000      76793.02        1.32822500e-01       -1.11214830e-08  49.8941  49.0769
0202-02-10_13:46:30.080000      76793.23        1.42930800e-01       -7.58867300e-09  49.8941  49.0769
0202-02-10_13:46:30.273000      76793.43        1.52950200e-01       -9.20013300e-09  49.8872  49.0578
0202-02-10_13:46:30.470000      76793.62        1.62864200e-01       -4.42773300e-09  49.8872  49.0578
0202-02-10_13:46:30.664000      76793.82        1.72791600e-01       -2.75123000e-10  49.8872  49.0578
0202-02-10_13:46:30.855000      76794.01        1.82244000e-01       -3.25012300e-09  49.8872  49.0578
0202-02-10_13:46:31.100000      76794.26        1.93050000e-01       -6.41106300e-09  49.8872  49.0578
0202-02-10_13:46:31.310000      76794.46        2.02484700e-01       -1.45303430e-08  49.8820  49.0776
0202-02-10_13:46:31.504000      76794.66        2.12661400e-01       -1.89928530e-08  49.8820  49.0776
0202-02-10_13:46:31.695000      76794.85        2.22516000e-01       -1.01298130e-08  49.8820  49.0776
0202-02-10_13:46:31.887000      76795.04        2.31468300e-01       -5.60533300e-09  49.8820  49.0776
0202-02-10_13:46:32.100000      76795.25        2.42529600e-01       -3.68397300e-09  49.8820  49.0776
0202-02-10_13:46:32.312000      76795.47        2.52298200e-01       -3.31210300e-09  49.9045  49.0602
0202-02-10_13:46:32.504000      76795.66        2.61872300e-01       -8.45638300e-09  49.9045  49.0602
0202-02-10_13:46:32.715000      76795.87        2.72193000e-01       -8.02252300e-09  49.9045  49.0602
0202-02-10_13:46:32.910000      76796.06        2.80965700e-01       -1.13074230e-08  49.9045  49.0602
0202-02-10_13:46:33.105000      76796.26        2.91830200e-01       -1.09355430e-08  49.8996  49.0800
0202-02-10_13:46:33.312000      76796.47        3.01949000e-01        4.68627000e-10  49.8996  49.0800
0202-02-10_13:46:33.504000      76796.66        3.11300600e-01        2.76186700e-09  49.8996  49.0800
0202-02-10_13:46:33.700000      76796.85        3.21796400e-01        6.91447700e-09  49.8996  49.0800
0202-02-10_13:46:33.906000      76797.06        3.31475900e-01       -6.03919300e-09  49.8996  49.0800
0202-02-10_13:46:34.100000      76797.26        3.40754700e-01       -7.77460300e-09  49.8951  49.0586
0202-02-10_13:46:34.293000      76797.45        3.51347000e-01       -4.67564300e-09  49.8951  49.0586
0202-02-10_13:46:34.500000      76797.65        3.61621600e-01       -7.96054300e-09  49.8951  49.0586
0202-02-10_13:46:34.690000      76797.85        3.70681900e-01       -1.16173230e-08  49.8951  49.0586
0202-02-10_13:46:34.887000      76798.04        3.81124300e-01       -1.41584730e-08  49.8951  49.0586
0202-02-10_13:46:35.094000      76798.25        3.91045700e-01       -1.13694030e-08  49.9029  49.0833
0202-02-10_13:46:35.285000      76798.44        4.00287500e-01       -8.08440300e-09  49.9029  49.0833
0202-02-10_13:46:35.477000      76798.63        4.10810000e-01       -1.60795730e-08  49.9029  49.0833
0202-02-10_13:46:35.684000      76798.84        4.21057900e-01       -1.71950430e-08  49.9029  49.0833
0202-02-10_13:46:35.883000      76799.04        4.30526700e-01       -1.52735830e-08  49.9029  49.0833
0202-02-10_13:46:36.080000      76799.23        4.40722700e-01       -1.52735830e-08  49.9029  49.0833
0202-02-10_13:46:36.290000      76799.44        4.50902000e-01       -1.13069130e-08  49.8766  49.0580
0202-02-10_13:46:36.480000      76799.63        4.60139200e-01       -7.46420300e-09  49.8766  49.0580
0202-02-10_13:46:36.670000      76799.83        4.70413900e-01       -1.70013300e-09  49.8766  49.0580
0202-02-10_13:46:36.880000      76800.03        4.80449600e-01       -7.09232300e-09  49.8766  49.0580
0202-02-10_13:46:37.090000      76800.24        4.89418200e-01       -1.44678530e-08  49.8766  49.0580
0202-02-10_13:46:37.297000      76800.45        5.00415700e-01       -1.48397330e-08  49.8939  49.0790
0202-02-10_13:46:37.492000      76800.64        5.10326700e-01       -6.96836300e-09  49.8939  49.0790
0202-02-10_13:46:37.684000      76800.84        5.19102400e-01       -7.09232300e-09  49.8939  49.0790
0202-02-10_13:46:37.880000      76801.03        5.29697700e-01       -5.22523000e-10  49.8939  49.0790
0202-02-10_13:46:38.086000      76801.24        5.40154900e-01       -1.11829530e-08  49.8939  49.0790
0202-02-10_13:46:38.297000      76801.45        5.49527300e-01       -7.58816300e-09  49.8746  49.0561
0202-02-10_13:46:38.490000      76801.64        5.59925100e-01       -1.68230630e-08  49.8746  49.0561
0202-02-10_13:46:38.684000      76801.84        5.69739700e-01       -1.59553530e-08  49.8746  49.0561
0202-02-10_13:46:38.883000      76802.04        5.79328700e-01       -2.14715130e-08  49.8746  49.0561
0202-02-10_13:46:39.086000      76802.24        5.89300600e-01       -1.85584830e-08  49.8746  49.0561
0202-02-10_13:46:39.293000      76802.45        5.99662800e-01       -1.34761830e-08  49.8979  49.0775
0202-02-10_13:46:39.496000      76802.65        6.08832200e-01       -1.62652530e-08  49.8979  49.0775
0202-02-10_13:46:39.688000      76802.84        6.18968800e-01       -2.28350530e-08  49.8979  49.0775
0202-02-10_13:46:39.895000      76803.05        6.29130700e-01       -2.29590130e-08  49.8979  49.0775
0202-02-10_13:46:40.094000      76803.25        6.39086200e-01       -2.25251530e-08  49.8926  49.0571
0202-02-10_13:46:40.290000      76803.44        6.48753900e-01       -1.06251430e-08  49.8926  49.0571
0202-02-10_13:46:40.496000      76803.65        6.58954300e-01       -1.14308730e-08  49.8926  49.0571
0202-02-10_13:46:40.690000      76803.84        6.68497300e-01       -2.38190300e-09  49.8926  49.0571
0202-02-10_13:46:40.883000      76804.04        6.78356400e-01       -7.70443000e-10  49.8926  49.0571
0202-02-10_13:46:41.094000      76804.25        6.88918900e-01        4.68372700e-09  49.8926  49.0571
0202-02-10_13:46:41.293000      76804.45        6.99036300e-01        4.68352700e-09  49.8874  49.0766
0202-02-10_13:46:41.484000      76804.64        7.07970700e-01       -3.74594300e-09  49.8874  49.0766
0202-02-10_13:46:41.684000      76804.84        7.18263200e-01       -3.18853300e-09  49.8874  49.0766
0202-02-10_13:46:41.880000      76805.03        7.28382000e-01       -5.72978300e-09  49.8874  49.0766
0202-02-10_13:46:42.082000      76805.23        7.37687500e-01       -8.76676300e-09  49.8874  49.0766
0202-02-10_13:46:42.280000      76805.44        7.48330300e-01       -1.32292730e-08  49.8901  49.0554
0202-02-10_13:46:42.477000      76805.63        7.58281400e-01       -9.75843300e-09  49.8901  49.0554
0202-02-10_13:46:42.668000      76805.82        7.67243700e-01       -6.96936300e-09  49.8901  49.0554
0202-02-10_13:46:42.875000      76806.03        7.78134300e-01       -1.16178130e-08  49.8901  49.0554
0202-02-10_13:46:43.080000      76806.23        7.88051300e-01       -8.76676300e-09  49.9055  49.0800
0202-02-10_13:46:43.290000      76806.44        7.97681800e-01       -3.93238300e-09  49.9055  49.0800
0202-02-10_13:46:43.480000      76806.63        8.07778400e-01        1.27386700e-09  49.9055  49.0800
0202-02-10_13:46:43.670000      76806.83        8.17591500e-01       -2.13498300e-09  49.9055  49.0800
0202-02-10_13:46:43.863000      76807.02        8.26672900e-01       -6.16363300e-09  49.9055  49.0800
0202-02-10_13:46:44.080000      76807.23        8.37943400e-01        2.76137700e-09  49.9055  49.0800
0202-02-10_13:46:44.285000      76807.44        8.47553700e-01        5.86033700e-09  49.8988  49.0562
0202-02-10_13:46:44.477000      76807.63        8.57301500e-01        4.37283700e-09  49.8988  49.0562
0202-02-10_13:46:44.670000      76807.82        8.67415900e-01       -6.34957300e-09  49.8988  49.0562
0202-02-10_13:46:44.863000      76808.02        8.77494600e-01       -4.86207300e-09  49.8988  49.0562
0202-02-10_13:46:45.090000      76808.24        8.86947100e-01       -2.38290300e-09  49.8988  49.0562
0202-02-10_13:46:45.297000      76808.45        8.97447300e-01       -5.35790300e-09  49.8964  49.0795
0202-02-10_13:46:45.500000      76808.65        9.06663800e-01       -2.14725030e-08  49.8964  49.0795
0202-02-10_13:46:45.690000      76808.84        9.16628300e-01       -1.70100030e-08  49.8964  49.0795
0202-02-10_13:46:45.900000      76809.05        9.26998100e-01       -1.78157330e-08  49.8964  49.0795
0202-02-10_13:46:46.105000      76809.26        9.36692400e-01       -1.03782230e-08  49.8753  49.0580
0202-02-10_13:46:46.300000      76809.46        9.46561900e-01       -1.08120830e-08  49.8753  49.0580
0202-02-10_13:46:46.496000      76809.65        9.56717900e-01       -8.45686300e-09  49.8753  49.0580
0202-02-10_13:46:46.688000      76809.84        9.66458200e-01       -1.00063530e-08  49.8753  49.0580
0202-02-10_13:46:46.880000      76810.03        9.75941800e-01       -1.44068730e-08  49.8753  49.0580
0202-02-10_13:46:47.105000      76810.26        9.86446600e-01       -1.36011430e-08  49.8753  49.0580
0202-02-10_13:46:47.297000      76810.45        9.96074100e-01       -1.54605730e-08  49.8746  49.0774
0202-02-10_13:46:47.504000      76810.66        1.00612700e+00       -1.26096030e-08  49.8746  49.0774
0202-02-10_13:46:47.695000      76810.85        1.01640100e+00       -6.59771300e-09  49.8746  49.0774
0202-02-10_13:46:47.887000      76811.04        1.02632000e+00       -3.68472300e-09  49.8746  49.0774
0202-02-10_13:46:48.082000      76811.24        1.03498900e+00       -1.88732300e-09  49.8828  49.0560
0202-02-10_13:46:48.280000      76811.43        1.04577700e+00       -6.78368300e-09  49.8828  49.0560
0202-02-10_13:46:48.473000      76811.63        1.05597100e+00       -1.03784730e-08  49.8828  49.0560
0202-02-10_13:46:48.664000      76811.82        1.06476000e+00       -1.48409830e-08  49.8828  49.0560
0202-02-10_13:46:48.867000      76812.02        1.07584100e+00       -1.13701430e-08  49.8828  49.0560
0202-02-10_13:46:49.074000      76812.23        1.08573400e+00       -7.77534300e-09  49.8828  49.0560
0202-02-10_13:46:49.270000      76812.42        1.09563300e+00       -8.27118300e-09  49.9020  49.0796
0202-02-10_13:46:49.477000      76812.63        1.10572700e+00       -1.62045230e-08  49.9020  49.0796
0202-02-10_13:46:49.668000      76812.82        1.11566200e+00       -2.09769230e-08  49.9020  49.0796
0202-02-10_13:46:49.860000      76813.01        1.12505300e+00       -2.39519230e-08  49.9020  49.0796
0202-02-10_13:46:50.070000      76813.22        1.13488600e+00       -2.10389030e-08  49.9020  49.0796
0202-02-10_13:46:50.280000      76813.44        1.14573200e+00       -2.45717130e-08  49.8739  49.0549
0202-02-10_13:46:50.477000      76813.63        1.15483700e+00       -2.41998430e-08  49.8739  49.0549
0202-02-10_13:46:50.668000      76813.82        1.16461600e+00       -2.27743230e-08  49.8739  49.0549
0202-02-10_13:46:50.860000      76814.01        1.17501400e+00       -1.52748330e-08  49.8739  49.0549
0202-02-10_13:46:51.074000      76814.23        1.18519100e+00       -1.37873330e-08  49.8739  49.0549
0202-02-10_13:46:51.270000      76814.42        1.19451400e+00       -7.96128300e-09  49.8761  49.0778
0202-02-10_13:46:51.473000      76814.63        1.20485700e+00       -8.89097300e-09  49.8761  49.0778
0202-02-10_13:46:51.668000      76814.82        1.21482700e+00       -8.33316300e-09  49.8761  49.0778
0202-02-10_13:46:51.860000      76815.01        1.22356900e+00       -1.39732730e-08  49.8761  49.0778
0202-02-10_13:46:52.074000      76815.23        1.23474000e+00       -1.17420130e-08  49.8761  49.0778
0202-02-10_13:46:52.273000      76815.43        1.24438400e+00       -1.70102530e-08  49.8902  49.0592
0202-02-10_13:46:52.465000      76815.62        1.25390700e+00       -1.73201430e-08  49.8902  49.0592
0202-02-10_13:46:52.668000      76815.82        1.26431300e+00       -2.25883830e-08  49.8902  49.0592
0202-02-10_13:46:52.860000      76816.01        1.27425600e+00       -1.91175430e-08  49.8902  49.0592
0202-02-10_13:46:53.080000      76816.23        1.28385800e+00       -1.97373330e-08  49.8902  49.0592
0202-02-10_13:46:53.280000      76816.43        1.29416200e+00       -8.82908300e-09  49.8925  49.0752
0202-02-10_13:46:53.473000      76816.63        1.30381400e+00       -1.06885930e-08  49.8925  49.0752
0202-02-10_13:46:53.680000      76816.83        1.31379000e+00       -7.03200300e-09  49.8925  49.0752
0202-02-10_13:46:53.875000      76817.03        1.32432400e+00       -1.71346630e-08  49.8925  49.0752
0202-02-10_13:46:54.080000      76817.23        1.33407400e+00       -1.12466330e-08  49.8994  49.0598
0202-02-10_13:46:54.277000      76817.43        1.34341200e+00       -1.46554930e-08  49.8994  49.0598
0202-02-10_13:46:54.473000      76817.62        1.35384900e+00       -1.67008030e-08  49.8994  49.0598
0202-02-10_13:46:54.664000      76817.82        1.36393800e+00       -1.88081030e-08  49.8994  49.0598
0202-02-10_13:46:54.860000      76818.01        1.37324700e+00       -2.74851930e-08  49.8994  49.0598
0202-02-10_13:46:55.086000      76818.24        1.38325400e+00       -2.32706030e-08  49.8994  49.0598
0202-02-10_13:46:55.293000      76818.45        1.39364900e+00       -2.19690430e-08  49.8960  49.0763
0202-02-10_13:46:55.496000      76818.65        1.40287300e+00       -1.52133030e-08  49.8960  49.0763
0202-02-10_13:46:55.700000      76818.85        1.41325600e+00       -2.29607130e-08  49.8960  49.0763
0202-02-10_13:46:55.890000      76819.04        1.42344700e+00       -2.28987330e-08  49.8960  49.0763
0202-02-10_13:46:56.094000      76819.25        1.43255500e+00       -1.58950830e-08  49.8960  49.0763
0202-02-10_13:46:56.290000      76819.44        1.44303600e+00       -1.42216430e-08  49.8898  49.0585
0202-02-10_13:46:56.492000      76819.64        1.45291900e+00       -2.12252930e-08  49.8898  49.0585
0202-02-10_13:46:56.684000      76819.84        1.46275400e+00       -2.45101930e-08  49.8898  49.0585
0202-02-10_13:46:56.875000      76820.03        1.47281100e+00       -1.76924730e-08  49.8898  49.0585
0202-02-10_13:46:57.080000      76820.23        1.48315300e+00       -1.60190330e-08  49.9015  49.0807
0202-02-10_13:46:57.273000      76820.43        1.49243200e+00       -1.67008030e-08  49.9015  49.0807
0202-02-10_13:46:57.465000      76820.62        1.50244800e+00       -2.55018530e-08  49.9015  49.0807
0202-02-10_13:46:57.660000      76820.81        1.51254400e+00       -2.27127930e-08  49.9015  49.0807
0202-02-10_13:46:57.867000      76821.02        1.52269700e+00       -2.69273830e-08  49.9015  49.0807
0202-02-10_13:46:58.082000      76821.24        1.53242500e+00       -2.38903930e-08  49.9015  49.0807
0202-02-10_13:46:58.290000      76821.44        1.54264900e+00       -2.01096630e-08  49.8790  49.0566
0202-02-10_13:46:58.492000      76821.65        1.55205700e+00       -1.57711230e-08  49.8790  49.0566
0202-02-10_13:46:58.695000      76821.85        1.56262000e+00       -2.66174830e-08  49.8790  49.0566
0202-02-10_13:46:58.887000      76822.04        1.57220700e+00       -3.30633230e-08  49.8790  49.0566
0202-02-10_13:46:59.090000      76822.24        1.58194800e+00       -3.43648830e-08  49.8888  49.0742
0202-02-10_13:46:59.293000      76822.45        1.59189000e+00       -2.66175730e-08  49.8888  49.0742
0202-02-10_13:46:59.490000      76822.64        1.60182800e+00       -2.44483930e-08  49.8888  49.0742
0202-02-10_13:46:59.690000      76822.84        1.61200300e+00       -2.26510930e-08  49.8888  49.0742
0202-02-10_13:46:59.895000      76823.05        1.62169600e+00       -1.82506030e-08  49.8888  49.0742
0202-02-10_13:47:00.105000      76823.26        1.63216500e+00       -1.76308030e-08  49.8590  49.0549
0202-02-10_13:47:00.310000      76823.46        1.64140100e+00       -1.32922630e-08  49.8590  49.0549
0202-02-10_13:47:00.500000      76823.65        1.65165900e+00       -1.87464330e-08  49.8590  49.0549
0202-02-10_13:47:00.690000      76823.85        1.66138600e+00       -1.77547630e-08  49.8590  49.0549
0202-02-10_13:47:00.890000      76824.04        1.67159400e+00       -1.29203830e-08  49.8590  49.0549
0202-02-10_13:47:01.094000      76824.25        1.68102400e+00       -8.27194300e-09  49.8842  49.0768
0202-02-10_13:47:01.305000      76824.46        1.69157200e+00        3.75201700e-09  49.8842  49.0768
0202-02-10_13:47:01.496000      76824.65        1.70163900e+00        2.01660700e-09  49.8842  49.0768
0202-02-10_13:47:01.690000      76824.84        1.71061800e+00        1.00119170e-08  49.8842  49.0768
0202-02-10_13:47:01.890000      76825.05        1.72150800e+00        1.42884870e-08  49.8842  49.0768
0202-02-10_13:47:02.110000      76825.26        1.73161500e+00        2.86056870e-08  49.9063  49.0583
0202-02-10_13:47:02.310000      76825.46        1.74122400e+00        2.45150570e-08  49.9063  49.0583
0202-02-10_13:47:02.500000      76825.65        1.75131900e+00        3.43077670e-08  49.9063  49.0583
0202-02-10_13:47:02.707000      76825.86        1.76119600e+00        4.05676670e-08  49.9063  49.0583
0202-02-10_13:47:02.906000      76826.06        1.77079800e+00        6.05249770e-08  49.9063  49.0583
0202-02-10_13:47:03.113000      76826.27        1.78096700e+00        6.57312270e-08  49.8835  49.0778
0202-02-10_13:47:03.316000      76826.47        1.79086900e+00        8.38911370e-08  49.8835  49.0778
0202-02-10_13:47:03.508000      76826.66        1.80028500e+00        9.52333370e-08  49.8835  49.0778
0202-02-10_13:47:03.700000      76826.85        1.81045900e+00        1.08372927e-07  49.8835  49.0778
0202-02-10_13:47:03.902000      76827.06        1.82055000e+00        1.24053667e-07  49.8835  49.0778
0202-02-10_13:47:04.100000      76827.25        1.83000700e+00        1.45312537e-07  49.8914  49.0569
0202-02-10_13:47:04.300000      76827.45        1.84036900e+00        1.75124537e-07  49.8914  49.0569
0202-02-10_13:47:04.496000      76827.65        1.85031300e+00        2.12683937e-07  49.8914  49.0569
0202-02-10_13:47:04.688000      76827.84        1.86023100e+00        2.39458957e-07  49.8914  49.0569
0202-02-10_13:47:04.880000      76828.03        1.86925600e+00        2.64932417e-07  49.8914  49.0569
0202-02-10_13:47:05.086000      76828.24        1.88042300e+00        3.06768377e-07  49.8958  49.0819
0202-02-10_13:47:05.280000      76828.43        1.89017500e+00        3.50712177e-07  49.8958  49.0819
0202-02-10_13:47:05.477000      76828.63        1.89900300e+00        3.96081497e-07  49.8958  49.0819
0202-02-10_13:47:05.676000      76828.83        1.90984100e+00        4.51243547e-07  49.8958  49.0819
0202-02-10_13:47:05.880000      76829.03        1.91941200e+00        5.23387567e-07  49.8958  49.0819
0202-02-10_13:47:06.080000      76829.23        1.92961400e+00        5.78053247e-07  49.8857  49.0568
0202-02-10_13:47:06.285000      76829.44        1.93985900e+00        6.61353347e-07  49.8857  49.0568
0202-02-10_13:47:06.477000      76829.63        1.94947100e+00        7.20853417e-07  49.8857  49.0568
0202-02-10_13:47:06.670000      76829.82        1.95839300e+00        7.91757667e-07  49.8857  49.0568
0202-02-10_13:47:06.875000      76830.03        1.96952700e+00        9.02514567e-07  49.8857  49.0568
0202-02-10_13:47:07.074000      76830.23        1.97924800e+00        1.00050374e-06  49.8960  49.0763
0202-02-10_13:47:07.266000      76830.42        1.98876100e+00        1.11057887e-06  49.8960  49.0763
0202-02-10_13:47:07.465000      76830.62        1.99912200e+00        1.26013477e-06  49.8960  49.0763
0202-02-10_13:47:07.656000      76830.81        2.00908200e+00        1.39227451e-06  49.8960  49.0763
0202-02-10_13:47:07.860000      76831.01        2.01781600e+00        1.47532669e-06  49.8960  49.0763
0202-02-10_13:47:08.070000      76831.22        2.02905200e+00        1.68103578e-06  49.8960  49.0763
0202-02-10_13:47:08.273000      76831.43        2.03906500e+00        1.84856566e-06  49.8802  49.0542
0202-02-10_13:47:08.477000      76831.63        2.04846700e+00        2.09325969e-06  49.8802  49.0542
0202-02-10_13:47:08.680000      76831.83        2.05865700e+00        2.27851563e-06  49.8802  49.0542
0202-02-10_13:47:08.883000      76832.04        2.06890600e+00        2.55952950e-06  49.8802  49.0542
0202-02-10_13:47:09.080000      76832.23        2.07816700e+00        2.77286203e-06  49.8835  49.0745
0202-02-10_13:47:09.290000      76832.44        2.08861300e+00        3.09379052e-06  49.8835  49.0745
0202-02-10_13:47:09.480000      76832.63        2.09835200e+00        3.35057051e-06  49.8835  49.0745
0202-02-10_13:47:09.670000      76832.83        2.10801000e+00        3.63189427e-06  49.8835  49.0745
0202-02-10_13:47:09.880000      76833.03        2.11753100e+00        4.03023482e-06  49.8835  49.0745
0202-02-10_13:47:10.080000      76833.23        2.12808300e+00        4.36250552e-06  49.8804  49.0583
0202-02-10_13:47:10.273000      76833.43        2.13808000e+00        4.71392779e-06  49.8804  49.0583
0202-02-10_13:47:10.470000      76833.62        2.14786300e+00        5.22234347e-06  49.8804  49.0583
0202-02-10_13:47:10.660000      76833.81        2.15747600e+00        5.61510590e-06  49.8804  49.0583
0202-02-10_13:47:10.850000      76834.01        2.16812500e+00        6.06092255e-06  49.8804  49.0583
0202-02-10_13:47:11.082000      76834.23        2.17800800e+00        7.42403194e-06  49.8804  49.0583
0202-02-10_13:47:11.290000      76834.44        2.18794400e+00        7.53528464e-06  49.8838  49.0776
0202-02-10_13:47:11.490000      76834.64        2.19754600e+00        8.81007344e-06  49.8838  49.0776
0202-02-10_13:47:11.680000      76834.83        2.20731200e+00        8.89597664e-06  49.8838  49.0776
0202-02-10_13:47:11.883000      76835.04        2.21755000e+00        1.01389082e-05  49.8838  49.0776

File: chapter 5/cold_vs_warm/20K/ffj29/Ic/1_anneal/Ic_2024-02-10_13-47-59287643_f29-92Kanneal-50K.txt
# Ic = 1.83 A, n = 20.60 , Tavg = 49.88 K, f29-92Kanneal-50K
#datetime                        t_s     iHTS_A                vHTS_V                tHTS_K  tTAR_K
0202-02-10_13:47:14.016000      76837.17        1.71585100e-02       -8.60891100e-09  49.8917  49.0785
0202-02-10_13:47:14.230000      76837.38        1.44559000e-02       -1.16459010e-08  49.8946  49.0621
0202-02-10_13:47:14.420000      76837.58        2.38109300e-02       -1.62323610e-08  49.8946  49.0621
0202-02-10_13:47:14.630000      76837.78        3.42251200e-02       -1.21417310e-08  49.8946  49.0621
0202-02-10_13:47:14.820000      76837.97        4.35499500e-02       -9.97246100e-09  49.8946  49.0621
0202-02-10_13:47:15.020000      76838.17        5.34936700e-02        2.54119000e-10  49.8946  49.0621
0202-02-10_13:47:15.215000      76838.37        6.40607300e-02       -5.57810000e-11  49.9015  49.0841
0202-02-10_13:47:15.406000      76838.56        7.37566000e-02       -2.90682100e-09  49.9015  49.0841
0202-02-10_13:47:15.600000      76838.75        8.25367500e-02        3.84890900e-09  49.9015  49.0841
0202-02-10_13:47:15.805000      76838.96        9.33887600e-02        3.10515900e-09  49.9015  49.0841
0202-02-10_13:47:16.016000      76839.17        1.03165800e-01        4.40672900e-09  49.9015  49.0841
0202-02-10_13:47:16.250000      76839.40        1.13612700e-01        2.36140900e-09  49.8798  49.0596
0202-02-10_13:47:16.453000      76839.61        1.23333800e-01       -1.17761000e-10  49.8798  49.0596
0202-02-10_13:47:16.650000      76839.80        1.32611100e-01        3.47703900e-09  49.8798  49.0596
0202-02-10_13:47:16.840000      76839.99        1.43060900e-01        7.50568900e-09  49.8798  49.0596
0202-02-10_13:47:17.062000      76840.22        1.53169300e-01        1.50671590e-08  49.8798  49.0596
0202-02-10_13:47:17.270000      76840.42        1.62884500e-01        1.28977590e-08  49.9101  49.0759
0202-02-10_13:47:17.473000      76840.63        1.72889400e-01        8.43513900e-09  49.9101  49.0759
0202-02-10_13:47:17.664000      76840.82        1.82652100e-01       -1.18061000e-10  49.9101  49.0759
0202-02-10_13:47:17.867000      76841.02        1.92241100e-01        9.35589000e-10  49.9101  49.0759
0202-02-10_13:47:18.117000      76841.27        2.03214800e-01        2.36110900e-09  49.9101  49.0759
0202-02-10_13:47:18.316000      76841.47        2.12474300e-01        2.17517900e-09  49.8908  49.0535
0202-02-10_13:47:18.510000      76841.66        2.22700000e-01        5.15017900e-09  49.8908  49.0535
0202-02-10_13:47:18.710000      76841.86        2.32839600e-01        6.82361900e-09  49.8908  49.0535
0202-02-10_13:47:18.902000      76842.06        2.41976000e-01       -2.28733100e-09  49.8908  49.0535
0202-02-10_13:47:19.100000      76842.26        2.51946400e-01        5.89900000e-12  49.8851  49.0786
0202-02-10_13:47:19.300000      76842.45        2.62405100e-01       -2.16337100e-09  49.8851  49.0786
0202-02-10_13:47:19.492000      76842.65        2.72224100e-01        2.91892900e-09  49.8851  49.0786
0202-02-10_13:47:19.684000      76842.84        2.81085900e-01        1.80329900e-09  49.8851  49.0786
0202-02-10_13:47:19.883000      76843.04        2.92193200e-01       -6.75871000e-10  49.8851  49.0786
0202-02-10_13:47:20.094000      76843.25        3.02079000e-01       -4.39462100e-09  49.8851  49.0786
0202-02-10_13:47:20.293000      76843.45        3.11660600e-01       -2.96910100e-09  49.8711  49.0561
0202-02-10_13:47:20.484000      76843.64        3.21775400e-01        6.87669000e-10  49.8711  49.0561
0202-02-10_13:47:20.680000      76843.83        3.31707300e-01        3.53871900e-09  49.8711  49.0561
0202-02-10_13:47:20.883000      76844.04        3.40941600e-01        6.38975900e-09  49.8711  49.0561
0202-02-10_13:47:21.098000      76844.25        3.51867800e-01        7.62934900e-09  49.8711  49.0561
0202-02-10_13:47:21.305000      76844.46        3.61606700e-01        3.97256900e-09  49.9054  49.0812
0202-02-10_13:47:21.500000      76844.65        3.70974500e-01        5.02621900e-09  49.9054  49.0812
0202-02-10_13:47:21.690000      76844.84        3.81459900e-01        4.84027900e-09  49.9054  49.0812
0202-02-10_13:47:21.883000      76845.04        3.91167600e-01        1.11001890e-08  49.9054  49.0812
0202-02-10_13:47:22.094000      76845.25        4.00626500e-01        8.68299900e-09  49.9054  49.0812
0202-02-10_13:47:22.290000      76845.44        4.11380500e-01       -3.03991000e-10  49.8906  49.0605
0202-02-10_13:47:22.484000      76845.64        4.21448900e-01       -3.77483100e-09  49.8906  49.0605
0202-02-10_13:47:22.680000      76845.83        4.30049400e-01       -6.56390100e-09  49.8906  49.0605
0202-02-10_13:47:22.870000      76846.03        4.40855400e-01        1.49339900e-09  49.8906  49.0605
0202-02-10_13:47:23.074000      76846.23        4.50932700e-01       -2.22535100e-09  49.8906  49.0605
0202-02-10_13:47:23.273000      76846.43        4.60287200e-01        6.57570900e-09  49.8984  49.0794
0202-02-10_13:47:23.465000      76846.62        4.70814200e-01        4.90227900e-09  49.8984  49.0794
0202-02-10_13:47:23.656000      76846.81        4.80608900e-01        9.98457900e-09  49.8984  49.0794
0202-02-10_13:47:23.860000      76847.01        4.90186000e-01        3.53873900e-09  49.8984  49.0794
0202-02-10_13:47:24.066000      76847.22        5.00085200e-01        7.49679000e-10  49.8984  49.0794
0202-02-10_13:47:24.260000      76847.41        5.10385000e-01       -1.60553100e-09  49.8902  49.0551
0202-02-10_13:47:24.465000      76847.62        5.19384800e-01        2.60904900e-09  49.8902  49.0551
0202-02-10_13:47:24.656000      76847.81        5.29899900e-01        5.15019900e-09  49.8902  49.0551
0202-02-10_13:47:24.850000      76848.00        5.40000900e-01        6.45176900e-09  49.8902  49.0551
0202-02-10_13:47:25.066000      76848.22        5.49713100e-01       -1.66751100e-09  49.8902  49.0551
0202-02-10_13:47:25.273000      76848.43        5.59990600e-01       -2.59720100e-09  49.8795  49.0764
0202-02-10_13:47:25.477000      76848.63        5.69843700e-01       -2.72116100e-09  49.8795  49.0764
0202-02-10_13:47:25.668000      76848.82        5.79262000e-01        6.20384900e-09  49.8795  49.0764
0202-02-10_13:47:25.870000      76849.02        5.89271100e-01        4.40644900e-09  49.8795  49.0764
0202-02-10_13:47:26.086000      76849.24        5.99838100e-01        3.04290900e-09  49.8795  49.0764
0202-02-10_13:47:26.290000      76849.44        6.09298000e-01       -2.78314100e-09  49.8922  49.0566
0202-02-10_13:47:26.492000      76849.64        6.19505800e-01       -2.59720100e-09  49.8922  49.0566
0202-02-10_13:47:26.695000      76849.85        6.29007300e-01       -5.88210100e-09  49.8922  49.0566
0202-02-10_13:47:26.887000      76850.04        6.38506500e-01       -8.11335100e-09  49.8922  49.0566
0202-02-10_13:47:27.100000      76850.25        6.48870200e-01       -1.19560710e-08  49.8922  49.0566
0202-02-10_13:47:27.297000      76850.45        6.58766400e-01       -1.36914810e-08  49.8818  49.0790
0202-02-10_13:47:27.504000      76850.66        6.68503800e-01       -1.12123110e-08  49.8818  49.0790
0202-02-10_13:47:27.695000      76850.85        6.78790400e-01       -1.49310710e-08  49.8818  49.0790
0202-02-10_13:47:27.887000      76851.04        6.88735500e-01       -1.29477310e-08  49.8818  49.0790
0202-02-10_13:47:28.100000      76851.26        6.98250300e-01       -1.36295010e-08  49.9021  49.0571
0202-02-10_13:47:28.297000      76851.45        7.08680800e-01       -1.44972110e-08  49.9021  49.0571
0202-02-10_13:47:28.500000      76851.65        7.18336100e-01       -1.33196110e-08  49.9021  49.0571
0202-02-10_13:47:28.703000      76851.86        7.27813800e-01       -1.20800210e-08  49.9021  49.0571
0202-02-10_13:47:28.906000      76852.06        7.37851000e-01       -3.46491100e-09  49.9021  49.0571
0202-02-10_13:47:29.113000      76852.27        7.48274000e-01       -7.30804100e-09  49.9096  49.0797
0202-02-10_13:47:29.310000      76852.46        7.57405900e-01       -9.16783100e-09  49.9096  49.0797
0202-02-10_13:47:29.510000      76852.66        7.68295000e-01       -1.64817910e-08  49.9096  49.0797
0202-02-10_13:47:29.715000      76852.87        7.78053200e-01       -1.61100510e-08  49.9096  49.0797
0202-02-10_13:47:29.906000      76853.06        7.87720800e-01       -1.54282810e-08  49.9096  49.0797
0202-02-10_13:47:30.117000      76853.27        7.97781900e-01       -6.25536100e-09  49.8862  49.0581
0202-02-10_13:47:30.312000      76853.46        8.07897800e-01       -2.41265100e-09  49.8862  49.0581
0202-02-10_13:47:30.504000      76853.66        8.16854500e-01        1.49203900e-09  49.8862  49.0581
0202-02-10_13:47:30.710000      76853.86        8.27607100e-01       -5.07775100e-09  49.8862  49.0581
0202-02-10_13:47:30.902000      76854.06        8.37531500e-01       -8.05275100e-09  49.8862  49.0581
0202-02-10_13:47:31.113000      76854.26        8.46663300e-01       -1.04699410e-08  49.8862  49.0799
0202-02-10_13:47:31.310000      76854.46        8.56265700e-01       -1.68538010e-08  49.8862  49.0799
0202-02-10_13:47:31.500000      76854.66        8.67322500e-01       -1.12756710e-08  49.8862  49.0799
0202-02-10_13:47:31.703000      76854.86        8.76341700e-01       -5.44963100e-09  49.8862  49.0799
0202-02-10_13:47:31.900000      76855.05        8.87244200e-01       -6.31734100e-09  49.8862  49.0799
0202-02-10_13:47:32.094000      76855.25        8.97190800e-01       -3.05351000e-10  49.8954  49.0572
0202-02-10_13:47:32.297000      76855.45        9.06109000e-01       -8.54859100e-09  49.8954  49.0572
0202-02-10_13:47:32.490000      76855.64        9.17076800e-01       -2.35067100e-09  49.8954  49.0572
0202-02-10_13:47:32.684000      76855.84        9.27140700e-01       -5.20171100e-09  49.8954  49.0572
0202-02-10_13:47:32.875000      76856.03        9.36711800e-01       -7.86682100e-09  49.8954  49.0572
0202-02-10_13:47:33.086000      76856.24        9.46667400e-01       -1.24532810e-08  49.8954  49.0572
0202-02-10_13:47:33.297000      76856.45        9.56769600e-01       -1.39407810e-08  49.9116  49.0803
0202-02-10_13:47:33.500000      76856.65        9.66415000e-01       -1.68538010e-08  49.9116  49.0803
0202-02-10_13:47:33.700000      76856.85        9.76372100e-01       -9.60223100e-09  49.9116  49.0803
0202-02-10_13:47:33.902000      76857.06        9.86600700e-01       -5.01577100e-09  49.9116  49.0803
0202-02-10_13:47:34.113000      76857.27        9.96491000e-01        9.96209000e-10  49.8856  49.0557
0202-02-10_13:47:34.312000      76857.46        1.00611400e+00        9.34229000e-10  49.8856  49.0557
0202-02-10_13:47:34.504000      76857.66        1.01606100e+00       -3.77619100e-09  49.8856  49.0557
0202-02-10_13:47:34.695000      76857.85        1.02595400e+00       -6.44129100e-09  49.8856  49.0557
0202-02-10_13:47:34.902000      76858.05        1.03593700e+00       -5.07775100e-09  49.8856  49.0557
0202-02-10_13:47:35.105000      76858.26        1.04618700e+00       -2.34965100e-09  49.8945  49.0769
0202-02-10_13:47:35.297000      76858.45        1.05600100e+00       -1.35696100e-09  49.8945  49.0769
0202-02-10_13:47:35.500000      76858.65        1.06497900e+00       -3.77279100e-09  49.8945  49.0769
0202-02-10_13:47:35.695000      76858.85        1.07585000e+00        1.43346900e-09  49.8945  49.0769
0202-02-10_13:47:35.887000      76859.04        1.08573700e+00        3.85065900e-09  49.8945  49.0769
0202-02-10_13:47:36.094000      76859.25        1.09519100e+00        4.22253900e-09  49.8715  49.0536
0202-02-10_13:47:36.290000      76859.44        1.10538100e+00        2.67305900e-09  49.8715  49.0536
0202-02-10_13:47:36.480000      76859.63        1.11562400e+00       -1.41757100e-09  49.8715  49.0536
0202-02-10_13:47:36.684000      76859.84        1.12500100e+00       -3.63931000e-10  49.8715  49.0536
0202-02-10_13:47:36.880000      76860.03        1.13497300e+00       -8.42123100e-09  49.8715  49.0536
0202-02-10_13:47:37.080000      76860.23        1.14512400e+00       -8.73113100e-09  49.8830  49.0778
0202-02-10_13:47:37.277000      76860.43        1.15503400e+00       -9.90873100e-09  49.8830  49.0778
0202-02-10_13:47:37.473000      76860.62        1.16468800e+00       -7.18165100e-09  49.8830  49.0778
0202-02-10_13:47:37.676000      76860.83        1.17511100e+00       -7.67748100e-09  49.8830  49.0778
0202-02-10_13:47:37.867000      76861.02        1.18464500e+00       -1.40613410e-08  49.8830  49.0778
0202-02-10_13:47:38.090000      76861.24        1.19442400e+00       -1.43712410e-08  49.8830  49.0778
0202-02-10_13:47:38.293000      76861.45        1.20478300e+00       -1.13962410e-08  49.8829  49.0549
0202-02-10_13:47:38.496000      76861.65        1.21448100e+00       -8.54519100e-09  49.8829  49.0549
0202-02-10_13:47:38.700000      76861.85        1.22406100e+00       -1.04045710e-08  49.8829  49.0549
0202-02-10_13:47:38.890000      76862.04        1.23472900e+00       -1.03425910e-08  49.8829  49.0549
0202-02-10_13:47:39.100000      76862.25        1.24428500e+00       -1.39993610e-08  49.8895  49.0793
0202-02-10_13:47:39.293000      76862.45        1.25432500e+00       -8.48321100e-09  49.8895  49.0793
0202-02-10_13:47:39.490000      76862.64        1.26443500e+00       -7.30560100e-09  49.8895  49.0793
0202-02-10_13:47:39.690000      76862.85        1.27407800e+00       -3.89674100e-09  49.8895  49.0793
0202-02-10_13:47:39.887000      76863.04        1.28390500e+00       -1.66549100e-09  49.8895  49.0793
0202-02-10_13:47:40.090000      76863.24        1.29422700e+00       -3.63931000e-10  49.8941  49.0599
0202-02-10_13:47:40.290000      76863.44        1.30374600e+00        7.94900000e-12  49.8941  49.0599
0202-02-10_13:47:40.484000      76863.64        1.31378500e+00       -4.20664100e-09  49.8941  49.0599
0202-02-10_13:47:40.676000      76863.83        1.32395000e+00       -5.38425100e-09  49.8941  49.0599
0202-02-10_13:47:40.880000      76864.03        1.33385800e+00       -2.34726100e-09  49.8941  49.0599
0202-02-10_13:47:41.090000      76864.24        1.34349400e+00       -5.50861100e-09  49.8765  49.0796
0202-02-10_13:47:41.280000      76864.44        1.35391600e+00       -6.50068100e-09  49.8765  49.0796
0202-02-10_13:47:41.477000      76864.63        1.36370000e+00       -1.15215310e-08  49.8765  49.0796
0202-02-10_13:47:41.668000      76864.82        1.37287000e+00       -5.44757100e-09  49.8765  49.0796
0202-02-10_13:47:41.863000      76865.02        1.38371800e+00       -6.62517100e-09  49.8765  49.0796
0202-02-10_13:47:42.070000      76865.23        1.39363300e+00       -7.98872100e-09  49.8765  49.0796
0202-02-10_13:47:42.266000      76865.42        1.40271600e+00       -1.24512210e-08  49.8864  49.0578
0202-02-10_13:47:42.457000      76865.61        1.41344700e+00       -1.04678910e-08  49.8864  49.0578
0202-02-10_13:47:42.660000      76865.81        1.42325200e+00       -8.29861100e-09  49.8864  49.0578
0202-02-10_13:47:42.863000      76866.02        1.43295800e+00       -4.76580100e-09  49.8864  49.0578
0202-02-10_13:47:43.080000      76866.23        1.44341300e+00       -1.59220610e-08  49.8864  49.0578
0202-02-10_13:47:43.273000      76866.43        1.45309800e+00       -2.03225910e-08  49.8829  49.0757
0202-02-10_13:47:43.465000      76866.62        1.46260100e+00       -2.85038510e-08  49.8829  49.0757
0202-02-10_13:47:43.668000      76866.82        1.47251500e+00       -2.24298810e-08  49.8829  49.0757
0202-02-10_13:47:43.860000      76867.01        1.48285800e+00       -2.73262410e-08  49.8829  49.0757
0202-02-10_13:47:44.060000      76867.21        1.49255500e+00       -1.90830010e-08  49.8829  49.0757
0202-02-10_13:47:44.270000      76867.42        1.50225600e+00       -2.04465510e-08  49.8881  49.0532
0202-02-10_13:47:44.473000      76867.63        1.51269400e+00       -1.43725810e-08  49.8881  49.0532
0202-02-10_13:47:44.676000      76867.83        1.52261000e+00       -1.53642510e-08  49.8881  49.0532
0202-02-10_13:47:44.867000      76868.02        1.53167000e+00       -1.21413310e-08  49.8881  49.0532
0202-02-10_13:47:45.090000      76868.24        1.54280600e+00       -6.25330100e-09  49.9006  49.0761
0202-02-10_13:47:45.305000      76868.46        1.55238200e+00        8.74319000e-10  49.9006  49.0761
0202-02-10_13:47:45.508000      76868.66        1.56223200e+00       -3.03038100e-09  49.9006  49.0761
0202-02-10_13:47:45.700000      76868.85        1.57210300e+00        3.16499000e-10  49.9006  49.0761
0202-02-10_13:47:45.902000      76869.05        1.58166600e+00       -1.19553910e-08  49.9006  49.0761
0202-02-10_13:47:46.105000      76869.26        1.59146500e+00       -2.59652100e-09  49.8741  49.0613
0202-02-10_13:47:46.300000      76869.45        1.60174400e+00       -1.34428910e-08  49.8741  49.0613
0202-02-10_13:47:46.508000      76869.66        1.61144500e+00       -7.36892100e-09  49.8741  49.0613
0202-02-10_13:47:46.703000      76869.85        1.62139700e+00       -7.18299100e-09  49.8741  49.0613
0202-02-10_13:47:46.895000      76870.05        1.63168500e+00       -1.79079100e-09  49.8741  49.0613
0202-02-10_13:47:47.098000      76870.25        1.64117900e+00       -1.79591000e-10  49.8848  49.0785
0202-02-10_13:47:47.300000      76870.45        1.65150600e+00        3.15899000e-10  49.8848  49.0785
0202-02-10_13:47:47.492000      76870.65        1.66138100e+00        1.98907900e-09  49.8848  49.0785
0202-02-10_13:47:47.695000      76870.85        1.67124600e+00        3.10470900e-09  49.8848  49.0785
0202-02-10_13:47:47.900000      76871.05        1.68061800e+00        7.31928900e-09  49.8848  49.0785
0202-02-10_13:47:48.098000      76871.25        1.69120500e+00        1.17817990e-08  49.8796  49.0563
0202-02-10_13:47:48.305000      76871.46        1.70113200e+00        1.52526290e-08  49.8796  49.0563
0202-02-10_13:47:48.496000      76871.65        1.71111100e+00        2.02729490e-08  49.8796  49.0563
0202-02-10_13:47:48.690000      76871.84        1.72119400e+00        2.38677490e-08  49.8796  49.0563
0202-02-10_13:47:48.895000      76872.05        1.73121700e+00        3.64495290e-08  49.8796  49.0563
0202-02-10_13:47:49.100000      76872.25        1.74062300e+00        4.28953690e-08  49.8954  49.0757
0202-02-10_13:47:49.316000      76872.47        1.75113600e+00        5.87000690e-08  49.8954  49.0757
0202-02-10_13:47:49.508000      76872.66        1.76063000e+00        6.39683090e-08  49.8954  49.0757
0202-02-10_13:47:49.710000      76872.86        1.77013200e+00        6.61995590e-08  49.8954  49.0757
0202-02-10_13:47:49.906000      76873.06        1.78070400e+00        8.00829090e-08  49.8954  49.0757
0202-02-10_13:47:50.105000      76873.26        1.79091600e+00        1.02395429e-07  49.8907  49.0585
0202-02-10_13:47:50.312000      76873.47        1.80006000e+00        1.11382419e-07  49.8907  49.0585
0202-02-10_13:47:50.504000      76873.66        1.81050700e+00        1.28240769e-07  49.8907  49.0585
0202-02-10_13:47:50.707000      76873.86        1.82042800e+00        1.46710579e-07  49.8907  49.0585
0202-02-10_13:47:50.910000      76874.06        1.82986600e+00        1.82658529e-07  49.8907  49.0585
0202-02-10_13:47:51.110000      76874.26        1.84017800e+00        2.01004389e-07  49.8905  49.0779
0202-02-10_13:47:51.312000      76874.47        1.85004400e+00        2.31498169e-07  49.8905  49.0779
0202-02-10_13:47:51.508000      76874.66        1.85945800e+00        2.53252879e-07  49.8905  49.0779
0202-02-10_13:47:51.700000      76874.85        1.86976400e+00        2.77610709e-07  49.8905  49.0779
0202-02-10_13:47:51.906000      76875.06        1.87995600e+00        3.20252419e-07  49.8905  49.0779
0202-02-10_13:47:52.110000      76875.26        1.88923300e+00        3.55332669e-07  49.8721  49.0573
0202-02-10_13:47:52.320000      76875.47        1.89983300e+00        4.03986359e-07  49.8721  49.0573
0202-02-10_13:47:52.510000      76875.67        1.90950300e+00        4.68816639e-07  49.8721  49.0573
0202-02-10_13:47:52.707000      76875.86        1.91906300e+00        5.25403679e-07  49.8721  49.0573
0202-02-10_13:47:52.900000      76876.05        1.92967400e+00        5.78457899e-07  49.8721  49.0573
0202-02-10_13:47:53.100000      76876.25        1.93991900e+00        6.71118449e-07  49.8912  49.0764
0202-02-10_13:47:53.297000      76876.45        1.94880900e+00        7.38800989e-07  49.8912  49.0764
0202-02-10_13:47:53.492000      76876.64        1.95931700e+00        8.15222619e-07  49.8912  49.0764
0202-02-10_13:47:53.688000      76876.84        1.96916500e+00        9.21083249e-07  49.8912  49.0764
0202-02-10_13:47:53.880000      76877.03        1.97900200e+00        1.01268863e-06  49.8912  49.0764
0202-02-10_13:47:54.094000      76877.25        1.98906800e+00        1.11402477e-06  49.8917  49.0590
0202-02-10_13:47:54.297000      76877.45        1.99913100e+00        1.25292035e-06  49.8917  49.0590
0202-02-10_13:47:54.500000      76877.65        2.00587800e+00        1.35016586e-06  49.8917  49.0590
0202-02-10_13:47:54.700000      76877.85        2.01832600e+00        1.52116671e-06  49.8917  49.0590
0202-02-10_13:47:54.902000      76878.06        2.02881000e+00        1.66347116e-06  49.8917  49.0590
0202-02-10_13:47:55.110000      76878.26        2.03872800e+00        1.90171954e-06  49.8883  49.0773
0202-02-10_13:47:55.300000      76878.45        2.04825300e+00        2.07867040e-06  49.8883  49.0773
0202-02-10_13:47:55.504000      76878.66        2.05869600e+00        2.26516608e-06  49.8883  49.0773
0202-02-10_13:47:55.695000      76878.85        2.06865800e+00        2.48227952e-06  49.8883  49.0773
0202-02-10_13:47:55.890000      76879.04        2.07760400e+00        2.70813205e-06  49.8883  49.0773
0202-02-10_13:47:56.098000      76879.25        2.08867400e+00        3.06575254e-06  49.8911  49.0539
0202-02-10_13:47:56.293000      76879.45        2.09865600e+00        3.33790359e-06  49.8911  49.0539
0202-02-10_13:47:56.484000      76879.64        2.10757200e+00        3.61532288e-06  49.8911  49.0539
0202-02-10_13:47:56.688000      76879.84        2.11834800e+00        3.92329795e-06  49.8911  49.0539
0202-02-10_13:47:56.890000      76880.04        2.12821900e+00        4.36576808e-06  49.8911  49.0539
0202-02-10_13:47:57.090000      76880.24        2.13771900e+00        4.73039223e-06  49.9037  49.0759
0202-02-10_13:47:57.300000      76880.45        2.14835000e+00        5.23298227e-06  49.9037  49.0759
0202-02-10_13:47:57.492000      76880.65        2.15819700e+00        5.63336846e-06  49.9037  49.0759
0202-02-10_13:47:57.688000      76880.84        2.16698100e+00        6.06263700e-06  49.9037  49.0759
0202-02-10_13:47:57.890000      76881.05        2.17769400e+00        7.42556155e-06  49.9037  49.0759
0202-02-10_13:47:58.094000      76881.25        2.18766100e+00        7.54834245e-06  49.8765  49.0560
0202-02-10_13:47:58.305000      76881.46        2.19730100e+00        7.82247685e-06  49.8765  49.0560
0202-02-10_13:47:58.500000      76881.65        2.20747200e+00        9.21570925e-06  49.8765  49.0560
0202-02-10_13:47:58.690000      76881.84        2.21746100e+00        9.40765905e-06  49.8765  49.0560
0202-02-10_13:47:58.900000      76882.05        2.22631800e+00        1.07195126e-05  49.8765  49.0560
