Repository: shortlab/2025-devitre-PhD

# 2025-devitre-PhD
Data repository for Alexis Devitre's PhD thesis

File: chapter 5/cold_vs_warm/20K/ffj29/Ic/1_anneal/Ic_2024-02-10_13-48-46160214_f29-92Kanneal-50K.txt
# Ic = 1.83 A, n = 20.72 , Tavg = 49.89 K, f29-92Kanneal-50K
#datetime                        t_s     iHTS_A                vHTS_V                tHTS_K  tTAR_K
0202-02-10_13:48:00.953000      76884.11        1.70289600e-02       -1.18510508e-07  49.8838  49.0529
0202-02-10_13:48:01.160000      76884.31        1.46691900e-02       -1.10391228e-07  49.8958  49.0691
0202-02-10_13:48:01.360000      76884.51        2.36867700e-02       -1.02767778e-07  49.8958  49.0691
0202-02-10_13:48:01.550000      76884.70        3.39688400e-02       -1.08655808e-07  49.8958  49.0691
0202-02-10_13:48:01.746000      76884.90        4.35014100e-02       -1.18448528e-07  49.8958  49.0691
0202-02-10_13:48:01.938000      76885.09        5.29220100e-02       -1.17766758e-07  49.8958  49.0691
0202-02-10_13:48:02.140000      76885.29        6.35498800e-02       -1.12808418e-07  49.8861  49.0663
0202-02-10_13:48:02.340000      76885.49        7.37844500e-02       -1.21175618e-07  49.8861  49.0663
0202-02-10_13:48:02.535000      76885.69        8.26150300e-02       -1.22415198e-07  49.8861  49.0663
0202-02-10_13:48:02.727000      76885.88        9.33245200e-02       -1.26877708e-07  49.8861  49.0663
0202-02-10_13:48:02.934000      76886.09        1.03084200e-01       -1.18944358e-07  49.8861  49.0663
0202-02-10_13:48:03.133000      76886.29        1.12711700e-01       -1.15597488e-07  49.8984  49.0687
0202-02-10_13:48:03.330000      76886.48        1.22900300e-01       -1.05618828e-07  49.8984  49.0687
0202-02-10_13:48:03.520000      76886.67        1.32848000e-01       -1.01094338e-07  49.8984  49.0687
0202-02-10_13:48:03.710000      76886.87        1.42904500e-01       -1.05804758e-07  49.8984  49.0687
0202-02-10_13:48:03.902000      76887.06        1.52364300e-01       -1.04751118e-07  49.8984  49.0687
0202-02-10_13:48:04.117000      76887.27        1.63013000e-01       -9.96688185e-08  49.8756  49.0572
0202-02-10_13:48:04.310000      76887.46        1.72398600e-01       -9.73136085e-08  49.8756  49.0572
0202-02-10_13:48:04.504000      76887.66        1.82271100e-01       -1.00226628e-07  49.8756  49.0572
0202-02-10_13:48:04.707000      76887.86        1.92682300e-01       -1.13304248e-07  49.8756  49.0572
0202-02-10_13:48:04.900000      76888.05        2.02390000e-01       -1.07849838e-07  49.8756  49.0572
0202-02-10_13:48:05.105000      76888.26        2.11646400e-01       -1.10762508e-07  49.9033  49.0768
0202-02-10_13:48:05.305000      76888.46        2.22352900e-01       -1.07539108e-07  49.9033  49.0768
0202-02-10_13:48:05.500000      76888.65        2.32305500e-01       -1.13798888e-07  49.9033  49.0768
0202-02-10_13:48:05.690000      76888.84        2.41277000e-01       -1.06795238e-07  49.9033  49.0768
0202-02-10_13:48:05.900000      76889.05        2.51979100e-01       -1.04811898e-07  49.9033  49.0768
0202-02-10_13:48:06.098000      76889.25        2.62161700e-01       -9.89858485e-08  49.8948  49.0533
0202-02-10_13:48:06.293000      76889.44        2.71479100e-01       -1.04130128e-07  49.8948  49.0533
0202-02-10_13:48:06.496000      76889.65        2.81925900e-01       -9.57009485e-08  49.8948  49.0533
0202-02-10_13:48:06.688000      76889.84        2.91935000e-01       -9.47092785e-08  49.8948  49.0533
0202-02-10_13:48:06.883000      76890.03        3.00813100e-01       -9.58249085e-08  49.8948  49.0533
0202-02-10_13:48:07.105000      76890.26        3.11751100e-01       -9.67545885e-08  49.8948  49.0533
0202-02-10_13:48:07.320000      76890.47        3.21280700e-01       -9.66306385e-08  49.8896  49.0771
0202-02-10_13:48:07.510000      76890.67        3.31056700e-01       -9.04946885e-08  49.8896  49.0771
0202-02-10_13:48:07.715000      76890.87        3.41551000e-01       -9.04327085e-08  49.8896  49.0771
0202-02-10_13:48:07.918000      76891.07        3.50892100e-01       -9.69405285e-08  49.8896  49.0771
0202-02-10_13:48:08.113000      76891.27        3.60740800e-01       -9.78702185e-08  49.8864  49.0536
0202-02-10_13:48:08.316000      76891.47        3.71302600e-01       -9.52670885e-08  49.8864  49.0536
0202-02-10_13:48:08.510000      76891.66        3.80615500e-01       -9.40275085e-08  49.8864  49.0536
0202-02-10_13:48:08.703000      76891.86        3.90338000e-01       -9.13623985e-08  49.8864  49.0536
0202-02-10_13:48:08.914000      76892.07        4.00719500e-01       -1.02084808e-07  49.8864  49.0536
0202-02-10_13:48:09.110000      76892.26        4.10687000e-01       -9.99155385e-08  49.8835  49.0774
0202-02-10_13:48:09.300000      76892.45        4.19992500e-01       -1.06485338e-07  49.8835  49.0774
0202-02-10_13:48:09.508000      76892.66        4.30758400e-01       -1.01712938e-07  49.8835  49.0774
0202-02-10_13:48:09.707000      76892.86        4.40710900e-01       -1.05493668e-07  49.8835  49.0774
0202-02-10_13:48:09.900000      76893.05        4.49850900e-01       -1.01093138e-07  49.8835  49.0774
0202-02-10_13:48:10.110000      76893.26        4.60441700e-01       -1.06113458e-07  49.9041  49.0551
0202-02-10_13:48:10.310000      76893.46        4.70152400e-01       -1.08778568e-07  49.9041  49.0551
0202-02-10_13:48:10.500000      76893.65        4.79655300e-01       -1.10885868e-07  49.9041  49.0551
0202-02-10_13:48:10.707000      76893.86        4.90244600e-01       -1.07848878e-07  49.9041  49.0551
0202-02-10_13:48:10.906000      76894.06        4.99953800e-01       -1.03138168e-07  49.9041  49.0551
0202-02-10_13:48:11.100000      76894.26        5.09343900e-01       -9.67538585e-08  49.8940  49.0767
0202-02-10_13:48:11.312000      76894.46        5.19916800e-01       -9.29725285e-08  49.8940  49.0767
0202-02-10_13:48:11.504000      76894.66        5.29837100e-01       -9.39640585e-08  49.8940  49.0767
0202-02-10_13:48:11.695000      76894.85        5.38899200e-01       -9.64432285e-08  49.8940  49.0767
0202-02-10_13:48:11.900000      76895.05        5.49593900e-01       -9.63192685e-08  49.8940  49.0767
0202-02-10_13:48:12.100000      76895.26        5.59795800e-01       -8.94395685e-08  49.8974  49.0580
0202-02-10_13:48:12.297000      76895.45        5.69365500e-01       -9.75588485e-08  49.8974  49.0580
0202-02-10_13:48:12.504000      76895.66        5.79580800e-01       -9.89843785e-08  49.8974  49.0580
0202-02-10_13:48:12.700000      76895.85        5.89163800e-01       -1.03756778e-07  49.8974  49.0580
0202-02-10_13:48:12.890000      76896.04        5.98300100e-01       -9.78687485e-08  49.8974  49.0580
0202-02-10_13:48:13.117000      76896.27        6.08936300e-01       -9.86124985e-08  49.8817  49.0749
0202-02-10_13:48:13.324000      76896.48        6.18967600e-01       -1.01897408e-07  49.8817  49.0749
0202-02-10_13:48:13.516000      76896.67        6.29004700e-01       -1.03508868e-07  49.8817  49.0749
0202-02-10_13:48:13.720000      76896.87        6.39080500e-01       -1.07599498e-07  49.8817  49.0749
0202-02-10_13:48:13.920000      76897.07        6.48486900e-01       -1.11876068e-07  49.8817  49.0749
0202-02-10_13:48:14.125000      76897.28        6.58617600e-01       -1.06793768e-07  49.8777  49.0552
0202-02-10_13:48:14.330000      76897.48        6.68933800e-01       -1.04004698e-07  49.8777  49.0552
0202-02-10_13:48:14.520000      76897.67        6.78292700e-01       -1.02393238e-07  49.8777  49.0552
0202-02-10_13:48:14.710000      76897.87        6.88025700e-01       -1.00595838e-07  49.8777  49.0552
0202-02-10_13:48:14.920000      76898.07        6.98396800e-01       -9.44598885e-08  49.8777  49.0552
0202-02-10_13:48:15.125000      76898.28        7.08560100e-01       -8.99353985e-08  49.8945  49.0766
0202-02-10_13:48:15.320000      76898.47        7.17761700e-01       -9.35301985e-08  49.8945  49.0766
0202-02-10_13:48:15.516000      76898.67        7.28469700e-01       -1.02021358e-07  49.8945  49.0766
0202-02-10_13:48:15.710000      76898.86        7.38033500e-01       -1.00161978e-07  49.8945  49.0766
0202-02-10_13:48:15.902000      76899.06        7.47006500e-01       -9.09270685e-08  49.8945  49.0766
0202-02-10_13:48:16.117000      76899.27        7.58500300e-01       -8.02666285e-08  49.8817  49.0577
0202-02-10_13:48:16.312000      76899.47        7.67783500e-01       -7.69817285e-08  49.8817  49.0577
0202-02-10_13:48:16.504000      76899.66        7.77523900e-01       -8.18161185e-08  49.8817  49.0577
0202-02-10_13:48:16.700000      76899.85        7.87972100e-01       -9.58234285e-08  49.8817  49.0577
0202-02-10_13:48:16.890000      76900.05        7.97881700e-01       -9.48939985e-08  49.8817  49.0577
0202-02-10_13:48:17.113000      76900.26        8.07589400e-01       -9.47704285e-08  49.8770  49.0783
0202-02-10_13:48:17.310000      76900.46        8.17847700e-01       -8.67756185e-08  49.8770  49.0783
0202-02-10_13:48:17.510000      76900.66        8.27515300e-01       -8.57221085e-08  49.8770  49.0783
0202-02-10_13:48:17.715000      76900.87        8.36856500e-01       -1.00845048e-07  49.8770  49.0783
0202-02-10_13:48:17.918000      76901.07        8.47294400e-01       -9.34695185e-08  49.8770  49.0783
0202-02-10_13:48:18.125000      76901.28        8.57487400e-01       -9.40273285e-08  49.8813  49.0583
0202-02-10_13:48:18.316000      76901.47        8.67097200e-01       -9.11142985e-08  49.8813  49.0583
0202-02-10_13:48:18.523000      76901.68        8.77230800e-01       -9.68163985e-08  49.8813  49.0583
0202-02-10_13:48:18.715000      76901.87        8.87227900e-01       -9.72502485e-08  49.8813  49.0583
0202-02-10_13:48:18.906000      76902.06        8.96218800e-01       -9.71882685e-08  49.8813  49.0583
0202-02-10_13:48:19.113000      76902.27        9.07107900e-01       -8.56601285e-08  49.8884  49.0772
0202-02-10_13:48:19.310000      76902.46        9.16928500e-01       -9.15481585e-08  49.8884  49.0772
0202-02-10_13:48:19.510000      76902.67        9.25959400e-01       -8.63418985e-08  49.8884  49.0772
0202-02-10_13:48:19.703000      76902.86        9.36803900e-01       -9.43372185e-08  49.8884  49.0772
0202-02-10_13:48:19.900000      76903.05        9.46861900e-01       -8.66517985e-08  49.8884  49.0772
0202-02-10_13:48:20.110000      76903.26        9.56593400e-01       -8.46064785e-08  49.8876  49.0596
0202-02-10_13:48:20.300000      76903.45        9.66633500e-01       -8.08257385e-08  49.8876  49.0596
0202-02-10_13:48:20.492000      76903.65        9.76516300e-01       -8.73335685e-08  49.8876  49.0596
0202-02-10_13:48:20.684000      76903.84        9.86455600e-01       -8.98127385e-08  49.8876  49.0596
0202-02-10_13:48:20.895000      76904.05        9.95715300e-01       -9.58247285e-08  49.8876  49.0596
0202-02-10_13:48:21.100000      76904.25        1.00629600e+00       -8.73335685e-08  49.8912  49.0754
0202-02-10_13:48:21.293000      76904.45        1.01633600e+00       -9.65684785e-08  49.8912  49.0754
0202-02-10_13:48:21.490000      76904.64        1.02531800e+00       -9.36554485e-08  49.8912  49.0754
0202-02-10_13:48:21.684000      76904.84        1.03589200e+00       -9.81799385e-08  49.8912  49.0754
0202-02-10_13:48:21.875000      76905.03        1.04592100e+00       -9.78700385e-08  49.8912  49.0754
0202-02-10_13:48:22.100000      76905.25        1.05536100e+00       -1.03572138e-07  49.8912  49.0754
0202-02-10_13:48:22.310000      76905.46        1.06558100e+00       -1.01774738e-07  49.8808  49.0550
0202-02-10_13:48:22.510000      76905.67        1.07525800e+00       -1.00101298e-07  49.8808  49.0550
0202-02-10_13:48:22.715000      76905.87        1.08554500e+00       -9.52669085e-08  49.8808  49.0550
0202-02-10_13:48:22.918000      76906.07        1.09552300e+00       -9.70643985e-08  49.8808  49.0550
0202-02-10_13:48:23.125000      76906.28        1.10536400e+00       -8.79535285e-08  49.8946  49.0681
0202-02-10_13:48:23.330000      76906.48        1.11536900e+00       -9.36557285e-08  49.8946  49.0681
0202-02-10_13:48:23.523000      76906.68        1.12552300e+00       -9.80562585e-08  49.8946  49.0681
0202-02-10_13:48:23.715000      76906.87        1.13513000e+00       -1.00039588e-07  49.8946  49.0681
0202-02-10_13:48:23.920000      76907.07        1.14474100e+00       -9.98536585e-08  49.8946  49.0681
0202-02-10_13:48:24.117000      76907.27        1.15517900e+00       -9.68166685e-08  49.8717  49.0551
0202-02-10_13:48:24.310000      76907.46        1.16526500e+00       -1.00101568e-07  49.8717  49.0551
0202-02-10_13:48:24.516000      76907.67        1.17480400e+00       -1.04440118e-07  49.8717  49.0551
0202-02-10_13:48:24.710000      76907.87        1.18490800e+00       -1.02518758e-07  49.8717  49.0551
0202-02-10_13:48:24.906000      76908.06        1.19485800e+00       -8.88833285e-08  49.8717  49.0551
0202-02-10_13:48:25.117000      76908.27        1.20512900e+00       -8.29952985e-08  49.8914  49.0783
0202-02-10_13:48:25.310000      76908.46        1.21460200e+00       -8.10739385e-08  49.8914  49.0783
0202-02-10_13:48:25.510000      76908.67        1.22481600e+00       -8.75817585e-08  49.8914  49.0783
0202-02-10_13:48:25.707000      76908.86        1.23484100e+00       -7.87187285e-08  49.8914  49.0783
0202-02-10_13:48:25.900000      76909.05        1.24380100e+00       -8.92551985e-08  49.8914  49.0783
0202-02-10_13:48:26.098000      76909.25        1.25469500e+00       -8.08260185e-08  49.8927  49.0566
0202-02-10_13:48:26.297000      76909.45        1.26453700e+00       -9.53911485e-08  49.8927  49.0566
0202-02-10_13:48:26.490000      76909.64        1.27362000e+00       -9.39656285e-08  49.8927  49.0566
0202-02-10_13:48:26.680000      76909.83        1.28443100e+00       -1.00411468e-07  49.8927  49.0566
0202-02-10_13:48:26.887000      76910.04        1.29429100e+00       -9.14864585e-08  49.8927  49.0566
0202-02-10_13:48:27.100000      76910.25        1.30400800e+00       -8.71479085e-08  49.8927  49.0566
0202-02-10_13:48:27.312000      76910.47        1.31427800e+00       -7.87187285e-08  49.8914  49.0759
0202-02-10_13:48:27.516000      76910.67        1.32406400e+00       -8.02062285e-08  49.8914  49.0759
0202-02-10_13:48:27.715000      76910.87        1.33352800e+00       -8.21275885e-08  49.8914  49.0759
0202-02-10_13:48:27.910000      76911.06        1.34387000e+00       -7.75411185e-08  49.8914  49.0759
0202-02-10_13:48:28.120000      76911.27        1.35369200e+00       -7.74791385e-08  49.8907  49.0580
0202-02-10_13:48:28.316000      76911.47        1.36337000e+00       -7.37603885e-08  49.8907  49.0580
0202-02-10_13:48:28.508000      76911.66        1.37407500e+00       -8.31812285e-08  49.8907  49.0580
0202-02-10_13:48:28.710000      76911.87        1.38371400e+00       -7.70452885e-08  49.8907  49.0580
0202-02-10_13:48:28.914000      76912.07        1.39325700e+00       -7.70456685e-08  49.8907  49.0580
0202-02-10_13:48:29.110000      76912.26        1.40365700e+00       -8.02069885e-08  49.9018  49.0781
0202-02-10_13:48:29.320000      76912.47        1.41348800e+00       -8.23147885e-08  49.9018  49.0781
0202-02-10_13:48:29.510000      76912.66        1.42332100e+00       -8.31824985e-08  49.9018  49.0781
0202-02-10_13:48:29.703000      76912.86        1.43341500e+00       -8.13231185e-08  49.9018  49.0781
0202-02-10_13:48:29.906000      76913.06        1.44331900e+00       -8.11371785e-08  49.9018  49.0781
0202-02-10_13:48:30.117000      76913.27        1.45265200e+00       -8.62194785e-08  49.8865  49.0586
0202-02-10_13:48:30.310000      76913.46        1.46323600e+00       -7.35137385e-08  49.8865  49.0586
0202-02-10_13:48:30.516000      76913.67        1.47305000e+00       -7.68606185e-08  49.8865  49.0586
0202-02-10_13:48:30.707000      76913.86        1.48227000e+00       -6.89272685e-08  49.8865  49.0586
0202-02-10_13:48:30.900000      76914.05        1.49268500e+00       -7.87819685e-08  49.8865  49.0586
0202-02-10_13:48:31.113000      76914.27        1.50291300e+00       -8.32444785e-08  49.8869  49.0766
0202-02-10_13:48:31.310000      76914.46        1.51277800e+00       -8.10751985e-08  49.8869  49.0766
0202-02-10_13:48:31.510000      76914.67        1.52241600e+00       -8.26866585e-08  49.8869  49.0766
0202-02-10_13:48:31.707000      76914.86        1.53232600e+00       -6.86793585e-08  49.8869  49.0766
0202-02-10_13:48:31.900000      76915.05        1.54194600e+00       -7.58689485e-08  49.8869  49.0766
0202-02-10_13:48:32.100000      76915.25        1.55250100e+00       -6.97329985e-08  49.8767  49.0554
0202-02-10_13:48:32.297000      76915.45        1.56220500e+00       -7.35757185e-08  49.8767  49.0554
0202-02-10_13:48:32.490000      76915.64        1.57153500e+00       -6.81835185e-08  49.8767  49.0554
0202-02-10_13:48:32.684000      76915.84        1.58202300e+00       -6.94850885e-08  49.8767  49.0554
0202-02-10_13:48:32.887000      76916.04        1.59206600e+00       -7.29559185e-08  49.8767  49.0554
0202-02-10_13:48:33.090000      76916.24        1.60167300e+00       -7.22121685e-08  49.8767  49.0554
0202-02-10_13:48:33.285000      76916.44        1.61216100e+00       -7.53731085e-08  49.8846  49.0789
0202-02-10_13:48:33.480000      76916.63        1.62182400e+00       -7.87199885e-08  49.8846  49.0789
0202-02-10_13:48:33.670000      76916.83        1.63055800e+00       -7.70465485e-08  49.8846  49.0789
0202-02-10_13:48:33.863000      76917.02        1.64168100e+00       -7.77283285e-08  49.8846  49.0789
0202-02-10_13:48:34.086000      76917.24        1.65156000e+00       -7.80382185e-08  49.8846  49.0789
0202-02-10_13:48:34.285000      76917.44        1.66114800e+00       -7.23981085e-08  49.8739  49.0535
0202-02-10_13:48:34.490000      76917.64        1.67148500e+00       -6.94231085e-08  49.8739  49.0535
0202-02-10_13:48:34.680000      76917.83        1.68135600e+00       -6.73777885e-08  49.8739  49.0535
0202-02-10_13:48:34.875000      76918.03        1.69064100e+00       -7.27697085e-08  49.8739  49.0535
0202-02-10_13:48:35.090000      76918.24        1.70130400e+00       -6.79969085e-08  49.8739  49.0535
0202-02-10_13:48:35.293000      76918.45        1.71124000e+00       -5.62822885e-08  49.9053  49.0776
0202-02-10_13:48:35.496000      76918.65        1.72085400e+00       -4.83487985e-08  49.9053  49.0776
0202-02-10_13:48:35.700000      76918.85        1.73096800e+00       -3.23581485e-08  49.9053  49.0776
0202-02-10_13:48:35.900000      76919.05        1.74055000e+00       -3.99196185e-08  49.9053  49.0776
0202-02-10_13:48:36.100000      76919.26        1.75057700e+00       -3.09946085e-08  49.8816  49.0570
0202-02-10_13:48:36.300000      76919.45        1.76089900e+00       -2.31232385e-08  49.8816  49.0570
0202-02-10_13:48:36.504000      76919.66        1.77012000e+00        5.52831500e-10  49.8816  49.0570
0202-02-10_13:48:36.703000      76919.86        1.78029300e+00        7.80441150e-09  49.8816  49.0570
0202-02-10_13:48:36.900000      76920.05        1.79075800e+00        1.35065015e-08  49.8816  49.0570
0202-02-10_13:48:37.110000      76920.26        1.80046300e+00        3.24101815e-08  49.8948  49.0771
0202-02-10_13:48:37.305000      76920.46        1.81035000e+00        5.20576015e-08  49.8948  49.0771
0202-02-10_13:48:37.508000      76920.66        1.82045700e+00        6.38336615e-08  49.8948  49.0771
0202-02-10_13:48:37.700000      76920.85        1.82986400e+00        8.58982815e-08  49.8948  49.0771
0202-02-10_13:48:37.890000      76921.05        1.83973600e+00        1.06847272e-07  49.8948  49.0771
0202-02-10_13:48:38.100000      76921.26        1.85018900e+00        1.30895232e-07  49.8830  49.0567
0202-02-10_13:48:38.300000      76921.45        1.85980300e+00        1.64240072e-07  49.8830  49.0567
0202-02-10_13:48:38.492000      76921.65        1.86941700e+00        1.98328662e-07  49.8830  49.0567
0202-02-10_13:48:38.684000      76921.84        1.87981200e+00        2.40350612e-07  49.8830  49.0567
0202-02-10_13:48:38.890000      76922.04        1.88966300e+00        3.09023632e-07  49.8830  49.0567
0202-02-10_13:48:39.098000      76922.25        1.89959400e+00        3.50239842e-07  49.8742  49.0774
0202-02-10_13:48:39.305000      76922.46        1.90952300e+00        3.97592002e-07  49.8742  49.0774
0202-02-10_13:48:39.496000      76922.65        1.91935800e+00        4.54303022e-07  49.8742  49.0774
0202-02-10_13:48:39.690000      76922.84        1.92932100e+00        5.12811452e-07  49.8742  49.0774
0202-02-10_13:48:39.895000      76923.05        1.93935800e+00        5.67415182e-07  49.8742  49.0774
0202-02-10_13:48:40.090000      76923.24        1.94992100e+00        6.56789282e-07  49.8913  49.0575
0202-02-10_13:48:40.280000      76923.44        1.95873300e+00        7.26949802e-07  49.8913  49.0575
0202-02-10_13:48:40.484000      76923.64        1.96928000e+00        8.16881712e-07  49.8913  49.0575
0202-02-10_13:48:40.680000      76923.83        1.97943700e+00        9.43815252e-07  49.8913  49.0575
0202-02-10_13:48:40.870000      76924.03        1.98843200e+00        1.04806396e-06  49.8913  49.0575
0202-02-10_13:48:41.074000      76924.23        1.99915100e+00        1.15138277e-06  49.8960  49.0752
0202-02-10_13:48:41.273000      76924.43        2.00886700e+00        1.32176291e-06  49.8960  49.0752
0202-02-10_13:48:41.465000      76924.62        2.01817700e+00        1.45675348e-06  49.8960  49.0752
0202-02-10_13:48:41.656000      76924.81        2.02880800e+00        1.60637136e-06  49.8960  49.0752
0202-02-10_13:48:41.863000      76925.02        2.03875300e+00        1.82683151e-06  49.8960  49.0752
0202-02-10_13:48:42.062000      76925.22        2.04860300e+00        1.99944368e-06  49.8960  49.0752
0202-02-10_13:48:42.258000      76925.41        2.05842500e+00        2.18686889e-06  49.8782  49.0543
0202-02-10_13:48:42.453000      76925.61        2.06816400e+00        2.45201607e-06  49.8782  49.0543
0202-02-10_13:48:42.645000      76925.80        2.07733400e+00        2.66863350e-06  49.8782  49.0543
0202-02-10_13:48:42.836000      76925.99        2.08838700e+00        2.91605461e-06  49.8782  49.0543
0202-02-10_13:48:43.060000      76926.21        2.09826200e+00        3.28669045e-06  49.8782  49.0543
0202-02-10_13:48:43.258000      76926.41        2.10786200e+00        3.57266264e-06  49.8958  49.0770
0202-02-10_13:48:43.457000      76926.61        2.11802700e+00        3.86012234e-06  49.8958  49.0770
0202-02-10_13:48:43.650000      76926.80        2.12776700e+00        4.18173260e-06  49.8958  49.0770
0202-02-10_13:48:43.850000      76927.01        2.13728600e+00        4.53705956e-06  49.8958  49.0770
0202-02-10_13:48:44.060000      76927.21        2.14789500e+00        5.08588569e-06  49.8958  49.0770
0202-02-10_13:48:44.273000      76927.43        2.15784900e+00        5.64264517e-06  49.8814  49.0533
0202-02-10_13:48:44.465000      76927.62        2.16716500e+00        6.07321492e-06  49.8814  49.0533
0202-02-10_13:48:44.656000      76927.81        2.17780600e+00        6.52423782e-06  49.8814  49.0533
0202-02-10_13:48:44.863000      76928.02        2.18745000e+00        7.96364358e-06  49.8814  49.0533
0202-02-10_13:48:45.070000      76928.22        2.19698200e+00        8.08165208e-06  49.8814  49.0533
0202-02-10_13:48:45.280000      76928.43        2.20750300e+00        8.37642528e-06  49.8870  49.0767
0202-02-10_13:48:45.473000      76928.63        2.21700000e+00        9.53934168e-06  49.8870  49.0767
0202-02-10_13:48:45.676000      76928.83        2.22670600e+00        1.08383025e-05  49.8870  49.0767

File: chapter 5/cold_vs_warm/20K/ffj29/Ic/1_anneal/Ic_2024-02-10_14-03-48204764_f29-92Kanneal-64K.txt
# Ic = 0.41 A, n = 17.03 , Tavg = 63.77 K, f29-92Kanneal-64K
#datetime                        t_s     iHTS_A                vHTS_V                tHTS_K  tTAR_K
0202-02-10_14:03:36.758000      77819.91        1.66029100e-02       -9.90623492e-07  63.7885  62.5772
0202-02-10_14:03:36.960000      77820.11        1.35470700e-02       -9.90375582e-07  63.7885  62.5772
0202-02-10_14:03:37.168000      77820.32        2.41304500e-02       -9.92296932e-07  63.7962  62.5998
0202-02-10_14:03:37.360000      77820.51        3.40296300e-02       -9.68558882e-07  63.7962  62.5998
0202-02-10_14:03:37.566000      77820.72        4.29966400e-02       -9.64716172e-07  63.7962  62.5998
0202-02-10_14:03:37.758000      77820.91        5.35666500e-02       -9.68310972e-07  63.7962  62.5998
0202-02-10_14:03:37.950000      77821.10        6.36276100e-02       -9.66513572e-07  63.7962  62.5998
0202-02-10_14:03:38.156000      77821.31        7.28722900e-02       -9.71657852e-07  63.7812  62.5743
0202-02-10_14:03:38.360000      77821.51        8.35818200e-02       -9.69426112e-07  63.7812  62.5743
0202-02-10_14:03:38.550000      77821.70        9.36145800e-02       -9.72400622e-07  63.7812  62.5743
0202-02-10_14:03:38.758000      77821.91        1.02592100e-01       -9.66635902e-07  63.7812  62.5743
0202-02-10_14:03:38.950000      77822.10        1.13450100e-01       -9.68061422e-07  63.7812  62.5743
0202-02-10_14:03:39.150000      77822.30        1.23453200e-01       -9.67441632e-07  63.8091  62.5988
0202-02-10_14:03:39.350000      77822.50        1.32714300e-01       -9.72337992e-07  63.8091  62.5988
0202-02-10_14:03:39.543000      77822.70        1.43345100e-01       -9.68805172e-07  63.8091  62.5988
0202-02-10_14:03:39.734000      77822.89        1.53388300e-01       -9.66202042e-07  63.8091  62.5988
0202-02-10_14:03:39.940000      77823.09        1.62031900e-01       -9.61491612e-07  63.8091  62.5988
0202-02-10_14:03:40.180000      77823.34        1.73575500e-01       -9.66759852e-07  63.8091  62.5988
0202-02-10_14:03:40.380000      77823.53        1.82513000e-01       -9.67999442e-07  63.7636  62.5699
0202-02-10_14:03:40.582000      77823.74        1.92761400e-01       -9.67999442e-07  63.7636  62.5699
0202-02-10_14:03:40.777000      77823.93        2.02722900e-01       -9.56781192e-07  63.7636  62.5699
0202-02-10_14:03:40.990000      77824.14        2.11829500e-01       -9.51946802e-07  63.7636  62.5699
0202-02-10_14:03:41.190000      77824.34        2.22913100e-01       -9.61181722e-07  63.8111  62.5838
0202-02-10_14:03:41.395000      77824.55        2.32711400e-01       -9.66449962e-07  63.8111  62.5838
0202-02-10_14:03:41.590000      77824.74        2.42199400e-01       -9.65830162e-07  63.8111  62.5838
0202-02-10_14:03:41.780000      77824.94        2.52441500e-01       -9.61491612e-07  63.8111  62.5838
0202-02-10_14:03:41.996000      77825.15        2.62564800e-01       -9.57277022e-07  63.8111  62.5838
0202-02-10_14:03:42.200000      77825.35        2.72014600e-01       -9.57834842e-07  63.7482  62.5622
0202-02-10_14:03:42.395000      77825.55        2.82715200e-01       -9.64590582e-07  63.7482  62.5622
0202-02-10_14:03:42.590000      77825.74        2.91412300e-01       -9.71036432e-07  63.7482  62.5622
0202-02-10_14:03:42.780000      77825.94        3.01911100e-01       -9.74941122e-07  63.7482  62.5622
0202-02-10_14:03:42.984000      77826.14        3.12044800e-01       -9.67503612e-07  63.7482  62.5622
0202-02-10_14:03:43.188000      77826.34        3.21647100e-01       -9.56285352e-07  63.7746  62.5858
0202-02-10_14:03:43.380000      77826.53        3.31469100e-01       -9.56285352e-07  63.7746  62.5858
0202-02-10_14:03:43.570000      77826.73        3.41881800e-01       -9.65458292e-07  63.7746  62.5858
0202-02-10_14:03:43.777000      77826.93        3.51693200e-01       -9.70726532e-07  63.7746  62.5858
0202-02-10_14:03:44             77827.15        3.61384600e-01       -9.70106742e-07  63.7746  62.5858
0202-02-10_14:03:44.207000      77827.36        3.71634100e-01       -9.53000322e-07  63.8031  62.5702
0202-02-10_14:03:44.410000      77827.56        3.81019800e-01       -9.41657692e-07  63.8031  62.5702
0202-02-10_14:03:44.613000      77827.77        3.91160900e-01       -9.08560192e-07  63.8031  62.5702
0202-02-10_14:03:44.805000      77827.96        4.01429600e-01       -8.62075422e-07  63.8031  62.5702
0202-02-10_14:03:45.016000      77828.17        4.10948900e-01       -7.74746532e-07  63.8031  62.5702
0202-02-10_14:03:45.210000      77828.37        4.21058400e-01       -6.91074432e-07  63.7930  62.5837
0202-02-10_14:03:45.402000      77828.56        4.30773500e-01       -5.58686562e-07  63.7930  62.5837
0202-02-10_14:03:45.610000      77828.76        4.40628200e-01       -2.81452992e-07  63.7930  62.5837
0202-02-10_14:03:45.800000      77828.96        4.50791600e-01        1.99525180e-08  63.7930  62.5837
0202-02-10_14:03:46             77829.15        4.60837700e-01        4.21764548e-07  63.7930  62.5837
0202-02-10_14:03:46.203000      77829.36        4.70595900e-01        1.61406104e-06  63.7889  62.5754
0202-02-10_14:03:46.400000      77829.55        4.80311100e-01        2.83523989e-06  63.7889  62.5754
0202-02-10_14:03:46.590000      77829.74        4.90493700e-01        4.00534776e-06  63.7889  62.5754
0202-02-10_14:03:46.793000      77829.95        5.00693500e-01        6.45545283e-06  63.7889  62.5754
0202-02-10_14:03:47.027000      77830.18        5.09861100e-01        8.47932601e-06  63.7889  62.5754
0202-02-10_14:03:47.246000      77830.40        5.20680400e-01        1.17512150e-05  63.7730  62.5810
0202-02-10_14:03:47.440000      77830.59        5.29908800e-01        1.36756733e-05  63.7730  62.5810
0202-02-10_14:03:47.637000      77830.79        5.40397200e-01        1.73302226e-05  63.7730  62.5810
0202-02-10_14:03:47.832000      77830.98        5.50177600e-01        2.19982579e-05  63.7730  62.5810
