Repository: shortlab/2025-devitre-PhD

# 2025-devitre-PhD
Data repository for Alexis Devitre's PhD thesis

File: chapter 5/cold_vs_warm/20K/ffj29/Ic/1_anneal/Ic_2024-02-10_14-04-40485619_f29-92Kanneal-64K.txt
# Ic = 0.41 A, n = 16.74 , Tavg = 63.79 K, f29-92Kanneal-64K
#datetime                        t_s     iHTS_A                vHTS_V                tHTS_K  tTAR_K
0202-02-10_14:04:29.050000      77872.21        1.65169600e-02       -2.07258690e-08  63.7655  62.5779
0202-02-10_14:04:29.250000      77872.41        1.43697100e-02       -2.46305590e-08  63.7949  62.5791
0202-02-10_14:04:29.445000      77872.60        2.38711400e-02       -3.20680690e-08  63.7949  62.5791
0202-02-10_14:04:29.637000      77872.79        3.36604900e-02       -1.00654290e-08  63.7949  62.5791
0202-02-10_14:04:29.844000      77873.00        4.34676500e-02       -1.76020900e-09  63.7949  62.5791
0202-02-10_14:04:30.040000      77873.19        5.40153900e-02        1.42304410e-08  63.7949  62.5791
0202-02-10_14:04:30.240000      77873.39        6.37023400e-02        1.96846110e-08  63.7886  62.5841
0202-02-10_14:04:30.430000      77873.58        7.30583200e-02        1.98705510e-08  63.7886  62.5841
0202-02-10_14:04:30.625000      77873.78        8.34635900e-02        1.56559610e-08  63.7886  62.5841
0202-02-10_14:04:30.820000      77873.97        9.34699100e-02        3.38407100e-09  63.7886  62.5841
0202-02-10_14:04:31.040000      77874.19        1.03004000e-01       -2.38000900e-09  63.7886  62.5841
0202-02-10_14:04:31.260000      77874.42        1.13578400e-01        1.15281100e-09  63.8065  62.5823
0202-02-10_14:04:31.457000      77874.61        1.23146700e-01        4.68563100e-09  63.8065  62.5823
0202-02-10_14:04:31.650000      77874.80        1.32671800e-01        1.02017810e-08  63.8065  62.5823
0202-02-10_14:04:31.850000      77875.01        1.43094900e-01        9.51975100e-09  63.8065  62.5823
0202-02-10_14:04:32.074000      77875.23        1.52859000e-01        3.32148100e-09  63.8065  62.5823
0202-02-10_14:04:32.280000      77875.43        1.62969200e-01        8.42051000e-10  63.7817  62.5780
0202-02-10_14:04:32.473000      77875.63        1.72878800e-01        1.70976100e-09  63.7817  62.5780
0202-02-10_14:04:32.668000      77875.82        1.81951300e-01        6.66810100e-09  63.7817  62.5780
0202-02-10_14:04:32.855000      77876.01        1.92653400e-01        1.01389410e-08  63.7817  62.5780
0202-02-10_14:04:33.074000      77876.23        2.02806300e-01        7.03997100e-09  63.7817  62.5780
0202-02-10_14:04:33.270000      77876.42        2.12408700e-01        3.01132100e-09  63.7857  62.5719
0202-02-10_14:04:33.473000      77876.63        2.22799100e-01        3.25924100e-09  63.7857  62.5719
0202-02-10_14:04:33.664000      77876.82        2.32943200e-01        9.58112100e-09  63.7857  62.5719
0202-02-10_14:04:33.860000      77877.01        2.41203200e-01        6.54414100e-09  63.7857  62.5719
0202-02-10_14:04:34.062000      77877.22        2.52297100e-01        1.06967510e-08  63.7857  62.5719
0202-02-10_14:04:34.260000      77877.41        2.62542100e-01        4.00299100e-09  63.7843  62.5714
0202-02-10_14:04:34.453000      77877.61        2.71366800e-01        2.08164100e-09  63.7843  62.5714
0202-02-10_14:04:34.645000      77877.80        2.82266300e-01        2.76341100e-09  63.7843  62.5714
0202-02-10_14:04:34.840000      77877.99        2.92074900e-01        1.24321710e-08  63.7843  62.5714
0202-02-10_14:04:35.060000      77878.21        3.01392300e-01        1.60889410e-08  63.7843  62.5714
0202-02-10_14:04:35.258000      77878.41        3.11902900e-01        1.26800810e-08  63.7682  62.5724
0202-02-10_14:04:35.460000      77878.61        3.21702300e-01        8.15560100e-09  63.7682  62.5724
0202-02-10_14:04:35.664000      77878.82        3.31144400e-01        9.70508100e-09  63.7682  62.5724
0202-02-10_14:04:35.855000      77879.01        3.41571900e-01        1.06967510e-08  63.7682  62.5724
0202-02-10_14:04:36.070000      77879.22        3.51583900e-01        2.03655110e-08  63.7682  62.5724
0202-02-10_14:04:36.270000      77879.42        3.61594300e-01        2.73071810e-08  63.7632  62.5722
0202-02-10_14:04:36.460000      77879.62        3.71357000e-01        3.28233310e-08  63.7632  62.5722
0202-02-10_14:04:36.660000      77879.81        3.81060300e-01        5.26566910e-08  63.7632  62.5722
0202-02-10_14:04:36.850000      77880.01        3.91006900e-01        7.42874410e-08  63.7632  62.5722
0202-02-10_14:04:37.070000      77880.23        4.01290000e-01        1.18726551e-07  63.7632  62.5722
0202-02-10_14:04:37.270000      77880.42        4.10893800e-01        1.88515161e-07  63.7934  62.5801
0202-02-10_14:04:37.473000      77880.62        4.20447200e-01        2.69088161e-07  63.7934  62.5801
0202-02-10_14:04:37.676000      77880.83        4.30914800e-01        4.46844411e-07  63.7934  62.5801
0202-02-10_14:04:37.880000      77881.03        4.40944600e-01        6.53668501e-07  63.7934  62.5801
0202-02-10_14:04:38.105000      77881.26        4.50493500e-01        1.04277319e-06  63.7934  62.5801
0202-02-10_14:04:38.316000      77881.47        4.60732500e-01        2.42224363e-06  63.7926  62.5770
0202-02-10_14:04:38.508000      77881.66        4.70098900e-01        2.49649470e-06  63.7926  62.5770
0202-02-10_14:04:38.715000      77881.87        4.80711600e-01        3.66684770e-06  63.7926  62.5770
0202-02-10_14:04:38.910000      77882.06        4.90723600e-01        5.21502581e-06  63.7926  62.5770
0202-02-10_14:04:39.117000      77882.27        4.99160900e-01        6.43204913e-06  63.7847  62.5775
0202-02-10_14:04:39.312000      77882.47        5.10288900e-01        9.30546618e-06  63.7847  62.5775
0202-02-10_14:04:39.504000      77882.66        5.20053000e-01        1.24585333e-05  63.7847  62.5775
0202-02-10_14:04:39.707000      77882.86        5.29793400e-01        1.43805078e-05  63.7847  62.5775
0202-02-10_14:04:39.900000      77883.05        5.39707400e-01        1.85362121e-05  63.7847  62.5775
0202-02-10_14:04:40.117000      77883.27        5.49897500e-01        2.24172865e-05  63.7884  62.5711

File: chapter 5/cold_vs_warm/20K/ffj29/Ic/1_anneal/Ic_2024-02-10_14-04-53466249_f29-92Kanneal-64K.txt
# Ic = 0.41 A, n = 16.75 , Tavg = 63.77 K, f29-92Kanneal-64K
#datetime                        t_s     iHTS_A                vHTS_V                tHTS_K  tTAR_K
0202-02-10_14:04:42.156000      77885.31        1.59383800e-02        1.53088400e-09  63.7816  62.5718
0202-02-10_14:04:42.348000      77885.50        1.45299400e-02       -5.72067600e-09  63.7816  62.5718
0202-02-10_14:04:42.550000      77885.70        2.36707300e-02       -6.46442600e-09  63.7816  62.5718
0202-02-10_14:04:42.746000      77885.90        3.34645400e-02       -1.34060960e-08  63.7816  62.5718
0202-02-10_14:04:42.938000      77886.09        4.38074900e-02       -8.01390600e-09  63.7816  62.5718
0202-02-10_14:04:43.150000      77886.30        5.38981200e-02       -1.05550560e-08  63.7982  62.5922
0202-02-10_14:04:43.340000      77886.50        6.32358600e-02       -7.00366000e-10  63.7982  62.5922
0202-02-10_14:04:43.535000      77886.69        7.32790100e-02        3.26630400e-09  63.7982  62.5922
0202-02-10_14:04:43.742000      77886.90        8.33518400e-02        8.34845400e-09  63.7982  62.5922
0202-02-10_14:04:43.940000      77887.09        9.28488300e-02        1.03935640e-08  63.7982  62.5922
0202-02-10_14:04:44.137000      77887.29        1.03200700e-01        7.48040400e-09  63.7949  62.5595
0202-02-10_14:04:44.344000      77887.50        1.13174100e-01       -7.00846000e-10  63.7949  62.5595
0202-02-10_14:04:44.540000      77887.69        1.22921900e-01       -1.35925160e-08  63.7949  62.5595
0202-02-10_14:04:44.730000      77887.89        1.33021400e-01       -8.38626600e-09  63.7949  62.5595
0202-02-10_14:04:44.938000      77888.09        1.42861900e-01       -1.30347060e-08  63.7949  62.5595
0202-02-10_14:04:45.137000      77888.29        1.52783400e-01       -9.87376600e-09  63.7982  62.5851
0202-02-10_14:04:45.330000      77888.48        1.62523700e-01       -2.63602260e-08  63.7982  62.5851
0202-02-10_14:04:45.527000      77888.68        1.72862200e-01       -1.47701260e-08  63.7982  62.5851
0202-02-10_14:04:45.720000      77888.87        1.82206300e-01       -7.02272600e-09  63.7982  62.5851
0202-02-10_14:04:45.910000      77889.06        1.92191600e-01       -5.10137600e-09  63.7982  62.5851
0202-02-10_14:04:46.120000      77889.27        2.02372800e-01       -1.31586660e-08  63.7831  62.5745
0202-02-10_14:04:46.330000      77889.48        2.12365500e-01       -1.55758560e-08  63.7831  62.5745
0202-02-10_14:04:46.520000      77889.67        2.21795000e-01       -1.05555360e-08  63.7831  62.5745
0202-02-10_14:04:46.715000      77889.87        2.32090400e-01       -1.10513760e-08  63.7831  62.5745
0202-02-10_14:04:46.906000      77890.06        2.42489800e-01       -1.53279360e-08  63.7831  62.5745
0202-02-10_14:04:47.117000      77890.27        2.51930400e-01       -1.26008560e-08  63.8103  62.5783
0202-02-10_14:04:47.312000      77890.47        2.61915600e-01       -9.37793600e-09  63.8103  62.5783
0202-02-10_14:04:47.504000      77890.66        2.71618900e-01       -4.29564600e-09  63.8103  62.5783
0202-02-10_14:04:47.710000      77890.86        2.81702100e-01       -5.90710600e-09  63.8103  62.5783
0202-02-10_14:04:47.902000      77891.06        2.91503400e-01       -5.22532600e-09  63.8103  62.5783
0202-02-10_14:04:48.098000      77891.25        3.01894500e-01       -1.56855600e-09  63.7823  62.5821
0202-02-10_14:04:48.305000      77891.46        3.11516200e-01        9.10604000e-10  63.7823  62.5821
0202-02-10_14:04:48.496000      77891.65        3.21275900e-01        3.14185400e-09  63.7823  62.5821
0202-02-10_14:04:48.690000      77891.84        3.31694500e-01       -3.30397600e-09  63.7823  62.5821
0202-02-10_14:04:48.900000      77892.05        3.41166200e-01       -1.19668600e-09  63.7823  62.5821
0202-02-10_14:04:49.105000      77892.26        3.51000100e-01        5.80696400e-09  63.7688  62.5714
0202-02-10_14:04:49.312000      77892.46        3.61357900e-01        1.32444640e-08  63.7688  62.5714
0202-02-10_14:04:49.504000      77892.66        3.71009300e-01        2.32231140e-08  63.7688  62.5714
0202-02-10_14:04:49.695000      77892.85        3.80851300e-01        3.07230740e-08  63.7688  62.5714
0202-02-10_14:04:49.890000      77893.04        3.91130400e-01        5.76845140e-08  63.7688  62.5714
0202-02-10_14:04:50.105000      77893.26        4.01126000e-01        1.14272194e-07  63.7926  62.5735
0202-02-10_14:04:50.300000      77893.45        4.10505800e-01        1.74639954e-07  63.7926  62.5735
0202-02-10_14:04:50.504000      77893.66        4.20829400e-01        2.61348884e-07  63.7926  62.5735
0202-02-10_14:04:50.695000      77893.85        4.30581700e-01        4.40902694e-07  63.7926  62.5735
0202-02-10_14:04:50.890000      77894.04        4.39824900e-01        6.29133594e-07  63.7926  62.5735
0202-02-10_14:04:51.098000      77894.25        4.50862400e-01        9.12130724e-07  63.7556  62.5677
0202-02-10_14:04:51.293000      77894.45        4.60089100e-01        1.43009109e-06  63.7556  62.5677
0202-02-10_14:04:51.484000      77894.64        4.69826500e-01        2.71554016e-06  63.7556  62.5677
0202-02-10_14:04:51.688000      77894.84        4.80323800e-01        4.04443666e-06  63.7556  62.5677
0202-02-10_14:04:51.880000      77895.03        4.90249700e-01        5.24379658e-06  63.7556  62.5677
0202-02-10_14:04:52.094000      77895.25        4.99274700e-01        6.48313310e-06  63.7556  62.5677
0202-02-10_14:04:52.293000      77895.45        5.10104500e-01        7.88324370e-06  63.7700  62.5740
0202-02-10_14:04:52.484000      77895.64        5.20061500e-01        1.16756282e-05  63.7700  62.5740
0202-02-10_14:04:52.676000      77895.83        5.29662400e-01        1.50971910e-05  63.7700  62.5740
0202-02-10_14:04:52.880000      77896.03        5.39286600e-01        1.73247241e-05  63.7700  62.5740
0202-02-10_14:04:53.090000      77896.24        5.49858100e-01        2.26282858e-05  63.7700  62.5740

File: chapter 5/cold_vs_warm/20K/ffj29/Ic/1_anneal/Ic_2024-02-10_17-49-12933629_f29-100Kanneal-20K.txt
# Ic = 6.66 A, n = 28.84 , Tavg = 20.03 K, f29-100Kanneal-20K
#datetime                        t_s     iHTS_A                vHTS_V                tHTS_K  tTAR_K
0202-02-10_17:49:05.320000      91348.47        2.63764400e+00       -1.31742480e-08  20.0400  19.6124
0202-02-10_17:49:05.723000      91348.88        2.82015100e+00        1.14315420e-08  20.0400  19.6124
0202-02-10_17:49:06.137000      91349.29        3.20917600e+00        1.79986620e-08  20.0491  19.6658
0202-02-10_17:49:06.547000      91349.70        3.41691300e+00        3.80117120e-08  20.0491  19.6658
0202-02-10_17:49:06.950000      91350.10        3.80953000e+00        1.14846020e-08  20.0491  19.6658
0202-02-10_17:49:07.363000      91350.52        4.00970700e+00       -1.37409480e-08  20.0468  19.5007
0202-02-10_17:49:07.754000      91350.91        4.40544600e+00        2.46241920e-08  20.0468  19.5007
0202-02-10_17:49:08.164000      91351.32        4.60949100e+00       -9.96021800e-09  20.0196  19.7134
0202-02-10_17:49:08.560000      91351.71        4.99673300e+00        2.77231520e-08  20.0196  19.7134
0202-02-10_17:49:08.960000      91352.12        5.20164000e+00       -1.28312800e-09  20.0196  19.7134
0202-02-10_17:49:09.360000      91352.51        5.59126700e+00        1.05549120e-08  20.0637  19.5247
0202-02-10_17:49:09.760000      91352.91        5.79244400e+00        3.50986820e-08  20.0637  19.5247
0202-02-10_17:49:10.168000      91353.32        6.18371500e+00        8.69553200e-09  20.0235  19.6140
0202-02-10_17:49:10.570000      91353.72        6.38501900e+00        7.51372720e-08  20.0235  19.6140
0202-02-10_17:49:10.965000      91354.12        6.77724900e+00        2.90825002e-07  20.0235  19.6140
0202-02-10_17:49:11.360000      91354.51        6.98446700e+00        8.66240212e-07  20.0442  19.6627
0202-02-10_17:49:11.754000      91354.91        7.37359500e+00        4.32170640e-06  20.0442  19.6627
0202-02-10_17:49:12.168000      91355.32        7.55297500e+00        8.25429750e-06  20.0256  19.4971
0202-02-10_17:49:12.562000      91355.71        7.96671600e+00        2.93805491e-05  20.0256  19.4971

File: chapter 5/cold_vs_warm/20K/ffj29/Ic/1_anneal/Ic_2024-02-10_17-49-22694793_f29-100Kanneal-20K.txt
# Ic = 6.63 A, n = 27.90 , Tavg = 20.04 K, f29-100Kanneal-20K
#datetime                        t_s     iHTS_A                vHTS_V                tHTS_K  tTAR_K
0202-02-10_17:49:15.004000      91358.16        2.63699400e+00       -2.33541895e-08  20.0503  19.5135
0202-02-10_17:49:15.453000      91358.61        2.82223600e+00        2.47417205e-08  20.0469  19.4741
0202-02-10_17:49:15.855000      91359.01        3.21406800e+00        1.30276405e-08  20.0469  19.4741
0202-02-10_17:49:16.250000      91359.40        3.41707700e+00        7.20159050e-09  20.0292  19.7251
0202-02-10_17:49:16.645000      91359.80        3.80881900e+00        3.20552805e-08  20.0292  19.7251
0202-02-10_17:49:17.070000      91360.22        4.01408200e+00        1.76760805e-08  20.0292  19.7251
0202-02-10_17:49:17.470000      91360.62        4.40300700e+00        3.32948605e-08  20.0361  19.5261
0202-02-10_17:49:17.870000      91361.02        4.61449900e+00       -6.86871950e-09  20.0361  19.5261
0202-02-10_17:49:18.277000      91361.43        4.99713800e+00        3.36641805e-08  20.0498  19.6144
0202-02-10_17:49:18.680000      91361.83        5.20239700e+00       -7.24211950e-09  20.0498  19.6144
0202-02-10_17:49:19.098000      91362.25        5.59135600e+00        9.98811050e-09  20.0402  19.6691
0202-02-10_17:49:19.508000      91362.66        5.79733400e+00        2.17872050e-09  20.0402  19.6691
0202-02-10_17:49:19.910000      91363.06        6.18391900e+00        1.86032205e-08  20.0402  19.6691
0202-02-10_17:49:20.310000      91363.46        6.38980400e+00        6.78767205e-08  20.0410  19.5108
0202-02-10_17:49:20.715000      91363.87        6.77681100e+00        3.43312500e-07  20.0410  19.5108
0202-02-10_17:49:21.137000      91364.29        6.98478300e+00        8.77573611e-07  20.0410  19.5108
0202-02-10_17:49:21.535000      91364.69        7.36942300e+00        4.41113444e-06  20.0193  19.6905
0202-02-10_17:49:21.926000      91365.08        7.55793600e+00        8.05935684e-06  20.0193  19.6905
0202-02-10_17:49:22.320000      91365.47        7.96833300e+00        2.97938656e-05  20.0403  19.5482

File: chapter 5/cold_vs_warm/20K/ffj29/Ic/1_anneal/Ic_2024-02-10_17-49-41886446_f29-100Kanneal-20K.txt
# Ic =  nan A, n =  nan , Tavg = 20.01 K, f29-100Kanneal-20K
#datetime                        t_s     iHTS_A                vHTS_V                tHTS_K  tTAR_K
0202-02-10_17:49:34.170000      91377.33        2.64359000e+00        4.90689935e-08  20.0362  19.6821
0202-02-10_17:49:34.582000      91377.74        2.82685700e+00        4.71476335e-08  20.0362  19.6821
0202-02-10_17:49:35.004000      91378.16        3.21924100e+00        7.67117535e-08  20.0362  19.6821
0202-02-10_17:49:35.410000      91378.56        3.42142800e+00        7.52847535e-08  20.0288  19.4741
0202-02-10_17:49:35.805000      91378.96        3.80964600e+00        6.56125235e-08  20.0288  19.4741
0202-02-10_17:49:36.207000      91379.36        4.01490100e+00        3.30734235e-08  20.0344  19.7291
0202-02-10_17:49:36.613000      91379.77        4.41043900e+00        5.50140735e-08  20.0344  19.7291
0202-02-10_17:49:37.066000      91380.22        4.61320400e+00        6.47448135e-08  20.0344  19.7291
0202-02-10_17:49:37.465000      91380.62        5.00606000e+00        2.81150835e-08  20.0412  19.5235
0202-02-10_17:49:37.855000      91381.01        5.20362900e+00        3.59244635e-08  20.0412  19.5235
0202-02-10_17:49:38.260000      91381.41        5.59406100e+00        1.34879835e-08  20.0412  19.6325
0202-02-10_17:49:38.652000      91381.81        5.80103300e+00        5.58198035e-08  20.0412  19.6325
0202-02-10_17:49:39.070000      91382.23        6.18950000e+00        8.89167135e-08  20.0412  19.6325
0202-02-10_17:49:39.477000      91382.63        6.39295700e+00        1.42218854e-07  20.0308  19.6575
0202-02-10_17:49:39.875000      91383.03        6.78408000e+00        3.59951914e-07  20.0308  19.6575
0202-02-10_17:49:40.297000      91383.45        6.98928200e+00        9.03323884e-07  20.0410  19.5092
0202-02-10_17:49:40.688000      91383.84        7.37542000e+00        4.51993633e-06  20.0410  19.5092
0202-02-10_17:49:41.090000      91384.24        7.57024700e+00        8.45803493e-06  20.0410  19.5092
0202-02-10_17:49:41.492000      91384.65        7.97692100e+00        3.05941246e-05  20.0080  19.6958

File: chapter 5/cold_vs_warm/20K/ffj29/Ic/1_anneal/Ic_2024-02-10_17-50-00945027_f29-100Kanneal-20K.txt
# Ic =  nan A, n =  nan , Tavg = 20.03 K, f29-100Kanneal-20K
#datetime                        t_s     iHTS_A                vHTS_V                tHTS_K  tTAR_K
0202-02-10_17:49:53.350000      91396.51        2.64794800e+00       -2.48128920e-08  20.0532  19.7184
0202-02-10_17:49:53.754000      91396.91        2.83211100e+00       -4.23577200e-09  20.0532  19.7184
0202-02-10_17:49:54.168000      91397.32        3.22398700e+00       -1.46482920e-08  20.0529  19.6845
0202-02-10_17:49:54.560000      91397.71        3.42778000e+00       -1.96066320e-08  20.0529  19.6845
0202-02-10_17:49:54.950000      91398.10        3.81772600e+00       -3.02050820e-08  20.0529  19.6845
0202-02-10_17:49:55.344000      91398.50        4.02398800e+00       -8.63630200e-09  20.0115  19.6351
0202-02-10_17:49:55.740000      91398.89        4.41264500e+00       -1.88056200e-09  20.0115  19.6351
0202-02-10_17:49:56.145000      91399.30        4.62061700e+00       -4.29108320e-08  20.0325  19.7283
0202-02-10_17:49:56.550000      91399.70        5.00467200e+00        4.93715800e-09  20.0325  19.7283
0202-02-10_17:49:56.953000      91400.11        5.20962600e+00       -3.14446720e-08  20.0325  19.7283
0202-02-10_17:49:57.355000      91400.51        5.60256100e+00       -1.23550620e-08  20.0385  19.5054
0202-02-10_17:49:57.760000      91400.91        5.80523700e+00       -3.00811220e-08  20.0385  19.5054
0202-02-10_17:49:58.160000      91401.31        6.19306500e+00       -1.08675520e-08  20.0308  19.6264
0202-02-10_17:49:58.550000      91401.70        6.39923500e+00        7.09450580e-08  20.0308  19.6264
0202-02-10_17:49:58.953000      91402.11        6.78527800e+00        3.29029918e-07  20.0308  19.6264
0202-02-10_17:49:59.360000      91402.51        6.99275500e+00        8.26788798e-07  20.0564  19.5146
0202-02-10_17:49:59.760000      91402.91        7.38194300e+00        4.14014042e-06  20.0564  19.5146
0202-02-10_17:50:00.170000      91403.33        7.56832800e+00        8.13545022e-06  20.0347  19.5075
0202-02-10_17:50:00.574000      91403.73        7.97668900e+00        3.06662889e-05  20.0347  19.5075

File: chapter 5/cold_vs_warm/20K/ffj29/Ic/1_anneal/Ic_2024-02-10_21-56-07460137_f29-100Kanneal-30K.txt
# Ic = 4.73 A, n = 23.99 , Tavg = 29.99 K, f29-100Kanneal-30K
#datetime                        t_s     iHTS_A                vHTS_V                tHTS_K  tTAR_K
0202-02-10_21:55:44.340000      436.90        5.01714300e-02       -3.37290825e-08  30.0338  29.5670
0202-02-10_21:55:44.543000      437.10        4.82316600e-02       -4.75504425e-08  30.0338  29.5670
0202-02-10_21:55:44.734000      437.30        9.88956500e-02       -4.38936725e-08  30.0338  29.5670
0202-02-10_21:55:44.938000      437.50        1.48885400e-01       -1.18504325e-08  30.0338  29.5670
0202-02-10_21:55:45.150000      437.71        1.96379300e-01       -5.09470250e-09  30.0367  29.5892
0202-02-10_21:55:45.340000      437.90        2.48034700e-01       -1.22223125e-08  30.0367  29.5892
0202-02-10_21:55:45.547000      438.11        2.97882400e-01       -2.24366250e-09  30.0367  29.5892
0202-02-10_21:55:45.740000      438.30        3.45481700e-01       -2.49158250e-09  30.0367  29.5892
0202-02-10_21:55:45.930000      438.49        3.96360900e-01       -2.36762250e-09  30.0367  29.5892
0202-02-10_21:55:46.137000      438.70        4.45696600e-01       -1.41436725e-08  30.0212  29.5444
0202-02-10_21:55:46.332000      438.89        4.93552600e-01       -2.01556525e-08  30.0212  29.5444
0202-02-10_21:55:46.523000      439.08        5.45150300e-01       -1.13546025e-08  30.0212  29.5444
0202-02-10_21:55:46.730000      439.29        5.94552800e-01       -9.30929250e-09  30.0212  29.5444
0202-02-10_21:55:46.930000      439.49        6.42094200e-01       -3.42126250e-09  30.0212  29.5444
0202-02-10_21:55:47.137000      439.70        6.94004900e-01       -1.35238725e-08  30.0241  29.6009
0202-02-10_21:55:47.332000      439.89        7.42990400e-01       -5.34262250e-09  30.0241  29.6009
0202-02-10_21:55:47.523000      440.09        7.87565000e-01       -2.98741250e-09  30.0241  29.6009
0202-02-10_21:55:47.720000      440.28        8.41880000e-01        2.97487500e-10  30.0241  29.6009
0202-02-10_21:55:47.914000      440.48        8.91568900e-01       -3.48324250e-09  30.0241  29.6009
0202-02-10_21:55:48.120000      440.68        9.39785800e-01       -1.51973125e-08  30.0087  29.5379
0202-02-10_21:55:48.340000      440.90        9.90521100e-01       -7.51189250e-09  30.0087  29.5379
0202-02-10_21:55:48.535000      441.09        1.04030100e+00       -5.71449250e-09  30.0087  29.5379
0202-02-10_21:55:48.727000      441.29        1.08551900e+00        4.88394750e-09  30.0087  29.5379
0202-02-10_21:55:48.918000      441.48        1.13932400e+00        2.90060750e-09  30.0087  29.5379
0202-02-10_21:55:49.125000      441.68        1.18893700e+00        6.07377500e-10  30.0357  29.5973
0202-02-10_21:55:49.320000      441.88        1.23703200e+00        1.09579075e-08  30.0357  29.5973
0202-02-10_21:55:49.523000      442.08        1.28592800e+00        5.81363750e-09  30.0357  29.5973
0202-02-10_21:55:49.715000      442.28        1.33768500e+00        8.04488750e-09  30.0357  29.5973
0202-02-10_21:55:49.910000      442.47        1.38737900e+00        3.76831750e-09  30.0357  29.5973
0202-02-10_21:55:50.117000      442.68        1.43347400e+00        1.03381175e-08  30.0145  29.5397
0202-02-10_21:55:50.312000      442.87        1.48667600e+00        1.72178075e-08  30.0145  29.5397
0202-02-10_21:55:50.504000      443.07        1.53603500e+00        1.72792275e-08  30.0145  29.5397
0202-02-10_21:55:50.695000      443.26        1.58125500e+00        4.94452750e-09  30.0145  29.5397
0202-02-10_21:55:50.902000      443.46        1.63514000e+00       -6.77065250e-09  30.0145  29.5397
0202-02-10_21:55:51.125000      443.69        1.68603700e+00       -1.13082250e-09  30.0521  29.5959
0202-02-10_21:55:51.332000      443.89        1.73507600e+00        9.21969750e-09  30.0521  29.5959
0202-02-10_21:55:51.535000      444.09        1.78439300e+00        1.65823750e-09  30.0521  29.5959
0202-02-10_21:55:51.740000      444.30        1.83133800e+00       -5.77926250e-09  30.0521  29.5959
0202-02-10_21:55:51.930000      444.49        1.88327300e+00       -1.03657225e-08  30.0521  29.5959
0202-02-10_21:55:52.140000      444.70        1.93285000e+00       -2.06051250e-09  30.0468  29.5630
0202-02-10_21:55:52.336000      444.90        1.97921700e+00       -4.53968250e-09  30.0468  29.5630
0202-02-10_21:55:52.527000      445.09        2.03199500e+00       -9.31207250e-09  30.0468  29.5630
0202-02-10_21:55:52.723000      445.29        2.08167000e+00       -6.27509250e-09  30.0468  29.5630
0202-02-10_21:55:52.918000      445.48        2.12728200e+00       -8.13447250e-09  30.0468  29.5630
0202-02-10_21:55:53.125000      445.69        2.18126600e+00       -7.26676250e-09  30.0520  29.5895
0202-02-10_21:55:53.320000      445.88        2.23099800e+00       -2.21417625e-08  30.0520  29.5895
0202-02-10_21:55:53.510000      446.07        2.27642400e+00       -2.28855125e-08  30.0520  29.5895
0202-02-10_21:55:53.703000      446.26        2.32959800e+00       -1.73073925e-08  30.0520  29.5895
0202-02-10_21:55:53.902000      446.46        2.37950700e+00       -1.38985325e-08  30.0520  29.5895
0202-02-10_21:55:54.117000      446.68        2.42776200e+00       -1.60058225e-08  30.0351  29.5639
0202-02-10_21:55:54.330000      446.89        2.47901100e+00       -1.73693725e-08  30.0351  29.5639
0202-02-10_21:55:54.527000      447.09        2.52857800e+00       -1.34646825e-08  30.0351  29.5639
0202-02-10_21:55:54.730000      447.29        2.57592500e+00       -7.26676250e-09  30.0351  29.5639
0202-02-10_21:55:54.920000      447.48        2.62792000e+00       -8.75426250e-09  30.0351  29.5639
0202-02-10_21:55:55.140000      447.70        2.67772200e+00       -1.84849925e-08  30.0269  29.5866
0202-02-10_21:55:55.336000      447.90        2.72582900e+00       -1.84849925e-08  30.0269  29.5866
0202-02-10_21:55:55.540000      448.10        2.77667500e+00       -1.34027025e-08  30.0269  29.5866
0202-02-10_21:55:55.730000      448.29        2.82460900e+00       -2.24645250e-09  30.0269  29.5866
0202-02-10_21:55:55.920000      448.48        2.87364500e+00       -3.05218250e-09  30.0269  29.5866
0202-02-10_21:55:56.125000      448.69        2.92561700e+00       -1.47042625e-08  29.9681  29.5331
0202-02-10_21:55:56.320000      448.88        2.97520800e+00       -1.24110325e-08  29.9681  29.5331
0202-02-10_21:55:56.510000      449.07        3.02047500e+00       -1.44562525e-08  29.9681  29.5331
0202-02-10_21:55:56.703000      449.27        3.07437900e+00       -1.25348025e-08  29.9681  29.5331
0202-02-10_21:55:56.910000      449.47        3.12417900e+00       -8.56800250e-09  29.9681  29.5331
0202-02-10_21:55:57.120000      449.68        3.17281200e+00       -1.40841525e-08  30.0133  29.5986
0202-02-10_21:55:57.330000      449.89        3.22331400e+00       -3.86752500e-10  30.0133  29.5986
0202-02-10_21:55:57.520000      450.08        3.27342600e+00       -1.33404025e-08  30.0133  29.5986
0202-02-10_21:55:57.715000      450.27        3.32119000e+00       -1.56436250e-09  30.0133  29.5986
0202-02-10_21:55:57.906000      450.47        3.36992300e+00       -4.16748250e-09  30.0133  29.5986
0202-02-10_21:55:58.117000      450.68        3.42215700e+00        2.21636750e-09  30.0050  29.5333
0202-02-10_21:55:58.332000      450.89        3.47084900e+00        7.28867500e-10  30.0050  29.5333
0202-02-10_21:55:58.535000      451.09        3.52072000e+00       -1.62634250e-09  30.0050  29.5333
0202-02-10_21:55:58.727000      451.29        3.57108000e+00       -1.81227250e-09  30.0050  29.5333
0202-02-10_21:55:58.926000      451.49        3.61897600e+00       -2.92790250e-09  30.0050  29.5333
0202-02-10_21:55:59.133000      451.69        3.66799400e+00       -3.98155250e-09  30.0432  29.6080
0202-02-10_21:55:59.336000      451.90        3.72020400e+00       -8.56800250e-09  30.0432  29.6080
0202-02-10_21:55:59.530000      452.09        3.76785400e+00       -1.92284225e-08  30.0432  29.6080
0202-02-10_21:55:59.723000      452.28        3.81701000e+00       -2.09638425e-08  30.0432  29.6080
0202-02-10_21:55:59.930000      452.49        3.86858100e+00       -6.27477250e-09  30.0432  29.6080
0202-02-10_21:56:00.130000      452.69        3.91860700e+00       -1.87425250e-09  30.0069  29.5527
0202-02-10_21:56:00.324000      452.88        3.96523400e+00       -2.92790250e-09  30.0069  29.5527
0202-02-10_21:56:00.520000      453.08        4.01792100e+00       -1.45799825e-08  30.0069  29.5527
0202-02-10_21:56:00.710000      453.27        4.06758000e+00       -1.12331125e-08  30.0069  29.5527
0202-02-10_21:56:00.902000      453.46        4.11228100e+00        1.34865750e-09  30.0069  29.5527
0202-02-10_21:56:01.120000      453.68        4.16652000e+00        4.13772750e-09  30.0502  29.6033
0202-02-10_21:56:01.316000      453.88        4.21504500e+00        1.18851175e-08  30.0502  29.6033
0202-02-10_21:56:01.520000      454.08        4.26370000e+00        5.43928750e-09  30.0502  29.6033
0202-02-10_21:56:01.710000      454.27        4.31586600e+00        2.26075175e-08  30.0502  29.6033
0202-02-10_21:56:01.902000      454.46        4.36535200e+00        2.56444975e-08  30.0502  29.6033
0202-02-10_21:56:02.113000      454.68        4.41094600e+00        3.18424175e-08  30.0277  29.5676
0202-02-10_21:56:02.324000      454.88        4.46628300e+00        3.01689775e-08  30.0277  29.5676
0202-02-10_21:56:02.527000      455.09        4.51451400e+00        4.87004275e-08  30.0277  29.5676
0202-02-10_21:56:02.730000      455.29        4.56172300e+00        7.60947975e-08  30.0277  29.5676
0202-02-10_21:56:02.920000      455.48        4.61388100e+00        1.06030407e-07  30.0277  29.5676
0202-02-10_21:56:03.140000      455.70        4.66351700e+00        1.37887697e-07  30.0844  29.5904
0202-02-10_21:56:03.355000      455.92        4.71291800e+00        1.72100197e-07  30.0844  29.5904
0202-02-10_21:56:03.555000      456.12        4.76270000e+00        2.40773117e-07  30.0844  29.5904
0202-02-10_21:56:03.758000      456.32        4.80928700e+00        3.05665297e-07  30.0844  29.5904
0202-02-10_21:56:03.965000      456.52        4.86186200e+00        4.02848627e-07  30.0844  29.5904
0202-02-10_21:56:04.190000      456.75        4.91355000e+00        4.93586127e-07  30.0201  29.5642
0202-02-10_21:56:04.387000      456.95        4.96149900e+00        6.57149137e-07  30.0201  29.5642
0202-02-10_21:56:04.580000      457.14        5.01067500e+00        8.11539237e-07  30.0201  29.5642
0202-02-10_21:56:04.770000      457.33        5.05861400e+00        9.94687667e-07  30.0201  29.5642
0202-02-10_21:56:05.004000      457.57        5.10779400e+00        1.29683610e-06  30.0201  29.5642
0202-02-10_21:56:05.240000      457.80        5.15850300e+00        1.56508192e-06  30.0093  29.5784
0202-02-10_21:56:05.440000      458.00        5.20738700e+00        1.99689075e-06  30.0093  29.5784
0202-02-10_21:56:05.633000      458.19        5.25906400e+00        2.38463240e-06  30.0093  29.5784
0202-02-10_21:56:05.840000      458.40        5.30725600e+00        3.75046722e-06  30.0093  29.5784
0202-02-10_21:56:06.070000      458.63        5.35922400e+00        3.92809952e-06  30.0093  29.5784
0202-02-10_21:56:06.273000      458.83        5.40760100e+00        5.21924942e-06  29.9902  29.5359
0202-02-10_21:56:06.473000      459.03        5.45612500e+00        6.57634522e-06  29.9902  29.5359
0202-02-10_21:56:06.668000      459.23        5.50731500e+00        7.79820242e-06  29.9902  29.5359
0202-02-10_21:56:06.860000      459.42        5.55715600e+00        9.55506372e-06  29.9902  29.5359
0202-02-10_21:56:07.062000      459.62        5.60548000e+00        1.10400844e-05  29.9902  29.5359

File: chapter 5/cold_vs_warm/20K/ffj29/Ic/1_anneal/Ic_2024-02-10_21-57-21725631_f29-100Kanneal-30K.txt
# Ic = 4.73 A, n = 24.12 , Tavg = 30.04 K, f29-100Kanneal-30K
#datetime                        t_s     iHTS_A                vHTS_V                tHTS_K  tTAR_K
0202-02-10_21:56:58.586000      511.15        1.77926600e-02       -5.77956150e-09  30.0570  29.5502
0202-02-10_21:56:58.780000      511.34        5.04793900e-02        3.76523850e-09  30.0570  29.5502
0202-02-10_21:56:59.004000      511.56        9.51105100e-02       -4.29206150e-09  30.0570  29.5502
0202-02-10_21:56:59.210000      511.77        1.49520600e-01        1.65794850e-09  30.0733  29.6169
0202-02-10_21:56:59.410000      511.97        1.96722900e-01       -9.31237150e-09  30.0733  29.6169
0202-02-10_21:56:59.613000      512.17        2.46190800e-01       -1.13576815e-08  30.0733  29.6169
0202-02-10_21:56:59.810000      512.37        2.97718700e-01       -3.85820150e-09  30.0733  29.6169
0202-02-10_21:57:00.047000      512.61        3.45163800e-01        1.04589885e-08  30.0733  29.6169
0202-02-10_21:57:00.254000      512.82        3.96740700e-01        3.20741850e-09  30.0237  29.5400
0202-02-10_21:57:00.450000      513.01        4.45763400e-01        9.40533850e-09  30.0237  29.5400
0202-02-10_21:57:00.640000      513.20        4.90510200e-01       -4.49351500e-10  30.0237  29.5400
0202-02-10_21:57:00.848000      513.41        5.44749800e-01       -2.49466150e-09  30.0237  29.5400
0202-02-10_21:57:01.043000      513.61        5.94677800e-01       -5.09778150e-09  30.0237  29.5400
0202-02-10_21:57:01.242000      513.80        6.41501000e-01       -9.37435150e-09  30.0481  29.5932
0202-02-10_21:57:01.438000      514.00        6.93339100e-01        7.91783850e-09  30.0481  29.5932
0202-02-10_21:57:01.630000      514.19        7.43237500e-01        2.58762850e-09  30.0481  29.5932
0202-02-10_21:57:01.824000      514.38        7.88426600e-01        1.84387850e-09  30.0481  29.5932
0202-02-10_21:57:02.040000      514.60        8.41984800e-01       -1.34070415e-08  30.0481  29.5932
0202-02-10_21:57:02.254000      514.82        8.91316200e-01       -1.52694515e-08  29.9783  29.5455
0202-02-10_21:57:02.457000      515.02        9.41278600e-01       -2.50479150e-09  29.9783  29.5455
0202-02-10_21:57:02.660000      515.22        9.90651500e-01        1.58582850e-09  29.9783  29.5455
0202-02-10_21:57:02.860000      515.42        1.03738700e+00       -7.52509150e-09  29.9783  29.5455
0202-02-10_21:57:03.082000      515.64        1.09009500e+00       -4.55010150e-09  29.9783  29.5455
0202-02-10_21:57:03.290000      515.85        1.13969300e+00       -1.50245615e-08  29.9975  29.5731
0202-02-10_21:57:03.496000      516.06        1.18773800e+00       -8.51676150e-09  29.9975  29.5731
0202-02-10_21:57:03.688000      516.25        1.23864000e+00       -5.23187150e-09  29.9975  29.5731
0202-02-10_21:57:03.880000      516.44        1.28631800e+00       -5.10791150e-09  29.9975  29.5731
0202-02-10_21:57:04.100000      516.66        1.33742000e+00       -1.38916150e-09  30.0145  29.5581
0202-02-10_21:57:04.324000      516.88        1.38947600e+00        9.04058500e-10  30.0145  29.5581
0202-02-10_21:57:04.516000      517.08        1.43434500e+00        8.52748850e-09  30.0145  29.5581
0202-02-10_21:57:04.720000      517.28        1.48667900e+00        7.84571850e-09  30.0145  29.5581
0202-02-10_21:57:04.920000      517.48        1.53612000e+00        3.13530850e-09  30.0145  29.5581
0202-02-10_21:57:05.125000      517.68        1.58388400e+00        1.08999850e-09  30.0490  29.5961
0202-02-10_21:57:05.332000      517.89        1.63617000e+00       -7.21520150e-09  30.0490  29.5961
0202-02-10_21:57:05.523000      518.09        1.68518200e+00       -8.26884150e-09  30.0490  29.5961
0202-02-10_21:57:05.720000      518.28        1.73028700e+00       -2.26479915e-08  30.0490  29.5961
0202-02-10_21:57:05.920000      518.48        1.78430800e+00       -2.00448715e-08  30.0490  29.5961
0202-02-10_21:57:06.125000      518.69        1.83391900e+00       -1.84953915e-08  30.0511  29.5602
0202-02-10_21:57:06.332000      518.89        1.88195000e+00       -1.07480115e-08  30.0511  29.5602
0202-02-10_21:57:06.527000      519.09        1.93317600e+00       -5.54176150e-09  30.0511  29.5602
0202-02-10_21:57:06.720000      519.28        1.98304700e+00       -3.37249150e-09  30.0511  29.5602
0202-02-10_21:57:06.914000      519.47        2.03076000e+00       -2.56215000e-11  30.0511  29.5602
0202-02-10_21:57:07.125000      519.69        2.07980000e+00        8.15561850e-09  30.0765  29.6071
0202-02-10_21:57:07.332000      519.89        2.13184300e+00        1.83374850e-09  30.0765  29.6071
0202-02-10_21:57:07.535000      520.10        2.17994600e+00       -1.00042615e-08  30.0765  29.6071
0202-02-10_21:57:07.740000      520.30        2.22880500e+00       -1.03761315e-08  30.0765  29.6071
0202-02-10_21:57:07.940000      520.50        2.28035800e+00       -8.26894150e-09  30.0765  29.6071
0202-02-10_21:57:08.137000      520.70        2.32866500e+00       -5.23207150e-09  30.0296  29.5504
0202-02-10_21:57:08.344000      520.90        2.37740300e+00       -9.50876150e-09  30.0296  29.5504
0202-02-10_21:57:08.535000      521.10        2.42977600e+00       -1.68842715e-08  30.0296  29.5504
0202-02-10_21:57:08.730000      521.29        2.47882800e+00       -1.01763150e-09  30.0296  29.5504
0202-02-10_21:57:08.934000      521.49        2.52399100e+00       -2.81502150e-09  30.0296  29.5504
0202-02-10_21:57:09.133000      521.70        2.57850000e+00       -8.31691500e-10  30.0352  29.6040
0202-02-10_21:57:09.330000      521.89        2.62808800e+00       -1.16160515e-08  30.0352  29.6040
0202-02-10_21:57:09.523000      522.09        2.67284700e+00       -9.26084150e-09  30.0352  29.6040
0202-02-10_21:57:09.720000      522.28        2.72713600e+00        3.87871850e-09  30.0352  29.6040
0202-02-10_21:57:09.910000      522.47        2.77676800e+00        4.31256850e-09  30.0352  29.6040
0202-02-10_21:57:10.120000      522.68        2.82529700e+00        4.74642850e-09  30.0265  29.5347
0202-02-10_21:57:10.316000      522.88        2.87569900e+00        7.17788500e-10  30.0265  29.5347
0202-02-10_21:57:10.520000      523.08        2.92583400e+00        4.80840850e-09  30.0265  29.5347
0202-02-10_21:57:10.715000      523.27        2.97383400e+00        1.23078785e-08  30.0265  29.5347
0202-02-10_21:57:10.906000      523.47        3.02237100e+00        1.32995385e-08  30.0265  29.5347
0202-02-10_21:57:11.125000      523.68        3.07529700e+00        4.56048850e-09  30.0066  29.5900
0202-02-10_21:57:11.320000      523.88        3.12327800e+00        3.69277850e-09  30.0066  29.5900
0202-02-10_21:57:11.523000      524.08        3.17162000e+00       -3.35861500e-10  30.0066  29.5900
0202-02-10_21:57:11.727000      524.29        3.22352800e+00        4.74642850e-09  30.0066  29.5900
0202-02-10_21:57:11.930000      524.49        3.27339200e+00        6.10996850e-09  30.0066  29.5900
0202-02-10_21:57:12.130000      524.69        3.32066300e+00        4.87038850e-09  29.9923  29.5507
0202-02-10_21:57:12.324000      524.88        3.37229700e+00        3.94069850e-09  29.9923  29.5507
0202-02-10_21:57:12.530000      525.09        3.42213300e+00        5.98600850e-09  29.9923  29.5507
0202-02-10_21:57:12.727000      525.29        3.46228500e+00        2.21958500e-10  29.9923  29.5507
0202-02-10_21:57:12.920000      525.48        3.52110700e+00       -9.69470150e-09  29.9923  29.5507
0202-02-10_21:57:13.137000      525.70        3.57139900e+00       -1.93634315e-08  30.0175  29.5850
0202-02-10_21:57:13.350000      525.91        3.62042300e+00       -1.47150015e-08  30.0175  29.5850
0202-02-10_21:57:13.555000      526.11        3.67066300e+00       -6.90564150e-09  30.0175  29.5850
0202-02-10_21:57:13.746000      526.31        3.71726000e+00        7.16360850e-09  30.0175  29.5850
0202-02-10_21:57:13.950000      526.51        3.76939200e+00       -4.48876150e-09  30.0175  29.5850
0202-02-10_21:57:14.156000      526.72        3.81934200e+00       -2.38188150e-09  30.0456  29.5751
0202-02-10_21:57:14.350000      526.91        3.86738100e+00       -6.72072150e-09  30.0456  29.5751
0202-02-10_21:57:14.550000      527.11        3.91861800e+00       -1.39722715e-08  30.0456  29.5751
0202-02-10_21:57:14.742000      527.30        3.96831700e+00       -1.73191415e-08  30.0456  29.5751
0202-02-10_21:57:14.938000      527.50        4.01307200e+00       -1.55217515e-08  30.0456  29.5751
0202-02-10_21:57:15.150000      527.71        4.06784000e+00       -3.37385150e-09  30.0613  29.5954
0202-02-10_21:57:15.340000      527.90        4.11732300e+00       -3.24989150e-09  30.0613  29.5954
0202-02-10_21:57:15.535000      528.09        4.16534400e+00        1.02666850e-09  30.0613  29.5954
0202-02-10_21:57:15.742000      528.30        4.21384600e+00       -9.32384150e-09  30.0613  29.5954
0202-02-10_21:57:15.938000      528.50        4.26612900e+00       -4.17958150e-09  30.0613  29.5954
0202-02-10_21:57:16.137000      528.70        4.31661600e+00       -2.44416150e-09  30.0445  29.5684
0202-02-10_21:57:16.344000      528.91        4.36362200e+00        7.78237850e-09  30.0445  29.5684
0202-02-10_21:57:16.540000      529.10        4.41521500e+00        8.83602850e-09  30.0445  29.5684
0202-02-10_21:57:16.734000      529.30        4.46455300e+00        1.12532085e-08  30.0445  29.5684
0202-02-10_21:57:16.930000      529.49        4.51133100e+00        2.76776685e-08  30.0445  29.5684
0202-02-10_21:57:17.133000      529.69        4.56385900e+00        5.64979285e-08  30.0321  29.6022
0202-02-10_21:57:17.330000      529.89        4.61397600e+00        9.61645385e-08  30.0321  29.6022
0202-02-10_21:57:17.523000      530.08        4.66001700e+00        1.20212419e-07  30.0321  29.6022
0202-02-10_21:57:17.715000      530.28        4.71288900e+00        1.62730059e-07  30.0321  29.6022
0202-02-10_21:57:17.920000      530.48        4.76260800e+00        2.36485159e-07  30.0321  29.6022
0202-02-10_21:57:18.125000      530.69        4.81061800e+00        2.97720479e-07  30.0234  29.5381
0202-02-10_21:57:18.340000      530.90        4.86164100e+00        3.66827139e-07  30.0234  29.5381
0202-02-10_21:57:18.530000      531.09        4.91172600e+00        4.92954549e-07  30.0234  29.5381
0202-02-10_21:57:18.727000      531.29        4.95646100e+00        6.14743419e-07  30.0234  29.5381
0202-02-10_21:57:18.914000      531.48        5.01067500e+00        7.64794749e-07  30.0234  29.5381
0202-02-10_21:57:19.133000      531.69        5.06088500e+00        1.01618186e-06  30.0266  29.6030
0202-02-10_21:57:19.344000      531.90        5.10887000e+00        1.25120650e-06  30.0266  29.6030
0202-02-10_21:57:19.543000      532.11        5.14963200e+00        1.55763102e-06  30.0266  29.6030
0202-02-10_21:57:19.740000      532.30        5.20931500e+00        1.87372428e-06  30.0266  29.6030
0202-02-10_21:57:19.940000      532.50        5.25453700e+00        2.24789196e-06  30.0266  29.6030
0202-02-10_21:57:20.156000      532.72        5.30941900e+00        3.59723837e-06  30.0053  29.5341
0202-02-10_21:57:20.367000      532.93        5.35762600e+00        3.78993127e-06  30.0053  29.5341
0202-02-10_21:57:20.560000      533.12        5.40761700e+00        4.95867057e-06  30.0053  29.5341
0202-02-10_21:57:20.750000      533.31        5.45814600e+00        6.84339217e-06  30.0053  29.5341
0202-02-10_21:57:20.953000      533.51        5.50613100e+00        6.99040647e-06  30.0053  29.5341
0202-02-10_21:57:21.150000      533.71        5.55490100e+00        9.64484607e-06  30.0353  29.5946
0202-02-10_21:57:21.350000      533.91        5.60664400e+00        1.15891295e-05  30.0353  29.5946
