Repository: shortlab/2025-devitre-PhD

# 2025-devitre-PhD
Data repository for Alexis Devitre's PhD thesis

File: chapter 5/cold_vs_warm/20K/ffj29/Ic/1_anneal/Ic_2024-02-10_21-57-46488873_f29-100Kanneal-30K.txt
# Ic = 4.73 A, n = 24.02 , Tavg = 30.02 K, f29-100Kanneal-30K
#datetime                        t_s     iHTS_A                vHTS_V                tHTS_K  tTAR_K
0202-02-10_21:57:23.457000      536.02        1.80270300e-02        4.60814400e-09  30.0404  29.5951
0202-02-10_21:57:23.650000      536.21        4.65462300e-02        1.08060540e-08  30.0404  29.5951
0202-02-10_21:57:23.850000      536.41        9.92702300e-02        1.06201140e-08  30.0404  29.5951
0202-02-10_21:57:24.074000      536.63        1.49057100e-01        4.42220400e-09  30.0404  29.5951
0202-02-10_21:57:24.277000      536.84        1.97987700e-01        2.07634000e-10  30.0441  29.5726
0202-02-10_21:57:24.473000      537.03        2.47819100e-01        1.65081240e-08  30.0441  29.5726
0202-02-10_21:57:24.680000      537.24        2.95597500e-01        1.38430240e-08  30.0441  29.5726
0202-02-10_21:57:24.875000      537.43        3.45587800e-01        2.81075400e-09  30.0441  29.5726
0202-02-10_21:57:25.082000      537.64        3.96590200e-01       -5.68038600e-09  30.0441  29.5726
0202-02-10_21:57:25.285000      537.85        4.42380300e-01       -1.02266000e-10  30.0273  29.5911
0202-02-10_21:57:25.477000      538.04        4.95065700e-01        8.69876400e-09  30.0273  29.5911
0202-02-10_21:57:25.668000      538.23        5.44814000e-01        5.47585400e-09  30.0273  29.5911
0202-02-10_21:57:25.870000      538.43        5.90219700e-01       -5.73981600e-09  30.0273  29.5911
0202-02-10_21:57:26.086000      538.65        6.43967700e-01        1.51515400e-09  30.0419  29.5604
0202-02-10_21:57:26.280000      538.84        6.92249400e-01        3.02040000e-11  30.0419  29.5604
0202-02-10_21:57:26.477000      539.04        7.40803000e-01        4.64054000e-10  30.0419  29.5604
0202-02-10_21:57:26.668000      539.23        7.92143800e-01       -4.68021600e-09  30.0419  29.5604
0202-02-10_21:57:26.863000      539.42        8.41757000e-01       -7.77916600e-09  30.0419  29.5604
0202-02-10_21:57:27.070000      539.63        8.86622500e-01        1.14583400e-09  30.0448  29.5971
0202-02-10_21:57:27.270000      539.83        9.41566800e-01       -1.14739600e-09  30.0448  29.5971
0202-02-10_21:57:27.460000      540.02        9.90656100e-01        3.25312400e-09  30.0448  29.5971
0202-02-10_21:57:27.668000      540.23        1.03851700e+00       -3.19271600e-09  30.0448  29.5971
0202-02-10_21:57:27.860000      540.42        1.08837600e+00        3.87291400e-09  30.0448  29.5971
0202-02-10_21:57:28.080000      540.64        1.13911000e+00        9.88489400e-09  30.0448  29.5971
0202-02-10_21:57:28.273000      540.84        1.18511400e+00        1.71984340e-08  30.0082  29.5370
0202-02-10_21:57:28.477000      541.04        1.23849400e+00        5.67030400e-09  30.0082  29.5370
0202-02-10_21:57:28.668000      541.23        1.28832500e+00        5.42239400e-09  30.0082  29.5370
0202-02-10_21:57:28.880000      541.44        1.33340000e+00        1.09385340e-08  30.0082  29.5370
0202-02-10_21:57:29.094000      541.66        1.38787500e+00        2.18468640e-08  30.0082  29.5370
0202-02-10_21:57:29.310000      541.87        1.43592900e+00        1.56489540e-08  30.0228  29.6107
0202-02-10_21:57:29.510000      542.07        1.48605200e+00        5.11249400e-09  30.0228  29.6107
0202-02-10_21:57:29.715000      542.27        1.53630000e+00        1.06286440e-08  30.0228  29.6107
0202-02-10_21:57:29.906000      542.47        1.58407000e+00        1.23020740e-08  30.0228  29.6107
0202-02-10_21:57:30.120000      542.68        1.63339700e+00        1.76322840e-08  30.0033  29.5379
0202-02-10_21:57:30.324000      542.88        1.68587600e+00        1.20541640e-08  30.0033  29.5379
0202-02-10_21:57:30.523000      543.09        1.73307800e+00        1.47192640e-08  30.0033  29.5379
0202-02-10_21:57:30.720000      543.28        1.78235700e+00        1.68885340e-08  30.0033  29.5379
0202-02-10_21:57:30.910000      543.47        1.83388300e+00        3.19114400e-09  30.0033  29.5379
0202-02-10_21:57:31.113000      543.67        1.88166200e+00       -1.14739600e-09  30.0485  29.6040
0202-02-10_21:57:31.310000      543.87        1.93115900e+00       -4.80416600e-09  30.0485  29.6040
0202-02-10_21:57:31.500000      544.06        1.98272400e+00        4.64054000e-10  30.0485  29.6040
0202-02-10_21:57:31.695000      544.25        2.03238200e+00        2.94313400e-09  30.0485  29.6040
0202-02-10_21:57:31.895000      544.46        2.07744300e+00        9.59524000e-10  30.0485  29.6040
0202-02-10_21:57:32.098000      544.66        2.13244100e+00       -5.42469600e-09  30.0358  29.5500
0202-02-10_21:57:32.293000      544.85        2.18131700e+00       -5.79675600e-09  30.0358  29.5500
0202-02-10_21:57:32.496000      545.06        2.22653400e+00       -4.61915600e-09  30.0358  29.5500
0202-02-10_21:57:32.695000      545.26        2.28015700e+00        3.19022400e-09  30.0358  29.5500
0202-02-10_21:57:32.890000      545.45        2.33014400e+00        5.66938400e-09  30.0358  29.5500
0202-02-10_21:57:33.110000      545.67        2.37601100e+00       -3.44154600e-09  30.0358  29.5500
0202-02-10_21:57:33.320000      545.88        2.43025700e+00        3.68605400e-09  30.0307  29.5909
0202-02-10_21:57:33.523000      546.08        2.47888600e+00        1.45480400e-09  30.0307  29.5909
0202-02-10_21:57:33.715000      546.28        2.52585900e+00       -1.83009600e-09  30.0307  29.5909
0202-02-10_21:57:33.918000      546.48        2.57809000e+00       -1.34201860e-08  30.0307  29.5909
0202-02-10_21:57:34.125000      546.68        2.62811500e+00       -2.60639360e-08  30.0354  29.5636
0202-02-10_21:57:34.316000      546.88        2.67525100e+00       -2.84191460e-08  30.0354  29.5636
0202-02-10_21:57:34.516000      547.08        2.72713300e+00       -2.63118560e-08  30.0354  29.5636
0202-02-10_21:57:34.707000      547.27        2.77665800e+00       -3.67243460e-08  30.0354  29.5636
0202-02-10_21:57:34.918000      547.48        2.82156800e+00       -2.72415360e-08  30.0354  29.5636
0202-02-10_21:57:35.120000      547.68        2.87624400e+00       -2.66217460e-08  30.0411  29.5870
0202-02-10_21:57:35.316000      547.88        2.92639900e+00       -1.96800860e-08  30.0411  29.5870
0202-02-10_21:57:35.510000      548.07        2.97156900e+00       -2.47003960e-08  30.0411  29.5870
0202-02-10_21:57:35.703000      548.26        3.02467600e+00       -4.24264260e-08  30.0411  29.5870
0202-02-10_21:57:35.895000      548.46        3.07472500e+00       -4.59592360e-08  30.0411  29.5870
0202-02-10_21:57:36.117000      548.68        3.12038700e+00       -3.76540360e-08  30.0183  29.5618
0202-02-10_21:57:36.330000      548.89        3.17443200e+00       -2.87290360e-08  30.0183  29.5618
0202-02-10_21:57:36.527000      549.09        3.22217000e+00       -3.49889360e-08  30.0183  29.5618
0202-02-10_21:57:36.723000      549.28        3.27105000e+00       -3.79019560e-08  30.0183  29.5618
0202-02-10_21:57:36.930000      549.49        3.32270700e+00       -4.32321560e-08  30.0183  29.5618
0202-02-10_21:57:37.130000      549.69        3.37062200e+00       -2.95967460e-08  30.0394  29.6034
0202-02-10_21:57:37.320000      549.88        3.42021500e+00       -2.87290360e-08  30.0394  29.6034
0202-02-10_21:57:37.527000      550.09        3.47173700e+00       -2.42665360e-08  30.0394  29.6034
0202-02-10_21:57:37.720000      550.28        3.52153100e+00       -2.88526360e-08  30.0394  29.6034
0202-02-10_21:57:37.910000      550.47        3.56681700e+00       -3.65994860e-08  30.0394  29.6034
0202-02-10_21:57:38.120000      550.68        3.62055800e+00       -2.77359260e-08  30.0077  29.5452
0202-02-10_21:57:38.316000      550.88        3.67065500e+00       -4.09991060e-08  30.0077  29.5452
0202-02-10_21:57:38.508000      551.07        3.71598600e+00       -3.50491060e-08  30.0077  29.5452
0202-02-10_21:57:38.715000      551.28        3.76953000e+00       -3.93876460e-08  30.0077  29.5452
0202-02-10_21:57:38.910000      551.47        3.81942200e+00       -3.45532660e-08  30.0077  29.5452
0202-02-10_21:57:39.125000      551.69        3.86536900e+00       -3.78381660e-08  30.0421  29.6132
0202-02-10_21:57:39.320000      551.88        3.91857700e+00       -5.04819160e-08  30.0421  29.6132
0202-02-10_21:57:39.510000      552.07        3.96798800e+00       -4.24246260e-08  30.0421  29.6132
0202-02-10_21:57:39.707000      552.27        4.01325700e+00       -3.63506660e-08  30.0421  29.6132
0202-02-10_21:57:39.902000      552.46        4.06759000e+00       -2.19714960e-08  30.0421  29.6132
0202-02-10_21:57:40.110000      552.67        4.11761500e+00       -2.15996260e-08  30.0131  29.5392
0202-02-10_21:57:40.310000      552.87        4.16453000e+00       -3.20121260e-08  30.0131  29.5392
0202-02-10_21:57:40.500000      553.06        4.21638300e+00       -3.23220160e-08  30.0131  29.5392
0202-02-10_21:57:40.703000      553.27        4.26455600e+00       -3.47392060e-08  30.0131  29.5392
0202-02-10_21:57:40.900000      553.46        4.31379900e+00       -3.31277460e-08  30.0131  29.5392
0202-02-10_21:57:41.100000      553.66        4.36554200e+00       -1.70751460e-08  30.0409  29.6027
0202-02-10_21:57:41.312000      553.87        4.41397900e+00       -4.24546600e-09  30.0409  29.6027
0202-02-10_21:57:41.504000      554.06        4.46295400e+00        1.24889140e-08  30.0409  29.6027
0202-02-10_21:57:41.695000      554.26        4.51447100e+00        2.20956840e-08  30.0409  29.6027
0202-02-10_21:57:41.887000      554.45        4.56411300e+00        4.01316140e-08  30.0409  29.6027
0202-02-10_21:57:42.100000      554.66        4.60961300e+00        7.81248440e-08  30.0068  29.5512
0202-02-10_21:57:42.297000      554.86        4.66357200e+00        1.00065464e-07  30.0068  29.5512
0202-02-10_21:57:42.490000      555.05        4.71344400e+00        1.41343584e-07  30.0068  29.5512
0202-02-10_21:57:42.690000      555.25        4.75837400e+00        2.04066494e-07  30.0068  29.5512
0202-02-10_21:57:42.887000      555.45        4.81235100e+00        2.78503464e-07  30.0068  29.5512
0202-02-10_21:57:43.090000      555.65        4.86192700e+00        3.50151364e-07  30.0348  29.5949
0202-02-10_21:57:43.290000      555.85        4.90996100e+00        4.88922704e-07  30.0348  29.5949
0202-02-10_21:57:43.480000      556.04        4.96099600e+00        6.18707064e-07  30.0348  29.5949
0202-02-10_21:57:43.676000      556.24        5.01054000e+00        7.71672034e-07  30.0348  29.5949
0202-02-10_21:57:43.875000      556.44        5.05636600e+00        9.49739414e-07  30.0348  29.5949
0202-02-10_21:57:44.100000      556.66        5.11025800e+00        1.24879059e-06  30.0277  29.5667
0202-02-10_21:57:44.310000      556.87        5.15867900e+00        1.51542588e-06  30.0277  29.5667
0202-02-10_21:57:44.504000      557.06        5.20831900e+00        1.95634585e-06  30.0277  29.5667
0202-02-10_21:57:44.695000      557.26        5.25908100e+00        2.35071944e-06  30.0277  29.5667
0202-02-10_21:57:44.887000      557.45        5.30699500e+00        3.70663821e-06  30.0277  29.5667
0202-02-10_21:57:45.098000      557.66        5.34809400e+00        3.85712371e-06  30.0333  29.5919
0202-02-10_21:57:45.305000      557.87        5.40841400e+00        5.28146741e-06  30.0333  29.5919
0202-02-10_21:57:45.508000      558.07        5.45758500e+00        6.98409781e-06  30.0333  29.5919
0202-02-10_21:57:45.703000      558.26        5.50519500e+00        7.11084521e-06  30.0333  29.5919
0202-02-10_21:57:45.902000      558.46        5.55699000e+00        9.61120971e-06  30.0333  29.5919
0202-02-10_21:57:46.105000      558.67        5.60691000e+00        1.18643391e-05  30.0172  29.5677

File: chapter 5/cold_vs_warm/20K/ffj29/Ic/1_anneal/Ic_2024-02-10_21-59-25452582_f29-100Kanneal-30K.txt
# Ic = 4.74 A, n = 24.78 , Tavg = 30.07 K, f29-100Kanneal-30K
#datetime                        t_s     iHTS_A                vHTS_V                tHTS_K  tTAR_K
0202-02-10_21:59:02.530000      635.09        1.83010500e-02        3.02290340e-08  30.0166  29.5514
0202-02-10_21:59:02.727000      635.29        5.04682100e-02        3.25842440e-08  30.0166  29.5514
0202-02-10_21:59:02.930000      635.49        9.55814700e-02        3.16545540e-08  30.0166  29.5514
0202-02-10_21:59:03.130000      635.69        1.48989600e-01        8.97020400e-09  30.0096  29.5906
0202-02-10_21:59:03.324000      635.88        1.98429100e-01        9.65197400e-09  30.0096  29.5906
0202-02-10_21:59:03.527000      636.09        2.42951700e-01        1.97545740e-08  30.0096  29.5906
0202-02-10_21:59:03.720000      636.28        2.97187900e-01        2.03123840e-08  30.0096  29.5906
0202-02-10_21:59:03.920000      636.48        3.46781200e-01        1.90108240e-08  30.0096  29.5906
0202-02-10_21:59:04.133000      636.69        3.94678700e-01        1.50441640e-08  29.9984  29.5519
0202-02-10_21:59:04.336000      636.90        4.44838100e-01        1.65316540e-08  29.9984  29.5519
0202-02-10_21:59:04.535000      637.10        4.95053800e-01        1.72754040e-08  29.9984  29.5519
0202-02-10_21:59:04.740000      637.30        5.42678200e-01        2.03123840e-08  29.9984  29.5519
0202-02-10_21:59:04.940000      637.50        5.92325500e-01        1.54160340e-08  29.9984  29.5519
0202-02-10_21:59:05.137000      637.70        6.43777500e-01        1.54780140e-08  30.0041  29.5757
0202-02-10_21:59:05.344000      637.91        6.91437500e-01        2.19238340e-08  30.0041  29.5757
0202-02-10_21:59:05.540000      638.10        7.40875100e-01        1.17592640e-08  30.0041  29.5757
0202-02-10_21:59:05.730000      638.29        7.92149000e-01        8.72229400e-09  30.0041  29.5757
0202-02-10_21:59:05.938000      638.50        8.41508400e-01        2.52438400e-09  30.0041  29.5757
0202-02-10_21:59:06.140000      638.70        8.90094500e-01        8.28843400e-09  30.0096  29.5682
0202-02-10_21:59:06.350000      638.91        9.41666700e-01        9.46604400e-09  30.0096  29.5682
0202-02-10_21:59:06.543000      639.10        9.90796000e-01        8.22646400e-09  30.0096  29.5682
0202-02-10_21:59:06.734000      639.30        1.03541800e+00        5.18948400e-09  30.0096  29.5682
0202-02-10_21:59:06.930000      639.49        1.08965900e+00        1.90459400e-09  30.0096  29.5682
0202-02-10_21:59:07.137000      639.70        1.13963000e+00        4.87958400e-09  30.0243  29.5979
0202-02-10_21:59:07.330000      639.89        1.18446900e+00        4.69272400e-09  30.0243  29.5979
0202-02-10_21:59:07.520000      640.08        1.23819100e+00        4.38191400e-09  30.0243  29.5979
0202-02-10_21:59:07.723000      640.29        1.28816100e+00        4.93849400e-09  30.0243  29.5979
0202-02-10_21:59:07.918000      640.48        1.33602700e+00        3.38901400e-09  30.0243  29.5979
0202-02-10_21:59:08.113000      640.67        1.38543400e+00        5.93015400e-09  30.0398  29.5685
0202-02-10_21:59:08.316000      640.88        1.43691400e+00        1.26238940e-08  30.0398  29.5685
0202-02-10_21:59:08.508000      641.07        1.48647800e+00        1.00207740e-08  30.0398  29.5685
0202-02-10_21:59:08.703000      641.26        1.53174800e+00        1.96275240e-08  30.0398  29.5685
0202-02-10_21:59:08.906000      641.47        1.58542900e+00        1.99994040e-08  30.0398  29.5685
0202-02-10_21:59:09.110000      641.67        1.63541200e+00        2.28504440e-08  30.0766  29.6167
0202-02-10_21:59:09.316000      641.88        1.68229000e+00        2.10530440e-08  30.0766  29.6167
0202-02-10_21:59:09.508000      642.07        1.73441700e+00        1.08265040e-08  30.0766  29.6167
0202-02-10_21:59:09.700000      642.26        1.78415700e+00        1.91936740e-08  30.0766  29.6167
0202-02-10_21:59:09.902000      642.46        1.83229200e+00        2.12389840e-08  30.0766  29.6167
0202-02-10_21:59:10.105000      642.67        1.88160500e+00        1.46072240e-08  30.0274  29.5445
0202-02-10_21:59:10.310000      642.87        1.93290400e+00        1.23140040e-08  30.0274  29.5445
0202-02-10_21:59:10.510000      643.07        1.98078800e+00        1.26238940e-08  30.0274  29.5445
0202-02-10_21:59:10.715000      643.27        2.02985600e+00        2.18587740e-08  30.0274  29.5445
0202-02-10_21:59:10.918000      643.48        2.08200700e+00        2.05572140e-08  30.0274  29.5445
0202-02-10_21:59:11.113000      643.67        2.12991100e+00        8.59525400e-09  30.0281  29.6054
0202-02-10_21:59:11.320000      643.88        2.17911000e+00        8.84317400e-09  30.0281  29.6054
0202-02-10_21:59:11.516000      644.08        2.23041500e+00        7.41765400e-09  30.0281  29.6054
0202-02-10_21:59:11.707000      644.27        2.27853500e+00        1.90077340e-08  30.0281  29.6054
0202-02-10_21:59:11.918000      644.48        2.32712200e+00        8.84317400e-09  30.0281  29.6054
0202-02-10_21:59:12.125000      644.68        2.37998100e+00        1.36155640e-08  29.9927  29.5394
0202-02-10_21:59:12.316000      644.88        2.42945700e+00        2.01853440e-08  29.9927  29.5394
0202-02-10_21:59:12.510000      645.07        2.47392100e+00        2.71269940e-08  29.9927  29.5394
0202-02-10_21:59:12.707000      645.27        2.52843300e+00        3.23332340e-08  29.9927  29.5394
0202-02-10_21:59:12.900000      645.46        2.57822400e+00        2.50816840e-08  29.9927  29.5394
0202-02-10_21:59:13.105000      645.67        2.62448500e+00        2.74988740e-08  29.9795  29.5864
0202-02-10_21:59:13.300000      645.86        2.67717600e+00        2.89853540e-08  29.9795  29.5864
0202-02-10_21:59:13.492000      646.05        2.72729500e+00        2.81166440e-08  29.9795  29.5864
0202-02-10_21:59:13.700000      646.26        2.77493800e+00        2.38387440e-08  29.9795  29.5864
0202-02-10_21:59:13.890000      646.45        2.82502200e+00        2.46444740e-08  29.9795  29.5864
0202-02-10_21:59:14.086000      646.65        2.87627300e+00        2.81152940e-08  30.0085  29.5543
0202-02-10_21:59:14.293000      646.85        2.92376400e+00        3.84657940e-08  30.0085  29.5543
0202-02-10_21:59:14.484000      647.05        2.97366700e+00        3.94574640e-08  30.0085  29.5543
0202-02-10_21:59:14.676000      647.24        3.02447200e+00        2.94168540e-08  30.0085  29.5543
0202-02-10_21:59:14.883000      647.44        3.07428200e+00        2.82392540e-08  30.0085  29.5543
0202-02-10_21:59:15.094000      647.66        3.12261600e+00        2.45824940e-08  30.0205  29.5881
0202-02-10_21:59:15.300000      647.86        3.17405300e+00        2.70616540e-08  30.0205  29.5881
0202-02-10_21:59:15.492000      648.05        3.22172200e+00        1.55955340e-08  30.0205  29.5881
0202-02-10_21:59:15.684000      648.25        3.27012900e+00        1.42939740e-08  30.0205  29.5881
0202-02-10_21:59:15.887000      648.45        3.32269800e+00        2.70616540e-08  30.0205  29.5881
0202-02-10_21:59:16.094000      648.65        3.37258200e+00        4.37340140e-08  30.0385  29.5751
0202-02-10_21:59:16.305000      648.86        3.42064400e+00        4.81345240e-08  30.0385  29.5751
0202-02-10_21:59:16.496000      649.06        3.47182000e+00        3.52428840e-08  30.0385  29.5751
0202-02-10_21:59:16.700000      649.26        3.52170700e+00        2.55121740e-08  30.0385  29.5751
0202-02-10_21:59:16.902000      649.46        3.56847800e+00        2.02439640e-08  30.0385  29.5751
0202-02-10_21:59:17.100000      649.66        3.62106300e+00        1.55335540e-08  30.0672  29.6032
0202-02-10_21:59:17.310000      649.87        3.67066100e+00        1.95002140e-08  30.0672  29.6032
0202-02-10_21:59:17.500000      650.06        3.71627700e+00        1.91903140e-08  30.0672  29.6032
0202-02-10_21:59:17.690000      650.25        3.76942400e+00        2.75574840e-08  30.0672  29.6032
0202-02-10_21:59:17.900000      650.46        3.81917000e+00        2.83012340e-08  30.0672  29.6032
0202-02-10_21:59:18.110000      650.67        3.86768400e+00        1.94382340e-08  30.0400  29.5593
0202-02-10_21:59:18.320000      650.88        3.91910400e+00        1.40460540e-08  30.0400  29.5593
0202-02-10_21:59:18.516000      651.08        3.96650900e+00        1.56575140e-08  30.0400  29.5593
0202-02-10_21:59:18.723000      651.28        4.01544600e+00        2.74955040e-08  30.0400  29.5593
0202-02-10_21:59:18.918000      651.48        4.06768800e+00        1.65252240e-08  30.0400  29.5593
0202-02-10_21:59:19.113000      651.67        4.11713900e+00        1.59674040e-08  30.0294  29.6105
0202-02-10_21:59:19.312000      651.87        4.16314800e+00        5.80276400e-09  30.0294  29.6105
0202-02-10_21:59:19.516000      652.08        4.21648900e+00        1.67729540e-08  30.0294  29.6105
0202-02-10_21:59:19.707000      652.27        4.26633400e+00        2.43962940e-08  30.0294  29.6105
0202-02-10_21:59:19.910000      652.47        4.31145900e+00        3.09040940e-08  30.0294  29.6105
0202-02-10_21:59:20.120000      652.68        4.36552400e+00        3.51186640e-08  30.0090  29.5351
0202-02-10_21:59:20.312000      652.87        4.41490700e+00        4.57790540e-08  30.0090  29.5351
0202-02-10_21:59:20.520000      653.08        4.46033700e+00        6.20175640e-08  30.0090  29.5351
0202-02-10_21:59:20.710000      653.27        4.51439400e+00        8.35862640e-08  30.0090  29.5351
0202-02-10_21:59:20.906000      653.47        4.56422600e+00        9.36888440e-08  30.0090  29.5351
0202-02-10_21:59:21.117000      653.68        4.61002500e+00        1.32053864e-07  30.0118  29.6008
0202-02-10_21:59:21.310000      653.87        4.66317100e+00        1.62795464e-07  30.0118  29.6008
0202-02-10_21:59:21.504000      654.06        4.71287500e+00        2.00106844e-07  30.0118  29.6008
0202-02-10_21:59:21.703000      654.27        4.75786700e+00        2.41136954e-07  30.0118  29.6008
0202-02-10_21:59:21.900000      654.46        4.81208100e+00        2.90410284e-07  30.0118  29.6008
0202-02-10_21:59:22.110000      654.67        4.86206700e+00        4.14864174e-07  29.9923  29.5435
0202-02-10_21:59:22.305000      654.87        4.91021700e+00        5.25682684e-07  29.9923  29.5435
0202-02-10_21:59:22.500000      655.06        4.96086300e+00        6.59371444e-07  29.9923  29.5435
0202-02-10_21:59:22.695000      655.26        5.00907200e+00        8.48035614e-07  29.9923  29.5435
0202-02-10_21:59:22.890000      655.45        5.05770100e+00        1.02839458e-06  29.9923  29.5435
0202-02-10_21:59:23.086000      655.65        5.11005600e+00        1.26255135e-06  30.0148  29.5934
0202-02-10_21:59:23.293000      655.85        5.15896900e+00        1.63052085e-06  30.0148  29.5934
0202-02-10_21:59:23.484000      656.04        5.20736500e+00        1.97630185e-06  30.0148  29.5934
0202-02-10_21:59:23.676000      656.24        5.25893600e+00        2.36869108e-06  30.0148  29.5934
0202-02-10_21:59:23.880000      656.44        5.30864300e+00        3.85686952e-06  30.0148  29.5934
0202-02-10_21:59:24.086000      656.65        5.35695600e+00        4.02303532e-06  30.0225  29.5602
0202-02-10_21:59:24.297000      656.86        5.40840800e+00        5.58862552e-06  30.0225  29.5602
0202-02-10_21:59:24.490000      657.05        5.45604300e+00        6.75507082e-06  30.0225  29.5602
0202-02-10_21:59:24.690000      657.25        5.50488700e+00        7.96428172e-06  30.0225  29.5602
0202-02-10_21:59:24.887000      657.45        5.55682300e+00        9.97488132e-06  30.0225  29.5602
0202-02-10_21:59:25.086000      657.65        5.60673400e+00        1.15057633e-05  30.0653  29.5928

File: chapter 5/cold_vs_warm/20K/ffj29/Ic/1_anneal/Ic_2024-02-10_21-59-50228970_f29-100Kanneal-30K.txt
# Ic = 4.73 A, n = 24.22 , Tavg = 30.03 K, f29-100Kanneal-30K
#datetime                        t_s     iHTS_A                vHTS_V                tHTS_K  tTAR_K
0202-02-10_21:59:27.150000      659.71        1.73723600e-02        2.96879600e-09  30.0435  29.5989
0202-02-10_21:59:27.355000      659.92        4.90274900e-02        1.01583760e-08  30.0435  29.5989
0202-02-10_21:59:27.547000      660.11        9.75913700e-02        6.75576000e-10  30.0435  29.5989
0202-02-10_21:59:27.750000      660.31        1.48460900e-01        3.96046600e-09  30.0435  29.5989
0202-02-10_21:59:27.945000      660.51        1.96407400e-01        4.39431600e-09  30.0435  29.5989
0202-02-10_21:59:28.145000      660.70        2.45677700e-01        1.29536600e-09  30.0247  29.5558
0202-02-10_21:59:28.348000      660.91        2.97048100e-01        2.53494600e-09  30.0247  29.5558
0202-02-10_21:59:28.540000      661.10        3.46515800e-01        6.75576000e-10  30.0247  29.5558
0202-02-10_21:59:28.730000      661.29        3.92095000e-01        4.27035600e-09  30.0247  29.5558
0202-02-10_21:59:28.920000      661.48        4.45863800e-01        1.97713600e-09  30.0247  29.5558
0202-02-10_21:59:29.120000      661.68        4.95373000e-01       -1.67963400e-09  30.0072  29.5992
0202-02-10_21:59:29.316000      661.88        5.43260100e-01       -4.34473400e-09  30.0072  29.5992
0202-02-10_21:59:29.508000      662.07        5.91884800e-01       -1.17822240e-08  30.0072  29.5992
0202-02-10_21:59:29.720000      662.28        6.43345700e-01       -1.56249240e-08  30.0072  29.5992
0202-02-10_21:59:29.910000      662.47        6.93426400e-01       -1.53150340e-08  30.0072  29.5992
0202-02-10_21:59:30.113000      662.67        7.39344100e-01        3.03696000e-10  30.0163  29.5421
0202-02-10_21:59:30.316000      662.88        7.92085800e-01        6.37764600e-09  30.0163  29.5421
0202-02-10_21:59:30.508000      663.07        8.41923000e-01       -4.59265400e-09  30.0163  29.5421
0202-02-10_21:59:30.700000      663.26        8.87134300e-01       -1.77322140e-08  30.0163  29.5421
0202-02-10_21:59:30.906000      663.47        9.40810900e-01       -2.56655440e-08  30.0163  29.5421
0202-02-10_21:59:31.117000      663.68        9.90474500e-01       -1.32073740e-08  30.0075  29.6022
0202-02-10_21:59:31.332000      663.89        1.03951200e+00       -9.23997400e-09  30.0075  29.6022
0202-02-10_21:59:31.535000      664.09        1.08994400e+00       -2.91754400e-09  30.0075  29.6022
0202-02-10_21:59:31.734000      664.30        1.13761000e+00       -1.15324540e-08  30.0075  29.6022
0202-02-10_21:59:31.930000      664.49        1.18674700e+00       -1.34538140e-08  30.0075  29.6022
0202-02-10_21:59:32.133000      664.69        1.23837300e+00       -7.00798400e-09  30.0152  29.5449
0202-02-10_21:59:32.336000      664.90        1.28597900e+00       -9.36319400e-09  30.0152  29.5449
0202-02-10_21:59:32.527000      665.09        1.33587100e+00       -1.61808940e-08  30.0152  29.5449
0202-02-10_21:59:32.730000      665.29        1.38738400e+00       -2.13251540e-08  30.0152  29.5449
0202-02-10_21:59:32.934000      665.49        1.43681900e+00       -1.83501640e-08  30.0152  29.5449
0202-02-10_21:59:33.133000      665.69        1.48375200e+00       -1.54991240e-08  30.0405  29.6055
0202-02-10_21:59:33.340000      665.90        1.53652500e+00       -2.29985940e-08  30.0405  29.6055
0202-02-10_21:59:33.530000      666.09        1.58559000e+00       -1.95897440e-08  30.0405  29.6055
0202-02-10_21:59:33.723000      666.28        1.63058600e+00       -1.35157940e-08  30.0405  29.6055
0202-02-10_21:59:33.918000      666.48        1.68448500e+00       -1.80173400e-09  30.0405  29.6055
0202-02-10_21:59:34.120000      666.68        1.73463100e+00       -5.89236400e-09  30.0104  29.5575
0202-02-10_21:59:34.330000      666.89        1.78278800e+00       -7.50381400e-09  30.0104  29.5575
0202-02-10_21:59:34.520000      667.08        1.83197900e+00       -1.42595340e-08  30.0104  29.5575
0202-02-10_21:59:34.710000      667.27        1.88323700e+00       -1.15944340e-08  30.0104  29.5575
0202-02-10_21:59:34.906000      667.47        1.93289800e+00       -1.63048540e-08  30.0104  29.5575
0202-02-10_21:59:35.113000      667.67        1.97846200e+00       -1.59949540e-08  30.0322  29.5833
0202-02-10_21:59:35.305000      667.86        2.03193600e+00       -1.10986040e-08  30.0322  29.5833
0202-02-10_21:59:35.508000      668.07        2.08166900e+00       -1.28959940e-08  30.0322  29.5833
0202-02-10_21:59:35.700000      668.26        2.12972900e+00       -6.38819400e-09  30.0322  29.5833
0202-02-10_21:59:35.895000      668.45        2.17875000e+00       -1.05407940e-08  30.0322  29.5833
0202-02-10_21:59:36.094000      668.66        2.23076900e+00       -3.90902400e-09  30.0350  29.5662
0202-02-10_21:59:36.290000      668.85        2.28064500e+00       -1.01689140e-08  30.0350  29.5662
0202-02-10_21:59:36.484000      669.04        2.32618400e+00       -8.24756400e-09  30.0350  29.5662
0202-02-10_21:59:36.676000      669.24        2.37934400e+00       -1.38256840e-08  30.0350  29.5662
0202-02-10_21:59:36.883000      669.44        2.42897800e+00       -1.71725540e-08  30.0350  29.5662
0202-02-10_21:59:37.094000      669.65        2.47476700e+00       -2.35564040e-08  30.0511  29.5897
0202-02-10_21:59:37.305000      669.86        2.52879400e+00       -1.77303540e-08  30.0511  29.5897
0202-02-10_21:59:37.496000      670.06        2.57823900e+00       -1.24001440e-08  30.0511  29.5897
0202-02-10_21:59:37.688000      670.25        2.62328300e+00       -9.36316400e-09  30.0511  29.5897
0202-02-10_21:59:37.890000      670.45        2.67722800e+00       -1.61808640e-08  30.0511  29.5897
0202-02-10_21:59:38.094000      670.66        2.72735000e+00       -2.39902340e-08  30.0180  29.5553
0202-02-10_21:59:38.300000      670.86        2.77454100e+00       -2.62214840e-08  30.0180  29.5553
0202-02-10_21:59:38.504000      671.06        2.82627800e+00       -2.72751240e-08  30.0180  29.5553
0202-02-10_21:59:38.707000      671.27        2.87595200e+00       -2.35563740e-08  30.0180  29.5553
0202-02-10_21:59:38.906000      671.47        2.92281400e+00       -2.56016940e-08  30.0180  29.5553
0202-02-10_21:59:39.105000      671.67        2.97529600e+00       -1.46933640e-08  30.0376  29.6035
0202-02-10_21:59:39.312000      671.87        3.02508000e+00       -1.20282640e-08  30.0376  29.6035
0202-02-10_21:59:39.504000      672.07        3.07229200e+00       -8.12358400e-09  30.0376  29.6035
0202-02-10_21:59:39.710000      672.27        3.12425900e+00       -1.33298240e-08  30.0376  29.6035
0202-02-10_21:59:39.902000      672.46        3.17396400e+00       -2.07053440e-08  30.0376  29.6035
0202-02-10_21:59:40.113000      672.67        3.22052600e+00       -2.38662740e-08  30.0147  29.5414
0202-02-10_21:59:40.312000      672.87        3.27314000e+00       -2.87006440e-08  30.0147  29.5414
0202-02-10_21:59:40.516000      673.08        3.32292900e+00       -2.34324240e-08  30.0147  29.5414
0202-02-10_21:59:40.720000      673.28        3.36959300e+00       -1.78543040e-08  30.0147  29.5414
0202-02-10_21:59:40.910000      673.47        3.42177900e+00       -1.69865940e-08  30.0147  29.5414
0202-02-10_21:59:41.117000      673.68        3.47143600e+00       -1.95277340e-08  30.0227  29.6085
0202-02-10_21:59:41.316000      673.88        3.51952500e+00       -2.91964740e-08  30.0227  29.6085
0202-02-10_21:59:41.508000      674.07        3.57097100e+00       -2.31225240e-08  30.0227  29.6085
0202-02-10_21:59:41.715000      674.28        3.62057000e+00       -2.12631540e-08  30.0227  29.6085
0202-02-10_21:59:41.914000      674.47        3.66579000e+00       -1.24621140e-08  30.0227  29.6085
0202-02-10_21:59:42.120000      674.68        3.72041900e+00       -2.09532540e-08  30.0043  29.5405
0202-02-10_21:59:42.320000      674.88        3.76961700e+00       -2.40522140e-08  30.0043  29.5405
0202-02-10_21:59:42.510000      675.07        3.81528500e+00       -2.56016940e-08  30.0043  29.5405
0202-02-10_21:59:42.707000      675.27        3.86859200e+00       -2.31845040e-08  30.0043  29.5405
0202-02-10_21:59:42.910000      675.47        3.91837000e+00       -1.95277340e-08  30.0043  29.5405
0202-02-10_21:59:43.110000      675.67        3.96646600e+00       -1.43216340e-08  30.0396  29.5994
0202-02-10_21:59:43.305000      675.87        4.01780000e+00       -1.69868840e-08  30.0396  29.5994
0202-02-10_21:59:43.500000      676.06        4.06727200e+00       -1.50037440e-08  30.0396  29.5994
0202-02-10_21:59:43.690000      676.25        4.11174500e+00       -2.04579040e-08  30.0396  29.5994
0202-02-10_21:59:43.887000      676.45        4.16629400e+00       -1.89084240e-08  30.0396  29.5994
0202-02-10_21:59:44.100000      676.66        4.21636800e+00       -2.42386240e-08  30.0256  29.5596
0202-02-10_21:59:44.297000      676.86        4.26414500e+00       -2.66558140e-08  30.0256  29.5596
0202-02-10_21:59:44.500000      677.06        4.31574800e+00       -1.99620740e-08  30.0256  29.5596
0202-02-10_21:59:44.690000      677.25        4.36527400e+00       -8.43395400e-09  30.0256  29.5596
0202-02-10_21:59:44.887000      677.45        4.41075200e+00       -4.65323400e-09  30.0256  29.5596
0202-02-10_21:59:45.098000      677.66        4.46451500e+00        2.41238600e-09  30.0287  29.5883
0202-02-10_21:59:45.293000      677.85        4.51443200e+00        2.32373660e-08  30.0287  29.5883
0202-02-10_21:59:45.484000      678.05        4.55983000e+00        4.69133860e-08  30.0287  29.5883
0202-02-10_21:59:45.688000      678.25        4.61324100e+00        6.04868060e-08  30.0287  29.5883
0202-02-10_21:59:45.880000      678.44        4.65379300e+00        9.12284360e-08  30.0287  29.5883
0202-02-10_21:59:46.086000      678.65        4.68837100e+00        1.27858086e-07  30.0159  29.5719
0202-02-10_21:59:46.300000      678.86        4.76307000e+00        1.98762186e-07  30.0159  29.5719
0202-02-10_21:59:46.500000      679.06        4.81003700e+00        2.66257426e-07  30.0159  29.5719
0202-02-10_21:59:46.703000      679.27        4.85933700e+00        3.77076056e-07  30.0159  29.5719
0202-02-10_21:59:46.900000      679.46        4.91152000e+00        4.72709816e-07  30.0159  29.5719
0202-02-10_21:59:47.113000      679.67        4.95138200e+00        6.21521636e-07  30.0440  29.5903
0202-02-10_21:59:47.312000      679.87        5.00948700e+00        7.74176166e-07  30.0440  29.5903
0202-02-10_21:59:47.516000      680.07        5.06010100e+00        9.45362446e-07  30.0440  29.5903
0202-02-10_21:59:47.707000      680.27        5.10834000e+00        1.25141525e-06  30.0440  29.5903
0202-02-10_21:59:47.902000      680.46        5.15710700e+00        1.52554882e-06  30.0440  29.5903
0202-02-10_21:59:48.100000      680.66        5.20952500e+00        1.86761148e-06  30.0141  29.5616
0202-02-10_21:59:48.297000      680.86        5.25931500e+00        2.43410047e-06  30.0141  29.5616
0202-02-10_21:59:48.490000      681.05        5.30496100e+00        3.81877553e-06  30.0141  29.5616
0202-02-10_21:59:48.680000      681.24        5.35829100e+00        3.93740353e-06  30.0141  29.5616
0202-02-10_21:59:48.883000      681.44        5.40782300e+00        5.56100813e-06  30.0141  29.5616
0202-02-10_21:59:49.090000      681.65        5.45598600e+00        6.83096323e-06  30.0328  29.6013
0202-02-10_21:59:49.297000      681.86        5.50760400e+00        7.94162903e-06  30.0328  29.6013
0202-02-10_21:59:49.490000      682.05        5.55717200e+00        9.23792223e-06  30.0328  29.6013
0202-02-10_21:59:49.690000      682.25        5.60505400e+00        1.07218262e-05  30.0328  29.6013
