Repository: shortlab/2025-devitre-PhD

# 2025-devitre-PhD
Data repository for Alexis Devitre's PhD thesis

File: chapter 5/cold_vs_warm/20K/ffj29/Ic/1_anneal/Ic_2024-02-10_22-34-10470729_f29-100Kanneal-50K.txt
# Ic = 1.84 A, n = 20.76 , Tavg = 49.88 K, f29-100Kanneal-50K
#datetime                        t_s     iHTS_A                vHTS_V                tHTS_K  tTAR_K
0202-02-10_22:33:25.010000      2697.57        1.74994000e-02       -7.06871900e-09  49.8816  49.0857
0202-02-10_22:33:25.220000      2697.78        1.47730400e-02       -9.60986900e-09  49.8726  49.0606
0202-02-10_22:33:25.410000      2697.97        2.41869200e-02       -1.35765290e-08  49.8726  49.0606
0202-02-10_22:33:25.605000      2698.17        3.41751500e-02       -1.84724190e-08  49.8726  49.0606
0202-02-10_22:33:25.812000      2698.37        4.40045800e-02       -7.31476900e-09  49.8726  49.0606
0202-02-10_22:33:26.023000      2698.59        5.38607300e-02       -4.21395900e-09  49.8726  49.0606
0202-02-10_22:33:26.234000      2698.79        6.38563800e-02       -4.33697900e-09  49.8836  49.0800
0202-02-10_22:33:26.426000      2698.99        7.36763300e-02       -5.51458900e-09  49.8836  49.0800
0202-02-10_22:33:26.617000      2699.18        8.33529000e-02       -4.52291900e-09  49.8836  49.0800
0202-02-10_22:33:26.810000      2699.37        9.40060300e-02       -8.48958900e-09  49.8836  49.0800
0202-02-10_22:33:27.050000      2699.61        1.03808700e-01       -2.29307490e-08  49.8836  49.0800
0202-02-10_22:33:27.258000      2699.82        1.13890500e-01       -1.57411590e-08  49.8814  49.0539
0202-02-10_22:33:27.450000      2700.01        1.23589300e-01       -7.99375900e-09  49.8814  49.0539
0202-02-10_22:33:27.640000      2700.20        1.32566900e-01       -3.03541900e-09  49.8814  49.0539
0202-02-10_22:33:27.844000      2700.40        1.43256400e-01       -7.68385900e-09  49.8814  49.0539
0202-02-10_22:33:28.070000      2700.63        1.53666200e-01       -3.59322900e-09  49.8814  49.0539
0202-02-10_22:33:28.277000      2700.84        1.63097900e-01        3.72031100e-09  49.8794  49.0807
0202-02-10_22:33:28.477000      2701.04        1.72930300e-01        4.40209100e-09  49.8794  49.0807
0202-02-10_22:33:28.680000      2701.24        1.82581600e-01        6.01355100e-09  49.8794  49.0807
0202-02-10_22:33:28.875000      2701.43        1.92884500e-01       -2.04374900e-09  49.8794  49.0807
0202-02-10_22:33:29.105000      2701.67        2.03090900e-01        8.74063100e-09  49.9018  49.0642
0202-02-10_22:33:29.310000      2701.87        2.12472100e-01        9.31251000e-10  49.9018  49.0642
0202-02-10_22:33:29.510000      2702.07        2.22767400e-01       -2.04374900e-09  49.9018  49.0642
0202-02-10_22:33:29.715000      2702.28        2.32163400e-01       -7.06406900e-09  49.9018  49.0642
0202-02-10_22:33:29.918000      2702.48        2.42464800e-01       -4.27499900e-09  49.9018  49.0642
0202-02-10_22:33:30.113000      2702.68        2.52632700e-01       -1.22399000e-10  49.9147  49.0886
0202-02-10_22:33:30.320000      2702.88        2.62100000e-01       -5.51458900e-09  49.9147  49.0886
0202-02-10_22:33:30.510000      2703.07        2.72149000e-01       -1.12786490e-08  49.9147  49.0886
0202-02-10_22:33:30.707000      2703.27        2.82302000e-01       -2.22968900e-09  49.9147  49.0886
0202-02-10_22:33:30.914000      2703.48        2.92318500e-01       -7.42189000e-10  49.9147  49.0886
0202-02-10_22:33:31.117000      2703.68        3.01817200e-01        2.29479100e-09  49.9071  49.0655
0202-02-10_22:33:31.312000      2703.87        3.12203200e-01       -3.71718900e-09  49.9071  49.0655
0202-02-10_22:33:31.510000      2704.07        3.22090500e-01        9.17448100e-09  49.9071  49.0655
0202-02-10_22:33:31.703000      2704.26        3.31256500e-01        8.61716100e-09  49.9071  49.0655
0202-02-10_22:33:31.895000      2704.46        3.41773100e-01        9.17545100e-09  49.9071  49.0655
0202-02-10_22:33:32.110000      2704.67        3.51976600e-01        5.76708100e-09  49.8981  49.0853
0202-02-10_22:33:32.310000      2704.87        3.61598200e-01        1.54360110e-08  49.8981  49.0853
0202-02-10_22:33:32.500000      2705.06        3.71457300e-01        1.09735010e-08  49.8981  49.0853
0202-02-10_22:33:32.703000      2705.26        3.81309000e-01        6.22971000e-10  49.8981  49.0853
0202-02-10_22:33:32.900000      2705.46        3.90681300e-01       -6.81453900e-09  49.8981  49.0853
0202-02-10_22:33:33.100000      2705.66        4.01561500e-01       -1.25166290e-08  49.8991  49.0554
0202-02-10_22:33:33.305000      2705.86        4.11472600e-01       -7.00047900e-09  49.8991  49.0554
0202-02-10_22:33:33.496000      2706.06        4.20646000e-01       -4.14942900e-09  49.8991  49.0554
0202-02-10_22:33:33.690000      2706.25        4.31103200e-01        1.67661100e-09  49.8991  49.0554
0202-02-10_22:33:33.895000      2706.45        4.40911900e-01       -2.22807900e-09  49.8991  49.0554
0202-02-10_22:33:34.100000      2706.66        4.50438600e-01        4.21776100e-09  49.8760  49.0785
0202-02-10_22:33:34.310000      2706.87        4.61063000e-01        6.51099100e-09  49.8760  49.0785
0202-02-10_22:33:34.510000      2707.07        4.70266100e-01        5.45735100e-09  49.8760  49.0785
0202-02-10_22:33:34.710000      2707.27        4.80150400e-01       -7.06245900e-09  49.8760  49.0785
0202-02-10_22:33:34.902000      2707.46        4.90532000e-01       -3.06719000e-10  49.8760  49.0785
0202-02-10_22:33:35.117000      2707.68        5.00239700e-01        2.97818100e-09  49.8654  49.0547
0202-02-10_22:33:35.316000      2707.88        5.10389700e-01        5.51933100e-09  49.8654  49.0547
0202-02-10_22:33:35.508000      2708.07        5.20211800e-01       -3.90151900e-09  49.8654  49.0547
0202-02-10_22:33:35.703000      2708.27        5.29732500e-01       -4.27338900e-09  49.8654  49.0547
0202-02-10_22:33:35.900000      2708.46        5.39394900e-01        9.94841000e-10  49.8654  49.0547
0202-02-10_22:33:36.094000      2708.66        5.50110300e-01        8.37037100e-09  49.8686  49.0780
0202-02-10_22:33:36.293000      2708.85        5.60061500e-01        6.38704100e-09  49.8686  49.0780
0202-02-10_22:33:36.484000      2709.05        5.69040500e-01       -4.08744900e-09  49.8686  49.0780
0202-02-10_22:33:36.680000      2709.24        5.79626900e-01       -8.48797900e-09  49.8686  49.0780
0202-02-10_22:33:36.883000      2709.44        5.89514200e-01       -7.31036900e-09  49.8686  49.0780
0202-02-10_22:33:37.090000      2709.65        5.99460900e-01       -1.28265290e-08  49.8686  49.0780
0202-02-10_22:33:37.297000      2709.86        6.09070700e-01       -1.29504890e-08  49.8724  49.0633
0202-02-10_22:33:37.490000      2710.05        6.19218400e-01       -2.29005900e-09  49.8724  49.0633
0202-02-10_22:33:37.680000      2710.24        6.28648600e-01        4.89898100e-09  49.8724  49.0633
0202-02-10_22:33:37.875000      2710.43        6.38558200e-01        2.35728100e-09  49.8724  49.0633
0202-02-10_22:33:38.070000      2710.63        6.49367100e-01       -2.47784900e-09  49.8724  49.0633
0202-02-10_22:33:38.270000      2710.83        6.59040700e-01       -2.22992900e-09  49.9064  49.0839
0202-02-10_22:33:38.460000      2711.02        6.68232000e-01        2.10861100e-09  49.9064  49.0839
0202-02-10_22:33:38.664000      2711.22        6.79153800e-01       -4.46117900e-09  49.9064  49.0839
0202-02-10_22:33:38.855000      2711.42        6.89027700e-01       -5.32888900e-09  49.9064  49.0839
0202-02-10_22:33:39.070000      2711.63        6.97904900e-01       -3.22159900e-09  49.8999  49.0693
0202-02-10_22:33:39.266000      2711.83        7.08767300e-01        1.05497100e-09  49.8999  49.0693
0202-02-10_22:33:39.457000      2712.02        7.18721500e-01        1.73674100e-09  49.8999  49.0693
0202-02-10_22:33:39.660000      2712.22        7.27740600e-01       -8.24190900e-09  49.8999  49.0693
0202-02-10_22:33:39.855000      2712.41        7.38413000e-01       -6.13461900e-09  49.8999  49.0693
0202-02-10_22:33:40.050000      2712.61        7.48197900e-01       -2.66377900e-09  49.8999  49.0693
0202-02-10_22:33:40.260000      2712.82        7.58165400e-01        5.14560100e-09  49.8968  49.0888
0202-02-10_22:33:40.465000      2713.03        7.68036400e-01       -6.18469000e-10  49.8968  49.0888
0202-02-10_22:33:40.668000      2713.23        7.78295000e-01        1.25281000e-10  49.8968  49.0888
0202-02-10_22:33:40.860000      2713.42        7.87646500e-01       -5.26690900e-09  49.8968  49.0888
0202-02-10_22:33:41.100000      2713.66        7.98566800e-01        2.48049100e-09  49.8827  49.0670
0202-02-10_22:33:41.310000      2713.87        8.07569600e-01        7.93466100e-09  49.8827  49.0670
0202-02-10_22:33:41.504000      2714.06        8.18187100e-01        1.33268510e-08  49.8827  49.0670
0202-02-10_22:33:41.695000      2714.26        8.27905200e-01        1.16534110e-08  49.8827  49.0670
0202-02-10_22:33:41.900000      2714.46        8.37620400e-01        9.73206100e-09  49.8827  49.0670
0202-02-10_22:33:42.110000      2714.67        8.47629200e-01       -3.40753900e-09  49.8896  49.0814
0202-02-10_22:33:42.305000      2714.87        8.57439300e-01       -6.07263900e-09  49.8896  49.0814
0202-02-10_22:33:42.500000      2715.06        8.66761200e-01       -1.92002900e-09  49.8896  49.0814
0202-02-10_22:33:42.695000      2715.25        8.77487100e-01        9.92991000e-10  49.8896  49.0814
0202-02-10_22:33:42.887000      2715.45        8.87375900e-01        4.58778100e-09  49.8896  49.0814
0202-02-10_22:33:43.105000      2715.67        8.96478100e-01       -3.70549000e-10  49.8896  49.0814
0202-02-10_22:33:43.316000      2715.88        9.07483000e-01       -3.03565900e-09  49.8545  49.0537
0202-02-10_22:33:43.520000      2716.08        9.16984400e-01       -4.32849000e-10  49.8545  49.0537
0202-02-10_22:33:43.723000      2716.28        9.26750300e-01        3.09961000e-10  49.8545  49.0537
0202-02-10_22:33:43.926000      2716.49        9.36949300e-01       -3.78191900e-09  49.8545  49.0537
0202-02-10_22:33:44.120000      2716.68        9.46887100e-01       -7.12942900e-09  49.8650  49.0736
0202-02-10_22:33:44.330000      2716.89        9.56232700e-01       -3.65859900e-09  49.8650  49.0736
0202-02-10_22:33:44.520000      2717.08        9.67135200e-01        3.59296100e-09  49.8650  49.0736
0202-02-10_22:33:44.715000      2717.27        9.77095200e-01        3.03515100e-09  49.8650  49.0736
0202-02-10_22:33:44.918000      2717.48        9.86023800e-01       -2.41900900e-09  49.8650  49.0736
0202-02-10_22:33:45.120000      2717.68        9.96914400e-01       -9.93489000e-10  49.8793  49.0608
0202-02-10_22:33:45.312000      2717.87        1.00693600e+00        2.46091000e-10  49.8793  49.0608
0202-02-10_22:33:45.510000      2718.07        1.01644800e+00       -4.03046900e-09  49.8793  49.0608
0202-02-10_22:33:45.703000      2718.26        1.02629100e+00       -8.67890900e-09  49.8793  49.0608
0202-02-10_22:33:45.895000      2718.46        1.03649700e+00       -1.82236990e-08  49.8793  49.0608
0202-02-10_22:33:46.113000      2718.68        1.04641100e+00       -1.38851590e-08  49.8881  49.0861
0202-02-10_22:33:46.330000      2718.89        1.05639400e+00       -1.48768190e-08  49.8881  49.0861
0202-02-10_22:33:46.520000      2719.08        1.06617000e+00       -1.46289090e-08  49.8881  49.0861
0202-02-10_22:33:46.723000      2719.28        1.07557000e+00       -2.36778590e-08  49.8881  49.0861
0202-02-10_22:33:46.926000      2719.49        1.08614000e+00       -1.80377590e-08  49.8881  49.0861
0202-02-10_22:33:47.133000      2719.69        1.09644400e+00       -1.22117190e-08  49.8959  49.0733
0202-02-10_22:33:47.332000      2719.89        1.10578700e+00       -9.60859900e-09  49.8959  49.0733
0202-02-10_22:33:47.527000      2720.09        1.11603000e+00       -1.55585890e-08  49.8959  49.0733
0202-02-10_22:33:47.720000      2720.28        1.12608800e+00       -1.09721390e-08  49.8959  49.0733
0202-02-10_22:33:47.920000      2720.48        1.13573400e+00       -8.92682900e-09  49.8959  49.0733
0202-02-10_22:33:48.117000      2720.68        1.14556300e+00       -7.81119900e-09  49.9190  49.0935
0202-02-10_22:33:48.312000      2720.88        1.15594200e+00       -1.16539090e-08  49.9190  49.0935
0202-02-10_22:33:48.510000      2721.07        1.16512600e+00       -6.57161900e-09  49.9190  49.0935
0202-02-10_22:33:48.703000      2721.26        1.17508800e+00        4.46067100e-09  49.9190  49.0935
0202-02-10_22:33:48.895000      2721.46        1.18556600e+00        6.62994100e-09  49.9190  49.0935
0202-02-10_22:33:49.105000      2721.67        1.19560500e+00        1.85755100e-09  49.8776  49.0705
0202-02-10_22:33:49.297000      2721.86        1.20452700e+00        6.01510000e-11  49.8776  49.0705
0202-02-10_22:33:49.492000      2722.05        1.21510800e+00        6.13387100e-09  49.8776  49.0705
0202-02-10_22:33:49.690000      2722.25        1.22512300e+00        9.66595100e-09  49.8776  49.0705
0202-02-10_22:33:49.895000      2722.46        1.23454100e+00       -3.53658900e-09  49.8776  49.0705
0202-02-10_22:33:50.113000      2722.67        1.24486700e+00       -1.02308190e-08  49.8873  49.0797
0202-02-10_22:33:50.310000      2722.87        1.25483300e+00       -4.96259900e-09  49.8873  49.0797
0202-02-10_22:33:50.500000      2723.06        1.26443500e+00       -2.48342900e-09  49.8873  49.0797
0202-02-10_22:33:50.695000      2723.25        1.27479000e+00       -7.31780900e-09  49.8873  49.0797
0202-02-10_22:33:50.900000      2723.46        1.28459000e+00       -4.40478900e-09  49.8873  49.0797
0202-02-10_22:33:51.105000      2723.67        1.29424900e+00       -1.90209000e-10  49.8685  49.0600
0202-02-10_22:33:51.312000      2723.87        1.30480400e+00        1.85510100e-09  49.8685  49.0600
0202-02-10_22:33:51.508000      2724.07        1.31407400e+00       -5.76832900e-09  49.8685  49.0600
0202-02-10_22:33:51.700000      2724.26        1.32405200e+00       -2.85530900e-09  49.8685  49.0600
0202-02-10_22:33:51.902000      2724.46        1.33425500e+00        1.85510100e-09  49.8685  49.0600
0202-02-10_22:33:52.105000      2724.66        1.34442000e+00        8.11500100e-09  49.8374  49.0768
0202-02-10_22:33:52.312000      2724.87        1.35376700e+00        8.61083100e-09  49.8374  49.0768
0202-02-10_22:33:52.504000      2725.07        1.36404600e+00        8.98270100e-09  49.8374  49.0768
0202-02-10_22:33:52.707000      2725.27        1.37411900e+00        2.78479100e-09  49.8374  49.0768
0202-02-10_22:33:52.910000      2725.47        1.38336500e+00        6.31760100e-09  49.8374  49.0768
0202-02-10_22:33:53.113000      2725.67        1.39388800e+00        4.02437100e-09  49.8474  49.0555
0202-02-10_22:33:53.320000      2725.88        1.40390000e+00       -3.41311900e-09  49.8474  49.0555
0202-02-10_22:33:53.510000      2726.07        1.41323900e+00       -5.14853900e-09  49.8474  49.0555
0202-02-10_22:33:53.703000      2726.27        1.42375700e+00       -2.97926900e-09  49.8474  49.0555
0202-02-10_22:33:53.910000      2726.47        1.43360600e+00        7.18531100e-09  49.8474  49.0555
0202-02-10_22:33:54.110000      2726.67        1.44299300e+00        5.32594100e-09  49.8911  49.0825
0202-02-10_22:33:54.320000      2726.88        1.45381000e+00        4.52021100e-09  49.8911  49.0825
0202-02-10_22:33:54.516000      2727.08        1.46359500e+00       -2.85530900e-09  49.8911  49.0825
0202-02-10_22:33:54.707000      2727.27        1.47246200e+00       -3.53707900e-09  49.8911  49.0825
0202-02-10_22:33:54.900000      2727.46        1.48337500e+00       -9.17717900e-09  49.8911  49.0825
0202-02-10_22:33:55.110000      2727.67        1.49333300e+00        4.14833100e-09  49.8735  49.0653
0202-02-10_22:33:55.305000      2727.86        1.50247000e+00        7.43323100e-09  49.8735  49.0653
0202-02-10_22:33:55.496000      2728.06        1.51313300e+00        1.33831910e-08  49.8735  49.0653
0202-02-10_22:33:55.700000      2728.26        1.52311300e+00        6.25552100e-09  49.8735  49.0653
0202-02-10_22:33:55.902000      2728.46        1.53258900e+00        1.11114100e-09  49.8735  49.0653
0202-02-10_22:33:56.110000      2728.67        1.54282600e+00        7.49494100e-09  49.9112  49.0907
0202-02-10_22:33:56.312000      2728.87        1.55318900e+00        1.62339910e-08  49.9112  49.0907
0202-02-10_22:33:56.508000      2729.07        1.56222900e+00        9.66421100e-09  49.9112  49.0907
0202-02-10_22:33:56.700000      2729.26        1.57227900e+00        8.79650100e-09  49.9112  49.0907
0202-02-10_22:33:56.906000      2729.47        1.58232800e+00        1.09657710e-08  49.9112  49.0907
0202-02-10_22:33:57.105000      2729.67        1.59235700e+00        1.80933710e-08  49.8899  49.0686
0202-02-10_22:33:57.312000      2729.87        1.60197800e+00        1.24532710e-08  49.8899  49.0686
0202-02-10_22:33:57.504000      2730.07        1.61247900e+00        4.21005100e-09  49.8899  49.0686
0202-02-10_22:33:57.700000      2730.26        1.62233600e+00        1.66890100e-09  49.8899  49.0686
0202-02-10_22:33:57.890000      2730.45        1.63212000e+00        7.61890100e-09  49.8899  49.0686
0202-02-10_22:33:58.098000      2730.66        1.64161200e+00        1.48084710e-08  49.8934  49.0877
0202-02-10_22:33:58.320000      2730.88        1.65246800e+00        2.07584710e-08  49.8934  49.0877
0202-02-10_22:33:58.516000      2731.08        1.66139100e+00        2.39813810e-08  49.8934  49.0877
0202-02-10_22:33:58.720000      2731.28        1.67215400e+00        3.19766910e-08  49.8934  49.0877
0202-02-10_22:33:58.920000      2731.48        1.68220800e+00        2.88157610e-08  49.8934  49.0877
0202-02-10_22:33:59.117000      2731.68        1.69120000e+00        2.41673210e-08  49.8798  49.0629
0202-02-10_22:33:59.316000      2731.88        1.70176700e+00        2.74522110e-08  49.8798  49.0629
0202-02-10_22:33:59.520000      2732.08        1.71195300e+00        3.53235610e-08  49.8798  49.0629
0202-02-10_22:33:59.715000      2732.27        1.72117800e+00        4.40626210e-08  49.8798  49.0629
0202-02-10_22:33:59.914000      2732.48        1.73159300e+00        4.32568910e-08  49.8798  49.0629
0202-02-10_22:34:00.120000      2732.68        1.74178500e+00        4.54881410e-08  49.8675  49.0815
0202-02-10_22:34:00.312000      2732.88        1.75101000e+00        5.47850010e-08  49.8675  49.0815
0202-02-10_22:34:00.523000      2733.08        1.76142900e+00        6.28422910e-08  49.8675  49.0815
0202-02-10_22:34:00.720000      2733.28        1.77144800e+00        7.28209310e-08  49.8675  49.0815
0202-02-10_22:34:00.910000      2733.47        1.78024200e+00        7.77792610e-08  49.8675  49.0815
0202-02-10_22:34:01.125000      2733.69        1.79122500e+00        9.68688210e-08  49.8700  49.0554
0202-02-10_22:34:01.320000      2733.88        1.80089800e+00        1.13045371e-07  49.8700  49.0554
0202-02-10_22:34:01.516000      2734.08        1.81078800e+00        1.22900251e-07  49.8700  49.0554
0202-02-10_22:34:01.720000      2734.28        1.82082800e+00        1.44345831e-07  49.8700  49.0554
0202-02-10_22:34:01.910000      2734.47        1.83099900e+00        1.59159441e-07  49.8700  49.0554
0202-02-10_22:34:02.110000      2734.67        1.83977200e+00        1.80790561e-07  49.8723  49.0806
0202-02-10_22:34:02.312000      2734.88        1.85086400e+00        2.12337941e-07  49.8723  49.0806
0202-02-10_22:34:02.508000      2735.07        1.86053100e+00        2.33410851e-07  49.8723  49.0806
0202-02-10_22:34:02.700000      2735.26        1.87037600e+00        2.63036881e-07  49.8723  49.0806
0202-02-10_22:34:02.906000      2735.47        1.87989600e+00        3.08157701e-07  49.8723  49.0806
0202-02-10_22:34:03.098000      2735.66        1.89055300e+00        3.45841021e-07  49.8660  49.0623
0202-02-10_22:34:03.297000      2735.86        1.90056800e+00        3.87614961e-07  49.8660  49.0623
0202-02-10_22:34:03.500000      2736.06        1.90946900e+00        4.44077971e-07  49.8660  49.0623
0202-02-10_22:34:03.690000      2736.25        1.92002400e+00        5.00169091e-07  49.8660  49.0623
0202-02-10_22:34:03.887000      2736.45        1.93001500e+00        5.57623761e-07  49.8660  49.0623
0202-02-10_22:34:04.100000      2736.66        1.93917700e+00        6.30511241e-07  49.8956  49.0860
0202-02-10_22:34:04.305000      2736.87        1.94999300e+00        6.72223201e-07  49.8956  49.0860
0202-02-10_22:34:04.508000      2737.07        1.95997500e+00        7.70708061e-07  49.8956  49.0860
0202-02-10_22:34:04.710000      2737.27        1.96947600e+00        8.50227311e-07  49.8956  49.0860
0202-02-10_22:34:04.914000      2737.47        1.97988600e+00        9.68979351e-07  49.8956  49.0860
0202-02-10_22:34:05.113000      2737.67        1.98987700e+00        1.05785744e-06  49.8922  49.0678
0202-02-10_22:34:05.316000      2737.88        1.99891000e+00        1.20586364e-06  49.8922  49.0678
0202-02-10_22:34:05.508000      2738.07        2.00968300e+00        1.31705423e-06  49.8922  49.0678
0202-02-10_22:34:05.703000      2738.26        2.01946100e+00        1.43989690e-06  49.8922  49.0678
0202-02-10_22:34:05.906000      2738.47        2.02851700e+00        1.61436819e-06  49.8922  49.0678
0202-02-10_22:34:06.113000      2738.67        2.03947900e+00        1.76894418e-06  49.8909  49.0843
0202-02-10_22:34:06.305000      2738.87        2.04940400e+00        1.92686704e-06  49.8909  49.0843
0202-02-10_22:34:06.496000      2739.06        2.05847500e+00        2.15600394e-06  49.8909  49.0843
0202-02-10_22:34:06.690000      2739.25        2.06883600e+00        2.34510231e-06  49.8909  49.0843
0202-02-10_22:34:06.883000      2739.44        2.07881900e+00        2.55849651e-06  49.8909  49.0843
0202-02-10_22:34:07.105000      2739.66        2.08814700e+00        2.87682140e-06  49.8909  49.0843
0202-02-10_22:34:07.300000      2739.86        2.09903000e+00        3.13044006e-06  49.8831  49.0658
0202-02-10_22:34:07.500000      2740.06        2.10902600e+00        3.38976113e-06  49.8831  49.0658
0202-02-10_22:34:07.695000      2740.25        2.11827200e+00        3.76504622e-06  49.8831  49.0658
0202-02-10_22:34:07.887000      2740.45        2.12853600e+00        4.07952948e-06  49.8831  49.0658
0202-02-10_22:34:08.098000      2740.66        2.13854500e+00        4.42066349e-06  49.8932  49.0851
0202-02-10_22:34:08.297000      2740.86        2.14796500e+00        4.89114737e-06  49.8932  49.0851
0202-02-10_22:34:08.500000      2741.06        2.15843800e+00        5.26296042e-06  49.8932  49.0851
0202-02-10_22:34:08.700000      2741.26        2.16845300e+00        5.80806722e-06  49.8932  49.0851
0202-02-10_22:34:08.895000      2741.45        2.17766800e+00        6.24582611e-06  49.8932  49.0851
0202-02-10_22:34:09.105000      2741.66        2.18846100e+00        6.87795163e-06  49.8591  49.0604
0202-02-10_22:34:09.300000      2741.86        2.19839400e+00        8.28717203e-06  49.8591  49.0604
0202-02-10_22:34:09.492000      2742.05        2.20730500e+00        8.34908923e-06  49.8591  49.0604
0202-02-10_22:34:09.690000      2742.25        2.21803300e+00        9.70029713e-06  49.8591  49.0604
0202-02-10_22:34:09.883000      2742.44        2.22775000e+00        9.79779033e-06  49.8591  49.0604
0202-02-10_22:34:10.086000      2742.65        2.23708700e+00        1.01004346e-05  49.8799  49.0822

File: chapter 5/cold_vs_warm/20K/ffj29/Ic/1_anneal/Ic_2024-02-10_22-34-57528306_f29-100Kanneal-50K.txt
# Ic = 1.84 A, n = 20.76 , Tavg = 49.88 K, f29-100Kanneal-50K
#datetime                        t_s     iHTS_A                vHTS_V                tHTS_K  tTAR_K
0202-02-10_22:34:12.152000      2744.71        1.72013900e-02       -1.39908689e-07  49.8877  49.0881
0202-02-10_22:34:12.360000      2744.92        1.47195500e-02       -1.43255559e-07  49.8877  49.0881
0202-02-10_22:34:12.560000      2745.12        2.44970400e-02       -1.41644099e-07  49.8877  49.0881
0202-02-10_22:34:12.750000      2745.31        3.43754500e-02       -1.45300869e-07  49.8877  49.0881
0202-02-10_22:34:12.957000      2745.52        4.39689100e-02       -1.39722749e-07  49.8877  49.0881
0202-02-10_22:34:13.156000      2745.72        5.42332000e-02       -1.37119619e-07  49.8864  49.0647
0202-02-10_22:34:13.350000      2745.91        6.41294300e-02       -1.39846709e-07  49.8864  49.0647
0202-02-10_22:34:13.550000      2746.11        7.39648000e-02       -1.42758829e-07  49.8864  49.0647
0202-02-10_22:34:13.754000      2746.32        8.32406600e-02       -1.46166499e-07  49.8864  49.0647
0202-02-10_22:34:13.950000      2746.51        9.34943400e-02       -1.37984359e-07  49.8864  49.0647
0202-02-10_22:34:14.164000      2746.72        1.03550900e-01       -1.54036969e-07  49.9021  49.0827
0202-02-10_22:34:14.355000      2746.92        1.13154700e-01       -1.60234889e-07  49.9021  49.0827
0202-02-10_22:34:14.550000      2747.11        1.23462000e-01       -1.59986979e-07  49.9021  49.0827
0202-02-10_22:34:14.758000      2747.32        1.33463600e-01       -1.48644779e-07  49.9021  49.0827
0202-02-10_22:34:14.953000      2747.51        1.43198100e-01       -1.47405199e-07  49.9021  49.0827
0202-02-10_22:34:15.160000      2747.72        1.53520300e-01       -1.49822389e-07  49.8937  49.0737
0202-02-10_22:34:15.360000      2747.92        1.63216100e-01       -1.42632799e-07  49.8937  49.0737
0202-02-10_22:34:15.555000      2748.11        1.72344700e-01       -1.38976019e-07  49.8937  49.0737
0202-02-10_22:34:15.746000      2748.31        1.82846400e-01       -1.42074979e-07  49.8937  49.0737
0202-02-10_22:34:15.950000      2748.51        1.93165700e-01       -1.48644779e-07  49.8937  49.0737
0202-02-10_22:34:16.150000      2748.71        2.02490500e-01       -1.47715089e-07  49.9027  49.0832
0202-02-10_22:34:16.355000      2748.92        2.12308100e-01       -1.45235919e-07  49.9027  49.0832
0202-02-10_22:34:16.547000      2749.11        2.22562000e-01       -1.46165609e-07  49.9027  49.0832
0202-02-10_22:34:16.740000      2749.30        2.32205900e-01       -1.47715089e-07  49.9027  49.0832
0202-02-10_22:34:16.945000      2749.50        2.42207500e-01       -1.50380199e-07  49.9027  49.0832
0202-02-10_22:34:17.140000      2749.70        2.52741900e-01       -1.48024989e-07  49.8966  49.0655
0202-02-10_22:34:17.336000      2749.90        2.62393200e-01       -1.50752069e-07  49.8966  49.0655
0202-02-10_22:34:17.540000      2750.10        2.71494000e-01       -1.49946339e-07  49.8966  49.0655
0202-02-10_22:34:17.730000      2750.29        2.82384600e-01       -1.54036969e-07  49.8966  49.0655
0202-02-10_22:34:17.926000      2750.49        2.92076000e-01       -1.50070299e-07  49.8966  49.0655
0202-02-10_22:34:18.133000      2750.69        3.01434900e-01       -1.55338539e-07  49.8939  49.0868
0202-02-10_22:34:18.330000      2750.89        3.12236500e-01       -1.57569789e-07  49.8939  49.0868
0202-02-10_22:34:18.520000      2751.08        3.21938300e-01       -1.56640099e-07  49.8939  49.0868
0202-02-10_22:34:18.723000      2751.28        3.31346900e-01       -1.50318219e-07  49.8939  49.0868
0202-02-10_22:34:18.920000      2751.48        3.41364800e-01       -1.36682789e-07  49.8939  49.0868
0202-02-10_22:34:19.117000      2751.68        3.51651300e-01       -1.44120299e-07  49.8864  49.0637
0202-02-10_22:34:19.324000      2751.89        3.61086000e-01       -1.50132279e-07  49.8864  49.0637
0202-02-10_22:34:19.523000      2752.09        3.71286500e-01       -1.52673229e-07  49.8864  49.0637
0202-02-10_22:34:19.720000      2752.28        3.81224300e-01       -1.48768339e-07  49.8864  49.0637
0202-02-10_22:34:19.920000      2752.48        3.90969100e-01       -1.51991059e-07  49.8864  49.0637
0202-02-10_22:34:20.133000      2752.69        4.01012300e-01       -1.55647769e-07  49.8839  49.0837
0202-02-10_22:34:20.332000      2752.89        4.11515200e-01       -1.44181609e-07  49.8839  49.0837
0202-02-10_22:34:20.527000      2753.09        4.20575900e-01       -1.38107639e-07  49.8839  49.0837
0202-02-10_22:34:20.720000      2753.28        4.31071700e-01       -1.40524829e-07  49.8839  49.0837
0202-02-10_22:34:20.910000      2753.47        4.41551200e-01       -1.52362869e-07  49.8839  49.0837
0202-02-10_22:34:21.125000      2753.69        4.50594000e-01       -1.45793069e-07  49.8810  49.0596
0202-02-10_22:34:21.324000      2753.88        4.60855400e-01       -1.42632129e-07  49.8810  49.0596
0202-02-10_22:34:21.516000      2754.08        4.70753100e-01       -1.28562839e-07  49.8810  49.0596
0202-02-10_22:34:21.720000      2754.28        4.80100200e-01       -1.38851399e-07  49.8810  49.0596
0202-02-10_22:34:21.914000      2754.47        4.90615700e-01       -1.44367549e-07  49.8810  49.0596
0202-02-10_22:34:22.125000      2754.69        5.00513400e-01       -1.52734739e-07  49.8922  49.0831
0202-02-10_22:34:22.320000      2754.88        5.10206300e-01       -1.50751409e-07  49.8922  49.0831
0202-02-10_22:34:22.523000      2755.08        5.20252400e-01       -1.49573799e-07  49.8922  49.0831
0202-02-10_22:34:22.727000      2755.29        5.29997300e-01       -1.53478489e-07  49.8922  49.0831
0202-02-10_22:34:22.930000      2755.49        5.39599600e-01       -1.49635779e-07  49.8922  49.0831
0202-02-10_22:34:23.145000      2755.70        5.49999000e-01       -1.52300889e-07  49.8783  49.0611
0202-02-10_22:34:23.336000      2755.90        5.59227300e-01       -1.46536819e-07  49.8783  49.0611
0202-02-10_22:34:23.543000      2756.10        5.69873700e-01       -1.50441509e-07  49.8783  49.0611
0202-02-10_22:34:23.734000      2756.29        5.79692700e-01       -1.39533169e-07  49.8783  49.0611
0202-02-10_22:34:23.926000      2756.49        5.88783000e-01       -1.43685779e-07  49.8783  49.0611
0202-02-10_22:34:24.133000      2756.69        5.99816100e-01       -1.36806079e-07  49.8824  49.0823
0202-02-10_22:34:24.330000      2756.89        6.09332400e-01       -1.45793069e-07  49.8824  49.0823
0202-02-10_22:34:24.520000      2757.08        6.18603800e-01       -1.39285249e-07  49.8824  49.0823
0202-02-10_22:34:24.727000      2757.29        6.29433500e-01       -1.44801399e-07  49.8824  49.0823
0202-02-10_22:34:24.918000      2757.48        6.39577600e-01       -1.45359209e-07  49.8824  49.0823
0202-02-10_22:34:25.117000      2757.68        6.48559100e-01       -1.53354539e-07  49.8869  49.0658
0202-02-10_22:34:25.324000      2757.88        6.59277500e-01       -1.52548809e-07  49.8869  49.0658
0202-02-10_22:34:25.516000      2758.08        6.68970400e-01       -1.51991049e-07  49.8869  49.0658
0202-02-10_22:34:25.707000      2758.27        6.78319000e-01       -1.50565589e-07  49.8869  49.0658
0202-02-10_22:34:25.914000      2758.47        6.89081900e-01       -1.48148479e-07  49.8869  49.0658
0202-02-10_22:34:26.105000      2758.67        6.98981100e-01       -1.44925559e-07  49.8907  49.0880
0202-02-10_22:34:26.300000      2758.86        7.08273300e-01       -1.41454719e-07  49.8907  49.0880
0202-02-10_22:34:26.500000      2759.06        7.18637000e-01       -1.42260449e-07  49.8907  49.0880
0202-02-10_22:34:26.703000      2759.26        7.28447500e-01       -1.50317749e-07  49.8907  49.0880
0202-02-10_22:34:26.895000      2759.46        7.37963800e-01       -1.58251089e-07  49.8907  49.0880
0202-02-10_22:34:27.110000      2759.67        7.48453700e-01       -1.60730259e-07  49.8928  49.0676
0202-02-10_22:34:27.310000      2759.87        7.58021900e-01       -1.53416709e-07  49.8928  49.0676
0202-02-10_22:34:27.500000      2760.06        7.68044200e-01       -1.52610979e-07  49.8928  49.0676
0202-02-10_22:34:27.703000      2760.26        7.78544500e-01       -1.45731289e-07  49.8928  49.0676
0202-02-10_22:34:27.895000      2760.46        7.88523800e-01       -1.44305769e-07  49.8928  49.0676
0202-02-10_22:34:28.113000      2760.67        7.97971900e-01       -1.42322429e-07  49.8963  49.0861
0202-02-10_22:34:28.310000      2760.87        8.08250800e-01       -1.42818269e-07  49.8963  49.0861
0202-02-10_22:34:28.510000      2761.07        8.18335600e-01       -1.54284419e-07  49.8963  49.0861
0202-02-10_22:34:28.715000      2761.28        8.27394700e-01       -1.41888579e-07  49.8963  49.0861
0202-02-10_22:34:28.918000      2761.48        8.37271600e-01       -1.42756289e-07  49.8963  49.0861
0202-02-10_22:34:29.120000      2761.68        8.48039000e-01       -1.41888579e-07  49.8896  49.0643
0202-02-10_22:34:29.312000      2761.87        8.57304500e-01       -1.46908889e-07  49.8896  49.0643
0202-02-10_22:34:29.516000      2762.08        8.67080500e-01       -1.40339099e-07  49.8896  49.0643
0202-02-10_22:34:29.720000      2762.28        8.77398200e-01       -1.40958889e-07  49.8896  49.0643
0202-02-10_22:34:29.910000      2762.47        8.87492800e-01       -1.48148479e-07  49.8896  49.0643
0202-02-10_22:34:30.125000      2762.69        8.96264000e-01       -1.57383379e-07  49.8733  49.0835
0202-02-10_22:34:30.316000      2762.88        9.07408400e-01       -1.57569319e-07  49.8733  49.0835
0202-02-10_22:34:30.510000      2763.07        9.17512400e-01       -1.56763589e-07  49.8733  49.0835
0202-02-10_22:34:30.710000      2763.27        9.26445400e-01       -1.58684949e-07  49.8733  49.0835
0202-02-10_22:34:30.914000      2763.47        9.37119300e-01       -1.57755259e-07  49.8733  49.0835
0202-02-10_22:34:31.113000      2763.68        9.47184700e-01       -1.49821919e-07  49.8629  49.0548
0202-02-10_22:34:31.320000      2763.88        9.56508100e-01       -1.42012539e-07  49.8629  49.0548
0202-02-10_22:34:31.510000      2764.07        9.66653500e-01       -1.43562279e-07  49.8629  49.0548
0202-02-10_22:34:31.707000      2764.27        9.76557100e-01       -1.53789119e-07  49.8629  49.0548
0202-02-10_22:34:31.910000      2764.47        9.86604700e-01       -1.52673839e-07  49.8629  49.0548
0202-02-10_22:34:32.117000      2764.68        9.96484600e-01       -1.52363949e-07  49.8734  49.0829
0202-02-10_22:34:32.330000      2764.89        1.00641300e+00       -1.49760819e-07  49.8734  49.0829
0202-02-10_22:34:32.520000      2765.08        1.01601300e+00       -1.50194679e-07  49.8734  49.0829
0202-02-10_22:34:32.727000      2765.29        1.02644600e+00       -1.50814469e-07  49.8734  49.0829
0202-02-10_22:34:32.918000      2765.48        1.03639100e+00       -1.47715509e-07  49.8734  49.0829
0202-02-10_22:34:33.117000      2765.68        1.04552800e+00       -1.52983739e-07  49.8624  49.0608
0202-02-10_22:34:33.316000      2765.88        1.05623400e+00       -1.48583219e-07  49.8624  49.0608
0202-02-10_22:34:33.508000      2766.07        1.06629500e+00       -1.48893109e-07  49.8624  49.0608
0202-02-10_22:34:33.700000      2766.26        1.07498300e+00       -1.36869149e-07  49.8624  49.0608
0202-02-10_22:34:33.910000      2766.47        1.08589600e+00       -1.39100399e-07  49.8624  49.0608
0202-02-10_22:34:34.110000      2766.67        1.09605900e+00       -1.39906129e-07  49.8931  49.0874
0202-02-10_22:34:34.312000      2766.87        1.10529400e+00       -1.46104049e-07  49.8931  49.0874
0202-02-10_22:34:34.504000      2767.07        1.11575400e+00       -1.37302999e-07  49.8931  49.0874
0202-02-10_22:34:34.700000      2767.26        1.12552200e+00       -1.43067069e-07  49.8931  49.0874
0202-02-10_22:34:34.902000      2767.46        1.13544500e+00       -1.42261339e-07  49.8931  49.0874
0202-02-10_22:34:35.100000      2767.66        1.14529600e+00       -1.46289989e-07  49.8835  49.0644
0202-02-10_22:34:35.293000      2767.85        1.15543900e+00       -1.37674879e-07  49.8835  49.0644
0202-02-10_22:34:35.496000      2768.06        1.16519100e+00       -1.41517589e-07  49.8835  49.0644
0202-02-10_22:34:35.690000      2768.25        1.17499100e+00       -1.45298319e-07  49.8835  49.0644
0202-02-10_22:34:35.883000      2768.44        1.18526300e+00       -1.49388949e-07  49.8835  49.0644
0202-02-10_22:34:36.110000      2768.67        1.19500800e+00       -1.39534249e-07  49.8993  49.0944
0202-02-10_22:34:36.316000      2768.88        1.20507200e+00       -1.34513939e-07  49.8993  49.0944
0202-02-10_22:34:36.520000      2769.08        1.21505400e+00       -1.30113409e-07  49.8993  49.0944
0202-02-10_22:34:36.710000      2769.27        1.22459000e+00       -1.27634239e-07  49.8993  49.0944
0202-02-10_22:34:36.914000      2769.48        1.23455200e+00       -1.25836849e-07  49.8993  49.0944
0202-02-10_22:34:37.120000      2769.68        1.24455500e+00       -1.23233719e-07  49.8856  49.0662
0202-02-10_22:34:37.320000      2769.88        1.25437500e+00       -1.36187369e-07  49.8856  49.0662
0202-02-10_22:34:37.520000      2770.08        1.26434300e+00       -1.44555409e-07  49.8856  49.0662
0202-02-10_22:34:37.715000      2770.27        1.27396600e+00       -1.45485739e-07  49.8856  49.0662
0202-02-10_22:34:37.906000      2770.47        1.28389200e+00       -1.41023869e-07  49.8856  49.0662
0202-02-10_22:34:38.117000      2770.68        1.29443800e+00       -1.37553039e-07  49.8955  49.0816
0202-02-10_22:34:38.312000      2770.87        1.30448500e+00       -1.35631679e-07  49.8955  49.0816
0202-02-10_22:34:38.504000      2771.07        1.31316500e+00       -1.31850949e-07  49.8955  49.0816
0202-02-10_22:34:38.710000      2771.27        1.32431200e+00       -1.32780639e-07  49.8955  49.0816
0202-02-10_22:34:38.902000      2771.46        1.33437600e+00       -1.36747309e-07  49.8955  49.0816
0202-02-10_22:34:39.105000      2771.66        1.34305100e+00       -1.41023869e-07  49.8713  49.0542
0202-02-10_22:34:39.305000      2771.87        1.35406400e+00       -1.39908239e-07  49.8713  49.0542
0202-02-10_22:34:39.500000      2772.06        1.36384700e+00       -1.39226469e-07  49.8713  49.0542
0202-02-10_22:34:39.690000      2772.25        1.37323700e+00       -1.39784289e-07  49.8713  49.0542
0202-02-10_22:34:39.900000      2772.46        1.38396500e+00       -1.44246789e-07  49.8713  49.0542
0202-02-10_22:34:40.105000      2772.66        1.39390700e+00       -1.37986889e-07  49.8719  49.0759
0202-02-10_22:34:40.297000      2772.86        1.40330700e+00       -1.34640009e-07  49.8719  49.0759
0202-02-10_22:34:40.492000      2773.05        1.41376600e+00       -1.35073869e-07  49.8719  49.0759
0202-02-10_22:34:40.684000      2773.24        1.42386900e+00       -1.43812929e-07  49.8719  49.0759
0202-02-10_22:34:40.887000      2773.45        1.43256700e+00       -1.47841579e-07  49.8719  49.0759
0202-02-10_22:34:41.094000      2773.66        1.44375500e+00       -1.47717619e-07  49.8697  49.0561
0202-02-10_22:34:41.300000      2773.86        1.45364100e+00       -1.45858249e-07  49.8697  49.0561
0202-02-10_22:34:41.496000      2774.06        1.46285700e+00       -1.44742619e-07  49.8697  49.0561
0202-02-10_22:34:41.688000      2774.25        1.47306900e+00       -1.51808249e-07  49.8697  49.0561
0202-02-10_22:34:41.880000      2774.44        1.48319100e+00       -1.45920219e-07  49.8697  49.0561
0202-02-10_22:34:42.094000      2774.66        1.49258000e+00       -1.44742619e-07  49.8732  49.0844
0202-02-10_22:34:42.316000      2774.88        1.50362200e+00       -1.30921259e-07  49.8732  49.0844
0202-02-10_22:34:42.516000      2775.08        1.51315300e+00       -1.35507719e-07  49.8732  49.0844
0202-02-10_22:34:42.710000      2775.27        1.52220200e+00       -1.25281159e-07  49.8732  49.0844
0202-02-10_22:34:42.918000      2775.48        1.53246400e+00       -1.22678029e-07  49.8732  49.0844
0202-02-10_22:34:43.113000      2775.67        1.54293500e+00       -1.21314489e-07  49.8934  49.0685
0202-02-10_22:34:43.316000      2775.88        1.55214600e+00       -1.31603029e-07  49.8934  49.0685
0202-02-10_22:34:43.516000      2776.08        1.56238000e+00       -1.28503469e-07  49.8934  49.0685
0202-02-10_22:34:43.707000      2776.27        1.57259800e+00       -1.25589999e-07  49.8934  49.0685
0202-02-10_22:34:43.902000      2776.46        1.58124100e+00       -1.25341629e-07  49.8934  49.0685
0202-02-10_22:34:44.110000      2776.67        1.59222300e+00       -1.34142669e-07  49.9053  49.0869
0202-02-10_22:34:44.310000      2776.87        1.60259700e+00       -1.30981739e-07  49.9053  49.0869
0202-02-10_22:34:44.504000      2777.06        1.61159700e+00       -1.29370279e-07  49.9053  49.0869
0202-02-10_22:34:44.710000      2777.27        1.62218600e+00       -1.32345279e-07  49.9053  49.0869
0202-02-10_22:34:44.906000      2777.47        1.63196500e+00       -1.35134339e-07  49.9053  49.0869
0202-02-10_22:34:45.113000      2777.67        1.64125100e+00       -1.25961419e-07  49.8965  49.0666
0202-02-10_22:34:45.316000      2777.88        1.65166100e+00       -1.19701519e-07  49.8965  49.0666
0202-02-10_22:34:45.508000      2778.07        1.66196200e+00       -1.30919759e-07  49.8965  49.0666
0202-02-10_22:34:45.703000      2778.26        1.67090200e+00       -1.30485899e-07  49.8965  49.0666
0202-02-10_22:34:45.902000      2778.46        1.68172700e+00       -1.22924439e-07  49.8965  49.0666
0202-02-10_22:34:46.100000      2778.66        1.69179700e+00       -1.07615579e-07  49.9066  49.0859
0202-02-10_22:34:46.312000      2778.87        1.70107300e+00       -1.06375989e-07  49.9066  49.0859
0202-02-10_22:34:46.504000      2779.06        1.71143700e+00       -1.09289009e-07  49.9066  49.0859
0202-02-10_22:34:46.695000      2779.26        1.72173700e+00       -1.06190049e-07  49.9066  49.0859
0202-02-10_22:34:46.902000      2779.46        1.73109300e+00       -1.02905159e-07  49.9066  49.0859
0202-02-10_22:34:47.105000      2779.67        1.74110900e+00       -1.01045779e-07  49.8764  49.0625
0202-02-10_22:34:47.300000      2779.86        1.75149000e+00       -1.04330679e-07  49.8764  49.0625
0202-02-10_22:34:47.492000      2780.05        1.76100200e+00       -9.24306695e-08  49.8764  49.0625
0202-02-10_22:34:47.684000      2780.25        1.77067800e+00       -7.47046195e-08  49.8764  49.0625
0202-02-10_22:34:47.880000      2780.44        1.78150700e+00       -6.39822195e-08  49.8764  49.0625
0202-02-10_22:34:48.086000      2780.65        1.79155400e+00       -5.62967995e-08  49.8735  49.0774
0202-02-10_22:34:48.285000      2780.85        1.80094300e+00       -4.82394995e-08  49.8735  49.0774
0202-02-10_22:34:48.477000      2781.04        1.81103800e+00       -2.79103195e-08  49.8735  49.0774
0202-02-10_22:34:48.684000      2781.24        1.82072200e+00        4.19491050e-09  49.8735  49.0774
0202-02-10_22:34:48.875000      2781.44        1.83009200e+00        2.60735605e-08  49.8735  49.0774
0202-02-10_22:34:49.074000      2781.64        1.84067500e+00        4.94397205e-08  49.8477  49.0534
0202-02-10_22:34:49.270000      2781.83        1.85077600e+00        7.96855805e-08  49.8477  49.0534
0202-02-10_22:34:49.465000      2782.02        1.85982500e+00        1.04353201e-07  49.8477  49.0534
0202-02-10_22:34:49.656000      2782.22        1.87023800e+00        1.20715611e-07  49.8477  49.0534
0202-02-10_22:34:49.863000      2782.42        1.88037900e+00        1.72468111e-07  49.8477  49.0534
0202-02-10_22:34:50.094000      2782.65        1.89020800e+00        2.14180111e-07  49.8477  49.0534
0202-02-10_22:34:50.290000      2782.85        1.90017600e+00        2.64569201e-07  49.8716  49.0758
0202-02-10_22:34:50.484000      2783.04        1.90966900e+00        2.96860361e-07  49.8716  49.0758
0202-02-10_22:34:50.688000      2783.25        1.91924100e+00        3.57042171e-07  49.8716  49.0758
0202-02-10_22:34:50.883000      2783.44        1.93010700e+00        4.11955741e-07  49.8716  49.0758
0202-02-10_22:34:51.090000      2783.65        1.94003100e+00        4.80690671e-07  49.8873  49.0622
0202-02-10_22:34:51.290000      2783.85        1.94964800e+00        5.58846431e-07  49.8873  49.0622
0202-02-10_22:34:51.480000      2784.04        1.95991000e+00        6.30308451e-07  49.8873  49.0622
0202-02-10_22:34:51.676000      2784.24        1.96976400e+00        7.07410571e-07  49.8873  49.0622
0202-02-10_22:34:51.870000      2784.43        1.97884600e+00        8.23559591e-07  49.8873  49.0622
0202-02-10_22:34:52.090000      2784.65        1.98954800e+00        8.83493471e-07  49.8873  49.0622
0202-02-10_22:34:52.290000      2784.85        1.99940800e+00        1.02226490e-06  49.9088  49.0908
0202-02-10_22:34:52.492000      2785.05        2.00877200e+00        1.15037590e-06  49.9088  49.0908
0202-02-10_22:34:52.690000      2785.25        2.01940500e+00        1.32751244e-06  49.9088  49.0908
0202-02-10_22:34:52.887000      2785.45        2.02909700e+00        1.45283438e-06  49.9088  49.0908
0202-02-10_22:34:53.110000      2785.67        2.03866400e+00        1.64875063e-06  49.9088  49.0908
0202-02-10_22:34:53.316000      2785.88        2.04903900e+00        1.80462831e-06  49.8764  49.0660
0202-02-10_22:34:53.520000      2786.08        2.05858400e+00        2.03444717e-06  49.8764  49.0660
0202-02-10_22:34:53.723000      2786.28        2.06864900e+00        2.20098528e-06  49.8764  49.0660
0202-02-10_22:34:53.920000      2786.48        2.07886700e+00        2.46594634e-06  49.8764  49.0660
0202-02-10_22:34:54.137000      2786.70        2.08846800e+00        2.70307875e-06  49.9064  49.0922
0202-02-10_22:34:54.336000      2786.90        2.09874400e+00        3.03454350e-06  49.9064  49.0922
0202-02-10_22:34:54.527000      2787.09        2.10876200e+00        3.29436029e-06  49.9064  49.0922
0202-02-10_22:34:54.723000      2787.28        2.11769800e+00        3.55857761e-06  49.9064  49.0922
0202-02-10_22:34:54.926000      2787.49        2.12825800e+00        3.99075855e-06  49.9064  49.0922
0202-02-10_22:34:55.140000      2787.70        2.13849500e+00        4.33213997e-06  49.8901  49.0664
0202-02-10_22:34:55.348000      2787.91        2.14773700e+00        4.67519495e-06  49.8901  49.0664
0202-02-10_22:34:55.540000      2788.10        2.15817600e+00        5.16080252e-06  49.8901  49.0664
0202-02-10_22:34:55.742000      2788.30        2.16795200e+00        5.56286201e-06  49.8901  49.0664
0202-02-10_22:34:55.940000      2788.50        2.17756800e+00        6.16480432e-06  49.8901  49.0664
0202-02-10_22:34:56.137000      2788.70        2.18778600e+00        6.62983432e-06  49.9035  49.0803
0202-02-10_22:34:56.344000      2788.90        2.19737500e+00        7.98593932e-06  49.9035  49.0803
0202-02-10_22:34:56.535000      2789.10        2.20754000e+00        8.13233422e-06  49.9035  49.0803
0202-02-10_22:34:56.730000      2789.29        2.21752500e+00        9.44654122e-06  49.9035  49.0803
0202-02-10_22:34:56.926000      2789.49        2.22718000e+00        9.62882202e-06  49.9035  49.0803
0202-02-10_22:34:57.150000      2789.71        2.23759300e+00        1.10685370e-05  49.8751  49.0572
