Repository: shortlab/2025-devitre-PhD

# 2025-devitre-PhD
Data repository for Alexis Devitre's PhD thesis

File: chapter 5/cold_vs_warm/20K/ffj29/Ic/1_anneal/Ic_2024-02-10_22-36-31895453_f29-100Kanneal-50K.txt
# Ic = 1.84 A, n = 20.57 , Tavg = 49.89 K, f29-100Kanneal-50K
#datetime                        t_s     iHTS_A                vHTS_V                tHTS_K  tTAR_K
0202-02-10_22:35:46.400000      2838.96        1.75363800e-02       -2.11999675e-08  49.8619  49.0757
0202-02-10_22:35:46.590000      2839.15        1.53190800e-02       -1.92166375e-08  49.8619  49.0757
0202-02-10_22:35:46.793000      2839.35        2.35278500e-02       -1.72333075e-08  49.8619  49.0757
0202-02-10_22:35:47             2839.56        3.43294100e-02       -2.56004875e-08  49.8619  49.0757
0202-02-10_22:35:47.215000      2839.78        4.38264200e-02       -2.79556975e-08  49.8811  49.0557
0202-02-10_22:35:47.410000      2839.97        5.40224500e-02       -2.73359075e-08  49.8811  49.0557
0202-02-10_22:35:47.600000      2840.16        6.41012300e-02       -2.16957975e-08  49.8811  49.0557
0202-02-10_22:35:47.793000      2840.35        7.34703200e-02       -2.85754875e-08  49.8811  49.0557
0202-02-10_22:35:48             2840.56        8.32893800e-02       -2.99390275e-08  49.8811  49.0557
0202-02-10_22:35:48.227000      2840.79        9.40657200e-02       -3.20463175e-08  49.8775  49.0820
0202-02-10_22:35:48.420000      2840.98        1.03239200e-01       -3.08067375e-08  49.8775  49.0820
0202-02-10_22:35:48.620000      2841.18        1.12899400e-01       -2.91952775e-08  49.8775  49.0820
0202-02-10_22:35:48.824000      2841.39        1.23502100e-01       -2.48567375e-08  49.8775  49.0820
0202-02-10_22:35:49.062000      2841.62        1.33580900e-01       -2.06417275e-08  49.8775  49.0820
0202-02-10_22:35:49.260000      2841.82        1.43356700e-01       -2.64660675e-08  49.9208  49.0676
0202-02-10_22:35:49.470000      2842.03        1.53002100e-01       -3.55133175e-08  49.9208  49.0676
0202-02-10_22:35:49.660000      2842.22        1.62552500e-01       -3.01206975e-08  49.9208  49.0676
0202-02-10_22:35:49.850000      2842.41        1.72946000e-01       -3.27238275e-08  49.9208  49.0676
0202-02-10_22:35:50.074000      2842.64        1.83012900e-01       -3.22279975e-08  49.9208  49.0676
0202-02-10_22:35:50.293000      2842.85        1.93005600e-01       -4.09670675e-08  49.9071  49.0877
0202-02-10_22:35:50.496000      2843.06        2.02875100e-01       -3.65045575e-08  49.9071  49.0877
0202-02-10_22:35:50.700000      2843.26        2.12133700e-01       -3.86738375e-08  49.9071  49.0877
0202-02-10_22:35:50.900000      2843.46        2.22690400e-01       -2.59680975e-08  49.9071  49.0877
0202-02-10_22:35:51.100000      2843.66        2.32748400e-01       -2.56581975e-08  49.8896  49.0605
0202-02-10_22:35:51.310000      2843.87        2.41731900e-01       -2.08238175e-08  49.8896  49.0605
0202-02-10_22:35:51.504000      2844.06        2.52414800e-01       -2.69597575e-08  49.8896  49.0605
0202-02-10_22:35:51.703000      2844.27        2.62481700e-01       -2.70837175e-08  49.8896  49.0605
0202-02-10_22:35:51.900000      2844.46        2.71773900e-01       -3.27238275e-08  49.8896  49.0605
0202-02-10_22:35:52.100000      2844.66        2.82594700e-01       -3.12363275e-08  49.8811  49.0773
0202-02-10_22:35:52.310000      2844.87        2.92049200e-01       -2.44186175e-08  49.8811  49.0773
0202-02-10_22:35:52.510000      2845.07        3.01768800e-01       -2.14436075e-08  49.8811  49.0773
0202-02-10_22:35:52.715000      2845.28        3.11881800e-01       -3.37154975e-08  49.8811  49.0773
0202-02-10_22:35:52.910000      2845.47        3.21880400e-01       -3.60087275e-08  49.8811  49.0773
0202-02-10_22:35:53.117000      2845.68        3.31034600e-01       -3.93556075e-08  49.8459  49.0539
0202-02-10_22:35:53.312000      2845.87        3.41383500e-01       -3.89837275e-08  49.8459  49.0539
0202-02-10_22:35:53.504000      2846.07        3.51508300e-01       -3.60707075e-08  49.8459  49.0539
0202-02-10_22:35:53.710000      2846.27        3.60914700e-01       -2.26831975e-08  49.8459  49.0539
0202-02-10_22:35:53.902000      2846.46        3.71446400e-01       -9.48161750e-09  49.8459  49.0539
0202-02-10_22:35:54.113000      2846.67        3.81399100e-01       -9.72953750e-09  49.8623  49.0753
0202-02-10_22:35:54.310000      2846.87        3.91118700e-01       -2.37368375e-08  49.8623  49.0753
0202-02-10_22:35:54.504000      2847.06        4.01071300e-01       -2.56581975e-08  49.8623  49.0753
0202-02-10_22:35:54.703000      2847.27        4.11190200e-01       -2.39227775e-08  49.8623  49.0753
0202-02-10_22:35:54.900000      2847.46        4.20495700e-01       -1.82826675e-08  49.8623  49.0753
0202-02-10_22:35:55.100000      2847.66        4.31128100e-01       -2.14441475e-08  49.8663  49.0536
0202-02-10_22:35:55.305000      2847.86        4.40585000e-01       -2.14446875e-08  49.8663  49.0536
0202-02-10_22:35:55.496000      2848.06        4.50021400e-01       -2.59079075e-08  49.8663  49.0536
0202-02-10_22:35:55.688000      2848.25        4.60692300e-01       -2.68995775e-08  49.8663  49.0536
0202-02-10_22:35:55.890000      2848.45        4.70355600e-01       -3.52047875e-08  49.8663  49.0536
0202-02-10_22:35:56.110000      2848.67        4.79831800e-01       -3.15480075e-08  49.9000  49.0779
0202-02-10_22:35:56.316000      2848.88        4.90712000e-01       -2.35526975e-08  49.9000  49.0779
0202-02-10_22:35:56.508000      2849.07        5.00007200e-01       -1.89042575e-08  49.9000  49.0779
0202-02-10_22:35:56.703000      2849.26        5.09790600e-01       -2.33047775e-08  49.9000  49.0779
0202-02-10_22:35:56.910000      2849.47        5.20022300e-01       -3.23537375e-08  49.9000  49.0779
0202-02-10_22:35:57.110000      2849.67        5.30308600e-01       -3.60105175e-08  49.8744  49.0617
0202-02-10_22:35:57.305000      2849.87        5.39339600e-01       -3.43990575e-08  49.8744  49.0617
0202-02-10_22:35:57.504000      2850.06        5.50055100e-01       -3.09901975e-08  49.8744  49.0617
0202-02-10_22:35:57.695000      2850.26        5.59648500e-01       -3.36553075e-08  49.8744  49.0617
0202-02-10_22:35:57.895000      2850.45        5.68810100e-01       -3.63204075e-08  49.8744  49.0617
0202-02-10_22:35:58.094000      2850.65        5.79541900e-01       -4.07209275e-08  49.9165  49.0835
0202-02-10_22:35:58.305000      2850.86        5.89694900e-01       -3.37792675e-08  49.9165  49.0835
0202-02-10_22:35:58.496000      2851.06        5.98969300e-01       -3.43990575e-08  49.9165  49.0835
0202-02-10_22:35:58.688000      2851.25        6.09683900e-01       -3.57625975e-08  49.9165  49.0835
0202-02-10_22:35:58.883000      2851.44        6.19446600e-01       -3.83037475e-08  49.9165  49.0835
0202-02-10_22:35:59.098000      2851.66        6.28792200e-01       -3.45230175e-08  49.8993  49.0651
0202-02-10_22:35:59.297000      2851.86        6.39397900e-01       -4.01631175e-08  49.8993  49.0651
0202-02-10_22:35:59.500000      2852.06        6.49124900e-01       -4.01631175e-08  49.8993  49.0651
0202-02-10_22:35:59.690000      2852.25        6.58656000e-01       -3.24776975e-08  49.8993  49.0651
0202-02-10_22:35:59.887000      2852.45        6.68905500e-01       -2.47302975e-08  49.8993  49.0651
0202-02-10_22:36:00.098000      2852.66        6.79125300e-01       -2.74573875e-08  49.9117  49.0858
0202-02-10_22:36:00.293000      2852.85        6.88696500e-01       -3.49568675e-08  49.9117  49.0858
0202-02-10_22:36:00.496000      2853.06        6.98853900e-01       -3.83037475e-08  49.9117  49.0858
0202-02-10_22:36:00.700000      2853.26        7.08220300e-01       -3.44610375e-08  49.9117  49.0858
0202-02-10_22:36:00.890000      2853.45        7.18524700e-01       -3.43990575e-08  49.9117  49.0858
0202-02-10_22:36:01.110000      2853.67        7.28735600e-01       -2.31808875e-08  49.8698  49.0540
0202-02-10_22:36:01.300000      2853.86        7.38020400e-01       -2.16934475e-08  49.8698  49.0540
0202-02-10_22:36:01.496000      2854.06        7.48620100e-01       -1.11570375e-08  49.8698  49.0540
0202-02-10_22:36:01.700000      2854.26        7.58350100e-01       -1.72929775e-08  49.8698  49.0540
0202-02-10_22:36:01.895000      2854.45        7.67779500e-01       -2.63419375e-08  49.8698  49.0540
0202-02-10_22:36:02.105000      2854.67        7.77926600e-01       -3.48330875e-08  49.8756  49.0777
0202-02-10_22:36:02.300000      2854.86        7.88005400e-01       -2.58461075e-08  49.8756  49.0777
0202-02-10_22:36:02.492000      2855.05        7.98198400e-01       -2.33669375e-08  49.8756  49.0777
0202-02-10_22:36:02.688000      2855.25        8.07048300e-01       -2.26851675e-08  49.8756  49.0777
0202-02-10_22:36:02.883000      2855.44        8.17821700e-01       -2.82013175e-08  49.8756  49.0777
0202-02-10_22:36:03.100000      2855.66        8.27956900e-01       -2.64039175e-08  49.8541  49.0494
0202-02-10_22:36:03.312000      2855.87        8.37391600e-01       -2.38007875e-08  49.8541  49.0494
0202-02-10_22:36:03.516000      2856.07        8.47512700e-01       -2.34289175e-08  49.8541  49.0494
0202-02-10_22:36:03.707000      2856.27        8.57852700e-01       -2.59080875e-08  49.8541  49.0494
0202-02-10_22:36:03.900000      2856.46        8.67217600e-01       -1.65492275e-08  49.8541  49.0494
0202-02-10_22:36:04.113000      2856.67        8.77240000e-01       -1.33882875e-08  49.8576  49.0759
0202-02-10_22:36:04.305000      2856.87        8.87542900e-01       -9.79349750e-09  49.8576  49.0759
0202-02-10_22:36:04.496000      2857.06        8.97218000e-01       -1.49997475e-08  49.8576  49.0759
0202-02-10_22:36:04.700000      2857.26        9.06958400e-01       -2.02679775e-08  49.8576  49.0759
0202-02-10_22:36:04.902000      2857.46        9.16971900e-01       -1.04132875e-08  49.8576  49.0759
0202-02-10_22:36:05.110000      2857.67        9.26977600e-01       -2.31190175e-08  49.8838  49.0614
0202-02-10_22:36:05.312000      2857.87        9.36473100e-01       -3.09283975e-08  49.8838  49.0614
0202-02-10_22:36:05.504000      2858.07        9.46820600e-01       -4.18367375e-08  49.8838  49.0614
0202-02-10_22:36:05.700000      2858.26        9.56648500e-01       -3.70023575e-08  49.8838  49.0614
0202-02-10_22:36:05.906000      2858.47        9.66694700e-01       -3.07424575e-08  49.8838  49.0614
0202-02-10_22:36:06.100000      2858.66        9.76485500e-01       -3.05565275e-08  49.8977  49.0815
0202-02-10_22:36:06.297000      2858.86        9.86506400e-01       -1.96481875e-08  49.8977  49.0815
0202-02-10_22:36:06.504000      2859.07        9.96240900e-01       -1.72929775e-08  49.8977  49.0815
0202-02-10_22:36:06.703000      2859.26        1.00630300e+00       -1.02273475e-08  49.8977  49.0815
0202-02-10_22:36:06.895000      2859.45        1.01640500e+00       -2.25612075e-08  49.8977  49.0815
0202-02-10_22:36:07.113000      2859.67        1.02599600e+00       -3.45242175e-08  49.8930  49.0605
0202-02-10_22:36:07.310000      2859.87        1.03628100e+00       -3.78718575e-08  49.8930  49.0605
0202-02-10_22:36:07.504000      2860.06        1.04606900e+00       -3.04971075e-08  49.8930  49.0605
0202-02-10_22:36:07.707000      2860.27        1.05578400e+00       -2.42372075e-08  49.8930  49.0605
0202-02-10_22:36:07.902000      2860.46        1.06579600e+00       -1.97747075e-08  49.8930  49.0605
0202-02-10_22:36:08.098000      2860.66        1.07594300e+00       -3.04971075e-08  49.9016  49.0815
0202-02-10_22:36:08.305000      2860.86        1.08578100e+00       -2.99392975e-08  49.9016  49.0815
0202-02-10_22:36:08.496000      2861.06        1.09566200e+00       -2.45471075e-08  49.9016  49.0815
0202-02-10_22:36:08.688000      2861.25        1.10621400e+00       -2.54767975e-08  49.9016  49.0815
0202-02-10_22:36:08.890000      2861.45        1.11577100e+00       -3.02491875e-08  49.9016  49.0815
0202-02-10_22:36:09.100000      2861.66        1.12535100e+00       -3.32241875e-08  49.8717  49.0610
0202-02-10_22:36:09.297000      2861.86        1.13576000e+00       -2.08903375e-08  49.8717  49.0610
0202-02-10_22:36:09.496000      2862.06        1.14570700e+00       -1.82872175e-08  49.8717  49.0610
0202-02-10_22:36:09.688000      2862.25        1.15490300e+00       -1.82872175e-08  49.8717  49.0610
0202-02-10_22:36:09.883000      2862.44        1.16546400e+00       -1.48163775e-08  49.8717  49.0610
0202-02-10_22:36:10.098000      2862.66        1.17561900e+00       -2.06424175e-08  49.8801  49.0812
0202-02-10_22:36:10.300000      2862.86        1.18458300e+00       -2.12002375e-08  49.8801  49.0812
0202-02-10_22:36:10.496000      2863.06        1.19508000e+00       -3.18606475e-08  49.8801  49.0812
0202-02-10_22:36:10.688000      2863.25        1.20487100e+00       -2.78319975e-08  49.8801  49.0812
0202-02-10_22:36:10.880000      2863.44        1.21444500e+00       -1.36387775e-08  49.8801  49.0812
0202-02-10_22:36:11.113000      2863.67        1.22497500e+00       -9.17627750e-09  49.8631  49.0535
0202-02-10_22:36:11.316000      2863.88        1.23424600e+00       -1.51262775e-08  49.8631  49.0535
0202-02-10_22:36:11.520000      2864.08        1.24486900e+00       -2.28116875e-08  49.8631  49.0535
0202-02-10_22:36:11.715000      2864.27        1.25471200e+00       -2.52288775e-08  49.8631  49.0535
0202-02-10_22:36:11.918000      2864.48        1.26351000e+00       -1.95887775e-08  49.8631  49.0535
0202-02-10_22:36:12.120000      2864.68        1.27462200e+00       -1.91549175e-08  49.8659  49.0803
0202-02-10_22:36:12.312000      2864.87        1.28411600e+00       -2.09523175e-08  49.8659  49.0803
0202-02-10_22:36:12.508000      2865.07        1.29364900e+00       -1.94648175e-08  49.8659  49.0803
0202-02-10_22:36:12.700000      2865.26        1.30424500e+00       -3.36580375e-08  49.8659  49.0803
0202-02-10_22:36:12.890000      2865.45        1.31398800e+00       -2.78939775e-08  49.8659  49.0803
0202-02-10_22:36:13.105000      2865.67        1.32391200e+00       -3.17996475e-08  49.8644  49.0530
0202-02-10_22:36:13.310000      2865.87        1.33423600e+00       -1.89712775e-08  49.8644  49.0530
0202-02-10_22:36:13.500000      2866.06        1.34404200e+00       -2.25670475e-08  49.8644  49.0530
0202-02-10_22:36:13.707000      2866.27        1.35291100e+00       -2.20712175e-08  49.8644  49.0530
0202-02-10_22:36:13.902000      2866.46        1.36396300e+00       -3.13680775e-08  49.8644  49.0530
0202-02-10_22:36:14.105000      2866.67        1.37357300e+00       -2.60998575e-08  49.8742  49.0767
0202-02-10_22:36:14.310000      2866.87        1.38348600e+00       -1.92201775e-08  49.8742  49.0767
0202-02-10_22:36:14.500000      2867.06        1.39361800e+00       -1.90342375e-08  49.8742  49.0767
0202-02-10_22:36:14.690000      2867.25        1.40357000e+00       -2.76493375e-08  49.8742  49.0767
0202-02-10_22:36:14.900000      2867.46        1.41232700e+00       -3.09342275e-08  49.8742  49.0767
0202-02-10_22:36:15.113000      2867.67        1.42335200e+00       -2.66576675e-08  49.8911  49.0619
0202-02-10_22:36:15.320000      2867.88        1.43324200e+00       -3.26076675e-08  49.8911  49.0619
0202-02-10_22:36:15.523000      2868.08        1.44319900e+00       -3.55826575e-08  49.8911  49.0619
0202-02-10_22:36:15.715000      2868.28        1.45295700e+00       -4.01071375e-08  49.8911  49.0619
0202-02-10_22:36:15.906000      2868.47        1.46263200e+00       -2.35587175e-08  49.8911  49.0619
0202-02-10_22:36:16.120000      2868.68        1.47266400e+00       -6.82435750e-09  49.8870  49.0791
0202-02-10_22:36:16.312000      2868.87        1.48271000e+00       -7.25821750e-09  49.8870  49.0791
0202-02-10_22:36:16.504000      2869.07        1.49255800e+00       -1.45097675e-08  49.8870  49.0791
0202-02-10_22:36:16.710000      2869.27        1.50186800e+00       -2.25670475e-08  49.8870  49.0791
0202-02-10_22:36:16.902000      2869.46        1.51266600e+00       -1.99019475e-08  49.8870  49.0791
0202-02-10_22:36:17.113000      2869.67        1.52259000e+00       -2.49222575e-08  49.8868  49.0608
0202-02-10_22:36:17.305000      2869.87        1.53193100e+00       -3.24217275e-08  49.8868  49.0608
0202-02-10_22:36:17.500000      2870.06        1.54254600e+00       -2.79592275e-08  49.8868  49.0608
0202-02-10_22:36:17.690000      2870.25        1.55236500e+00       -2.25670475e-08  49.8868  49.0608
0202-02-10_22:36:17.890000      2870.45        1.56099400e+00       -2.34347575e-08  49.8868  49.0608
0202-02-10_22:36:18.094000      2870.65        1.57218900e+00       -2.07696575e-08  49.8801  49.0817
0202-02-10_22:36:18.300000      2870.86        1.58222900e+00       -2.61618375e-08  49.8801  49.0817
0202-02-10_22:36:18.496000      2871.06        1.59155800e+00       -4.09727750e-09  49.8801  49.0817
0202-02-10_22:36:18.688000      2871.25        1.60195700e+00       -1.11628975e-08  49.8801  49.0817
0202-02-10_22:36:18.880000      2871.44        1.61165500e+00       -1.17207075e-08  49.8801  49.0817
0202-02-10_22:36:19.090000      2871.65        1.62092900e+00       -2.60373975e-08  49.8735  49.0583
0202-02-10_22:36:19.290000      2871.85        1.63172400e+00       -3.14909275e-08  49.8735  49.0583
0202-02-10_22:36:19.480000      2872.04        1.64181100e+00       -2.28133775e-08  49.8735  49.0583
0202-02-10_22:36:19.684000      2872.25        1.65157000e+00       -1.65534775e-08  49.8735  49.0583
0202-02-10_22:36:19.880000      2872.44        1.66131700e+00       -1.06654675e-08  49.8735  49.0583
0202-02-10_22:36:20.090000      2872.65        1.67187100e+00       -7.38056750e-09  49.8948  49.0808
0202-02-10_22:36:20.285000      2872.85        1.68071200e+00       -2.60817750e-09  49.8948  49.0808
0202-02-10_22:36:20.480000      2873.04        1.69138000e+00       -6.63681750e-09  49.8948  49.0808
0202-02-10_22:36:20.670000      2873.23        1.70138900e+00       -8.06233750e-09  49.8948  49.0808
0202-02-10_22:36:20.880000      2873.44        1.71090500e+00       -3.28994750e-09  49.8948  49.0808
0202-02-10_22:36:21.105000      2873.66        1.72110800e+00        1.18949325e-08  49.8816  49.0613
0202-02-10_22:36:21.316000      2873.88        1.73142600e+00        2.03240925e-08  49.8816  49.0613
0202-02-10_22:36:21.516000      2874.08        1.74072800e+00        2.43527425e-08  49.8816  49.0613
0202-02-10_22:36:21.710000      2874.27        1.75107700e+00        2.91871125e-08  49.8816  49.0613
0202-02-10_22:36:21.902000      2874.46        1.76069100e+00        4.25126225e-08  49.8816  49.0613
0202-02-10_22:36:22.117000      2874.68        1.77047200e+00        5.18714725e-08  49.8966  49.0782
0202-02-10_22:36:22.310000      2874.87        1.78073300e+00        5.92469825e-08  49.8966  49.0782
0202-02-10_22:36:22.500000      2875.06        1.79068700e+00        6.85438525e-08  49.8966  49.0782
0202-02-10_22:36:22.703000      2875.26        1.80023800e+00        8.22412425e-08  49.8966  49.0782
0202-02-10_22:36:22.906000      2875.47        1.80988600e+00        1.06846953e-07  49.8966  49.0782
0202-02-10_22:36:23.117000      2875.68        1.82030300e+00        1.17879232e-07  49.8903  49.0589
0202-02-10_22:36:23.316000      2875.88        1.82957900e+00        1.37402663e-07  49.8903  49.0589
0202-02-10_22:36:23.508000      2876.07        1.84012800e+00        1.72544823e-07  49.8903  49.0589
0202-02-10_22:36:23.700000      2876.26        1.85015500e+00        2.01922923e-07  49.8903  49.0589
0202-02-10_22:36:23.906000      2876.47        1.85934100e+00        2.33408323e-07  49.8903  49.0589
0202-02-10_22:36:24.113000      2876.67        1.87016600e+00        2.52683822e-07  49.8790  49.0761
0202-02-10_22:36:24.316000      2876.88        1.87988400e+00        2.81008283e-07  49.8790  49.0761
0202-02-10_22:36:24.510000      2877.07        1.88929900e+00        3.37719183e-07  49.8790  49.0761
0202-02-10_22:36:24.703000      2877.26        1.89960400e+00        3.71931663e-07  49.8790  49.0761
0202-02-10_22:36:24.895000      2877.46        1.90972600e+00        4.12280062e-07  49.8790  49.0761
0202-02-10_22:36:25.100000      2877.66        1.91900700e+00        4.81634213e-07  49.8633  49.0576
0202-02-10_22:36:25.316000      2877.88        1.92977500e+00        5.37415052e-07  49.8633  49.0576
0202-02-10_22:36:25.516000      2878.08        1.93934000e+00        6.04847963e-07  49.8633  49.0576
0202-02-10_22:36:25.720000      2878.28        1.94887100e+00        6.52819793e-07  49.8633  49.0576
0202-02-10_22:36:25.920000      2878.48        1.95952600e+00        7.46346263e-07  49.8633  49.0576
0202-02-10_22:36:26.120000      2878.68        1.96879600e+00        8.31629512e-07  49.8695  49.0782
0202-02-10_22:36:26.324000      2878.89        1.97869100e+00        9.48955963e-07  49.8695  49.0782
0202-02-10_22:36:26.520000      2879.08        1.98885200e+00        1.03380535e-06  49.8695  49.0782
0202-02-10_22:36:26.710000      2879.27        1.99860300e+00        1.13204223e-06  49.8695  49.0782
0202-02-10_22:36:26.914000      2879.48        2.00858000e+00        1.29492332e-06  49.8695  49.0782
0202-02-10_22:36:27.117000      2879.68        2.01883500e+00        1.42545132e-06  49.8829  49.0610
0202-02-10_22:36:27.312000      2879.87        2.02853600e+00        1.56267306e-06  49.8829  49.0610
0202-02-10_22:36:27.516000      2880.08        2.03839000e+00        1.75530412e-06  49.8829  49.0610
0202-02-10_22:36:27.707000      2880.27        2.04817500e+00        1.87839462e-06  49.8829  49.0610
0202-02-10_22:36:27.910000      2880.47        2.05849900e+00        2.06148090e-06  49.8829  49.0610
0202-02-10_22:36:28.110000      2880.67        2.06813400e+00        2.31677283e-06  49.8974  49.0836
0202-02-10_22:36:28.300000      2880.86        2.07801400e+00        2.53047678e-06  49.8974  49.0836
0202-02-10_22:36:28.508000      2881.07        2.08841000e+00        2.75335365e-06  49.8974  49.0836
0202-02-10_22:36:28.700000      2881.26        2.09850500e+00        3.09770955e-06  49.8974  49.0836
0202-02-10_22:36:28.890000      2881.45        2.10732600e+00        3.35988117e-06  49.8974  49.0836
0202-02-10_22:36:29.110000      2881.67        2.11814200e+00        3.65211264e-06  49.8816  49.0626
0202-02-10_22:36:29.316000      2881.88        2.12801200e+00        4.05361328e-06  49.8816  49.0626
0202-02-10_22:36:29.520000      2882.08        2.13781500e+00        4.49267326e-06  49.8816  49.0626
0202-02-10_22:36:29.710000      2882.27        2.14792000e+00        4.82103855e-06  49.8816  49.0626
0202-02-10_22:36:29.918000      2882.48        2.15765100e+00        5.20047463e-06  49.8816  49.0626
0202-02-10_22:36:30.125000      2882.69        2.16805700e+00        5.75103501e-06  49.8873  49.0815
0202-02-10_22:36:30.316000      2882.88        2.17775300e+00        6.19728456e-06  49.8873  49.0815
0202-02-10_22:36:30.523000      2883.08        2.18679600e+00        6.81769535e-06  49.8873  49.0815
0202-02-10_22:36:30.715000      2883.28        2.19756300e+00        8.02969675e-06  49.8873  49.0815
0202-02-10_22:36:30.910000      2883.47        2.20761500e+00        8.18297215e-06  49.8873  49.0815
0202-02-10_22:36:31.125000      2883.69        2.21694500e+00        9.65684495e-06  49.8865  49.0564
0202-02-10_22:36:31.320000      2883.88        2.22751300e+00        9.77237415e-06  49.8865  49.0564
0202-02-10_22:36:31.523000      2884.08        2.23729100e+00        1.10172874e-05  49.8865  49.0564

File: chapter 5/cold_vs_warm/20K/ffj29/Ic/1_anneal/Ic_2024-02-10_22-38-53267846_f29-100Kanneal-50K.txt
# Ic = 1.84 A, n = 20.87 , Tavg = 49.87 K, f29-100Kanneal-50K
#datetime                        t_s     iHTS_A                vHTS_V                tHTS_K  tTAR_K
0202-02-10_22:38:07.800000      2980.36        2.62824100e-02       -3.94122000e-09  49.8744  49.0945
0202-02-10_22:38:08.043000      2980.60        1.52819700e-02       -1.49115300e-08  49.8744  49.0945
0202-02-10_22:38:08.250000      2980.81        2.36465000e-02       -3.75528000e-09  49.8923  49.0832
0202-02-10_22:38:08.440000      2981.00        3.41675500e-02       -2.84450000e-10  49.8923  49.0832
0202-02-10_22:38:08.637000      2981.20        4.39851200e-02       -2.70163000e-09  49.8923  49.0832
0202-02-10_22:38:08.840000      2981.40        5.30591400e-02       -1.55313200e-08  49.8923  49.0832
0202-02-10_22:38:09.050000      2981.61        6.38992800e-02       -2.12953800e-08  49.8923  49.0832
0202-02-10_22:38:09.258000      2981.82        7.35046200e-02       -1.67089300e-08  49.8811  49.0637
0202-02-10_22:38:09.460000      2982.02        8.30802700e-02       -2.13573600e-08  49.8811  49.0637
0202-02-10_22:38:09.660000      2982.22        9.34885300e-02       -1.55313200e-08  49.8811  49.0637
0202-02-10_22:38:09.855000      2982.42        1.02847800e-01       -1.49115300e-08  49.8811  49.0637
0202-02-10_22:38:10.074000      2982.63        1.12925100e-01       -7.10215000e-09  49.9017  49.0863
0202-02-10_22:38:10.273000      2982.84        1.23710300e-01       -3.94122000e-09  49.9017  49.0863
0202-02-10_22:38:10.477000      2983.04        1.32966900e-01       -1.36719500e-08  49.9017  49.0863
0202-02-10_22:38:10.670000      2983.23        1.42655300e-01       -1.49115300e-08  49.9017  49.0863
0202-02-10_22:38:10.863000      2983.42        1.52915200e-01       -1.24943400e-08  49.9017  49.0863
0202-02-10_22:38:11.080000      2983.64        1.62774300e-01       -8.40372000e-09  49.9017  49.0863
0202-02-10_22:38:11.290000      2983.85        1.72925800e-01       -1.91261100e-08  49.8985  49.0636
0202-02-10_22:38:11.492000      2984.05        1.82735100e-01       -2.15433000e-08  49.8985  49.0636
0202-02-10_22:38:11.684000      2984.24        1.92181700e-01       -1.56552800e-08  49.8985  49.0636
0202-02-10_22:38:11.887000      2984.45        2.02462300e-01        3.35350000e-10  49.8985  49.0636
0202-02-10_22:38:12.105000      2984.66        2.12343700e-01       -6.17247000e-09  49.8640  49.0794
0202-02-10_22:38:12.312000      2984.87        2.22496600e-01       -8.58965000e-09  49.8640  49.0794
0202-02-10_22:38:12.504000      2985.07        2.32244400e-01        1.82285000e-09  49.8640  49.0794
0202-02-10_22:38:12.700000      2985.26        2.41603400e-01        7.33885000e-09  49.8640  49.0794
0202-02-10_22:38:12.890000      2985.45        2.51581300e-01        5.97517000e-09  49.8640  49.0794
0202-02-10_22:38:13.094000      2985.65        2.62055000e-01       -6.29689000e-09  49.8683  49.0577
0202-02-10_22:38:13.290000      2985.85        2.72052100e-01       -6.79273000e-09  49.8683  49.0577
0202-02-10_22:38:13.492000      2986.05        2.80893100e-01       -1.21849200e-08  49.8683  49.0577
0202-02-10_22:38:13.684000      2986.24        2.91656100e-01       -1.09065000e-09  49.8683  49.0577
0202-02-10_22:38:13.880000      2986.44        3.01375700e-01        3.61977000e-09  49.8683  49.0577
0202-02-10_22:38:14.090000      2986.65        3.11319400e-01        8.70206000e-09  49.8802  49.0769
0202-02-10_22:38:14.280000      2986.84        3.21307600e-01        7.46248000e-09  49.8802  49.0769
0202-02-10_22:38:14.473000      2987.03        3.31344800e-01       -3.19794000e-09  49.8802  49.0769
0202-02-10_22:38:14.664000      2987.23        3.41015800e-01       -7.78439000e-09  49.8802  49.0769
0202-02-10_22:38:14.870000      2987.43        3.51030800e-01       -1.01396000e-08  49.8802  49.0769
0202-02-10_22:38:15.098000      2987.66        3.61370700e-01        2.25623000e-09  49.8561  49.0590
0202-02-10_22:38:15.300000      2987.86        3.71283300e-01        2.81404000e-09  49.8561  49.0590
0202-02-10_22:38:15.492000      2988.05        3.80677800e-01       -1.02015800e-08  49.8561  49.0590
0202-02-10_22:38:15.688000      2988.25        3.90876800e-01       -2.03041900e-08  49.8561  49.0590
0202-02-10_22:38:15.880000      2988.44        4.00808700e-01       -7.53648000e-09  49.8561  49.0590
0202-02-10_22:38:16.094000      2988.66        4.10013300e-01       -3.13596000e-09  49.8933  49.0841
0202-02-10_22:38:16.290000      2988.85        4.21055600e-01       -6.73075000e-09  49.8933  49.0841
0202-02-10_22:38:16.480000      2989.04        4.30699500e-01       -6.54481000e-09  49.8933  49.0841
0202-02-10_22:38:16.680000      2989.24        4.39674100e-01       -7.47450000e-09  49.8933  49.0841
0202-02-10_22:38:16.875000      2989.43        4.50238200e-01       -9.66690000e-10  49.8933  49.0841
0202-02-10_22:38:17.090000      2989.65        4.60833400e-01       -9.39585000e-09  49.8874  49.0605
0202-02-10_22:38:17.285000      2989.85        4.69779800e-01       -9.39585000e-09  49.8874  49.0605
0202-02-10_22:38:17.477000      2990.04        4.80167300e-01       -5.55314000e-09  49.8874  49.0605
0202-02-10_22:38:17.668000      2990.23        4.89880900e-01        2.10920000e-10  49.8874  49.0605
0202-02-10_22:38:17.867000      2990.43        4.99448600e-01        4.67342000e-09  49.8874  49.0605
0202-02-10_22:38:18.070000      2990.63        5.09968200e-01        1.82238000e-09  49.8789  49.0898
0202-02-10_22:38:18.290000      2990.85        5.19537900e-01        3.34880000e-10  49.8789  49.0898
0202-02-10_22:38:18.484000      2991.04        5.29538000e-01        7.33852000e-09  49.8789  49.0898
0202-02-10_22:38:18.684000      2991.25        5.39949200e-01        1.44658300e-08  49.8789  49.0898
0202-02-10_22:38:18.887000      2991.45        5.49220600e-01        7.89565000e-09  49.8789  49.0898
0202-02-10_22:38:19.086000      2991.65        5.59342400e-01       -1.15360000e-09  49.8667  49.0541
0202-02-10_22:38:19.293000      2991.86        5.69675000e-01       -1.83537000e-09  49.8667  49.0541
0202-02-10_22:38:19.484000      2992.05        5.78949400e-01        6.84171000e-09  49.8667  49.0541
0202-02-10_22:38:19.680000      2992.24        5.88860500e-01        9.94067000e-09  49.8667  49.0541
0202-02-10_22:38:19.887000      2992.45        5.99231600e-01        8.14328000e-09  49.8667  49.0541
0202-02-10_22:38:20.090000      2992.65        6.09390500e-01        7.58546000e-09  49.8892  49.0832
0202-02-10_22:38:20.305000      2992.86        6.19025500e-01        1.10563000e-08  49.8892  49.0832
0202-02-10_22:38:20.496000      2993.06        6.29199300e-01        1.01567000e-09  49.8892  49.0832
0202-02-10_22:38:20.690000      2993.25        6.38945600e-01       -7.81720000e-10  49.8892  49.0832
0202-02-10_22:38:20.883000      2993.44        6.48605900e-01        5.19840000e-10  49.8892  49.0832
0202-02-10_22:38:21.110000      2993.67        6.58805900e-01        9.69275000e-09  49.8784  49.0602
0202-02-10_22:38:21.316000      2993.88        6.68448400e-01        4.48651000e-09  49.8784  49.0602
0202-02-10_22:38:21.508000      2994.07        6.78593900e-01        1.82140000e-09  49.8784  49.0602
0202-02-10_22:38:21.710000      2994.27        6.88396600e-01        5.66411000e-09  49.8784  49.0602
0202-02-10_22:38:21.914000      2994.47        6.98189000e-01        6.09796000e-09  49.8784  49.0602
0202-02-10_22:38:22.113000      2994.68        7.08385000e-01        1.04365000e-08  49.8888  49.0819
0202-02-10_22:38:22.316000      2994.88        7.18405900e-01       -3.79700000e-11  49.8888  49.0819
0202-02-10_22:38:22.520000      2995.08        7.27843500e-01        3.24692000e-09  49.8888  49.0819
0202-02-10_22:38:22.710000      2995.27        7.37898200e-01        2.44119000e-09  49.8888  49.0819
0202-02-10_22:38:22.920000      2995.48        7.48328700e-01       -3.47870000e-10  49.8888  49.0819
0202-02-10_22:38:23.125000      2995.69        7.57549700e-01       -3.38485000e-09  49.8830  49.0649
0202-02-10_22:38:23.348000      2995.91        7.68379400e-01       -9.58276000e-09  49.8830  49.0649
0202-02-10_22:38:23.540000      2996.10        7.77719100e-01       -3.88068000e-09  49.8830  49.0649
0202-02-10_22:38:23.730000      2996.29        7.87502500e-01       -4.43849000e-09  49.8830  49.0649
0202-02-10_22:38:23.926000      2996.49        7.97698500e-01       -6.29787000e-09  49.8830  49.0649
0202-02-10_22:38:24.120000      2996.68        8.07999900e-01       -2.70307000e-09  49.8869  49.0790
0202-02-10_22:38:24.316000      2996.88        8.17117300e-01        6.90369000e-09  49.8869  49.0790
0202-02-10_22:38:24.510000      2997.07        8.27522600e-01        9.75473000e-09  49.8869  49.0790
0202-02-10_22:38:24.710000      2997.27        8.37445500e-01        6.59437000e-09  49.8869  49.0790
0202-02-10_22:38:24.914000      2997.47        8.46957300e-01       -3.56944000e-09  49.8869  49.0790
0202-02-10_22:38:25.113000      2997.67        8.57361100e-01        6.34780000e-09  49.8737  49.0572
0202-02-10_22:38:25.320000      2997.88        8.67284000e-01        6.96759000e-09  49.8737  49.0572
0202-02-10_22:38:25.510000      2998.07        8.76959100e-01        2.69103000e-09  49.8737  49.0572
0202-02-10_22:38:25.707000      2998.27        8.87447500e-01       -6.23397000e-09  49.8737  49.0572
0202-02-10_22:38:25.914000      2998.47        8.97297300e-01       -2.14335000e-09  49.8737  49.0572
0202-02-10_22:38:26.110000      2998.67        9.06902600e-01       -3.87877000e-09  49.8678  49.0789
0202-02-10_22:38:26.300000      2998.86        9.16948700e-01        1.07957000e-09  49.8678  49.0789
0202-02-10_22:38:26.508000      2999.07        9.26781100e-01       -4.69910000e-10  49.8678  49.0789
0202-02-10_22:38:26.700000      2999.26        9.36557100e-01        1.05623800e-08  49.8678  49.0789
0202-02-10_22:38:26.895000      2999.45        9.46399900e-01        6.03790000e-09  49.8678  49.0789
0202-02-10_22:38:27.105000      2999.67        9.56769600e-01       -7.79810000e-10  49.8838  49.0582
0202-02-10_22:38:27.297000      2999.86        9.66325900e-01       -6.17200000e-09  49.8838  49.0582
0202-02-10_22:38:27.492000      3000.05        9.76146300e-01        5.35613000e-09  49.8838  49.0582
0202-02-10_22:38:27.684000      3000.24        9.86302200e-01        1.24217600e-08  49.8838  49.0582
0202-02-10_22:38:27.875000      3000.44        9.96306800e-01        1.41571700e-08  49.8838  49.0582
0202-02-10_22:38:28.113000      3000.67        1.00590300e+00       -2.01939000e-09  49.8682  49.0844
0202-02-10_22:38:28.320000      3000.88        1.01639600e+00        7.07690000e-10  49.8682  49.0844
0202-02-10_22:38:28.510000      3001.07        1.02613200e+00        3.99259000e-09  49.8682  49.0844
0202-02-10_22:38:28.707000      3001.27        1.03517300e+00        6.65769000e-09  49.8682  49.0844
0202-02-10_22:38:28.910000      3001.47        1.04581000e+00       -3.50689000e-09  49.8682  49.0844
0202-02-10_22:38:29.113000      3001.67        1.05584600e+00       -1.27564000e-09  49.8915  49.0607
0202-02-10_22:38:29.305000      3001.87        1.06540800e+00        5.72801000e-09  49.8915  49.0607
0202-02-10_22:38:29.500000      3002.06        1.07574500e+00        8.51707000e-09  49.8915  49.0607
0202-02-10_22:38:29.695000      3002.25        1.08566800e+00        3.93061000e-09  49.8915  49.0607
0202-02-10_22:38:29.887000      3002.45        1.09495100e+00        8.79000000e-11  49.8915  49.0607
0202-02-10_22:38:30.100000      3002.66        1.10556600e+00        4.48842000e-09  49.8914  49.0868
0202-02-10_22:38:30.297000      3002.86        1.11517200e+00       -1.33762000e-09  49.8914  49.0868
0202-02-10_22:38:30.490000      3003.05        1.12514000e+00       -3.45950000e-10  49.8914  49.0868
0202-02-10_22:38:30.690000      3003.25        1.13546600e+00        2.56577000e-09  49.8914  49.0868
0202-02-10_22:38:30.895000      3003.45        1.14540400e+00        1.99182000e-08  49.8914  49.0868
0202-02-10_22:38:31.100000      3003.66        1.15462600e+00        1.56403500e-08  49.8789  49.0670
0202-02-10_22:38:31.300000      3003.86        1.16504500e+00        5.53776000e-09  49.8789  49.0670
0202-02-10_22:38:31.496000      3004.05        1.17525600e+00       -8.15963000e-09  49.8789  49.0670
0202-02-10_22:38:31.688000      3004.25        1.18446200e+00       -1.06387900e-08  49.8789  49.0670
0202-02-10_22:38:31.890000      3004.45        1.19422500e+00       -2.76745000e-09  49.8789  49.0670
0202-02-10_22:38:32.110000      3004.67        1.20488000e+00       -1.58984000e-09  49.8967  49.0843
0202-02-10_22:38:32.320000      3004.88        1.21442800e+00       -1.05768100e-08  49.8967  49.0843
0202-02-10_22:38:32.523000      3005.08        1.22437300e+00       -1.16924400e-08  49.8967  49.0843
0202-02-10_22:38:32.723000      3005.28        1.23466400e+00       -2.39557000e-09  49.8967  49.0843
0202-02-10_22:38:32.918000      3005.48        1.24386400e+00        1.07526000e-09  49.8967  49.0843
0202-02-10_22:38:33.125000      3005.69        1.25425100e+00       -7.29192000e-09  49.8854  49.0574
0202-02-10_22:38:33.320000      3005.88        1.26455300e+00       -4.37890000e-09  49.8854  49.0574
0202-02-10_22:38:33.527000      3006.09        1.27414500e+00        4.29817000e-09  49.8854  49.0574
0202-02-10_22:38:33.730000      3006.29        1.28378100e+00        7.45911000e-09  49.8854  49.0574
0202-02-10_22:38:33.934000      3006.49        1.29425200e+00       -1.09401000e-09  49.8854  49.0574
0202-02-10_22:38:34.130000      3006.69        1.30371600e+00       -3.26328000e-09  49.8786  49.0752
0202-02-10_22:38:34.336000      3006.90        1.31344800e+00        5.35182000e-09  49.8786  49.0752
0202-02-10_22:38:34.527000      3007.09        1.32381400e+00        1.31611900e-08  49.8786  49.0752
0202-02-10_22:38:34.723000      3007.28        1.33355600e+00        1.23554600e-08  49.8786  49.0752
0202-02-10_22:38:34.926000      3007.49        1.34353100e+00        4.85598000e-09  49.8786  49.0752
0202-02-10_22:38:35.125000      3007.69        1.35364100e+00        1.27273300e-08  49.8661  49.0611
0202-02-10_22:38:35.316000      3007.88        1.36373100e+00        1.61361800e-08  49.8661  49.0611
0202-02-10_22:38:35.523000      3008.08        1.37245500e+00        1.16117100e-08  49.8661  49.0611
0202-02-10_22:38:35.715000      3008.28        1.38382800e+00        7.14921000e-09  49.8661  49.0611
0202-02-10_22:38:35.906000      3008.47        1.39381800e+00        9.31848000e-09  49.8661  49.0611
0202-02-10_22:38:36.117000      3008.68        1.40256800e+00        3.98828000e-09  49.8829  49.0776
0202-02-10_22:38:36.316000      3008.88        1.41339800e+00       -4.03600000e-11  49.8829  49.0776
0202-02-10_22:38:36.508000      3009.07        1.42319200e+00       -4.62684000e-09  49.8829  49.0776
0202-02-10_22:38:36.710000      3009.27        1.43241300e+00        5.16578000e-09  49.8829  49.0776
0202-02-10_22:38:36.906000      3009.47        1.44307200e+00        5.53760000e-09  49.8829  49.0776
0202-02-10_22:38:37.100000      3009.66        1.45314000e+00        1.45370000e-10  49.8883  49.0630
0202-02-10_22:38:37.305000      3009.87        1.46247600e+00       -6.05254000e-09  49.8883  49.0630
0202-02-10_22:38:37.500000      3010.06        1.47314400e+00        2.56256000e-09  49.8883  49.0630
0202-02-10_22:38:37.690000      3010.25        1.48306500e+00        8.01672000e-09  49.8883  49.0630
0202-02-10_22:38:37.895000      3010.46        1.49254100e+00        1.60740000e-08  49.8883  49.0630
0202-02-10_22:38:38.090000      3010.65        1.50274500e+00        1.23552600e-08  49.9029  49.0890
0202-02-10_22:38:38.280000      3010.84        1.51281800e+00        1.32849400e-08  49.9029  49.0890
0202-02-10_22:38:38.490000      3011.05        1.52257300e+00        1.02479700e-08  49.9029  49.0890
0202-02-10_22:38:38.680000      3011.24        1.53208300e+00        1.04339100e-08  49.9029  49.0890
0202-02-10_22:38:38.870000      3011.43        1.54275700e+00        3.31310000e-10  49.9029  49.0890
0202-02-10_22:38:39.098000      3011.66        1.55290400e+00       -1.15619000e-09  49.8851  49.0608
0202-02-10_22:38:39.310000      3011.87        1.56224800e+00       -7.22330000e-10  49.8851  49.0608
0202-02-10_22:38:39.500000      3012.06        1.57265600e+00        1.12396300e-08  49.8851  49.0608
0202-02-10_22:38:39.703000      3012.26        1.58202600e+00        8.14068000e-09  49.8851  49.0608
0202-02-10_22:38:39.906000      3012.47        1.59223100e+00        2.19068000e-09  49.8851  49.0608
0202-02-10_22:38:40.117000      3012.68        1.60231300e+00        8.07870000e-09  49.8887  49.0899
0202-02-10_22:38:40.312000      3012.87        1.61131400e+00        1.94828600e-08  49.8887  49.0899
0202-02-10_22:38:40.508000      3013.07        1.62199500e+00        2.48130600e-08  49.8887  49.0899
0202-02-10_22:38:40.700000      3013.26        1.63227900e+00        1.75615000e-08  49.8887  49.0899
0202-02-10_22:38:40.902000      3013.46        1.64150900e+00        1.21693200e-08  49.8887  49.0899
0202-02-10_22:38:41.113000      3013.67        1.65137100e+00        1.58260900e-08  49.8720  49.0648
0202-02-10_22:38:41.316000      3013.88        1.66177500e+00        8.14068000e-09  49.8720  49.0648
0202-02-10_22:38:41.508000      3014.07        1.67137300e+00        1.49583800e-08  49.8720  49.0648
0202-02-10_22:38:41.703000      3014.26        1.68142400e+00        1.52063000e-08  49.8720  49.0648
0202-02-10_22:38:41.895000      3014.45        1.69138600e+00        2.71062900e-08  49.8720  49.0648
0202-02-10_22:38:42.113000      3014.68        1.70135000e+00        2.20859800e-08  49.8780  49.0781
0202-02-10_22:38:42.320000      3014.88        1.71148400e+00        3.05771200e-08  49.8780  49.0781
0202-02-10_22:38:42.523000      3015.08        1.72132900e+00        4.45844200e-08  49.8780  49.0781
0202-02-10_22:38:42.715000      3015.28        1.73062000e+00        5.76000700e-08  49.8780  49.0781
0202-02-10_22:38:42.920000      3015.48        1.74120100e+00        5.29516800e-08  49.8780  49.0781
0202-02-10_22:38:43.120000      3015.68        1.75132400e+00        5.92735600e-08  49.8742  49.0546
0202-02-10_22:38:43.312000      3015.87        1.76018500e+00        6.73928300e-08  49.8742  49.0546
0202-02-10_22:38:43.510000      3016.07        1.77110300e+00        8.48089600e-08  49.8742  49.0546
0202-02-10_22:38:43.703000      3016.26        1.78079000e+00        1.03402690e-07  49.8742  49.0546
0202-02-10_22:38:43.895000      3016.46        1.78990700e+00        1.05200080e-07  49.8742  49.0546
0202-02-10_22:38:44.110000      3016.67        1.80079400e+00        1.15364660e-07  49.8701  49.0736
0202-02-10_22:38:44.312000      3016.87        1.81090700e+00        1.20446940e-07  49.8701  49.0736
0202-02-10_22:38:44.523000      3017.08        1.81999900e+00        1.41457860e-07  49.8701  49.0736
0202-02-10_22:38:44.715000      3017.28        1.83074600e+00        1.68046900e-07  49.8701  49.0736
0202-02-10_22:38:44.918000      3017.48        1.84064800e+00        1.82488030e-07  49.8701  49.0736
0202-02-10_22:38:45.120000      3017.68        1.85000000e+00        2.05358320e-07  49.8519  49.0601
0202-02-10_22:38:45.324000      3017.88        1.86024200e+00        2.43227560e-07  49.8519  49.0601
0202-02-10_22:38:45.516000      3018.08        1.87034600e+00        2.75208780e-07  49.8519  49.0601
0202-02-10_22:38:45.710000      3018.27        1.87942300e+00        3.03347290e-07  49.8519  49.0601
0202-02-10_22:38:45.918000      3018.48        1.88999400e+00        3.42827990e-07  49.8519  49.0601
0202-02-10_22:38:46.120000      3018.68        1.89991600e+00        3.92349290e-07  49.9056  49.0859
0202-02-10_22:38:46.312000      3018.87        1.90921800e+00        4.37779980e-07  49.9056  49.0859
0202-02-10_22:38:46.520000      3019.08        1.91989100e+00        4.81599210e-07  49.9056  49.0859
0202-02-10_22:38:46.715000      3019.28        1.92993200e+00        5.50334040e-07  49.9056  49.0859
0202-02-10_22:38:46.906000      3019.47        1.93924700e+00        6.05371490e-07  49.9056  49.0859
0202-02-10_22:38:47.117000      3019.68        1.94972300e+00        6.90778700e-07  49.9000  49.0652
0202-02-10_22:38:47.310000      3019.87        1.95996300e+00        7.66021340e-07  49.9000  49.0652
0202-02-10_22:38:47.500000      3020.06        1.96861600e+00        8.49383240e-07  49.9000  49.0652
0202-02-10_22:38:47.703000      3020.27        1.97952100e+00        9.36153990e-07  49.9000  49.0652
0202-02-10_22:38:47.906000      3020.47        1.98929100e+00        1.06339710e-06  49.9000  49.0652
0202-02-10_22:38:48.100000      3020.66        1.99877400e+00        1.15853503e-06  49.9049  49.0904
0202-02-10_22:38:48.312000      3020.87        2.00933900e+00        1.32110623e-06  49.9049  49.0904
0202-02-10_22:38:48.504000      3021.06        2.01932500e+00        1.45126146e-06  49.9049  49.0904
0202-02-10_22:38:48.695000      3021.26        2.02890500e+00        1.59083705e-06  49.9049  49.0904
0202-02-10_22:38:48.900000      3021.46        2.03862000e+00        1.73710634e-06  49.9049  49.0904
0202-02-10_22:38:49.100000      3021.66        2.04907100e+00        1.95471394e-06  49.8891  49.0624
0202-02-10_22:38:49.297000      3021.86        2.05908200e+00        2.14344017e-06  49.8891  49.0624
0202-02-10_22:38:49.504000      3022.07        2.06793500e+00        2.33631900e-06  49.8891  49.0624
0202-02-10_22:38:49.700000      3022.26        2.07865500e+00        2.60698155e-06  49.8891  49.0624
0202-02-10_22:38:49.895000      3022.45        2.08882100e+00        2.84020874e-06  49.8891  49.0624
0202-02-10_22:38:50.110000      3022.67        2.09785800e+00        3.17278837e-06  49.8855  49.0859
0202-02-10_22:38:50.305000      3022.87        2.10876500e+00        3.43719103e-06  49.8855  49.0859
0202-02-10_22:38:50.508000      3023.07        2.11819200e+00        3.70054005e-06  49.8855  49.0859
0202-02-10_22:38:50.703000      3023.26        2.12796700e+00        4.10173049e-06  49.8855  49.0859
0202-02-10_22:38:50.895000      3023.46        2.13796800e+00        4.43926844e-06  49.8855  49.0859
0202-02-10_22:38:51.100000      3023.66        2.14823700e+00        4.81337403e-06  49.8509  49.0565
0202-02-10_22:38:51.310000      3023.87        2.15804300e+00        5.22367539e-06  49.8509  49.0565
0202-02-10_22:38:51.508000      3024.07        2.16806400e+00        5.80448114e-06  49.8509  49.0565
0202-02-10_22:38:51.703000      3024.26        2.17819300e+00        6.27130740e-06  49.8509  49.0565
0202-02-10_22:38:51.910000      3024.47        2.18700600e+00        6.72592376e-06  49.8509  49.0565
0202-02-10_22:38:52.113000      3024.67        2.19784900e+00        8.29765066e-06  49.8695  49.0744
0202-02-10_22:38:52.305000      3024.87        2.20771900e+00        8.37958696e-06  49.8695  49.0744
0202-02-10_22:38:52.508000      3025.07        2.21666100e+00        9.68040346e-06  49.8695  49.0744
0202-02-10_22:38:52.703000      3025.26        2.22787800e+00        9.78930066e-06  49.8695  49.0744
0202-02-10_22:38:52.895000      3025.45        2.23775800e+00        1.11251353e-05  49.8695  49.0744
