Repository: shortlab/2025-devitre-PhD

# 2025-devitre-PhD
Data repository for Alexis Devitre's PhD thesis

File: chapter 5/cold_vs_warm/20K/ffj29/Ic/1_anneal/Ic_2024-02-10_22-51-16682437_f29-100Kanneal-64K.txt
# Ic = 0.41 A, n = 16.95 , Tavg = 63.78 K, f29-100Kanneal-64K
#datetime                        t_s     iHTS_A                vHTS_V                tHTS_K  tTAR_K
0202-02-10_22:51:05.220000      3757.78        1.47196800e-02        2.30909845e-07  63.7400  62.5713
0202-02-10_22:51:05.410000      3757.97        1.44480800e-02        1.30937445e-07  63.7400  62.5713
0202-02-10_22:51:05.600000      3758.16        2.40905100e-02        6.26983755e-08  63.7400  62.5713
0202-02-10_22:51:05.805000      3758.37        3.42330900e-02       -4.85892450e-09  63.7400  62.5713
0202-02-10_22:51:06.043000      3758.60        4.42539700e-02        1.36108655e-08  63.7400  62.5713
0202-02-10_22:51:06.246000      3758.81        5.41709600e-02        1.30530555e-08  63.7835  62.5842
0202-02-10_22:51:06.450000      3759.01        6.38089400e-02        1.87551355e-08  63.7835  62.5842
0202-02-10_22:51:06.650000      3759.21        7.34613700e-02        2.12343055e-08  63.7835  62.5842
0202-02-10_22:51:06.850000      3759.41        8.39927900e-02        1.97468055e-08  63.7835  62.5842
0202-02-10_22:51:07.062000      3759.62        9.35832700e-02        1.59040955e-08  63.7835  62.5842
0202-02-10_22:51:07.266000      3759.82        1.03222700e-01        8.21868550e-09  63.7454  62.5864
0202-02-10_22:51:07.457000      3760.02        1.13347500e-01        1.11936855e-08  63.7454  62.5864
0202-02-10_22:51:07.650000      3760.21        1.23579100e-01        1.16895155e-08  63.7454  62.5864
0202-02-10_22:51:07.850000      3760.41        1.32541800e-01        1.71436855e-08  63.7454  62.5864
0202-02-10_22:51:08.070000      3760.63        1.43144500e-01        3.94211550e-09  63.7454  62.5864
0202-02-10_22:51:08.277000      3760.84        1.53165100e-01        3.75617550e-09  63.7614  62.5781
0202-02-10_22:51:08.470000      3761.03        1.62926300e-01        4.56190550e-09  63.7614  62.5781
0202-02-10_22:51:08.670000      3761.23        1.73106000e-01        1.74535755e-08  63.7614  62.5781
0202-02-10_22:51:08.863000      3761.43        1.82833000e-01        1.50363855e-08  63.7614  62.5781
0202-02-10_22:51:09.066000      3761.63        1.92037600e-01        8.40461550e-09  63.7614  62.5781
0202-02-10_22:51:09.270000      3761.83        2.03064700e-01        5.95245500e-10  63.7684  62.5783
0202-02-10_22:51:09.460000      3762.02        2.12977300e-01        2.39263550e-09  63.7684  62.5783
0202-02-10_22:51:09.652000      3762.21        2.22235200e-01        4.43795550e-09  63.7684  62.5783
0202-02-10_22:51:09.860000      3762.42        2.32845300e-01        7.53690550e-09  63.7684  62.5783
0202-02-10_22:51:10.080000      3762.64        2.42545600e-01        1.37968055e-08  63.7352  62.5716
0202-02-10_22:51:10.285000      3762.85        2.52854400e-01        2.03046155e-08  63.7352  62.5716
0202-02-10_22:51:10.480000      3763.04        2.62572500e-01        1.85072255e-08  63.7352  62.5716
0202-02-10_22:51:10.684000      3763.24        2.71511400e-01        9.21034550e-09  63.7352  62.5716
0202-02-10_22:51:10.875000      3763.44        2.82280300e-01       -2.93735450e-09  63.7352  62.5716
0202-02-10_22:51:11.074000      3763.64        2.92463000e-01        2.76505550e-09  63.7101  62.5680
0202-02-10_22:51:11.280000      3763.84        3.01686400e-01        1.71184550e-09  63.7101  62.5680
0202-02-10_22:51:11.477000      3764.04        3.11915100e-01        2.14580550e-09  63.7101  62.5680
0202-02-10_22:51:11.668000      3764.23        3.21890000e-01        7.82265500e-10  63.7101  62.5680
0202-02-10_22:51:11.875000      3764.43        3.31581400e-01        5.67862550e-09  63.7101  62.5680
0202-02-10_22:51:12.086000      3764.65        3.41706100e-01        8.77758550e-09  63.7101  62.5680
0202-02-10_22:51:12.297000      3764.86        3.51682500e-01        9.89320550e-09  63.7361  62.5666
0202-02-10_22:51:12.492000      3765.05        3.61293700e-01        1.24963355e-08  63.7361  62.5666
0202-02-10_22:51:12.690000      3765.25        3.71008900e-01        1.31161255e-08  63.7361  62.5666
0202-02-10_22:51:12.895000      3765.46        3.81489400e-01        2.48301955e-08  63.7361  62.5666
0202-02-10_22:51:13.105000      3765.67        3.91428700e-01        4.16885355e-08  63.7269  62.5757
0202-02-10_22:51:13.305000      3765.87        4.00741600e-01        9.21396055e-08  63.7269  62.5757
0202-02-10_22:51:13.500000      3766.06        4.11279000e-01        1.24430775e-07  63.7269  62.5757
0202-02-10_22:51:13.695000      3766.26        4.21089100e-01        2.24465205e-07  63.7269  62.5757
0202-02-10_22:51:13.887000      3766.45        4.30088900e-01        3.44209025e-07  63.7269  62.5757
0202-02-10_22:51:14.098000      3766.66        4.40811800e-01        5.13598175e-07  63.7653  62.5725
0202-02-10_22:51:14.297000      3766.86        4.50613000e-01        8.34898355e-07  63.7653  62.5725
0202-02-10_22:51:14.490000      3767.05        4.60468500e-01        1.16121886e-06  63.7653  62.5725
0202-02-10_22:51:14.684000      3767.24        4.70747600e-01        2.66793323e-06  63.7653  62.5725
0202-02-10_22:51:14.880000      3767.44        4.80829400e-01        3.86847035e-06  63.7653  62.5725
0202-02-10_22:51:15.080000      3767.64        4.90120000e-01        4.97851783e-06  63.7717  62.5805
0202-02-10_22:51:15.285000      3767.85        5.00270000e-01        6.10096114e-06  63.7717  62.5805
0202-02-10_22:51:15.477000      3768.04        5.10384400e-01        7.76095004e-06  63.7717  62.5805
0202-02-10_22:51:15.680000      3768.24        5.19922900e-01        1.04828905e-05  63.7717  62.5805
0202-02-10_22:51:15.883000      3768.44        5.29969000e-01        1.36085015e-05  63.7717  62.5805
0202-02-10_22:51:16.094000      3768.65        5.40420700e-01        1.65842467e-05  63.7772  62.5793
0202-02-10_22:51:16.305000      3768.86        5.49692000e-01        2.00035150e-05  63.7772  62.5793

File: chapter 5/cold_vs_warm/20K/ffj29/Ic/1_anneal/Ic_2024-02-10_22-52-35888565_f29-100Kanneal-64K.txt
# Ic = 0.41 A, n = 17.24 , Tavg = 63.76 K, f29-100Kanneal-64K
#datetime                        t_s     iHTS_A                vHTS_V                tHTS_K  tTAR_K
0202-02-10_22:52:24.383000      3836.95        1.69786300e-02        9.30306250e-09  63.7559  62.5705
0202-02-10_22:52:24.580000      3837.14        1.46173700e-02       -1.79737500e-10  63.7559  62.5705
0202-02-10_22:52:24.773000      3837.34        2.38225800e-02       -7.80316750e-09  63.7559  62.5705
0202-02-10_22:52:24.996000      3837.56        3.41165600e-02       -2.18724275e-08  63.7559  62.5705
0202-02-10_22:52:25.240000      3837.80        4.45708200e-02       -1.40630575e-08  63.7487  62.5625
0202-02-10_22:52:25.430000      3837.99        5.42474000e-02       -1.08401475e-08  63.7487  62.5625
0202-02-10_22:52:25.620000      3838.18        6.39180400e-02       -1.55505575e-08  63.7487  62.5625
0202-02-10_22:52:25.812000      3838.38        7.33363800e-02       -2.98677275e-08  63.7487  62.5625
0202-02-10_22:52:26.055000      3838.62        8.31673000e-02       -2.79463775e-08  63.7487  62.5625
0202-02-10_22:52:26.260000      3838.82        9.36538400e-02       -1.75958675e-08  63.7653  62.5742
0202-02-10_22:52:26.453000      3839.01        1.02960900e-01       -9.10472750e-09  63.7653  62.5742
0202-02-10_22:52:26.656000      3839.22        1.13560600e-01       -1.69760775e-08  63.7653  62.5742
0202-02-10_22:52:26.860000      3839.42        1.23504300e-01       -3.01156475e-08  63.7653  62.5742
0202-02-10_22:52:27.090000      3839.65        1.32585700e-01       -3.58177275e-08  63.7653  62.5742
0202-02-10_22:52:27.290000      3839.85        1.43371000e-01       -2.54052375e-08  63.7540  62.5733
0202-02-10_22:52:27.496000      3840.06        1.52781400e-01       -1.90213875e-08  63.7540  62.5733
0202-02-10_22:52:27.688000      3840.25        1.62827600e-01       -2.30500275e-08  63.7540  62.5733
0202-02-10_22:52:27.880000      3840.44        1.72694100e-01       -2.20583575e-08  63.7540  62.5733
0202-02-10_22:52:28.105000      3840.67        1.82821900e-01       -2.11286175e-08  63.7540  62.5733
0202-02-10_22:52:28.316000      3840.88        1.92727000e-01       -2.13764875e-08  63.7893  62.5787
0202-02-10_22:52:28.520000      3841.08        2.02488200e-01       -2.20582075e-08  63.7893  62.5787
0202-02-10_22:52:28.723000      3841.28        2.12044500e-01       -1.67280075e-08  63.7893  62.5787
0202-02-10_22:52:28.926000      3841.49        2.22546700e-01       -7.67905750e-09  63.7893  62.5787
0202-02-10_22:52:29.117000      3841.68        2.32517100e-01       -3.46447750e-09  63.7536  62.5763
0202-02-10_22:52:29.320000      3841.88        2.41798900e-01       -1.22655075e-08  63.7536  62.5763
0202-02-10_22:52:29.523000      3842.08        2.52333400e-01       -1.54884275e-08  63.7536  62.5763
0202-02-10_22:52:29.715000      3842.28        2.62250400e-01       -1.45587375e-08  63.7536  62.5763
0202-02-10_22:52:29.918000      3842.48        2.71585600e-01       -2.72072750e-09  63.7536  62.5763
0202-02-10_22:52:30.125000      3842.68        2.82085900e-01        1.18395250e-09  63.7790  62.5724
0202-02-10_22:52:30.316000      3842.88        2.92075600e-01       -6.19155750e-09  63.7790  62.5724
0202-02-10_22:52:30.520000      3843.08        3.01074900e-01       -1.32571775e-08  63.7790  62.5724
0202-02-10_22:52:30.710000      3843.27        3.12039700e-01       -1.67899875e-08  63.7790  62.5724
0202-02-10_22:52:30.906000      3843.47        3.21772700e-01       -1.42488375e-08  63.7790  62.5724
0202-02-10_22:52:31.120000      3843.68        3.31701600e-01       -8.36082750e-09  63.7490  62.5667
0202-02-10_22:52:31.312000      3843.87        3.41577000e-01       -1.11498875e-08  63.7490  62.5667
0202-02-10_22:52:31.504000      3844.07        3.51734500e-01       -2.65874750e-09  63.7490  62.5667
0202-02-10_22:52:31.703000      3844.27        3.61213700e-01       -2.34884750e-09  63.7490  62.5667
0202-02-10_22:52:31.900000      3844.46        3.71259800e-01        4.34489250e-09  63.7490  62.5667
0202-02-10_22:52:32.100000      3844.66        3.81392100e-01        9.42718250e-09  63.7625  62.5672
0202-02-10_22:52:32.297000      3844.86        3.91111800e-01        3.63261125e-08  63.7625  62.5672
0202-02-10_22:52:32.490000      3845.05        4.00898200e-01        7.55588825e-08  63.7625  62.5672
0202-02-10_22:52:32.684000      3845.24        4.11506800e-01        1.33075502e-07  63.7625  62.5672
0202-02-10_22:52:32.880000      3845.44        4.21334800e-01        2.41167062e-07  63.7625  62.5672
0202-02-10_22:52:33.082000      3845.64        4.30533400e-01        3.59485182e-07  63.7515  62.5695
0202-02-10_22:52:33.273000      3845.84        4.40777000e-01        5.15796492e-07  63.7515  62.5695
0202-02-10_22:52:33.470000      3846.03        4.50851300e-01        8.56929502e-07  63.7515  62.5695
0202-02-10_22:52:33.664000      3846.22        4.61032000e-01        1.20686355e-06  63.7515  62.5695
0202-02-10_22:52:33.855000      3846.42        4.70058500e-01        1.65968291e-06  63.7515  62.5695
0202-02-10_22:52:34.086000      3846.65        4.80918000e-01        3.98774219e-06  63.7515  62.5695
0202-02-10_22:52:34.305000      3846.86        4.90689500e-01        5.29488156e-06  63.7613  62.5683
0202-02-10_22:52:34.496000      3847.06        5.00142000e-01        6.57289075e-06  63.7613  62.5683
0202-02-10_22:52:34.703000      3847.26        5.10554700e-01        8.62768405e-06  63.7613  62.5683
0202-02-10_22:52:34.895000      3847.46        5.20105200e-01        1.11314541e-05  63.7613  62.5683
0202-02-10_22:52:35.110000      3847.67        5.29642100e-01        1.30193376e-05  63.7611  62.5697
0202-02-10_22:52:35.305000      3847.87        5.40569800e-01        1.70045940e-05  63.7611  62.5697
0202-02-10_22:52:35.508000      3848.07        5.50132100e-01        2.04348895e-05  63.7611  62.5697

File: chapter 5/cold_vs_warm/20K/ffj29/Ic/1_anneal/Ic_2024-02-11_02-01-36734404_f29-110Kanneal-20K.txt
# Ic = 6.72 A, n = 28.76 , Tavg = 19.99 K, f29-110Kanneal-20K
#datetime                        t_s     iHTS_A                vHTS_V                tHTS_K  tTAR_K
0202-02-11_02:01:29.090000      15181.65        2.66828600e+00        3.37318260e-08  19.9841  19.6162
0202-02-11_02:01:29.500000      15182.06        2.85154200e+00        1.21605860e-08  19.9841  19.6162
0202-02-11_02:01:29.895000      15182.45        3.23933700e+00        3.72614360e-08  19.9841  19.6162
0202-02-11_02:01:30.290000      15182.85        3.45070100e+00        3.14973760e-08  19.9886  19.4591
0202-02-11_02:01:30.680000      15183.24        3.83452900e+00        5.83343560e-08  19.9886  19.4591
0202-02-11_02:01:31.090000      15183.65        4.04070000e+00        5.44916460e-08  19.9744  19.6386
0202-02-11_02:01:31.492000      15184.05        4.43411600e+00        4.94093560e-08  19.9744  19.6386
0202-02-11_02:01:31.883000      15184.44        4.63988500e+00        9.49477600e-09  19.9744  19.6386
0202-02-11_02:01:32.293000      15184.85        5.02667800e+00        4.61864360e-08  20.0188  19.5104
0202-02-11_02:01:32.695000      15185.25        5.22943900e+00        4.03603960e-08  20.0188  19.5104
0202-02-11_02:01:33.105000      15185.66        5.62072100e+00        3.66416460e-08  19.9872  19.5344
0202-02-11_02:01:33.510000      15186.07        5.82436000e+00        1.71182060e-08  19.9872  19.5344
0202-02-11_02:01:33.910000      15186.47        6.21382100e+00        5.40577960e-08  19.9872  19.5344
0202-02-11_02:01:34.312000      15186.87        6.41891500e+00        6.76932060e-08  20.0213  19.6584
0202-02-11_02:01:34.720000      15187.28        6.80717600e+00        2.99061436e-07  20.0213  19.6584
0202-02-11_02:01:35.125000      15187.69        7.01083700e+00        7.50209176e-07  20.0070  19.4390
0202-02-11_02:01:35.535000      15188.10        7.40272500e+00        3.73252592e-06  20.0070  19.4390
0202-02-11_02:01:35.940000      15188.50        7.58935100e+00        6.98792102e-06  20.0070  19.4390
0202-02-11_02:01:36.350000      15188.91        7.99694100e+00        2.57755485e-05  19.9903  19.6727

File: chapter 5/cold_vs_warm/20K/ffj29/Ic/1_anneal/Ic_2024-02-11_02-01-46329886_f29-110Kanneal-20K.txt
# Ic = 6.74 A, n = 29.07 , Tavg = 20.01 K, f29-110Kanneal-20K
#datetime                        t_s     iHTS_A                vHTS_V                tHTS_K  tTAR_K
0202-02-11_02:01:38.660000      15191.22        2.67236500e+00       -5.10305715e-08  19.9900  19.5534
0202-02-11_02:01:39.066000      15191.63        2.85338900e+00       -4.33451515e-08  19.9900  19.5534
0202-02-11_02:01:39.477000      15192.04        3.24948200e+00       -3.30566015e-08  20.0009  19.6222
0202-02-11_02:01:39.883000      15192.44        3.45414900e+00       -5.72284915e-08  20.0009  19.6222
0202-02-11_02:01:40.290000      15192.85        3.84418500e+00       -5.30139015e-08  20.0180  19.4652
0202-02-11_02:01:40.690000      15193.25        4.04807200e+00       -7.05540115e-08  20.0180  19.4652
0202-02-11_02:01:41.090000      15193.65        4.43255500e+00       -5.27707215e-08  19.9744  19.6497
0202-02-11_02:01:41.480000      15194.04        4.64125000e+00       -5.44472915e-08  19.9744  19.6497
0202-02-11_02:01:41.880000      15194.44        5.02915700e+00       -4.80014615e-08  19.9744  19.6497
0202-02-11_02:01:42.297000      15194.86        5.23805700e+00       -3.83327215e-08  20.0304  19.5132
0202-02-11_02:01:42.695000      15195.26        5.62529300e+00       -2.76103315e-08  20.0304  19.5132
0202-02-11_02:01:43.110000      15195.67        5.83189200e+00       -4.52124015e-08  20.0076  19.5338
0202-02-11_02:01:43.510000      15196.07        6.21964200e+00       -1.87473215e-08  20.0076  19.5338
0202-02-11_02:01:43.914000      15196.47        6.42556900e+00        2.01755685e-08  20.0076  19.5338
0202-02-11_02:01:44.320000      15196.88        6.81490700e+00        2.07600448e-07  20.0088  19.6583
0202-02-11_02:01:44.723000      15197.28        7.02147400e+00        6.83724078e-07  20.0088  19.6583
0202-02-11_02:01:45.137000      15197.70        7.40946100e+00        3.71704438e-06  20.0061  19.4342
0202-02-11_02:01:45.543000      15198.10        7.59545400e+00        7.01805238e-06  20.0061  19.4342
0202-02-11_02:01:45.938000      15198.50        8.00480800e+00        2.60715494e-05  20.0061  19.4342

File: chapter 5/cold_vs_warm/20K/ffj29/Ic/1_anneal/Ic_2024-02-11_02-02-24934792_f29-110Kanneal-20K.txt
# Ic = 6.71 A, n = 28.47 , Tavg = 20.00 K, f29-110Kanneal-20K
#datetime                        t_s     iHTS_A                vHTS_V                tHTS_K  tTAR_K
0202-02-11_02:02:17.355000      15229.92        2.68324100e+00       -2.57865380e-08  20.0155  19.4753
0202-02-11_02:02:17.758000      15230.32        2.87143100e+00        7.86815200e-09  20.0155  19.4753
0202-02-11_02:02:18.160000      15230.72        3.25834600e+00        1.63593020e-08  20.0046  19.5800
0202-02-11_02:02:18.555000      15231.11        3.46413200e+00        9.88462000e-10  20.0046  19.5800
0202-02-11_02:02:18.945000      15231.51        3.85476200e+00       -2.76459180e-08  20.0046  19.5800
0202-02-11_02:02:19.340000      15231.90        4.05894300e+00       -1.92787280e-08  19.9991  19.6226
0202-02-11_02:02:19.742000      15232.30        4.44311500e+00       -2.48568580e-08  19.9991  19.6226
0202-02-11_02:02:20.152000      15232.71        4.65073000e+00       -2.44229980e-08  20.0142  19.4796
0202-02-11_02:02:20.555000      15233.11        5.04216400e+00       -5.39538800e-09  20.0142  19.4796
0202-02-11_02:02:20.957000      15233.52        5.24602300e+00       -1.02917480e-08  20.0142  19.4796
0202-02-11_02:02:21.363000      15233.92        5.63230000e+00       -1.01677880e-08  19.9803  19.6596
0202-02-11_02:02:21.754000      15234.32        5.84044700e+00       -2.08901880e-08  19.9803  19.6596
0202-02-11_02:02:22.152000      15234.71        6.23058000e+00       -6.25388000e-10  20.0266  19.5114
0202-02-11_02:02:22.550000      15235.11        6.43535700e+00        6.56912720e-08  20.0266  19.5114
0202-02-11_02:02:22.957000      15235.52        6.82298500e+00        2.74127132e-07  20.0266  19.5114
0202-02-11_02:02:23.360000      15235.92        7.02978700e+00        7.44114972e-07  19.9873  19.5537
0202-02-11_02:02:23.760000      15236.32        7.41915800e+00        3.84722466e-06  19.9873  19.5537
0202-02-11_02:02:24.160000      15236.72        7.60541300e+00        7.56163466e-06  20.0017  19.6524
0202-02-11_02:02:24.562000      15237.12        8.01154600e+00        2.74138624e-05  20.0017  19.6524

File: chapter 5/cold_vs_warm/20K/ffj29/Ic/1_anneal/Ic_2024-02-11_02-02-34667994_f29-110Kanneal-20K.txt
# Ic = 6.71 A, n = 28.31 , Tavg = 20.02 K, f29-110Kanneal-20K
#datetime                        t_s     iHTS_A                vHTS_V                tHTS_K  tTAR_K
0202-02-11_02:02:26.992000      15239.55        2.68841000e+00       -8.58057550e-09  20.0066  19.6821
0202-02-11_02:02:27.400000      15239.96        2.87098600e+00       -1.52743255e-08  20.0042  19.4739
0202-02-11_02:02:27.797000      15240.36        3.26308200e+00       -6.78242550e-09  20.0042  19.4739
0202-02-11_02:02:28.203000      15240.76        3.46675900e+00       -1.69458755e-08  19.9916  19.5779
0202-02-11_02:02:28.605000      15241.16        3.85430000e+00        2.51558450e-09  19.9916  19.5779
0202-02-11_02:02:29.050000      15241.61        4.06050800e+00       -1.32271255e-08  19.9916  19.5779
0202-02-11_02:02:29.457000      15242.02        4.44860800e+00        4.49891450e-09  20.0016  19.6266
0202-02-11_02:02:29.850000      15242.41        4.65281000e+00       -2.61187855e-08  20.0016  19.6266
0202-02-11_02:02:30.254000      15242.81        5.04274400e+00       -1.21114955e-08  20.0283  19.4784
0202-02-11_02:02:30.660000      15243.22        5.24792100e+00       -2.04167055e-08  20.0283  19.4784
0202-02-11_02:02:31.066000      15243.63        5.63678800e+00       -1.65120155e-08  19.9981  19.6599
0202-02-11_02:02:31.473000      15244.03        5.84415700e+00       -1.40328555e-08  19.9981  19.6599
0202-02-11_02:02:31.875000      15244.44        6.23157400e+00        1.65848545e-08  19.9981  19.6599
0202-02-11_02:02:32.280000      15244.84        6.43760900e+00        7.46593245e-08  20.0117  19.5119
0202-02-11_02:02:32.670000      15245.23        6.82573800e+00        2.87309825e-07  20.0117  19.5119
0202-02-11_02:02:33.080000      15245.64        7.03368600e+00        8.04525905e-07  20.0117  19.5119
0202-02-11_02:02:33.500000      15246.06        7.42257500e+00        4.04832919e-06  19.9873  19.5447
0202-02-11_02:02:33.902000      15246.46        7.61054900e+00        7.58288629e-06  19.9873  19.5447
0202-02-11_02:02:34.310000      15246.87        8.02122500e+00        2.84734701e-05  20.0232  19.6460

File: chapter 5/cold_vs_warm/20K/ffj29/Ic/1_anneal/Ic_2024-02-11_02-02-53911651_f29-110Kanneal-20K.txt
# Ic = 6.70 A, n = 28.21 , Tavg = 19.99 K, f29-110Kanneal-20K
#datetime                        t_s     iHTS_A                vHTS_V                tHTS_K  tTAR_K
0202-02-11_02:02:46.344000      15258.90        2.69501800e+00       -1.04707845e-08  20.0033  19.6850
0202-02-11_02:02:46.746000      15259.31        2.88010000e+00       -1.90239145e-08  20.0033  19.6850
0202-02-11_02:02:47.156000      15259.72        3.26997600e+00        5.58184550e-09  20.0045  19.4864
0202-02-11_02:02:47.550000      15260.11        3.47405700e+00        3.22663550e-09  20.0045  19.4864
0202-02-11_02:02:47.940000      15260.50        3.85973700e+00       -1.20822445e-08  20.0045  19.4864
0202-02-11_02:02:48.340000      15260.90        4.06609900e+00       -1.46233945e-08  19.9939  19.5770
0202-02-11_02:02:48.742000      15261.30        4.45360700e+00        4.65215550e-09  19.9939  19.5770
0202-02-11_02:02:49.150000      15261.71        4.65913000e+00       -2.73291345e-08  20.0183  19.6279
0202-02-11_02:02:49.555000      15262.11        5.04903600e+00       -1.50572445e-08  20.0183  19.6279
0202-02-11_02:02:49.950000      15262.51        5.25339700e+00       -1.54577450e-09  20.0183  19.6279
0202-02-11_02:02:50.344000      15262.90        5.64229400e+00       -1.51192245e-08  20.0229  19.4709
0202-02-11_02:02:50.742000      15263.30        5.84841300e+00       -2.56556945e-08  20.0229  19.4709
0202-02-11_02:02:51.152000      15263.71        6.23828100e+00        1.05401655e-08  19.9777  19.6504
0202-02-11_02:02:51.555000      15264.12        6.44280100e+00        6.21687355e-08  19.9777  19.6504
0202-02-11_02:02:51.950000      15264.51        6.83425100e+00        2.98185636e-07  19.9777  19.6504
0202-02-11_02:02:52.344000      15264.91        7.04117300e+00        8.48933126e-07  20.0095  19.5054
0202-02-11_02:02:52.740000      15265.30        7.42687400e+00        4.19915874e-06  20.0095  19.5054
0202-02-11_02:02:53.145000      15265.71        7.61728400e+00        7.84985964e-06  19.9886  19.5341
0202-02-11_02:02:53.540000      15266.10        8.02214300e+00        2.86083776e-05  19.9886  19.5341
