Repository: shortlab/2025-devitre-PhD

# 2025-devitre-PhD
Data repository for Alexis Devitre's PhD thesis

File: chapter 5/cold_vs_warm/20K/ffj29/Ic/1_anneal/Ic_2024-02-11_02-10-20474104_f29-110Kanneal-30K.txt
# Ic = 4.77 A, n = 24.17 , Tavg = 30.03 K, f29-110Kanneal-30K
#datetime                        t_s     iHTS_A                vHTS_V                tHTS_K  tTAR_K
0202-02-11_02:09:57.190000      15689.75        2.12514400e-02       -1.80089355e-08  30.0153  29.5530
0202-02-11_02:09:57.387000      15689.95        4.84422900e-02       -1.75130955e-08  30.0153  29.5530
0202-02-11_02:09:57.580000      15690.14        1.00062000e-01       -1.01375855e-08  30.0153  29.5530
0202-02-11_02:09:57.770000      15690.33        1.49543100e-01       -9.95164550e-09  30.0153  29.5530
0202-02-11_02:09:57.996000      15690.56        1.97387200e-01       -1.15631055e-08  30.0153  29.5530
0202-02-11_02:09:58.203000      15690.76        2.49294100e-01       -6.17092550e-09  30.0204  29.5901
0202-02-11_02:09:58.406000      15690.97        2.98019800e-01        3.55980450e-09  30.0204  29.5901
0202-02-11_02:09:58.598000      15691.16        3.45299900e-01        5.29521450e-09  30.0204  29.5901
0202-02-11_02:09:58.797000      15691.36        3.96852800e-01       -6.10894550e-09  30.0204  29.5901
0202-02-11_02:09:59.016000      15691.57        4.46485300e-01       -8.83602550e-09  30.0204  29.5901
0202-02-11_02:09:59.234000      15691.79        4.96275100e-01       -4.12560550e-09  30.0275  29.5640
0202-02-11_02:09:59.440000      15692.00        5.45482800e-01        4.11761450e-09  30.0275  29.5640
0202-02-11_02:09:59.637000      15692.20        5.93015200e-01       -1.19969555e-08  30.0275  29.5640
0202-02-11_02:09:59.832000      15692.39        6.44538400e-01       -1.44761255e-08  30.0275  29.5640
0202-02-11_02:10:00.074000      15692.64        6.95053900e-01       -1.49719555e-08  30.0275  29.5640
0202-02-11_02:10:00.280000      15692.84        7.44177300e-01       -1.25547655e-08  30.0264  29.5911
0202-02-11_02:10:00.473000      15693.03        7.93245800e-01       -1.23688355e-08  30.0264  29.5911
0202-02-11_02:10:00.676000      15693.24        8.40877700e-01       -1.68313255e-08  30.0264  29.5911
0202-02-11_02:10:00.880000      15693.44        8.89867300e-01       -2.08599755e-08  30.0264  29.5911
0202-02-11_02:10:01.080000      15693.64        9.41862500e-01       -2.37110155e-08  30.0474  29.5712
0202-02-11_02:10:01.285000      15693.85        9.89788200e-01       -2.16656955e-08  30.0474  29.5712
0202-02-11_02:10:01.480000      15694.04        1.03927700e+00       -1.88766355e-08  30.0474  29.5712
0202-02-11_02:10:01.670000      15694.23        1.09047100e+00       -1.31125855e-08  30.0474  29.5712
0202-02-11_02:10:01.875000      15694.44        1.13817700e+00       -6.29487550e-09  30.0474  29.5712
0202-02-11_02:10:02.080000      15694.64        1.18832800e+00       -2.94835550e-09  30.0474  29.5712
0202-02-11_02:10:02.285000      15694.85        1.23906500e+00       -1.21835955e-08  30.0435  29.6138
0202-02-11_02:10:02.480000      15695.04        1.28699400e+00       -2.00554055e-08  30.0435  29.6138
0202-02-11_02:10:02.670000      15695.23        1.33573800e+00       -2.25345755e-08  30.0435  29.6138
0202-02-11_02:10:02.863000      15695.43        1.38794100e+00       -1.72043755e-08  30.0435  29.6138
0202-02-11_02:10:03.098000      15695.66        1.43858300e+00       -1.06965655e-08  30.0437  29.5566
0202-02-11_02:10:03.310000      15695.87        1.48713900e+00       -1.50970855e-08  30.0437  29.5566
0202-02-11_02:10:03.500000      15696.06        1.53660800e+00       -8.89916550e-09  30.0437  29.5566
0202-02-11_02:10:03.690000      15696.25        1.58156300e+00       -8.40333550e-09  30.0437  29.5566
0202-02-11_02:10:03.900000      15696.46        1.63547000e+00        3.12477450e-09  30.0437  29.5566
0202-02-11_02:10:04.098000      15696.66        1.68546600e+00       -2.70125550e-09  30.0480  29.6189
0202-02-11_02:10:04.290000      15696.85        1.73211600e+00       -6.11010550e-09  30.0480  29.6189
0202-02-11_02:10:04.492000      15697.05        1.78437100e+00       -1.10684355e-08  30.0480  29.6189
0202-02-11_02:10:04.684000      15697.24        1.83454200e+00       -5.80021550e-09  30.0480  29.6189
0202-02-11_02:10:04.880000      15697.44        1.87959400e+00       -2.39136550e-09  30.0480  29.6189
0202-02-11_02:10:05.094000      15697.66        1.93388900e+00       -1.03246855e-08  30.0074  29.5407
0202-02-11_02:10:05.310000      15697.87        1.98305500e+00       -1.77621855e-08  30.0074  29.5407
0202-02-11_02:10:05.500000      15698.06        2.03197800e+00       -1.74522855e-08  30.0074  29.5407
0202-02-11_02:10:05.703000      15698.27        2.08241100e+00       -1.21220855e-08  30.0074  29.5407
0202-02-11_02:10:05.906000      15698.47        2.13042000e+00       -1.73283255e-08  30.0074  29.5407
0202-02-11_02:10:06.110000      15698.67        2.18006100e+00       -1.98074955e-08  30.0458  29.6027
0202-02-11_02:10:06.316000      15698.88        2.23175700e+00       -1.59028055e-08  30.0458  29.6027
0202-02-11_02:10:06.508000      15699.07        2.27941600e+00       -1.26798955e-08  30.0458  29.6027
0202-02-11_02:10:06.700000      15699.26        2.32804600e+00       -1.44153155e-08  30.0458  29.6027
0202-02-11_02:10:06.906000      15699.47        2.37996400e+00       -1.85679155e-08  30.0458  29.6027
0202-02-11_02:10:07.105000      15699.67        2.43046900e+00       -1.55929155e-08  30.0146  29.5509
0202-02-11_02:10:07.316000      15699.88        2.47721800e+00       -1.07585455e-08  30.0146  29.5509
0202-02-11_02:10:07.510000      15700.07        2.52869400e+00       -1.37955155e-08  30.0146  29.5509
0202-02-11_02:10:07.703000      15700.26        2.57845500e+00       -1.93116555e-08  30.0146  29.5509
0202-02-11_02:10:07.895000      15700.46        2.62677600e+00       -2.58814455e-08  30.0146  29.5509
0202-02-11_02:10:08.105000      15700.67        2.67529800e+00       -2.55721155e-08  30.0194  29.5877
0202-02-11_02:10:08.300000      15700.86        2.72782500e+00       -2.02426655e-08  30.0194  29.5877
0202-02-11_02:10:08.492000      15701.05        2.77756700e+00       -1.75781255e-08  30.0194  29.5877
0202-02-11_02:10:08.700000      15701.26        2.82268700e+00       -1.86317655e-08  30.0194  29.5877
0202-02-11_02:10:08.890000      15701.45        2.87621500e+00       -9.33490550e-09  30.0194  29.5877
0202-02-11_02:10:09.086000      15701.65        2.92621400e+00       -1.67723955e-08  30.0216  29.5640
0202-02-11_02:10:09.293000      15701.85        2.97166800e+00       -1.55947955e-08  30.0216  29.5640
0202-02-11_02:10:09.484000      15702.05        3.02541200e+00       -2.36520755e-08  30.0216  29.5640
0202-02-11_02:10:09.680000      15702.24        3.07515400e+00       -2.35281155e-08  30.0216  29.5640
0202-02-11_02:10:09.883000      15702.44        3.12041700e+00       -1.70203155e-08  30.0216  29.5640
0202-02-11_02:10:10.086000      15702.65        3.17404400e+00       -1.92515555e-08  30.0216  29.5640
0202-02-11_02:10:10.300000      15702.86        3.22433800e+00       -2.20406155e-08  30.0355  29.5897
0202-02-11_02:10:10.492000      15703.05        3.27140800e+00       -2.65650955e-08  30.0355  29.5897
0202-02-11_02:10:10.695000      15703.26        3.32293200e+00       -2.64411355e-08  30.0355  29.5897
0202-02-11_02:10:10.890000      15703.45        3.37306700e+00       -1.78880155e-08  30.0355  29.5897
0202-02-11_02:10:11.098000      15703.66        3.41790900e+00       -1.77640655e-08  30.0311  29.5595
0202-02-11_02:10:11.310000      15703.87        3.47224000e+00       -1.59666655e-08  30.0311  29.5595
0202-02-11_02:10:11.500000      15704.06        3.52190100e+00       -1.94994755e-08  30.0311  29.5595
0202-02-11_02:10:11.703000      15704.27        3.56687000e+00       -1.83838555e-08  30.0311  29.5595
0202-02-11_02:10:11.906000      15704.47        3.62134600e+00       -1.82598955e-08  30.0311  29.5595
0202-02-11_02:10:12.117000      15704.68        3.67156200e+00       -2.28463455e-08  30.0498  29.6056
0202-02-11_02:10:12.316000      15704.88        3.71900900e+00       -2.09249955e-08  30.0498  29.6056
0202-02-11_02:10:12.510000      15705.07        3.77021700e+00       -1.70203155e-08  30.0498  29.6056
0202-02-11_02:10:12.703000      15705.26        3.81403900e+00       -1.19380255e-08  30.0498  29.6056
0202-02-11_02:10:12.910000      15705.47        3.86488200e+00       -1.11942755e-08  30.0498  29.6056
0202-02-11_02:10:13.113000      15705.67        3.91944900e+00       -1.91276055e-08  30.0431  29.5502
0202-02-11_02:10:13.305000      15705.87        3.96887900e+00       -1.50989555e-08  30.0431  29.5502
0202-02-11_02:10:13.510000      15706.07        4.01392300e+00       -1.75781255e-08  30.0431  29.5502
0202-02-11_02:10:13.703000      15706.26        4.06807900e+00       -1.20000055e-08  30.0431  29.5502
0202-02-11_02:10:13.900000      15706.46        4.11773900e+00       -1.39213555e-08  30.0431  29.5502
0202-02-11_02:10:14.105000      15706.67        4.16341700e+00       -1.70816355e-08  30.0418  29.6038
0202-02-11_02:10:14.305000      15706.87        4.21735600e+00       -6.91618550e-09  30.0418  29.6038
0202-02-11_02:10:14.496000      15707.06        4.26663700e+00       -2.76293550e-09  30.0418  29.6038
0202-02-11_02:10:14.707000      15707.27        4.31197100e+00        7.33966450e-09  30.0418  29.6038
0202-02-11_02:10:14.902000      15707.46        4.36574800e+00        7.09174450e-09  30.0418  29.6038
0202-02-11_02:10:15.098000      15707.66        4.41598300e+00        1.49011145e-08  30.0172  29.5388
0202-02-11_02:10:15.310000      15707.87        4.46275300e+00        3.00859945e-08  30.0172  29.5388
0202-02-11_02:10:15.500000      15708.06        4.51462900e+00        3.85151545e-08  30.0172  29.5388
0202-02-11_02:10:15.695000      15708.25        4.56445500e+00        4.38453545e-08  30.0172  29.5388
0202-02-11_02:10:15.902000      15708.46        4.61239100e+00        6.18812745e-08  30.0172  29.5388
0202-02-11_02:10:16.100000      15708.66        4.66274500e+00        9.29947945e-08  30.0465  29.6121
0202-02-11_02:10:16.316000      15708.88        4.71408800e+00        1.31421845e-07  30.0465  29.6121
0202-02-11_02:10:16.510000      15709.07        4.76135500e+00        1.86893145e-07  30.0465  29.6121
0202-02-11_02:10:16.715000      15709.27        4.81290100e+00        2.22283215e-07  30.0465  29.6121
0202-02-11_02:10:16.906000      15709.47        4.86218000e+00        3.16181565e-07  30.0465  29.6121
0202-02-11_02:10:17.105000      15709.67        4.90762700e+00        3.96878365e-07  30.0274  29.5572
0202-02-11_02:10:17.312000      15709.87        4.96156400e+00        5.27468355e-07  30.0274  29.5572
0202-02-11_02:10:17.508000      15710.07        5.01138300e+00        6.44670855e-07  30.0274  29.5572
0202-02-11_02:10:17.710000      15710.27        5.05674600e+00        7.92676965e-07  30.0274  29.5572
0202-02-11_02:10:17.910000      15710.47        5.11065100e+00        1.06234807e-06  30.0274  29.5572
0202-02-11_02:10:18.110000      15710.67        5.16076200e+00        1.30406660e-06  30.0462  29.5921
0202-02-11_02:10:18.320000      15710.88        5.20778400e+00        1.67377199e-06  30.0462  29.5921
0202-02-11_02:10:18.510000      15711.07        5.25954800e+00        2.00461647e-06  30.0462  29.5921
0202-02-11_02:10:18.707000      15711.27        5.30925400e+00        2.41076558e-06  30.0462  29.5921
0202-02-11_02:10:18.910000      15711.47        5.35749200e+00        3.84316473e-06  30.0462  29.5921
0202-02-11_02:10:19.110000      15711.67        5.40779500e+00        4.01366933e-06  30.0542  29.5671
0202-02-11_02:10:19.305000      15711.86        5.45864000e+00        5.20261453e-06  30.0542  29.5671
0202-02-11_02:10:19.496000      15712.06        5.50640300e+00        6.57675333e-06  30.0542  29.5671
0202-02-11_02:10:19.688000      15712.25        5.55508700e+00        8.25149083e-06  30.0542  29.5671
0202-02-11_02:10:19.880000      15712.44        5.60701400e+00        9.73465093e-06  30.0542  29.5671
0202-02-11_02:10:20.094000      15712.65        5.65748600e+00        1.15087019e-05  30.0321  29.5948

File: chapter 5/cold_vs_warm/20K/ffj29/Ic/1_anneal/Ic_2024-02-11_02-10-45254508_f29-110Kanneal-30K.txt
# Ic = 4.77 A, n = 24.05 , Tavg = 30.05 K, f29-110Kanneal-30K
#datetime                        t_s     iHTS_A                vHTS_V                tHTS_K  tTAR_K
0202-02-11_02:10:22.150000      15714.71        1.78117600e-02        4.18173625e-08  30.0237  29.6056
0202-02-11_02:10:22.350000      15714.91        5.10564500e-02        4.90069425e-08  30.0237  29.6056
0202-02-11_02:10:22.543000      15715.11        9.80991800e-02        5.13001725e-08  30.0237  29.6056
0202-02-11_02:10:22.742000      15715.30        1.49582400e-01        4.99366325e-08  30.0237  29.6056
0202-02-11_02:10:22.934000      15715.49        1.98933000e-01        5.85517425e-08  30.0237  29.6056
0202-02-11_02:10:23.130000      15715.69        2.46941700e-01        6.32001825e-08  30.0192  29.5515
0202-02-11_02:10:23.332000      15715.89        2.95962800e-01        6.79725725e-08  30.0192  29.5515
0202-02-11_02:10:23.527000      15716.09        3.47456400e-01        5.81798625e-08  30.0192  29.5515
0202-02-11_02:10:23.720000      15716.28        3.97048900e-01        4.43585025e-08  30.0192  29.5515
0202-02-11_02:10:23.920000      15716.48        4.44707500e-01        5.10522525e-08  30.0192  29.5515
0202-02-11_02:10:24.120000      15716.68        4.94868400e-01        4.45444425e-08  30.0371  29.6161
0202-02-11_02:10:24.316000      15716.88        5.45566600e-01        4.89449625e-08  30.0371  29.6161
0202-02-11_02:10:24.516000      15717.07        5.93205900e-01        3.48756925e-08  30.0371  29.6161
0202-02-11_02:10:24.707000      15717.27        6.42253400e-01        2.82439125e-08  30.0371  29.6161
0202-02-11_02:10:24.900000      15717.46        6.93788500e-01        3.30163125e-08  30.0371  29.6161
0202-02-11_02:10:25.110000      15717.67        7.43784700e-01        3.36980825e-08  30.0435  29.5516
0202-02-11_02:10:25.310000      15717.87        7.91563500e-01        3.69829825e-08  30.0435  29.5516
0202-02-11_02:10:25.500000      15718.06        8.42313600e-01        3.81605825e-08  30.0435  29.5516
0202-02-11_02:10:25.700000      15718.26        8.92067800e-01        4.63418425e-08  30.0435  29.5516
0202-02-11_02:10:25.890000      15718.45        9.38622200e-01        4.72716425e-08  30.0435  29.5516
0202-02-11_02:10:26.090000      15718.65        9.91880500e-01        4.16936925e-08  30.0573  29.6128
0202-02-11_02:10:26.285000      15718.85        1.04152600e+00        3.19631925e-08  30.0573  29.6128
0202-02-11_02:10:26.480000      15719.04        1.08615300e+00        3.64257525e-08  30.0573  29.6128
0202-02-11_02:10:26.670000      15719.23        1.13980100e+00        3.97726325e-08  30.0573  29.6128
0202-02-11_02:10:26.880000      15719.44        1.18978700e+00        3.79752325e-08  30.0573  29.6128
0202-02-11_02:10:27.094000      15719.66        1.23547800e+00        3.08476225e-08  30.0032  29.5497
0202-02-11_02:10:27.316000      15719.88        1.28999500e+00        2.81205425e-08  30.0032  29.5497
0202-02-11_02:10:27.520000      15720.08        1.33687800e+00        3.25830425e-08  30.0032  29.5497
0202-02-11_02:10:27.723000      15720.28        1.38624100e+00        2.92361625e-08  30.0032  29.5497
0202-02-11_02:10:27.914000      15720.47        1.43760700e+00        3.07856425e-08  30.0032  29.5497
0202-02-11_02:10:28.130000      15720.69        1.48556000e+00        3.32648125e-08  30.0072  29.5881
0202-02-11_02:10:28.324000      15720.88        1.53703700e+00        4.10741925e-08  30.0072  29.5881
0202-02-11_02:10:28.527000      15721.09        1.58615700e+00        3.71695025e-08  30.0072  29.5881
0202-02-11_02:10:28.720000      15721.28        1.63427000e+00        2.52075125e-08  30.0072  29.5881
0202-02-11_02:10:28.914000      15721.47        1.68301100e+00        2.41538725e-08  30.0072  29.5881
0202-02-11_02:10:29.110000      15721.67        1.73551900e+00        3.67356525e-08  29.9916  29.5692
0202-02-11_02:10:29.305000      15721.86        1.78472900e+00        4.47929425e-08  29.9916  29.5692
0202-02-11_02:10:29.496000      15722.06        1.83092600e+00        4.03304425e-08  29.9916  29.5692
0202-02-11_02:10:29.690000      15722.25        1.88384700e+00        2.46497025e-08  29.9916  29.5692
0202-02-11_02:10:29.895000      15722.46        1.93375300e+00        2.35340825e-08  29.9916  29.5692
0202-02-11_02:10:30.110000      15722.67        1.98107400e+00        2.87403325e-08  30.0426  29.5875
0202-02-11_02:10:30.312000      15722.87        2.03310200e+00        3.14054325e-08  30.0426  29.5875
0202-02-11_02:10:30.504000      15723.07        2.08100900e+00        2.47736625e-08  30.0426  29.5875
0202-02-11_02:10:30.700000      15723.26        2.12950400e+00        2.52694925e-08  30.0426  29.5875
0202-02-11_02:10:30.890000      15723.45        2.18179500e+00        3.68596025e-08  30.0426  29.5875
0202-02-11_02:10:31.094000      15723.65        2.23102500e+00        4.26236725e-08  30.0385  29.5649
0202-02-11_02:10:31.297000      15723.86        2.27984900e+00        4.42971125e-08  30.0385  29.5649
0202-02-11_02:10:31.504000      15724.07        2.33015400e+00        3.48142925e-08  30.0385  29.5649
0202-02-11_02:10:31.700000      15724.26        2.38013100e+00        5.03090925e-08  30.0385  29.5649
0202-02-11_02:10:31.902000      15724.46        2.42487000e+00        4.77065425e-08  30.0385  29.5649
0202-02-11_02:10:32.100000      15724.66        2.48030400e+00        4.36170725e-08  30.0508  29.6073
0202-02-11_02:10:32.310000      15724.87        2.52938100e+00        3.84736625e-08  30.0508  29.6073
0202-02-11_02:10:32.510000      15725.07        2.57610300e+00        3.95276025e-08  30.0508  29.6073
0202-02-11_02:10:32.707000      15725.27        2.62839100e+00        4.62833325e-08  30.0508  29.6073
0202-02-11_02:10:32.906000      15725.47        2.67796100e+00        4.27505225e-08  30.0508  29.6073
0202-02-11_02:10:33.113000      15725.67        2.72540300e+00        3.52510325e-08  30.0459  29.5611
0202-02-11_02:10:33.312000      15725.87        2.77793000e+00        3.05406125e-08  30.0459  29.5611
0202-02-11_02:10:33.516000      15726.08        2.82706500e+00        3.77921825e-08  30.0459  29.5611
0202-02-11_02:10:33.710000      15726.27        2.87449400e+00        3.93416625e-08  30.0459  29.5611
0202-02-11_02:10:33.902000      15726.46        2.92630000e+00        4.21307225e-08  30.0459  29.5611
0202-02-11_02:10:34.113000      15726.67        2.97639600e+00        2.81854025e-08  30.0546  29.6173
0202-02-11_02:10:34.305000      15726.87        3.02291500e+00        3.05406125e-08  30.0546  29.6173
0202-02-11_02:10:34.508000      15727.07        3.07505800e+00        3.22140525e-08  30.0546  29.6173
0202-02-11_02:10:34.703000      15727.26        3.12317800e+00        3.07265525e-08  30.0546  29.6173
0202-02-11_02:10:34.895000      15727.45        3.17194600e+00        2.63880025e-08  30.0546  29.6173
0202-02-11_02:10:35.086000      15727.65        3.22429000e+00        2.83713425e-08  30.0122  29.5456
0202-02-11_02:10:35.285000      15727.85        3.27466900e+00        3.12223825e-08  30.0122  29.5456
0202-02-11_02:10:35.480000      15728.04        3.32007100e+00        3.72963525e-08  30.0122  29.5456
0202-02-11_02:10:35.670000      15728.23        3.37298500e+00        2.76275925e-08  30.0122  29.5456
0202-02-11_02:10:35.880000      15728.44        3.42268900e+00        2.82473825e-08  30.0122  29.5456
0202-02-11_02:10:36.082000      15728.64        3.47064400e+00        2.65119625e-08  30.0171  29.6083
0202-02-11_02:10:36.290000      15728.85        3.52198200e+00        3.34536325e-08  30.0171  29.6083
0202-02-11_02:10:36.480000      15729.04        3.57156400e+00        3.52510325e-08  30.0171  29.6083
0202-02-11_02:10:36.670000      15729.23        3.61727500e+00        3.23380125e-08  30.0171  29.6083
0202-02-11_02:10:36.880000      15729.44        3.67088400e+00        3.19661325e-08  30.0171  29.6083
0202-02-11_02:10:37.090000      15729.65        3.72061700e+00        2.81234225e-08  30.0174  29.5560
0202-02-11_02:10:37.297000      15729.86        3.76908300e+00        2.52723825e-08  30.0174  29.5560
0202-02-11_02:10:37.492000      15730.05        3.81988800e+00        1.57275825e-08  30.0174  29.5560
0202-02-11_02:10:37.695000      15730.25        3.86825000e+00        2.11197725e-08  30.0174  29.5560
0202-02-11_02:10:37.900000      15730.46        3.91699300e+00        3.03550725e-08  30.0174  29.5560
0202-02-11_02:10:38.105000      15730.67        3.96915000e+00        3.81028725e-08  30.0235  29.5869
0202-02-11_02:10:38.305000      15730.87        4.01498000e+00        2.94882925e-08  30.0235  29.5869
0202-02-11_02:10:38.500000      15731.06        4.06810900e+00        2.70710925e-08  30.0235  29.5869
0202-02-11_02:10:38.690000      15731.25        4.11791100e+00        2.70710925e-08  30.0235  29.5869
0202-02-11_02:10:38.902000      15731.46        4.16332300e+00        3.39507925e-08  30.0235  29.5869
0202-02-11_02:10:39.098000      15731.66        4.21744000e+00        4.53549725e-08  30.0136  29.5575
0202-02-11_02:10:39.290000      15731.85        4.26660600e+00        4.40534125e-08  30.0136  29.5575
0202-02-11_02:10:39.492000      15732.05        4.31189500e+00        4.56028925e-08  30.0136  29.5575
0202-02-11_02:10:39.695000      15732.26        4.36594400e+00        5.15528925e-08  30.0136  29.5575
0202-02-11_02:10:39.890000      15732.45        4.41579000e+00        5.13049825e-08  30.0136  29.5575
0202-02-11_02:10:40.100000      15732.66        4.46098100e+00        6.23992625e-08  30.0442  29.5947
0202-02-11_02:10:40.293000      15732.85        4.51503300e+00        7.58487525e-08  30.0442  29.5947
0202-02-11_02:10:40.496000      15733.06        4.56466300e+00        9.02279325e-08  30.0442  29.5947
0202-02-11_02:10:40.690000      15733.25        4.61205800e+00        1.10681083e-07  30.0442  29.5947
0202-02-11_02:10:40.883000      15733.44        4.66362900e+00        1.27353503e-07  30.0442  29.5947
0202-02-11_02:10:41.082000      15733.64        4.71327400e+00        1.64355103e-07  30.0566  29.5755
0202-02-11_02:10:41.277000      15733.84        4.76076900e+00        2.15425993e-07  30.0566  29.5755
0202-02-11_02:10:41.470000      15734.03        4.81272900e+00        2.71579173e-07  30.0566  29.5755
0202-02-11_02:10:41.664000      15734.22        4.86240700e+00        3.32876643e-07  30.0566  29.5755
0202-02-11_02:10:41.870000      15734.43        4.91025000e+00        4.20267363e-07  30.0566  29.5755
0202-02-11_02:10:42.100000      15734.66        4.96322400e+00        5.64245123e-07  30.0566  29.5755
0202-02-11_02:10:42.305000      15734.86        5.01034800e+00        7.21114563e-07  30.0697  29.6140
0202-02-11_02:10:42.504000      15735.07        5.05918100e+00        8.57964703e-07  30.0697  29.6140
0202-02-11_02:10:42.707000      15735.27        5.11049000e+00        1.10334049e-06  30.0697  29.6140
0202-02-11_02:10:42.902000      15735.46        5.16063400e+00        1.34041106e-06  30.0697  29.6140
0202-02-11_02:10:43.117000      15735.68        5.20667100e+00        1.71309219e-06  30.0364  29.5530
0202-02-11_02:10:43.312000      15735.87        5.26025000e+00        2.03885504e-06  30.0364  29.5530
0202-02-11_02:10:43.504000      15736.07        5.30946300e+00        2.43353880e-06  30.0364  29.5530
0202-02-11_02:10:43.707000      15736.27        5.35749800e+00        3.85094189e-06  30.0364  29.5530
0202-02-11_02:10:43.902000      15736.46        5.40744800e+00        4.04765949e-06  30.0364  29.5530
0202-02-11_02:10:44.100000      15736.66        5.45903500e+00        5.22339419e-06  30.0498  29.6168
0202-02-11_02:10:44.300000      15736.86        5.50687500e+00        6.52142349e-06  30.0498  29.6168
0202-02-11_02:10:44.492000      15737.05        5.55598200e+00        7.70801429e-06  30.0498  29.6168
0202-02-11_02:10:44.695000      15737.26        5.60734500e+00        9.56862829e-06  30.0498  29.6168
0202-02-11_02:10:44.890000      15737.45        5.65721200e+00        1.09180383e-05  30.0498  29.6168

File: chapter 5/cold_vs_warm/20K/ffj29/Ic/1_anneal/Ic_2024-02-11_02-11-10230288_f29-110Kanneal-30K.txt
# Ic = 4.78 A, n = 24.69 , Tavg = 30.04 K, f29-110Kanneal-30K
#datetime                        t_s     iHTS_A                vHTS_V                tHTS_K  tTAR_K
0202-02-11_02:10:46.953000      15739.51        1.84244600e-02       -8.62129950e-09  30.0203  29.6186
0202-02-11_02:10:47.160000      15739.72        5.10665400e-02       -7.44369950e-09  29.9999  29.5545
0202-02-11_02:10:47.350000      15739.91        9.85128800e-02        1.41932050e-09  29.9999  29.5545
0202-02-11_02:10:47.547000      15740.11        1.49587900e-01        2.41720500e-10  29.9999  29.5545
0202-02-11_02:10:47.754000      15740.31        1.98767700e-01       -6.76192950e-09  29.9999  29.5545
0202-02-11_02:10:47.950000      15740.51        2.43854300e-01       -7.13379950e-09  29.9999  29.5545
0202-02-11_02:10:48.145000      15740.71        2.98057900e-01       -5.95619950e-09  30.0213  29.5933
0202-02-11_02:10:48.355000      15740.92        3.47908500e-01       -3.72494950e-09  30.0213  29.5933
0202-02-11_02:10:48.547000      15741.11        3.95361700e-01       -5.58431950e-09  30.0213  29.5933
0202-02-11_02:10:48.740000      15741.30        4.46042000e-01        3.52661050e-09  30.0213  29.5933
0202-02-11_02:10:48.945000      15741.51        4.95699700e-01        8.67088050e-09  30.0213  29.5933
0202-02-11_02:10:49.140000      15741.70        5.43484400e-01        4.82818050e-09  30.0094  29.5741
0202-02-11_02:10:49.336000      15741.90        5.92836300e-01       -2.48535950e-09  30.0094  29.5741
0202-02-11_02:10:49.543000      15742.10        6.44418900e-01       -1.24577950e-09  30.0094  29.5741
0202-02-11_02:10:49.742000      15742.30        6.93956400e-01        9.53848050e-09  30.0094  29.5741
0202-02-11_02:10:49.934000      15742.50        7.39437700e-01        4.39405050e-09  30.0094  29.5741
0202-02-11_02:10:50.145000      15742.71        7.93358400e-01        7.74071050e-09  30.0811  29.6063
0202-02-11_02:10:50.340000      15742.90        8.41022900e-01        2.10055050e-09  30.0811  29.6063
0202-02-11_02:10:50.530000      15743.09        8.89436800e-01        1.29482050e-09  30.0811  29.6063
0202-02-11_02:10:50.742000      15743.30        9.41540300e-01       -1.08530895e-08  30.0811  29.6063
0202-02-11_02:10:50.938000      15743.50        9.91591300e-01       -2.32489195e-08  30.0811  29.6063
0202-02-11_02:10:51.145000      15743.70        1.03763800e+00       -2.06457895e-08  30.0412  29.5718
0202-02-11_02:10:51.348000      15743.91        1.09068400e+00       -1.07911095e-08  30.0412  29.5718
0202-02-11_02:10:51.540000      15744.10        1.14043700e+00       -8.55985950e-09  30.0412  29.5718
0202-02-11_02:10:51.734000      15744.29        1.18545200e+00       -7.38225950e-09  30.0412  29.5718
0202-02-11_02:10:51.938000      15744.50        1.23923300e+00       -9.86141950e-09  30.0412  29.5718
0202-02-11_02:10:52.150000      15744.71        1.28904500e+00       -2.17600950e-09  30.0566  29.6053
0202-02-11_02:10:52.340000      15744.90        1.33590800e+00       -2.67183950e-09  30.0566  29.6053
0202-02-11_02:10:52.540000      15745.10        1.38812000e+00        5.52405000e-11  30.0566  29.6053
0202-02-11_02:10:52.730000      15745.29        1.43587300e+00       -6.73950000e-12  30.0566  29.6053
0202-02-11_02:10:52.934000      15745.49        1.48479200e+00        5.50941050e-09  30.0566  29.6053
0202-02-11_02:10:53.145000      15745.71        1.53705400e+00        7.30680050e-09  30.0139  29.5521
0202-02-11_02:10:53.340000      15745.90        1.58558200e+00       -4.34527950e-09  30.0139  29.5521
0202-02-11_02:10:53.547000      15746.11        1.63386600e+00       -1.93442295e-08  30.0139  29.5521
0202-02-11_02:10:53.740000      15746.30        1.68541300e+00       -1.06671495e-08  30.0139  29.5521
0202-02-11_02:10:53.930000      15746.49        1.73519900e+00       -7.07235950e-09  30.0139  29.5521
0202-02-11_02:10:54.140000      15746.70        1.78149500e+00       -6.76245950e-09  30.0187  29.6107
0202-02-11_02:10:54.336000      15746.90        1.83448000e+00       -9.61350950e-09  30.0187  29.6107
0202-02-11_02:10:54.527000      15747.09        1.88383600e+00       -5.58485950e-09  30.0187  29.6107
0202-02-11_02:10:54.734000      15747.29        1.92901300e+00       -1.68016950e-09  30.0187  29.6107
0202-02-11_02:10:54.926000      15747.49        1.98326300e+00       -5.70881950e-09  30.0187  29.6107
0202-02-11_02:10:55.125000      15747.69        2.03335300e+00       -1.01713195e-08  30.0011  29.5361
0202-02-11_02:10:55.332000      15747.89        2.08020800e+00       -1.27124595e-08  30.0011  29.5361
0202-02-11_02:10:55.523000      15748.08        2.13184000e+00       -7.63016950e-09  30.0011  29.5361
0202-02-11_02:10:55.715000      15748.28        2.18186400e+00       -2.36133950e-09  30.0011  29.5361
0202-02-11_02:10:55.920000      15748.48        2.22965000e+00       -7.87504950e-09  30.0011  29.5361
0202-02-11_02:10:56.117000      15748.68        2.27917700e+00       -6.26176950e-09  29.9962  29.6004
0202-02-11_02:10:56.310000      15748.87        2.33061900e+00       -1.98398950e-09  29.9962  29.6004
0202-02-11_02:10:56.516000      15749.08        2.38042500e+00        6.63112050e-09  29.9962  29.6004
0202-02-11_02:10:56.710000      15749.27        2.42800600e+00       -4.02929950e-09  29.9962  29.6004
0202-02-11_02:10:56.902000      15749.46        2.47952900e+00       -1.56194095e-08  29.9962  29.6004
0202-02-11_02:10:57.117000      15749.68        2.52918100e+00       -1.25204495e-08  30.0155  29.5519
0202-02-11_02:10:57.310000      15749.87        2.57750300e+00       -6.69440950e-09  30.0155  29.5519
0202-02-11_02:10:57.504000      15750.06        2.62816700e+00       -1.67408950e-09  30.0155  29.5519
0202-02-11_02:10:57.700000      15750.26        2.67796700e+00       -4.02929950e-09  30.0155  29.5519
0202-02-11_02:10:57.895000      15750.45        2.72453800e+00       -3.47148950e-09  30.0155  29.5519
0202-02-11_02:10:58.090000      15750.65        2.77777600e+00       -1.67408950e-09  30.0243  29.5976
0202-02-11_02:10:58.297000      15750.86        2.82795900e+00       -5.76471950e-09  30.0243  29.5976
0202-02-11_02:10:58.490000      15751.05        2.87366100e+00       -6.94231950e-09  30.0243  29.5976
0202-02-11_02:10:58.690000      15751.25        2.92629200e+00       -6.01262950e-09  30.0243  29.5976
0202-02-11_02:10:58.883000      15751.44        2.97581000e+00        8.05080500e-10  30.0243  29.5976
0202-02-11_02:10:59.086000      15751.65        3.02228100e+00        9.54415050e-09  30.0555  29.5793
0202-02-11_02:10:59.300000      15751.86        3.07646500e+00       -3.53346950e-09  30.0555  29.5793
0202-02-11_02:10:59.504000      15752.06        3.12315900e+00       -1.58053495e-08  30.0555  29.5793
0202-02-11_02:10:59.707000      15752.27        3.17224600e+00       -1.80985795e-08  30.0555  29.5793
0202-02-11_02:10:59.900000      15752.46        3.22412900e+00       -2.08876395e-08  30.0555  29.5793
0202-02-11_02:11:00.113000      15752.67        3.27240900e+00       -2.31188895e-08  30.0544  29.6005
0202-02-11_02:11:00.310000      15752.87        3.32353900e+00       -1.56813895e-08  30.0544  29.6005
0202-02-11_02:11:00.500000      15753.06        3.37318800e+00       -1.04131595e-08  30.0544  29.6005
0202-02-11_02:11:00.707000      15753.27        3.42099500e+00       -4.40117950e-09  30.0544  29.6005
0202-02-11_02:11:00.900000      15753.46        3.47051300e+00       -9.23554950e-09  30.0544  29.6005
0202-02-11_02:11:01.100000      15753.66        3.52229100e+00       -1.25204495e-08  30.0505  29.5692
0202-02-11_02:11:01.305000      15753.86        3.57031000e+00       -1.22725295e-08  30.0505  29.5692
0202-02-11_02:11:01.496000      15754.06        3.61925200e+00       -9.29752950e-09  30.0505  29.5692
0202-02-11_02:11:01.688000      15754.25        3.67069500e+00       -1.06609795e-08  30.0505  29.5692
0202-02-11_02:11:01.890000      15754.45        3.72042100e+00       -1.71684995e-08  30.0505  29.5692
0202-02-11_02:11:02.113000      15754.67        3.76812100e+00       -2.23123895e-08  30.0272  29.6033
0202-02-11_02:11:02.320000      15754.88        3.81986100e+00       -2.28080295e-08  30.0272  29.6033
0202-02-11_02:11:02.510000      15755.07        3.86758500e+00       -1.97090695e-08  30.0272  29.6033
0202-02-11_02:11:02.703000      15755.26        3.91696500e+00       -2.42335495e-08  30.0272  29.6033
0202-02-11_02:11:02.895000      15755.46        3.96862600e+00       -2.33658395e-08  30.0272  29.6033
0202-02-11_02:11:03.098000      15755.66        4.01818100e+00       -1.87173995e-08  30.0004  29.5475
0202-02-11_02:11:03.297000      15755.86        4.06746900e+00       -1.98950095e-08  30.0004  29.5475
0202-02-11_02:11:03.500000      15756.06        4.11503400e+00       -1.32012495e-08  30.0004  29.5475
0202-02-11_02:11:03.690000      15756.25        4.16721000e+00       -1.41309395e-08  30.0004  29.5475
0202-02-11_02:11:03.883000      15756.45        4.21533500e+00       -2.10696950e-09  30.0004  29.5475
0202-02-11_02:11:04.098000      15756.66        4.26433800e+00       -3.84238950e-09  30.0173  29.5992
0202-02-11_02:11:04.293000      15756.85        4.31665800e+00       -4.71009950e-09  30.0173  29.5992
0202-02-11_02:11:04.492000      15757.05        4.36592000e+00       -6.56947950e-09  30.0173  29.5992
0202-02-11_02:11:04.684000      15757.25        4.41206800e+00        5.82637050e-09  30.0173  29.5992
0202-02-11_02:11:04.895000      15757.45        4.46477500e+00        1.59909605e-08  30.0173  29.5992
0202-02-11_02:11:05.105000      15757.66        4.51514800e+00        2.80149205e-08  30.0095  29.5406
0202-02-11_02:11:05.316000      15757.88        4.56392000e+00        3.02461705e-08  30.0095  29.5406
0202-02-11_02:11:05.510000      15758.07        4.61463400e+00        5.81988005e-08  30.0095  29.5406
0202-02-11_02:11:05.703000      15758.26        4.66209100e+00        8.16889205e-08  30.0095  29.5406
0202-02-11_02:11:05.906000      15758.47        4.71089200e+00        1.12616551e-07  30.0095  29.5406
0202-02-11_02:11:06.105000      15758.66        4.76338300e+00        1.55320221e-07  30.0287  29.6084
0202-02-11_02:11:06.300000      15758.86        4.81279600e+00        2.13146831e-07  30.0287  29.6084
0202-02-11_02:11:06.500000      15759.06        4.85810800e+00        2.78348961e-07  30.0287  29.6084
0202-02-11_02:11:06.695000      15759.26        4.91168800e+00        3.89229771e-07  30.0287  29.6084
0202-02-11_02:11:06.887000      15759.45        4.96169300e+00        4.88148591e-07  30.0287  29.6084
0202-02-11_02:11:07.094000      15759.66        5.01009200e+00        6.15205971e-07  30.0313  29.5566
0202-02-11_02:11:07.290000      15759.85        5.06032800e+00        8.21286851e-07  30.0313  29.5566
0202-02-11_02:11:07.484000      15760.04        5.11047100e+00        1.02067398e-06  30.0313  29.5566
0202-02-11_02:11:07.676000      15760.24        5.15846700e+00        1.24968794e-06  30.0313  29.5566
0202-02-11_02:11:07.880000      15760.44        5.20782100e+00        1.52903063e-06  30.0313  29.5566
0202-02-11_02:11:08.100000      15760.66        5.26038800e+00        1.99821664e-06  30.0718  29.5971
0202-02-11_02:11:08.310000      15760.87        5.30794100e+00        2.38943131e-06  30.0718  29.5971
0202-02-11_02:11:08.500000      15761.06        5.35777500e+00        3.90408066e-06  30.0718  29.5971
0202-02-11_02:11:08.690000      15761.25        5.40883800e+00        4.06262366e-06  30.0718  29.5971
0202-02-11_02:11:08.887000      15761.45        5.45823600e+00        5.60851056e-06  30.0718  29.5971
0202-02-11_02:11:09.082000      15761.64        5.50644400e+00        7.01729936e-06  30.0397  29.5729
0202-02-11_02:11:09.273000      15761.84        5.55533900e+00        8.23643146e-06  30.0397  29.5729
0202-02-11_02:11:09.477000      15762.04        5.60695000e+00        9.50390756e-06  30.0397  29.5729
0202-02-11_02:11:09.670000      15762.23        5.65700400e+00        1.11885660e-05  30.0397  29.5729

File: chapter 5/cold_vs_warm/20K/ffj29/Ic/1_anneal/Ic_2024-02-11_02-12-49893272_f29-110Kanneal-30K.txt
# Ic = 4.78 A, n = 24.36 , Tavg = 29.99 K, f29-110Kanneal-30K
#datetime                        t_s     iHTS_A                vHTS_V                tHTS_K  tTAR_K
0202-02-11_02:12:26.754000      15839.31        1.85301200e-02       -1.85751475e-08  30.0233  29.5757
0202-02-11_02:12:26.945000      15839.51        5.08056100e-02       -1.84511975e-08  30.0233  29.5757
0202-02-11_02:12:27.156000      15839.72        9.83127800e-02       -2.57647375e-08  30.0236  29.5632
0202-02-11_02:12:27.348000      15839.91        1.47792400e-01       -2.84918175e-08  30.0236  29.5632
0202-02-11_02:12:27.543000      15840.10        1.98470900e-01       -3.36980675e-08  30.0236  29.5632
0202-02-11_02:12:27.746000      15840.31        2.46159200e-01       -2.86777575e-08  30.0236  29.5632
0202-02-11_02:12:27.938000      15840.50        2.95457700e-01       -2.19220275e-08  30.0236  29.5632
0202-02-11_02:12:28.133000      15840.69        3.47147100e-01       -2.56407775e-08  30.0490  29.5938
0202-02-11_02:12:28.336000      15840.90        3.94393100e-01       -2.40912975e-08  30.0490  29.5938
0202-02-11_02:12:28.530000      15841.09        4.44516800e-01       -2.59506675e-08  30.0490  29.5938
0202-02-11_02:12:28.723000      15841.28        4.95431500e-01       -2.32855675e-08  30.0490  29.5938
0202-02-11_02:12:28.926000      15841.48        5.45120300e-01       -2.11162975e-08  30.0490  29.5938
0202-02-11_02:12:29.125000      15841.69        5.91896700e-01       -3.40079575e-08  30.0040  29.5754
0202-02-11_02:12:29.320000      15841.88        6.43997200e-01       -3.97100475e-08  30.0040  29.5754
0202-02-11_02:12:29.523000      15842.08        6.93663800e-01       -3.38220275e-08  30.0040  29.5754
0202-02-11_02:12:29.727000      15842.29        7.40124700e-01       -2.44011875e-08  30.0040  29.5754
0202-02-11_02:12:29.918000      15842.48        7.92664500e-01       -2.64465075e-08  30.0040  29.5754
0202-02-11_02:12:30.130000      15842.69        8.42365200e-01       -3.35741075e-08  30.0394  29.5902
0202-02-11_02:12:30.330000      15842.89        8.90774700e-01       -2.57027575e-08  30.0394  29.5902
0202-02-11_02:12:30.520000      15843.08        9.41459400e-01       -1.64058775e-08  30.0394  29.5902
0202-02-11_02:12:30.727000      15843.29        9.90856800e-01       -1.68397375e-08  30.0394  29.5902
0202-02-11_02:12:30.918000      15843.48        1.03839400e+00       -2.75621275e-08  30.0394  29.5902
0202-02-11_02:12:31.117000      15843.68        1.09034100e+00       -2.65084875e-08  30.0229  29.5513
0202-02-11_02:12:31.324000      15843.88        1.13961000e+00       -2.09916375e-08  30.0229  29.5513
0202-02-11_02:12:31.516000      15844.08        1.18726300e+00       -1.07645475e-08  30.0229  29.5513
0202-02-11_02:12:31.707000      15844.27        1.23874000e+00       -1.42968375e-08  30.0229  29.5513
0202-02-11_02:12:31.918000      15844.48        1.28814100e+00       -1.29332975e-08  30.0229  29.5513
0202-02-11_02:12:32.125000      15844.69        1.33606800e+00       -9.02860750e-09  30.0219  29.5971
0202-02-11_02:12:32.320000      15844.88        1.38746100e+00       -9.02860750e-09  30.0219  29.5971
0202-02-11_02:12:32.516000      15845.08        1.43318500e+00       -2.16723575e-08  30.0219  29.5971
0202-02-11_02:12:32.707000      15845.27        1.48680900e+00       -2.27879875e-08  30.0219  29.5971
0202-02-11_02:12:32.902000      15845.46        1.53647100e+00       -2.57629875e-08  30.0219  29.5971
0202-02-11_02:12:33.117000      15845.68        1.58464600e+00       -2.74364175e-08  30.0238  29.5665
0202-02-11_02:12:33.316000      15845.88        1.63614900e+00       -2.61968375e-08  30.0238  29.5665
0202-02-11_02:12:33.520000      15846.08        1.68522900e+00       -2.87379875e-08  30.0238  29.5665
0202-02-11_02:12:33.710000      15846.27        1.73301200e+00       -1.72718375e-08  30.0238  29.5665
0202-02-11_02:12:33.914000      15846.48        1.78231500e+00       -1.99989175e-08  30.0238  29.5665
0202-02-11_02:12:34.117000      15846.68        1.83420300e+00       -2.06187175e-08  30.0537  29.5836
0202-02-11_02:12:34.320000      15846.88        1.88385800e+00       -2.39655875e-08  30.0537  29.5836
0202-02-11_02:12:34.520000      15847.08        1.93085300e+00       -3.12171475e-08  30.0537  29.5836
0202-02-11_02:12:34.715000      15847.27        1.98280000e+00       -2.74983975e-08  30.0537  29.5836
0202-02-11_02:12:34.918000      15847.48        2.03260800e+00       -3.55556975e-08  30.0537  29.5836
0202-02-11_02:12:35.120000      15847.68        2.07942900e+00       -3.67952775e-08  30.0559  29.5848
0202-02-11_02:12:35.320000      15847.88        2.13205500e+00       -3.81588175e-08  30.0559  29.5848
0202-02-11_02:12:35.523000      15848.09        2.18144600e+00       -2.85520475e-08  30.0559  29.5848
0202-02-11_02:12:35.720000      15848.28        2.22859100e+00       -3.14030875e-08  30.0559  29.5848
0202-02-11_02:12:35.910000      15848.47        2.28040500e+00       -2.98536075e-08  30.0559  29.5848
0202-02-11_02:12:36.120000      15848.68        2.33043700e+00       -2.30358975e-08  30.0576  29.5664
0202-02-11_02:12:36.316000      15848.88        2.37633200e+00       -1.97510075e-08  30.0576  29.5664
0202-02-11_02:12:36.508000      15849.07        2.42957900e+00       -1.67140275e-08  30.0576  29.5664
0202-02-11_02:12:36.707000      15849.27        2.47901100e+00       -3.59275675e-08  30.0576  29.5664
0202-02-11_02:12:36.900000      15849.46        2.52555900e+00       -3.20228775e-08  30.0576  29.5664
0202-02-11_02:12:37.098000      15849.66        2.57872700e+00       -3.67332975e-08  30.0303  29.5913
0202-02-11_02:12:37.305000      15849.87        2.62829000e+00       -2.68165575e-08  30.0303  29.5913
0202-02-11_02:12:37.500000      15850.06        2.67545200e+00       -3.01633675e-08  30.0303  29.5913
0202-02-11_02:12:37.690000      15850.25        2.72730800e+00       -2.89857075e-08  30.0303  29.5913
0202-02-11_02:12:37.895000      15850.45        2.77739300e+00       -1.30570575e-08  30.0303  29.5913
0202-02-11_02:12:38.113000      15850.67        2.82436300e+00       -2.76851750e-09  30.0303  29.5913
0202-02-11_02:12:38.330000      15850.89        2.87704100e+00       -5.99143750e-09  30.0133  29.5642
0202-02-11_02:12:38.523000      15851.08        2.92158300e+00       -1.70237275e-08  30.0133  29.5642
0202-02-11_02:12:38.715000      15851.27        2.97565100e+00       -1.83252875e-08  30.0133  29.5642
0202-02-11_02:12:38.906000      15851.47        3.02530200e+00       -1.45445675e-08  30.0133  29.5642
0202-02-11_02:12:39.117000      15851.68        3.07400700e+00       -2.01846675e-08  29.9823  29.5680
0202-02-11_02:12:39.310000      15851.87        3.12382400e+00       -1.67758175e-08  29.9823  29.5680
0202-02-11_02:12:39.516000      15852.08        3.17424400e+00       -1.39867475e-08  29.9823  29.5680
0202-02-11_02:12:39.707000      15852.27        3.22219400e+00       -1.52883175e-08  29.9823  29.5680
0202-02-11_02:12:39.910000      15852.47        3.27177800e+00       -1.45445675e-08  29.9823  29.5680
0202-02-11_02:12:40.117000      15852.68        3.32375300e+00       -1.80773775e-08  30.0225  29.5706
0202-02-11_02:12:40.324000      15852.89        3.37323400e+00       -1.10117475e-08  30.0225  29.5706
0202-02-11_02:12:40.520000      15853.08        3.40867100e+00       -1.99367475e-08  30.0225  29.5706
0202-02-11_02:12:40.710000      15853.27        3.47164100e+00       -2.26018575e-08  30.0225  29.5706
0202-02-11_02:12:40.914000      15853.47        3.52166700e+00       -2.29737275e-08  30.0225  29.5706
0202-02-11_02:12:41.117000      15853.68        3.56876600e+00       -1.98747675e-08  30.0324  29.5620
0202-02-11_02:12:41.312000      15853.87        3.62091900e+00       -1.54122675e-08  30.0324  29.5620
0202-02-11_02:12:41.516000      15854.08        3.67074400e+00       -5.37164750e-09  30.0324  29.5620
0202-02-11_02:12:41.710000      15854.27        3.71503900e+00       -1.50403975e-08  30.0324  29.5620
0202-02-11_02:12:41.902000      15854.46        3.76914700e+00       -3.45028750e-09  30.0324  29.5620
0202-02-11_02:12:42.110000      15854.67        3.81969800e+00       -7.54091750e-09  30.0383  29.5928
0202-02-11_02:12:42.305000      15854.87        3.86585000e+00        2.25179250e-09  30.0383  29.5928
0202-02-11_02:12:42.500000      15855.06        3.91870800e+00        2.00387250e-09  30.0383  29.5928
0202-02-11_02:12:42.703000      15855.26        3.96836100e+00       -2.02476750e-09  30.0383  29.5928
0202-02-11_02:12:42.895000      15855.46        4.01589200e+00        5.78352500e-10  30.0383  29.5928
0202-02-11_02:12:43.100000      15855.66        4.06832300e+00       -5.74351750e-09  30.0243  29.5715
0202-02-11_02:12:43.297000      15855.86        4.11779500e+00       -1.39239475e-08  30.0243  29.5715
0202-02-11_02:12:43.490000      15856.05        4.16225300e+00       -4.68843750e-09  30.0243  29.5715
0202-02-11_02:12:43.684000      15856.24        4.21663500e+00        6.77833250e-09  30.0243  29.5715
0202-02-11_02:12:43.890000      15856.45        4.26647200e+00        1.17986525e-08  30.0243  29.5715
0202-02-11_02:12:44.090000      15856.65        4.31258300e+00        5.78666250e-09  30.0606  29.5868
0202-02-11_02:12:44.285000      15856.85        4.36597900e+00       -4.99771750e-09  30.0606  29.5868
0202-02-11_02:12:44.492000      15857.05        4.41530100e+00        3.30750250e-09  30.0606  29.5868
0202-02-11_02:12:44.684000      15857.25        4.46312600e+00        1.65090625e-08  30.0606  29.5868
0202-02-11_02:12:44.875000      15857.44        4.51474700e+00        3.15700125e-08  30.0606  29.5868
0202-02-11_02:12:45.098000      15857.66        4.56532400e+00        5.69195025e-08  30.0606  29.5868
0202-02-11_02:12:45.312000      15857.87        4.61530800e+00        7.67528425e-08  30.0553  29.5903
0202-02-11_02:12:45.520000      15858.08        4.66399600e+00        1.11213272e-07  30.0553  29.5903
0202-02-11_02:12:45.720000      15858.28        4.71081600e+00        1.29435153e-07  30.0553  29.5903
0202-02-11_02:12:45.914000      15858.47        4.76303800e+00        1.67986203e-07  30.0553  29.5903
0202-02-11_02:12:46.113000      15858.67        4.81254600e+00        2.24449253e-07  30.0322  29.5655
0202-02-11_02:12:46.316000      15858.88        4.86021100e+00        3.18719593e-07  30.0322  29.5655
0202-02-11_02:12:46.508000      15859.07        4.91179000e+00        4.07783693e-07  30.0322  29.5655
0202-02-11_02:12:46.700000      15859.26        4.96175800e+00        5.07136333e-07  30.0322  29.5655
0202-02-11_02:12:46.902000      15859.46        5.00943900e+00        6.33573883e-07  30.0322  29.5655
0202-02-11_02:12:47.110000      15859.67        5.05881200e+00        8.30109892e-07  30.0086  29.5848
0202-02-11_02:12:47.312000      15859.87        5.11109000e+00        1.01121308e-06  30.0086  29.5848
0202-02-11_02:12:47.508000      15860.07        5.15860200e+00        1.30208142e-06  30.0086  29.5848
0202-02-11_02:12:47.700000      15860.26        5.20802900e+00        1.58613205e-06  30.0086  29.5848
0202-02-11_02:12:47.890000      15860.45        5.25952600e+00        1.93451707e-06  30.0086  29.5848
0202-02-11_02:12:48.117000      15860.68        5.30921000e+00        2.52207979e-06  30.0032  29.5595
0202-02-11_02:12:48.324000      15860.88        5.35927800e+00        3.93743660e-06  30.0032  29.5595
0202-02-11_02:12:48.523000      15861.08        5.40856200e+00        4.11277570e-06  30.0032  29.5595
0202-02-11_02:12:48.730000      15861.29        5.45595500e+00        5.56253090e-06  30.0032  29.5595
0202-02-11_02:12:48.920000      15861.48        5.50786100e+00        6.71559170e-06  30.0032  29.5595
0202-02-11_02:12:49.120000      15861.68        5.55768200e+00        8.20284920e-06  29.9909  29.5601
0202-02-11_02:12:49.324000      15861.88        5.60549900e+00        9.53651780e-06  29.9909  29.5601
0202-02-11_02:12:49.516000      15862.08        5.65445500e+00        1.08391348e-05  29.9909  29.5601
