Repository: shortlab/2025-devitre-PhD

# 2025-devitre-PhD
Data repository for Alexis Devitre's PhD thesis

File: chapter 5/cold_vs_warm/20K/ffj29/Ic/1_anneal/Ic_2024-02-11_02-23-26472802_f29-110Kanneal-40K.txt
# Ic = 3.15 A, n = 20.96 , Tavg = 39.97 K, f29-110Kanneal-40K
#datetime                        t_s     iHTS_A                vHTS_V                tHTS_K  tTAR_K
0202-02-11_02:22:06.637000      16419.20        1.80088500e-02       -2.63008415e-08  39.9597  39.3669
0202-02-11_02:22:06.830000      16419.39        1.53602600e-02       -2.10326115e-08  39.9597  39.3669
0202-02-11_02:22:07.062000      16419.62        2.45827000e-02       -1.65701215e-08  39.9597  39.3669
0202-02-11_02:22:07.273000      16419.83        3.49108100e-02       -2.07227215e-08  39.9643  39.3689
0202-02-11_02:22:07.465000      16420.03        4.42015200e-02       -2.85940715e-08  39.9643  39.3689
0202-02-11_02:22:07.668000      16420.23        5.40606500e-02       -1.66940815e-08  39.9643  39.3689
0202-02-11_02:22:07.870000      16420.43        6.42448000e-02       -1.45248115e-08  39.9643  39.3689
0202-02-11_02:22:08.070000      16420.63        7.42018800e-02       -6.09565150e-09  39.9694  39.3684
0202-02-11_02:22:08.277000      16420.84        8.39823500e-02       -6.40554150e-09  39.9694  39.3684
0202-02-11_02:22:08.473000      16421.03        9.42953000e-02       -2.99669150e-09  39.9694  39.3684
0202-02-11_02:22:08.664000      16421.22        1.04150000e-01       -6.90137150e-09  39.9694  39.3684
0202-02-11_02:22:08.867000      16421.43        1.13664800e-01       -1.69419915e-08  39.9694  39.3684
0202-02-11_02:22:09.082000      16421.64        1.23914200e-01       -1.96683115e-08  39.9805  39.3720
0202-02-11_02:22:09.290000      16421.85        1.34122100e-01       -1.76842115e-08  39.9805  39.3720
0202-02-11_02:22:09.480000      16422.04        1.43199100e-01       -9.00611150e-09  39.9805  39.3720
0202-02-11_02:22:09.676000      16422.24        1.53743900e-01       -1.12993415e-08  39.9805  39.3720
0202-02-11_02:22:09.867000      16422.43        1.63675800e-01       -1.35305915e-08  39.9805  39.3720
0202-02-11_02:22:10.080000      16422.64        1.73132700e-01       -2.12160115e-08  39.9805  39.3720
0202-02-11_02:22:10.273000      16422.83        1.83407400e-01       -3.01410115e-08  39.9865  39.3723
0202-02-11_02:22:10.465000      16423.03        1.93395600e-01       -2.48727815e-08  39.9865  39.3723
0202-02-11_02:22:10.664000      16423.22        2.02929700e-01       -1.92946515e-08  39.9865  39.3723
0202-02-11_02:22:10.855000      16423.42        2.12349600e-01       -1.42123615e-08  39.9865  39.3723
0202-02-11_02:22:11.105000      16423.67        2.23648300e-01       -1.44602815e-08  39.9865  39.3723
0202-02-11_02:22:11.324000      16423.88        2.32894500e-01       -2.34472615e-08  39.9726  39.3710
0202-02-11_02:22:11.523000      16424.09        2.43079500e-01       -1.77451715e-08  39.9726  39.3710
0202-02-11_02:22:11.715000      16424.28        2.52306400e-01       -2.42529915e-08  39.9726  39.3710
0202-02-11_02:22:11.910000      16424.47        2.62797800e-01       -2.48727815e-08  39.9726  39.3710
0202-02-11_02:22:12.120000      16424.68        2.72886900e-01       -3.13186115e-08  39.9671  39.3708
0202-02-11_02:22:12.316000      16424.88        2.82418100e-01       -2.15259015e-08  39.9671  39.3708
0202-02-11_02:22:12.508000      16425.07        2.92477500e-01       -2.12160115e-08  39.9671  39.3708
0202-02-11_02:22:12.707000      16425.27        3.02440600e-01       -2.41290315e-08  39.9671  39.3708
0202-02-11_02:22:12.900000      16425.46        3.11758000e-01       -2.61743415e-08  39.9671  39.3708
0202-02-11_02:22:13.110000      16425.67        3.22258000e-01       -3.21243415e-08  39.9567  39.3633
0202-02-11_02:22:13.312000      16425.87        3.32249200e-01       -2.28894415e-08  39.9567  39.3633
0202-02-11_02:22:13.508000      16426.07        3.41403400e-01       -2.54925715e-08  39.9567  39.3633
0202-02-11_02:22:13.710000      16426.27        3.52049100e-01       -2.50587115e-08  39.9567  39.3633
0202-02-11_02:22:13.902000      16426.46        3.61268600e-01       -3.01410115e-08  39.9567  39.3633
0202-02-11_02:22:14.100000      16426.66        3.71262800e-01       -3.07608015e-08  39.9660  39.3673
0202-02-11_02:22:14.310000      16426.87        3.81764500e-01       -2.15259015e-08  39.9660  39.3673
0202-02-11_02:22:14.510000      16427.07        3.91939800e-01       -1.83649715e-08  39.9660  39.3673
0202-02-11_02:22:14.715000      16427.27        4.01070200e-01       -2.66081915e-08  39.9660  39.3673
0202-02-11_02:22:14.906000      16427.47        4.11344800e-01       -2.95833015e-08  39.9660  39.3673
0202-02-11_02:22:15.125000      16427.69        4.21377600e-01       -2.91498715e-08  39.9546  39.3662
0202-02-11_02:22:15.316000      16427.88        4.31334700e-01       -2.75387315e-08  39.9546  39.3662
0202-02-11_02:22:15.508000      16428.07        4.40880700e-01       -2.48738415e-08  39.9546  39.3662
0202-02-11_02:22:15.707000      16428.27        4.51076700e-01       -2.98321715e-08  39.9546  39.3662
0202-02-11_02:22:15.900000      16428.46        4.60484600e-01       -1.97295715e-08  39.9546  39.3662
0202-02-11_02:22:16.098000      16428.66        4.71517700e-01       -2.48738415e-08  39.9608  39.3673
0202-02-11_02:22:16.305000      16428.86        4.80871700e-01       -1.89858215e-08  39.9608  39.3673
0202-02-11_02:22:16.496000      16429.06        4.90235100e-01       -2.32623815e-08  39.9608  39.3673
0202-02-11_02:22:16.688000      16429.25        5.00695300e-01       -1.73743615e-08  39.9608  39.3673
0202-02-11_02:22:16.895000      16429.46        5.10328800e-01       -1.78082215e-08  39.9608  39.3673
0202-02-11_02:22:17.100000      16429.66        5.20603500e-01       -1.12384315e-08  39.9757  39.3734
0202-02-11_02:22:17.310000      16429.87        5.30522000e-01       -1.15483215e-08  39.9757  39.3734
0202-02-11_02:22:17.500000      16430.06        5.39928400e-01       -1.17962415e-08  39.9757  39.3734
0202-02-11_02:22:17.703000      16430.26        5.49842500e-01       -1.36556115e-08  39.9757  39.3734
0202-02-11_02:22:17.906000      16430.47        5.60484800e-01       -6.21812150e-09  39.9757  39.3734
0202-02-11_02:22:18.110000      16430.67        5.70332100e-01       -3.30510150e-09  39.9902  39.3733
0202-02-11_02:22:18.312000      16430.87        5.79588600e-01       -1.09285315e-08  39.9902  39.3733
0202-02-11_02:22:18.504000      16431.07        5.90045800e-01       -1.38415515e-08  39.9902  39.3733
0202-02-11_02:22:18.715000      16431.27        5.99872300e-01       -1.34696815e-08  39.9902  39.3733
0202-02-11_02:22:18.910000      16431.47        6.09580000e-01       -7.14780150e-09  39.9902  39.3733
0202-02-11_02:22:19.110000      16431.67        6.19615800e-01       -1.37795715e-08  39.9701  39.3737
0202-02-11_02:22:19.312000      16431.87        6.29860800e-01       -1.30358215e-08  39.9701  39.3737
0202-02-11_02:22:19.504000      16432.07        6.39259600e-01       -1.40274915e-08  39.9701  39.3737
0202-02-11_02:22:19.700000      16432.26        6.49832600e-01       -2.00354150e-09  39.9701  39.3737
0202-02-11_02:22:19.902000      16432.46        6.59218300e-01       -5.28843150e-09  39.9701  39.3737
0202-02-11_02:22:20.110000      16432.67        6.69224400e-01       -9.68895150e-09  39.9664  39.3727
0202-02-11_02:22:20.312000      16432.87        6.79671200e-01       -1.32217615e-08  39.9664  39.3727
0202-02-11_02:22:20.508000      16433.07        6.89077600e-01       -1.16722815e-08  39.9664  39.3727
0202-02-11_02:22:20.700000      16433.26        6.98890800e-01       -1.00608215e-08  39.9664  39.3727
0202-02-11_02:22:20.890000      16433.45        7.09166900e-01       -1.19200815e-08  39.9664  39.3727
0202-02-11_02:22:21.098000      16433.66        7.18944200e-01       -1.87993015e-08  39.9685  39.3692
0202-02-11_02:22:21.293000      16433.85        7.28766200e-01       -2.48109415e-08  39.9685  39.3692
0202-02-11_02:22:21.484000      16434.05        7.38481400e-01       -2.82195615e-08  39.9685  39.3692
0202-02-11_02:22:21.690000      16434.25        7.49023200e-01       -2.95211215e-08  39.9685  39.3692
0202-02-11_02:22:21.883000      16434.44        7.58987700e-01       -2.62982015e-08  39.9685  39.3692
0202-02-11_02:22:22.094000      16434.65        7.68446100e-01       -2.98930015e-08  39.9685  39.3692
0202-02-11_02:22:22.293000      16434.85        7.78803900e-01       -2.44388315e-08  39.9730  39.3707
0202-02-11_02:22:22.484000      16435.05        7.88864800e-01       -1.16091415e-08  39.9730  39.3707
0202-02-11_02:22:22.676000      16435.24        7.98135200e-01       -1.27247715e-08  39.9730  39.3707
0202-02-11_02:22:22.883000      16435.44        8.07991300e-01       -1.88607115e-08  39.9730  39.3707
0202-02-11_02:22:23.105000      16435.67        8.18596900e-01       -2.56164315e-08  39.9730  39.3707
0202-02-11_02:22:23.310000      16435.87        8.28223000e-01       -2.34471615e-08  39.9641  39.3648
0202-02-11_02:22:23.504000      16436.06        8.37625000e-01       -2.42528915e-08  39.9641  39.3648
0202-02-11_02:22:23.700000      16436.26        8.47880400e-01       -3.11325815e-08  39.9641  39.3648
0202-02-11_02:22:23.890000      16436.45        8.58003700e-01       -3.73304915e-08  39.9641  39.3648
0202-02-11_02:22:24.113000      16436.67        8.66815000e-01       -4.49539315e-08  39.9525  39.3689
0202-02-11_02:22:24.310000      16436.87        8.77749000e-01       -3.89419515e-08  39.9525  39.3689
0202-02-11_02:22:24.510000      16437.07        8.87934600e-01       -4.55737215e-08  39.9525  39.3689
0202-02-11_02:22:24.703000      16437.26        8.96854300e-01       -4.84247615e-08  39.9525  39.3689
0202-02-11_02:22:24.895000      16437.46        9.07366400e-01       -5.33211215e-08  39.9525  39.3689
0202-02-11_02:22:25.110000      16437.67        9.17519400e-01       -4.60075815e-08  39.9580  39.3652
0202-02-11_02:22:25.300000      16437.86        9.26491000e-01       -3.77643515e-08  39.9580  39.3652
0202-02-11_02:22:25.496000      16438.06        9.37191600e-01       -3.75164315e-08  39.9580  39.3652
0202-02-11_02:22:25.688000      16438.25        9.46983900e-01       -3.78263315e-08  39.9580  39.3652
0202-02-11_02:22:25.890000      16438.45        9.56546600e-01       -3.75784115e-08  39.9580  39.3652
0202-02-11_02:22:26.090000      16438.65        9.66876100e-01       -3.37357015e-08  39.9737  39.3706
0202-02-11_02:22:26.280000      16438.84        9.77167100e-01       -2.84674715e-08  39.9737  39.3706
0202-02-11_02:22:26.484000      16439.05        9.86535000e-01       -2.69799715e-08  39.9737  39.3706
0202-02-11_02:22:26.680000      16439.24        9.96480200e-01       -3.46034115e-08  39.9737  39.3706
0202-02-11_02:22:26.870000      16439.43        1.00653100e+00       -3.85078315e-08  39.9737  39.3706
0202-02-11_02:22:27.094000      16439.65        1.01680800e+00       -3.33624815e-08  39.9700  39.3738
0202-02-11_02:22:27.312000      16439.87        1.02683300e+00       -3.50968315e-08  39.9700  39.3738
0202-02-11_02:22:27.508000      16440.07        1.03643500e+00       -3.69559315e-08  39.9700  39.3738
0202-02-11_02:22:27.700000      16440.26        1.04567200e+00       -4.81741715e-08  39.9700  39.3738
0202-02-11_02:22:27.906000      16440.47        1.05638800e+00       -3.92491615e-08  39.9700  39.3738
0202-02-11_02:22:28.120000      16440.68        1.06639500e+00       -3.18116615e-08  39.9656  39.3691
0202-02-11_02:22:28.324000      16440.89        1.07591600e+00       -1.90439515e-08  39.9656  39.3691
0202-02-11_02:22:28.520000      16441.08        1.08615100e+00       -4.30918715e-08  39.9656  39.3691
0202-02-11_02:22:28.710000      16441.27        1.09593300e+00       -4.65007315e-08  39.9656  39.3691
0202-02-11_02:22:28.902000      16441.46        1.10549500e+00       -4.56330215e-08  39.9656  39.3691
0202-02-11_02:22:29.113000      16441.67        1.11592800e+00       -3.19356215e-08  39.9667  39.3713
0202-02-11_02:22:29.305000      16441.87        1.12578900e+00       -4.58809415e-08  39.9667  39.3713
0202-02-11_02:22:29.500000      16442.06        1.13510800e+00       -5.33184415e-08  39.9667  39.3713
0202-02-11_02:22:29.700000      16442.26        1.14575800e+00       -5.69752115e-08  39.9667  39.3713
0202-02-11_02:22:29.890000      16442.45        1.15568200e+00       -4.85460415e-08  39.9667  39.3713
0202-02-11_02:22:30.110000      16442.67        1.16502000e+00       -4.70585415e-08  39.9618  39.3701
0202-02-11_02:22:30.310000      16442.87        1.17590100e+00       -5.26986515e-08  39.9618  39.3701
0202-02-11_02:22:30.510000      16443.07        1.18514900e+00       -4.82361415e-08  39.9618  39.3701
0202-02-11_02:22:30.703000      16443.27        1.19525200e+00       -4.07986415e-08  39.9618  39.3701
0202-02-11_02:22:30.900000      16443.46        1.20521500e+00       -3.68319715e-08  39.9618  39.3701
0202-02-11_02:22:31.098000      16443.66        1.21469000e+00       -4.13564615e-08  39.9657  39.3698
0202-02-11_02:22:31.297000      16443.86        1.22483800e+00       -5.53017715e-08  39.9657  39.3698
0202-02-11_02:22:31.490000      16444.05        1.23497600e+00       -5.74710415e-08  39.9657  39.3698
0202-02-11_02:22:31.684000      16444.24        1.24474000e+00       -5.25746915e-08  39.9657  39.3698
0202-02-11_02:22:31.887000      16444.45        1.25469700e+00       -4.36496915e-08  39.9657  39.3698
0202-02-11_02:22:32.090000      16444.65        1.26457500e+00       -4.43934415e-08  39.9739  39.3712
0202-02-11_02:22:32.300000      16444.86        1.27503300e+00       -4.53851015e-08  39.9739  39.3712
0202-02-11_02:22:32.492000      16445.05        1.28372400e+00       -4.26580215e-08  39.9739  39.3712
0202-02-11_02:22:32.684000      16445.25        1.29467100e+00       -4.26580215e-08  39.9739  39.3712
0202-02-11_02:22:32.875000      16445.44        1.30458500e+00       -4.90420415e-08  39.9739  39.3712
0202-02-11_02:22:33.110000      16445.67        1.31410500e+00       -4.96625015e-08  39.9739  39.3712
0202-02-11_02:22:33.316000      16445.88        1.32425900e+00       -3.48501515e-08  39.9794  39.3671
0202-02-11_02:22:33.510000      16446.07        1.33432800e+00       -3.57180215e-08  39.9794  39.3671
0202-02-11_02:22:33.703000      16446.26        1.34342000e+00       -3.13794815e-08  39.9794  39.3671
0202-02-11_02:22:33.906000      16446.47        1.35448100e+00       -5.71008315e-08  39.9794  39.3671
0202-02-11_02:22:34.113000      16446.67        1.36426300e+00       -5.86503115e-08  39.9649  39.3692
0202-02-11_02:22:34.324000      16446.88        1.37399800e+00       -5.87122915e-08  39.9649  39.3692
0202-02-11_02:22:34.516000      16447.08        1.38397200e+00       -4.14820815e-08  39.9649  39.3692
0202-02-11_02:22:34.707000      16447.27        1.39389700e+00       -4.55107315e-08  39.9649  39.3692
0202-02-11_02:22:34.914000      16447.47        1.40330300e+00       -5.49315615e-08  39.9649  39.3692
0202-02-11_02:22:35.113000      16447.68        1.41344900e+00       -6.32367715e-08  39.9621  39.3683
0202-02-11_02:22:35.310000      16447.87        1.42357600e+00       -5.92081215e-08  39.9621  39.3683
0202-02-11_02:22:35.504000      16448.07        1.43335300e+00       -5.15227115e-08  39.9621  39.3683
0202-02-11_02:22:35.695000      16448.26        1.44306800e+00       -4.40852115e-08  39.9621  39.3683
0202-02-11_02:22:35.900000      16448.46        1.45355800e+00       -5.46216715e-08  39.9621  39.3683
0202-02-11_02:22:36.110000      16448.67        1.46360900e+00       -5.88982315e-08  39.9646  39.3680
0202-02-11_02:22:36.312000      16448.87        1.47318600e+00       -5.48076015e-08  39.9646  39.3680
0202-02-11_02:22:36.516000      16449.08        1.48315500e+00       -3.82591715e-08  39.9646  39.3680
0202-02-11_02:22:36.710000      16449.27        1.49328700e+00       -4.27216715e-08  39.9646  39.3680
0202-02-11_02:22:36.918000      16449.48        1.50231400e+00       -4.71221915e-08  39.9646  39.3680
0202-02-11_02:22:37.130000      16449.69        1.51329200e+00       -4.34034415e-08  39.9646  39.3680
0202-02-11_02:22:37.324000      16449.89        1.52270900e+00       -3.72675015e-08  39.9516  39.3671
0202-02-11_02:22:37.520000      16450.08        1.53246700e+00       -4.63784415e-08  39.9516  39.3671
0202-02-11_02:22:37.710000      16450.27        1.54319900e+00       -5.28242715e-08  39.9516  39.3671
0202-02-11_02:22:37.902000      16450.46        1.55272100e+00       -5.81544815e-08  39.9516  39.3671
0202-02-11_02:22:38.117000      16450.68        1.56197400e+00       -4.95393715e-08  39.9679  39.3697
0202-02-11_02:22:38.312000      16450.87        1.57255700e+00       -4.79899015e-08  39.9679  39.3697
0202-02-11_02:22:38.516000      16451.08        1.58258200e+00       -4.39612515e-08  39.9679  39.3697
0202-02-11_02:22:38.707000      16451.27        1.59211300e+00       -4.81138515e-08  39.9679  39.3697
0202-02-11_02:22:38.902000      16451.46        1.60230900e+00       -5.59236215e-08  39.9679  39.3697
0202-02-11_02:22:39.113000      16451.67        1.61218000e+00       -5.85273415e-08  39.9693  39.3744
0202-02-11_02:22:39.310000      16451.87        1.62177100e+00       -5.27020915e-08  39.9693  39.3744
0202-02-11_02:22:39.500000      16452.06        1.63235900e+00       -5.05330115e-08  39.9693  39.3744
0202-02-11_02:22:39.695000      16452.25        1.64207800e+00       -3.98726015e-08  39.9693  39.3744
0202-02-11_02:22:39.902000      16452.46        1.65168500e+00       -3.86330215e-08  39.9693  39.3744
0202-02-11_02:22:40.105000      16452.67        1.66224500e+00       -4.22278115e-08  39.9790  39.3706
0202-02-11_02:22:40.300000      16452.86        1.67209000e+00       -4.59465515e-08  39.9790  39.3706
0202-02-11_02:22:40.496000      16453.06        1.68127400e+00       -5.50574915e-08  39.9790  39.3706
0202-02-11_02:22:40.688000      16453.25        1.69204900e+00       -4.57606215e-08  39.9790  39.3706
0202-02-11_02:22:40.883000      16453.44        1.70191300e+00       -3.78892715e-08  39.9790  39.3706
0202-02-11_02:22:41.094000      16453.66        1.71109000e+00       -3.20632315e-08  39.9843  39.3762
0202-02-11_02:22:41.293000      16453.85        1.72188200e+00       -3.78892715e-08  39.9843  39.3762
0202-02-11_02:22:41.484000      16454.05        1.73180700e+00       -4.65043715e-08  39.9843  39.3762
0202-02-11_02:22:41.680000      16454.24        1.74057400e+00       -3.28069815e-08  39.9843  39.3762
0202-02-11_02:22:41.870000      16454.43        1.75145000e+00       -3.10095815e-08  39.9843  39.3762
0202-02-11_02:22:42.094000      16454.66        1.76151700e+00       -2.77866615e-08  39.9843  39.3762
0202-02-11_02:22:42.305000      16454.87        1.77128500e+00       -3.11955215e-08  39.9801  39.3742
0202-02-11_02:22:42.508000      16455.07        1.78132700e+00       -3.68976015e-08  39.9801  39.3742
0202-02-11_02:22:42.700000      16455.26        1.79100000e+00       -3.18153115e-08  39.9801  39.3742
0202-02-11_02:22:42.906000      16455.47        1.80069300e+00       -2.59272915e-08  39.9801  39.3742
0202-02-11_02:22:43.110000      16455.67        1.81112500e+00       -3.38606215e-08  39.9654  39.3656
0202-02-11_02:22:43.300000      16455.86        1.82102100e+00       -3.66496815e-08  39.9654  39.3656
0202-02-11_02:22:43.504000      16456.07        1.83080200e+00       -3.72074915e-08  39.9654  39.3656
0202-02-11_02:22:43.700000      16456.26        1.84045900e+00       -2.73528115e-08  39.9654  39.3656
0202-02-11_02:22:43.890000      16456.45        1.85096300e+00       -2.68569815e-08  39.9654  39.3656
0202-02-11_02:22:44.117000      16456.68        1.86103800e+00       -3.26830215e-08  39.9587  39.3679
0202-02-11_02:22:44.324000      16456.88        1.87059000e+00       -3.54720815e-08  39.9587  39.3679
0202-02-11_02:22:44.523000      16457.08        1.88082400e+00       -2.76627115e-08  39.9587  39.3679
0202-02-11_02:22:44.727000      16457.29        1.88992600e+00       -2.55554215e-08  39.9587  39.3679
0202-02-11_02:22:44.930000      16457.49        1.90098800e+00       -3.56583715e-08  39.9587  39.3679
0202-02-11_02:22:45.130000      16457.69        1.91089500e+00       -3.77660115e-08  39.9535  39.3639
0202-02-11_02:22:45.336000      16457.90        1.91962300e+00       -3.26222115e-08  39.9535  39.3639
0202-02-11_02:22:45.527000      16458.09        1.93047400e+00       -2.98951315e-08  39.9535  39.3639
0202-02-11_02:22:45.720000      16458.28        1.94014100e+00       -2.16519115e-08  39.9535  39.3639
0202-02-11_02:22:45.926000      16458.49        1.94937500e+00       -2.57425315e-08  39.9535  39.3639
0202-02-11_02:22:46.133000      16458.69        1.96025600e+00       -2.35732615e-08  39.9732  39.3674
0202-02-11_02:22:46.324000      16458.88        1.97027300e+00       -2.14039915e-08  39.9732  39.3674
0202-02-11_02:22:46.516000      16459.08        1.97910800e+00       -2.71060715e-08  39.9732  39.3674
0202-02-11_02:22:46.707000      16459.27        1.98991500e+00       -2.68581515e-08  39.9732  39.3674
0202-02-11_02:22:46.902000      16459.46        1.99972100e+00       -3.44815915e-08  39.9732  39.3674
0202-02-11_02:22:47.110000      16459.67        2.00955600e+00       -3.10107615e-08  39.9642  39.3692
0202-02-11_02:22:47.300000      16459.86        2.01946100e+00       -3.01430515e-08  39.9642  39.3692
0202-02-11_02:22:47.504000      16460.07        2.02970900e+00       -2.71060715e-08  39.9642  39.3692
0202-02-11_02:22:47.700000      16460.26        2.03938900e+00       -2.00404515e-08  39.9642  39.3692
0202-02-11_02:22:47.890000      16460.45        2.04908500e+00       -2.12800315e-08  39.9642  39.3692
0202-02-11_02:22:48.090000      16460.65        2.05955200e+00       -3.00810715e-08  39.9732  39.3709
0202-02-11_02:22:48.290000      16460.85        2.06928200e+00       -2.46269115e-08  39.9732  39.3709
0202-02-11_02:22:48.484000      16461.04        2.07828100e+00       -2.65482615e-08  39.9732  39.3709
0202-02-11_02:22:48.676000      16461.24        2.08921400e+00       -2.49987815e-08  39.9732  39.3709
0202-02-11_02:22:48.880000      16461.44        2.09900100e+00       -3.56591915e-08  39.9732  39.3709
0202-02-11_02:22:49.082000      16461.64        2.10839800e+00       -3.48534615e-08  39.9755  39.3746
0202-02-11_02:22:49.273000      16461.83        2.11866800e+00       -3.07628415e-08  39.9755  39.3746
0202-02-11_02:22:49.477000      16462.04        2.12907300e+00       -3.39857615e-08  39.9755  39.3746
0202-02-11_02:22:49.670000      16462.23        2.13871900e+00       -3.33039815e-08  39.9755  39.3746
0202-02-11_02:22:49.863000      16462.42        2.14769600e+00       -4.27248115e-08  39.9755  39.3746
0202-02-11_02:22:50.074000      16462.64        2.15888500e+00       -3.75185715e-08  39.9755  39.3746
0202-02-11_02:22:50.273000      16462.83        2.16828100e+00       -3.92539815e-08  39.9852  39.3763
0202-02-11_02:22:50.465000      16463.03        2.17787300e+00       -3.33039815e-08  39.9852  39.3763
0202-02-11_02:22:50.664000      16463.22        2.18855700e+00       -2.87175315e-08  39.9852  39.3763
0202-02-11_02:22:50.855000      16463.42        2.19838200e+00       -1.88631715e-08  39.9852  39.3763
0202-02-11_02:22:51.062000      16463.62        2.20800900e+00       -1.71902115e-08  39.9852  39.3763
0202-02-11_02:22:51.260000      16463.82        2.21806100e+00       -2.30168815e-08  39.9825  39.3747
0202-02-11_02:22:51.453000      16464.02        2.22803600e+00       -3.51649515e-08  39.9825  39.3747
0202-02-11_02:22:51.650000      16464.21        2.23799800e+00       -2.86571415e-08  39.9825  39.3747
0202-02-11_02:22:51.848000      16464.41        2.24751100e+00       -1.54555915e-08  39.9825  39.3747
0202-02-11_02:22:52.066000      16464.63        2.25762500e+00       -1.87404915e-08  39.9825  39.3747
0202-02-11_02:22:52.273000      16464.83        2.26801900e+00       -2.49384015e-08  39.9742  39.3694
0202-02-11_02:22:52.477000      16465.04        2.27715100e+00       -2.77894415e-08  39.9742  39.3694
0202-02-11_02:22:52.680000      16465.24        2.28783700e+00       -2.73555815e-08  39.9742  39.3694
0202-02-11_02:22:52.870000      16465.43        2.29775700e+00       -2.46285015e-08  39.9742  39.3694
0202-02-11_02:22:53.098000      16465.66        2.30685300e+00       -3.12602715e-08  39.9479  39.3656
0202-02-11_02:22:53.310000      16465.87        2.31750600e+00       -3.11982915e-08  39.9479  39.3656
0202-02-11_02:22:53.500000      16466.06        2.32711200e+00       -2.77894415e-08  39.9479  39.3656
0202-02-11_02:22:53.703000      16466.26        2.33646200e+00       -2.80993315e-08  39.9479  39.3656
0202-02-11_02:22:53.906000      16466.47        2.34720100e+00       -3.38014115e-08  39.9479  39.3656
0202-02-11_02:22:54.113000      16466.67        2.35736700e+00       -4.42139015e-08  39.9643  39.3647
0202-02-11_02:22:54.312000      16466.87        2.36669500e+00       -4.79946315e-08  39.9643  39.3647
0202-02-11_02:22:54.508000      16467.07        2.37679300e+00       -4.01852615e-08  39.9643  39.3647
0202-02-11_02:22:54.700000      16467.26        2.38715900e+00       -4.08670315e-08  39.9643  39.3647
0202-02-11_02:22:54.902000      16467.46        2.39649400e+00       -4.63831715e-08  39.9643  39.3647
0202-02-11_02:22:55.098000      16467.66        2.40649700e+00       -4.70029615e-08  39.9609  39.3647
0202-02-11_02:22:55.297000      16467.86        2.41703000e+00       -4.28503615e-08  39.9609  39.3647
0202-02-11_02:22:55.492000      16468.05        2.42648700e+00       -2.69837115e-08  39.9609  39.3647
0202-02-11_02:22:55.684000      16468.25        2.43635900e+00       -2.98347515e-08  39.9609  39.3647
0202-02-11_02:22:55.875000      16468.44        2.44640800e+00       -3.70243215e-08  39.9609  39.3647
0202-02-11_02:22:56.086000      16468.65        2.45635300e+00       -4.38420315e-08  39.9725  39.3712
0202-02-11_02:22:56.280000      16468.84        2.46609500e+00       -4.43998415e-08  39.9725  39.3712
0202-02-11_02:22:56.477000      16469.04        2.47610600e+00       -4.29743215e-08  39.9725  39.3712
0202-02-11_02:22:56.680000      16469.24        2.48651800e+00       -4.77467115e-08  39.9725  39.3712
0202-02-11_02:22:56.875000      16469.43        2.49597400e+00       -4.99155415e-08  39.9725  39.3712
0202-02-11_02:22:57.070000      16469.63        2.50609500e+00       -4.74979115e-08  39.9753  39.3713
0202-02-11_02:22:57.277000      16469.84        2.51631500e+00       -4.19811815e-08  39.9753  39.3713
0202-02-11_02:22:57.470000      16470.03        2.52543600e+00       -3.83863915e-08  39.9753  39.3713
0202-02-11_02:22:57.664000      16470.22        2.53560500e+00       -4.30968015e-08  39.9753  39.3713
0202-02-11_02:22:57.863000      16470.43        2.54586200e+00       -4.89228415e-08  39.9753  39.3713
0202-02-11_02:22:58.090000      16470.65        2.55526500e+00       -4.52660715e-08  39.9753  39.3713
0202-02-11_02:22:58.305000      16470.87        2.56591300e+00       -3.85723315e-08  39.9874  39.3751
0202-02-11_02:22:58.496000      16471.06        2.57491400e+00       -4.42744115e-08  39.9874  39.3751
0202-02-11_02:22:58.707000      16471.27        2.58534000e+00       -4.48322215e-08  39.9874  39.3751
0202-02-11_02:22:58.902000      16471.46        2.59544600e+00       -3.96259715e-08  39.9874  39.3751
0202-02-11_02:22:59.105000      16471.67        2.60451100e+00       -3.32421215e-08  39.9755  39.3766
0202-02-11_02:22:59.310000      16471.87        2.61518400e+00       -3.45436815e-08  39.9755  39.3766
0202-02-11_02:22:59.500000      16472.06        2.62512300e+00       -3.49155615e-08  39.9755  39.3766
0202-02-11_02:22:59.695000      16472.26        2.63409900e+00       -2.55567115e-08  39.9755  39.3766
0202-02-11_02:22:59.890000      16472.45        2.64481000e+00       -2.48749415e-08  39.9755  39.3766
0202-02-11_02:23:00.090000      16472.65        2.65500800e+00       -2.74160815e-08  39.9590  39.3738
0202-02-11_02:23:00.293000      16472.85        2.66409800e+00       -3.03910815e-08  39.9590  39.3738
0202-02-11_02:23:00.484000      16473.05        2.67464000e+00       -3.52254515e-08  39.9590  39.3738
0202-02-11_02:23:00.680000      16473.24        2.68441900e+00       -2.49989015e-08  39.9590  39.3738
0202-02-11_02:23:00.883000      16473.44        2.69410500e+00       -3.20645215e-08  39.9590  39.3738
0202-02-11_02:23:01.094000      16473.65        2.70443600e+00       -3.62791015e-08  39.9607  39.3712
0202-02-11_02:23:01.310000      16473.87        2.71459900e+00       -4.83650315e-08  39.9607  39.3712
0202-02-11_02:23:01.500000      16474.06        2.72399200e+00       -5.44389815e-08  39.9607  39.3712
0202-02-11_02:23:01.707000      16474.27        2.73437400e+00       -5.25796115e-08  39.9607  39.3712
0202-02-11_02:23:01.902000      16474.46        2.74444500e+00       -5.31374215e-08  39.9607  39.3712
0202-02-11_02:23:02.105000      16474.66        2.75402200e+00       -5.49967915e-08  39.9552  39.3655
0202-02-11_02:23:02.297000      16474.86        2.76395500e+00       -4.48942015e-08  39.9552  39.3655
0202-02-11_02:23:02.492000      16475.05        2.77434100e+00       -4.33447215e-08  39.9552  39.3655
0202-02-11_02:23:02.684000      16475.24        2.78400800e+00       -2.93994115e-08  39.9552  39.3655
0202-02-11_02:23:02.890000      16475.45        2.79305200e+00       -3.77034515e-08  39.9552  39.3655
0202-02-11_02:23:03.094000      16475.66        2.80394100e+00       -3.33633515e-08  39.9615  39.3629
0202-02-11_02:23:03.293000      16475.85        2.81373300e+00       -4.54481215e-08  39.9615  39.3629
0202-02-11_02:23:03.490000      16476.05        2.82299600e+00       -3.38580115e-08  39.9615  39.3629
0202-02-11_02:23:03.684000      16476.24        2.83341400e+00       -3.63991615e-08  39.9615  39.3629
0202-02-11_02:23:03.875000      16476.43        2.84358500e+00       -3.57173915e-08  39.9615  39.3629
0202-02-11_02:23:04.094000      16476.65        2.85263100e+00       -3.65850915e-08  39.9615  39.3629
0202-02-11_02:23:04.290000      16476.85        2.86367200e+00       -3.60272815e-08  39.9644  39.3697
0202-02-11_02:23:04.492000      16477.05        2.87369500e+00       -2.51809315e-08  39.9644  39.3697
0202-02-11_02:23:04.684000      16477.25        2.88265400e+00       -2.40033215e-08  39.9644  39.3697
0202-02-11_02:23:04.880000      16477.44        2.89319800e+00       -3.21225915e-08  39.9644  39.3697
0202-02-11_02:23:05.110000      16477.67        2.90345100e+00       -2.49949915e-08  39.9571  39.3660
0202-02-11_02:23:05.312000      16477.87        2.91309700e+00       -2.59866615e-08  39.9571  39.3660
0202-02-11_02:23:05.504000      16478.06        2.92318100e+00       -2.07804115e-08  39.9571  39.3660
0202-02-11_02:23:05.707000      16478.27        2.93205800e+00       -2.18960315e-08  39.9571  39.3660
0202-02-11_02:23:05.900000      16478.46        2.94303500e+00       -1.89210315e-08  39.9571  39.3660
0202-02-11_02:23:06.098000      16478.66        2.95318200e+00       -1.41486315e-08  39.9805  39.3751
0202-02-11_02:23:06.312000      16478.87        2.96211200e+00       -5.03769150e-09  39.9805  39.3751
0202-02-11_02:23:06.516000      16479.08        2.97267100e+00       -2.65301500e-10  39.9805  39.3751
0202-02-11_02:23:06.715000      16479.28        2.98272100e+00       -4.04603150e-09  39.9805  39.3751
0202-02-11_02:23:06.910000      16479.47        2.99219600e+00        8.50328500e-10  39.9805  39.3751
0202-02-11_02:23:07.117000      16479.68        3.00241700e+00        1.31841785e-08  39.9767  39.3767
0202-02-11_02:23:07.316000      16479.88        3.01267700e+00        8.72167850e-09  39.9767  39.3767
0202-02-11_02:23:07.508000      16480.07        3.02182700e+00        1.03331385e-08  39.9767  39.3767
0202-02-11_02:23:07.707000      16480.27        3.03244600e+00        4.19719850e-09  39.9767  39.3767
0202-02-11_02:23:07.902000      16480.46        3.04236100e+00        2.82451185e-08  39.9767  39.3767
0202-02-11_02:23:08.100000      16480.66        3.05149500e+00        3.95873085e-08  39.9793  39.3746
0202-02-11_02:23:08.305000      16480.87        3.06229200e+00        4.88841885e-08  39.9793  39.3746
0202-02-11_02:23:08.500000      16481.06        3.07247200e+00        5.04956485e-08  39.9793  39.3746
0202-02-11_02:23:08.690000      16481.25        3.08121800e+00        5.76233485e-08  39.9793  39.3746
0202-02-11_02:23:08.895000      16481.45        3.09217700e+00        6.87798885e-08  39.9793  39.3746
0202-02-11_02:23:09.100000      16481.66        3.10227500e+00        7.38625685e-08  39.9745  39.3712
0202-02-11_02:23:09.297000      16481.86        3.11167200e+00        7.57221385e-08  39.9745  39.3712
0202-02-11_02:23:09.500000      16482.06        3.12159100e+00        9.51216185e-08  39.9745  39.3712
0202-02-11_02:23:09.690000      16482.25        3.13186800e+00        1.08633089e-07  39.9745  39.3712
0202-02-11_02:23:09.887000      16482.45        3.14064800e+00        1.22082569e-07  39.9745  39.3712
0202-02-11_02:23:10.098000      16482.66        3.15167700e+00        1.29891949e-07  39.9676  39.3653
0202-02-11_02:23:10.293000      16482.85        3.16167400e+00        1.37701329e-07  39.9676  39.3653
0202-02-11_02:23:10.484000      16483.05        3.17040200e+00        1.54249769e-07  39.9676  39.3653
0202-02-11_02:23:10.684000      16483.24        3.18111600e+00        1.68504979e-07  39.9676  39.3653
0202-02-11_02:23:10.875000      16483.44        3.19130200e+00        1.84743529e-07  39.9676  39.3653
0202-02-11_02:23:11.082000      16483.64        3.20029300e+00        1.97449259e-07  39.9613  39.3657
0202-02-11_02:23:11.297000      16483.86        3.21149500e+00        2.21373229e-07  39.9613  39.3657
0202-02-11_02:23:11.496000      16484.05        3.22120400e+00        2.46040939e-07  39.9613  39.3657
0202-02-11_02:23:11.688000      16484.25        3.23030800e+00        2.69840949e-07  39.9613  39.3657
0202-02-11_02:23:11.890000      16484.45        3.24063700e+00        2.92463349e-07  39.9613  39.3657
0202-02-11_02:23:12.113000      16484.67        3.25056700e+00        3.16511279e-07  39.9545  39.3659
0202-02-11_02:23:12.320000      16484.88        3.26103700e+00        3.44525869e-07  39.9545  39.3659
0202-02-11_02:23:12.516000      16485.08        3.27066700e+00        3.77932649e-07  39.9545  39.3659
0202-02-11_02:23:12.707000      16485.27        3.27963000e+00        4.13012869e-07  39.9545  39.3659
0202-02-11_02:23:12.900000      16485.46        3.29046000e+00        4.37618609e-07  39.9545  39.3659
0202-02-11_02:23:13.098000      16485.66        3.30061200e+00        4.84164979e-07  39.9723  39.3645
0202-02-11_02:23:13.293000      16485.85        3.31010800e+00        5.24637379e-07  39.9723  39.3645
0202-02-11_02:23:13.484000      16486.05        3.31983500e+00        5.60399369e-07  39.9723  39.3645
0202-02-11_02:23:13.688000      16486.25        3.33009400e+00        6.15436889e-07  39.9723  39.3645
0202-02-11_02:23:13.883000      16486.44        3.34023100e+00        6.38183249e-07  39.9723  39.3645
0202-02-11_02:23:14.100000      16486.66        3.34906000e+00        6.83242119e-07  39.9772  39.3716
0202-02-11_02:23:14.293000      16486.86        3.35986300e+00        7.33135369e-07  39.9772  39.3716
0202-02-11_02:23:14.496000      16487.06        3.37001500e+00        7.95424449e-07  39.9772  39.3716
0202-02-11_02:23:14.700000      16487.26        3.37951700e+00        8.56784139e-07  39.9772  39.3716
0202-02-11_02:23:14.890000      16487.45        3.38943100e+00        9.09590839e-07  39.9772  39.3716
0202-02-11_02:23:15.110000      16487.67        3.39978900e+00        9.91218029e-07  39.9809  39.3719
0202-02-11_02:23:15.305000      16487.87        3.40920300e+00        1.05047029e-06  39.9809  39.3719
0202-02-11_02:23:15.510000      16488.07        3.41963500e+00        1.10786303e-06  39.9809  39.3719
0202-02-11_02:23:15.703000      16488.26        3.42966300e+00        1.19605943e-06  39.9809  39.3719
0202-02-11_02:23:15.895000      16488.46        3.43870700e+00        1.27923552e-06  39.9809  39.3719
0202-02-11_02:23:16.100000      16488.66        3.44940000e+00        1.36693609e-06  39.9886  39.3757
0202-02-11_02:23:16.300000      16488.86        3.45958100e+00        1.48277521e-06  39.9886  39.3757
0202-02-11_02:23:16.492000      16489.05        3.46881900e+00        1.55560077e-06  39.9886  39.3757
0202-02-11_02:23:16.700000      16489.26        3.47979200e+00        1.64918937e-06  39.9886  39.3757
0202-02-11_02:23:16.890000      16489.45        3.48914100e+00        1.77748631e-06  39.9886  39.3757
0202-02-11_02:23:17.100000      16489.66        3.49827000e+00        1.88030980e-06  39.9770  39.3762
0202-02-11_02:23:17.305000      16489.87        3.50900400e+00        1.97885673e-06  39.9770  39.3762
0202-02-11_02:23:17.508000      16490.07        3.51891700e+00        2.11880576e-06  39.9770  39.3762
0202-02-11_02:23:17.703000      16490.26        3.52859100e+00        2.25546990e-06  39.9770  39.3762
0202-02-11_02:23:17.895000      16490.46        3.53901600e+00        2.38407674e-06  39.9770  39.3762
0202-02-11_02:23:18.110000      16490.67        3.54904000e+00        2.56232891e-06  39.9614  39.3710
0202-02-11_02:23:18.305000      16490.86        3.55846600e+00        2.68789877e-06  39.9614  39.3710
0202-02-11_02:23:18.496000      16491.06        3.56861600e+00        2.83392177e-06  39.9614  39.3710
0202-02-11_02:23:18.700000      16491.26        3.57821200e+00        3.04167604e-06  39.9614  39.3710
0202-02-11_02:23:18.895000      16491.45        3.58799100e+00        3.20275998e-06  39.9614  39.3710
0202-02-11_02:23:19.098000      16491.66        3.59873300e+00        3.36105486e-06  39.9545  39.3677
0202-02-11_02:23:19.290000      16491.85        3.60805800e+00        3.58603935e-06  39.9545  39.3677
0202-02-11_02:23:19.484000      16492.04        3.61792000e+00        3.76435351e-06  39.9545  39.3677
0202-02-11_02:23:19.676000      16492.24        3.62815600e+00        3.96008382e-06  39.9545  39.3677
0202-02-11_02:23:19.880000      16492.44        3.63839300e+00        4.23211052e-06  39.9545  39.3677
0202-02-11_02:23:20.086000      16492.65        3.64776200e+00        4.44234397e-06  39.9545  39.3677
0202-02-11_02:23:20.293000      16492.86        3.65804800e+00        4.66460137e-06  39.9648  39.3652
0202-02-11_02:23:20.490000      16493.05        3.66777400e+00        4.97976556e-06  39.9648  39.3652
0202-02-11_02:23:20.680000      16493.24        3.67711900e+00        5.22762056e-06  39.9648  39.3652
0202-02-11_02:23:20.870000      16493.43        3.68789300e+00        5.48229346e-06  39.9648  39.3652
0202-02-11_02:23:21.080000      16493.64        3.69789800e+00        5.83904606e-06  39.9680  39.3650
0202-02-11_02:23:21.290000      16493.85        3.70725400e+00        6.11404796e-06  39.9680  39.3650
0202-02-11_02:23:21.490000      16494.05        3.71741300e+00        6.49571586e-06  39.9680  39.3650
0202-02-11_02:23:21.690000      16494.25        3.72707300e+00        6.77989046e-06  39.9680  39.3650
0202-02-11_02:23:21.895000      16494.45        3.73697700e+00        7.18083396e-06  39.9680  39.3650
0202-02-11_02:23:22.105000      16494.67        3.74726300e+00        7.50417946e-06  39.9775  39.3706
0202-02-11_02:23:22.300000      16494.86        3.75658000e+00        7.93784796e-06  39.9775  39.3706
0202-02-11_02:23:22.496000      16495.05        3.76707900e+00        8.29670756e-06  39.9775  39.3706
0202-02-11_02:23:22.688000      16495.25        3.77702900e+00        8.66157916e-06  39.9775  39.3706
0202-02-11_02:23:22.883000      16495.44        3.78667800e+00        9.20234766e-06  39.9775  39.3706
0202-02-11_02:23:23.098000      16495.66        3.79671900e+00        9.61952966e-06  39.9775  39.3706
0202-02-11_02:23:23.300000      16495.86        3.80710400e+00        1.00345425e-05  39.9667  39.3705
0202-02-11_02:23:23.504000      16496.06        3.81634700e+00        1.04838297e-05  39.9667  39.3705
0202-02-11_02:23:23.703000      16496.27        3.82614500e+00        1.11077743e-05  39.9667  39.3705
0202-02-11_02:23:23.900000      16496.46        3.83659000e+00        1.16104876e-05  39.9667  39.3705
0202-02-11_02:23:24.110000      16496.67        3.84626500e+00        1.22796151e-05  39.9689  39.3742
0202-02-11_02:23:24.305000      16496.86        3.85640900e+00        1.27903237e-05  39.9689  39.3742
0202-02-11_02:23:24.496000      16497.06        3.86676800e+00        1.42265058e-05  39.9689  39.3742
0202-02-11_02:23:24.700000      16497.26        3.87603800e+00        1.44163481e-05  39.9689  39.3742
0202-02-11_02:23:24.895000      16497.45        3.88572000e+00        1.47509118e-05  39.9689  39.3742
0202-02-11_02:23:25.098000      16497.66        3.89599400e+00        1.58243296e-05  39.9785  39.3712
0202-02-11_02:23:25.300000      16497.86        3.90584800e+00        1.71234137e-05  39.9785  39.3712
0202-02-11_02:23:25.492000      16498.05        3.91531100e+00        1.72276627e-05  39.9785  39.3712
0202-02-11_02:23:25.684000      16498.25        3.92576700e+00        1.85607113e-05  39.9785  39.3712
0202-02-11_02:23:25.890000      16498.45        3.93552300e+00        1.88067688e-05  39.9785  39.3712
0202-02-11_02:23:26.094000      16498.65        3.94551600e+00        2.02855925e-05  39.9734  39.3717
