Repository: shortlab/2025-devitre-PhD

# 2025-devitre-PhD
Data repository for Alexis Devitre's PhD thesis

File: chapter 5/cold_vs_warm/20K/ffj29/Ic/1_anneal/Ic_2024-02-11_02-26-09905369_f29-110Kanneal-40K.txt
# Ic = 3.14 A, n = 20.63 , Tavg = 39.97 K, f29-110Kanneal-40K
#datetime                        t_s     iHTS_A                vHTS_V                tHTS_K  tTAR_K
0202-02-11_02:24:49.824000      16582.39        2.13388700e-02       -2.02981805e-08  39.9609  39.3698
0202-02-11_02:24:50.030000      16582.59        1.55106700e-02       -1.79429705e-08  39.9609  39.3698
0202-02-11_02:24:50.227000      16582.79        2.46900500e-02       -2.26527205e-08  39.9687  39.3702
0202-02-11_02:24:50.418000      16582.98        3.40653400e-02       -1.22397105e-08  39.9687  39.3702
0202-02-11_02:24:50.613000      16583.17        4.44216500e-02       -1.10616105e-08  39.9687  39.3702
0202-02-11_02:24:50.816000      16583.38        5.42540500e-02       -9.26421050e-09  39.9687  39.3702
0202-02-11_02:24:51.066000      16583.63        6.39514000e-02        3.42559500e-10  39.9687  39.3702
0202-02-11_02:24:51.273000      16583.83        7.40562300e-02       -1.20692050e-09  39.9746  39.3729
0202-02-11_02:24:51.465000      16584.03        8.34255900e-02        1.76807950e-09  39.9746  39.3729
0202-02-11_02:24:51.660000      16584.22        9.35340500e-02       -6.49100500e-10  39.9746  39.3729
0202-02-11_02:24:51.863000      16584.42        1.03411000e-01        1.56629500e-10  39.9746  39.3729
0202-02-11_02:24:52.070000      16584.63        1.13148400e-01        9.62349500e-10  39.9746  39.3729
0202-02-11_02:24:52.285000      16584.84        1.23593800e-01       -8.02463050e-09  39.9781  39.3723
0202-02-11_02:24:52.477000      16585.04        1.33585000e-01       -2.12881705e-08  39.9781  39.3723
0202-02-11_02:24:52.668000      16585.23        1.42638200e-01       -1.95527505e-08  39.9781  39.3723
0202-02-11_02:24:52.867000      16585.43        1.53331500e-01       -1.19293205e-08  39.9781  39.3723
0202-02-11_02:24:53.074000      16585.63        1.63263400e-01        3.56547950e-09  39.9781  39.3723
0202-02-11_02:24:53.277000      16585.84        1.73227900e-01        5.92068950e-09  39.9901  39.3732
0202-02-11_02:24:53.470000      16586.03        1.83008300e-01       -2.07463050e-09  39.9901  39.3732
0202-02-11_02:24:53.660000      16586.22        1.93093000e-01       -5.25150500e-10  39.9901  39.3732
0202-02-11_02:24:53.863000      16586.43        2.02370400e-01       -5.04963050e-09  39.9901  39.3732
0202-02-11_02:24:54.074000      16586.63        2.12461000e-01       -3.06629050e-09  39.9901  39.3732
0202-02-11_02:24:54.270000      16586.83        2.23026600e-01       -1.91808805e-08  39.9657  39.3705
0202-02-11_02:24:54.465000      16587.02        2.31955400e-01       -1.18673405e-08  39.9657  39.3705
0202-02-11_02:24:54.656000      16587.22        2.42449700e-01       -2.24657805e-08  39.9657  39.3705
0202-02-11_02:24:54.850000      16587.41        2.52351900e-01       -1.76933805e-08  39.9657  39.3705
0202-02-11_02:24:55.074000      16587.63        2.61439300e-01       -1.80032805e-08  39.9657  39.3705
0202-02-11_02:24:55.285000      16587.85        2.72381800e-01       -1.39746305e-08  39.9575  39.3661
0202-02-11_02:24:55.490000      16588.05        2.81878800e-01       -1.39126505e-08  39.9575  39.3661
0202-02-11_02:24:55.680000      16588.24        2.91791400e-01       -1.52142105e-08  39.9575  39.3661
0202-02-11_02:24:55.883000      16588.44        3.02085600e-01       -1.99866105e-08  39.9575  39.3661
0202-02-11_02:24:56.090000      16588.65        3.11848300e-01       -2.42011305e-08  39.9633  39.3661
0202-02-11_02:24:56.285000      16588.85        3.22001200e-01       -2.59364405e-08  39.9633  39.3661
0202-02-11_02:24:56.492000      16589.05        3.31974600e-01       -1.77550505e-08  39.9633  39.3661
0202-02-11_02:24:56.684000      16589.25        3.40932900e-01       -2.15977305e-08  39.9633  39.3661
0202-02-11_02:24:56.875000      16589.44        3.51833900e-01       -2.10399205e-08  39.9633  39.3661
0202-02-11_02:24:57.094000      16589.65        3.61645500e-01       -1.35404305e-08  39.9663  39.3663
0202-02-11_02:24:57.293000      16589.85        3.71155900e-01       -5.79304050e-09  39.9663  39.3663
0202-02-11_02:24:57.496000      16590.06        3.81243900e-01       -6.16491050e-09  39.9663  39.3663
0202-02-11_02:24:57.688000      16590.25        3.91531900e-01       -2.25274205e-08  39.9663  39.3663
0202-02-11_02:24:57.883000      16590.44        4.00277900e-01       -2.28373105e-08  39.9663  39.3663
0202-02-11_02:24:58.082000      16590.64        4.11312500e-01       -2.02341905e-08  39.9634  39.3663
0202-02-11_02:24:58.285000      16590.84        4.21309700e-01       -1.14951205e-08  39.9634  39.3663
0202-02-11_02:24:58.477000      16591.04        4.30282800e-01       -1.79409605e-08  39.9634  39.3663
0202-02-11_02:24:58.668000      16591.23        4.40814200e-01       -2.97789805e-08  39.9634  39.3663
0202-02-11_02:24:58.867000      16591.43        4.50870700e-01       -3.22581505e-08  39.9634  39.3663
0202-02-11_02:24:59.086000      16591.65        4.60586100e-01       -3.11425205e-08  39.9634  39.3663
0202-02-11_02:24:59.280000      16591.84        4.70923100e-01       -2.69279405e-08  39.9598  39.3721
0202-02-11_02:24:59.477000      16592.04        4.80929200e-01       -3.31878405e-08  39.9598  39.3721
0202-02-11_02:24:59.668000      16592.23        4.90251100e-01       -3.67826305e-08  39.9598  39.3721
0202-02-11_02:24:59.870000      16592.43        4.99987000e-01       -3.23821105e-08  39.9598  39.3721
0202-02-11_02:25:00.086000      16592.65        5.10666900e-01       -2.59982505e-08  39.9598  39.3721
0202-02-11_02:25:00.297000      16592.86        5.20245500e-01       -3.14524205e-08  39.9790  39.3729
0202-02-11_02:25:00.492000      16593.05        5.29611900e-01       -2.41388805e-08  39.9790  39.3729
0202-02-11_02:25:00.695000      16593.26        5.40197300e-01       -2.21555405e-08  39.9790  39.3729
0202-02-11_02:25:00.890000      16593.45        5.49716500e-01       -2.06060605e-08  39.9790  39.3729
0202-02-11_02:25:01.100000      16593.66        5.59443600e-01       -2.84154405e-08  39.9700  39.3705
0202-02-11_02:25:01.297000      16593.86        5.70127900e-01       -3.08946105e-08  39.9700  39.3705
0202-02-11_02:25:01.490000      16594.05        5.79795500e-01       -2.37670005e-08  39.9700  39.3705
0202-02-11_02:25:01.690000      16594.25        5.88782000e-01       -2.47586705e-08  39.9700  39.3705
0202-02-11_02:25:01.887000      16594.45        5.99530100e-01       -2.42628305e-08  39.9700  39.3705
0202-02-11_02:25:02.098000      16594.66        6.09037500e-01       -2.62459705e-08  39.9890  39.3727
0202-02-11_02:25:02.305000      16594.87        6.18932500e-01       -2.07294205e-08  39.9890  39.3727
0202-02-11_02:25:02.508000      16595.07        6.29043900e-01       -1.63285905e-08  39.9890  39.3727
0202-02-11_02:25:02.710000      16595.27        6.38895600e-01       -2.63109050e-09  39.9890  39.3727
0202-02-11_02:25:02.902000      16595.46        6.48803700e-01       -1.43451605e-08  39.9890  39.3727
0202-02-11_02:25:03.125000      16595.69        6.59134800e-01       -7.89932050e-09  39.9675  39.3668
0202-02-11_02:25:03.320000      16595.88        6.68848500e-01       -1.79399505e-08  39.9675  39.3668
0202-02-11_02:25:03.523000      16596.08        6.79008900e-01       -1.51508905e-08  39.9675  39.3668
0202-02-11_02:25:03.715000      16596.28        6.88977800e-01       -2.48196405e-08  39.9675  39.3668
0202-02-11_02:25:03.906000      16596.47        6.98547800e-01       -2.66170405e-08  39.9675  39.3668
0202-02-11_02:25:04.117000      16596.68        7.08317800e-01       -2.65550605e-08  39.9622  39.3707
0202-02-11_02:25:04.312000      16596.87        7.18545000e-01       -2.09769305e-08  39.9622  39.3707
0202-02-11_02:25:04.508000      16597.07        7.28331400e-01       -1.98613105e-08  39.9622  39.3707
0202-02-11_02:25:04.710000      16597.27        7.37758700e-01       -2.16587005e-08  39.9622  39.3707
0202-02-11_02:25:04.902000      16597.46        7.48425200e-01       -9.75870050e-09  39.9622  39.3707
0202-02-11_02:25:05.105000      16597.66        7.58824500e-01       -1.76920305e-08  39.9475  39.3627
0202-02-11_02:25:05.312000      16597.87        7.67954900e-01       -1.99852605e-08  39.9475  39.3627
0202-02-11_02:25:05.504000      16598.07        7.78326600e-01       -3.30628705e-08  39.9475  39.3627
0202-02-11_02:25:05.695000      16598.26        7.87921600e-01       -2.96540205e-08  39.9475  39.3627
0202-02-11_02:25:05.890000      16598.45        7.97096500e-01       -2.55633905e-08  39.9475  39.3627
0202-02-11_02:25:06.100000      16598.66        8.08174100e-01       -2.73607905e-08  39.9498  39.3656
0202-02-11_02:25:06.305000      16598.87        8.18180200e-01       -3.29389205e-08  39.9498  39.3656
0202-02-11_02:25:06.510000      16599.07        8.27484200e-01       -3.88269405e-08  39.9498  39.3656
0202-02-11_02:25:06.715000      16599.28        8.37720300e-01       -3.89509005e-08  39.9498  39.3656
0202-02-11_02:25:06.918000      16599.48        8.47650700e-01       -3.26910005e-08  39.9498  39.3656
0202-02-11_02:25:07.113000      16599.67        8.57262100e-01       -4.03144405e-08  39.9575  39.3626
0202-02-11_02:25:07.316000      16599.88        8.67855900e-01       -4.03764205e-08  39.9575  39.3626
0202-02-11_02:25:07.510000      16600.07        8.76839400e-01       -4.00665205e-08  39.9575  39.3626
0202-02-11_02:25:07.703000      16600.26        8.86992400e-01       -2.53154705e-08  39.9575  39.3626
0202-02-11_02:25:07.910000      16600.47        8.97368000e-01       -1.90555805e-08  39.9575  39.3626
0202-02-11_02:25:08.113000      16600.67        9.07433400e-01       -1.49040705e-08  39.9628  39.3666
0202-02-11_02:25:08.310000      16600.87        9.16623100e-01       -1.57109005e-08  39.9628  39.3666
0202-02-11_02:25:08.510000      16601.07        9.27167900e-01       -1.47826905e-08  39.9628  39.3666
0202-02-11_02:25:08.703000      16601.27        9.37054600e-01       -2.05467505e-08  39.9628  39.3666
0202-02-11_02:25:08.900000      16601.46        9.46418000e-01       -2.77363305e-08  39.9628  39.3666
0202-02-11_02:25:09.110000      16601.67        9.57022200e-01       -2.39556005e-08  39.9807  39.3712
0202-02-11_02:25:09.305000      16601.87        9.66973300e-01       -1.45967505e-08  39.9807  39.3712
0202-02-11_02:25:09.500000      16602.06        9.76160100e-01       -1.20556005e-08  39.9807  39.3712
0202-02-11_02:25:09.703000      16602.26        9.86884500e-01       -2.33358105e-08  39.9807  39.3712
0202-02-11_02:25:09.900000      16602.46        9.96820800e-01       -2.50712305e-08  39.9807  39.3712
0202-02-11_02:25:10.105000      16602.67        1.00358400e+00       -1.85634105e-08  39.9914  39.3764
0202-02-11_02:25:10.305000      16602.87        1.01661200e+00       -1.47826905e-08  39.9914  39.3764
0202-02-11_02:25:10.500000      16603.06        1.02645900e+00       -1.23035205e-08  39.9914  39.3764
0202-02-11_02:25:10.690000      16603.25        1.03543100e+00       -9.51446050e-09  39.9914  39.3764
0202-02-11_02:25:10.883000      16603.44        1.04635200e+00        1.54289500e-10  39.9914  39.3764
0202-02-11_02:25:11.105000      16603.67        1.05648700e+00       -3.87435050e-09  39.9914  39.3764
0202-02-11_02:25:11.310000      16603.87        1.06603800e+00       -1.51545605e-08  39.9726  39.3734
0202-02-11_02:25:11.510000      16604.07        1.07591500e+00       -2.38316405e-08  39.9726  39.3734
0202-02-11_02:25:11.715000      16604.27        1.08580500e+00       -3.07113305e-08  39.9726  39.3734
0202-02-11_02:25:11.906000      16604.47        1.09537700e+00       -2.46993505e-08  39.9726  39.3734
0202-02-11_02:25:12.117000      16604.68        1.10572200e+00       -3.04634105e-08  39.9644  39.3704
0202-02-11_02:25:12.312000      16604.87        1.11558000e+00       -2.70545605e-08  39.9644  39.3704
0202-02-11_02:25:12.504000      16605.06        1.12480700e+00       -2.19102905e-08  39.9644  39.3704
0202-02-11_02:25:12.707000      16605.27        1.13531300e+00       -1.34191405e-08  39.9644  39.3704
0202-02-11_02:25:12.906000      16605.47        1.14557900e+00       -1.06920605e-08  39.9644  39.3704
0202-02-11_02:25:13.105000      16605.67        1.15494800e+00       -1.48446605e-08  39.9607  39.3635
0202-02-11_02:25:13.316000      16605.88        1.16536600e+00       -1.43488305e-08  39.9607  39.3635
0202-02-11_02:25:13.508000      16606.07        1.17511400e+00       -1.00722705e-08  39.9607  39.3635
0202-02-11_02:25:13.700000      16606.26        1.18432700e+00       -1.01342505e-08  39.9607  39.3635
0202-02-11_02:25:13.910000      16606.47        1.19515700e+00       -1.67040405e-08  39.9607  39.3635
0202-02-11_02:25:14.120000      16606.68        1.20521200e+00       -2.78606305e-08  39.9622  39.3650
0202-02-11_02:25:14.330000      16606.89        1.21481000e+00       -2.64974305e-08  39.9622  39.3650
0202-02-11_02:25:14.523000      16607.08        1.22523500e+00       -1.86265305e-08  39.9622  39.3650
0202-02-11_02:25:14.715000      16607.28        1.23475500e+00       -2.14155905e-08  39.9622  39.3650
0202-02-11_02:25:14.906000      16607.47        1.24406400e+00       -2.23452805e-08  39.9622  39.3650
0202-02-11_02:25:15.125000      16607.68        1.25460200e+00       -2.74275705e-08  39.9706  39.3617
0202-02-11_02:25:15.320000      16607.88        1.26445800e+00       -2.02999705e-08  39.9706  39.3617
0202-02-11_02:25:15.520000      16608.08        1.27397300e+00       -2.29030905e-08  39.9706  39.3617
0202-02-11_02:25:15.715000      16608.27        1.28467500e+00       -1.88744505e-08  39.9706  39.3617
0202-02-11_02:25:15.906000      16608.47        1.29439300e+00       -1.79447605e-08  39.9706  39.3617
0202-02-11_02:25:16.105000      16608.67        1.30414100e+00       -8.27602050e-09  39.9587  39.3692
0202-02-11_02:25:16.305000      16608.87        1.31427600e+00       -1.73249705e-08  39.9587  39.3692
0202-02-11_02:25:16.500000      16609.06        1.32412800e+00       -2.62499705e-08  39.9587  39.3692
0202-02-11_02:25:16.703000      16609.26        1.33386900e+00       -3.36254905e-08  39.9587  39.3692
0202-02-11_02:25:16.895000      16609.46        1.34361100e+00       -2.27171605e-08  39.9587  39.3692
0202-02-11_02:25:17.094000      16609.66        1.35394500e+00       -1.89984105e-08  39.9690  39.3714
0202-02-11_02:25:17.300000      16609.86        1.36409500e+00       -1.77588205e-08  39.9690  39.3714
0202-02-11_02:25:17.496000      16610.06        1.37332400e+00       -2.60640305e-08  39.9690  39.3714
0202-02-11_02:25:17.688000      16610.25        1.38375900e+00       -1.60234105e-08  39.9690  39.3714
0202-02-11_02:25:17.880000      16610.44        1.39355400e+00       -1.50317405e-08  39.9690  39.3714
0202-02-11_02:25:18.090000      16610.65        1.40267100e+00       -7.71820050e-09  39.9686  39.3709
0202-02-11_02:25:18.290000      16610.85        1.41372600e+00       -2.12296605e-08  39.9686  39.3709
0202-02-11_02:25:18.480000      16611.04        1.42354000e+00       -1.97421605e-08  39.9686  39.3709
0202-02-11_02:25:18.676000      16611.24        1.43250900e+00       -1.76968505e-08  39.9686  39.3709
0202-02-11_02:25:18.870000      16611.43        1.44348100e+00       -2.68077805e-08  39.9686  39.3709
0202-02-11_02:25:19.082000      16611.64        1.45355200e+00       -2.14155905e-08  39.9686  39.3709
0202-02-11_02:25:19.280000      16611.84        1.46306000e+00       -2.10437205e-08  39.9788  39.3693
0202-02-11_02:25:19.484000      16612.04        1.47301400e+00       -2.51195050e-09  39.9788  39.3693
0202-02-11_02:25:19.688000      16612.25        1.48281100e+00       -9.51560050e-09  39.9788  39.3693
0202-02-11_02:25:19.890000      16612.45        1.49231700e+00       -1.56515305e-08  39.9788  39.3693
0202-02-11_02:25:20.100000      16612.66        1.50287400e+00       -1.41635605e-08  39.9726  39.3707
0202-02-11_02:25:20.297000      16612.86        1.51204000e+00       -1.63323705e-08  39.9726  39.3707
0202-02-11_02:25:20.496000      16613.06        1.52253600e+00       -4.12185050e-09  39.9726  39.3707
0202-02-11_02:25:20.688000      16613.25        1.53261300e+00       -1.92447705e-08  39.9726  39.3707
0202-02-11_02:25:20.883000      16613.44        1.54235800e+00       -2.35833105e-08  39.9726  39.3707
0202-02-11_02:25:21.110000      16613.67        1.55242200e+00       -2.84176805e-08  39.9726  39.3707
0202-02-11_02:25:21.316000      16613.88        1.56230900e+00       -2.22817405e-08  39.9688  39.3697
0202-02-11_02:25:21.516000      16614.08        1.57149800e+00       -1.68895605e-08  39.9688  39.3697
0202-02-11_02:25:21.710000      16614.27        1.58200400e+00       -1.54640405e-08  39.9688  39.3697
0202-02-11_02:25:21.914000      16614.48        1.59235600e+00       -2.06083105e-08  39.9688  39.3697
0202-02-11_02:25:22.120000      16614.68        1.60211000e+00       -1.20551805e-08  39.9679  39.3698
0202-02-11_02:25:22.312000      16614.87        1.61212800e+00       -7.77862050e-09  39.9679  39.3698
0202-02-11_02:25:22.508000      16615.07        1.62210400e+00       -1.23650805e-08  39.9679  39.3698
0202-02-11_02:25:22.700000      16615.26        1.63159200e+00       -1.54020605e-08  39.9679  39.3698
0202-02-11_02:25:22.895000      16615.45        1.64140700e+00       -1.83150805e-08  39.9679  39.3698
0202-02-11_02:25:23.105000      16615.66        1.65217700e+00       -1.93067505e-08  39.9765  39.3671
0202-02-11_02:25:23.310000      16615.87        1.66194600e+00       -2.20958105e-08  39.9765  39.3671
0202-02-11_02:25:23.504000      16616.06        1.67118800e+00       -2.87275805e-08  39.9765  39.3671
0202-02-11_02:25:23.695000      16616.26        1.68168100e+00       -2.01744505e-08  39.9765  39.3671
0202-02-11_02:25:23.887000      16616.45        1.69154700e+00       -1.72614305e-08  39.9765  39.3671
0202-02-11_02:25:24.113000      16616.67        1.70112700e+00       -2.43270605e-08  39.9749  39.3688
0202-02-11_02:25:24.320000      16616.88        1.71142000e+00       -2.72400805e-08  39.9749  39.3688
0202-02-11_02:25:24.523000      16617.08        1.72123600e+00       -2.50088305e-08  39.9749  39.3688
0202-02-11_02:25:24.715000      16617.28        1.73116900e+00       -2.52567405e-08  39.9749  39.3688
0202-02-11_02:25:24.920000      16617.48        1.74130600e+00       -3.30661205e-08  39.9749  39.3688
0202-02-11_02:25:25.120000      16617.68        1.75096700e+00       -3.55452905e-08  39.9506  39.3663
0202-02-11_02:25:25.312000      16617.87        1.76097200e+00       -2.91614305e-08  39.9506  39.3663
0202-02-11_02:25:25.520000      16618.08        1.77094100e+00       -2.33973705e-08  39.9506  39.3663
0202-02-11_02:25:25.710000      16618.27        1.78101700e+00       -3.71567405e-08  39.9506  39.3663
0202-02-11_02:25:25.906000      16618.47        1.78983200e+00       -3.44916405e-08  39.9506  39.3663
0202-02-11_02:25:26.130000      16618.69        1.80087600e+00       -4.15576905e-08  39.9787  39.3703
0202-02-11_02:25:26.324000      16618.88        1.81039800e+00       -3.30668605e-08  39.9787  39.3703
0202-02-11_02:25:26.530000      16619.09        1.82053800e+00       -3.73437405e-08  39.9787  39.3703
0202-02-11_02:25:26.730000      16619.29        1.83076500e+00       -4.70124905e-08  39.9787  39.3703
0202-02-11_02:25:26.934000      16619.50        1.84075500e+00       -4.84999905e-08  39.9787  39.3703
0202-02-11_02:25:27.145000      16619.70        1.85019700e+00       -3.56083205e-08  39.9688  39.3702
0202-02-11_02:25:27.344000      16619.91        1.86066300e+00       -3.15177005e-08  39.9688  39.3702
0202-02-11_02:25:27.540000      16620.10        1.87054100e+00       -4.13723805e-08  39.9688  39.3702
0202-02-11_02:25:27.730000      16620.29        1.87923700e+00       -5.48218605e-08  39.9688  39.3702
0202-02-11_02:25:27.934000      16620.49        1.89001800e+00       -4.76942605e-08  39.9688  39.3702
0202-02-11_02:25:28.133000      16620.69        1.90014800e+00       -4.08145705e-08  39.9813  39.3724
0202-02-11_02:25:28.330000      16620.89        1.90987700e+00       -5.02973805e-08  39.9813  39.3724
0202-02-11_02:25:28.527000      16621.09        1.91971800e+00       -5.89744605e-08  39.9813  39.3724
0202-02-11_02:25:28.720000      16621.28        1.92985600e+00       -6.44286305e-08  39.9813  39.3724
0202-02-11_02:25:28.914000      16621.47        1.93883100e+00       -6.66598805e-08  39.9813  39.3724
0202-02-11_02:25:29.120000      16621.68        1.94970100e+00       -6.23213405e-08  39.9720  39.3721
0202-02-11_02:25:29.312000      16621.87        1.95977800e+00       -5.56275905e-08  39.9720  39.3721
0202-02-11_02:25:29.508000      16622.07        1.96857700e+00       -4.88098805e-08  39.9720  39.3721
0202-02-11_02:25:29.707000      16622.27        1.97920200e+00       -5.13510305e-08  39.9720  39.3721
0202-02-11_02:25:29.910000      16622.47        1.98946200e+00       -7.11223805e-08  39.9720  39.3721
0202-02-11_02:25:30.110000      16622.67        1.99895600e+00       -7.66385205e-08  39.9749  39.3681
0202-02-11_02:25:30.312000      16622.87        2.00952700e+00       -6.42426905e-08  39.9749  39.3681
0202-02-11_02:25:30.508000      16623.07        2.01910300e+00       -5.40161305e-08  39.9749  39.3681
0202-02-11_02:25:30.700000      16623.26        2.02844100e+00       -4.88718605e-08  39.9749  39.3681
0202-02-11_02:25:30.902000      16623.46        2.03943400e+00       -5.58135305e-08  39.9749  39.3681
0202-02-11_02:25:31.110000      16623.67        2.04935400e+00       -5.84166505e-08  39.9772  39.3698
0202-02-11_02:25:31.316000      16623.88        2.05869400e+00       -5.74249805e-08  39.9772  39.3698
0202-02-11_02:25:31.508000      16624.07        2.06889700e+00       -5.61854005e-08  39.9772  39.3698
0202-02-11_02:25:31.700000      16624.26        2.07876400e+00       -5.92843605e-08  39.9772  39.3698
0202-02-11_02:25:31.895000      16624.45        2.08778300e+00       -5.73630005e-08  39.9772  39.3698
0202-02-11_02:25:32.105000      16624.66        2.09877800e+00       -4.51509905e-08  39.9640  39.3678
0202-02-11_02:25:32.297000      16624.86        2.10846900e+00       -4.85582605e-08  39.9640  39.3678
0202-02-11_02:25:32.492000      16625.05        2.11777300e+00       -5.48165705e-08  39.9640  39.3678
0202-02-11_02:25:32.700000      16625.26        2.12829000e+00       -6.72744005e-08  39.9640  39.3678
0202-02-11_02:25:32.895000      16625.45        2.13851100e+00       -5.40728205e-08  39.9640  39.3678
0202-02-11_02:25:33.100000      16625.66        2.14796900e+00       -5.02920905e-08  39.9640  39.3678
0202-02-11_02:25:33.310000      16625.87        2.15858500e+00       -5.09118805e-08  39.9598  39.3660
0202-02-11_02:25:33.500000      16626.06        2.16834800e+00       -4.72551105e-08  39.9598  39.3660
0202-02-11_02:25:33.695000      16626.25        2.17713400e+00       -4.88665705e-08  39.9598  39.3660
0202-02-11_02:25:33.890000      16626.45        2.18790000e+00       -4.23587505e-08  39.9598  39.3660
0202-02-11_02:25:34.086000      16626.65        2.19789800e+00       -4.71311505e-08  39.9602  39.3712
0202-02-11_02:25:34.285000      16626.85        2.20693000e+00       -5.04780305e-08  39.9602  39.3712
0202-02-11_02:25:34.480000      16627.04        2.21766500e+00       -4.71931305e-08  39.9602  39.3712
0202-02-11_02:25:34.676000      16627.24        2.22760400e+00       -4.66353205e-08  39.9602  39.3712
0202-02-11_02:25:34.870000      16627.43        2.23662500e+00       -4.85566705e-08  39.9602  39.3712
0202-02-11_02:25:35.094000      16627.66        2.24766700e+00       -4.68832305e-08  39.9602  39.3712
0202-02-11_02:25:35.293000      16627.85        2.25710400e+00       -5.51884505e-08  39.9660  39.3651
0202-02-11_02:25:35.484000      16628.05        2.26692500e+00       -4.21108405e-08  39.9660  39.3651
0202-02-11_02:25:35.688000      16628.25        2.27743000e+00       -4.55816705e-08  39.9660  39.3651
0202-02-11_02:25:35.890000      16628.45        2.28738000e+00       -5.35769905e-08  39.9660  39.3651
0202-02-11_02:25:36.100000      16628.66        2.29663000e+00       -6.80181505e-08  39.9673  39.3711
0202-02-11_02:25:36.300000      16628.86        2.30709200e+00       -6.10764705e-08  39.9673  39.3711
0202-02-11_02:25:36.496000      16629.06        2.31708300e+00       -5.29572005e-08  39.9673  39.3711
0202-02-11_02:25:36.688000      16629.25        2.32603900e+00       -4.50238605e-08  39.9673  39.3711
0202-02-11_02:25:36.895000      16629.45        2.33715800e+00       -5.67999105e-08  39.9673  39.3711
0202-02-11_02:25:37.098000      16629.66        2.34713600e+00       -4.48999005e-08  39.9759  39.3675
0202-02-11_02:25:37.305000      16629.87        2.35652100e+00       -4.33504205e-08  39.9759  39.3675
0202-02-11_02:25:37.496000      16630.06        2.36658200e+00       -4.24207305e-08  39.9759  39.3675
0202-02-11_02:25:37.690000      16630.25        2.37681500e+00       -4.96723005e-08  39.9759  39.3675
0202-02-11_02:25:37.895000      16630.46        2.38615700e+00       -4.54577105e-08  39.9759  39.3675
0202-02-11_02:25:38.100000      16630.66        2.39662900e+00       -3.49820205e-08  39.9716  39.3700
0202-02-11_02:25:38.312000      16630.87        2.40655600e+00       -4.03110205e-08  39.9716  39.3700
0202-02-11_02:25:38.504000      16631.06        2.41595400e+00       -4.53307405e-08  39.9716  39.3700
0202-02-11_02:25:38.707000      16631.27        2.42633200e+00       -4.94213705e-08  39.9716  39.3700
0202-02-11_02:25:38.906000      16631.47        2.43624600e+00       -4.95453305e-08  39.9716  39.3700
0202-02-11_02:25:39.105000      16631.67        2.44550800e+00       -4.84916805e-08  39.9598  39.3694
0202-02-11_02:25:39.312000      16631.87        2.45601900e+00       -5.20864705e-08  39.9598  39.3694
0202-02-11_02:25:39.504000      16632.06        2.46585600e+00       -5.40698105e-08  39.9598  39.3694
0202-02-11_02:25:39.695000      16632.26        2.47468300e+00       -4.57026105e-08  39.9598  39.3694
0202-02-11_02:25:39.900000      16632.46        2.48574900e+00       -3.73354105e-08  39.9598  39.3694
0202-02-11_02:25:40.113000      16632.67        2.49567600e+00       -4.16739605e-08  39.9728  39.3682
0202-02-11_02:25:40.316000      16632.88        2.50523300e+00       -4.33474005e-08  39.9728  39.3682
0202-02-11_02:25:40.510000      16633.07        2.51549000e+00       -4.03724005e-08  39.9728  39.3682
0202-02-11_02:25:40.715000      16633.27        2.52544700e+00       -3.98765605e-08  39.9728  39.3682
0202-02-11_02:25:40.914000      16633.48        2.53525400e+00       -3.23770705e-08  39.9728  39.3682
0202-02-11_02:25:41.125000      16633.68        2.54528700e+00       -3.82031205e-08  39.9664  39.3679
0202-02-11_02:25:41.324000      16633.88        2.55412200e+00       -3.90708305e-08  39.9664  39.3679
0202-02-11_02:25:41.516000      16634.08        2.56529000e+00       -4.29755305e-08  39.9664  39.3679
0202-02-11_02:25:41.720000      16634.28        2.57517500e+00       -4.16739605e-08  39.9664  39.3679
0202-02-11_02:25:41.920000      16634.48        2.58469100e+00       -5.01031405e-08  39.9664  39.3679
0202-02-11_02:25:42.130000      16634.69        2.59535100e+00       -4.65703205e-08  39.9563  39.3670
0202-02-11_02:25:42.330000      16634.89        2.60532200e+00       -4.37192805e-08  39.9563  39.3670
0202-02-11_02:25:42.523000      16635.08        2.61464800e+00       -4.06822905e-08  39.9563  39.3670
0202-02-11_02:25:42.715000      16635.28        2.62511800e+00       -4.35333405e-08  39.9563  39.3670
0202-02-11_02:25:42.918000      16635.48        2.63518800e+00       -4.83057405e-08  39.9563  39.3670
0202-02-11_02:25:43.120000      16635.68        2.64421200e+00       -4.33474005e-08  39.9679  39.3657
0202-02-11_02:25:43.316000      16635.88        2.65503600e+00       -4.82437605e-08  39.9679  39.3657
0202-02-11_02:25:43.510000      16636.07        2.66487700e+00       -6.57838905e-08  39.9679  39.3657
0202-02-11_02:25:43.703000      16636.26        2.67415500e+00       -6.48542005e-08  39.9679  39.3657
0202-02-11_02:25:43.895000      16636.46        2.68471700e+00       -6.07017805e-08  39.9679  39.3657
0202-02-11_02:25:44.110000      16636.67        2.69460900e+00       -4.83684605e-08  39.9548  39.3679
0202-02-11_02:25:44.305000      16636.86        2.70393100e+00       -5.46291005e-08  39.9548  39.3679
0202-02-11_02:25:44.496000      16637.06        2.71455700e+00       -6.22529105e-08  39.9548  39.3679
0202-02-11_02:25:44.707000      16637.27        2.72436700e+00       -6.07034305e-08  39.9548  39.3679
0202-02-11_02:25:44.900000      16637.46        2.73318500e+00       -5.28940505e-08  39.9548  39.3679
0202-02-11_02:25:45.113000      16637.67        2.74424600e+00       -5.43815505e-08  39.9650  39.3631
0202-02-11_02:25:45.310000      16637.87        2.75423600e+00       -5.73565605e-08  39.9650  39.3631
0202-02-11_02:25:45.504000      16638.06        2.76359700e+00       -5.74805105e-08  39.9650  39.3631
0202-02-11_02:25:45.695000      16638.26        2.77392300e+00       -5.20883205e-08  39.9650  39.3631
0202-02-11_02:25:45.900000      16638.46        2.77785300e+00       -5.98977005e-08  39.9650  39.3631
0202-02-11_02:25:46.105000      16638.67        2.79310100e+00       -6.75211505e-08  39.9575  39.3660
0202-02-11_02:25:46.305000      16638.87        2.80401700e+00       -6.62195805e-08  39.9575  39.3660
0202-02-11_02:25:46.504000      16639.06        2.81395900e+00       -5.46294705e-08  39.9575  39.3660
0202-02-11_02:25:46.695000      16639.26        2.82293400e+00       -5.38237405e-08  39.9575  39.3660
0202-02-11_02:25:46.900000      16639.46        2.83380800e+00       -5.17784305e-08  39.9575  39.3660
0202-02-11_02:25:47.105000      16639.67        2.84367900e+00       -6.06414505e-08  39.9774  39.3660
0202-02-11_02:25:47.316000      16639.88        2.85315400e+00       -5.84102005e-08  39.9774  39.3660
0202-02-11_02:25:47.510000      16640.07        2.86328000e+00       -5.36378005e-08  39.9774  39.3660
0202-02-11_02:25:47.710000      16640.27        2.87325600e+00       -5.37617605e-08  39.9774  39.3660
0202-02-11_02:25:47.914000      16640.48        2.88290300e+00       -5.71086405e-08  39.9774  39.3660
0202-02-11_02:25:48.117000      16640.68        2.89336600e+00       -5.10346705e-08  39.9829  39.3692
0202-02-11_02:25:48.320000      16640.88        2.90266400e+00       -4.80596705e-08  39.9829  39.3692
0202-02-11_02:25:48.516000      16641.07        2.91279900e+00       -3.82049805e-08  39.9829  39.3692
0202-02-11_02:25:48.707000      16641.27        2.92296500e+00       -4.46508105e-08  39.9829  39.3692
0202-02-11_02:25:48.910000      16641.47        2.93288800e+00       -3.88867505e-08  39.9829  39.3692
0202-02-11_02:25:49.110000      16641.67        2.94260700e+00       -3.57258105e-08  39.9751  39.3738
0202-02-11_02:25:49.305000      16641.87        2.95251600e+00       -2.99617405e-08  39.9751  39.3738
0202-02-11_02:25:49.500000      16642.06        2.96236700e+00       -3.69653905e-08  39.9751  39.3738
0202-02-11_02:25:49.695000      16642.25        2.97155300e+00       -2.82883005e-08  39.9751  39.3738
0202-02-11_02:25:49.887000      16642.45        2.98242100e+00       -2.84123105e-08  39.9751  39.3738
0202-02-11_02:25:50.117000      16642.68        2.99229900e+00       -1.50869805e-08  39.9933  39.3703
0202-02-11_02:25:50.324000      16642.88        3.00189400e+00       -2.08512105e-08  39.9933  39.3703
0202-02-11_02:25:50.523000      16643.09        3.01235700e+00       -4.36484050e-09  39.9933  39.3703
0202-02-11_02:25:50.720000      16643.28        3.02170700e+00       -1.50250500e-10  39.9933  39.3703
0202-02-11_02:25:50.926000      16643.49        3.03200300e+00        1.35471595e-08  39.9933  39.3703
0202-02-11_02:25:51.125000      16643.69        3.04188300e+00        6.41954950e-09  39.9640  39.3685
0202-02-11_02:25:51.320000      16643.88        3.05141800e+00        6.48152950e-09  39.9640  39.3685
0202-02-11_02:25:51.527000      16644.09        3.06178500e+00        1.28034095e-08  39.9640  39.3685
0202-02-11_02:25:51.720000      16644.28        3.07197500e+00        2.89179995e-08  39.9640  39.3685
0202-02-11_02:25:51.910000      16644.47        3.08101600e+00        4.00742595e-08  39.9640  39.3685
0202-02-11_02:25:52.125000      16644.69        3.09174400e+00        5.41435395e-08  39.9654  39.3620
0202-02-11_02:25:52.320000      16644.88        3.10145700e+00        4.98669795e-08  39.9654  39.3620
0202-02-11_02:25:52.510000      16645.07        3.11148300e+00        6.95763695e-08  39.9654  39.3620
0202-02-11_02:25:52.710000      16645.27        3.12181100e+00        8.02987695e-08  39.9654  39.3620
0202-02-11_02:25:52.902000      16645.46        3.13157500e+00        1.01681599e-07  39.9654  39.3620
0202-02-11_02:25:53.113000      16645.67        3.14098100e+00        1.05772230e-07  39.9650  39.3617
0202-02-11_02:25:53.305000      16645.87        3.15122800e+00        1.23126409e-07  39.9650  39.3617
0202-02-11_02:25:53.500000      16646.06        3.16150000e+00        1.28518609e-07  39.9650  39.3617
0202-02-11_02:25:53.703000      16646.26        3.17073100e+00        1.50645189e-07  39.9650  39.3617
0202-02-11_02:25:53.895000      16646.46        3.18058700e+00        1.62421240e-07  39.9650  39.3617
0202-02-11_02:25:54.110000      16646.67        3.19094300e+00        1.85849379e-07  39.9393  39.3626
0202-02-11_02:25:54.305000      16646.87        3.20063500e+00        2.16653049e-07  39.9393  39.3626
0202-02-11_02:25:54.496000      16647.06        3.21062600e+00        2.26383789e-07  39.9393  39.3626
0202-02-11_02:25:54.690000      16647.25        3.22074500e+00        2.43799949e-07  39.9393  39.3626
0202-02-11_02:25:54.895000      16647.46        3.23066200e+00        2.62951529e-07  39.9393  39.3626
0202-02-11_02:25:55.100000      16647.66        3.24035400e+00        2.97597909e-07  39.9501  39.3637
0202-02-11_02:25:55.312000      16647.87        3.25090200e+00        3.29827109e-07  39.9501  39.3637
0202-02-11_02:25:55.504000      16648.06        3.26053300e+00        3.71787039e-07  39.9501  39.3637
0202-02-11_02:25:55.695000      16648.26        3.26969600e+00        3.93541739e-07  39.9501  39.3637
0202-02-11_02:25:55.900000      16648.46        3.28038900e+00        4.18395210e-07  39.9501  39.3637
0202-02-11_02:25:56.105000      16648.67        3.29040800e+00        4.60726220e-07  39.9791  39.3697
0202-02-11_02:25:56.320000      16648.88        3.30000800e+00        5.01631709e-07  39.9791  39.3697
0202-02-11_02:25:56.510000      16649.07        3.31017900e+00        5.27910689e-07  39.9791  39.3697
0202-02-11_02:25:56.707000      16649.27        3.31957700e+00        5.68569049e-07  39.9791  39.3697
0202-02-11_02:25:56.910000      16649.47        3.32966700e+00        6.21437299e-07  39.9791  39.3697
0202-02-11_02:25:57.117000      16649.68        3.33983200e+00        6.64884719e-07  39.9660  39.3705
0202-02-11_02:25:57.320000      16649.88        3.34980200e+00        7.01266510e-07  39.9660  39.3705
0202-02-11_02:25:57.516000      16650.08        3.35978900e+00        7.57357680e-07  39.9660  39.3705
0202-02-11_02:25:57.707000      16650.27        3.36961300e+00        8.09048329e-07  39.9660  39.3705
0202-02-11_02:25:57.910000      16650.47        3.37977400e+00        8.61854609e-07  39.9660  39.3705
0202-02-11_02:25:58.113000      16650.67        3.38934500e+00        9.36353600e-07  39.9885  39.3685
0202-02-11_02:25:58.324000      16650.88        3.39955000e+00        9.95977589e-07  39.9885  39.3685
0202-02-11_02:25:58.516000      16651.08        3.40944600e+00        1.06266720e-06  39.9885  39.3685
0202-02-11_02:25:58.723000      16651.28        3.41842200e+00        1.15830111e-06  39.9885  39.3685
0202-02-11_02:25:58.914000      16651.48        3.42921800e+00        1.22071416e-06  39.9885  39.3685
0202-02-11_02:25:59.113000      16651.67        3.43928800e+00        1.29670065e-06  39.9862  39.3727
0202-02-11_02:25:59.320000      16651.88        3.44872200e+00        1.40714758e-06  39.9862  39.3727
0202-02-11_02:25:59.510000      16652.07        3.45873200e+00        1.49912471e-06  39.9862  39.3727
0202-02-11_02:25:59.703000      16652.27        3.46880200e+00        1.57808621e-06  39.9862  39.3727
0202-02-11_02:25:59.910000      16652.47        3.47884700e+00        1.69423522e-06  39.9862  39.3727
0202-02-11_02:26:00.113000      16652.67        3.48859000e+00        1.79284412e-06  39.9800  39.3675
0202-02-11_02:26:00.310000      16652.87        3.49846800e+00        1.90143168e-06  39.9800  39.3675
0202-02-11_02:26:00.508000      16653.07        3.50862000e+00        2.05042967e-06  39.9800  39.3675
0202-02-11_02:26:00.700000      16653.26        3.51793400e+00        2.15914118e-06  39.9800  39.3675
0202-02-11_02:26:00.890000      16653.45        3.52848100e+00        2.27882301e-06  39.9800  39.3675
0202-02-11_02:26:01.113000      16653.67        3.53841400e+00        2.44852205e-06  39.9602  39.3673
0202-02-11_02:26:01.310000      16653.87        3.54818100e+00        2.58059971e-06  39.9602  39.3673
0202-02-11_02:26:01.510000      16654.07        3.55818500e+00        2.70406227e-06  39.9602  39.3673
0202-02-11_02:26:01.707000      16654.27        3.56820000e+00        2.88968997e-06  39.9602  39.3673
0202-02-11_02:26:01.900000      16654.46        3.57752800e+00        3.04098178e-06  39.9602  39.3673
0202-02-11_02:26:02.100000      16654.66        3.58825600e+00        3.20987600e-06  39.9574  39.3673
0202-02-11_02:26:02.297000      16654.86        3.59820700e+00        3.43523360e-06  39.9574  39.3673
0202-02-11_02:26:02.490000      16655.05        3.60724400e+00        3.60784601e-06  39.9574  39.3673
0202-02-11_02:26:02.684000      16655.24        3.61788500e+00        3.80190294e-06  39.9574  39.3673
0202-02-11_02:26:02.880000      16655.44        3.62789000e+00        4.06506670e-06  39.9574  39.3673
0202-02-11_02:26:03.080000      16655.64        3.63689400e+00        4.26959812e-06  39.9450  39.3577
0202-02-11_02:26:03.273000      16655.83        3.64772200e+00        4.47443943e-06  39.9450  39.3577
0202-02-11_02:26:03.477000      16656.04        3.65756800e+00        4.76995634e-06  39.9450  39.3577
0202-02-11_02:26:03.668000      16656.23        3.66707200e+00        5.00938205e-06  39.9450  39.3577
0202-02-11_02:26:03.863000      16656.42        3.67706300e+00        5.25246455e-06  39.9450  39.3577
0202-02-11_02:26:04.082000      16656.64        3.68747000e+00        5.59632525e-06  39.9450  39.3577
0202-02-11_02:26:04.277000      16656.84        3.69705500e+00        5.84889055e-06  39.9477  39.3661
0202-02-11_02:26:04.477000      16657.04        3.70704000e+00        6.11837615e-06  39.9477  39.3661
0202-02-11_02:26:04.668000      16657.23        3.71633600e+00        6.40118735e-06  39.9477  39.3661
0202-02-11_02:26:04.870000      16657.43        3.72618700e+00        6.72013235e-06  39.9477  39.3661
0202-02-11_02:26:05.086000      16657.65        3.73702700e+00        7.16656865e-06  39.9565  39.3635
0202-02-11_02:26:05.285000      16657.85        3.74654400e+00        7.61554615e-06  39.9565  39.3635
0202-02-11_02:26:05.480000      16658.04        3.75630900e+00        7.94304435e-06  39.9565  39.3635
0202-02-11_02:26:05.670000      16658.23        3.76649300e+00        8.28882635e-06  39.9565  39.3635
0202-02-11_02:26:05.875000      16658.44        3.77643100e+00        8.79649815e-06  39.9565  39.3635
0202-02-11_02:26:06.082000      16658.64        3.78606800e+00        9.18281455e-06  39.9826  39.3738
0202-02-11_02:26:06.293000      16658.85        3.79635000e+00        9.58326225e-06  39.9826  39.3738
0202-02-11_02:26:06.484000      16659.04        3.80622200e+00        1.01135564e-05  39.9826  39.3738
0202-02-11_02:26:06.676000      16659.24        3.81571800e+00        1.05412130e-05  39.9826  39.3738
0202-02-11_02:26:06.867000      16659.43        3.82613900e+00        1.10107675e-05  39.9826  39.3738
0202-02-11_02:26:07.090000      16659.65        3.83619100e+00        1.25166765e-05  39.9753  39.3709
0202-02-11_02:26:07.297000      16659.86        3.84605000e+00        1.26300985e-05  39.9753  39.3709
0202-02-11_02:26:07.490000      16660.05        3.85610300e+00        1.28879320e-05  39.9753  39.3709
0202-02-11_02:26:07.695000      16660.25        3.86477200e+00        1.43289488e-05  39.9753  39.3709
0202-02-11_02:26:07.887000      16660.45        3.87580800e+00        1.44468353e-05  39.9753  39.3709
0202-02-11_02:26:08.098000      16660.66        3.88593400e+00        1.47341731e-05  39.9849  39.3714
0202-02-11_02:26:08.297000      16660.86        3.89539900e+00        1.63445204e-05  39.9849  39.3714
0202-02-11_02:26:08.490000      16661.05        3.90582300e+00        1.64625908e-05  39.9849  39.3714
0202-02-11_02:26:08.695000      16661.26        3.91539900e+00        1.76737890e-05  39.9849  39.3714
0202-02-11_02:26:08.887000      16661.45        3.92504400e+00        1.78374762e-05  39.9849  39.3714
0202-02-11_02:26:09.098000      16661.66        3.93528200e+00        1.93511950e-05  39.9699  39.3643
0202-02-11_02:26:09.297000      16661.86        3.94519500e+00        1.95285796e-05  39.9699  39.3643
0202-02-11_02:26:09.504000      16662.06        3.95431000e+00        2.08382008e-05  39.9699  39.3643
