Repository: shortlab/2025-devitre-PhD

# 2025-devitre-PhD
Data repository for Alexis Devitre's PhD thesis

File: chapter 5/cold_vs_warm/20K/ffj29/Ic/1_anneal/Ic_2024-02-11_02-27-31674766_f29-110Kanneal-40K.txt
# Ic = 3.15 A, n = 21.04 , Tavg = 39.96 K, f29-110Kanneal-40K
#datetime                        t_s     iHTS_A                vHTS_V                tHTS_K  tTAR_K
0202-02-11_02:26:11.645000      16664.20        1.88758500e-02       -2.36109890e-08  39.9496  39.3636
0202-02-11_02:26:11.836000      16664.40        1.50883400e-02       -2.72677690e-08  39.9496  39.3636
0202-02-11_02:26:12.074000      16664.64        2.45260900e-02       -1.87146290e-08  39.9496  39.3636
0202-02-11_02:26:12.280000      16664.84        3.44297200e-02       -1.92724490e-08  39.9554  39.3638
0202-02-11_02:26:12.477000      16665.04        4.43481900e-02       -1.09052490e-08  39.9554  39.3638
0202-02-11_02:26:12.676000      16665.24        5.35498200e-02       -1.29505590e-08  39.9554  39.3638
0202-02-11_02:26:12.880000      16665.44        6.41346700e-02       -6.31877900e-09  39.9554  39.3638
0202-02-11_02:26:13.094000      16665.66        7.41629700e-02       -9.35576900e-09  39.9564  39.3662
0202-02-11_02:26:13.300000      16665.86        8.40710500e-02       -2.01401590e-08  39.9564  39.3662
0202-02-11_02:26:13.492000      16666.05        9.38313000e-02       -1.71031690e-08  39.9564  39.3662
0202-02-11_02:26:13.695000      16666.26        1.03295600e-01       -1.63592790e-08  39.9564  39.3662
0202-02-11_02:26:13.887000      16666.45        1.13555400e-01       -1.66066190e-08  39.9564  39.3662
0202-02-11_02:26:14.100000      16666.66        1.23551100e-01       -2.29900490e-08  39.9734  39.3710
0202-02-11_02:26:14.300000      16666.86        1.33316700e-01       -2.55309090e-08  39.9734  39.3710
0202-02-11_02:26:14.496000      16667.05        1.43195100e-01       -2.19980890e-08  39.9734  39.3710
0202-02-11_02:26:14.700000      16667.26        1.53260500e-01       -2.10683990e-08  39.9734  39.3710
0202-02-11_02:26:14.900000      16667.46        1.62971200e-01       -3.10470590e-08  39.9734  39.3710
0202-02-11_02:26:15.100000      16667.66        1.72839300e-01       -4.00340490e-08  39.9688  39.3675
0202-02-11_02:26:15.305000      16667.87        1.83024900e-01       -3.89803990e-08  39.9688  39.3675
0202-02-11_02:26:15.496000      16668.06        1.93050300e-01       -2.91876790e-08  39.9688  39.3675
0202-02-11_02:26:15.690000      16668.25        2.01739900e-01       -1.99527690e-08  39.9688  39.3675
0202-02-11_02:26:15.895000      16668.46        2.12639300e-01       -2.09444390e-08  39.9688  39.3675
0202-02-11_02:26:16.113000      16668.67        2.22756700e-01       -2.34236090e-08  39.9777  39.3724
0202-02-11_02:26:16.310000      16668.87        2.32065200e-01       -1.69777690e-08  39.9777  39.3724
0202-02-11_02:26:16.510000      16669.07        2.42612900e-01       -5.20170900e-09  39.9777  39.3724
0202-02-11_02:26:16.715000      16669.27        2.51956300e-01       -6.13139900e-09  39.9777  39.3724
0202-02-11_02:26:16.906000      16669.47        2.61886700e-01       -8.85848900e-09  39.9777  39.3724
0202-02-11_02:26:17.120000      16669.68        2.72447800e-01       -1.05319290e-08  39.9758  39.3690
0202-02-11_02:26:17.316000      16669.88        2.81670200e-01       -1.20194290e-08  39.9758  39.3690
0202-02-11_02:26:17.508000      16670.07        2.91425400e-01       -1.98907890e-08  39.9758  39.3690
0202-02-11_02:26:17.710000      16670.27        3.02031000e-01       -2.47871490e-08  39.9758  39.3690
0202-02-11_02:26:17.906000      16670.47        3.11879700e-01       -1.79074590e-08  39.9758  39.3690
0202-02-11_02:26:18.113000      16670.67        3.21062100e-01       -1.49944290e-08  39.9537  39.3672
0202-02-11_02:26:18.310000      16670.87        3.31893600e-01       -2.04486090e-08  39.9537  39.3672
0202-02-11_02:26:18.500000      16671.06        3.41570200e-01       -2.66465290e-08  39.9537  39.3672
0202-02-11_02:26:18.695000      16671.25        3.50368100e-01       -2.68944490e-08  39.9537  39.3672
0202-02-11_02:26:18.890000      16671.45        3.61373000e-01       -1.51183890e-08  39.9537  39.3672
0202-02-11_02:26:19.094000      16671.65        3.71465100e-01       -8.48660900e-09  39.9691  39.3676
0202-02-11_02:26:19.290000      16671.85        3.81025900e-01       -5.94545900e-09  39.9691  39.3676
0202-02-11_02:26:19.484000      16672.05        3.91235200e-01       -1.68538090e-08  39.9691  39.3676
0202-02-11_02:26:19.680000      16672.24        4.01125500e-01       -1.63579790e-08  39.9691  39.3676
0202-02-11_02:26:19.870000      16672.43        4.10213000e-01       -1.80314290e-08  39.9691  39.3676
0202-02-11_02:26:20.098000      16672.66        4.21139200e-01       -1.36928890e-08  39.9497  39.3618
0202-02-11_02:26:20.312000      16672.87        4.30634700e-01       -1.20194490e-08  39.9497  39.3618
0202-02-11_02:26:20.504000      16673.07        4.40605100e-01       -1.08418490e-08  39.9497  39.3618
0202-02-11_02:26:20.707000      16673.27        4.50839700e-01       -6.56527900e-09  39.9497  39.3618
0202-02-11_02:26:20.910000      16673.47        4.60572600e-01       -1.72876890e-08  39.9497  39.3618
0202-02-11_02:26:21.105000      16673.67        4.70336800e-01       -2.21840490e-08  39.9574  39.3651
0202-02-11_02:26:21.312000      16673.87        4.80317100e-01       -2.21840490e-08  39.9574  39.3651
0202-02-11_02:26:21.504000      16674.07        4.90051600e-01       -1.36309090e-08  39.9574  39.3651
0202-02-11_02:26:21.695000      16674.26        4.99701400e-01       -1.53663290e-08  39.9574  39.3651
0202-02-11_02:26:21.902000      16674.46        5.10111100e-01       -1.51803890e-08  39.9574  39.3651
0202-02-11_02:26:22.100000      16674.66        5.20268500e-01       -2.78241590e-08  39.9712  39.3649
0202-02-11_02:26:22.305000      16674.87        5.29599300e-01       -2.63366590e-08  39.9712  39.3649
0202-02-11_02:26:22.496000      16675.06        5.39712100e-01       -3.86085490e-08  39.9712  39.3649
0202-02-11_02:26:22.688000      16675.25        5.50164900e-01       -3.73069890e-08  39.9712  39.3649
0202-02-11_02:26:22.883000      16675.44        5.59609400e-01       -3.18528090e-08  39.9712  39.3649
0202-02-11_02:26:23.082000      16675.64        5.69216200e-01       -1.61100790e-08  39.9627  39.3660
0202-02-11_02:26:23.280000      16675.84        5.79731300e-01       -1.56142490e-08  39.9627  39.3660
0202-02-11_02:26:23.473000      16676.03        5.89396000e-01       -1.67298690e-08  39.9627  39.3660
0202-02-11_02:26:23.670000      16676.23        5.98615400e-01       -3.23486490e-08  39.9627  39.3660
0202-02-11_02:26:23.863000      16676.42        6.09218100e-01       -2.81340590e-08  39.9627  39.3660
0202-02-11_02:26:24.082000      16676.64        6.19426000e-01       -3.13569790e-08  39.9794  39.3734
0202-02-11_02:26:24.293000      16676.85        6.29213800e-01       -2.33616590e-08  39.9794  39.3734
0202-02-11_02:26:24.496000      16677.06        6.39006100e-01       -2.30517590e-08  39.9794  39.3734
0202-02-11_02:26:24.688000      16677.25        6.48878600e-01       -2.98074990e-08  39.9794  39.3734
0202-02-11_02:26:24.895000      16677.45        6.59136900e-01       -2.10064390e-08  39.9794  39.3734
0202-02-11_02:26:25.098000      16677.66        6.69312200e-01       -3.32783390e-08  39.9707  39.3700
0202-02-11_02:26:25.290000      16677.85        6.78588000e-01       -3.29684390e-08  39.9707  39.3700
0202-02-11_02:26:25.490000      16678.05        6.89184700e-01       -4.04059490e-08  39.9707  39.3700
0202-02-11_02:26:25.680000      16678.24        6.99085400e-01       -3.06145190e-08  39.9707  39.3700
0202-02-11_02:26:25.875000      16678.43        7.08671400e-01       -3.04918590e-08  39.9707  39.3700
0202-02-11_02:26:26.090000      16678.65        7.18258300e-01       -3.33446190e-08  39.9731  39.3692
0202-02-11_02:26:26.285000      16678.85        7.28776300e-01       -4.56784890e-08  39.9731  39.3692
0202-02-11_02:26:26.490000      16679.05        7.38277800e-01       -3.84269190e-08  39.9731  39.3692
0202-02-11_02:26:26.680000      16679.24        7.48352100e-01       -3.28487890e-08  39.9731  39.3692
0202-02-11_02:26:26.870000      16679.43        7.58693500e-01       -2.80144090e-08  39.9731  39.3692
0202-02-11_02:26:27.082000      16679.64        7.68258800e-01       -3.92326490e-08  39.9662  39.3652
0202-02-11_02:26:27.280000      16679.84        7.77938300e-01       -4.88394290e-08  39.9662  39.3652
0202-02-11_02:26:27.484000      16680.04        7.88207000e-01       -4.30753590e-08  39.9662  39.3652
0202-02-11_02:26:27.688000      16680.25        7.97923300e-01       -2.50394090e-08  39.9662  39.3652
0202-02-11_02:26:27.880000      16680.44        8.08097100e-01       -2.39857590e-08  39.9662  39.3652
0202-02-11_02:26:28.094000      16680.65        8.18161000e-01       -2.34279490e-08  39.9601  39.3623
0202-02-11_02:26:28.297000      16680.86        8.28017100e-01       -2.38618090e-08  39.9601  39.3623
0202-02-11_02:26:28.490000      16681.05        8.37508200e-01       -2.49774290e-08  39.9601  39.3623
0202-02-11_02:26:28.684000      16681.24        8.47834800e-01       -3.04315990e-08  39.9601  39.3623
0202-02-11_02:26:28.875000      16681.43        8.57679100e-01       -3.63196290e-08  39.9601  39.3623
0202-02-11_02:26:29.133000      16681.69        8.67168600e-01       -3.50800390e-08  39.9601  39.3623
0202-02-11_02:26:29.330000      16681.89        8.77599200e-01       -3.11753490e-08  39.9641  39.3670
0202-02-11_02:26:29.520000      16682.08        8.86838000e-01       -3.58237890e-08  39.9641  39.3670
0202-02-11_02:26:29.715000      16682.27        8.97537100e-01       -3.62576490e-08  39.9641  39.3670
0202-02-11_02:26:29.910000      16682.47        9.07430300e-01       -3.56378490e-08  39.9641  39.3670
0202-02-11_02:26:30.120000      16682.68        9.17112800e-01       -2.10727390e-08  39.9556  39.3665
0202-02-11_02:26:30.336000      16682.90        9.27426100e-01       -1.78498190e-08  39.9556  39.3665
0202-02-11_02:26:30.540000      16683.10        9.37172400e-01       -1.97711790e-08  39.9556  39.3665
0202-02-11_02:26:30.742000      16683.30        9.46539200e-01       -1.30774190e-08  39.9556  39.3665
0202-02-11_02:26:30.934000      16683.49        9.57075100e-01       -1.33253390e-08  39.9556  39.3665
0202-02-11_02:26:31.137000      16683.70        9.66770900e-01       -8.92481900e-09  39.9633  39.3670
0202-02-11_02:26:31.340000      16683.90        9.76364400e-01       -1.55565890e-08  39.9633  39.3670
0202-02-11_02:26:31.530000      16684.09        9.86612400e-01       -7.43718900e-09  39.9633  39.3670
0202-02-11_02:26:31.734000      16684.29        9.96614000e-01       -5.32952900e-09  39.9633  39.3670
0202-02-11_02:26:31.938000      16684.50        1.00631000e+00       -5.14309900e-09  39.9633  39.3670
0202-02-11_02:26:32.133000      16684.69        1.01657700e+00       -1.16506690e-08  39.9655  39.3684
0202-02-11_02:26:32.340000      16684.90        1.02622000e+00       -2.03897390e-08  39.9655  39.3684
0202-02-11_02:26:32.530000      16685.09        1.03564800e+00       -1.66709890e-08  39.9655  39.3684
0202-02-11_02:26:32.723000      16685.29        1.04615200e+00       -1.95220290e-08  39.9655  39.3684
0202-02-11_02:26:32.930000      16685.49        1.05591400e+00       -2.15673390e-08  39.9655  39.3684
0202-02-11_02:26:33.140000      16685.70        1.06584200e+00       -2.86949490e-08  39.9707  39.3623
0202-02-11_02:26:33.344000      16685.90        1.07597200e+00       -3.56986090e-08  39.9707  39.3623
0202-02-11_02:26:33.535000      16686.10        1.08613700e+00       -2.75173490e-08  39.9707  39.3623
0202-02-11_02:26:33.727000      16686.29        1.09546900e+00       -2.56579690e-08  39.9707  39.3623
0202-02-11_02:26:33.918000      16686.48        1.10509400e+00       -2.15053590e-08  39.9707  39.3623
0202-02-11_02:26:34.125000      16686.69        1.11575400e+00       -2.85090190e-08  39.9694  39.3688
0202-02-11_02:26:34.320000      16686.88        1.12565200e+00       -2.96866190e-08  39.9694  39.3688
0202-02-11_02:26:34.530000      16687.09        1.13496100e+00       -2.65256790e-08  39.9694  39.3688
0202-02-11_02:26:34.720000      16687.28        1.14577600e+00       -3.42730790e-08  39.9694  39.3688
0202-02-11_02:26:34.914000      16687.47        1.15553700e+00       -3.96652790e-08  39.9694  39.3688
0202-02-11_02:26:35.117000      16687.68        1.16436700e+00       -3.76819390e-08  39.9624  39.3622
0202-02-11_02:26:35.310000      16687.87        1.17523100e+00       -3.29095390e-08  39.9624  39.3622
0202-02-11_02:26:35.500000      16688.06        1.18560200e+00       -2.37985990e-08  39.9624  39.3622
0202-02-11_02:26:35.690000      16688.25        1.19469800e+00       -3.32814190e-08  39.9624  39.3622
0202-02-11_02:26:35.900000      16688.46        1.20447000e+00       -3.27235990e-08  39.9624  39.3622
0202-02-11_02:26:36.105000      16688.67        1.21509800e+00       -2.42324490e-08  39.9727  39.3704
0202-02-11_02:26:36.312000      16688.87        1.22472100e+00       -1.82204690e-08  39.9727  39.3704
0202-02-11_02:26:36.504000      16689.07        1.23432000e+00       -2.22491190e-08  39.9727  39.3704
0202-02-11_02:26:36.695000      16689.26        1.24486800e+00       -3.06782890e-08  39.9727  39.3704
0202-02-11_02:26:36.887000      16689.45        1.25449300e+00       -2.48522390e-08  39.9727  39.3704
0202-02-11_02:26:37.100000      16689.66        1.26356600e+00       -1.67329590e-08  39.9599  39.3687
0202-02-11_02:26:37.312000      16689.87        1.27430500e+00       -1.92121290e-08  39.9599  39.3687
0202-02-11_02:26:37.516000      16690.08        1.28433000e+00       -2.50380990e-08  39.9599  39.3687
0202-02-11_02:26:37.720000      16690.28        1.29376800e+00       -1.97076590e-08  39.9599  39.3687
0202-02-11_02:26:37.920000      16690.48        1.30408400e+00       -2.31162090e-08  39.9599  39.3687
0202-02-11_02:26:38.117000      16690.68        1.31399800e+00       -1.92733390e-08  39.9648  39.3676
0202-02-11_02:26:38.320000      16690.88        1.32325800e+00       -2.75165790e-08  39.9648  39.3676
0202-02-11_02:26:38.523000      16691.08        1.33417500e+00       -3.60697090e-08  39.9648  39.3676
0202-02-11_02:26:38.715000      16691.28        1.34376100e+00       -3.31566890e-08  39.9648  39.3676
0202-02-11_02:26:38.920000      16691.48        1.35273700e+00       -3.45822090e-08  39.9648  39.3676
0202-02-11_02:26:39.120000      16691.68        1.36388900e+00       -2.74545990e-08  39.9674  39.3689
0202-02-11_02:26:39.312000      16691.87        1.37391300e+00       -2.65868890e-08  39.9674  39.3689
0202-02-11_02:26:39.520000      16692.08        1.38269800e+00       -1.64222990e-08  39.9674  39.3689
0202-02-11_02:26:39.710000      16692.27        1.39370700e+00       -1.36332290e-08  39.9674  39.3689
0202-02-11_02:26:39.902000      16692.46        1.40309000e+00       -1.62983390e-08  39.9674  39.3689
0202-02-11_02:26:40.113000      16692.67        1.41296700e+00       -2.45415690e-08  39.9640  39.3657
0202-02-11_02:26:40.305000      16692.86        1.42276800e+00       -2.14426090e-08  39.9640  39.3657
0202-02-11_02:26:40.508000      16693.07        1.43320300e+00       -1.02863490e-08  39.9640  39.3657
0202-02-11_02:26:40.700000      16693.26        1.44308400e+00       -5.88582900e-09  39.9640  39.3657
0202-02-11_02:26:40.895000      16693.45        1.45282300e+00       -1.58644790e-08  39.9640  39.3657
0202-02-11_02:26:41.094000      16693.65        1.46307700e+00       -2.02650090e-08  39.9677  39.3612
0202-02-11_02:26:41.297000      16693.86        1.47279000e+00       -2.06988590e-08  39.9677  39.3612
0202-02-11_02:26:41.490000      16694.05        1.48206500e+00       -1.00384290e-08  39.9677  39.3612
0202-02-11_02:26:41.680000      16694.24        1.49291800e+00       -2.15045890e-08  39.9677  39.3612
0202-02-11_02:26:41.883000      16694.45        1.50269900e+00       -2.59051190e-08  39.9677  39.3612
0202-02-11_02:26:42.086000      16694.65        1.51251800e+00       -2.90660590e-08  39.9581  39.3652
0202-02-11_02:26:42.297000      16694.86        1.52260000e+00       -1.27655190e-08  39.9581  39.3652
0202-02-11_02:26:42.492000      16695.05        1.53254200e+00       -7.37332900e-09  39.9581  39.3652
0202-02-11_02:26:42.684000      16695.24        1.54168900e+00       -3.77852900e-09  39.9581  39.3652
0202-02-11_02:26:42.887000      16695.45        1.55257300e+00       -4.33634900e-09  39.9581  39.3652
0202-02-11_02:26:43.100000      16695.66        1.56234300e+00        1.98554100e-09  39.9722  39.3644
0202-02-11_02:26:43.310000      16695.87        1.57274900e+00       -1.36133900e-09  39.9722  39.3644
0202-02-11_02:26:43.500000      16696.06        1.58234100e+00       -1.87773190e-08  39.9722  39.3644
0202-02-11_02:26:43.703000      16696.26        1.59132300e+00       -2.00783190e-08  39.9722  39.3644
0202-02-11_02:26:43.906000      16696.47        1.60203100e+00       -1.41275690e-08  39.9722  39.3644
0202-02-11_02:26:44.110000      16696.67        1.61221900e+00        1.86345100e-09  39.9722  39.3710
0202-02-11_02:26:44.312000      16696.87        1.62138800e+00        6.01606100e-09  39.9722  39.3710
0202-02-11_02:26:44.504000      16697.07        1.63144800e+00        2.54522100e-09  39.9722  39.3710
0202-02-11_02:26:44.700000      16697.26        1.64180700e+00        5.45825100e-09  39.9722  39.3710
0202-02-11_02:26:44.902000      16697.46        1.65094600e+00        1.04165910e-08  39.9722  39.3710
0202-02-11_02:26:45.100000      16697.66        1.66157100e+00        1.17801310e-08  39.9558  39.3682
0202-02-11_02:26:45.293000      16697.85        1.67141700e+00        1.35775310e-08  39.9558  39.3682
0202-02-11_02:26:45.492000      16698.05        1.68078600e+00        5.83012100e-09  39.9558  39.3682
0202-02-11_02:26:45.684000      16698.24        1.69166100e+00        6.44992100e-09  39.9558  39.3682
0202-02-11_02:26:45.875000      16698.44        1.70152600e+00       -6.15719000e-10  39.9558  39.3682
0202-02-11_02:26:46.098000      16698.66        1.71105400e+00       -5.63603900e-09  39.9707  39.3664
0202-02-11_02:26:46.312000      16698.87        1.72154500e+00       -5.32613900e-09  39.9707  39.3664
0202-02-11_02:26:46.504000      16699.07        1.73125100e+00       -3.40478900e-09  39.9707  39.3664
0202-02-11_02:26:46.707000      16699.27        1.74019000e+00        3.35095100e-09  39.9707  39.3664
0202-02-11_02:26:46.910000      16699.47        1.75108400e+00       -9.87599000e-10  39.9707  39.3664
0202-02-11_02:26:47.105000      16699.67        1.76107600e+00       -6.44176900e-09  39.9822  39.3669
0202-02-11_02:26:47.312000      16699.87        1.77036300e+00       -8.61103900e-09  39.9822  39.3669
0202-02-11_02:26:47.508000      16700.07        1.78101700e+00       -3.96259900e-09  39.9822  39.3669
0202-02-11_02:26:47.700000      16700.26        1.79071200e+00       -4.08655900e-09  39.9822  39.3669
0202-02-11_02:26:47.906000      16700.47        1.80039300e+00       -1.91727900e-09  39.9822  39.3669
0202-02-11_02:26:48.113000      16700.68        1.81054200e+00       -3.28082900e-09  39.9719  39.3659
0202-02-11_02:26:48.330000      16700.89        1.82105900e+00        3.35095100e-09  39.9719  39.3659
0202-02-11_02:26:48.520000      16701.08        1.83050500e+00        8.30929100e-09  39.9719  39.3659
0202-02-11_02:26:48.727000      16701.29        1.84030200e+00       -1.17352900e-09  39.9719  39.3659
0202-02-11_02:26:48.918000      16701.48        1.85029000e+00        1.61553100e-09  39.9719  39.3659
0202-02-11_02:26:49.125000      16701.69        1.86014500e+00       -4.02457900e-09  39.9727  39.3663
0202-02-11_02:26:49.316000      16701.88        1.86970400e+00        7.25565100e-09  39.9727  39.3663
0202-02-11_02:26:49.508000      16702.07        1.88005600e+00       -1.73156900e-09  39.9727  39.3663
0202-02-11_02:26:49.703000      16702.26        1.89040200e+00       -3.40534900e-09  39.9727  39.3663
0202-02-11_02:26:49.910000      16702.47        1.89930900e+00       -3.83954900e-09  39.9727  39.3663
0202-02-11_02:26:50.113000      16702.67        1.90996300e+00        2.11023100e-09  39.9570  39.3645
0202-02-11_02:26:50.305000      16702.87        1.91974900e+00        1.07873210e-08  39.9570  39.3645
0202-02-11_02:26:50.510000      16703.07        1.92893900e+00        8.70641000e-10  39.9570  39.3645
0202-02-11_02:26:50.703000      16703.27        1.94004200e+00       -4.08768900e-09  39.9570  39.3645
0202-02-11_02:26:50.900000      16703.46        1.94988300e+00       -7.49654900e-09  39.9570  39.3645
0202-02-11_02:26:51.110000      16703.67        1.95885500e+00       -2.72414900e-09  39.9667  39.3659
0202-02-11_02:26:51.305000      16703.87        1.96937400e+00        1.67637100e-09  39.9667  39.3659
0202-02-11_02:26:51.496000      16704.06        1.97932500e+00       -2.29029900e-09  39.9667  39.3659
0202-02-11_02:26:51.703000      16704.26        1.98822400e+00       -2.60018900e-09  39.9667  39.3659
0202-02-11_02:26:51.895000      16704.46        1.99914900e+00       -4.83144900e-09  39.9667  39.3659
0202-02-11_02:26:52.100000      16704.66        2.00924700e+00       -2.60018900e-09  39.9571  39.3673
0202-02-11_02:26:52.297000      16704.86        2.01868200e+00       -6.16859000e-10  39.9571  39.3673
0202-02-11_02:26:52.490000      16705.05        2.02919800e+00       -1.05070900e-09  39.9571  39.3673
0202-02-11_02:26:52.695000      16705.25        2.03901900e+00        4.46544100e-09  39.9571  39.3673
0202-02-11_02:26:52.887000      16705.45        2.04853000e+00        9.73368100e-09  39.9571  39.3673
0202-02-11_02:26:53.098000      16705.66        2.05866000e+00        8.74201100e-09  39.9632  39.3619
0202-02-11_02:26:53.293000      16705.86        2.06848800e+00        5.51909100e-09  39.9632  39.3619
0202-02-11_02:26:53.490000      16706.05        2.07819000e+00        4.46544100e-09  39.9632  39.3619
0202-02-11_02:26:53.680000      16706.24        2.08862500e+00        1.26891000e-10  39.9632  39.3619
0202-02-11_02:26:53.875000      16706.44        2.09859400e+00       -2.22831900e-09  39.9632  39.3619
0202-02-11_02:26:54.082000      16706.64        2.10790100e+00       -6.78839000e-10  39.9705  39.3675
0202-02-11_02:26:54.290000      16706.85        2.11828600e+00        1.49044100e-09  39.9705  39.3675
0202-02-11_02:26:54.480000      16707.04        2.12787300e+00        1.35763910e-08  39.9705  39.3675
0202-02-11_02:26:54.676000      16707.23        2.13720800e+00        2.21295210e-08  39.9705  39.3675
0202-02-11_02:26:54.867000      16707.43        2.14788500e+00        2.15097310e-08  39.9705  39.3675
0202-02-11_02:26:55.090000      16707.65        2.15800500e+00        1.54357710e-08  39.9705  39.3675
0202-02-11_02:26:55.297000      16707.86        2.16755100e+00        8.12222100e-09  39.9706  39.3662
0202-02-11_02:26:55.500000      16708.06        2.17788500e+00        1.91539810e-08  39.9706  39.3662
0202-02-11_02:26:55.690000      16708.25        2.18761800e+00        1.83474510e-08  39.9706  39.3662
0202-02-11_02:26:55.902000      16708.46        2.19714700e+00        1.58054910e-08  39.9706  39.3662
0202-02-11_02:26:56.110000      16708.67        2.20802100e+00        5.95026100e-09  39.9685  39.3703
0202-02-11_02:26:56.320000      16708.88        2.21731400e+00        4.21484100e-09  39.9685  39.3703
0202-02-11_02:26:56.510000      16709.07        2.22710900e+00        1.09086010e-08  39.9685  39.3703
0202-02-11_02:26:56.703000      16709.27        2.23757500e+00        1.00408910e-08  39.9685  39.3703
0202-02-11_02:26:56.900000      16709.46        2.24750100e+00        7.87162100e-09  39.9685  39.3703
0202-02-11_02:26:57.100000      16709.66        2.24735200e+00        8.73933100e-09  39.9590  39.3648
0202-02-11_02:26:57.293000      16709.86        2.26718400e+00        1.07846410e-08  39.9590  39.3648
0202-02-11_02:26:57.490000      16710.05        2.27712600e+00        1.29539110e-08  39.9590  39.3648
0202-02-11_02:26:57.684000      16710.24        2.28620800e+00        1.89659010e-08  39.9590  39.3648
0202-02-11_02:26:57.875000      16710.44        2.29743600e+00        1.62388110e-08  39.9590  39.3648
0202-02-11_02:26:58.086000      16710.65        2.30713500e+00        1.97096510e-08  39.9584  39.3653
0202-02-11_02:26:58.280000      16710.84        2.31651300e+00        1.11565210e-08  39.9584  39.3653
0202-02-11_02:26:58.473000      16711.03        2.32690000e+00        4.15286100e-09  39.9584  39.3653
0202-02-11_02:26:58.670000      16711.23        2.33669100e+00       -2.78880900e-09  39.9584  39.3653
0202-02-11_02:26:58.863000      16711.42        2.34576800e+00       -1.92109900e-09  39.9584  39.3653
0202-02-11_02:26:59.082000      16711.64        2.35643600e+00        3.40911100e-09  39.9584  39.3653
0202-02-11_02:26:59.280000      16711.84        2.36619600e+00        1.92161100e-09  39.9501  39.3639
0202-02-11_02:26:59.484000      16712.05        2.37584700e+00       -3.09639000e-10  39.9501  39.3639
0202-02-11_02:26:59.688000      16712.25        2.38646300e+00        9.42110100e-09  39.9501  39.3639
0202-02-11_02:26:59.880000      16712.44        2.39627000e+00        9.48308100e-09  39.9501  39.3639
0202-02-11_02:27:00.090000      16712.65        2.40521800e+00        5.51641100e-09  39.9501  39.3639
0202-02-11_02:27:00.290000      16712.85        2.41644900e+00       -2.16900900e-09  39.9504  39.3602
0202-02-11_02:27:00.480000      16713.04        2.42619100e+00       -3.71619000e-10  39.9504  39.3602
0202-02-11_02:27:00.688000      16713.25        2.43519800e+00        6.32214100e-09  39.9504  39.3602
0202-02-11_02:27:00.880000      16713.44        2.44596700e+00        5.57839100e-09  39.9504  39.3602
0202-02-11_02:27:01.082000      16713.64        2.45603300e+00       -3.96640900e-09  39.9603  39.3625
0202-02-11_02:27:01.277000      16713.84        2.46570400e+00        1.14044310e-08  39.9603  39.3625
0202-02-11_02:27:01.470000      16714.03        2.47609200e+00        1.45650910e-08  39.9603  39.3625
0202-02-11_02:27:01.664000      16714.22        2.48583100e+00        2.04527010e-08  39.9603  39.3625
0202-02-11_02:27:01.867000      16714.43        2.49501000e+00        4.08964100e-09  39.9603  39.3625
0202-02-11_02:27:02.074000      16714.64        2.50575400e+00       -3.10007900e-09  39.9729  39.3693
0202-02-11_02:27:02.293000      16714.85        2.51576400e+00       -5.33133900e-09  39.9729  39.3693
0202-02-11_02:27:02.484000      16715.05        2.52516800e+00        8.04601000e-10  39.9729  39.3693
0202-02-11_02:27:02.688000      16715.25        2.53556800e+00        6.18671000e-10  39.9729  39.3693
0202-02-11_02:27:02.890000      16715.45        2.54526500e+00        2.97388100e-09  39.9729  39.3693
0202-02-11_02:27:03.098000      16715.66        2.55509800e+00        1.12790910e-08  39.9827  39.3686
0202-02-11_02:27:03.300000      16715.86        2.56527600e+00        1.74150310e-08  39.9827  39.3686
0202-02-11_02:27:03.492000      16716.05        2.57456700e+00        2.07619010e-08  39.9827  39.3686
0202-02-11_02:27:03.695000      16716.26        2.58501000e+00        1.47499210e-08  39.9827  39.3686
0202-02-11_02:27:03.900000      16716.46        2.59513100e+00        1.57415910e-08  39.9827  39.3686
0202-02-11_02:27:04.113000      16716.67        2.60453900e+00        1.78488810e-08  39.9724  39.3743
0202-02-11_02:27:04.310000      16716.87        2.61527400e+00        2.03280510e-08  39.9724  39.3743
0202-02-11_02:27:04.510000      16717.07        2.62483500e+00        1.67952410e-08  39.9724  39.3743
0202-02-11_02:27:04.715000      16717.27        2.63423400e+00        1.09691910e-08  39.9724  39.3743
0202-02-11_02:27:04.918000      16717.48        2.64507400e+00        1.00395010e-08  39.9724  39.3743
0202-02-11_02:27:05.120000      16717.68        2.65470800e+00        2.09478410e-08  39.9753  39.3692
0202-02-11_02:27:05.312000      16717.87        2.66403400e+00        2.15676310e-08  39.9753  39.3692
0202-02-11_02:27:05.516000      16718.08        2.67401500e+00        2.29311810e-08  39.9753  39.3692
0202-02-11_02:27:05.720000      16718.28        2.68448000e+00        1.92124210e-08  39.9753  39.3692
0202-02-11_02:27:05.910000      16718.47        2.69380800e+00        2.36129510e-08  39.9753  39.3692
0202-02-11_02:27:06.125000      16718.68        2.70419600e+00        2.84473210e-08  39.9725  39.3685
0202-02-11_02:27:06.324000      16718.88        2.71387800e+00        3.03067010e-08  39.9725  39.3685
0202-02-11_02:27:06.516000      16719.08        2.72354000e+00        2.96249310e-08  39.9725  39.3685
0202-02-11_02:27:06.723000      16719.28        2.73381000e+00        3.13603510e-08  39.9725  39.3685
0202-02-11_02:27:06.914000      16719.48        2.74400200e+00        2.85093010e-08  39.9725  39.3685
0202-02-11_02:27:07.120000      16719.68        2.75320300e+00        2.13817010e-08  39.9583  39.3587
0202-02-11_02:27:07.316000      16719.88        2.76356000e+00        1.00395010e-08  39.9583  39.3587
0202-02-11_02:27:07.510000      16720.07        2.77339400e+00        1.64229110e-08  39.9583  39.3587
0202-02-11_02:27:07.703000      16720.26        2.78281100e+00        2.57193410e-08  39.9583  39.3587
0202-02-11_02:27:07.906000      16720.47        2.79349100e+00        3.00572810e-08  39.9583  39.3587
0202-02-11_02:27:08.100000      16720.66        2.80353300e+00        2.64624910e-08  39.9680  39.3597
0202-02-11_02:27:08.293000      16720.85        2.81222200e+00        3.22265510e-08  39.9680  39.3597
0202-02-11_02:27:08.500000      16721.06        2.82345700e+00        4.08416510e-08  39.9680  39.3597
0202-02-11_02:27:08.690000      16721.25        2.83320500e+00        4.11515510e-08  39.9680  39.3597
0202-02-11_02:27:08.883000      16721.44        2.84246300e+00        3.58213410e-08  39.9680  39.3597
0202-02-11_02:27:09.094000      16721.65        2.85300600e+00        3.38999910e-08  39.9533  39.3626
0202-02-11_02:27:09.290000      16721.85        2.86330300e+00        4.68536310e-08  39.9533  39.3626
0202-02-11_02:27:09.484000      16722.04        2.87216000e+00        4.96427010e-08  39.9533  39.3626
0202-02-11_02:27:09.680000      16722.24        2.88262300e+00        4.30109210e-08  39.9533  39.3626
0202-02-11_02:27:09.875000      16722.43        2.89272200e+00        3.45197810e-08  39.9533  39.3626
0202-02-11_02:27:10.082000      16722.64        2.90189600e+00        3.44578010e-08  39.9533  39.3652
0202-02-11_02:27:10.280000      16722.84        2.91267700e+00        4.28869710e-08  39.9533  39.3652
0202-02-11_02:27:10.484000      16723.04        2.92265600e+00        4.19572810e-08  39.9533  39.3652
0202-02-11_02:27:10.688000      16723.25        2.93196100e+00        4.43744710e-08  39.9533  39.3652
0202-02-11_02:27:10.890000      16723.45        2.94239600e+00        5.02624910e-08  39.9533  39.3652
0202-02-11_02:27:11.110000      16723.67        2.95213200e+00        5.48489510e-08  39.9533  39.3652
0202-02-11_02:27:11.320000      16723.88        2.96263000e+00        5.35473810e-08  39.9692  39.3704
0202-02-11_02:27:11.510000      16724.07        2.97228300e+00        4.44364510e-08  39.9692  39.3704
0202-02-11_02:27:11.707000      16724.27        2.98167700e+00        5.11302010e-08  39.9692  39.3704
0202-02-11_02:27:11.900000      16724.46        2.99158500e+00        6.04270710e-08  39.9692  39.3704
0202-02-11_02:27:12.098000      16724.66        3.00183700e+00        6.98479110e-08  39.9736  39.3700
0202-02-11_02:27:12.290000      16724.85        3.01185900e+00        7.40624910e-08  39.9736  39.3700
0202-02-11_02:27:12.480000      16725.04        3.02043300e+00        7.80291610e-08  39.9736  39.3700
0202-02-11_02:27:12.688000      16725.25        3.03184500e+00        9.36479110e-08  39.9736  39.3700
0202-02-11_02:27:12.880000      16725.44        3.04167300e+00        9.68708310e-08  39.9736  39.3700
0202-02-11_02:27:13.080000      16725.64        3.05049300e+00        9.74906210e-08  39.9857  39.3712
0202-02-11_02:27:13.280000      16725.84        3.06145600e+00        9.76145810e-08  39.9857  39.3712
0202-02-11_02:27:13.477000      16726.04        3.07140700e+00        1.00652511e-07  39.9857  39.3712
0202-02-11_02:27:13.668000      16726.23        3.08053200e+00        1.14660761e-07  39.9857  39.3712
0202-02-11_02:27:13.870000      16726.43        3.09135500e+00        1.21169851e-07  39.9857  39.3712
0202-02-11_02:27:14.090000      16726.65        3.10114900e+00        1.19186521e-07  39.9857  39.3712
0202-02-11_02:27:14.297000      16726.86        3.11091900e+00        1.31892261e-07  39.9737  39.3693
0202-02-11_02:27:14.490000      16727.05        3.12133700e+00        1.45217791e-07  39.9737  39.3693
0202-02-11_02:27:14.695000      16727.26        3.13080300e+00        1.65794891e-07  39.9737  39.3693
0202-02-11_02:27:14.887000      16727.45        3.14082300e+00        1.73542291e-07  39.9737  39.3693
0202-02-11_02:27:15.094000      16727.66        3.15092400e+00        1.80236041e-07  39.9669  39.3626
0202-02-11_02:27:15.293000      16727.85        3.16080300e+00        2.05647521e-07  39.9669  39.3626
0202-02-11_02:27:15.484000      16728.05        3.17048800e+00        2.22072011e-07  39.9669  39.3626
0202-02-11_02:27:15.680000      16728.24        3.18068300e+00        2.36017331e-07  39.9669  39.3626
0202-02-11_02:27:15.880000      16728.44        3.19072700e+00        2.48785051e-07  39.9669  39.3626
0202-02-11_02:27:16.082000      16728.64        3.20021000e+00        2.53805361e-07  39.9512  39.3635
0202-02-11_02:27:16.273000      16728.84        3.21066100e+00        2.81572051e-07  39.9512  39.3635
0202-02-11_02:27:16.470000      16729.03        3.22063900e+00        2.99422061e-07  39.9512  39.3635
0202-02-11_02:27:16.660000      16729.22        3.23036900e+00        3.29420001e-07  39.9512  39.3635
0202-02-11_02:27:16.863000      16729.43        3.23979000e+00        3.56133041e-07  39.9512  39.3635
0202-02-11_02:27:17.074000      16729.64        3.25032000e+00        3.86192961e-07  39.9512  39.3635
0202-02-11_02:27:17.293000      16729.85        3.26038400e+00        4.18917981e-07  39.9533  39.3639
0202-02-11_02:27:17.484000      16730.05        3.27018500e+00        4.38689351e-07  39.9533  39.3639
0202-02-11_02:27:17.690000      16730.25        3.27999400e+00        4.76682601e-07  39.9533  39.3639
0202-02-11_02:27:17.887000      16730.45        3.28949800e+00        5.11638881e-07  39.9533  39.3639
0202-02-11_02:27:18.090000      16730.65        3.29926700e+00        5.41140981e-07  39.9596  39.3659
0202-02-11_02:27:18.285000      16730.85        3.30974600e+00        5.75787361e-07  39.9596  39.3659
0202-02-11_02:27:18.480000      16731.04        3.31948500e+00        5.97356131e-07  39.9596  39.3659
0202-02-11_02:27:18.670000      16731.23        3.32870500e+00        6.39316051e-07  39.9596  39.3659
0202-02-11_02:27:18.867000      16731.43        3.33956900e+00        6.97886401e-07  39.9596  39.3659
0202-02-11_02:27:19.086000      16731.65        3.34970800e+00        7.55155191e-07  39.9596  39.3659
0202-02-11_02:27:19.297000      16731.86        3.35950200e+00        8.21225011e-07  39.9679  39.3672
0202-02-11_02:27:19.500000      16732.06        3.36942700e+00        8.66221861e-07  39.9679  39.3672
0202-02-11_02:27:19.703000      16732.26        3.37915700e+00        9.24854111e-07  39.9679  39.3672
0202-02-11_02:27:19.895000      16732.45        3.38927100e+00        9.71896291e-07  39.9679  39.3672
0202-02-11_02:27:20.113000      16732.67        3.39931500e+00        1.04218071e-06  39.9732  39.3661
0202-02-11_02:27:20.330000      16732.89        3.40947800e+00        1.10930419e-06  39.9732  39.3661
0202-02-11_02:27:20.527000      16733.09        3.41909500e+00        1.19880217e-06  39.9732  39.3661
0202-02-11_02:27:20.720000      16733.28        3.42881300e+00        1.26400430e-06  39.9732  39.3661
0202-02-11_02:27:20.926000      16733.49        3.43925600e+00        1.35151894e-06  39.9732  39.3661
0202-02-11_02:27:21.130000      16733.69        3.44890100e+00        1.42093565e-06  39.9792  39.3710
0202-02-11_02:27:21.320000      16733.88        3.45818200e+00        1.50758258e-06  39.9792  39.3710
0202-02-11_02:27:21.527000      16734.09        3.46882900e+00        1.59460139e-06  39.9792  39.3710
0202-02-11_02:27:21.723000      16734.29        3.47903600e+00        1.71595668e-06  39.9792  39.3710
0202-02-11_02:27:21.918000      16734.48        3.48814800e+00        1.80805778e-06  39.9792  39.3710
0202-02-11_02:27:22.120000      16734.68        3.49854100e+00        1.91949640e-06  39.9800  39.3688
0202-02-11_02:27:22.312000      16734.87        3.50867200e+00        2.03260845e-06  39.9800  39.3688
0202-02-11_02:27:22.516000      16735.08        3.51757500e+00        2.15458353e-06  39.9800  39.3688
0202-02-11_02:27:22.720000      16735.28        3.52863800e+00        2.31225864e-06  39.9800  39.3688
0202-02-11_02:27:22.910000      16735.47        3.53850300e+00        2.43869622e-06  39.9800  39.3688
0202-02-11_02:27:23.113000      16735.68        3.54775200e+00        2.57870725e-06  39.9674  39.3692
0202-02-11_02:27:23.316000      16735.88        3.55847900e+00        2.76619435e-06  39.9674  39.3692
0202-02-11_02:27:23.508000      16736.07        3.56850000e+00        2.91327101e-06  39.9674  39.3692
0202-02-11_02:27:23.710000      16736.27        3.57719100e+00        3.05247631e-06  39.9674  39.3692
0202-02-11_02:27:23.914000      16736.47        3.58806000e+00        3.26208999e-06  39.9674  39.3692
0202-02-11_02:27:24.117000      16736.68        3.59819300e+00        3.42862812e-06  39.9593  39.3692
0202-02-11_02:27:24.320000      16736.88        3.60760600e+00        3.67660693e-06  39.9593  39.3692
0202-02-11_02:27:24.510000      16737.07        3.61769600e+00        3.85312371e-06  39.9593  39.3692
0202-02-11_02:27:24.707000      16737.27        3.62760600e+00        4.04408165e-06  39.9593  39.3692
0202-02-11_02:27:24.910000      16737.47        3.63660800e+00        4.24786928e-06  39.9593  39.3692
0202-02-11_02:27:25.113000      16737.67        3.64758300e+00        4.53799395e-06  39.9548  39.3632
0202-02-11_02:27:25.312000      16737.87        3.65776300e+00        4.74568641e-06  39.9548  39.3632
0202-02-11_02:27:25.520000      16738.08        3.66643200e+00        4.97655939e-06  39.9548  39.3632
0202-02-11_02:27:25.715000      16738.27        3.67758000e+00        5.30821079e-06  39.9548  39.3632
0202-02-11_02:27:25.906000      16738.47        3.68740400e+00        5.58135339e-06  39.9548  39.3632
0202-02-11_02:27:26.113000      16738.67        3.69616900e+00        5.92663969e-06  39.9540  39.3670
0202-02-11_02:27:26.312000      16738.88        3.70724400e+00        6.19364609e-06  39.9540  39.3670
0202-02-11_02:27:26.508000      16739.07        3.71684300e+00        6.47912239e-06  39.9540  39.3670
0202-02-11_02:27:26.703000      16739.27        3.72671500e+00        6.88843309e-06  39.9540  39.3670
0202-02-11_02:27:26.900000      16739.46        3.73660700e+00        7.19708959e-06  39.9540  39.3670
0202-02-11_02:27:27.100000      16739.66        3.74670000e+00        7.52353409e-06  39.9631  39.3636
0202-02-11_02:27:27.293000      16739.86        3.75698300e+00        7.98664279e-06  39.9631  39.3636
0202-02-11_02:27:27.490000      16740.05        3.76594700e+00        8.34339519e-06  39.9631  39.3636
0202-02-11_02:27:27.680000      16740.24        3.77667000e+00        8.72190219e-06  39.9631  39.3636
0202-02-11_02:27:27.883000      16740.45        3.78666800e+00        9.25789849e-06  39.9631  39.3636
0202-02-11_02:27:28.100000      16740.66        3.79606800e+00        9.54362269e-06  39.9631  39.3636
0202-02-11_02:27:28.297000      16740.86        3.80666400e+00        1.01458127e-05  39.9699  39.3663
0202-02-11_02:27:28.500000      16741.06        3.81669000e+00        1.05973313e-05  39.9699  39.3663
0202-02-11_02:27:28.703000      16741.26        3.82633000e+00        1.11984057e-05  39.9699  39.3663
0202-02-11_02:27:28.895000      16741.45        3.83624400e+00        1.16574237e-05  39.9699  39.3663
0202-02-11_02:27:29.110000      16741.67        3.84625000e+00        1.30306972e-05  39.9735  39.3701
0202-02-11_02:27:29.300000      16741.86        3.85593700e+00        1.31421978e-05  39.9735  39.3701
0202-02-11_02:27:29.496000      16742.06        3.86618600e+00        1.34241412e-05  39.9735  39.3701
0202-02-11_02:27:29.690000      16742.25        3.87639100e+00        1.48209667e-05  39.9735  39.3701
0202-02-11_02:27:29.883000      16742.45        3.88541900e+00        1.49777741e-05  39.9735  39.3701
0202-02-11_02:27:30.098000      16742.66        3.89609200e+00        1.62770444e-05  39.9684  39.3704
0202-02-11_02:27:30.297000      16742.86        3.90593900e+00        1.64457518e-05  39.9684  39.3704
0202-02-11_02:27:30.496000      16743.06        3.91562400e+00        1.77236392e-05  39.9684  39.3704
0202-02-11_02:27:30.700000      16743.26        3.92600000e+00        1.79427977e-05  39.9684  39.3704
0202-02-11_02:27:30.890000      16743.45        3.93600400e+00        1.94590571e-05  39.9684  39.3704
0202-02-11_02:27:31.110000      16743.67        3.94529200e+00        1.96550973e-05  39.9564  39.3707
0202-02-11_02:27:31.300000      16743.86        3.95545700e+00        2.12310420e-05  39.9564  39.3707
