Repository: shortlab/2025-devitre-PhD

# 2025-devitre-PhD
Data repository for Alexis Devitre's PhD thesis

File: chapter 5/cold_vs_warm/20K/ffj29/Ic/1_anneal/Ic_2024-02-11_02-50-52903198_f29-110Kanneal-50K.txt
# Ic = 1.86 A, n = 20.82 , Tavg = 49.89 K, f29-110Kanneal-50K
#datetime                        t_s     iHTS_A                vHTS_V                tHTS_K  tTAR_K
0202-02-11_02:50:06.950000      18099.51        2.07557400e-02       -6.07530110e-08  49.8951  49.0690
0202-02-11_02:50:07.145000      18099.71        1.45743200e-02       -6.03811310e-08  49.8883  49.0779
0202-02-11_02:50:07.348000      18099.91        2.41113800e-02       -4.27170610e-08  49.8883  49.0779
0202-02-11_02:50:07.543000      18100.10        3.37374800e-02       -4.12295510e-08  49.8883  49.0779
0202-02-11_02:50:07.734000      18100.29        4.40329300e-02       -4.42665410e-08  49.8883  49.0779
0202-02-11_02:50:07.938000      18100.50        5.38831400e-02       -5.21379010e-08  49.8883  49.0779
0202-02-11_02:50:08.140000      18100.70        6.34662100e-02       -4.09816410e-08  49.8738  49.0616
0202-02-11_02:50:08.350000      18100.91        7.38309000e-02       -4.53821610e-08  49.8738  49.0616
0202-02-11_02:50:08.543000      18101.10        8.36336200e-02       -4.40186210e-08  49.8738  49.0616
0202-02-11_02:50:08.746000      18101.31        9.25785100e-02       -4.65597710e-08  49.8738  49.0616
0202-02-11_02:50:08.950000      18101.51        1.03849000e-01       -4.12295510e-08  49.8738  49.0616
0202-02-11_02:50:09.156000      18101.72        1.13438000e-01       -3.93701810e-08  49.8827  49.0794
0202-02-11_02:50:09.355000      18101.92        1.22739100e-01       -4.77373710e-08  49.8827  49.0794
0202-02-11_02:50:09.550000      18102.11        1.33263100e-01       -4.73655010e-08  49.8827  49.0794
0202-02-11_02:50:09.754000      18102.31        1.43251400e-01       -4.51342510e-08  49.8827  49.0794
0202-02-11_02:50:09.953000      18102.51        1.52525900e-01       -3.68910110e-08  49.8827  49.0794
0202-02-11_02:50:10.152000      18102.71        1.63036600e-01       -3.50936110e-08  49.8797  49.0567
0202-02-11_02:50:10.355000      18102.92        1.72782900e-01       -4.27170610e-08  49.8797  49.0567
0202-02-11_02:50:10.550000      18103.11        1.82835000e-01       -3.51555910e-08  49.8797  49.0567
0202-02-11_02:50:10.742000      18103.30        1.92700000e-01       -3.56514210e-08  49.8797  49.0567
0202-02-11_02:50:10.950000      18103.51        2.02778800e-01       -3.31722610e-08  49.8797  49.0567
0202-02-11_02:50:11.156000      18103.72        2.12633500e-01       -5.21998810e-08  49.8650  49.0712
0202-02-11_02:50:11.367000      18103.93        2.22568300e-01       -4.35847610e-08  49.8650  49.0712
0202-02-11_02:50:11.560000      18104.12        2.32278500e-01       -4.29029910e-08  49.8650  49.0712
0202-02-11_02:50:11.750000      18104.31        2.42038200e-01       -2.79660010e-08  49.8650  49.0712
0202-02-11_02:50:11.945000      18104.50        2.52413800e-01       -3.65190310e-08  49.8650  49.0712
0202-02-11_02:50:12.152000      18104.71        2.62268400e-01       -3.54649510e-08  49.8432  49.0489
0202-02-11_02:50:12.344000      18104.90        2.71292000e-01       -3.78818210e-08  49.8432  49.0489
0202-02-11_02:50:12.535000      18105.10        2.82236000e-01       -3.41008810e-08  49.8432  49.0489
0202-02-11_02:50:12.742000      18105.30        2.91906600e-01       -4.35837010e-08  49.8432  49.0489
0202-02-11_02:50:12.934000      18105.50        3.01636600e-01       -4.20342210e-08  49.8432  49.0489
0202-02-11_02:50:13.130000      18105.69        3.11748600e-01       -4.42654710e-08  49.8552  49.0649
0202-02-11_02:50:13.336000      18105.89        3.21959400e-01       -4.04847410e-08  49.8552  49.0649
0202-02-11_02:50:13.527000      18106.09        3.31903100e-01       -3.91831810e-08  49.8552  49.0649
0202-02-11_02:50:13.720000      18106.28        3.41005300e-01       -3.76336910e-08  49.8552  49.0649
0202-02-11_02:50:13.920000      18106.48        3.51688200e-01       -3.16217110e-08  49.8552  49.0649
0202-02-11_02:50:14.125000      18106.69        3.61832200e-01       -3.55883810e-08  49.8659  49.0677
0202-02-11_02:50:14.320000      18106.88        3.71157100e-01       -4.02368210e-08  49.8659  49.0677
0202-02-11_02:50:14.523000      18107.08        3.81299600e-01       -4.99055810e-08  49.8659  49.0677
0202-02-11_02:50:14.715000      18107.27        3.91319700e-01       -5.16410010e-08  49.8659  49.0677
0202-02-11_02:50:14.906000      18107.47        4.00702400e-01       -5.13311110e-08  49.8659  49.0677
0202-02-11_02:50:15.125000      18107.69        4.10583800e-01       -5.27566310e-08  49.8872  49.0703
0202-02-11_02:50:15.316000      18107.88        4.20996500e-01       -4.42654710e-08  49.8872  49.0703
0202-02-11_02:50:15.510000      18108.07        4.30990700e-01       -3.76336910e-08  49.8872  49.0703
0202-02-11_02:50:15.707000      18108.27        4.39775300e-01       -2.87086810e-08  49.8872  49.0703
0202-02-11_02:50:15.902000      18108.46        4.50982000e-01       -3.67659810e-08  49.8872  49.0703
0202-02-11_02:50:16.105000      18108.67        4.60793700e-01       -4.92857910e-08  49.8868  49.0686
0202-02-11_02:50:16.305000      18108.87        4.70289400e-01       -4.37696410e-08  49.8868  49.0686
0202-02-11_02:50:16.500000      18109.06        4.80761500e-01       -4.32738110e-08  49.8868  49.0686
0202-02-11_02:50:16.690000      18109.25        4.90482600e-01       -3.11258710e-08  49.8868  49.0686
0202-02-11_02:50:16.900000      18109.46        5.00209600e-01       -4.54430810e-08  49.8868  49.0686
0202-02-11_02:50:17.100000      18109.66        5.09917300e-01       -4.29019310e-08  49.9026  49.0690
0202-02-11_02:50:17.310000      18109.87        5.20334500e-01       -4.39555810e-08  49.9026  49.0690
0202-02-11_02:50:17.504000      18110.06        5.29539100e-01       -3.96790110e-08  49.9026  49.0690
0202-02-11_02:50:17.695000      18110.26        5.40030500e-01       -3.85633810e-08  49.9026  49.0690
0202-02-11_02:50:17.902000      18110.46        5.50224900e-01       -4.87899610e-08  49.9026  49.0690
0202-02-11_02:50:18.105000      18110.67        5.59625500e-01       -5.49266110e-08  49.8824  49.0617
0202-02-11_02:50:18.316000      18110.88        5.70010000e-01       -5.87700310e-08  49.8824  49.0617
0202-02-11_02:50:18.508000      18111.07        5.79756300e-01       -5.80266310e-08  49.8824  49.0617
0202-02-11_02:50:18.710000      18111.27        5.89199900e-01       -5.37500710e-08  49.8824  49.0617
0202-02-11_02:50:18.914000      18111.48        5.99694200e-01       -4.48250610e-08  49.8824  49.0617
0202-02-11_02:50:19.110000      18111.67        6.09755200e-01       -4.07964110e-08  49.8703  49.0617
0202-02-11_02:50:19.320000      18111.88        6.18811400e-01       -3.91849510e-08  49.8703  49.0617
0202-02-11_02:50:19.516000      18112.08        6.29339200e-01       -4.89156910e-08  49.8703  49.0617
0202-02-11_02:50:19.707000      18112.27        6.39382300e-01       -4.92255910e-08  49.8703  49.0617
0202-02-11_02:50:19.914000      18112.48        6.48386600e-01       -4.29037110e-08  49.8703  49.0617
0202-02-11_02:50:20.113000      18112.67        6.59029400e-01       -3.02599510e-08  49.8592  49.0576
0202-02-11_02:50:20.312000      18112.87        6.69222400e-01       -2.94542210e-08  49.8592  49.0576
0202-02-11_02:50:20.516000      18113.08        6.78355800e-01       -4.77380910e-08  49.8592  49.0576
0202-02-11_02:50:20.707000      18113.27        6.88863500e-01       -5.44938210e-08  49.8592  49.0576
0202-02-11_02:50:20.910000      18113.47        6.98707800e-01       -5.18287110e-08  49.8592  49.0576
0202-02-11_02:50:21.110000      18113.67        7.08705200e-01       -4.27177710e-08  49.8589  49.0617
0202-02-11_02:50:21.300000      18113.86        7.18337300e-01       -4.09203710e-08  49.8589  49.0617
0202-02-11_02:50:21.492000      18114.05        7.28505100e-01       -4.68703810e-08  49.8589  49.0617
0202-02-11_02:50:21.700000      18114.26        7.38546800e-01       -4.82339210e-08  49.8589  49.0617
0202-02-11_02:50:21.890000      18114.45        7.48015600e-01       -3.96188110e-08  49.8589  49.0617
0202-02-11_02:50:22.105000      18114.67        7.58153700e-01       -4.31516210e-08  49.8406  49.0556
0202-02-11_02:50:22.300000      18114.86        7.68671800e-01       -4.15401610e-08  49.8406  49.0556
0202-02-11_02:50:22.492000      18115.05        7.78605100e-01       -3.82552710e-08  49.8406  49.0556
0202-02-11_02:50:22.695000      18115.26        7.87280700e-01       -2.85245310e-08  49.8406  49.0556
0202-02-11_02:50:22.890000      18115.45        7.97996100e-01       -2.76568210e-08  49.8406  49.0556
0202-02-11_02:50:23.098000      18115.66        8.07985900e-01       -4.47630810e-08  49.8729  49.0605
0202-02-11_02:50:23.300000      18115.86        8.17807900e-01       -4.44531910e-08  49.8729  49.0605
0202-02-11_02:50:23.504000      18116.06        8.28124100e-01       -4.62505810e-08  49.8729  49.0605
0202-02-11_02:50:23.707000      18116.27        8.38032200e-01       -3.73255810e-08  49.8729  49.0605
0202-02-11_02:50:23.900000      18116.46        8.47352600e-01       -3.54661910e-08  49.8729  49.0605
0202-02-11_02:50:24.113000      18116.68        8.57989400e-01       -4.05484510e-08  49.8914  49.0676
0202-02-11_02:50:24.312000      18116.87        8.67544900e-01       -3.71395610e-08  49.8914  49.0676
0202-02-11_02:50:24.516000      18117.08        8.77286800e-01       -4.28416210e-08  49.8914  49.0676
0202-02-11_02:50:24.707000      18117.27        8.87629700e-01       -4.09822510e-08  49.8914  49.0676
0202-02-11_02:50:24.902000      18117.46        8.97787100e-01       -4.40192310e-08  49.8914  49.0676
0202-02-11_02:50:25.100000      18117.66        9.07107500e-01       -3.00739110e-08  49.8836  49.0712
0202-02-11_02:50:25.300000      18117.86        9.16972600e-01       -2.57353610e-08  49.8836  49.0712
0202-02-11_02:50:25.492000      18118.05        9.27768200e-01       -1.90416110e-08  49.8836  49.0712
0202-02-11_02:50:25.684000      18118.25        9.37231100e-01       -3.98666210e-08  49.8836  49.0712
0202-02-11_02:50:25.890000      18118.45        9.46053900e-01       -4.50109010e-08  49.8836  49.0712
0202-02-11_02:50:26.094000      18118.65        9.57222100e-01       -4.48869410e-08  49.8960  49.0719
0202-02-11_02:50:26.300000      18118.86        9.67340900e-01       -3.31728710e-08  49.8960  49.0719
0202-02-11_02:50:26.492000      18119.05        9.76596000e-01       -3.78832910e-08  49.8960  49.0719
0202-02-11_02:50:26.695000      18119.26        9.86882600e-01       -4.04864110e-08  49.8960  49.0719
0202-02-11_02:50:26.900000      18119.46        9.96584400e-01       -3.74494310e-08  49.8960  49.0719
0202-02-11_02:50:27.105000      18119.67        1.00603500e+00       -2.20166110e-08  49.8938  49.0677
0202-02-11_02:50:27.300000      18119.86        1.01668300e+00       -3.60858910e-08  49.8938  49.0677
0202-02-11_02:50:27.496000      18120.06        1.02632600e+00       -3.84411010e-08  49.8938  49.0677
0202-02-11_02:50:27.700000      18120.26        1.03547700e+00       -4.04244410e-08  49.8938  49.0677
0202-02-11_02:50:27.902000      18120.46        1.04633800e+00       -2.74707810e-08  49.8938  49.0677
0202-02-11_02:50:28.105000      18120.67        1.05626600e+00       -4.08582910e-08  49.8791  49.0605
0202-02-11_02:50:28.310000      18120.87        1.06573100e+00       -5.08989210e-08  49.8791  49.0605
0202-02-11_02:50:28.500000      18121.06        1.07626000e+00       -4.66843410e-08  49.8791  49.0605
0202-02-11_02:50:28.695000      18121.26        1.08607000e+00       -3.32348510e-08  49.8791  49.0605
0202-02-11_02:50:28.902000      18121.46        1.09509800e+00       -2.92681810e-08  49.8791  49.0605
0202-02-11_02:50:29.100000      18121.66        1.10593100e+00       -4.11681910e-08  49.8788  49.0549
0202-02-11_02:50:29.310000      18121.87        1.11601000e+00       -4.26556910e-08  49.8788  49.0549
0202-02-11_02:50:29.504000      18122.06        1.12528000e+00       -4.61265210e-08  49.8788  49.0549
0202-02-11_02:50:29.695000      18122.26        1.13540600e+00       -3.75733910e-08  49.8788  49.0549
0202-02-11_02:50:29.887000      18122.45        1.14556600e+00       -4.23457710e-08  49.8788  49.0549
0202-02-11_02:50:30.110000      18122.67        1.15508600e+00       -4.25316010e-08  49.8526  49.0568
0202-02-11_02:50:30.305000      18122.86        1.16504000e+00       -3.62096410e-08  49.8526  49.0568
0202-02-11_02:50:30.508000      18123.07        1.17513800e+00       -3.16851110e-08  49.8526  49.0568
0202-02-11_02:50:30.700000      18123.26        1.18473900e+00       -3.99903210e-08  49.8526  49.0568
0202-02-11_02:50:30.890000      18123.45        1.19503100e+00       -4.16017810e-08  49.8526  49.0568
0202-02-11_02:50:31.105000      18123.67        1.20535200e+00       -3.93085510e-08  49.8633  49.0614
0202-02-11_02:50:31.305000      18123.86        1.21480700e+00       -2.41236410e-08  49.8633  49.0614
0202-02-11_02:50:31.510000      18124.07        1.22483700e+00       -3.11892710e-08  49.8633  49.0614
0202-02-11_02:50:31.707000      18124.27        1.23488900e+00       -3.91845910e-08  49.8633  49.0614
0202-02-11_02:50:31.902000      18124.46        1.24390100e+00       -4.71179310e-08  49.8633  49.0614
0202-02-11_02:50:32.120000      18124.68        1.25499900e+00       -4.31512610e-08  49.8825  49.0681
0202-02-11_02:50:32.312000      18124.87        1.26452000e+00       -4.06721010e-08  49.8825  49.0681
0202-02-11_02:50:32.508000      18125.07        1.27417600e+00       -3.78210510e-08  49.8825  49.0681
0202-02-11_02:50:32.700000      18125.26        1.28447600e+00       -4.07960510e-08  49.8825  49.0681
0202-02-11_02:50:32.890000      18125.45        1.29455900e+00       -2.80283310e-08  49.8825  49.0681
0202-02-11_02:50:33.105000      18125.66        1.30386800e+00       -2.85241710e-08  49.8982  49.0716
0202-02-11_02:50:33.305000      18125.86        1.31403700e+00       -3.22429210e-08  49.8982  49.0716
0202-02-11_02:50:33.508000      18126.07        1.32405800e+00       -4.51965810e-08  49.8982  49.0716
0202-02-11_02:50:33.700000      18126.26        1.33359400e+00       -3.37304210e-08  49.8982  49.0716
0202-02-11_02:50:33.890000      18126.45        1.34400700e+00       -2.80903110e-08  49.8982  49.0716
0202-02-11_02:50:34.105000      18126.66        1.35406900e+00       -2.56111510e-08  49.8889  49.0736
0202-02-11_02:50:34.305000      18126.86        1.36364200e+00       -5.17663810e-08  49.8889  49.0736
0202-02-11_02:50:34.508000      18127.07        1.37383800e+00       -5.43075210e-08  49.8889  49.0736
0202-02-11_02:50:34.707000      18127.27        1.38346700e+00       -4.30892910e-08  49.8889  49.0736
0202-02-11_02:50:34.902000      18127.46        1.39339500e+00       -3.03215710e-08  49.8889  49.0736
0202-02-11_02:50:35.117000      18127.68        1.40394800e+00       -3.26767810e-08  49.8840  49.0670
0202-02-11_02:50:35.312000      18127.87        1.41270800e+00       -3.80689710e-08  49.8840  49.0670
0202-02-11_02:50:35.516000      18128.08        1.42372000e+00       -3.32345910e-08  49.8840  49.0670
0202-02-11_02:50:35.710000      18128.27        1.43328100e+00       -3.19330310e-08  49.8840  49.0670
0202-02-11_02:50:35.902000      18128.46        1.44231400e+00       -3.94324110e-08  49.8840  49.0670
0202-02-11_02:50:36.110000      18128.67        1.45328700e+00       -4.59400610e-08  49.8887  49.0620
0202-02-11_02:50:36.310000      18128.87        1.46336200e+00       -4.75513110e-08  49.8887  49.0620
0202-02-11_02:50:36.504000      18129.06        1.47243700e+00       -3.83163510e-08  49.8887  49.0620
0202-02-11_02:50:36.695000      18129.25        1.48307500e+00       -4.46382310e-08  49.8887  49.0620
0202-02-11_02:50:36.902000      18129.46        1.49296100e+00       -4.61257410e-08  49.8887  49.0620
0202-02-11_02:50:37.110000      18129.67        1.50240900e+00       -4.55059410e-08  49.8548  49.0606
0202-02-11_02:50:37.300000      18129.86        1.51292400e+00       -3.72007310e-08  49.8548  49.0606
0202-02-11_02:50:37.500000      18130.06        1.52250000e+00       -4.93486610e-08  49.8548  49.0606
0202-02-11_02:50:37.690000      18130.25        1.53232700e+00       -4.07335410e-08  49.8548  49.0606
0202-02-11_02:50:37.887000      18130.45        1.54272300e+00       -5.01543910e-08  49.8548  49.0606
0202-02-11_02:50:38.098000      18130.66        1.55260400e+00       -3.18085310e-08  49.8600  49.0593
0202-02-11_02:50:38.293000      18130.85        1.56235500e+00       -3.65809310e-08  49.8600  49.0593
0202-02-11_02:50:38.484000      18131.05        1.57249000e+00       -3.05069710e-08  49.8600  49.0593
0202-02-11_02:50:38.680000      18131.24        1.58215800e+00       -3.64569810e-08  49.8600  49.0593
0202-02-11_02:50:38.870000      18131.43        1.59200800e+00       -3.63950010e-08  49.8600  49.0593
0202-02-11_02:50:39.090000      18131.65        1.60219300e+00       -3.10028010e-08  49.8600  49.0593
0202-02-11_02:50:39.297000      18131.86        1.61194800e+00       -3.11887410e-08  49.8731  49.0603
0202-02-11_02:50:39.500000      18132.06        1.62200400e+00       -3.14366610e-08  49.8731  49.0603
0202-02-11_02:50:39.695000      18132.25        1.63209400e+00       -3.35439510e-08  49.8731  49.0603
0202-02-11_02:50:39.900000      18132.46        1.64168700e+00       -3.72007310e-08  49.8731  49.0603
0202-02-11_02:50:40.098000      18132.66        1.65153700e+00       -3.28621810e-08  49.8762  49.0647
0202-02-11_02:50:40.297000      18132.86        1.66205300e+00       -3.10647810e-08  49.8762  49.0647
0202-02-11_02:50:40.492000      18133.05        1.67143800e+00       -2.21397710e-08  49.8762  49.0647
0202-02-11_02:50:40.684000      18133.25        1.68146800e+00       -2.21397710e-08  49.8762  49.0647
0202-02-11_02:50:40.880000      18133.44        1.69171800e+00       -2.54246710e-08  49.8762  49.0647
0202-02-11_02:50:41.098000      18133.66        1.70154100e+00       -3.03830110e-08  49.8842  49.0644
0202-02-11_02:50:41.310000      18133.87        1.71130800e+00       -2.23876910e-08  49.8842  49.0644
0202-02-11_02:50:41.510000      18134.07        1.72169000e+00       -9.68195100e-09  49.8842  49.0644
0202-02-11_02:50:41.715000      18134.27        1.73083800e+00       -5.21945100e-09  49.8842  49.0644
0202-02-11_02:50:41.918000      18134.48        1.74131200e+00       -1.58794710e-08  49.8842  49.0644
0202-02-11_02:50:42.113000      18134.68        1.75136900e+00       -1.45775010e-08  49.8805  49.0655
0202-02-11_02:50:42.320000      18134.88        1.76033600e+00       -6.31641000e-10  49.8805  49.0655
0202-02-11_02:50:42.510000      18135.07        1.77071300e+00        8.23139900e-09  49.8805  49.0655
0202-02-11_02:50:42.707000      18135.27        1.78065500e+00        1.92636990e-08  49.8805  49.0655
0202-02-11_02:50:42.910000      18135.47        1.79055000e+00        2.55855790e-08  49.8805  49.0655
0202-02-11_02:50:43.110000      18135.67        1.80064200e+00        3.85392490e-08  49.8783  49.0667
0202-02-11_02:50:43.305000      18135.86        1.81085200e+00        5.52116590e-08  49.8783  49.0667
0202-02-11_02:50:43.500000      18136.06        1.82029600e+00        7.78340890e-08  49.8783  49.0667
0202-02-11_02:50:43.695000      18136.25        1.83022700e+00        8.96101490e-08  49.8783  49.0667
0202-02-11_02:50:43.887000      18136.45        1.84061100e+00        9.67377590e-08  49.8783  49.0667
0202-02-11_02:50:44.090000      18136.65        1.85068200e+00        1.15207579e-07  49.8965  49.0609
0202-02-11_02:50:44.293000      18136.85        1.85983400e+00        1.46445119e-07  49.8965  49.0609
0202-02-11_02:50:44.484000      18137.05        1.87030300e+00        1.59956589e-07  49.8965  49.0609
0202-02-11_02:50:44.680000      18137.24        1.88019300e+00        1.83198809e-07  49.8965  49.0609
0202-02-11_02:50:44.875000      18137.43        1.88881300e+00        2.13444679e-07  49.8965  49.0609
0202-02-11_02:50:45.094000      18137.66        1.90015600e+00        2.45611909e-07  49.8732  49.0664
0202-02-11_02:50:45.305000      18137.86        1.90947400e+00        2.94079679e-07  49.8732  49.0664
0202-02-11_02:50:45.508000      18138.07        1.91957900e+00        3.30709419e-07  49.8732  49.0664
0202-02-11_02:50:45.700000      18138.26        1.92982100e+00        3.65665709e-07  49.8732  49.0664
0202-02-11_02:50:45.902000      18138.46        1.93985800e+00        4.16178799e-07  49.8732  49.0664
0202-02-11_02:50:46.105000      18138.67        1.94947700e+00        4.93652859e-07  49.8530  49.0677
0202-02-11_02:50:46.305000      18138.86        1.95941500e+00        5.48876369e-07  49.8530  49.0677
0202-02-11_02:50:46.508000      18139.07        1.96900400e+00        6.28457719e-07  49.8530  49.0677
0202-02-11_02:50:46.703000      18139.26        1.97925900e+00        6.91738529e-07  49.8530  49.0677
0202-02-11_02:50:46.895000      18139.46        1.98939700e+00        7.68282909e-07  49.8530  49.0677
0202-02-11_02:50:47.110000      18139.67        1.99943700e+00        8.78667939e-07  49.8734  49.0598
0202-02-11_02:50:47.310000      18139.87        2.00903500e+00        9.62835759e-07  49.8734  49.0598
0202-02-11_02:50:47.510000      18140.07        2.01925500e+00        1.06448173e-06  49.8734  49.0598
0202-02-11_02:50:47.703000      18140.26        2.02871800e+00        1.20554649e-06  49.8734  49.0598
0202-02-11_02:50:47.895000      18140.46        2.03902100e+00        1.32795605e-06  49.8734  49.0598
0202-02-11_02:50:48.098000      18140.66        2.04904500e+00        1.45427032e-06  49.8756  49.0554
0202-02-11_02:50:48.297000      18140.86        2.05878300e+00        1.63847341e-06  49.8756  49.0554
0202-02-11_02:50:48.490000      18141.05        2.06802500e+00        1.79652054e-06  49.8756  49.0554
0202-02-11_02:50:48.680000      18141.24        2.07863900e+00        1.96609581e-06  49.8756  49.0554
0202-02-11_02:50:48.887000      18141.45        2.08877100e+00        2.22126446e-06  49.8756  49.0554
0202-02-11_02:50:49.090000      18141.65        2.09851800e+00        2.42034186e-06  49.8791  49.0596
0202-02-11_02:50:49.280000      18141.84        2.10846700e+00        2.63602971e-06  49.8791  49.0596
0202-02-11_02:50:49.477000      18142.04        2.11864100e+00        2.94226927e-06  49.8791  49.0596
0202-02-11_02:50:49.668000      18142.23        2.12854900e+00        3.19849155e-06  49.8791  49.0596
0202-02-11_02:50:49.860000      18142.42        2.13722300e+00        3.46816334e-06  49.8791  49.0596
0202-02-11_02:50:50.094000      18142.65        2.14808300e+00        3.88106921e-06  49.8791  49.0596
0202-02-11_02:50:50.305000      18142.87        2.15813300e+00        4.28765320e-06  49.8715  49.0635
0202-02-11_02:50:50.500000      18143.06        2.16779200e+00        4.49361030e-06  49.8715  49.0635
0202-02-11_02:50:50.703000      18143.26        2.17851200e+00        4.98622151e-06  49.8715  49.0635
0202-02-11_02:50:50.895000      18143.46        2.18718700e+00        5.41462220e-06  49.8715  49.0635
0202-02-11_02:50:51.105000      18143.67        2.19740500e+00        5.86403385e-06  49.8764  49.0670
0202-02-11_02:50:51.305000      18143.87        2.20771000e+00        6.45159734e-06  49.8764  49.0670
0202-02-11_02:50:51.496000      18144.06        2.21772300e+00        7.81731044e-06  49.8764  49.0670
0202-02-11_02:50:51.688000      18144.25        2.22680500e+00        7.88077714e-06  49.8764  49.0670
0202-02-11_02:50:51.883000      18144.45        2.23764900e+00        9.18023444e-06  49.8764  49.0670
0202-02-11_02:50:52.090000      18144.65        2.24770700e+00        9.28975184e-06  49.8924  49.0661
0202-02-11_02:50:52.293000      18144.85        2.25654800e+00        9.55694444e-06  49.8924  49.0661
0202-02-11_02:50:52.490000      18145.05        2.26727000e+00        1.07933067e-05  49.8924  49.0661

File: chapter 5/cold_vs_warm/20K/ffj29/Ic/1_anneal/Ic_2024-02-11_03-04-49221643_f29-110Kanneal-64K.txt
# Ic = 0.42 A, n = 17.40 , Tavg = 63.81 K, f29-110Kanneal-64K
#datetime                        t_s     iHTS_A                vHTS_V                tHTS_K  tTAR_K
0202-02-11_03:04:37.400000      18969.96        4.90986300e-02       -3.70015260e-08  63.7812  62.5808
0202-02-11_03:04:37.594000      18970.15        1.44351700e-02       -1.91515460e-08  63.7812  62.5808
0202-02-11_03:04:37.797000      18970.36        2.38134200e-02       -2.53494560e-08  63.7812  62.5808
0202-02-11_03:04:38.023000      18970.58        3.42369500e-02       -3.27249660e-08  63.7812  62.5808
0202-02-11_03:04:38.227000      18970.79        4.35632600e-02       -4.61744360e-08  63.8001  62.6127
0202-02-11_03:04:38.418000      18970.98        5.34891600e-02       -3.76832960e-08  63.8001  62.6127
0202-02-11_03:04:38.625000      18971.19        6.38024100e-02       -3.53900760e-08  63.8001  62.6127
0202-02-11_03:04:38.816000      18971.38        7.33661800e-02       -3.71874660e-08  63.8001  62.6127
0202-02-11_03:04:39.027000      18971.59        8.31659300e-02       -4.91494360e-08  63.8001  62.6127
0202-02-11_03:04:39.227000      18971.79        9.39392700e-02       -5.29301560e-08  63.7630  62.5748
0202-02-11_03:04:39.418000      18971.98        1.03298200e-01       -4.98312060e-08  63.7630  62.5748
0202-02-11_03:04:39.610000      18972.17        1.12739700e-01       -4.73520360e-08  63.7630  62.5748
0202-02-11_03:04:39.810000      18972.37        1.23275600e-01       -3.96666260e-08  63.7630  62.5748
0202-02-11_03:04:40.027000      18972.59        1.33216300e-01       -4.27035360e-08  63.7630  62.5748
0202-02-11_03:04:40.258000      18972.82        1.43951100e-01       -3.28487060e-08  63.7560  62.5992
0202-02-11_03:04:40.453000      18973.02        1.52636200e-01       -2.91917960e-08  63.7560  62.5992
0202-02-11_03:04:40.650000      18973.21        1.62657100e-01       -3.87365760e-08  63.7560  62.5992
0202-02-11_03:04:40.840000      18973.40        1.73078700e-01       -4.58641760e-08  63.7560  62.5992
0202-02-11_03:04:41.062000      18973.62        1.83154100e-01       -3.86746060e-08  63.7560  62.5992
0202-02-11_03:04:41.273000      18973.83        1.92760900e-01       -3.26006460e-08  63.7323  62.5627
0202-02-11_03:04:41.473000      18974.04        2.02761000e-01       -3.25386660e-08  63.7323  62.5627
0202-02-11_03:04:41.668000      18974.23        2.12252000e-01       -4.30131360e-08  63.7323  62.5627
0202-02-11_03:04:41.875000      18974.44        2.22501500e-01       -2.75183560e-08  63.7323  62.5627
0202-02-11_03:04:42.080000      18974.64        2.32604000e-01       -2.16923260e-08  63.7572  62.5839
0202-02-11_03:04:42.273000      18974.83        2.41747700e-01       -2.04527360e-08  63.7572  62.5839
0202-02-11_03:04:42.473000      18975.03        2.52184200e-01       -3.75589760e-08  63.7572  62.5839
0202-02-11_03:04:42.664000      18975.23        2.62325300e-01       -3.49558560e-08  63.7572  62.5839
0202-02-11_03:04:42.870000      18975.43        2.71360800e-01       -3.45219960e-08  63.7572  62.5839
0202-02-11_03:04:43.086000      18975.65        2.82304800e-01       -3.42121060e-08  63.7572  62.5839
0202-02-11_03:04:43.297000      18975.86        2.91843300e-01       -3.50798160e-08  63.7254  62.5653
0202-02-11_03:04:43.490000      18976.05        3.01436800e-01       -3.24766860e-08  63.7254  62.5653
0202-02-11_03:04:43.690000      18976.25        3.12015700e-01       -2.85720060e-08  63.7254  62.5653
0202-02-11_03:04:43.890000      18976.45        3.21518600e-01       -2.13204460e-08  63.7254  62.5653
0202-02-11_03:04:44.098000      18976.66        3.31643400e-01       -2.93777360e-08  63.7643  62.5966
0202-02-11_03:04:44.300000      18976.86        3.41872700e-01       -2.90678360e-08  63.7643  62.5966
0202-02-11_03:04:44.492000      18977.05        3.51383000e-01       -2.67126360e-08  63.7643  62.5966
0202-02-11_03:04:44.684000      18977.25        3.60929000e-01       -2.42954460e-08  63.7643  62.5966
0202-02-11_03:04:44.890000      18977.45        3.71448500e-01       -2.64027360e-08  63.7643  62.5966
0202-02-11_03:04:45.094000      18977.65        3.81502100e-01       -2.62167960e-08  63.7446  62.5713
0202-02-11_03:04:45.300000      18977.86        3.90645800e-01       -1.25194160e-08  63.7446  62.5713
0202-02-11_03:04:45.492000      18978.05        4.01291500e-01        2.27467040e-08  63.7446  62.5713
0202-02-11_03:04:45.684000      18978.25        4.11079400e-01        5.51617840e-08  63.7446  62.5713
0202-02-11_03:04:45.890000      18978.45        4.20493600e-01        1.08525814e-07  63.7446  62.5713
0202-02-11_03:04:46.098000      18978.66        4.31168900e-01        2.14014464e-07  63.8022  62.6022
0202-02-11_03:04:46.305000      18978.87        4.40722300e-01        3.33510364e-07  63.8022  62.6022
0202-02-11_03:04:46.508000      18979.07        4.50523600e-01        5.54032244e-07  63.8022  62.6022
0202-02-11_03:04:46.710000      18979.27        4.60830900e-01        8.00027414e-07  63.8022  62.6022
0202-02-11_03:04:46.914000      18979.47        4.70635100e-01        1.26270161e-06  63.8022  62.6022
0202-02-11_03:04:47.110000      18979.67        4.80185500e-01        2.66900807e-06  63.7909  62.5757
0202-02-11_03:04:47.316000      18979.88        4.90693100e-01        2.84391318e-06  63.7909  62.5757
0202-02-11_03:04:47.510000      18980.07        5.00517300e-01        5.12028264e-06  63.7909  62.5757
0202-02-11_03:04:47.707000      18980.27        5.09900000e-01        6.41502664e-06  63.7909  62.5757
0202-02-11_03:04:47.910000      18980.47        5.20274100e-01        8.42996811e-06  63.7909  62.5757
0202-02-11_03:04:48.113000      18980.67        5.30295000e-01        1.04785022e-05  63.8076  62.5926
0202-02-11_03:04:48.305000      18980.87        5.39616900e-01        1.28670538e-05  63.8076  62.5926
0202-02-11_03:04:48.496000      18981.06        5.49974600e-01        1.69998220e-05  63.8076  62.5926
0202-02-11_03:04:48.700000      18981.26        5.59734300e-01        2.02307938e-05  63.8076  62.5926

File: chapter 5/cold_vs_warm/20K/ffj29/Ic/1_anneal/Ic_2024-02-11_03-05-02510304_f29-110Kanneal-64K.txt
# Ic = 0.42 A, n = 16.82 , Tavg = 63.74 K, f29-110Kanneal-64K
#datetime                        t_s     iHTS_A                vHTS_V                tHTS_K  tTAR_K
0202-02-11_03:04:50.742000      18983.30        1.66170600e-02       -6.86096555e-07  63.7459  62.5831
0202-02-11_03:04:50.934000      18983.50        1.45333300e-02       -6.78906976e-07  63.7459  62.5831
0202-02-11_03:04:51.145000      18983.71        2.35405400e-02       -6.77171565e-07  63.7702  62.5748
0202-02-11_03:04:51.344000      18983.91        3.40764000e-02       -6.63226256e-07  63.7702  62.5748
0202-02-11_03:04:51.535000      18984.10        4.41269500e-02       -6.58763765e-07  63.7702  62.5748
0202-02-11_03:04:51.742000      18984.30        5.30050400e-02       -6.48537205e-07  63.7702  62.5748
0202-02-11_03:04:51.934000      18984.49        6.39653700e-02       -6.60312766e-07  63.7702  62.5748
0202-02-11_03:04:52.140000      18984.70        7.40062900e-02       -6.65456565e-07  63.7334  62.5760
0202-02-11_03:04:52.340000      18984.90        8.33207200e-02       -6.54919476e-07  63.7334  62.5760
0202-02-11_03:04:52.530000      18985.09        9.35998300e-02       -6.52936135e-07  63.7334  62.5760
0202-02-11_03:04:52.723000      18985.28        1.03494500e-01       -6.45064785e-07  63.7334  62.5760
0202-02-11_03:04:52.930000      18985.49        1.13467900e-01       -6.44321035e-07  63.7334  62.5760
0202-02-11_03:04:53.125000      18985.69        1.23328500e-01       -6.30747595e-07  63.7364  62.5681
0202-02-11_03:04:53.316000      18985.88        1.33402800e-01       -6.30437705e-07  63.7364  62.5681
0202-02-11_03:04:53.523000      18986.08        1.42990300e-01       -6.31677286e-07  63.7364  62.5681
0202-02-11_03:04:53.715000      18986.28        1.52816700e-01       -6.41655925e-07  63.7364  62.5681
0202-02-11_03:04:53.906000      18986.47        1.63040900e-01       -6.42089786e-07  63.7364  62.5681
0202-02-11_03:04:54.120000      18986.68        1.73407500e-01       -6.45808536e-07  63.7662  62.5983
0202-02-11_03:04:54.320000      18986.88        1.83051400e-01       -6.40354365e-07  63.7662  62.5983
0202-02-11_03:04:54.523000      18987.08        1.93090100e-01       -6.43887175e-07  63.7662  62.5983
0202-02-11_03:04:54.727000      18987.29        2.02435700e-01       -6.48101765e-07  63.7662  62.5983
0202-02-11_03:04:54.930000      18987.49        2.12616800e-01       -6.49465305e-07  63.7662  62.5983
0202-02-11_03:04:55.130000      18987.69        2.22955300e-01       -6.47419995e-07  63.7540  62.5942
0202-02-11_03:04:55.332000      18987.89        2.32463700e-01       -6.43825206e-07  63.7540  62.5942
0202-02-11_03:04:55.527000      18988.09        2.42348000e-01       -6.47977805e-07  63.7540  62.5942
0202-02-11_03:04:55.720000      18988.28        2.52769600e-01       -6.50456976e-07  63.7540  62.5942
0202-02-11_03:04:55.920000      18988.48        2.62480300e-01       -6.56592905e-07  63.7540  62.5942
0202-02-11_03:04:56.125000      18988.69        2.72118300e-01       -6.58948116e-07  63.7786  62.5892
0202-02-11_03:04:56.316000      18988.88        2.82568100e-01       -6.61551245e-07  63.7786  62.5892
0202-02-11_03:04:56.516000      18989.07        2.92520700e-01       -6.63658535e-07  63.7786  62.5892
0202-02-11_03:04:56.707000      18989.27        3.01550100e-01       -6.58266346e-07  63.7786  62.5892
0202-02-11_03:04:56.900000      18989.46        3.12096000e-01       -6.52378326e-07  63.7786  62.5892
0202-02-11_03:04:57.113000      18989.67        3.22078300e-01       -6.59567906e-07  63.7885  62.5737
0202-02-11_03:04:57.330000      18989.89        3.31860200e-01       -6.60621555e-07  63.7885  62.5737
0202-02-11_03:04:57.527000      18990.09        3.41958200e-01       -6.57894475e-07  63.7885  62.5737
0202-02-11_03:04:57.723000      18990.28        3.51452300e-01       -6.43391346e-07  63.7885  62.5737
0202-02-11_03:04:57.920000      18990.48        3.61838200e-01       -6.40726325e-07  63.7885  62.5737
0202-02-11_03:04:58.130000      18990.69        3.71574100e-01       -6.38433205e-07  63.7808  62.5944
0202-02-11_03:04:58.320000      18990.88        3.81434700e-01       -6.27091105e-07  63.7808  62.5944
0202-02-11_03:04:58.530000      18991.09        3.91764800e-01       -6.08807255e-07  63.7808  62.5944
0202-02-11_03:04:58.727000      18991.29        4.01177200e-01       -5.87052565e-07  63.7808  62.5944
0202-02-11_03:04:58.918000      18991.48        4.10724700e-01       -5.63748406e-07  63.7808  62.5944
0202-02-11_03:04:59.130000      18991.69        4.21302100e-01       -4.83237475e-07  63.7767  62.5564
0202-02-11_03:04:59.320000      18991.88        4.31256200e-01       -3.92933835e-07  63.7767  62.5564
0202-02-11_03:04:59.510000      18992.07        4.40285600e-01       -2.79573945e-07  63.7767  62.5564
0202-02-11_03:04:59.715000      18992.28        4.50840800e-01       -4.31234455e-08  63.7767  62.5564
0202-02-11_03:04:59.910000      18992.47        4.60984800e-01        2.11486945e-07  63.7767  62.5564
0202-02-11_03:05:00.117000      18992.68        4.70050400e-01        5.61979105e-07  63.7455  62.5939
0202-02-11_03:05:00.312000      18992.87        4.80580400e-01        1.96679876e-06  63.7455  62.5939
0202-02-11_03:05:00.516000      18993.08        4.90562600e-01        2.06856855e-06  63.7455  62.5939
0202-02-11_03:05:00.707000      18993.27        4.99783600e-01        3.55836163e-06  63.7455  62.5939
0202-02-11_03:05:00.902000      18993.46        5.10338700e-01        6.14648739e-06  63.7455  62.5939
0202-02-11_03:05:01.120000      18993.68        5.20407100e-01        7.56233930e-06  63.7674  62.5709
0202-02-11_03:05:01.336000      18993.90        5.30062900e-01        8.82504070e-06  63.7674  62.5709
0202-02-11_03:05:01.540000      18994.10        5.40071900e-01        1.30664605e-05  63.7674  62.5709
0202-02-11_03:05:01.742000      18994.30        5.49617200e-01        1.65447308e-05  63.7674  62.5709
0202-02-11_03:05:01.934000      18994.50        5.59776100e-01        1.91168658e-05  63.7674  62.5709
0202-02-11_03:05:02.140000      18994.70        5.69868200e-01        2.42735315e-05  63.7384  62.5840
