Repository: shortlab/2025-devitre-PhD

# 2025-devitre-PhD
Data repository for Alexis Devitre's PhD thesis

File: chapter 5/cold_vs_warm/20K/ffj29/Ic/1_anneal/Ic_2024-02-11_03-05-16211858_f29-110Kanneal-64K.txt
# Ic = 0.42 A, n = 16.74 , Tavg = 63.73 K, f29-110Kanneal-64K
#datetime                        t_s     iHTS_A                vHTS_V                tHTS_K  tTAR_K
0202-02-11_03:05:04.227000      18996.79        1.33925600e-02       -7.18169078e-07  63.7488  62.5907
0202-02-11_03:05:04.418000      18996.98        1.41301700e-02       -7.36328988e-07  63.7488  62.5907
0202-02-11_03:05:04.613000      18997.17        2.36405000e-02       -7.55542537e-07  63.7488  62.5907
0202-02-11_03:05:04.805000      18997.36        3.42433100e-02       -7.74508178e-07  63.7488  62.5907
0202-02-11_03:05:05.023000      18997.58        4.42790200e-02       -7.78598808e-07  63.7488  62.5907
0202-02-11_03:05:05.242000      18997.80        5.38457500e-02       -7.70355578e-07  63.7352  62.5667
0202-02-11_03:05:05.438000      18998.00        6.38221000e-02       -7.65707138e-07  63.7352  62.5667
0202-02-11_03:05:05.640000      18998.20        7.36426200e-02       -7.70293598e-07  63.7352  62.5667
0202-02-11_03:05:05.844000      18998.40        8.32256700e-02       -7.75933708e-07  63.7352  62.5667
0202-02-11_03:05:06.060000      18998.62        9.36606200e-02       -7.70479538e-07  63.7352  62.5667
0202-02-11_03:05:06.260000      18998.82        1.03567400e-01       -7.60562857e-07  63.7816  62.6028
0202-02-11_03:05:06.465000      18999.03        1.12779400e-01       -7.69301928e-07  63.7816  62.6028
0202-02-11_03:05:06.656000      18999.22        1.23477000e-01       -7.81387877e-07  63.7816  62.6028
0202-02-11_03:05:06.860000      18999.42        1.33178800e-01       -7.75685787e-07  63.7816  62.6028
0202-02-11_03:05:07.070000      18999.63        1.43042300e-01       -7.62174318e-07  63.7816  62.6028
0202-02-11_03:05:07.270000      18999.83        1.53214600e-01       -7.63599838e-07  63.7630  62.5683
0202-02-11_03:05:07.465000      19000.03        1.62033300e-01       -7.73702457e-07  63.7630  62.5683
0202-02-11_03:05:07.656000      19000.22        1.72872000e-01       -7.74756098e-07  63.7630  62.5683
0202-02-11_03:05:07.850000      19000.41        1.83245800e-01       -7.66946718e-07  63.7630  62.5683
0202-02-11_03:05:08.086000      19000.64        1.92040800e-01       -7.65273278e-07  63.7630  62.5683
0202-02-11_03:05:08.300000      19000.86        2.02934300e-01       -7.71099328e-07  63.7847  62.6047
0202-02-11_03:05:08.492000      19001.05        2.11965300e-01       -7.67008698e-07  63.7847  62.6047
0202-02-11_03:05:08.684000      19001.25        2.22928600e-01       -7.65397238e-07  63.7847  62.6047
0202-02-11_03:05:08.887000      19001.45        2.32826300e-01       -7.65583178e-07  63.7847  62.6047
0202-02-11_03:05:09.100000      19001.66        2.42146600e-01       -7.72524847e-07  63.7717  62.5709
0202-02-11_03:05:09.310000      19001.87        2.52774000e-01       -7.73268598e-07  63.7717  62.5709
0202-02-11_03:05:09.504000      19002.06        2.62566300e-01       -7.68620158e-07  63.7717  62.5709
0202-02-11_03:05:09.695000      19002.26        2.71569100e-01       -7.67008688e-07  63.7717  62.5709
0202-02-11_03:05:09.887000      19002.45        2.82415100e-01       -7.80706088e-07  63.7717  62.5709
0202-02-11_03:05:10.100000      19002.66        2.92523500e-01       -7.81759728e-07  63.7838  62.5902
0202-02-11_03:05:10.297000      19002.86        3.01450600e-01       -7.77545138e-07  63.7838  62.5902
0202-02-11_03:05:10.490000      19003.05        3.12359000e-01       -7.70913358e-07  63.7838  62.5902
0202-02-11_03:05:10.688000      19003.25        3.22166200e-01       -7.70851377e-07  63.7838  62.5902
0202-02-11_03:05:10.880000      19003.44        3.31154300e-01       -7.75251908e-07  63.7838  62.5902
0202-02-11_03:05:11.074000      19003.63        3.42077500e-01       -7.67256588e-07  63.7570  62.5649
0202-02-11_03:05:11.277000      19003.84        3.51757000e-01       -7.67442528e-07  63.7570  62.5649
0202-02-11_03:05:11.473000      19004.03        3.61418700e-01       -7.73578468e-07  63.7570  62.5649
0202-02-11_03:05:11.664000      19004.22        3.71490100e-01       -7.70231588e-07  63.7570  62.5649
0202-02-11_03:05:11.867000      19004.43        3.81401100e-01       -7.58021688e-07  63.7570  62.5649
0202-02-11_03:05:12.070000      19004.63        3.91037600e-01       -7.25730508e-07  63.7570  62.5649
0202-02-11_03:05:12.270000      19004.83        4.01178700e-01       -7.08748208e-07  63.7636  62.5886
0202-02-11_03:05:12.470000      19005.03        4.11409000e-01       -6.71622658e-07  63.7636  62.5886
0202-02-11_03:05:12.660000      19005.22        4.20935700e-01       -6.25448138e-07  63.7636  62.5886
0202-02-11_03:05:12.863000      19005.42        4.30719100e-01       -5.33408998e-07  63.7636  62.5886
0202-02-11_03:05:13.074000      19005.63        4.41413800e-01       -3.70093758e-07  63.7636  62.5886
0202-02-11_03:05:13.293000      19005.85        4.51175000e-01       -1.94568618e-07  63.7369  62.5657
0202-02-11_03:05:13.484000      19006.05        4.61240400e-01        1.33363422e-07  63.7369  62.5657
0202-02-11_03:05:13.676000      19006.24        4.71065300e-01        4.89743912e-07  63.7369  62.5657
0202-02-11_03:05:13.867000      19006.43        4.80442100e-01        1.89921328e-06  63.7369  62.5657
0202-02-11_03:05:14.105000      19006.66        4.90869500e-01        3.12144343e-06  63.7369  62.5657
0202-02-11_03:05:14.305000      19006.87        5.00546100e-01        4.53518935e-06  63.7570  62.5949
0202-02-11_03:05:14.500000      19007.06        5.09842700e-01        5.75494032e-06  63.7570  62.5949
0202-02-11_03:05:14.703000      19007.26        5.20558200e-01        7.50833231e-06  63.7570  62.5949
0202-02-11_03:05:14.895000      19007.46        5.30265900e-01        1.02986365e-05  63.7570  62.5949
0202-02-11_03:05:15.117000      19007.68        5.39697600e-01        1.22497422e-05  63.7324  62.5689
0202-02-11_03:05:15.332000      19007.89        5.50530300e-01        1.68021154e-05  63.7324  62.5689
0202-02-11_03:05:15.523000      19008.08        5.59800200e-01        1.92701276e-05  63.7324  62.5689
0202-02-11_03:05:15.727000      19008.29        5.69273400e-01        2.39910816e-05  63.7324  62.5689

File: chapter 5/cold_vs_warm/20K/ffj29/Ic/1_anneal/Ic_2024-02-11_03-06-23301130_f29-110Kanneal-64K.txt
# Ic =  nan A, n =  nan , Tavg = 63.80 K, f29-110Kanneal-64K
#datetime                        t_s     iHTS_A                vHTS_V                tHTS_K  tTAR_K
0202-02-11_03:06:11.543000      19064.10        1.74713500e-02        2.68441048e-06  63.7617  62.5530
0202-02-11_03:06:11.740000      19064.30        1.45001100e-02       -6.58621548e-07  63.7617  62.5530
0202-02-11_03:06:11.930000      19064.49        2.39421800e-02       -6.72071028e-07  63.7617  62.5530
0202-02-11_03:06:12.145000      19064.70        3.39541500e-02       -6.87193938e-07  63.7281  62.5753
0202-02-11_03:06:12.336000      19064.90        4.42748300e-02       -6.84342898e-07  63.7281  62.5753
0202-02-11_03:06:12.527000      19065.09        5.43239100e-02       -6.84156958e-07  63.7281  62.5753
0202-02-11_03:06:12.720000      19065.28        6.36531900e-02       -6.80562168e-07  63.7281  62.5753
0202-02-11_03:06:12.918000      19065.48        7.35494000e-02       -6.74488208e-07  63.7281  62.5753
0202-02-11_03:06:13.113000      19065.67        8.37676800e-02       -6.75293938e-07  63.7533  62.5649
0202-02-11_03:06:13.305000      19065.86        9.37143500e-02       -6.79074668e-07  63.7533  62.5649
0202-02-11_03:06:13.510000      19066.07        1.03114900e-01       -6.90354878e-07  63.7533  62.5649
0202-02-11_03:06:13.703000      19066.26        1.13571900e-01       -6.90044978e-07  63.7533  62.5649
0202-02-11_03:06:13.895000      19066.46        1.23677400e-01       -6.85830398e-07  63.7533  62.5649
0202-02-11_03:06:14.113000      19066.67        1.32718800e-01       -6.85954358e-07  63.7533  62.5649
0202-02-11_03:06:14.310000      19066.87        1.43472800e-01       -6.82173628e-07  63.7777  62.5883
0202-02-11_03:06:14.510000      19067.07        1.53216200e-01       -6.84652798e-07  63.7777  62.5883
0202-02-11_03:06:14.707000      19067.27        1.62668600e-01       -6.85148628e-07  63.7777  62.5883
0202-02-11_03:06:14.900000      19067.46        1.73344000e-01       -6.80252318e-07  63.7777  62.5883
0202-02-11_03:06:15.100000      19067.66        1.82943400e-01       -6.78826868e-07  63.7704  62.5627
0202-02-11_03:06:15.297000      19067.86        1.92424900e-01       -6.67794678e-07  63.7704  62.5627
0202-02-11_03:06:15.492000      19068.05        2.02833100e-01       -6.81430118e-07  63.7704  62.5627
0202-02-11_03:06:15.684000      19068.24        2.12917800e-01       -6.89859278e-07  63.7704  62.5627
0202-02-11_03:06:15.890000      19068.45        2.22379200e-01       -7.02688968e-07  63.7704  62.5627
0202-02-11_03:06:16.105000      19068.67        2.32414900e-01       -6.93825948e-07  63.7652  62.5850
0202-02-11_03:06:16.310000      19068.87        2.42708800e-01       -6.89425428e-07  63.7652  62.5850
0202-02-11_03:06:16.510000      19069.07        2.51981700e-01       -6.79384798e-07  63.7652  62.5850
0202-02-11_03:06:16.715000      19069.27        2.62314300e-01       -6.78517088e-07  63.7652  62.5850
0202-02-11_03:06:16.906000      19069.47        2.72425200e-01       -6.72071258e-07  63.7652  62.5850
0202-02-11_03:06:17.120000      19069.68        2.81754400e-01       -6.84281158e-07  63.7635  62.5494
0202-02-11_03:06:17.312000      19069.87        2.91992000e-01       -6.79260838e-07  63.7635  62.5494
0202-02-11_03:06:17.516000      19070.08        3.02183600e-01       -6.75542098e-07  63.7635  62.5494
0202-02-11_03:06:17.707000      19070.27        3.11573700e-01       -6.66121258e-07  63.7635  62.5494
0202-02-11_03:06:17.900000      19070.46        3.21348200e-01       -6.65811368e-07  63.7635  62.5494
0202-02-11_03:06:18.120000      19070.68        3.31698600e-01       -6.82793658e-07  63.7381  62.5809
0202-02-11_03:06:18.330000      19070.89        3.41474600e-01       -6.81306158e-07  63.7381  62.5809
0202-02-11_03:06:18.523000      19071.08        3.51308800e-01       -6.84591048e-07  63.7381  62.5809
0202-02-11_03:06:18.715000      19071.28        3.61507800e-01       -6.81987928e-07  63.7381  62.5809
0202-02-11_03:06:18.918000      19071.48        3.71166500e-01       -6.84219178e-07  63.7381  62.5809
0202-02-11_03:06:19.120000      19071.68        3.81227500e-01       -6.78826988e-07  63.7280  62.5544
0202-02-11_03:06:19.316000      19071.88        3.91476900e-01       -6.66369178e-07  63.7280  62.5544
0202-02-11_03:06:19.510000      19072.07        4.01227700e-01       -6.39842098e-07  63.7280  62.5544
0202-02-11_03:06:19.703000      19072.26        4.10638600e-01       -6.07860858e-07  63.7280  62.5544
0202-02-11_03:06:19.895000      19072.46        4.21213100e-01       -5.66148878e-07  63.7280  62.5544
0202-02-11_03:06:20.113000      19072.67        4.31042000e-01       -4.55206188e-07  63.7786  62.5824
0202-02-11_03:06:20.310000      19072.87        4.40752700e-01       -3.24368188e-07  63.7786  62.5824
0202-02-11_03:06:20.510000      19073.07        4.50972400e-01       -1.49463008e-07  63.7786  62.5824
0202-02-11_03:06:20.707000      19073.27        4.60803300e-01        1.85348392e-07  63.7786  62.5824
0202-02-11_03:06:20.900000      19073.46        4.69929300e-01        5.23011482e-07  63.7786  62.5824
0202-02-11_03:06:21.100000      19073.66        4.80540900e-01        2.05346482e-06  63.7387  62.5608
0202-02-11_03:06:21.300000      19073.86        4.90315400e-01        3.28127251e-06  63.7387  62.5608
0202-02-11_03:06:21.496000      19074.06        4.99745600e-01        3.43008454e-06  63.7387  62.5608
0202-02-11_03:06:21.688000      19074.25        5.10475900e-01        5.87944001e-06  63.7387  62.5608
0202-02-11_03:06:21.880000      19074.44        5.20202900e-01        7.53019368e-06  63.7387  62.5608
0202-02-11_03:06:22.117000      19074.68        5.30142200e-01        1.02291393e-05  63.7387  62.5608
0202-02-11_03:06:22.324000      19074.88        5.40593500e-01        1.30956766e-05  63.7961  62.5935
0202-02-11_03:06:22.527000      19075.09        5.50498600e-01        1.62745889e-05  63.7961  62.5935
0202-02-11_03:06:22.734000      19075.30        5.57040700e-01        1.90686104e-05  63.7961  62.5935
0202-02-11_03:06:22.926000      19075.49        5.69945200e-01        2.36718043e-05  63.7961  62.5935

File: chapter 5/cold_vs_warm/20K/ffj29/Ic/1_anneal/Ic_2024-02-11_06-24-57497775_f29-120Kanneal-20K.txt
# Ic =  nan A, n =  nan , Tavg = 19.82 K, f29-120Kanneal-20K
#datetime                        t_s     iHTS_A                vHTS_V                tHTS_K  tTAR_K
0202-02-11_06:24:49.805000      30982.37        2.63586300e+00       -1.10463270e-08  19.8308  19.4370
0202-02-11_06:24:50.207000      30982.77        2.82314400e+00       -1.87342700e-09  19.8105  19.2596
0202-02-11_06:24:50.610000      30983.17        3.21625900e+00        7.67135300e-09  19.8105  19.2596
0202-02-11_06:24:51.062000      30983.62        3.42290200e+00       -4.22862700e-09  19.8105  19.2596
0202-02-11_06:24:51.484000      30984.05        3.81595300e+00        4.07656300e-09  19.8076  19.4799
0202-02-11_06:24:51.887000      30984.45        4.02134100e+00        5.44105300e-09  19.8076  19.4799
0202-02-11_06:24:52.285000      30984.85        4.41016500e+00        1.89547330e-08  19.8242  19.2770
0202-02-11_06:24:52.676000      30985.24        4.61746900e+00        7.61255300e-09  19.8242  19.2770
0202-02-11_06:24:53.098000      30985.66        5.00506600e+00        1.97245300e-09  19.7972  19.3781
0202-02-11_06:24:53.510000      30986.07        5.21517600e+00       -1.37441700e-09  19.7972  19.3781
0202-02-11_06:24:53.906000      30986.47        5.60368600e+00        1.58557730e-08  19.7972  19.3781
0202-02-11_06:24:54.300000      30986.86        5.80949400e+00        2.10000430e-08  19.7894  19.4275
0202-02-11_06:24:54.707000      30987.27        6.20216900e+00        2.58344130e-08  19.7894  19.4275
0202-02-11_06:24:55.110000      30987.67        6.40553000e+00        4.06474230e-08  19.7969  19.2536
0202-02-11_06:24:55.510000      30988.07        6.79537200e+00        1.73530653e-07  19.7969  19.2536
0202-02-11_06:24:55.914000      30988.47        6.99832500e+00        4.10848683e-07  19.7969  19.2536
0202-02-11_06:24:56.320000      30988.88        7.39129500e+00        2.13764882e-06  19.7940  19.4750
0202-02-11_06:24:56.710000      30989.27        7.57491300e+00        4.27896531e-06  19.7940  19.4750
0202-02-11_06:24:57.113000      30989.67        7.98890100e+00        1.63071278e-05  19.8248  19.2782

File: chapter 5/cold_vs_warm/20K/ffj29/Ic/1_anneal/Ic_2024-02-11_06-25-07226973_f29-120Kanneal-20K.txt
# Ic = 6.81 A, n = 28.00 , Tavg = 19.80 K, f29-120Kanneal-20K
#datetime                        t_s     iHTS_A                vHTS_V                tHTS_K  tTAR_K
0202-02-11_06:24:59.367000      30991.93        2.66467600e+00        6.62309490e-08  19.8201  19.4352
0202-02-11_06:24:59.773000      30992.33        2.84728400e+00        4.86288590e-08  19.8201  19.4352
0202-02-11_06:25:00.180000      30992.74        3.23401200e+00        5.78017790e-08  19.8072  19.2563
0202-02-11_06:25:00.582000      30993.14        3.44218100e+00        5.29054290e-08  19.8072  19.2563
0202-02-11_06:25:00.992000      30993.55        3.83025300e+00        7.48460490e-08  19.8072  19.2563
0202-02-11_06:25:01.400000      30993.96        4.03610500e+00        4.71413590e-08  19.7951  19.4766
0202-02-11_06:25:01.805000      30994.36        4.42418500e+00        7.06934490e-08  19.7951  19.4766
0202-02-11_06:25:02.207000      30994.77        4.62969600e+00        5.63762590e-08  19.7891  19.2698
0202-02-11_06:25:02.600000      30995.16        5.02155100e+00        7.94325090e-08  19.7891  19.2698
0202-02-11_06:25:03.016000      30995.58        5.22313900e+00        6.72226190e-08  19.7891  19.2698
0202-02-11_06:25:03.445000      30996.00        5.61445400e+00        8.47007390e-08  19.7823  19.3731
0202-02-11_06:25:03.848000      30996.41        5.82232000e+00        7.02626490e-08  19.7823  19.3731
0202-02-11_06:25:04.258000      30996.82        6.21166700e+00        9.00360490e-08  19.8032  19.4249
0202-02-11_06:25:04.664000      30997.22        6.41664100e+00        1.17864719e-07  19.8032  19.4249
0202-02-11_06:25:05.082000      30997.64        6.80226000e+00        2.51058069e-07  19.8032  19.4249
0202-02-11_06:25:05.477000      30998.04        7.01197800e+00        5.23208829e-07  19.8097  19.2553
0202-02-11_06:25:05.867000      30998.43        7.40218300e+00        2.36355781e-06  19.8097  19.2553
0202-02-11_06:25:06.277000      30998.84        7.58357100e+00        4.54119773e-06  19.8007  19.4829
0202-02-11_06:25:06.668000      30999.23        7.99318200e+00        1.67032556e-05  19.8007  19.4829

File: chapter 5/cold_vs_warm/20K/ffj29/Ic/1_anneal/Ic_2024-02-11_06-25-16921317_f29-120Kanneal-20K.txt
# Ic = 6.80 A, n = 27.63 , Tavg = 19.80 K, f29-120Kanneal-20K
#datetime                        t_s     iHTS_A                vHTS_V                tHTS_K  tTAR_K
0202-02-11_06:25:09.152000      31001.71        2.66863500e+00       -3.37956585e-08  19.8074  19.4290
0202-02-11_06:25:09.550000      31002.11        2.85050800e+00       -1.76818385e-08  19.8074  19.4290
0202-02-11_06:25:09.957000      31002.52        3.24019000e+00       -2.11534485e-08  19.8074  19.4290
0202-02-11_06:25:10.360000      31002.92        3.44582700e+00        3.70021150e-09  19.7798  19.2510
0202-02-11_06:25:10.754000      31003.31        3.83468200e+00        2.77052150e-09  19.7798  19.2510
0202-02-11_06:25:11.160000      31003.72        4.03954800e+00       -2.27649085e-08  19.7844  19.4747
0202-02-11_06:25:11.555000      31004.11        4.42760900e+00       -2.18971985e-08  19.7844  19.4747
0202-02-11_06:25:11.953000      31004.51        4.63313600e+00       -3.44789785e-08  19.7844  19.4747
0202-02-11_06:25:12.360000      31004.92        5.02677100e+00       -4.61930485e-08  19.7940  19.2733
0202-02-11_06:25:12.758000      31005.32        5.22697600e+00       -4.95399285e-08  19.7940  19.2733
0202-02-11_06:25:13.164000      31005.73        5.61724800e+00       -3.65242985e-08  19.7734  19.3764
0202-02-11_06:25:13.566000      31006.13        5.82273300e+00       -4.19164885e-08  19.7734  19.3764
0202-02-11_06:25:14             31006.56        6.21078600e+00       -1.70008485e-08  19.7734  19.3764
0202-02-11_06:25:14.457000      31007.02        6.41809500e+00        8.96844150e-09  19.8178  19.4284
0202-02-11_06:25:14.855000      31007.42        6.81351200e+00        1.59206041e-07  19.8178  19.4284
0202-02-11_06:25:15.258000      31007.82        7.01323500e+00        4.15242001e-07  19.8061  19.2566
0202-02-11_06:25:15.664000      31008.22        7.40114700e+00        2.18139995e-06  19.8061  19.2566
0202-02-11_06:25:16.137000      31008.70        7.58602500e+00        4.41289886e-06  19.8033  19.4753
0202-02-11_06:25:16.543000      31009.10        7.99827400e+00        1.66497608e-05  19.8033  19.4753

File: chapter 5/cold_vs_warm/20K/ffj29/Ic/1_anneal/Ic_2024-02-11_06-25-36365618_f29-120Kanneal-20K.txt
# Ic = 6.81 A, n = 28.10 , Tavg = 19.80 K, f29-120Kanneal-20K
#datetime                        t_s     iHTS_A                vHTS_V                tHTS_K  tTAR_K
0202-02-11_06:25:28.754000      31021.31        2.67436000e+00       -1.14050435e-08  19.7891  19.3859
0202-02-11_06:25:29.152000      31021.71        2.85785300e+00       -2.48003350e-09  19.7945  19.4153
0202-02-11_06:25:29.560000      31022.12        3.24605700e+00       -1.48837350e-09  19.7945  19.4153
0202-02-11_06:25:29.957000      31022.52        3.44976300e+00        9.11007650e-09  19.7945  19.4153
0202-02-11_06:25:30.355000      31022.92        3.83854000e+00        3.22204650e-09  19.7931  19.2519
0202-02-11_06:25:30.746000      31023.31        4.04302100e+00       -3.09982350e-09  19.7931  19.2519
0202-02-11_06:25:31.156000      31023.72        4.43549000e+00       -2.33670235e-08  19.7855  19.4763
0202-02-11_06:25:31.547000      31024.11        4.63951000e+00        1.85066500e-10  19.7855  19.4763
0202-02-11_06:25:31.940000      31024.50        5.02696300e+00       -9.79358350e-09  19.7855  19.4763
0202-02-11_06:25:32.340000      31024.90        5.23416200e+00       -1.53097335e-08  19.8019  19.2648
0202-02-11_06:25:32.746000      31025.31        5.62330700e+00       -7.43837350e-09  19.8019  19.2648
0202-02-11_06:25:33.160000      31025.72        5.82705200e+00        8.17692650e-09  19.7910  19.3851
0202-02-11_06:25:33.562000      31026.12        6.21854800e+00       -1.81650735e-08  19.7910  19.3851
0202-02-11_06:25:33.965000      31026.53        6.42213200e+00        4.95314650e-09  19.7910  19.3851
0202-02-11_06:25:34.383000      31026.94        6.80961400e+00        1.71305196e-07  19.8121  19.4117
0202-02-11_06:25:34.777000      31027.34        7.01518000e+00        4.10420766e-07  19.8121  19.4117
0202-02-11_06:25:35.184000      31027.75        7.40548600e+00        2.31894483e-06  19.7969  19.2565
0202-02-11_06:25:35.582000      31028.14        7.59137800e+00        4.48350475e-06  19.7969  19.2565
0202-02-11_06:25:35.984000      31028.55        8.00385900e+00        1.70415962e-05  19.7969  19.2565

File: chapter 5/cold_vs_warm/20K/ffj29/Ic/1_anneal/Ic_2024-02-11_06-25-55702687_f29-120Kanneal-20K.txt
# Ic = 6.81 A, n = 27.73 , Tavg = 19.81 K, f29-120Kanneal-20K
#datetime                        t_s     iHTS_A                vHTS_V                tHTS_K  tTAR_K
0202-02-11_06:25:47.992000      31040.55        2.67693300e+00       -1.98756705e-08  19.8164  19.2644
0202-02-11_06:25:48.406000      31040.97        2.86282800e+00       -1.01449405e-08  19.7904  19.3901
0202-02-11_06:25:48.805000      31041.36        3.25177700e+00       -2.94824305e-08  19.7904  19.3901
0202-02-11_06:25:49.207000      31041.77        3.45847100e+00       -1.16324405e-08  19.7947  19.4065
0202-02-11_06:25:49.610000      31042.17        3.84733300e+00       -1.78303605e-08  19.7947  19.4065
0202-02-11_06:25:50.040000      31042.60        4.05116400e+00       -2.04954605e-08  19.7947  19.4065
0202-02-11_06:25:50.453000      31043.01        4.44328600e+00       -1.36798405e-08  19.8047  19.2527
0202-02-11_06:25:50.850000      31043.41        4.64642600e+00       -1.32508805e-08  19.8047  19.2527
0202-02-11_06:25:51.270000      31043.83        5.03538500e+00       -3.50675105e-08  19.7871  19.4732
0202-02-11_06:25:51.670000      31044.23        5.24172200e+00       -1.60399405e-08  19.7871  19.4732
0202-02-11_06:25:52.086000      31044.65        5.63316100e+00       -2.44071105e-08  19.7871  19.4732
0202-02-11_06:25:52.490000      31045.05        5.83572700e+00       -3.40138705e-08  19.8189  19.2602
0202-02-11_06:25:52.890000      31045.45        6.22882100e+00       -1.84673050e-09  19.8189  19.2602
0202-02-11_06:25:53.297000      31045.86        6.43284900e+00        3.89974795e-08  19.8046  19.3994
0202-02-11_06:25:53.695000      31046.26        6.82134400e+00        2.00514950e-07  19.8046  19.3994
0202-02-11_06:25:54.120000      31046.68        7.02283900e+00        4.86858270e-07  19.8046  19.3994
0202-02-11_06:25:54.520000      31047.08        7.41624400e+00        2.16556148e-06  19.8234  19.4081
0202-02-11_06:25:54.914000      31047.47        7.60194600e+00        4.50496158e-06  19.8234  19.4081
0202-02-11_06:25:55.324000      31047.88        8.00764200e+00        1.74134047e-05  19.8088  19.2651

File: chapter 5/cold_vs_warm/20K/ffj29/Ic/1_anneal/Ic_2024-02-11_06-26-24721735_f29-120Kanneal-20K.txt
# Ic = 6.80 A, n = 27.42 , Tavg = 19.79 K, f29-120Kanneal-20K
#datetime                        t_s     iHTS_A                vHTS_V                tHTS_K  tTAR_K
0202-02-11_06:26:17.050000      31069.61        2.68592600e+00        1.21049830e-08  19.7828  19.4665
0202-02-11_06:26:17.460000      31070.02        2.87149600e+00        2.17117430e-08  19.7996  19.2542
0202-02-11_06:26:17.850000      31070.41        3.26383200e+00        2.40049730e-08  19.7996  19.2542
0202-02-11_06:26:18.250000      31070.81        3.46638600e+00        2.41289330e-08  19.7910  19.4017
0202-02-11_06:26:18.645000      31071.21        3.85452500e+00       -3.20386700e-09  19.7910  19.4017
0202-02-11_06:26:19.062000      31071.62        4.06044600e+00        1.39643530e-08  19.7910  19.4017
0202-02-11_06:26:19.465000      31072.03        4.45167900e+00       -2.02625700e-09  19.7965  19.3938
0202-02-11_06:26:19.867000      31072.43        4.65471100e+00        1.41508830e-08  19.7965  19.3938
0202-02-11_06:26:20.285000      31072.85        5.04512100e+00        8.69731300e-09  19.7987  19.2623
0202-02-11_06:26:20.688000      31073.25        5.25405800e+00        1.22301230e-08  19.7987  19.2623
0202-02-11_06:26:21.120000      31073.68        5.64288900e+00        8.32543300e-09  19.7987  19.2623
0202-02-11_06:26:21.523000      31074.08        5.84505700e+00        2.17129330e-08  19.7928  19.4760
0202-02-11_06:26:21.918000      31074.48        6.23080600e+00        4.20420830e-08  19.7928  19.4760
0202-02-11_06:26:22.320000      31074.88        6.43965200e+00        4.56988530e-08  19.7999  19.2495
0202-02-11_06:26:22.720000      31075.28        6.82542500e+00        2.14034193e-07  19.7999  19.2495
0202-02-11_06:26:23.133000      31075.69        7.02954100e+00        5.08806963e-07  19.7794  19.4032
0202-02-11_06:26:23.540000      31076.10        7.42167300e+00        2.37066020e-06  19.7794  19.4032
0202-02-11_06:26:23.930000      31076.49        7.60996500e+00        4.63860072e-06  19.7794  19.4032
0202-02-11_06:26:24.340000      31076.90        8.02056700e+00        1.79238279e-05  19.7948  19.3858

File: chapter 5/cold_vs_warm/20K/ffj29/Ic/1_anneal/Ic_2024-02-11_06-33-32670155_f29-120Kanneal-30K.txt
# Ic = 4.85 A, n = 24.48 , Tavg = 29.98 K, f29-120Kanneal-30K
#datetime                        t_s     iHTS_A                vHTS_V                tHTS_K  tTAR_K
0202-02-11_06:33:09.254000      31481.82        1.76356700e-02        7.42819350e-09  29.9611  29.4934
0202-02-11_06:33:09.457000      31482.02        4.93413100e-02        4.26726350e-09  29.9611  29.4934
0202-02-11_06:33:09.660000      31482.22        9.85419700e-02        7.36621350e-09  29.9611  29.4934
0202-02-11_06:33:09.850000      31482.41        1.49737900e-01        1.52375635e-08  29.9611  29.4934
0202-02-11_06:33:10.090000      31482.65        1.98198000e-01        1.07130835e-08  29.9611  29.4934
0202-02-11_06:33:10.300000      31482.86        2.49148400e-01        1.18287135e-08  29.9439  29.5411
0202-02-11_06:33:10.492000      31483.05        2.98674100e-01       -1.37283650e-09  29.9439  29.5411
0202-02-11_06:33:10.684000      31483.25        3.43481700e-01        5.50684350e-09  29.9439  29.5411
0202-02-11_06:33:10.887000      31483.45        3.97062000e-01        9.59746350e-09  29.9439  29.5411
0202-02-11_06:33:11.098000      31483.66        4.46872600e-01        1.41219335e-08  29.9214  29.4770
0202-02-11_06:33:11.293000      31483.85        4.94872400e-01        7.96433500e-10  29.9214  29.4770
0202-02-11_06:33:11.490000      31484.05        5.45775300e-01       -6.95095650e-09  29.9214  29.4770
0202-02-11_06:33:11.684000      31484.24        5.94881000e-01       -4.22387650e-09  29.9214  29.4770
0202-02-11_06:33:11.875000      31484.44        6.40543500e-01        6.93236350e-09  29.9214  29.4770
0202-02-11_06:33:12.090000      31484.65        6.95357100e-01        5.69278350e-09  29.9214  29.4770
0202-02-11_06:33:12.312000      31484.87        7.44436000e-01        2.15997350e-09  29.9529  29.5465
0202-02-11_06:33:12.520000      31485.08        7.93473400e-01        1.17669535e-08  29.9529  29.5465
0202-02-11_06:33:12.723000      31485.28        8.43037700e-01        1.28832535e-08  29.9529  29.5465
0202-02-11_06:33:12.920000      31485.48        8.89667100e-01        5.13676350e-09  29.9529  29.5465
0202-02-11_06:33:13.120000      31485.68        9.42247100e-01        3.64813500e-10  29.9740  29.5025
0202-02-11_06:33:13.330000      31485.89        9.91425500e-01        9.84762350e-09  29.9740  29.5025
0202-02-11_06:33:13.520000      31486.08        1.03854700e+00        1.84627235e-08  29.9740  29.5025
0202-02-11_06:33:13.715000      31486.27        1.09064600e+00        1.44960535e-08  29.9740  29.5025
0202-02-11_06:33:13.918000      31486.48        1.14011400e+00        2.59606350e-09  29.9740  29.5025
0202-02-11_06:33:14.120000      31486.68        1.18776400e+00        6.74713500e-10  29.9756  29.5457
0202-02-11_06:33:14.316000      31486.88        1.23992200e+00        6.87262350e-09  29.9756  29.5457
0202-02-11_06:33:14.508000      31487.07        1.28907600e+00        1.49918935e-08  29.9756  29.5457
0202-02-11_06:33:14.703000      31487.26        1.33437300e+00        7.18252350e-09  29.9756  29.5457
0202-02-11_06:33:14.895000      31487.45        1.38802200e+00        1.28226235e-08  29.9756  29.5457
0202-02-11_06:33:15.110000      31487.67        1.43821700e+00        1.22028335e-08  29.9631  29.5062
0202-02-11_06:33:15.310000      31487.87        1.48498800e+00        1.86486535e-08  29.9631  29.5062
0202-02-11_06:33:15.510000      31488.07        1.53675300e+00        1.56736635e-08  29.9631  29.5062
0202-02-11_06:33:15.703000      31488.26        1.58656200e+00        1.12731435e-08  29.9631  29.5062
0202-02-11_06:33:15.900000      31488.46        1.63186400e+00        1.69752235e-08  29.9631  29.5062
0202-02-11_06:33:16.110000      31488.67        1.68624100e+00        1.93304335e-08  29.9860  29.5286
0202-02-11_06:33:16.310000      31488.87        1.73452200e+00        2.26773035e-08  29.9860  29.5286
0202-02-11_06:33:16.500000      31489.06        1.78296100e+00        1.40622035e-08  29.9860  29.5286
0202-02-11_06:33:16.703000      31489.26        1.83449500e+00        1.15830435e-08  29.9860  29.5286
0202-02-11_06:33:16.895000      31489.46        1.88425100e+00        1.36903335e-08  29.9860  29.5286
0202-02-11_06:33:17.113000      31489.67        1.93251900e+00        1.47439735e-08  29.9763  29.5076
0202-02-11_06:33:17.312000      31489.87        1.98361500e+00        1.23267835e-08  29.9763  29.5076
0202-02-11_06:33:17.516000      31490.08        2.03312700e+00        1.26986635e-08  29.9763  29.5076
0202-02-11_06:33:17.720000      31490.28        2.07946100e+00        1.46819935e-08  29.9763  29.5076
0202-02-11_06:33:17.910000      31490.47        2.13224000e+00        1.07773135e-08  29.9763  29.5076
0202-02-11_06:33:18.120000      31490.68        2.18232500e+00       -2.17632650e-09  29.9812  29.5363
0202-02-11_06:33:18.316000      31490.88        2.22929200e+00       -8.74766500e-10  29.9812  29.5363
0202-02-11_06:33:18.508000      31491.07        2.28100400e+00        3.65016350e-09  29.9812  29.5363
0202-02-11_06:33:18.710000      31491.27        2.33061300e+00        1.94562035e-08  29.9812  29.5363
0202-02-11_06:33:18.914000      31491.47        2.37754900e+00        1.90241735e-08  29.9812  29.5363
0202-02-11_06:33:19.113000      31491.68        2.43006500e+00        1.64839335e-08  29.9500  29.4883
0202-02-11_06:33:19.316000      31491.88        2.47955900e+00        1.85292435e-08  29.9500  29.4883
0202-02-11_06:33:19.510000      31492.07        2.52653300e+00        1.88391435e-08  29.9500  29.4883
0202-02-11_06:33:19.703000      31492.26        2.57909200e+00        1.96448735e-08  29.9500  29.4883
0202-02-11_06:33:19.910000      31492.47        2.62867900e+00        1.29511235e-08  29.9500  29.4883
0202-02-11_06:33:20.110000      31492.67        2.67724100e+00        1.38808035e-08  29.9807  29.5415
0202-02-11_06:33:20.300000      31492.86        2.72602900e+00        1.99547635e-08  29.9807  29.5415
0202-02-11_06:33:20.504000      31493.06        2.77723100e+00        1.72276835e-08  29.9807  29.5415
0202-02-11_06:33:20.695000      31493.26        2.82704900e+00        8.79851350e-09  29.9807  29.5415
0202-02-11_06:33:20.890000      31493.45        2.87205100e+00        4.52195350e-09  29.9807  29.5415
0202-02-11_06:33:21.105000      31493.67        2.92669100e+00        1.66078935e-08  29.9486  29.4827
0202-02-11_06:33:21.312000      31493.87        2.97471200e+00        2.18141435e-08  29.9486  29.4827
0202-02-11_06:33:21.516000      31494.08        3.02338700e+00        1.82813235e-08  29.9486  29.4827
0202-02-11_06:33:21.720000      31494.28        3.07499800e+00       -2.48169650e-09  29.9486  29.4827
0202-02-11_06:33:21.920000      31494.48        3.12315100e+00        3.71622350e-09  29.9486  29.4827
0202-02-11_06:33:22.130000      31494.69        3.17256200e+00        9.17039350e-09  29.9683  29.5483
0202-02-11_06:33:22.332000      31494.89        3.22395400e+00        1.36948735e-08  29.9683  29.5483
0202-02-11_06:33:22.523000      31495.08        3.27182500e+00        1.28271635e-08  29.9683  29.5483
0202-02-11_06:33:22.715000      31495.28        3.32047500e+00        1.10297635e-08  29.9683  29.5483
0202-02-11_06:33:22.920000      31495.48        3.37309800e+00        1.80953935e-08  29.9683  29.5483
0202-02-11_06:33:23.117000      31495.68        3.42310800e+00        1.48724735e-08  29.9677  29.4975
0202-02-11_06:33:23.312000      31495.87        3.46919300e+00        1.20834135e-08  29.9677  29.4975
0202-02-11_06:33:23.516000      31496.08        3.52178300e+00        1.09058035e-08  29.9677  29.4975
0202-02-11_06:33:23.710000      31496.27        3.57158800e+00        1.16495535e-08  29.9677  29.4975
0202-02-11_06:33:23.902000      31496.46        3.61715200e+00        8.17872350e-09  29.9677  29.4975
0202-02-11_06:33:24.125000      31496.68        3.67145500e+00       -4.96085650e-09  29.9561  29.5387
0202-02-11_06:33:24.320000      31496.88        3.71919800e+00        1.67091350e-09  29.9561  29.5387
0202-02-11_06:33:24.523000      31497.08        3.76778500e+00        4.14997350e-09  29.9561  29.5387
0202-02-11_06:33:24.715000      31497.28        3.82005600e+00        1.48099735e-08  29.9561  29.5387
0202-02-11_06:33:24.906000      31497.47        3.86954100e+00        1.07190335e-08  29.9561  29.5387
0202-02-11_06:33:25.113000      31497.67        3.91757100e+00        1.12146535e-08  29.9593  29.5069
0202-02-11_06:33:25.310000      31497.87        3.96791700e+00        1.00990335e-08  29.9593  29.5069
0202-02-11_06:33:25.500000      31498.06        4.01834200e+00        9.97507350e-09  29.9593  29.5069
0202-02-11_06:33:25.695000      31498.26        4.06617600e+00        6.56622350e-09  29.9593  29.5069
0202-02-11_06:33:25.900000      31498.46        4.11525100e+00        1.40037235e-08  29.9593  29.5069
0202-02-11_06:33:26.100000      31498.66        4.16730100e+00        6.87611350e-09  29.9845  29.5276
0202-02-11_06:33:26.312000      31498.87        4.21729500e+00        9.54122350e-09  29.9845  29.5276
0202-02-11_06:33:26.504000      31499.06        4.26456600e+00        4.76882350e-09  29.9845  29.5276
0202-02-11_06:33:26.695000      31499.26        4.31619800e+00        3.28132350e-09  29.9845  29.5276
0202-02-11_06:33:26.887000      31499.45        4.36572500e+00        3.09538350e-09  29.9845  29.5276
0202-02-11_06:33:27.100000      31499.66        4.41158200e+00        1.54912235e-08  29.9426  29.5037
0202-02-11_06:33:27.310000      31499.87        4.46528400e+00        2.32386135e-08  29.9426  29.5037
0202-02-11_06:33:27.510000      31500.07        4.51530500e+00        3.27214235e-08  29.9426  29.5037
0202-02-11_06:33:27.715000      31500.27        4.56187100e+00        2.94985035e-08  29.9426  29.5037
0202-02-11_06:33:27.914000      31500.48        4.61410600e+00        4.37537135e-08  29.9426  29.5037
0202-02-11_06:33:28.113000      31500.67        4.66381700e+00        6.20375635e-08  29.9677  29.5307
0202-02-11_06:33:28.320000      31500.88        4.71038700e+00        9.72417235e-08  29.9677  29.5307
0202-02-11_06:33:28.516000      31501.07        4.76306800e+00        1.30710463e-07  29.9677  29.5307
0202-02-11_06:33:28.707000      31501.27        4.81258800e+00        1.76698993e-07  29.9677  29.5307
0202-02-11_06:33:28.910000      31501.47        4.86061100e+00        2.39731784e-07  29.9677  29.5307
0202-02-11_06:33:29.113000      31501.67        4.91083900e+00        2.95575004e-07  29.9458  29.4952
0202-02-11_06:33:29.310000      31501.87        4.96123400e+00        3.53525504e-07  29.9458  29.4952
0202-02-11_06:33:29.500000      31502.06        5.00940500e+00        4.65273914e-07  29.9458  29.4952
0202-02-11_06:33:29.695000      31502.26        5.05790500e+00        5.82166593e-07  29.9458  29.4952
0202-02-11_06:33:29.887000      31502.45        5.11009600e+00        7.16475413e-07  29.9458  29.4952
0202-02-11_06:33:30.110000      31502.67        5.16048700e+00        9.48029523e-07  29.9458  29.4952
0202-02-11_06:33:30.316000      31502.88        5.20940200e+00        1.14344978e-06  29.9778  29.5435
0202-02-11_06:33:30.520000      31503.08        5.25952100e+00        1.45650746e-06  29.9778  29.5435
0202-02-11_06:33:30.710000      31503.27        5.30730900e+00        1.74080734e-06  29.9778  29.5435
0202-02-11_06:33:30.914000      31503.48        5.35868800e+00        2.09446198e-06  29.9778  29.5435
0202-02-11_06:33:31.125000      31503.68        5.40856900e+00        3.54812277e-06  29.9603  29.5216
0202-02-11_06:33:31.316000      31503.88        5.45567100e+00        3.61134154e-06  29.9603  29.5216
0202-02-11_06:33:31.520000      31504.08        5.50754700e+00        4.96100025e-06  29.9603  29.5216
0202-02-11_06:33:31.715000      31504.27        5.55591600e+00        6.05642045e-06  29.9603  29.5216
0202-02-11_06:33:31.906000      31504.47        5.60469000e+00        6.21297985e-06  29.9603  29.5216
0202-02-11_06:33:32.100000      31504.66        5.65672000e+00        8.83494725e-06  29.9751  29.5506
0202-02-11_06:33:32.300000      31504.86        5.70649000e+00        1.04079790e-05  29.9751  29.5506

File: chapter 5/cold_vs_warm/20K/ffj29/Ic/1_anneal/Ic_2024-02-11_06-33-57901652_f29-120Kanneal-30K.txt
# Ic = 4.84 A, n = 23.71 , Tavg = 29.96 K, f29-120Kanneal-30K
#datetime                        t_s     iHTS_A                vHTS_V                tHTS_K  tTAR_K
0202-02-11_06:33:34.360000      31506.92        1.79786200e-02        1.43172150e-09  29.9855  29.5419
0202-02-11_06:33:34.550000      31507.11        5.07394100e-02       -5.50994850e-09  29.9855  29.5419
0202-02-11_06:33:34.754000      31507.31        9.50645900e-02       -9.22869850e-09  29.9855  29.5419
0202-02-11_06:33:34.953000      31507.51        1.49581300e-01       -3.65057850e-09  29.9855  29.5419
0202-02-11_06:33:35.160000      31507.72        1.99115800e-01       -3.09275850e-09  29.9726  29.5161
0202-02-11_06:33:35.360000      31507.92        2.46486400e-01        6.81815000e-11  29.9726  29.5161
0202-02-11_06:33:35.550000      31508.11        2.97965100e-01       -5.88182850e-09  29.9726  29.5161
0202-02-11_06:33:35.742000      31508.30        3.47268100e-01        4.84057150e-09  29.9726  29.5161
0202-02-11_06:33:35.950000      31508.51        3.95015700e-01        7.81557150e-09  29.9726  29.5161
0202-02-11_06:33:36.150000      31508.71        4.44962800e-01        9.42703150e-09  29.9608  29.5184
0202-02-11_06:33:36.340000      31508.90        4.95641600e-01        3.29109150e-09  29.9608  29.5184
0202-02-11_06:33:36.540000      31509.10        5.43746800e-01       -3.96206850e-09  29.9608  29.5184
0202-02-11_06:33:36.730000      31509.29        5.92702400e-01        3.22632150e-09  29.9608  29.5184
0202-02-11_06:33:36.926000      31509.48        6.44111400e-01        4.71262150e-09  29.9608  29.5184
0202-02-11_06:33:37.133000      31509.69        6.94079200e-01        4.65064150e-09  29.9752  29.5096
0202-02-11_06:33:37.330000      31509.89        7.38949100e-01        1.15923015e-08  29.9752  29.5096
0202-02-11_06:33:37.520000      31510.08        7.92631700e-01        1.51870915e-08  29.9752  29.5096
0202-02-11_06:33:37.723000      31510.29        8.42187000e-01        1.75423015e-08  29.9752  29.5096
0202-02-11_06:33:37.918000      31510.48        8.90498500e-01        1.32657415e-08  29.9752  29.5096
0202-02-11_06:33:38.113000      31510.67        9.38827900e-01        2.29543150e-09  29.9504  29.5363
0202-02-11_06:33:38.316000      31510.88        9.90939900e-01        8.98918150e-09  29.9504  29.5363
0202-02-11_06:33:38.510000      31511.07        1.04096000e+00        9.85689150e-09  29.9504  29.5363
0202-02-11_06:33:38.703000      31511.26        1.08550900e+00        1.45053215e-08  29.9504  29.5363
0202-02-11_06:33:38.910000      31511.47        1.13964600e+00        1.36376215e-08  29.9504  29.5363
0202-02-11_06:33:39.100000      31511.66        1.18941800e+00        1.40714715e-08  29.9371  29.4908
0202-02-11_06:33:39.297000      31511.86        1.23430200e+00        1.72324115e-08  29.9371  29.4908
0202-02-11_06:33:39.492000      31512.05        1.28830300e+00        5.51835150e-09  29.9371  29.4908
0202-02-11_06:33:39.684000      31512.24        1.33804200e+00        7.87356150e-09  29.9371  29.4908
0202-02-11_06:33:39.887000      31512.45        1.38304400e+00        7.06783150e-09  29.9371  29.4908
0202-02-11_06:33:40.086000      31512.64        1.43726800e+00        1.81001115e-08  29.9424  29.5472
0202-02-11_06:33:40.277000      31512.84        1.48684800e+00        1.56829315e-08  29.9424  29.5472
0202-02-11_06:33:40.484000      31513.04        1.53221400e+00        1.57449115e-08  29.9424  29.5472
0202-02-11_06:33:40.676000      31513.24        1.58577900e+00        3.22512150e-09  29.9424  29.5472
0202-02-11_06:33:40.867000      31513.43        1.63546200e+00        7.68762150e-09  29.9424  29.5472
0202-02-11_06:33:41.080000      31513.64        1.68116200e+00        3.10116150e-09  29.9424  29.5472
0202-02-11_06:33:41.277000      31513.84        1.73519800e+00        4.77460150e-09  29.9459  29.4772
0202-02-11_06:33:41.477000      31514.04        1.78465000e+00       -1.67122850e-09  29.9459  29.4772
0202-02-11_06:33:41.670000      31514.23        1.83159600e+00        3.12101500e-10  29.9459  29.4772
0202-02-11_06:33:41.863000      31514.42        1.88344300e+00        1.24600115e-08  29.9459  29.4772
0202-02-11_06:33:42.080000      31514.64        1.93328900e+00        1.97735515e-08  29.9459  29.4772
0202-02-11_06:33:42.277000      31514.84        1.98048900e+00        1.35756415e-08  29.9711  29.5463
0202-02-11_06:33:42.480000      31515.04        2.03249900e+00        5.51698150e-09  29.9711  29.5463
0202-02-11_06:33:42.684000      31515.24        2.08260900e+00        8.67608150e-09  29.9711  29.5463
0202-02-11_06:33:42.875000      31515.44        2.12939600e+00        1.02242015e-08  29.9711  29.5463
0202-02-11_06:33:43.105000      31515.67        2.18154100e+00        2.84868150e-09  29.9711  29.5463
0202-02-11_06:33:43.312000      31515.87        2.22983900e+00       -1.26460885e-08  29.9715  29.4876
0202-02-11_06:33:43.510000      31516.07        2.27897700e+00       -7.87369850e-09  29.9715  29.4876
0202-02-11_06:33:43.715000      31516.28        2.33030200e+00       -2.54349850e-09  29.9715  29.4876
0202-02-11_06:33:43.918000      31516.48        2.37821100e+00        2.84868150e-09  29.9715  29.4876
0202-02-11_06:33:44.113000      31516.67        2.42783400e+00       -3.47318850e-09  30.0151  29.5446
0202-02-11_06:33:44.320000      31516.88        2.47946900e+00       -9.29921850e-09  30.0151  29.5446
0202-02-11_06:33:44.516000      31517.07        2.52479600e+00       -1.10346385e-08  30.0151  29.5446
0202-02-11_06:33:44.707000      31517.27        2.57835400e+00       -5.33255850e-09  30.0151  29.5446
0202-02-11_06:33:44.910000      31517.47        2.62836000e+00       -4.89870850e-09  30.0151  29.5446
0202-02-11_06:33:45.125000      31517.69        2.67759400e+00        4.77003150e-09  29.9832  29.5104
0202-02-11_06:33:45.330000      31517.89        2.72726000e+00        3.09660150e-09  29.9832  29.5104
0202-02-11_06:33:45.520000      31518.08        2.77728300e+00        9.85232150e-09  29.9832  29.5104
0202-02-11_06:33:45.710000      31518.27        2.82192600e+00       -4.03099850e-09  29.9832  29.5104
0202-02-11_06:33:45.918000      31518.48        2.87622400e+00        1.21601500e-10  29.9832  29.5104
0202-02-11_06:33:46.117000      31518.68        2.92645600e+00        2.66274150e-09  29.9938  29.5331
0202-02-11_06:33:46.320000      31518.88        2.97260600e+00        2.08226215e-08  29.9938  29.5331
0202-02-11_06:33:46.523000      31519.08        3.02531400e+00        1.56783615e-08  29.9938  29.5331
0202-02-11_06:33:46.727000      31519.29        3.07508100e+00        1.04101315e-08  29.9938  29.5331
0202-02-11_06:33:46.926000      31519.49        3.12181700e+00        7.86899150e-09  29.9938  29.5331
0202-02-11_06:33:47.133000      31519.69        3.17443400e+00        3.03462150e-09  30.0005  29.5331
0202-02-11_06:33:47.340000      31519.90        3.22397800e+00        2.91066150e-09  30.0005  29.5331
0202-02-11_06:33:47.530000      31520.09        3.24991400e+00       -3.53516850e-09  30.0005  29.5331
0202-02-11_06:33:47.723000      31520.28        3.32207400e+00        9.27331500e-10  30.0005  29.5331
0202-02-11_06:33:47.930000      31520.49        3.37290300e+00        5.88566150e-09  30.0005  29.5331
0202-02-11_06:33:48.133000      31520.69        3.41798500e+00        6.17431500e-10  29.9773  29.5077
0202-02-11_06:33:48.324000      31520.88        3.47217900e+00       -6.84438500e-10  29.9773  29.5077
0202-02-11_06:33:48.523000      31521.08        3.52182100e+00        8.01801500e-10  29.9773  29.5077
0202-02-11_06:33:48.715000      31521.28        3.56963800e+00        3.52795150e-09  29.9773  29.5077
0202-02-11_06:33:48.906000      31521.47        3.61861300e+00        4.28371500e-10  29.9773  29.5077
0202-02-11_06:33:49.117000      31521.68        3.67104600e+00       -1.38268185e-08  29.9339  29.4800
0202-02-11_06:33:49.312000      31521.87        3.71871700e+00       -9.17838850e-09  29.9339  29.4800
0202-02-11_06:33:49.504000      31522.06        3.76730300e+00       -5.48850000e-12  29.9339  29.4800
0202-02-11_06:33:49.707000      31522.27        3.81916200e+00        1.05929315e-08  29.9339  29.4800
0202-02-11_06:33:49.902000      31522.46        3.86921600e+00        1.09028315e-08  29.9339  29.4800
0202-02-11_06:33:50.113000      31522.68        3.91483700e+00        1.04816150e-09  29.9658  29.5393
0202-02-11_06:33:50.312000      31522.87        3.96884900e+00       -2.85651850e-09  29.9658  29.5393
0202-02-11_06:33:50.504000      31523.06        4.01826100e+00       -2.42266850e-09  29.9658  29.5393
0202-02-11_06:33:50.695000      31523.26        4.06589800e+00        5.64915000e-11  29.9658  29.5393
0202-02-11_06:33:50.902000      31523.46        4.11519500e+00        2.28774150e-09  29.9658  29.5393
0202-02-11_06:33:51.094000      31523.66        4.16726600e+00       -3.84818850e-09  29.9352  29.4772
0202-02-11_06:33:51.305000      31523.87        4.21733200e+00        4.82888150e-09  29.9352  29.4772
0202-02-11_06:33:51.496000      31524.06        4.26444100e+00        1.61710515e-08  29.9352  29.4772
0202-02-11_06:33:51.700000      31524.26        4.31632500e+00        1.40017815e-08  29.9352  29.4772
0202-02-11_06:33:51.906000      31524.47        4.36411700e+00        7.86586150e-09  29.9352  29.4772
0202-02-11_06:33:52.110000      31524.67        4.41441700e+00        1.65429315e-08  30.0050  29.5541
0202-02-11_06:33:52.316000      31524.88        4.46642600e+00        2.75132215e-08  30.0050  29.5541
0202-02-11_06:33:52.508000      31525.07        4.51327500e+00        3.59423815e-08  30.0050  29.5541
0202-02-11_06:33:52.710000      31525.27        4.56230200e+00        2.81330115e-08  30.0050  29.5541
0202-02-11_06:33:52.906000      31525.47        4.61438800e+00        5.03215215e-08  30.0050  29.5541
0202-02-11_06:33:53.105000      31525.66        4.66381400e+00        7.25720115e-08  29.9870  29.4969
0202-02-11_06:33:53.310000      31525.87        4.71078700e+00        1.12548521e-07  29.9870  29.4969
0202-02-11_06:33:53.504000      31526.06        4.76300900e+00        1.37278172e-07  29.9870  29.4969
0202-02-11_06:33:53.695000      31526.26        4.81274800e+00        1.74527591e-07  29.9870  29.4969
0202-02-11_06:33:53.902000      31526.46        4.86035200e+00        2.43138431e-07  29.9870  29.4969
0202-02-11_06:33:54.110000      31526.67        4.91084700e+00        2.96688351e-07  29.9919  29.5480
0202-02-11_06:33:54.312000      31526.87        4.96191400e+00        3.58295742e-07  29.9919  29.5480
0202-02-11_06:33:54.508000      31527.07        5.00922800e+00        4.57463001e-07  29.9919  29.5480
0202-02-11_06:33:54.700000      31527.26        5.06095700e+00        5.78074861e-07  29.9919  29.5480
0202-02-11_06:33:54.890000      31527.45        5.11077200e+00        7.12445901e-07  29.9919  29.5480
0202-02-11_06:33:55.100000      31527.66        5.15902200e+00        9.48958121e-07  29.9919  29.5480
0202-02-11_06:33:55.297000      31527.86        5.21034700e+00        1.14673340e-06  29.9755  29.5049
0202-02-11_06:33:55.492000      31528.05        5.25972300e+00        1.38237791e-06  29.9755  29.5049
0202-02-11_06:33:55.688000      31528.25        5.30766600e+00        1.78282483e-06  29.9755  29.5049
0202-02-11_06:33:55.880000      31528.44        5.35723200e+00        2.15395564e-06  29.9755  29.5049
0202-02-11_06:33:56.086000      31528.65        5.40936200e+00        2.59543271e-06  29.9755  29.5049
0202-02-11_06:33:56.290000      31528.85        5.45945000e+00        3.73132355e-06  29.9934  29.5235
0202-02-11_06:33:56.480000      31529.04        5.50531400e+00        4.98980905e-06  29.9934  29.5235
0202-02-11_06:33:56.684000      31529.24        5.55736900e+00        5.12095675e-06  29.9934  29.5235
0202-02-11_06:33:56.875000      31529.44        5.60737800e+00        6.42927345e-06  29.9934  29.5235
0202-02-11_06:33:57.105000      31529.66        5.65371300e+00        8.75689815e-06  29.9934  29.5235
0202-02-11_06:33:57.312000      31529.87        5.70719500e+00        9.98265865e-06  29.9574  29.4991
0202-02-11_06:33:57.504000      31530.06        5.75449200e+00        1.11994322e-05  29.9574  29.4991
