Repository: shortlab/2025-devitre-PhD

# 2025-devitre-PhD
Data repository for Alexis Devitre's PhD thesis

File: chapter 5/cold_vs_warm/20K/ffj29/Ic/1_anneal/Ic_2024-02-11_06-34-48264727_f29-120Kanneal-30K.txt
# Ic = 4.86 A, n = 24.95 , Tavg = 29.97 K, f29-120Kanneal-30K
#datetime                        t_s     iHTS_A                vHTS_V                tHTS_K  tTAR_K
0202-02-11_06:34:24.945000      31557.51        2.19489000e-02       -2.43085250e-08  29.9739  29.5322
0202-02-11_06:34:25.156000      31557.72        4.94454600e-02       -6.02466500e-09  29.9874  29.5105
0202-02-11_06:34:25.350000      31557.91        1.00140500e-01       -7.26425500e-09  29.9874  29.5105
0202-02-11_06:34:25.543000      31558.11        1.49466400e-01       -9.61945500e-09  29.9874  29.5105
0202-02-11_06:34:25.750000      31558.31        1.94590000e-01       -2.18293550e-08  29.9874  29.5105
0202-02-11_06:34:25.940000      31558.50        2.48872200e-01       -1.85444550e-08  29.9874  29.5105
0202-02-11_06:34:26.137000      31558.70        2.98512000e-01       -1.16647750e-08  29.9709  29.5254
0202-02-11_06:34:26.340000      31558.90        3.46296700e-01       -7.45018500e-09  29.9709  29.5254
0202-02-11_06:34:26.535000      31559.09        3.95086100e-01       -1.42059150e-08  29.9709  29.5254
0202-02-11_06:34:26.734000      31559.30        4.46337700e-01       -1.69949750e-08  29.9709  29.5254
0202-02-11_06:34:26.930000      31559.49        4.94407300e-01       -1.64371650e-08  29.9709  29.5254
0202-02-11_06:34:27.125000      31559.69        5.43224900e-01       -9.55748500e-09  29.9460  29.5129
0202-02-11_06:34:27.330000      31559.89        5.95034500e-01       -6.08664500e-09  29.9460  29.5129
0202-02-11_06:34:27.520000      31560.08        6.44567500e-01       -7.26425500e-09  29.9460  29.5129
0202-02-11_06:34:27.710000      31560.27        6.89732600e-01       -2.67779500e-09  29.9460  29.5129
0202-02-11_06:34:27.906000      31560.47        7.43393000e-01       -9.55748500e-09  29.9460  29.5129
0202-02-11_06:34:28.113000      31560.67        7.93110000e-01       -2.13955050e-08  29.9926  29.5319
0202-02-11_06:34:28.330000      31560.89        8.40467200e-01       -2.04038350e-08  29.9926  29.5319
0202-02-11_06:34:28.530000      31561.09        8.92177400e-01       -1.67470650e-08  29.9926  29.5319
0202-02-11_06:34:28.734000      31561.30        9.42122600e-01       -2.30591500e-09  29.9926  29.5319
0202-02-11_06:34:28.938000      31561.50        9.88996000e-01       -1.29663350e-08  29.9926  29.5319
0202-02-11_06:34:29.130000      31561.69        1.04127000e+00       -9.61945500e-09  29.9653  29.4965
0202-02-11_06:34:29.336000      31561.90        1.09065600e+00       -1.06111250e-08  29.9653  29.4965
0202-02-11_06:34:29.530000      31562.09        1.13796400e+00       -5.15696500e-09  29.9653  29.4965
0202-02-11_06:34:29.723000      31562.29        1.18958900e+00       -1.17887350e-08  29.9653  29.4965
0202-02-11_06:34:29.934000      31562.49        1.23929200e+00       -1.53215450e-08  29.9653  29.4965
0202-02-11_06:34:30.137000      31562.70        1.28692400e+00       -1.79869650e-08  29.9636  29.5054
0202-02-11_06:34:30.332000      31562.89        1.33876600e+00       -1.64377950e-08  29.9636  29.5054
0202-02-11_06:34:30.535000      31563.10        1.38807200e+00       -1.55705150e-08  29.9636  29.5054
0202-02-11_06:34:30.730000      31563.29        1.43538300e+00       -1.27814550e-08  29.9636  29.5054
0202-02-11_06:34:30.920000      31563.48        1.48709300e+00       -1.09220750e-08  29.9636  29.5054
0202-02-11_06:34:31.130000      31563.69        1.53747400e+00       -1.17897850e-08  29.9653  29.4857
0202-02-11_06:34:31.324000      31563.88        1.58490800e+00       -8.69082500e-09  29.9653  29.4857
0202-02-11_06:34:31.516000      31564.08        1.63601300e+00       -7.88509500e-09  29.9653  29.4857
0202-02-11_06:34:31.720000      31564.28        1.68558700e+00       -6.21166500e-09  29.9653  29.4857
0202-02-11_06:34:31.914000      31564.47        1.73358400e+00       -1.22236450e-08  29.9653  29.4857
0202-02-11_06:34:32.120000      31564.68        1.78225200e+00       -8.31895500e-09  29.9895  29.5543
0202-02-11_06:34:32.316000      31564.88        1.83499400e+00       -8.50489500e-09  29.9895  29.5543
0202-02-11_06:34:32.510000      31565.07        1.88437400e+00       -1.55705150e-08  29.9895  29.5543
0202-02-11_06:34:32.715000      31565.27        1.92978500e+00       -2.16444750e-08  29.9895  29.5543
0202-02-11_06:34:32.906000      31565.47        1.98327600e+00       -2.57350950e-08  29.9895  29.5543
0202-02-11_06:34:33.117000      31565.68        2.03345500e+00       -2.62309250e-08  29.9680  29.4930
0202-02-11_06:34:33.330000      31565.89        2.08154200e+00       -1.92272850e-08  29.9680  29.4930
0202-02-11_06:34:33.530000      31566.09        2.13226700e+00       -1.71199950e-08  29.9680  29.4930
0202-02-11_06:34:33.734000      31566.30        2.18023600e+00       -1.69340550e-08  29.9680  29.4930
0202-02-11_06:34:33.926000      31566.49        2.22944200e+00       -9.93041500e-09  29.9680  29.4930
0202-02-11_06:34:34.140000      31566.70        2.28135700e+00       -1.47647850e-08  29.9860  29.5422
0202-02-11_06:34:34.332000      31566.89        2.32900300e+00       -1.12939550e-08  29.9860  29.5422
0202-02-11_06:34:34.527000      31567.09        2.37855200e+00       -9.00072500e-09  29.9860  29.5422
0202-02-11_06:34:34.727000      31567.29        2.42983800e+00       -2.12103500e-09  29.9860  29.5422
0202-02-11_06:34:34.930000      31567.49        2.47961200e+00        5.44065000e-10  29.9860  29.5422
0202-02-11_06:34:35.133000      31567.69        2.52706700e+00       -1.17897850e-08  29.9501  29.4991
0202-02-11_06:34:35.336000      31567.90        2.57899500e+00       -1.45168650e-08  29.9501  29.4991
0202-02-11_06:34:35.530000      31568.09        2.62845200e+00       -1.24095750e-08  29.9501  29.4991
0202-02-11_06:34:35.723000      31568.28        2.67369900e+00       -9.55853500e-09  29.9501  29.4991
0202-02-11_06:34:35.926000      31568.49        2.72754900e+00       -1.73679050e-08  29.9501  29.4991
0202-02-11_06:34:36.133000      31568.69        2.77817500e+00       -2.33182050e-08  29.9759  29.5278
0202-02-11_06:34:36.324000      31568.88        2.82496100e+00       -2.09013250e-08  29.9759  29.5278
0202-02-11_06:34:36.516000      31569.08        2.87642100e+00       -1.42079750e-08  29.9759  29.5278
0202-02-11_06:34:36.707000      31569.27        2.92615100e+00       -1.86084950e-08  29.9759  29.5278
0202-02-11_06:34:36.900000      31569.46        2.97421400e+00       -2.14595350e-08  29.9759  29.5278
0202-02-11_06:34:37.117000      31569.68        3.02378400e+00       -2.92689050e-08  29.9300  29.5057
0202-02-11_06:34:37.332000      31569.89        3.07609100e+00       -1.47038050e-08  29.9300  29.5057
0202-02-11_06:34:37.530000      31570.09        3.12304200e+00       -4.10537500e-09  29.9300  29.5057
0202-02-11_06:34:37.727000      31570.29        3.17206600e+00       -1.38980750e-08  29.9300  29.5057
0202-02-11_06:34:37.930000      31570.49        3.22422000e+00       -2.79673450e-08  29.9300  29.5057
0202-02-11_06:34:38.130000      31570.69        3.27290200e+00       -2.80913050e-08  29.9595  29.5299
0202-02-11_06:34:38.320000      31570.88        3.32093100e+00       -2.11496350e-08  29.9595  29.5299
0202-02-11_06:34:38.523000      31571.09        3.37312400e+00       -1.38360950e-08  29.9595  29.5299
0202-02-11_06:34:38.715000      31571.28        3.42084600e+00       -2.37527650e-08  29.9595  29.5299
0202-02-11_06:34:38.918000      31571.48        3.46944200e+00       -2.48064050e-08  29.9595  29.5299
0202-02-11_06:34:39.125000      31571.69        3.52217200e+00       -2.54881750e-08  29.9695  29.4991
0202-02-11_06:34:39.316000      31571.88        3.57175800e+00       -1.89803650e-08  29.9695  29.4991
0202-02-11_06:34:39.520000      31572.08        3.61709600e+00       -2.63558850e-08  29.9695  29.4991
0202-02-11_06:34:39.727000      31572.29        3.67089700e+00       -3.02605750e-08  29.9695  29.4991
0202-02-11_06:34:39.918000      31572.48        3.72084600e+00       -2.30709950e-08  29.9695  29.4991
0202-02-11_06:34:40.130000      31572.69        3.76625100e+00       -1.73069350e-08  29.9914  29.5549
0202-02-11_06:34:40.320000      31572.88        3.81968900e+00       -2.00959950e-08  29.9914  29.5549
0202-02-11_06:34:40.510000      31573.07        3.86949700e+00       -2.87730750e-08  29.9914  29.5549
0202-02-11_06:34:40.720000      31573.28        3.91753000e+00       -3.02605750e-08  29.9914  29.5549
0202-02-11_06:34:40.910000      31573.47        3.96741800e+00       -1.80506850e-08  29.9914  29.5549
0202-02-11_06:34:41.110000      31573.67        4.01898600e+00       -9.37360500e-09  29.9821  29.4928
0202-02-11_06:34:41.312000      31573.87        4.06661600e+00       -1.81126650e-08  29.9821  29.4928
0202-02-11_06:34:41.504000      31574.07        4.11644100e+00       -2.12735950e-08  29.9821  29.4928
0202-02-11_06:34:41.700000      31574.26        4.16728800e+00       -2.85871350e-08  29.9821  29.4928
0202-02-11_06:34:41.902000      31574.46        4.21720500e+00       -1.56954750e-08  29.9821  29.4928
0202-02-11_06:34:42.100000      31574.66        4.26424600e+00       -1.26589750e-08  29.9653  29.5515
0202-02-11_06:34:42.293000      31574.85        4.31679000e+00       -1.01802850e-08  29.9653  29.5515
0202-02-11_06:34:42.500000      31575.06        4.36613000e+00       -2.80540500e-09  29.9653  29.5515
0202-02-11_06:34:42.690000      31575.25        4.41430200e+00       -1.50384500e-09  29.9653  29.5515
0202-02-11_06:34:42.887000      31575.45        4.46324700e+00        3.64042500e-09  29.9653  29.5515
0202-02-11_06:34:43.100000      31575.66        4.51533300e+00        8.90864500e-09  29.9627  29.4851
0202-02-11_06:34:43.293000      31575.85        4.56323600e+00        1.82055150e-08  29.9627  29.4851
0202-02-11_06:34:43.484000      31576.05        4.61167500e+00        3.98362350e-08  29.9627  29.4851
0202-02-11_06:34:43.690000      31576.25        4.66392700e+00        6.53716350e-08  29.9627  29.4851
0202-02-11_06:34:43.883000      31576.44        4.71351900e+00        8.92335950e-08  29.9627  29.4851
0202-02-11_06:34:44.080000      31576.64        4.75877900e+00        1.01753385e-07  29.9425  29.5297
0202-02-11_06:34:44.285000      31576.84        4.81312500e+00        1.53381995e-07  29.9425  29.5297
0202-02-11_06:34:44.477000      31577.04        4.86275600e+00        1.96519465e-07  29.9425  29.5297
0202-02-11_06:34:44.680000      31577.24        4.91028300e+00        2.34326735e-07  29.9425  29.5297
0202-02-11_06:34:44.870000      31577.43        4.95986400e+00        3.25931885e-07  29.9425  29.5297
0202-02-11_06:34:45.094000      31577.66        5.01139200e+00        4.08612035e-07  29.9425  29.5297
0202-02-11_06:34:45.297000      31577.86        5.05881700e+00        5.64861415e-07  29.9609  29.5001
0202-02-11_06:34:45.504000      31578.06        5.11060200e+00        7.43857135e-07  29.9609  29.5001
0202-02-11_06:34:45.695000      31578.26        5.16025300e+00        9.11696605e-07  29.9609  29.5001
0202-02-11_06:34:45.887000      31578.45        5.20623500e+00        1.11133138e-06  29.9609  29.5001
0202-02-11_06:34:46.100000      31578.66        5.26001800e+00        1.46349676e-06  29.9634  29.5200
0202-02-11_06:34:46.297000      31578.86        5.30795500e+00        1.76483928e-06  29.9634  29.5200
0202-02-11_06:34:46.490000      31579.05        5.35695800e+00        2.11402967e-06  29.9634  29.5200
0202-02-11_06:34:46.695000      31579.25        5.40839300e+00        3.55746154e-06  29.9634  29.5200
0202-02-11_06:34:46.887000      31579.45        5.45860700e+00        3.66834217e-06  29.9634  29.5200
0202-02-11_06:34:47.094000      31579.65        5.50675900e+00        4.88877316e-06  29.9634  29.5200
0202-02-11_06:34:47.293000      31579.85        5.55751700e+00        6.07815257e-06  29.9676  29.5036
0202-02-11_06:34:47.496000      31580.06        5.60724800e+00        7.19371487e-06  29.9676  29.5036
0202-02-11_06:34:47.688000      31580.25        5.65216300e+00        8.55607796e-06  29.9676  29.5036
0202-02-11_06:34:47.883000      31580.44        5.70646100e+00        1.01979050e-05  29.9676  29.5036

File: chapter 5/cold_vs_warm/20K/ffj29/Ic/1_anneal/Ic_2024-02-11_06-35-13480478_f29-120Kanneal-30K.txt
# Ic = 4.84 A, n = 23.81 , Tavg = 29.95 K, f29-120Kanneal-30K
#datetime                        t_s     iHTS_A                vHTS_V                tHTS_K  tTAR_K
0202-02-11_06:34:49.926000      31582.49        2.24197600e-02        6.08635000e-09  29.9739  29.4989
0202-02-11_06:34:50.137000      31582.70        5.11495700e-02       -2.03292000e-09  30.0175  29.5580
0202-02-11_06:34:50.332000      31582.89        9.81772300e-02       -2.71469000e-09  30.0175  29.5580
0202-02-11_06:34:50.527000      31583.09        1.47765000e-01        1.27181200e-08  30.0175  29.5580
0202-02-11_06:34:50.723000      31583.28        1.98773100e-01        1.69946900e-08  30.0175  29.5580
0202-02-11_06:34:50.918000      31583.48        2.47759800e-01        2.31926000e-08  30.0175  29.5580
0202-02-11_06:34:51.130000      31583.69        2.93223200e-01        1.73045800e-08  29.9626  29.4855
0202-02-11_06:34:51.320000      31583.88        3.47704100e-01        2.05894800e-08  29.9626  29.4855
0202-02-11_06:34:51.516000      31584.08        3.96969900e-01        2.36264600e-08  29.9626  29.4855
0202-02-11_06:34:51.720000      31584.28        4.42375400e-01        3.41009300e-08  29.9626  29.4855
0202-02-11_06:34:51.920000      31584.48        4.95621600e-01        2.66634300e-08  29.9626  29.4855
0202-02-11_06:34:52.117000      31584.68        5.45472000e-01        2.53618700e-08  29.9581  29.5451
0202-02-11_06:34:52.330000      31584.89        5.93321800e-01        2.30686400e-08  29.9581  29.5451
0202-02-11_06:34:52.520000      31585.08        6.44050900e-01        3.22415600e-08  29.9581  29.5451
0202-02-11_06:34:52.715000      31585.27        6.93744100e-01        2.72832300e-08  29.9581  29.5451
0202-02-11_06:34:52.918000      31585.48        7.38514400e-01        2.48040600e-08  29.9581  29.5451
0202-02-11_06:34:53.117000      31585.68        7.92934500e-01        2.70972900e-08  29.9377  29.4748
0202-02-11_06:34:53.316000      31585.88        8.43050700e-01        3.16837500e-08  29.9377  29.4748
0202-02-11_06:34:53.508000      31586.07        8.88157900e-01        3.39150000e-08  29.9377  29.4748
0202-02-11_06:34:53.703000      31586.26        9.41209700e-01        2.44941600e-08  29.9377  29.4748
0202-02-11_06:34:53.895000      31586.46        9.91386500e-01        2.82129000e-08  29.9377  29.4748
0202-02-11_06:34:54.110000      31586.67        1.03657200e+00        3.92451500e-08  29.9434  29.5307
0202-02-11_06:34:54.324000      31586.88        1.09136400e+00        3.94310600e-08  29.9434  29.5307
0202-02-11_06:34:54.527000      31587.09        1.13845800e+00        3.68279100e-08  29.9434  29.5307
0202-02-11_06:34:54.720000      31587.28        1.18752800e+00        2.91425000e-08  29.9434  29.5307
0202-02-11_06:34:54.926000      31587.49        1.23893100e+00        3.63320800e-08  29.9434  29.5307
0202-02-11_06:34:55.125000      31587.69        1.28703500e+00        2.94523900e-08  29.9465  29.4976
0202-02-11_06:34:55.316000      31587.88        1.33621300e+00        3.36669800e-08  29.9465  29.4976
0202-02-11_06:34:55.523000      31588.09        1.38785500e+00        2.61055200e-08  29.9465  29.4976
0202-02-11_06:34:55.720000      31588.28        1.43744500e+00        2.47419800e-08  29.9465  29.4976
0202-02-11_06:34:55.910000      31588.47        1.48258600e+00        2.12711500e-08  29.9465  29.4976
0202-02-11_06:34:56.120000      31588.68        1.53695000e+00        2.13331300e-08  29.9750  29.5281
0202-02-11_06:34:56.312000      31588.87        1.58466800e+00        2.19529200e-08  29.9750  29.5281
0202-02-11_06:34:56.508000      31589.07        1.63316000e+00        2.23867700e-08  29.9750  29.5281
0202-02-11_06:34:56.707000      31589.27        1.68554900e+00        3.39768700e-08  29.9750  29.5281
0202-02-11_06:34:56.900000      31589.46        1.73530900e+00        3.78195800e-08  29.9750  29.5281
0202-02-11_06:34:57.117000      31589.68        1.78049600e+00        2.95763500e-08  29.9948  29.5113
0202-02-11_06:34:57.312000      31589.87        1.83466800e+00        2.93284400e-08  29.9948  29.5113
0202-02-11_06:34:57.516000      31590.08        1.88419100e+00        2.49279200e-08  29.9948  29.5113
0202-02-11_06:34:57.707000      31590.27        1.93080400e+00        2.89565600e-08  29.9948  29.5113
0202-02-11_06:34:57.900000      31590.46        1.98304700e+00        2.35024000e-08  29.9948  29.5113
0202-02-11_06:34:58.117000      31590.68        2.03323500e+00        2.41221900e-08  29.9970  29.5399
0202-02-11_06:34:58.324000      31590.88        2.08249700e+00        3.19935400e-08  29.9970  29.5399
0202-02-11_06:34:58.520000      31591.08        2.13203900e+00        2.13331300e-08  29.9970  29.5399
0202-02-11_06:34:58.715000      31591.27        2.18164500e+00        1.97836500e-08  29.9970  29.5399
0202-02-11_06:34:58.906000      31591.47        2.22738800e+00        1.14784400e-08  29.9970  29.5399
0202-02-11_06:34:59.120000      31591.68        2.28158400e+00        1.32138600e-08  29.9770  29.4983
0202-02-11_06:34:59.312000      31591.87        2.32930600e+00        1.64987500e-08  29.9770  29.4983
0202-02-11_06:34:59.508000      31592.07        2.37753000e+00        2.05274000e-08  29.9770  29.4983
0202-02-11_06:34:59.715000      31592.27        2.42946600e+00        2.65393700e-08  29.9770  29.4983
0202-02-11_06:34:59.906000      31592.47        2.47939100e+00        2.78422900e-08  29.9770  29.4983
0202-02-11_06:35:00.113000      31592.68        2.52500700e+00        2.64807900e-08  29.9611  29.5441
0202-02-11_06:35:00.332000      31592.89        2.58015400e+00        2.23308900e-08  29.9611  29.5441
0202-02-11_06:35:00.535000      31593.10        2.62845700e+00        1.84888600e-08  29.9611  29.5441
0202-02-11_06:35:00.727000      31593.29        2.67538700e+00        1.11753200e-08  29.9611  29.5441
0202-02-11_06:35:00.938000      31593.50        2.72751100e+00        2.59263700e-08  29.9611  29.5441
0202-02-11_06:35:01.137000      31593.70        2.77806800e+00        3.33638800e-08  29.9339  29.4792
0202-02-11_06:35:01.330000      31593.89        2.82429000e+00        3.51612700e-08  29.9339  29.4792
0202-02-11_06:35:01.535000      31594.10        2.87656500e+00        2.30133500e-08  29.9339  29.4792
0202-02-11_06:35:01.727000      31594.29        2.92619200e+00        2.23935500e-08  29.9339  29.4792
0202-02-11_06:35:01.920000      31594.48        2.97123800e+00        2.68560600e-08  29.9339  29.4792
0202-02-11_06:35:02.125000      31594.69        3.02542700e+00        2.37571000e-08  29.9595  29.5397
0202-02-11_06:35:02.320000      31594.88        3.07559800e+00        1.54518800e-08  29.9595  29.5397
0202-02-11_06:35:02.523000      31595.08        3.12317200e+00        1.85508400e-08  29.9595  29.5397
0202-02-11_06:35:02.715000      31595.28        3.17240700e+00        2.14018900e-08  29.9595  29.5397
0202-02-11_06:35:02.910000      31595.47        3.22404500e+00        2.99550200e-08  29.9595  29.5397
0202-02-11_06:35:03.125000      31595.68        3.27373400e+00        3.06367900e-08  29.9373  29.4749
0202-02-11_06:35:03.316000      31595.88        3.32177500e+00        2.51206400e-08  29.9373  29.4749
0202-02-11_06:35:03.520000      31596.08        3.37294900e+00        2.62982400e-08  29.9373  29.4749
0202-02-11_06:35:03.723000      31596.28        3.42123500e+00        2.60503300e-08  29.9373  29.4749
0202-02-11_06:35:03.920000      31596.48        3.46962700e+00        2.33232400e-08  29.9373  29.4749
0202-02-11_06:35:04.125000      31596.69        3.52203300e+00        1.65675100e-08  29.9557  29.5389
0202-02-11_06:35:04.320000      31596.88        3.57000800e+00        1.12992700e-08  29.9557  29.5389
0202-02-11_06:35:04.520000      31597.08        3.61882300e+00        1.35305300e-08  29.9557  29.5389
0202-02-11_06:35:04.723000      31597.28        3.67081200e+00        1.86128200e-08  29.9557  29.5389
0202-02-11_06:35:04.918000      31597.48        3.72055800e+00        2.04722000e-08  29.9557  29.5389
0202-02-11_06:35:05.125000      31597.69        3.76625300e+00        2.06581400e-08  29.9732  29.5049
0202-02-11_06:35:05.320000      31597.88        3.81962000e+00        1.61956300e-08  29.9732  29.5049
0202-02-11_06:35:05.510000      31598.07        3.86944800e+00        2.33852200e-08  29.9732  29.5049
0202-02-11_06:35:05.715000      31598.28        3.91730800e+00        3.54711700e-08  29.9732  29.5049
0202-02-11_06:35:05.910000      31598.47        3.96690500e+00        3.20005400e-08  29.9732  29.5049
0202-02-11_06:35:06.113000      31598.67        4.01846200e+00        3.87564900e-08  30.0072  29.5371
0202-02-11_06:35:06.305000      31598.86        4.06637800e+00        3.47281200e-08  30.0072  29.5371
0202-02-11_06:35:06.496000      31599.06        4.11494100e+00        3.20630100e-08  30.0072  29.5371
0202-02-11_06:35:06.688000      31599.25        4.16730200e+00        3.28687400e-08  30.0072  29.5371
0202-02-11_06:35:06.890000      31599.45        4.21717800e+00        3.68973900e-08  30.0072  29.5371
0202-02-11_06:35:07.113000      31599.67        4.26570100e+00        4.93552200e-08  29.9848  29.5176
0202-02-11_06:35:07.320000      31599.88        4.31648900e+00        4.29093800e-08  29.9848  29.5176
0202-02-11_06:35:07.510000      31600.07        4.36596700e+00        4.30953100e-08  29.9848  29.5176
0202-02-11_06:35:07.707000      31600.27        4.41096800e+00        4.56984400e-08  29.9848  29.5176
0202-02-11_06:35:07.900000      31600.46        4.46481800e+00        5.80323100e-08  29.9848  29.5176
0202-02-11_06:35:08.110000      31600.67        4.51467700e+00        7.29073200e-08  29.9989  29.5379
0202-02-11_06:35:08.305000      31600.87        4.56122700e+00        8.40016000e-08  29.9989  29.5379
0202-02-11_06:35:08.508000      31601.07        4.61396200e+00        8.69766100e-08  29.9989  29.5379
0202-02-11_06:35:08.703000      31601.26        4.66395500e+00        1.00426100e-07  29.9989  29.5379
0202-02-11_06:35:08.895000      31601.46        4.70847300e+00        1.19639660e-07  29.9989  29.5379
0202-02-11_06:35:09.100000      31601.66        4.76286600e+00        1.55525630e-07  29.9526  29.4906
0202-02-11_06:35:09.297000      31601.86        4.81279700e+00        2.09447560e-07  29.9526  29.4906
0202-02-11_06:35:09.490000      31602.05        4.85831300e+00        2.62191880e-07  29.9526  29.4906
0202-02-11_06:35:09.680000      31602.24        4.91204600e+00        3.19088810e-07  29.9526  29.4906
0202-02-11_06:35:09.887000      31602.45        4.96148100e+00        4.19929010e-07  29.9526  29.4906
0202-02-11_06:35:10.086000      31602.65        5.00945700e+00        5.05956170e-07  29.9522  29.5374
0202-02-11_06:35:10.280000      31602.84        5.06104300e+00        6.04875020e-07  29.9522  29.5374
0202-02-11_06:35:10.477000      31603.04        5.11070400e+00        7.82383520e-07  29.9522  29.5374
0202-02-11_06:35:10.668000      31603.23        5.15621600e+00        9.47682110e-07  29.9522  29.5374
0202-02-11_06:35:10.860000      31603.42        5.20988700e+00        1.14719324e-06  29.9522  29.5374
0202-02-11_06:35:11.098000      31603.66        5.25986700e+00        1.49303731e-06  29.9522  29.5374
0202-02-11_06:35:11.310000      31603.87        5.31024200e+00        1.90129447e-06  29.9370  29.4774
0202-02-11_06:35:11.504000      31604.06        5.35907600e+00        2.24019687e-06  29.9370  29.4774
0202-02-11_06:35:11.707000      31604.27        5.40423700e+00        2.61374566e-06  29.9370  29.4774
0202-02-11_06:35:11.910000      31604.47        5.45865600e+00        4.16075463e-06  29.9370  29.4774
0202-02-11_06:35:12.110000      31604.67        5.50821300e+00        4.34006073e-06  29.9536  29.5466
0202-02-11_06:35:12.310000      31604.87        5.55493000e+00        5.85421423e-06  29.9536  29.5466
0202-02-11_06:35:12.504000      31605.06        5.60745600e+00        6.96748583e-06  29.9536  29.5466
0202-02-11_06:35:12.695000      31605.26        5.65705000e+00        8.62096873e-06  29.9536  29.5466
0202-02-11_06:35:12.890000      31605.45        5.70481200e+00        9.90747233e-06  29.9536  29.5466
0202-02-11_06:35:13.113000      31605.68        5.75503400e+00        1.14957530e-05  29.9536  29.5466

File: chapter 5/cold_vs_warm/20K/ffj29/Ic/1_anneal/Ic_2024-02-11_06-50-02917186_f29-120Kanneal-40K.txt
# Ic = 3.20 A, n = 21.01 , Tavg = 39.97 K, f29-120Kanneal-40K
#datetime                        t_s     iHTS_A                vHTS_V                tHTS_K  tTAR_K
0202-02-11_06:48:41.734000      32414.30        2.20810800e-02        6.26299350e-09  39.9718  39.3635
0202-02-11_06:48:41.930000      32414.49        1.57438200e-02       -9.29376650e-09  39.9718  39.3635
0202-02-11_06:48:42.133000      32414.69        2.53038100e-02       -6.25678650e-09  39.9799  39.3831
0202-02-11_06:48:42.324000      32414.89        3.45366200e-02       -9.72221650e-09  39.9799  39.3831
0202-02-11_06:48:42.520000      32415.08        4.45026000e-02        2.61704350e-09  39.9799  39.3831
0202-02-11_06:48:42.723000      32415.28        5.47817300e-02        2.31259350e-09  39.9799  39.3831
0202-02-11_06:48:42.920000      32415.48        6.44894600e-02        5.47534350e-09  39.9799  39.3831
0202-02-11_06:48:43.120000      32415.68        7.42239100e-02       -8.84188650e-09  39.9672  39.3691
0202-02-11_06:48:43.330000      32415.89        8.41067800e-02       -1.05773065e-08  39.9672  39.3691
0202-02-11_06:48:43.520000      32416.08        9.45580600e-02       -9.89552650e-09  39.9672  39.3691
0202-02-11_06:48:43.715000      32416.27        1.03147800e-01       -4.56530650e-09  39.9672  39.3691
0202-02-11_06:48:43.918000      32416.48        1.13839500e-01       -4.00749650e-09  39.9672  39.3691
0202-02-11_06:48:44.120000      32416.68        1.24028100e-01       -4.75124650e-09  39.9919  39.3847
0202-02-11_06:48:44.312000      32416.87        1.33229800e-01        5.59930350e-09  39.9919  39.3847
0202-02-11_06:48:44.508000      32417.07        1.43799800e-01        1.19876350e-09  39.9919  39.3847
0202-02-11_06:48:44.700000      32417.26        1.53221100e-01       -2.27207650e-09  39.9919  39.3847
0202-02-11_06:48:44.902000      32417.46        1.63200400e-01       -1.96217650e-09  39.9919  39.3847
0202-02-11_06:48:45.100000      32417.66        1.72644000e-01        7.70659350e-09  39.9730  39.3648
0202-02-11_06:48:45.305000      32417.87        1.83303500e-01        1.49581735e-08  39.9730  39.3648
0202-02-11_06:48:45.508000      32418.07        1.92914700e-01        9.99983350e-09  39.9730  39.3648
0202-02-11_06:48:45.710000      32418.27        2.02859900e-01        6.28107350e-09  39.9730  39.3648
0202-02-11_06:48:45.914000      32418.47        2.12870400e-01        1.03717035e-08  39.9730  39.3648
0202-02-11_06:48:46.117000      32418.68        2.22742900e-01        1.36566135e-08  39.9685  39.3770
0202-02-11_06:48:46.320000      32418.88        2.32315600e-01        2.71681035e-08  39.9685  39.3770
0202-02-11_06:48:46.510000      32419.07        2.42634800e-01        2.04123635e-08  39.9685  39.3770
0202-02-11_06:48:46.707000      32419.27        2.51732600e-01        3.18165535e-08  39.9685  39.3770
0202-02-11_06:48:46.910000      32419.47        2.62519100e-01        2.56186235e-08  39.9685  39.3770
0202-02-11_06:48:47.110000      32419.67        2.72342600e-01        2.38832035e-08  39.9567  39.3557
0202-02-11_06:48:47.310000      32419.87        2.81483400e-01        1.47722435e-08  39.9567  39.3557
0202-02-11_06:48:47.500000      32420.06        2.92374000e-01        1.51441135e-08  39.9567  39.3557
0202-02-11_06:48:47.695000      32420.25        3.02345900e-01        1.24170235e-08  39.9567  39.3557
0202-02-11_06:48:47.887000      32420.45        3.11329400e-01        1.13633735e-08  39.9567  39.3557
0202-02-11_06:48:48.094000      32420.66        3.22031500e-01        2.00450350e-09  39.9598  39.3710
0202-02-11_06:48:48.290000      32420.85        3.31835700e-01        5.41240350e-09  39.9598  39.3710
0202-02-11_06:48:48.484000      32421.04        3.40975000e-01        1.34687435e-08  39.9598  39.3710
0202-02-11_06:48:48.688000      32421.25        3.51871500e-01        1.99752835e-08  39.9598  39.3710
0202-02-11_06:48:48.883000      32421.44        3.61798900e-01        2.33841435e-08  39.9598  39.3710
0202-02-11_06:48:49.082000      32421.64        3.70895200e-01        1.65664235e-08  39.9652  39.3558
0202-02-11_06:48:49.285000      32421.84        3.81503800e-01        1.73721535e-08  39.9652  39.3558
0202-02-11_06:48:49.477000      32422.04        3.91466800e-01        2.41278935e-08  39.9652  39.3558
0202-02-11_06:48:49.670000      32422.23        4.00533400e-01        3.50362535e-08  39.9652  39.3558
0202-02-11_06:48:49.875000      32422.44        4.11127200e-01        3.59039635e-08  39.9652  39.3558
0202-02-11_06:48:50.070000      32422.63        4.21158300e-01        3.72055235e-08  39.9658  39.3820
0202-02-11_06:48:50.266000      32422.83        4.30275400e-01        3.60279135e-08  39.9658  39.3820
0202-02-11_06:48:50.460000      32423.02        4.40986400e-01        3.18753035e-08  39.9658  39.3820
0202-02-11_06:48:50.656000      32423.22        4.51270000e-01        3.13174935e-08  39.9658  39.3820
0202-02-11_06:48:50.848000      32423.41        4.60010100e-01        2.35700835e-08  39.9658  39.3820
0202-02-11_06:48:51.066000      32423.63        4.70891800e-01        2.61112335e-08  39.9658  39.3820
0202-02-11_06:48:51.277000      32423.84        4.80523800e-01        2.05950735e-08  39.9897  39.3740
0202-02-11_06:48:51.470000      32424.03        4.90648600e-01        3.06357235e-08  39.9897  39.3740
0202-02-11_06:48:51.670000      32424.23        5.00867000e-01        2.64211335e-08  39.9897  39.3740
0202-02-11_06:48:51.875000      32424.43        5.10267500e-01        2.64831035e-08  39.9897  39.3740
0202-02-11_06:48:52.098000      32424.66        5.19994500e-01        2.70409235e-08  39.9897  39.3740
0202-02-11_06:48:52.297000      32424.86        5.29933800e-01        3.48503135e-08  39.9922  39.3740
0202-02-11_06:48:52.500000      32425.06        5.39798800e-01        4.60065835e-08  39.9922  39.3740
0202-02-11_06:48:52.703000      32425.26        5.50030500e-01        4.70602335e-08  39.9922  39.3740
0202-02-11_06:48:52.895000      32425.46        5.60251700e-01        3.68956235e-08  39.9922  39.3740
0202-02-11_06:48:53.113000      32425.67        5.69156800e-01        3.88169835e-08  39.9689  39.3726
0202-02-11_06:48:53.330000      32425.89        5.79943500e-01        1.35914135e-08  39.9689  39.3726
0202-02-11_06:48:53.527000      32426.09        5.89361800e-01        2.45617535e-08  39.9689  39.3726
0202-02-11_06:48:53.730000      32426.29        5.99520700e-01        2.18346635e-08  39.9689  39.3726
0202-02-11_06:48:53.934000      32426.49        6.09534200e-01        2.15247635e-08  39.9689  39.3726
0202-02-11_06:48:54.125000      32426.69        6.19342800e-01        7.14588350e-09  39.9779  39.3792
0202-02-11_06:48:54.340000      32426.90        6.29089200e-01       -2.58360650e-09  39.9779  39.3792
0202-02-11_06:48:54.530000      32427.09        6.39461800e-01        1.26005350e-09  39.9779  39.3792
0202-02-11_06:48:54.723000      32427.28        6.49317700e-01        2.21477135e-08  39.9779  39.3792
0202-02-11_06:48:54.930000      32427.49        6.59077300e-01        3.00810635e-08  39.9779  39.3792
0202-02-11_06:48:55.133000      32427.69        6.68903800e-01        3.04529435e-08  39.9709  39.3611
0202-02-11_06:48:55.340000      32427.90        6.79260100e-01        2.17758335e-08  39.9709  39.3611
0202-02-11_06:48:55.530000      32428.09        6.88616100e-01        2.19617735e-08  39.9709  39.3611
0202-02-11_06:48:55.727000      32428.29        6.98843300e-01        2.28294835e-08  39.9709  39.3611
0202-02-11_06:48:55.918000      32428.48        7.08622300e-01        3.32420135e-08  39.9709  39.3611
0202-02-11_06:48:56.130000      32428.69        7.17684400e-01        4.31587035e-08  39.9521  39.3641
0202-02-11_06:48:56.320000      32428.88        7.28500300e-01        3.90060835e-08  39.9521  39.3641
0202-02-11_06:48:56.510000      32429.07        7.38448400e-01        2.45029235e-08  39.9521  39.3641
0202-02-11_06:48:56.715000      32429.28        7.47618900e-01        1.36565435e-08  39.9521  39.3641
0202-02-11_06:48:56.906000      32429.47        7.58681700e-01        1.65075935e-08  39.9521  39.3641
0202-02-11_06:48:57.113000      32429.67        7.68471000e-01        9.44195350e-09  39.9581  39.3652
0202-02-11_06:48:57.310000      32429.87        7.77466400e-01        9.87580350e-09  39.9581  39.3652
0202-02-11_06:48:57.510000      32430.07        7.88404500e-01        1.35325835e-08  39.9581  39.3652
0202-02-11_06:48:57.715000      32430.28        7.98008300e-01        1.45242535e-08  39.9581  39.3652
0202-02-11_06:48:57.918000      32430.48        8.07271800e-01        2.37591735e-08  39.9581  39.3652
0202-02-11_06:48:58.125000      32430.69        8.17901200e-01        3.11347135e-08  39.9697  39.3811
0202-02-11_06:48:58.320000      32430.88        8.27715800e-01        3.90060835e-08  39.9697  39.3811
0202-02-11_06:48:58.520000      32431.08        8.37708500e-01        2.96472135e-08  39.9697  39.3811
0202-02-11_06:48:58.710000      32431.27        8.47635900e-01        2.90893935e-08  39.9697  39.3811
0202-02-11_06:48:58.902000      32431.46        8.57820000e-01        2.68581435e-08  39.9697  39.3811
0202-02-11_06:48:59.117000      32431.68        8.66858400e-01        2.54326135e-08  39.9880  39.3750
0202-02-11_06:48:59.310000      32431.87        8.77608000e-01        1.74992635e-08  39.9880  39.3750
0202-02-11_06:48:59.500000      32432.06        8.87131000e-01        1.70034235e-08  39.9880  39.3750
0202-02-11_06:48:59.707000      32432.27        8.96541900e-01        2.76638735e-08  39.9880  39.3750
0202-02-11_06:48:59.900000      32432.46        9.07407200e-01        3.68368135e-08  39.9880  39.3750
0202-02-11_06:49:00.117000      32432.68        9.17678900e-01        4.08658235e-08  39.9740  39.3754
0202-02-11_06:49:00.312000      32432.87        9.27067600e-01        2.55583435e-08  39.9740  39.3754
0202-02-11_06:49:00.504000      32433.07        9.36999400e-01        1.97333535e-08  39.9740  39.3754
0202-02-11_06:49:00.707000      32433.27        9.46909000e-01        1.51475935e-08  39.9740  39.3754
0202-02-11_06:49:00.900000      32433.46        9.56511400e-01        2.48783535e-08  39.9740  39.3754
0202-02-11_06:49:01.098000      32433.66        9.67077300e-01        2.51882435e-08  39.9748  39.3744
0202-02-11_06:49:01.300000      32433.86        9.76648500e-01        1.92382335e-08  39.9748  39.3744
0202-02-11_06:49:01.496000      32434.06        9.86532800e-01        9.63142350e-09  39.9748  39.3744
0202-02-11_06:49:01.688000      32434.25        9.96999000e-01        1.14288335e-08  39.9748  39.3744
0202-02-11_06:49:01.880000      32434.44        1.00670800e+00        1.29783135e-08  39.9748  39.3744
0202-02-11_06:49:02.090000      32434.65        1.01576300e+00        2.34528235e-08  39.9765  39.3700
0202-02-11_06:49:02.285000      32434.85        1.02627100e+00        1.50856135e-08  39.9765  39.3700
0202-02-11_06:49:02.477000      32435.04        1.03625600e+00        2.64278335e-08  39.9765  39.3700
0202-02-11_06:49:02.684000      32435.24        1.04571600e+00        2.88450335e-08  39.9765  39.3700
0202-02-11_06:49:02.875000      32435.44        1.05635000e+00        2.63038735e-08  39.9765  39.3700
0202-02-11_06:49:03.086000      32435.65        1.06606300e+00        1.30402935e-08  39.9765  39.3700
0202-02-11_06:49:03.300000      32435.86        1.07593300e+00        9.87934350e-09  39.9701  39.3668
0202-02-11_06:49:03.496000      32436.06        1.08613300e+00        1.57054035e-08  39.9701  39.3668
0202-02-11_06:49:03.688000      32436.25        1.09486900e+00        3.14481635e-08  39.9701  39.3668
0202-02-11_06:49:03.890000      32436.45        1.10589700e+00        3.46710935e-08  39.9701  39.3668
0202-02-11_06:49:04.110000      32436.67        1.11605800e+00        4.01252735e-08  39.9494  39.3686
0202-02-11_06:49:04.316000      32436.88        1.12544300e+00        3.70263035e-08  39.9494  39.3686
0202-02-11_06:49:04.508000      32437.07        1.13567400e+00        3.05184735e-08  39.9494  39.3686
0202-02-11_06:49:04.700000      32437.26        1.14518100e+00        2.79773235e-08  39.9494  39.3686
0202-02-11_06:49:04.895000      32437.45        1.15495100e+00        1.84324935e-08  39.9494  39.3686
0202-02-11_06:49:05.105000      32437.67        1.16559700e+00        2.55601235e-08  39.9649  39.3657
0202-02-11_06:49:05.297000      32437.86        1.17511300e+00        2.71096035e-08  39.9649  39.3657
0202-02-11_06:49:05.492000      32438.05        1.18495300e+00        3.51049435e-08  39.9649  39.3657
0202-02-11_06:49:05.688000      32438.25        1.19510000e+00        3.09523335e-08  39.9649  39.3657
0202-02-11_06:49:05.880000      32438.44        1.20533400e+00        2.72335635e-08  39.9649  39.3657
0202-02-11_06:49:06.094000      32438.65        1.21427000e+00        2.41946135e-08  39.9649  39.3657
0202-02-11_06:49:06.293000      32438.85        1.22512200e+00        2.66658935e-08  39.9731  39.3725
0202-02-11_06:49:06.484000      32439.05        1.23485500e+00        3.29818535e-08  39.9731  39.3725
0202-02-11_06:49:06.680000      32439.24        1.24380400e+00        3.01888435e-08  39.9731  39.3725
0202-02-11_06:49:06.875000      32439.44        1.25488400e+00        3.27299935e-08  39.9731  39.3725
0202-02-11_06:49:07.086000      32439.65        1.26471100e+00        3.06226935e-08  39.9654  39.3713
0202-02-11_06:49:07.297000      32439.86        1.27434500e+00        2.58503035e-08  39.9654  39.3713
0202-02-11_06:49:07.492000      32440.05        1.28465200e+00        3.47133235e-08  39.9654  39.3713
0202-02-11_06:49:07.700000      32440.26        1.29451500e+00        3.01888435e-08  39.9654  39.3713
0202-02-11_06:49:07.895000      32440.45        1.30402600e+00        3.45273835e-08  39.9654  39.3713
0202-02-11_06:49:08.100000      32440.66        1.31490000e+00        2.85154035e-08  39.9815  39.3735
0202-02-11_06:49:08.300000      32440.86        1.32423400e+00        2.65320735e-08  39.9815  39.3735
0202-02-11_06:49:08.492000      32441.05        1.33393200e+00        2.21935335e-08  39.9815  39.3735
0202-02-11_06:49:08.688000      32441.25        1.34409100e+00        3.18622835e-08  39.9815  39.3735
0202-02-11_06:49:08.883000      32441.44        1.35410800e+00        3.57049835e-08  39.9815  39.3735
0202-02-11_06:49:09.082000      32441.64        1.36327400e+00        4.12831135e-08  39.9644  39.3697
0202-02-11_06:49:09.290000      32441.85        1.37374200e+00        2.57883235e-08  39.9644  39.3697
0202-02-11_06:49:09.480000      32442.04        1.38365500e+00        2.81435335e-08  39.9644  39.3697
0202-02-11_06:49:09.676000      32442.24        1.39278100e+00        2.88253035e-08  39.9644  39.3697
0202-02-11_06:49:09.875000      32442.44        1.40360900e+00        2.43008235e-08  39.9644  39.3697
0202-02-11_06:49:10.082000      32442.64        1.41339100e+00        1.48180135e-08  39.9847  39.3670
0202-02-11_06:49:10.277000      32442.84        1.42317600e+00        1.07893735e-08  39.9847  39.3670
0202-02-11_06:49:10.484000      32443.04        1.43351300e+00        1.83508235e-08  39.9847  39.3670
0202-02-11_06:49:10.676000      32443.24        1.44379400e+00        2.08919735e-08  39.9847  39.3670
0202-02-11_06:49:10.870000      32443.43        1.45281300e+00        2.17596835e-08  39.9847  39.3670
0202-02-11_06:49:11.098000      32443.66        1.46379300e+00        2.06440535e-08  39.9847  39.3670
0202-02-11_06:49:11.316000      32443.88        1.47333900e+00        2.49825935e-08  39.9675  39.3695
0202-02-11_06:49:11.508000      32444.07        1.48302400e+00        3.18003035e-08  39.9675  39.3695
0202-02-11_06:49:11.703000      32444.26        1.49306300e+00        2.35570735e-08  39.9675  39.3695
0202-02-11_06:49:11.906000      32444.47        1.50280200e+00        1.94664535e-08  39.9675  39.3695
0202-02-11_06:49:12.113000      32444.67        1.51280500e+00        2.02726735e-08  39.9639  39.3776
0202-02-11_06:49:12.332000      32444.89        1.52297800e+00        2.40543835e-08  39.9639  39.3776
0202-02-11_06:49:12.535000      32445.09        1.53264400e+00        2.47368835e-08  39.9639  39.3776
0202-02-11_06:49:12.734000      32445.30        1.54262700e+00        2.56668235e-08  39.9639  39.3776
0202-02-11_06:49:12.930000      32445.49        1.55243500e+00        1.52543235e-08  39.9639  39.3776
0202-02-11_06:49:13.140000      32445.70        1.56241300e+00        2.12043235e-08  39.9748  39.3614
0202-02-11_06:49:13.336000      32445.90        1.57278100e+00        1.05439035e-08  39.9748  39.3614
0202-02-11_06:49:13.527000      32446.09        1.58233200e+00        1.30230735e-08  39.9748  39.3614
0202-02-11_06:49:13.730000      32446.29        1.59161900e+00        2.48661350e-09  39.9748  39.3614
0202-02-11_06:49:13.930000      32446.49        1.60238700e+00        1.12307350e-09  39.9748  39.3614
0202-02-11_06:49:14.130000      32446.69        1.61248600e+00        4.09807350e-09  39.9649  39.3787
0202-02-11_06:49:14.336000      32446.90        1.62150800e+00        1.02959835e-08  39.9649  39.3787
0202-02-11_06:49:14.527000      32447.09        1.63236800e+00        1.16595335e-08  39.9649  39.3787
0202-02-11_06:49:14.730000      32447.29        1.64193900e+00        1.77954635e-08  39.9649  39.3787
0202-02-11_06:49:14.920000      32447.48        1.65201300e+00        2.12663035e-08  39.9649  39.3787
0202-02-11_06:49:15.120000      32447.68        1.66168100e+00        1.17215035e-08  39.9670  39.3634
0202-02-11_06:49:15.336000      32447.90        1.67193100e+00        3.60223350e-09  39.9670  39.3634
0202-02-11_06:49:15.540000      32448.10        1.68193200e+00        1.37098350e-09  39.9670  39.3634
0202-02-11_06:49:15.742000      32448.30        1.69110300e+00        6.20536350e-09  39.9670  39.3634
0202-02-11_06:49:15.934000      32448.50        1.70169000e+00        8.93244350e-09  39.9670  39.3634
0202-02-11_06:49:16.150000      32448.71        1.71173100e+00        8.75153500e-10  39.9779  39.3788
0202-02-11_06:49:16.350000      32448.91        1.72135100e+00        8.00275350e-09  39.9779  39.3788
0202-02-11_06:49:16.550000      32449.11        1.73143100e+00       -4.26406500e-10  39.9779  39.3788
0202-02-11_06:49:16.746000      32449.31        1.74123400e+00        3.60223350e-09  39.9779  39.3788
0202-02-11_06:49:16.938000      32449.50        1.75080800e+00       -4.08317650e-09  39.9779  39.3788
0202-02-11_06:49:17.137000      32449.70        1.76156500e+00        6.89213500e-10  39.9599  39.3573
0202-02-11_06:49:17.332000      32449.89        1.77142200e+00        2.06465035e-08  39.9599  39.3573
0202-02-11_06:49:17.523000      32450.08        1.78045300e+00        3.66991135e-08  39.9599  39.3573
0202-02-11_06:49:17.715000      32450.28        1.79100000e+00        3.55834835e-08  39.9599  39.3573
0202-02-11_06:49:17.918000      32450.48        1.80099800e+00        2.10183835e-08  39.9599  39.3573
0202-02-11_06:49:18.125000      32450.69        1.81043000e+00        9.73735350e-09  39.9684  39.3797
0202-02-11_06:49:18.316000      32450.88        1.82073300e+00        1.09761035e-08  39.9684  39.3797
0202-02-11_06:49:18.527000      32451.09        1.83100500e+00        1.50659135e-08  39.9684  39.3797
0202-02-11_06:49:18.723000      32451.28        1.83997600e+00        1.94041735e-08  39.9684  39.3797
0202-02-11_06:49:18.914000      32451.47        1.85091000e+00        1.72349035e-08  39.9684  39.3797
0202-02-11_06:49:19.130000      32451.69        1.86073800e+00        1.99619835e-08  39.9661  39.3692
0202-02-11_06:49:19.320000      32451.88        1.87053600e+00        1.74828235e-08  39.9661  39.3692
0202-02-11_06:49:19.516000      32452.07        1.88052100e+00        2.23171935e-08  39.9661  39.3692
0202-02-11_06:49:19.710000      32452.27        1.89001200e+00        1.92182435e-08  39.9661  39.3692
0202-02-11_06:49:19.902000      32452.46        1.90010600e+00        4.38239535e-08  39.9661  39.3692
0202-02-11_06:49:20.105000      32452.67        1.91038900e+00        4.79145835e-08  39.9704  39.3712
0202-02-11_06:49:20.305000      32452.87        1.92045600e+00        4.87203135e-08  39.9704  39.3712
0202-02-11_06:49:20.496000      32453.06        1.92980200e+00        3.75640635e-08  39.9704  39.3712
0202-02-11_06:49:20.700000      32453.26        1.94021300e+00        3.47130235e-08  39.9704  39.3712
0202-02-11_06:49:20.895000      32453.45        1.95020400e+00        4.72947935e-08  39.9704  39.3712
0202-02-11_06:49:21.105000      32453.67        1.95909200e+00        3.88656235e-08  39.9643  39.3723
0202-02-11_06:49:21.305000      32453.87        1.97021200e+00        5.32447835e-08  39.9643  39.3723
0202-02-11_06:49:21.508000      32454.07        1.97999200e+00        4.86583335e-08  39.9643  39.3723
0202-02-11_06:49:21.710000      32454.27        1.98929600e+00        5.46703035e-08  39.9643  39.3723
0202-02-11_06:49:21.902000      32454.46        1.99976300e+00        5.09515535e-08  39.9643  39.3723
0202-02-11_06:49:22.113000      32454.67        2.00967400e+00        4.23984335e-08  39.9654  39.3685
0202-02-11_06:49:22.316000      32454.88        2.01946500e+00        4.06630235e-08  39.9654  39.3685
0202-02-11_06:49:22.508000      32455.07        2.02979500e+00        3.64484435e-08  39.9654  39.3685
0202-02-11_06:49:22.715000      32455.27        2.03910900e+00        5.09515535e-08  39.9654  39.3685
0202-02-11_06:49:22.906000      32455.47        2.04895800e+00        4.09729135e-08  39.9654  39.3685
0202-02-11_06:49:23.100000      32455.66        2.05906800e+00        4.30802035e-08  39.9759  39.3703
0202-02-11_06:49:23.310000      32455.87        2.06863800e+00        3.38453135e-08  39.9759  39.3703
0202-02-11_06:49:23.500000      32456.06        2.07870400e+00        3.88036435e-08  39.9759  39.3703
0202-02-11_06:49:23.690000      32456.25        2.08924500e+00        3.39692735e-08  39.9759  39.3703
0202-02-11_06:49:23.900000      32456.46        2.09894300e+00        3.04364635e-08  39.9759  39.3703
0202-02-11_06:49:24.110000      32456.67        2.10841400e+00        3.86795135e-08  39.9729  39.3679
0202-02-11_06:49:24.316000      32456.88        2.11874100e+00        4.51251735e-08  39.9729  39.3679
0202-02-11_06:49:24.508000      32457.07        2.12860900e+00        5.24384835e-08  39.9729  39.3679
0202-02-11_06:49:24.700000      32457.26        2.13826300e+00        4.09723435e-08  39.9729  39.3679
0202-02-11_06:49:24.890000      32457.45        2.14875900e+00        3.27291235e-08  39.9729  39.3679
0202-02-11_06:49:25.100000      32457.66        2.15844800e+00        3.65718335e-08  39.9593  39.3665
0202-02-11_06:49:25.297000      32457.86        2.16785600e+00        4.06624535e-08  39.9593  39.3665
0202-02-11_06:49:25.492000      32458.05        2.17824400e+00        3.17374535e-08  39.9593  39.3665
0202-02-11_06:49:25.695000      32458.26        2.18844800e+00        1.39494435e-08  39.9593  39.3665
0202-02-11_06:49:25.887000      32458.45        2.19803200e+00        2.03332935e-08  39.9593  39.3665
0202-02-11_06:49:26.098000      32458.66        2.20781900e+00        2.59733935e-08  39.9661  39.3702
0202-02-11_06:49:26.310000      32458.87        2.21824000e+00        4.41332835e-08  39.9661  39.3702
0202-02-11_06:49:26.508000      32459.07        2.22790400e+00        3.42786035e-08  39.9661  39.3702
0202-02-11_06:49:26.703000      32459.26        2.23752100e+00        3.50843335e-08  39.9661  39.3702
0202-02-11_06:49:26.902000      32459.46        2.24798500e+00        2.38041235e-08  39.9661  39.3702
0202-02-11_06:49:27.117000      32459.68        2.25777500e+00        1.70484035e-08  39.9744  39.3699
0202-02-11_06:49:27.324000      32459.89        2.26795700e+00        1.42593435e-08  39.9744  39.3699
0202-02-11_06:49:27.516000      32460.08        2.27746300e+00        1.28338235e-08  39.9744  39.3699
0202-02-11_06:49:27.710000      32460.27        2.28691400e+00        1.94036135e-08  39.9744  39.3699
0202-02-11_06:49:27.902000      32460.46        2.29732200e+00        1.02306935e-08  39.9744  39.3699
0202-02-11_06:49:28.117000      32460.68        2.30732400e+00       -4.02450650e-09  39.9796  39.3741
0202-02-11_06:49:28.312000      32460.87        2.31691000e+00       -8.61095650e-09  39.9796  39.3741
0202-02-11_06:49:28.516000      32461.08        2.32737500e+00       -1.17346650e-09  39.9796  39.3741
0202-02-11_06:49:28.707000      32461.27        2.33700400e+00        7.47893500e-10  39.9796  39.3741
0202-02-11_06:49:28.902000      32461.46        2.34607900e+00       -6.99950650e-09  39.9796  39.3741
0202-02-11_06:49:29.105000      32461.67        2.35698200e+00       -6.06981650e-09  39.9761  39.3702
0202-02-11_06:49:29.310000      32461.87        2.36728800e+00        4.83851350e-09  39.9761  39.3702
0202-02-11_06:49:29.500000      32462.06        2.37643900e+00        1.68004835e-08  39.9761  39.3702
0202-02-11_06:49:29.690000      32462.25        2.38691100e+00        1.74202735e-08  39.9761  39.3702
0202-02-11_06:49:29.895000      32462.46        2.39671500e+00        2.32463135e-08  39.9761  39.3702
0202-02-11_06:49:30.094000      32462.65        2.40623800e+00        1.54998735e-08  39.9797  39.3717
0202-02-11_06:49:30.290000      32462.85        2.41653800e+00        1.49430135e-08  39.9797  39.3717
0202-02-11_06:49:30.492000      32463.05        2.42640000e+00        7.25887350e-09  39.9797  39.3717
0202-02-11_06:49:30.688000      32463.25        2.43674900e+00        1.18491350e-09  39.9797  39.3717
0202-02-11_06:49:30.880000      32463.44        2.44547500e+00       -1.66612650e-09  39.9797  39.3717
0202-02-11_06:49:31.105000      32463.67        2.45680700e+00        8.12658350e-09  39.9797  39.3717
0202-02-11_06:49:31.320000      32463.88        2.46618000e+00        1.77333535e-08  39.9856  39.3763
0202-02-11_06:49:31.510000      32464.07        2.47616000e+00        2.65963735e-08  39.9856  39.3763
0202-02-11_06:49:31.703000      32464.27        2.48600400e+00        1.31468935e-08  39.9856  39.3763
0202-02-11_06:49:31.910000      32464.47        2.49566600e+00        1.42005435e-08  39.9856  39.3763
0202-02-11_06:49:32.110000      32464.67        2.50573500e+00        1.69276235e-08  39.9641  39.3705
0202-02-11_06:49:32.300000      32464.86        2.51628600e+00        2.06463735e-08  39.9641  39.3705
0202-02-11_06:49:32.508000      32465.07        2.52548200e+00        1.88489735e-08  39.9641  39.3705
0202-02-11_06:49:32.700000      32465.26        2.53573300e+00        2.89515835e-08  39.9641  39.3705
0202-02-11_06:49:32.895000      32465.46        2.54563100e+00        3.23604335e-08  39.9641  39.3705
0202-02-11_06:49:33.113000      32465.67        2.55591200e+00        2.72781435e-08  39.9468  39.3719
0202-02-11_06:49:33.320000      32465.88        2.56524400e+00        4.96564350e-09  39.9468  39.3719
0202-02-11_06:49:33.510000      32466.07        2.57568800e+00        1.30887350e-09  39.9468  39.3719
0202-02-11_06:49:33.720000      32466.28        2.58514200e+00        8.56043350e-09  39.9468  39.3719
0202-02-11_06:49:33.914000      32466.47        2.59490600e+00        2.10802235e-08  39.9468  39.3719
0202-02-11_06:49:34.117000      32466.68        2.60530400e+00        2.92033350e-09  39.9756  39.3687
0202-02-11_06:49:34.312000      32466.87        2.61454000e+00       -2.71977650e-09  39.9756  39.3687
0202-02-11_06:49:34.508000      32467.07        2.62506100e+00       -6.93435650e-09  39.9756  39.3687
0202-02-11_06:49:34.700000      32467.26        2.63479800e+00        7.94064350e-09  39.9756  39.3687
0202-02-11_06:49:34.902000      32467.46        2.64497500e+00        1.66797035e-08  39.9756  39.3687
0202-02-11_06:49:35.105000      32467.67        2.65439000e+00        2.05843935e-08  39.9613  39.3694
0202-02-11_06:49:35.300000      32467.86        2.66469200e+00        2.02125235e-08  39.9613  39.3694
0202-02-11_06:49:35.496000      32468.06        2.67475400e+00        2.20718935e-08  39.9613  39.3694
0202-02-11_06:49:35.688000      32468.25        2.68370900e+00        1.76713735e-08  39.9613  39.3694
0202-02-11_06:49:35.883000      32468.44        2.69463300e+00        1.86630435e-08  39.9613  39.3694
0202-02-11_06:49:36.105000      32468.67        2.70472000e+00        7.63054350e-09  39.9539  39.3714
0202-02-11_06:49:36.312000      32468.87        2.71406000e+00        1.05434035e-08  39.9539  39.3714
0202-02-11_06:49:36.520000      32469.08        2.72472300e+00        5.39898350e-09  39.9539  39.3714
0202-02-11_06:49:36.720000      32469.28        2.73361000e+00        5.70887350e-09  39.9539  39.3714
0202-02-11_06:49:36.920000      32469.48        2.74452900e+00       -6.12996500e-10  39.9539  39.3714
0202-02-11_06:49:37.117000      32469.68        2.75424800e+00        1.05432535e-08  39.9770  39.3648
0202-02-11_06:49:37.324000      32469.88        2.76379400e+00        1.42620035e-08  39.9770  39.3648
0202-02-11_06:49:37.516000      32470.08        2.77431700e+00        9.67554350e-09  39.9770  39.3648
0202-02-11_06:49:37.707000      32470.27        2.78407100e+00        1.65552335e-08  39.9770  39.3648
0202-02-11_06:49:37.914000      32470.48        2.79330800e+00        2.73396035e-08  39.9770  39.3648
0202-02-11_06:49:38.117000      32470.68        2.80382300e+00        3.06245035e-08  39.9876  39.3790
0202-02-11_06:49:38.312000      32470.87        2.81414000e+00        2.89510635e-08  39.9876  39.3790
0202-02-11_06:49:38.504000      32471.07        2.82345400e+00        1.39521035e-08  39.9876  39.3790
0202-02-11_06:49:38.695000      32471.26        2.83354600e+00        2.38067935e-08  39.9876  39.3790
0202-02-11_06:49:38.900000      32471.46        2.84386800e+00        2.96328335e-08  39.9876  39.3790
0202-02-11_06:49:39.110000      32471.67        2.85350300e+00        2.90750235e-08  39.9887  39.3732
0202-02-11_06:49:39.320000      32471.88        2.86309100e+00        2.20713735e-08  39.9887  39.3732
0202-02-11_06:49:39.516000      32472.07        2.87298900e+00        1.65552335e-08  39.9887  39.3732
0202-02-11_06:49:39.720000      32472.28        2.88278800e+00        1.51916935e-08  39.9887  39.3732
0202-02-11_06:49:39.918000      32472.48        2.89269800e+00        9.36565350e-09  39.9887  39.3732
0202-02-11_06:49:40.113000      32472.67        2.90324300e+00       -3.65076500e-10  39.9777  39.3719
0202-02-11_06:49:40.324000      32472.88        2.91323100e+00       -1.91455650e-09  39.9777  39.3719
0202-02-11_06:49:40.516000      32473.08        2.92247600e+00        4.22137350e-09  39.9777  39.3719
0202-02-11_06:49:40.710000      32473.27        2.93294200e+00        6.39065350e-09  39.9777  39.3719
0202-02-11_06:49:40.914000      32473.47        2.94290100e+00        3.35367350e-09  39.9777  39.3719
0202-02-11_06:49:41.117000      32473.68        2.95246900e+00        3.35367350e-09  39.9643  39.3693
0202-02-11_06:49:41.312000      32473.87        2.96288600e+00        2.79585350e-09  39.9643  39.3693
0202-02-11_06:49:41.516000      32474.08        2.97280500e+00       -6.74976500e-10  39.9643  39.3693
0202-02-11_06:49:41.715000      32474.28        2.98195600e+00       -1.29476650e-09  39.9643  39.3693
0202-02-11_06:49:41.910000      32474.47        2.99231700e+00        1.40144935e-08  39.9643  39.3693
0202-02-11_06:49:42.125000      32474.68        3.00270400e+00        2.52343435e-08  39.9648  39.3675
0202-02-11_06:49:42.316000      32474.88        3.01219200e+00        3.75074335e-08  39.9648  39.3675
0202-02-11_06:49:42.508000      32475.07        3.02220100e+00        4.53176235e-08  39.9648  39.3675
0202-02-11_06:49:42.715000      32475.27        3.03208500e+00        4.99040835e-08  39.9648  39.3675
0202-02-11_06:49:42.906000      32475.47        3.04152500e+00        5.86431535e-08  39.9648  39.3675
0202-02-11_06:49:43.110000      32475.67        3.05207200e+00        6.59566935e-08  39.9488  39.3690
0202-02-11_06:49:43.310000      32475.87        3.06181000e+00        7.14728435e-08  39.9488  39.3690
0202-02-11_06:49:43.500000      32476.06        3.07155000e+00        7.54395135e-08  39.9488  39.3690
0202-02-11_06:49:43.695000      32476.25        3.08187700e+00        7.41999335e-08  39.9488  39.3690
0202-02-11_06:49:43.900000      32476.46        3.09176700e+00        8.98186935e-08  39.9488  39.3690
0202-02-11_06:49:44.094000      32476.65        3.10119600e+00        9.62025535e-08  39.9675  39.3690
0202-02-11_06:49:44.297000      32476.86        3.11162100e+00        9.44051535e-08  39.9675  39.3690
0202-02-11_06:49:44.492000      32477.05        3.12153000e+00        9.04384835e-08  39.9675  39.3690
0202-02-11_06:49:44.684000      32477.25        3.13071600e+00        8.59759835e-08  39.9675  39.3690
0202-02-11_06:49:44.887000      32477.45        3.14132100e+00        1.02710363e-07  39.9675  39.3690
0202-02-11_06:49:45.090000      32477.65        3.15155300e+00        1.05809324e-07  39.9627  39.3699
0202-02-11_06:49:45.280000      32477.84        3.16073800e+00        1.14920273e-07  39.9627  39.3699
0202-02-11_06:49:45.484000      32478.05        3.17123300e+00        1.20684333e-07  39.9627  39.3699
0202-02-11_06:49:45.680000      32478.24        3.18136900e+00        1.41013513e-07  39.9627  39.3699
0202-02-11_06:49:45.870000      32478.43        3.19043700e+00        1.58553633e-07  39.9627  39.3699
0202-02-11_06:49:46.070000      32478.63        3.20101400e+00        1.61218743e-07  39.9627  39.3699
0202-02-11_06:49:46.270000      32478.83        3.21098900e+00        1.70701563e-07  39.9913  39.3747
0202-02-11_06:49:46.465000      32479.02        3.22015800e+00        1.80742194e-07  39.9913  39.3747
0202-02-11_06:49:46.656000      32479.22        3.23094800e+00        1.96175013e-07  39.9913  39.3747
0202-02-11_06:49:46.860000      32479.42        3.24098000e+00        2.28404203e-07  39.9913  39.3747
0202-02-11_06:49:47.074000      32479.63        3.25073100e+00        2.42287543e-07  39.9913  39.3747
0202-02-11_06:49:47.280000      32479.84        3.26062000e+00        2.82945903e-07  39.9733  39.3710
0202-02-11_06:49:47.484000      32480.04        3.27046400e+00        3.02035503e-07  39.9733  39.3710
0202-02-11_06:49:47.688000      32480.25        3.27998600e+00        3.25649584e-07  39.9733  39.3710
0202-02-11_06:49:47.880000      32480.44        3.29002800e+00        3.44800833e-07  39.9733  39.3710
0202-02-11_06:49:48.110000      32480.67        3.30021700e+00        3.72752184e-07  39.9733  39.3710
0202-02-11_06:49:48.330000      32480.89        3.31003000e+00        4.19173324e-07  39.9867  39.3785
0202-02-11_06:49:48.520000      32481.08        3.32037400e+00        4.43282913e-07  39.9867  39.3785
0202-02-11_06:49:48.710000      32481.27        3.32909100e+00        4.61256874e-07  39.9867  39.3785
0202-02-11_06:49:48.918000      32481.48        3.33979100e+00        4.94849584e-07  39.9867  39.3785
0202-02-11_06:49:49.117000      32481.68        3.35007200e+00        5.54349593e-07  39.9823  39.3724
0202-02-11_06:49:49.310000      32481.87        3.35922300e+00        5.88933974e-07  39.9823  39.3724
0202-02-11_06:49:49.516000      32482.08        3.36994500e+00        6.25377723e-07  39.9823  39.3724
0202-02-11_06:49:49.707000      32482.27        3.37977300e+00        6.68143353e-07  39.9823  39.3724
0202-02-11_06:49:49.900000      32482.46        3.38871700e+00        7.13512113e-07  39.9823  39.3724
0202-02-11_06:49:50.125000      32482.69        3.39994200e+00        7.74313683e-07  39.9613  39.3706
0202-02-11_06:49:50.332000      32482.89        3.40922400e+00        8.11873064e-07  39.9613  39.3706
0202-02-11_06:49:50.523000      32483.09        3.41898300e+00        8.53151194e-07  39.9613  39.3706
0202-02-11_06:49:50.727000      32483.29        3.42949500e+00        8.99387653e-07  39.9613  39.3706
0202-02-11_06:49:50.930000      32483.49        3.43893200e+00        9.71655373e-07  39.9613  39.3706
0202-02-11_06:49:51.133000      32483.69        3.44873800e+00        1.03698142e-06  39.9523  39.3567
0202-02-11_06:49:51.336000      32483.90        3.45916700e+00        1.12114914e-06  39.9523  39.3567
0202-02-11_06:49:51.527000      32484.09        3.46873400e+00        1.18511165e-06  39.9523  39.3567
0202-02-11_06:49:51.720000      32484.28        3.47853600e+00        1.25570593e-06  39.9523  39.3567
0202-02-11_06:49:51.926000      32484.49        3.48896200e+00        1.35257938e-06  39.9523  39.3567
0202-02-11_06:49:52.125000      32484.68        3.49908400e+00        1.43544553e-06  39.9483  39.3726
0202-02-11_06:49:52.316000      32484.88        3.50842100e+00        1.51793981e-06  39.9483  39.3726
0202-02-11_06:49:52.516000      32485.07        3.51882200e+00        1.63557629e-06  39.9483  39.3726
0202-02-11_06:49:52.707000      32485.27        3.52880300e+00        1.73083828e-06  39.9483  39.3726
0202-02-11_06:49:52.900000      32485.46        3.53815600e+00        1.80794037e-06  39.9483  39.3726
0202-02-11_06:49:53.113000      32485.67        3.54855200e+00        1.93977007e-06  39.9660  39.3696
0202-02-11_06:49:53.312000      32485.87        3.55851800e+00        2.03912269e-06  39.9660  39.3696
0202-02-11_06:49:53.516000      32486.08        3.56824700e+00        2.15440395e-06  39.9660  39.3696
0202-02-11_06:49:53.710000      32486.27        3.57834700e+00        2.30148054e-06  39.9660  39.3696
0202-02-11_06:49:53.902000      32486.46        3.58831600e+00        2.42066604e-06  39.9660  39.3696
0202-02-11_06:49:54.117000      32486.68        3.59814400e+00        2.55832110e-06  39.9682  39.3724
0202-02-11_06:49:54.312000      32486.87        3.60815600e+00        2.74264623e-06  39.9682  39.3724
0202-02-11_06:49:54.516000      32487.08        3.61794100e+00        2.88234703e-06  39.9682  39.3724
0202-02-11_06:49:54.720000      32487.28        3.62768800e+00        3.07051575e-06  39.9682  39.3724
0202-02-11_06:49:54.920000      32487.48        3.63776300e+00        3.22763291e-06  39.9682  39.3724
0202-02-11_06:49:55.125000      32487.69        3.64789300e+00        3.44065527e-06  39.9671  39.3658
0202-02-11_06:49:55.316000      32487.88        3.65776700e+00        3.60620160e-06  39.9671  39.3658
0202-02-11_06:49:55.520000      32488.08        3.66728100e+00        3.77881355e-06  39.9671  39.3658
0202-02-11_06:49:55.723000      32488.28        3.67789000e+00        4.03881611e-06  39.9671  39.3658
0202-02-11_06:49:55.914000      32488.48        3.68787700e+00        4.24148796e-06  39.9671  39.3658
0202-02-11_06:49:56.125000      32488.69        3.69694500e+00        4.51041552e-06  39.9819  39.3776
0202-02-11_06:49:56.320000      32488.88        3.70751900e+00        4.71761179e-06  39.9819  39.3776
0202-02-11_06:49:56.520000      32489.08        3.71747600e+00        4.86753939e-06  39.9819  39.3776
0202-02-11_06:49:56.715000      32489.27        3.72712900e+00        5.18821959e-06  39.9819  39.3776
0202-02-11_06:49:56.906000      32489.47        3.73682700e+00        5.45187889e-06  39.9819  39.3776
0202-02-11_06:49:57.100000      32489.66        3.74714100e+00        5.73307829e-06  39.9848  39.3727
0202-02-11_06:49:57.297000      32489.86        3.75727700e+00        6.11486989e-06  39.9848  39.3727
0202-02-11_06:49:57.492000      32490.05        3.76615500e+00        6.40852719e-06  39.9848  39.3727
0202-02-11_06:49:57.684000      32490.24        3.77698600e+00        6.69090419e-06  39.9848  39.3727
0202-02-11_06:49:57.880000      32490.44        3.78706200e+00        7.10759009e-06  39.9848  39.3727
0202-02-11_06:49:58.080000      32490.64        3.79675500e+00        7.41612229e-06  39.9656  39.3697
0202-02-11_06:49:58.285000      32490.85        3.80675300e+00        7.75167749e-06  39.9656  39.3697
0202-02-11_06:49:58.480000      32491.04        3.81672500e+00        8.19736959e-06  39.9656  39.3697
0202-02-11_06:49:58.670000      32491.23        3.82633400e+00        8.55343979e-06  39.9656  39.3697
0202-02-11_06:49:58.875000      32491.44        3.83626400e+00        8.92506679e-06  39.9656  39.3697
0202-02-11_06:49:59.080000      32491.64        3.84637200e+00        9.44860479e-06  39.9656  39.3697
0202-02-11_06:49:59.290000      32491.85        3.85659700e+00        1.00136067e-05  39.9699  39.3669
0202-02-11_06:49:59.480000      32492.04        3.86598800e+00        1.04079181e-05  39.9699  39.3669
0202-02-11_06:49:59.690000      32492.25        3.87651100e+00        1.08451811e-05  39.9699  39.3669
0202-02-11_06:49:59.887000      32492.45        3.88632000e+00        1.14474311e-05  39.9699  39.3669
0202-02-11_06:50:00.082000      32492.64        3.89547400e+00        1.19304333e-05  39.9597  39.3682
0202-02-11_06:50:00.290000      32492.85        3.90601900e+00        1.25879682e-05  39.9597  39.3682
0202-02-11_06:50:00.480000      32493.04        3.91618200e+00        1.39793998e-05  39.9597  39.3682
0202-02-11_06:50:00.676000      32493.23        3.92511600e+00        1.40415649e-05  39.9597  39.3682
0202-02-11_06:50:00.880000      32493.44        3.93616300e+00        1.53355034e-05  39.9597  39.3682
0202-02-11_06:50:01.090000      32493.65        3.94595500e+00        1.54244434e-05  39.9569  39.3696
0202-02-11_06:50:01.297000      32493.86        3.95555900e+00        1.66885079e-05  39.9569  39.3696
0202-02-11_06:50:01.492000      32494.05        3.96557300e+00        1.67950501e-05  39.9569  39.3696
0202-02-11_06:50:01.695000      32494.25        3.97569900e+00        1.80724401e-05  39.9569  39.3696
0202-02-11_06:50:01.887000      32494.45        3.98523600e+00        1.82302389e-05  39.9569  39.3696
0202-02-11_06:50:02.113000      32494.67        3.99505700e+00        1.96021471e-05  39.9745  39.3696
0202-02-11_06:50:02.330000      32494.89        4.00523400e+00        1.99215256e-05  39.9745  39.3696
0202-02-11_06:50:02.520000      32495.08        4.01449200e+00        2.13865264e-05  39.9745  39.3696
