Repository: shortlab/2025-devitre-PhD

# 2025-devitre-PhD
Data repository for Alexis Devitre's PhD thesis

File: chapter 5/cold_vs_warm/20K/ffj29/Ic/1_anneal/Ic_2024-02-11_07-14-53247595_f29-120Kanneal-50K.txt
# Ic = 1.89 A, n = 20.82 , Tavg = 49.87 K, f29-120Kanneal-50K
#datetime                        t_s     iHTS_A                vHTS_V                tHTS_K  tTAR_K
0202-02-11_07:14:06.535000      33939.10        1.75802200e-02       -1.19917321e-07  49.8999  49.0616
0202-02-11_07:14:06.730000      33939.29        1.48969000e-02       -1.24627741e-07  49.8999  49.0616
0202-02-11_07:14:06.920000      33939.48        2.37156400e-02       -1.36341801e-07  49.8999  49.0616
0202-02-11_07:14:07.120000      33939.68        3.40081300e-02       -1.27044931e-07  49.8965  49.0815
0202-02-11_07:14:07.316000      33939.88        4.43021100e-02       -1.22954301e-07  49.8965  49.0815
0202-02-11_07:14:07.510000      33940.07        5.33701800e-02       -1.14339191e-07  49.8965  49.0815
0202-02-11_07:14:07.703000      33940.26        6.37502400e-02       -1.26673051e-07  49.8965  49.0815
0202-02-11_07:14:07.910000      33940.47        7.37132500e-02       -1.26797011e-07  49.8965  49.0815
0202-02-11_07:14:08.110000      33940.67        8.25799300e-02       -1.21528781e-07  49.8819  49.0567
0202-02-11_07:14:08.300000      33940.86        9.35284100e-02       -1.19421491e-07  49.8819  49.0567
0202-02-11_07:14:08.496000      33941.06        1.03418700e-01       -1.13595441e-07  49.8819  49.0567
0202-02-11_07:14:08.688000      33941.25        1.12572900e-01       -1.15888671e-07  49.8819  49.0567
0202-02-11_07:14:08.883000      33941.44        1.23405600e-01       -1.21776701e-07  49.8819  49.0567
0202-02-11_07:14:09.100000      33941.66        1.33497700e-01       -1.17748051e-07  49.8819  49.0567
0202-02-11_07:14:09.293000      33941.86        1.42638500e-01       -1.26177221e-07  49.8742  49.0786
0202-02-11_07:14:09.496000      33942.06        1.53379200e-01       -1.11674091e-07  49.8742  49.0786
0202-02-11_07:14:09.690000      33942.25        1.63045200e-01       -1.16508461e-07  49.8742  49.0786
0202-02-11_07:14:09.883000      33942.44        1.71786700e-01       -1.14214381e-07  49.8742  49.0786
0202-02-11_07:14:10.082000      33942.64        1.83235400e-01       -1.32497401e-07  49.8645  49.0521
0202-02-11_07:14:10.273000      33942.84        1.92812500e-01       -1.39375951e-07  49.8645  49.0521
0202-02-11_07:14:10.470000      33943.03        2.01987400e-01       -1.41421271e-07  49.8645  49.0521
0202-02-11_07:14:10.660000      33943.22        2.12631700e-01       -1.33673861e-07  49.8645  49.0521
0202-02-11_07:14:10.863000      33943.42        2.22869200e-01       -1.27413961e-07  49.8645  49.0521
0202-02-11_07:14:11.070000      33943.63        2.32539900e-01       -1.23819171e-07  49.8674  49.0712
0202-02-11_07:14:11.266000      33943.83        2.42470600e-01       -1.20410311e-07  49.8674  49.0712
0202-02-11_07:14:11.470000      33944.03        2.52267400e-01       -1.24191041e-07  49.8674  49.0712
0202-02-11_07:14:11.664000      33944.22        2.62298700e-01       -1.25120731e-07  49.8674  49.0712
0202-02-11_07:14:11.855000      33944.42        2.71829800e-01       -1.27909791e-07  49.8674  49.0712
0202-02-11_07:14:12.070000      33944.63        2.82226200e-01       -1.27909791e-07  49.8674  49.0712
0202-02-11_07:14:12.270000      33944.83        2.91971000e-01       -1.29583231e-07  49.8645  49.0548
0202-02-11_07:14:12.473000      33945.03        3.01767800e-01       -1.26112401e-07  49.8645  49.0548
0202-02-11_07:14:12.664000      33945.23        3.11975700e-01       -1.22641561e-07  49.8645  49.0548
0202-02-11_07:14:12.860000      33945.42        3.21437400e-01       -1.25554581e-07  49.8645  49.0548
0202-02-11_07:14:13.055000      33945.61        3.31489500e-01       -1.26856151e-07  49.8933  49.0818
0202-02-11_07:14:13.254000      33945.81        3.42093600e-01       -1.23385311e-07  49.8933  49.0818
0202-02-11_07:14:13.450000      33946.01        3.51712300e-01       -1.19976451e-07  49.8933  49.0818
0202-02-11_07:14:13.640000      33946.20        3.60790800e-01       -1.25120731e-07  49.8933  49.0818
0202-02-11_07:14:13.844000      33946.41        3.71534400e-01       -1.33240011e-07  49.8933  49.0818
0202-02-11_07:14:14.050000      33946.61        3.75507500e-01       -1.22393641e-07  49.8933  49.0818
0202-02-11_07:14:14.258000      33946.82        3.90703500e-01       -1.25368651e-07  49.8902  49.0602
0202-02-11_07:14:14.450000      33947.01        4.01114000e-01       -1.18674891e-07  49.8902  49.0602
0202-02-11_07:14:14.645000      33947.20        4.11259600e-01       -1.25740521e-07  49.8902  49.0602
0202-02-11_07:14:14.836000      33947.40        4.20756600e-01       -1.19604581e-07  49.8902  49.0602
0202-02-11_07:14:15.062000      33947.62        4.30716600e-01       -1.36462931e-07  49.8902  49.0602
0202-02-11_07:14:15.270000      33947.83        4.41292600e-01       -1.43404601e-07  49.9024  49.0851
0202-02-11_07:14:15.473000      33948.03        4.49954000e-01       -1.35099381e-07  49.9024  49.0851
0202-02-11_07:14:15.676000      33948.24        4.60670900e-01       -1.23571251e-07  49.9024  49.0851
0202-02-11_07:14:15.880000      33948.44        4.70944100e-01       -1.16691941e-07  49.9024  49.0851
0202-02-11_07:14:16.074000      33948.64        4.80318900e-01       -1.22766291e-07  49.8810  49.0596
0202-02-11_07:14:16.280000      33948.84        4.90599500e-01       -1.27105351e-07  49.8810  49.0596
0202-02-11_07:14:16.477000      33949.04        5.00739100e-01       -1.28468891e-07  49.8810  49.0596
0202-02-11_07:14:16.668000      33949.23        5.09617200e-01       -1.34356911e-07  49.8810  49.0596
0202-02-11_07:14:16.870000      33949.43        5.20381700e-01       -1.38137651e-07  49.8810  49.0596
0202-02-11_07:14:17.098000      33949.66        5.30689000e-01       -1.22890761e-07  49.8810  49.0596
0202-02-11_07:14:17.300000      33949.86        5.40313600e-01       -1.25307951e-07  49.8676  49.0800
0202-02-11_07:14:17.492000      33950.05        5.50040700e-01       -1.21031391e-07  49.8676  49.0800
0202-02-11_07:14:17.703000      33950.26        5.59156400e-01       -1.34109001e-07  49.8676  49.0800
0202-02-11_07:14:17.895000      33950.46        5.69987600e-01       -1.28344931e-07  49.8676  49.0800
0202-02-11_07:14:18.090000      33950.65        5.79677500e-01       -1.26981391e-07  49.8691  49.0512
0202-02-11_07:14:18.293000      33950.85        5.88831700e-01       -1.27167331e-07  49.8691  49.0512
0202-02-11_07:14:18.484000      33951.05        5.99559000e-01       -1.34542851e-07  49.8691  49.0512
0202-02-11_07:14:18.690000      33951.25        6.09529400e-01       -1.36154311e-07  49.8691  49.0512
0202-02-11_07:14:18.887000      33951.45        6.18992300e-01       -1.26609511e-07  49.8691  49.0512
0202-02-11_07:14:19.086000      33951.64        6.29595000e-01       -1.29956391e-07  49.8604  49.0756
0202-02-11_07:14:19.290000      33951.85        6.39320000e-01       -1.32373581e-07  49.8604  49.0756
0202-02-11_07:14:19.480000      33952.04        6.48342000e-01       -1.48736091e-07  49.8604  49.0756
0202-02-11_07:14:19.676000      33952.24        6.59235600e-01       -1.37889731e-07  49.8604  49.0756
0202-02-11_07:14:19.880000      33952.44        6.69164500e-01       -1.32063681e-07  49.8604  49.0756
0202-02-11_07:14:20.082000      33952.64        6.78603600e-01       -1.33303271e-07  49.8650  49.0499
0202-02-11_07:14:20.293000      33952.85        6.88986600e-01       -1.37207961e-07  49.8650  49.0499
0202-02-11_07:14:20.490000      33953.05        6.98713600e-01       -1.21651181e-07  49.8650  49.0499
0202-02-11_07:14:20.680000      33953.24        7.07942000e-01       -1.11362631e-07  49.8650  49.0499
0202-02-11_07:14:20.870000      33953.43        7.18456400e-01       -1.10990751e-07  49.8650  49.0499
0202-02-11_07:14:21.086000      33953.65        7.28857300e-01       -1.27229311e-07  49.8946  49.0737
0202-02-11_07:14:21.285000      33953.85        7.37910500e-01       -1.15887111e-07  49.8946  49.0737
0202-02-11_07:14:21.490000      33954.05        7.48440400e-01       -1.19543881e-07  49.8946  49.0737
0202-02-11_07:14:21.684000      33954.24        7.58433100e-01       -1.19853781e-07  49.8946  49.0737
0202-02-11_07:14:21.875000      33954.44        7.67357200e-01       -1.28345651e-07  49.8946  49.0737
0202-02-11_07:14:22.070000      33954.63        7.78307200e-01       -1.20041151e-07  49.8946  49.0737
0202-02-11_07:14:22.273000      33954.84        7.88040100e-01       -1.25124401e-07  49.8808  49.0555
0202-02-11_07:14:22.470000      33955.03        7.97458600e-01       -1.30206691e-07  49.8808  49.0555
0202-02-11_07:14:22.660000      33955.22        8.08135500e-01       -1.39007731e-07  49.8808  49.0555
0202-02-11_07:14:22.863000      33955.43        8.17690300e-01       -1.46445231e-07  49.8808  49.0555
0202-02-11_07:14:23.090000      33955.65        8.27985800e-01       -1.31260341e-07  49.8808  49.0555
0202-02-11_07:14:23.293000      33955.85        8.37883500e-01       -1.27169711e-07  49.9067  49.0834
0202-02-11_07:14:23.484000      33956.05        8.47436800e-01       -1.18120751e-07  49.9067  49.0834
0202-02-11_07:14:23.688000      33956.25        8.56855200e-01       -1.27789501e-07  49.9067  49.0834
0202-02-11_07:14:23.890000      33956.45        8.67440000e-01       -1.09071791e-07  49.9067  49.0834
0202-02-11_07:14:24.110000      33956.67        8.77439000e-01       -1.12294711e-07  49.8965  49.0676
0202-02-11_07:14:24.300000      33956.86        8.87189700e-01       -1.12852521e-07  49.8965  49.0676
0202-02-11_07:14:24.504000      33957.07        8.96906400e-01       -1.16633251e-07  49.8965  49.0676
0202-02-11_07:14:24.700000      33957.26        9.06836700e-01       -1.09753571e-07  49.8965  49.0676
0202-02-11_07:14:24.890000      33957.45        9.16563700e-01       -1.07708251e-07  49.8965  49.0676
0202-02-11_07:14:25.113000      33957.67        9.27096700e-01       -1.16385341e-07  49.8954  49.0780
0202-02-11_07:14:25.310000      33957.87        9.36866700e-01       -1.16881171e-07  49.8954  49.0780
0202-02-11_07:14:25.510000      33958.07        9.46480900e-01       -1.16509301e-07  49.8954  49.0780
0202-02-11_07:14:25.715000      33958.27        9.56959200e-01       -1.06220751e-07  49.8954  49.0780
0202-02-11_07:14:25.906000      33958.47        9.66892500e-01       -1.04361381e-07  49.8954  49.0780
0202-02-11_07:14:26.117000      33958.68        9.76143100e-01       -1.16199401e-07  49.8905  49.0575
0202-02-11_07:14:26.312000      33958.87        9.86563200e-01       -1.08637941e-07  49.8905  49.0575
0202-02-11_07:14:26.504000      33959.07        9.96536600e-01       -1.17872841e-07  49.8905  49.0575
0202-02-11_07:14:26.703000      33959.26        1.00616700e+00       -1.17996801e-07  49.8905  49.0575
0202-02-11_07:14:26.895000      33959.46        1.01603400e+00       -1.20413981e-07  49.8905  49.0575
0202-02-11_07:14:27.117000      33959.68        1.02647500e+00       -1.25992111e-07  49.8905  49.0575
0202-02-11_07:14:27.324000      33959.88        1.03593900e+00       -1.12232731e-07  49.8638  49.0688
0202-02-11_07:14:27.527000      33960.09        1.04597600e+00       -1.13596271e-07  49.8638  49.0688
0202-02-11_07:14:27.720000      33960.28        1.05581800e+00       -1.21157951e-07  49.8638  49.0688
0202-02-11_07:14:27.920000      33960.48        1.06528200e+00       -1.13349241e-07  49.8638  49.0688
0202-02-11_07:14:28.120000      33960.68        1.07567200e+00       -1.04115231e-07  49.8616  49.0467
0202-02-11_07:14:28.316000      33960.88        1.08579600e+00       -1.06284941e-07  49.8616  49.0467
0202-02-11_07:14:28.520000      33961.08        1.09551800e+00       -1.14652121e-07  49.8616  49.0467
0202-02-11_07:14:28.715000      33961.27        1.10549500e+00       -1.28411491e-07  49.8616  49.0467
0202-02-11_07:14:28.906000      33961.47        1.11568100e+00       -1.12482851e-07  49.8616  49.0467
0202-02-11_07:14:29.113000      33961.68        1.12576700e+00       -1.13784411e-07  49.9004  49.0759
0202-02-11_07:14:29.312000      33961.87        1.13517500e+00       -1.14466181e-07  49.9004  49.0759
0202-02-11_07:14:29.504000      33962.06        1.14529500e+00       -1.21779721e-07  49.9004  49.0759
0202-02-11_07:14:29.707000      33962.27        1.15523000e+00       -1.27729721e-07  49.9004  49.0759
0202-02-11_07:14:29.902000      33962.46        1.16481500e+00       -1.27419821e-07  49.9004  49.0759
0202-02-11_07:14:30.105000      33962.67        1.17498400e+00       -1.27543781e-07  49.8804  49.0538
0202-02-11_07:14:30.305000      33962.87        1.18499300e+00       -1.32316181e-07  49.8804  49.0538
0202-02-11_07:14:30.496000      33963.06        1.19417000e+00       -1.27171911e-07  49.8804  49.0538
0202-02-11_07:14:30.700000      33963.26        1.20502500e+00       -1.29031281e-07  49.8804  49.0538
0202-02-11_07:14:30.890000      33963.45        1.21493600e+00       -1.23081281e-07  49.8804  49.0538
0202-02-11_07:14:31.100000      33963.66        1.22436300e+00       -1.25188571e-07  49.9059  49.0794
0202-02-11_07:14:31.310000      33963.87        1.23455800e+00       -1.19548471e-07  49.9059  49.0794
0202-02-11_07:14:31.508000      33964.07        1.24473900e+00       -1.13846391e-07  49.9059  49.0794
0202-02-11_07:14:31.710000      33964.27        1.25403000e+00       -1.21159931e-07  49.9059  49.0794
0202-02-11_07:14:31.902000      33964.46        1.26455200e+00       -1.21841701e-07  49.9059  49.0794
0202-02-11_07:14:32.120000      33964.68        1.27458100e+00       -1.18060971e-07  49.9088  49.0610
0202-02-11_07:14:32.320000      33964.88        1.28418300e+00       -1.24754721e-07  49.9088  49.0610
0202-02-11_07:14:32.520000      33965.08        1.29439300e+00       -1.20540141e-07  49.9088  49.0610
0202-02-11_07:14:32.715000      33965.27        1.30433100e+00       -1.29465131e-07  49.9088  49.0610
0202-02-11_07:14:32.906000      33965.47        1.31300200e+00       -1.28721391e-07  49.9088  49.0610
0202-02-11_07:14:33.117000      33965.68        1.32420000e+00       -1.33679721e-07  49.9130  49.0841
0202-02-11_07:14:33.310000      33965.87        1.33411000e+00       -1.34299511e-07  49.9130  49.0841
0202-02-11_07:14:33.500000      33966.06        1.34315600e+00       -1.28535451e-07  49.9130  49.0841
0202-02-11_07:14:33.695000      33966.25        1.35398400e+00       -1.24878701e-07  49.9130  49.0841
0202-02-11_07:14:33.900000      33966.46        1.36375700e+00       -1.17441301e-07  49.9130  49.0841
0202-02-11_07:14:34.100000      33966.66        1.37292500e+00       -1.27667931e-07  49.8917  49.0602
0202-02-11_07:14:34.293000      33966.85        1.38364200e+00       -1.32130471e-07  49.8917  49.0602
0202-02-11_07:14:34.490000      33967.05        1.39351900e+00       -1.39939841e-07  49.8917  49.0602
0202-02-11_07:14:34.680000      33967.24        1.40303400e+00       -1.34857561e-07  49.8917  49.0602
0202-02-11_07:14:34.875000      33967.43        1.41296400e+00       -1.27358081e-07  49.8917  49.0602
0202-02-11_07:14:35.100000      33967.66        1.42341400e+00       -1.29527351e-07  49.8917  49.0602
0202-02-11_07:14:35.320000      33967.88        1.43306400e+00       -1.33741931e-07  49.8822  49.0734
0202-02-11_07:14:35.510000      33968.07        1.44337900e+00       -1.18619021e-07  49.8822  49.0734
0202-02-11_07:14:35.703000      33968.26        1.45300500e+00       -1.23019541e-07  49.8822  49.0734
0202-02-11_07:14:35.910000      33968.47        1.46270800e+00       -1.24754961e-07  49.8822  49.0734
0202-02-11_07:14:36.110000      33968.67        1.47265500e+00       -1.38080471e-07  49.8615  49.0500
0202-02-11_07:14:36.300000      33968.86        1.48282600e+00       -1.26428391e-07  49.8615  49.0500
0202-02-11_07:14:36.500000      33969.06        1.49223700e+00       -1.16015901e-07  49.8615  49.0500
0202-02-11_07:14:36.690000      33969.25        1.50234000e+00       -1.22089851e-07  49.8615  49.0500
0202-02-11_07:14:36.895000      33969.45        1.51248200e+00       -1.17069541e-07  49.8615  49.0500
0202-02-11_07:14:37.100000      33969.66        1.52301800e+00       -1.26180481e-07  49.8803  49.0711
0202-02-11_07:14:37.293000      33969.85        1.53231900e+00       -1.24135171e-07  49.8803  49.0711
0202-02-11_07:14:37.496000      33970.06        1.54264000e+00       -1.40807551e-07  49.8803  49.0711
0202-02-11_07:14:37.700000      33970.26        1.55259400e+00       -1.53947131e-07  49.8803  49.0711
0202-02-11_07:14:37.890000      33970.45        1.56155100e+00       -1.42728911e-07  49.8803  49.0711
0202-02-11_07:14:38.100000      33970.66        1.57245300e+00       -1.30209121e-07  49.8767  49.0544
0202-02-11_07:14:38.293000      33970.85        1.58235500e+00       -1.17441421e-07  49.8767  49.0544
0202-02-11_07:14:38.490000      33971.05        1.59103000e+00       -1.27544021e-07  49.8767  49.0544
0202-02-11_07:14:38.690000      33971.25        1.60225100e+00       -1.28535681e-07  49.8767  49.0544
0202-02-11_07:14:38.883000      33971.44        1.61173900e+00       -1.28163811e-07  49.8767  49.0544
0202-02-11_07:14:39.094000      33971.65        1.62087100e+00       -1.19362771e-07  49.8846  49.0768
0202-02-11_07:14:39.293000      33971.85        1.63177800e+00       -1.20416421e-07  49.8846  49.0768
0202-02-11_07:14:39.484000      33972.04        1.64188500e+00       -1.19610691e-07  49.8846  49.0768
0202-02-11_07:14:39.676000      33972.24        1.65065500e+00       -1.16139581e-07  49.8846  49.0768
0202-02-11_07:14:39.880000      33972.44        1.66169700e+00       -1.08639291e-07  49.8846  49.0768
0202-02-11_07:14:40.110000      33972.67        1.67174700e+00       -1.18554871e-07  49.8846  49.0768
0202-02-11_07:14:40.320000      33972.88        1.68135600e+00       -1.29276721e-07  49.8851  49.0596
0202-02-11_07:14:40.516000      33973.07        1.69145400e+00       -1.21839221e-07  49.8851  49.0596
0202-02-11_07:14:40.720000      33973.28        1.70005400e+00       -1.10249111e-07  49.8851  49.0596
0202-02-11_07:14:40.914000      33973.47        1.71123900e+00       -9.65517115e-08  49.8851  49.0596
0202-02-11_07:14:41.110000      33973.67        1.72144200e+00       -9.72334915e-08  49.8908  49.0809
0202-02-11_07:14:41.312000      33973.87        1.73042400e+00       -9.68616115e-08  49.8908  49.0809
0202-02-11_07:14:41.504000      33974.07        1.74114800e+00       -9.64277615e-08  49.8908  49.0809
0202-02-11_07:14:41.700000      33974.26        1.75125500e+00       -9.98366115e-08  49.8908  49.0809
0202-02-11_07:14:41.902000      33974.46        1.76081700e+00       -9.70475515e-08  49.8908  49.0809
0202-02-11_07:14:42.110000      33974.67        1.77099500e+00       -8.35360915e-08  49.8672  49.0579
0202-02-11_07:14:42.310000      33974.87        1.78093300e+00       -7.57886915e-08  49.8672  49.0579
0202-02-11_07:14:42.504000      33975.06        1.79045100e+00       -5.57074415e-08  49.8672  49.0579
0202-02-11_07:14:42.707000      33975.27        1.80046900e+00       -7.35574415e-08  49.8672  49.0579
0202-02-11_07:14:42.900000      33975.46        1.81097000e+00       -5.21746315e-08  49.8672  49.0579
0202-02-11_07:14:43.105000      33975.67        1.82078600e+00       -4.96334815e-08  49.8990  49.0797
0202-02-11_07:14:43.312000      33975.87        1.83053700e+00       -3.68037915e-08  49.8990  49.0797
0202-02-11_07:14:43.504000      33976.07        1.84060600e+00       -4.02126515e-08  49.8990  49.0797
0202-02-11_07:14:43.695000      33976.26        1.85060100e+00       -2.75069115e-08  49.8990  49.0797
0202-02-11_07:14:43.887000      33976.45        1.86002500e+00        2.49100850e-09  49.8990  49.0797
0202-02-11_07:14:44.094000      33976.65        1.86957500e+00        1.89774685e-08  49.8703  49.0526
0202-02-11_07:14:44.290000      33976.85        1.88010800e+00        4.12279885e-08  49.8703  49.0526
0202-02-11_07:14:44.492000      33977.05        1.89033300e+00        4.14139285e-08  49.8703  49.0526
0202-02-11_07:14:44.688000      33977.25        1.89992800e+00        7.89733085e-08  49.8703  49.0526
0202-02-11_07:14:44.880000      33977.44        1.91015400e+00        9.11831985e-08  49.8703  49.0526
0202-02-11_07:14:45.090000      33977.65        1.91985600e+00        1.26511329e-07  49.8703  49.0526
0202-02-11_07:14:45.290000      33977.85        1.92973400e+00        1.69276959e-07  49.8939  49.0745
0202-02-11_07:14:45.492000      33978.05        1.93993100e+00        1.99832699e-07  49.8939  49.0745
0202-02-11_07:14:45.695000      33978.25        1.94963000e+00        2.39685299e-07  49.8939  49.0745
0202-02-11_07:14:45.887000      33978.45        1.95943600e+00        2.79042069e-07  49.8939  49.0745
0202-02-11_07:14:46.110000      33978.67        1.96981000e+00        3.34141549e-07  49.8800  49.0514
0202-02-11_07:14:46.316000      33978.88        1.97909200e+00        3.89612909e-07  49.8800  49.0514
0202-02-11_07:14:46.520000      33979.08        1.98948700e+00        4.60331139e-07  49.8800  49.0514
0202-02-11_07:14:46.723000      33979.28        1.99888100e+00        5.11649899e-07  49.8800  49.0514
0202-02-11_07:14:46.926000      33979.49        2.00902400e+00        6.01023869e-07  49.8800  49.0514
0202-02-11_07:14:47.125000      33979.69        2.01938000e+00        6.59966059e-07  49.8624  49.0734
0202-02-11_07:14:47.332000      33979.89        2.02877900e+00        7.67623889e-07  49.8624  49.0734
0202-02-11_07:14:47.527000      33980.09        2.03864600e+00        8.48382749e-07  49.8624  49.0734
0202-02-11_07:14:47.720000      33980.28        2.04890200e+00        9.47301509e-07  49.8624  49.0734
0202-02-11_07:14:47.920000      33980.48        2.05883600e+00        1.05632288e-06  49.8624  49.0734
0202-02-11_07:14:48.130000      33980.69        2.06862400e+00        1.20656040e-06  49.8724  49.0541
0202-02-11_07:14:48.320000      33980.88        2.07883200e+00        1.29488072e-06  49.8724  49.0541
0202-02-11_07:14:48.516000      33981.08        2.08864200e+00        1.48329741e-06  49.8724  49.0541
0202-02-11_07:14:48.707000      33981.27        2.09764100e+00        1.65082711e-06  49.8724  49.0541
0202-02-11_07:14:48.900000      33981.46        2.10868300e+00        1.81110526e-06  49.8724  49.0541
0202-02-11_07:14:49.105000      33981.67        2.11818500e+00        2.04997299e-06  49.8975  49.0809
0202-02-11_07:14:49.297000      33981.86        2.12733200e+00        2.22599384e-06  49.8975  49.0809
0202-02-11_07:14:49.490000      33982.05        2.13812800e+00        2.43430584e-06  49.8975  49.0809
0202-02-11_07:14:49.700000      33982.26        2.14806400e+00        2.65166680e-06  49.8975  49.0809
0202-02-11_07:14:49.895000      33982.45        2.15699600e+00        2.96776059e-06  49.8975  49.0809
0202-02-11_07:14:50.113000      33982.67        2.16784500e+00        3.22516009e-06  49.8801  49.0539
0202-02-11_07:14:50.312000      33982.87        2.17773300e+00        3.58420544e-06  49.8801  49.0539
0202-02-11_07:14:50.508000      33983.07        2.18726900e+00        3.88071381e-06  49.8801  49.0539
0202-02-11_07:14:50.710000      33983.27        2.19731100e+00        4.19091957e-06  49.8801  49.0539
0202-02-11_07:14:50.902000      33983.46        2.20707200e+00        4.64721024e-06  49.8801  49.0539
0202-02-11_07:14:51.110000      33983.67        2.21724200e+00        5.02633684e-06  49.8729  49.0796
0202-02-11_07:14:51.320000      33983.88        2.22749800e+00        5.55787022e-06  49.8729  49.0796
0202-02-11_07:14:51.523000      33984.08        2.23730900e+00        5.96643688e-06  49.8729  49.0796
0202-02-11_07:14:51.723000      33984.28        2.24690900e+00        6.54904438e-06  49.8729  49.0796
0202-02-11_07:14:51.918000      33984.48        2.25709200e+00        7.86518048e-06  49.8729  49.0796
0202-02-11_07:14:52.130000      33984.69        2.26693800e+00        8.03580928e-06  49.8736  49.0528
0202-02-11_07:14:52.324000      33984.88        2.27706700e+00        8.34985798e-06  49.8736  49.0528
0202-02-11_07:14:52.516000      33985.08        2.28712200e+00        9.83550018e-06  49.8736  49.0528
0202-02-11_07:14:52.720000      33985.28        2.29664700e+00        1.00568900e-05  49.8736  49.0528

File: chapter 5/cold_vs_warm/20K/ffj29/Ic/1_anneal/Ic_2024-02-11_07-16-29717077_f29-120Kanneal-50K.txt
# Ic = 1.89 A, n = 20.63 , Tavg = 49.86 K, f29-120Kanneal-50K
#datetime                        t_s     iHTS_A                vHTS_V                tHTS_K  tTAR_K
0202-02-11_07:15:43             34035.56        1.77914000e-02       -5.08539600e-09  49.8436  49.0496
0202-02-11_07:15:43.210000      34035.77        1.45827000e-02       -2.35830600e-09  49.8580  49.0743
0202-02-11_07:15:43.402000      34035.96        2.46481000e-02        4.92734000e-10  49.8580  49.0743
0202-02-11_07:15:43.598000      34036.16        3.40946200e-02       -4.65153600e-09  49.8580  49.0743
0202-02-11_07:15:43.790000      34036.35        4.32517400e-02       -8.43226600e-09  49.8580  49.0743
0202-02-11_07:15:44.047000      34036.61        5.40799900e-02       -2.73018600e-09  49.8580  49.0743
0202-02-11_07:15:44.242000      34036.80        6.34938600e-02       -5.08539600e-09  49.8805  49.0581
0202-02-11_07:15:44.438000      34037.00        7.35702300e-02       -5.76716600e-09  49.8805  49.0581
0202-02-11_07:15:44.640000      34037.20        8.38167000e-02       -9.94766000e-10  49.8805  49.0581
0202-02-11_07:15:44.836000      34037.40        9.29827200e-02        1.05054400e-09  49.8805  49.0581
0202-02-11_07:15:45.030000      34037.59        1.03405800e-01        1.48440400e-09  49.8805  49.0581
0202-02-11_07:15:45.234000      34037.80        1.13582500e-01       -7.00674600e-09  49.8913  49.0791
0202-02-11_07:15:45.430000      34037.99        1.22714400e-01       -6.32576600e-09  49.8913  49.0791
0202-02-11_07:15:45.620000      34038.18        1.33513000e-01        1.42083400e-09  49.8913  49.0791
0202-02-11_07:15:45.830000      34038.39        1.42972800e-01        7.12186400e-09  49.8913  49.0791
0202-02-11_07:15:46.030000      34038.59        1.52615800e-01       -2.11303600e-09  49.8913  49.0791
0202-02-11_07:15:46.250000      34038.81        1.63215500e-01        5.62340000e-11  49.8700  49.0593
0202-02-11_07:15:46.440000      34039.00        1.72929200e-01       -7.00938600e-09  49.8700  49.0593
0202-02-11_07:15:46.650000      34039.21        1.82084800e-01        5.38644400e-09  49.8700  49.0593
0202-02-11_07:15:46.840000      34039.40        1.92991700e-01       -1.24015760e-08  49.8700  49.0593
0202-02-11_07:15:47.050000      34039.61        2.02871600e-01       -5.95573600e-09  49.8700  49.0593
0202-02-11_07:15:47.258000      34039.82        2.12641700e-01       -1.28354260e-08  49.8725  49.0760
0202-02-11_07:15:47.460000      34040.02        2.22876300e-01       -5.33594600e-09  49.8725  49.0760
0202-02-11_07:15:47.660000      34040.22        2.32327200e-01       -5.39792600e-09  49.8725  49.0760
0202-02-11_07:15:47.863000      34040.43        2.41923600e-01       -9.42657600e-09  49.8725  49.0760
0202-02-11_07:15:48.082000      34040.64        2.52450600e-01        3.83696400e-09  49.8725  49.0760
0202-02-11_07:15:48.293000      34040.85        2.62389900e-01        2.84530400e-09  49.8773  49.0514
0202-02-11_07:15:48.492000      34041.05        2.72345400e-01        4.89061400e-09  49.8773  49.0514
0202-02-11_07:15:48.695000      34041.26        2.81971500e-01       -1.32073060e-08  49.8773  49.0514
0202-02-11_07:15:48.887000      34041.45        2.91446200e-01       -2.10786560e-08  49.8773  49.0514
0202-02-11_07:15:49.098000      34041.66        3.02048900e-01       -1.06041760e-08  49.8717  49.0798
0202-02-11_07:15:49.290000      34041.85        3.12088800e-01       -2.12026160e-08  49.8717  49.0798
0202-02-11_07:15:49.484000      34042.04        3.20886800e-01       -1.11619860e-08  49.8717  49.0798
0202-02-11_07:15:49.688000      34042.25        3.31866400e-01       -1.14718860e-08  49.8717  49.0798
0202-02-11_07:15:49.880000      34042.44        3.42022300e-01       -6.45157600e-09  49.8717  49.0798
0202-02-11_07:15:50.082000      34042.64        3.50841000e-01       -1.32692860e-08  49.8717  49.0798
0202-02-11_07:15:50.297000      34042.86        3.61779100e-01       -1.88474060e-08  49.8611  49.0560
0202-02-11_07:15:50.490000      34043.05        3.71664900e-01       -1.75458460e-08  49.8611  49.0560
0202-02-11_07:15:50.690000      34043.25        3.80452500e-01        4.28114000e-10  49.8611  49.0560
0202-02-11_07:15:50.887000      34043.45        3.91151500e-01       -9.97406000e-10  49.8611  49.0560
0202-02-11_07:15:51.098000      34043.66        4.01570100e-01        3.65102400e-09  49.8828  49.0748
0202-02-11_07:15:51.300000      34043.86        4.11105700e-01       -1.31450260e-08  49.8828  49.0748
0202-02-11_07:15:51.492000      34044.05        4.21349200e-01       -1.61195960e-08  49.8828  49.0748
0202-02-11_07:15:51.700000      34044.26        4.31043600e-01       -5.14869600e-09  49.8828  49.0748
0202-02-11_07:15:51.890000      34044.45        4.40653300e-01       -1.44454260e-08  49.8828  49.0748
0202-02-11_07:15:52.090000      34044.65        4.50919100e-01       -2.04958600e-09  49.8645  49.0538
0202-02-11_07:15:52.297000      34044.86        4.60689100e-01       -6.51208600e-09  49.8645  49.0538
0202-02-11_07:15:52.490000      34045.05        4.70707900e-01       -2.29750600e-09  49.8645  49.0538
0202-02-11_07:15:52.680000      34045.24        4.80627900e-01       -7.06990600e-09  49.8645  49.0538
0202-02-11_07:15:52.883000      34045.44        4.90349000e-01       -3.78500600e-09  49.8645  49.0538
0202-02-11_07:15:53.098000      34045.66        5.00448500e-01       -1.25240760e-08  49.8645  49.0538
0202-02-11_07:15:53.312000      34045.87        5.10457500e-01       -1.59949060e-08  49.8703  49.0729
0202-02-11_07:15:53.516000      34046.07        5.20042100e-01       -1.86600060e-08  49.8703  49.0729
0202-02-11_07:15:53.715000      34046.28        5.30301900e-01       -1.88459460e-08  49.8703  49.0729
0202-02-11_07:15:53.906000      34046.47        5.40235200e-01       -1.50032360e-08  49.8703  49.0729
0202-02-11_07:15:54.105000      34046.67        5.49360600e-01       -1.12225060e-08  49.8742  49.0527
0202-02-11_07:15:54.312000      34046.87        5.60319400e-01       -6.20219600e-09  49.8742  49.0527
0202-02-11_07:15:54.516000      34047.07        5.70092500e-01       -4.52875600e-09  49.8742  49.0527
0202-02-11_07:15:54.707000      34047.27        5.79522600e-01       -7.75167600e-09  49.8742  49.0527
0202-02-11_07:15:54.900000      34047.46        5.89939800e-01       -9.42511600e-09  49.8742  49.0527
0202-02-11_07:15:55.110000      34047.67        5.99939900e-01       -1.78542760e-08  49.8805  49.0745
0202-02-11_07:15:55.312000      34047.87        6.09750000e-01       -1.17183460e-08  49.8805  49.0745
0202-02-11_07:15:55.516000      34048.07        6.19428000e-01       -1.80402160e-08  49.8805  49.0745
0202-02-11_07:15:55.715000      34048.28        6.29270500e-01       -1.82261560e-08  49.8805  49.0745
0202-02-11_07:15:55.918000      34048.48        6.38959000e-01       -2.17589660e-08  49.8805  49.0745
0202-02-11_07:15:56.130000      34048.69        6.49220300e-01       -2.56636560e-08  49.8577  49.0558
0202-02-11_07:15:56.320000      34048.88        6.58527300e-01       -2.94443860e-08  49.8577  49.0558
0202-02-11_07:15:56.527000      34049.09        6.69101700e-01       -3.51464760e-08  49.8577  49.0558
0202-02-11_07:15:56.720000      34049.28        6.79164100e-01       -2.83907360e-08  49.8577  49.0558
0202-02-11_07:15:56.914000      34049.47        6.88138700e-01       -2.70271960e-08  49.8577  49.0558
0202-02-11_07:15:57.120000      34049.68        6.98992200e-01       -1.58709460e-08  49.8847  49.0749
0202-02-11_07:15:57.316000      34049.88        7.08778000e-01       -1.89700360e-08  49.8847  49.0749
0202-02-11_07:15:57.508000      34050.07        7.17757000e-01       -1.36399560e-08  49.8847  49.0749
0202-02-11_07:15:57.710000      34050.27        7.28614900e-01       -1.91562760e-08  49.8847  49.0749
0202-02-11_07:15:57.906000      34050.47        7.38254400e-01       -2.10156560e-08  49.8847  49.0749
0202-02-11_07:15:58.113000      34050.67        7.47512400e-01       -2.08916960e-08  49.8797  49.0524
0202-02-11_07:15:58.310000      34050.87        7.58505400e-01       -2.17594060e-08  49.8797  49.0524
0202-02-11_07:15:58.504000      34051.06        7.68428300e-01       -2.05198160e-08  49.8797  49.0524
0202-02-11_07:15:58.695000      34051.26        7.77564700e-01       -3.40312760e-08  49.8797  49.0524
0202-02-11_07:15:58.902000      34051.46        7.88108100e-01       -4.15307560e-08  49.8797  49.0524
0202-02-11_07:15:59.100000      34051.66        7.98307100e-01       -3.93614860e-08  49.8851  49.0790
0202-02-11_07:15:59.316000      34051.88        8.07789200e-01       -3.52088860e-08  49.8851  49.0790
0202-02-11_07:15:59.508000      34052.07        8.17823400e-01       -3.41552360e-08  49.8851  49.0790
0202-02-11_07:15:59.700000      34052.26        8.27998600e-01       -3.99192960e-08  49.8851  49.0790
0202-02-11_07:15:59.902000      34052.46        8.36922700e-01       -4.39479460e-08  49.8851  49.0790
0202-02-11_07:16:00.105000      34052.67        8.47866800e-01       -5.05797160e-08  49.8674  49.0544
0202-02-11_07:16:00.312000      34052.87        8.57757000e-01       -4.82245060e-08  49.8674  49.0544
0202-02-11_07:16:00.516000      34053.08        8.67418600e-01       -4.16547160e-08  49.8674  49.0544
0202-02-11_07:16:00.715000      34053.28        8.77579000e-01       -3.81219060e-08  49.8674  49.0544
0202-02-11_07:16:00.920000      34053.48        8.87481200e-01       -3.19239860e-08  49.8674  49.0544
0202-02-11_07:16:01.117000      34053.68        8.96880200e-01       -3.55187760e-08  49.8652  49.0750
0202-02-11_07:16:01.316000      34053.88        9.07352200e-01       -3.17380460e-08  49.8652  49.0750
0202-02-11_07:16:01.520000      34054.08        9.17367200e-01       -4.02911760e-08  49.8652  49.0750
0202-02-11_07:16:01.710000      34054.27        9.26631100e-01       -3.73781560e-08  49.8652  49.0750
0202-02-11_07:16:01.918000      34054.48        9.37095800e-01       -3.58286760e-08  49.8652  49.0750
0202-02-11_07:16:02.120000      34054.68        9.47164200e-01       -3.11802360e-08  49.8649  49.0543
0202-02-11_07:16:02.324000      34054.89        9.56751700e-01       -3.73781560e-08  49.8649  49.0543
0202-02-11_07:16:02.520000      34055.08        9.67039700e-01       -3.45890860e-08  49.8649  49.0543
0202-02-11_07:16:02.710000      34055.27        9.77093300e-01       -3.15521160e-08  49.8649  49.0543
0202-02-11_07:16:02.902000      34055.46        9.85803600e-01       -3.06224260e-08  49.8649  49.0543
0202-02-11_07:16:03.117000      34055.68        9.96623000e-01       -3.98573160e-08  49.8595  49.0720
0202-02-11_07:16:03.330000      34055.89        1.00651500e+00       -3.04361460e-08  49.8595  49.0720
0202-02-11_07:16:03.530000      34056.09        1.01654400e+00       -2.94440360e-08  49.8595  49.0720
0202-02-11_07:16:03.723000      34056.28        1.02656300e+00       -3.36582860e-08  49.8595  49.0720
0202-02-11_07:16:03.934000      34056.49        1.03630000e+00       -3.60754660e-08  49.8595  49.0720
0202-02-11_07:16:04.133000      34056.69        1.04607000e+00       -3.20468260e-08  49.8767  49.0527
0202-02-11_07:16:04.332000      34056.89        1.05647900e+00       -2.85140060e-08  49.8767  49.0527
0202-02-11_07:16:04.523000      34057.09        1.06587900e+00       -3.27905760e-08  49.8767  49.0527
0202-02-11_07:16:04.720000      34057.28        1.07653100e+00       -4.46285960e-08  49.8767  49.0527
0202-02-11_07:16:04.910000      34057.47        1.08626500e+00       -4.74176660e-08  49.8767  49.0527
0202-02-11_07:16:05.120000      34057.68        1.09592400e+00       -5.07025560e-08  49.9027  49.0773
0202-02-11_07:16:05.316000      34057.88        1.10599400e+00       -4.95249560e-08  49.9027  49.0773
0202-02-11_07:16:05.508000      34058.07        1.11589100e+00       -4.20874560e-08  49.9027  49.0773
0202-02-11_07:16:05.715000      34058.27        1.12542100e+00       -2.90718260e-08  49.9027  49.0773
0202-02-11_07:16:05.906000      34058.47        1.13542300e+00       -2.69645260e-08  49.9027  49.0773
0202-02-11_07:16:06.105000      34058.67        1.14545100e+00       -3.08692160e-08  49.8749  49.0580
0202-02-11_07:16:06.305000      34058.86        1.15567100e+00       -4.16535960e-08  49.8749  49.0580
0202-02-11_07:16:06.508000      34059.07        1.16512500e+00       -4.48145360e-08  49.8749  49.0580
0202-02-11_07:16:06.700000      34059.26        1.17544500e+00       -3.60134960e-08  49.8749  49.0580
0202-02-11_07:16:06.895000      34059.45        1.18539000e+00       -2.84520260e-08  49.8749  49.0580
0202-02-11_07:16:07.098000      34059.66        1.19468200e+00       -2.41754660e-08  49.9011  49.0753
0202-02-11_07:16:07.297000      34059.86        1.20542100e+00       -3.03114060e-08  49.9011  49.0753
0202-02-11_07:16:07.490000      34060.05        1.21493200e+00       -3.45879660e-08  49.9011  49.0753
0202-02-11_07:16:07.680000      34060.24        1.22416600e+00       -3.21707860e-08  49.9011  49.0753
0202-02-11_07:16:07.880000      34060.44        1.23485600e+00       -2.79561960e-08  49.9011  49.0753
0202-02-11_07:16:08.086000      34060.65        1.24493000e+00       -2.09525460e-08  49.9011  49.0753
0202-02-11_07:16:08.297000      34060.86        1.25404900e+00       -1.95270260e-08  49.8803  49.0600
0202-02-11_07:16:08.490000      34061.05        1.26504300e+00       -1.59942160e-08  49.8803  49.0600
0202-02-11_07:16:08.680000      34061.24        1.27479300e+00       -2.29358860e-08  49.8803  49.0600
0202-02-11_07:16:08.875000      34061.43        1.28376500e+00       -2.89478660e-08  49.8803  49.0600
0202-02-11_07:16:09.082000      34061.64        1.29470600e+00       -3.50218260e-08  49.8803  49.0600
0202-02-11_07:16:09.277000      34061.84        1.30403200e+00       -2.23153760e-08  49.9102  49.0763
0202-02-11_07:16:09.480000      34062.04        1.31410200e+00       -2.18808160e-08  49.9102  49.0763
0202-02-11_07:16:09.676000      34062.24        1.32444800e+00       -2.12600860e-08  49.9102  49.0763
0202-02-11_07:16:09.867000      34062.43        1.33437100e+00       -3.19824860e-08  49.9102  49.0763
0202-02-11_07:16:10.090000      34062.65        1.34346000e+00       -3.22923860e-08  49.9102  49.0763
0202-02-11_07:16:10.285000      34062.85        1.35441500e+00       -2.73340460e-08  49.8635  49.0514
0202-02-11_07:16:10.490000      34063.05        1.36433000e+00       -2.97512360e-08  49.8635  49.0514
0202-02-11_07:16:10.690000      34063.25        1.37336300e+00       -3.04330060e-08  49.8635  49.0514
0202-02-11_07:16:10.883000      34063.44        1.38420700e+00       -3.26642660e-08  49.8635  49.0514
0202-02-11_07:16:11.098000      34063.66        1.39372900e+00       -2.79538360e-08  49.8702  49.0696
0202-02-11_07:16:11.293000      34063.86        1.40351900e+00       -3.13626960e-08  49.8702  49.0696
0202-02-11_07:16:11.500000      34064.06        1.41356900e+00       -3.02470760e-08  49.8702  49.0696
0202-02-11_07:16:11.690000      34064.25        1.42324400e+00       -2.87595660e-08  49.8702  49.0696
0202-02-11_07:16:11.895000      34064.46        1.43305700e+00       -3.17965560e-08  49.8702  49.0696
0202-02-11_07:16:12.094000      34064.65        1.44355700e+00       -2.87595660e-08  49.8531  49.0543
0202-02-11_07:16:12.285000      34064.85        1.45332000e+00       -4.04736460e-08  49.8531  49.0543
0202-02-11_07:16:12.490000      34065.05        1.46218800e+00       -3.60731160e-08  49.8531  49.0543
0202-02-11_07:16:12.680000      34065.24        1.47323600e+00       -3.20444660e-08  49.8531  49.0543
0202-02-11_07:16:12.875000      34065.43        1.48305300e+00       -1.81611260e-08  49.8531  49.0543
0202-02-11_07:16:13.070000      34065.63        1.49182700e+00       -2.18178960e-08  49.8720  49.0738
0202-02-11_07:16:13.270000      34065.83        1.50281400e+00       -3.11147760e-08  49.8720  49.0738
0202-02-11_07:16:13.465000      34066.02        1.51296200e+00       -3.93580160e-08  49.8720  49.0738
0202-02-11_07:16:13.656000      34066.22        1.52220200e+00       -3.92340560e-08  49.8720  49.0738
0202-02-11_07:16:13.860000      34066.42        1.53228400e+00       -3.43996760e-08  49.8720  49.0738
0202-02-11_07:16:14.066000      34066.63        1.54262400e+00       -3.70028060e-08  49.8720  49.0738
0202-02-11_07:16:14.270000      34066.83        1.55285000e+00       -3.39658260e-08  49.8753  49.0585
0202-02-11_07:16:14.460000      34067.02        1.56224000e+00       -2.64663360e-08  49.8753  49.0585
0202-02-11_07:16:14.656000      34067.22        1.57210800e+00       -1.69835160e-08  49.8753  49.0585
0202-02-11_07:16:14.855000      34067.42        1.58254200e+00       -2.02684160e-08  49.8753  49.0585
0202-02-11_07:16:15.060000      34067.62        1.59208500e+00       -3.64449960e-08  49.8877  49.0791
0202-02-11_07:16:15.250000      34067.81        1.60236400e+00       -2.84501160e-08  49.8877  49.0791
0202-02-11_07:16:15.453000      34068.01        1.61215400e+00       -1.65505460e-08  49.8877  49.0791
0202-02-11_07:16:15.645000      34068.21        1.62160600e+00       -3.47351600e-09  49.8877  49.0791
0202-02-11_07:16:15.840000      34068.40        1.63209600e+00       -7.06831600e-09  49.8877  49.0791
0202-02-11_07:16:16.043000      34068.60        1.64202800e+00       -1.45677960e-08  49.8877  49.0791
0202-02-11_07:16:16.250000      34068.81        1.65130700e+00       -1.36381060e-08  49.9016  49.0605
0202-02-11_07:16:16.450000      34069.01        1.66185900e+00       -9.29956600e-09  49.9016  49.0605
0202-02-11_07:16:16.652000      34069.21        1.67148700e+00       -2.54382600e-09  49.9016  49.0605
0202-02-11_07:16:16.844000      34069.41        1.68116300e+00       -6.13862600e-09  49.9016  49.0605
0202-02-11_07:16:17.062000      34069.62        1.69158600e+00       -6.94435600e-09  49.9016  49.0605
0202-02-11_07:16:17.260000      34069.82        1.70111600e+00       -2.49183260e-08  49.8960  49.0809
0202-02-11_07:16:17.465000      34070.03        1.71084300e+00       -8.24591600e-09  49.8960  49.0809
0202-02-11_07:16:17.656000      34070.22        1.72129000e+00        4.58377400e-09  49.8960  49.0809
0202-02-11_07:16:17.860000      34070.42        1.73145000e+00        1.14014940e-08  49.8960  49.0809
0202-02-11_07:16:18.086000      34070.65        1.74102100e+00        1.18973240e-08  49.8960  49.0809
0202-02-11_07:16:18.293000      34070.85        1.75145900e+00        1.11294400e-09  49.8813  49.0543
0202-02-11_07:16:18.496000      34071.06        1.76046500e+00        4.70773400e-09  49.8813  49.0543
0202-02-11_07:16:18.700000      34071.26        1.77087500e+00        3.09627400e-09  49.8813  49.0543
0202-02-11_07:16:18.902000      34071.46        1.78090900e+00        2.29296240e-08  49.8813  49.0543
0202-02-11_07:16:19.113000      34071.67        1.79056200e+00        3.03671240e-08  49.8838  49.0766
0202-02-11_07:16:19.324000      34071.88        1.80106700e+00        2.93134840e-08  49.8838  49.0766
0202-02-11_07:16:19.516000      34072.08        1.81083700e+00        3.79285840e-08  49.8838  49.0766
0202-02-11_07:16:19.710000      34072.27        1.81992200e+00        4.04077540e-08  49.8838  49.0766
0202-02-11_07:16:19.902000      34072.46        1.83062200e+00        5.56546440e-08  49.8838  49.0766
0202-02-11_07:16:20.110000      34072.67        1.84079900e+00        6.75546440e-08  49.8527  49.0455
0202-02-11_07:16:20.300000      34072.86        1.84955700e+00        8.72020540e-08  49.8527  49.0455
0202-02-11_07:16:20.492000      34073.05        1.86024100e+00        9.71807040e-08  49.8527  49.0455
0202-02-11_07:16:20.700000      34073.26        1.86996500e+00        1.12241654e-07  49.8527  49.0455
0202-02-11_07:16:20.890000      34073.45        1.87934000e+00        1.20360924e-07  49.8527  49.0455
0202-02-11_07:16:21.105000      34073.67        1.89008400e+00        1.32942624e-07  49.8596  49.0699
0202-02-11_07:16:21.305000      34073.87        1.90004400e+00        1.57981904e-07  49.8596  49.0699
0202-02-11_07:16:21.496000      34074.06        1.90940600e+00        1.83083244e-07  49.8596  49.0699
0202-02-11_07:16:21.690000      34074.25        1.91986700e+00        2.21138314e-07  49.8596  49.0699
0202-02-11_07:16:21.895000      34074.46        1.92997000e+00        2.56404474e-07  49.8596  49.0699
0202-02-11_07:16:22.100000      34074.66        1.93979600e+00        3.02888864e-07  49.8581  49.0564
0202-02-11_07:16:22.310000      34074.87        1.94980500e+00        3.33134704e-07  49.8581  49.0564
0202-02-11_07:16:22.500000      34075.06        1.95977700e+00        3.90093584e-07  49.8581  49.0564
0202-02-11_07:16:22.695000      34075.25        1.96970900e+00        4.26847244e-07  49.8581  49.0564
0202-02-11_07:16:22.887000      34075.45        1.97909800e+00        4.83248304e-07  49.8581  49.0564
0202-02-11_07:16:23.110000      34075.67        1.98969500e+00        5.66982194e-07  49.8581  49.0564
0202-02-11_07:16:23.320000      34075.88        1.99944100e+00        6.16875444e-07  49.8904  49.0813
0202-02-11_07:16:23.523000      34076.08        2.00908900e+00        6.91002554e-07  49.8904  49.0813
0202-02-11_07:16:23.715000      34076.27        2.01940300e+00        7.50254654e-07  49.8904  49.0813
0202-02-11_07:16:23.914000      34076.47        2.02897800e+00        8.39008854e-07  49.8904  49.0813
0202-02-11_07:16:24.113000      34076.68        2.03917000e+00        9.26771384e-07  49.8859  49.0645
0202-02-11_07:16:24.316000      34076.88        2.04925600e+00        1.04496570e-06  49.8859  49.0645
0202-02-11_07:16:24.510000      34077.07        2.05869500e+00        1.14766522e-06  49.8859  49.0645
0202-02-11_07:16:24.703000      34077.26        2.06854200e+00        1.26232672e-06  49.8859  49.0645
0202-02-11_07:16:24.914000      34077.47        2.07896400e+00        1.39613979e-06  49.8859  49.0645
0202-02-11_07:16:25.113000      34077.67        2.08900200e+00        1.57953621e-06  49.9101  49.0826
0202-02-11_07:16:25.305000      34077.87        2.09846200e+00        1.73039356e-06  49.9101  49.0826
0202-02-11_07:16:25.508000      34078.07        2.10890200e+00        1.94186655e-06  49.9101  49.0826
0202-02-11_07:16:25.703000      34078.26        2.11898300e+00        2.11863120e-06  49.9101  49.0826
0202-02-11_07:16:25.895000      34078.46        2.12774600e+00        2.30351512e-06  49.9101  49.0826
0202-02-11_07:16:26.117000      34078.68        2.13873400e+00        2.57981835e-06  49.8963  49.0588
0202-02-11_07:16:26.312000      34078.87        2.14837400e+00        2.79439030e-06  49.8963  49.0588
0202-02-11_07:16:26.510000      34079.07        2.15783400e+00        3.02061434e-06  49.8963  49.0588
0202-02-11_07:16:26.707000      34079.27        2.16826600e+00        3.34693477e-06  49.8963  49.0588
0202-02-11_07:16:26.900000      34079.46        2.17820200e+00        3.63272081e-06  49.8963  49.0588
0202-02-11_07:16:27.100000      34079.66        2.18780400e+00        3.93809231e-06  49.8806  49.0749
0202-02-11_07:16:27.305000      34079.87        2.19778500e+00        4.38682178e-06  49.8806  49.0749
0202-02-11_07:16:27.496000      34080.06        2.20812900e+00        4.72411265e-06  49.8806  49.0749
0202-02-11_07:16:27.690000      34080.25        2.21760100e+00        5.10063630e-06  49.8806  49.0749
0202-02-11_07:16:27.900000      34080.46        2.22743500e+00        5.64227245e-06  49.8806  49.0749
0202-02-11_07:16:28.100000      34080.66        2.23767800e+00        6.07965964e-06  49.8652  49.0480
0202-02-11_07:16:28.312000      34080.87        2.24755600e+00        6.52485614e-06  49.8652  49.0480
0202-02-11_07:16:28.504000      34081.06        2.25748800e+00        7.14495794e-06  49.8652  49.0480
0202-02-11_07:16:28.695000      34081.26        2.26781900e+00        8.61020794e-06  49.8652  49.0480
0202-02-11_07:16:28.900000      34081.46        2.27739100e+00        8.69722674e-06  49.8652  49.0480
0202-02-11_07:16:29.100000      34081.66        2.28686000e+00        9.98986474e-06  49.8589  49.0688
0202-02-11_07:16:29.310000      34081.87        2.29714200e+00        1.01769179e-05  49.8589  49.0688
