Repository: shortlab/2025-devitre-PhD

# 2025-devitre-PhD
Data repository for Alexis Devitre's PhD thesis

File: chapter 5/cold_vs_warm/20K/ffj29/Ic/1_anneal/Ic_2024-02-11_07-29-44678483_f29-120Kanneal-64K.txt
# Ic = 0.43 A, n = 17.12 , Tavg = 63.78 K, f29-120Kanneal-64K
#datetime                        t_s     iHTS_A                vHTS_V                tHTS_K  tTAR_K
0202-02-11_07:29:32.570000      34865.13        1.70283300e-02       -1.41996010e-08  63.7711  62.5946
0202-02-11_07:29:32.773000      34865.33        1.41609800e-02       -2.35584810e-08  63.7711  62.5946
0202-02-11_07:29:32.984000      34865.55        2.36042300e-02       -3.07480810e-08  63.7711  62.5946
0202-02-11_07:29:33.195000      34865.76        3.42647700e-02       -3.34131910e-08  63.8121  62.5935
0202-02-11_07:29:33.390000      34865.95        4.37958800e-02       -2.15751410e-08  63.8121  62.5935
0202-02-11_07:29:33.598000      34866.16        5.40557000e-02       -2.33725410e-08  63.8121  62.5935
0202-02-11_07:29:33.790000      34866.35        6.38406000e-02       -2.28767110e-08  63.8121  62.5935
0202-02-11_07:29:34             34866.56        7.27706400e-02       -3.33512110e-08  63.8121  62.5935
0202-02-11_07:29:34.246000      34866.81        8.40070300e-02       -2.71532810e-08  63.8163  62.5951
0202-02-11_07:29:34.438000      34867.00        9.30811800e-02       -2.61616110e-08  63.8163  62.5951
0202-02-11_07:29:34.633000      34867.19        1.03252000e-01       -2.10173310e-08  63.8163  62.5951
0202-02-11_07:29:34.836000      34867.40        1.13544400e-01       -1.94058710e-08  63.8163  62.5951
0202-02-11_07:29:35.043000      34867.60        1.23173500e-01       -1.21542910e-08  63.8163  62.5951
0202-02-11_07:29:35.266000      34867.83        1.33360600e-01       -9.55115100e-09  63.8048  62.5957
0202-02-11_07:29:35.470000      34868.03        1.43509100e-01       -9.17928100e-09  63.8048  62.5957
0202-02-11_07:29:35.668000      34868.23        1.52492600e-01       -7.01000100e-09  63.8048  62.5957
0202-02-11_07:29:35.863000      34868.42        1.62978000e-01       -1.04808410e-08  63.8048  62.5957
0202-02-11_07:29:36.090000      34868.65        1.73186900e-01       -1.14725110e-08  63.8048  62.5957
0202-02-11_07:29:36.297000      34868.86        1.82718000e-01       -1.08527210e-08  63.7731  62.5962
0202-02-11_07:29:36.496000      34869.06        1.92903600e-01       -1.90959710e-08  63.7731  62.5962
0202-02-11_07:29:36.690000      34869.25        2.02589100e-01       -1.13485610e-08  63.7731  62.5962
0202-02-11_07:29:36.895000      34869.46        2.12175100e-01       -1.47574210e-08  63.7731  62.5962
0202-02-11_07:29:37.100000      34869.66        2.22748100e-01       -2.48553100e-09  63.7794  62.5940
0202-02-11_07:29:37.305000      34869.87        2.32657700e-01       -6.76214100e-09  63.7794  62.5940
0202-02-11_07:29:37.500000      34870.06        2.41986900e-01       -3.60123100e-09  63.7794  62.5940
0202-02-11_07:29:37.690000      34870.25        2.52455500e-01       -8.12171000e-10  63.7794  62.5940
0202-02-11_07:29:37.895000      34870.46        2.62552000e-01       -3.60124100e-09  63.7794  62.5940
0202-02-11_07:29:38.098000      34870.66        2.71977800e-01       -1.27122010e-08  63.7422  62.5902
0202-02-11_07:29:38.310000      34870.87        2.82251000e-01       -1.57491910e-08  63.7422  62.5902
0202-02-11_07:29:38.504000      34871.06        2.92258500e-01       -1.19064710e-08  63.7422  62.5902
0202-02-11_07:29:38.707000      34871.27        3.01436400e-01       -6.88614100e-09  63.7422  62.5902
0202-02-11_07:29:38.906000      34871.47        3.12125100e-01       -3.41530100e-09  63.7422  62.5902
0202-02-11_07:29:39.105000      34871.67        3.22193500e-01       -1.56252310e-08  63.7564  62.5884
0202-02-11_07:29:39.310000      34871.87        3.31098700e-01       -1.19064710e-08  63.7564  62.5884
0202-02-11_07:29:39.504000      34872.06        3.41995300e-01       -2.00877410e-08  63.7564  62.5884
0202-02-11_07:29:39.707000      34872.27        3.51710400e-01       -1.20304310e-08  63.7564  62.5884
0202-02-11_07:29:39.900000      34872.46        3.61076800e-01       -2.22570110e-08  63.7564  62.5884
0202-02-11_07:29:40.125000      34872.68        3.71643800e-01       -1.47575210e-08  63.7780  62.5877
0202-02-11_07:29:40.320000      34872.88        3.81318900e-01       -1.01090710e-08  63.7780  62.5877
0202-02-11_07:29:40.523000      34873.08        3.91081500e-01       -2.48561100e-09  63.7780  62.5877
0202-02-11_07:29:40.727000      34873.29        4.01497200e-01        1.54883890e-08  63.7780  62.5877
0202-02-11_07:29:40.918000      34873.48        4.11463400e-01        4.35650190e-08  63.7780  62.5877
0202-02-11_07:29:41.133000      34873.69        4.20528500e-01        1.01081829e-07  63.8046  62.5916
0202-02-11_07:29:41.330000      34873.89        4.31189000e-01        1.55251759e-07  63.8046  62.5916
0202-02-11_07:29:41.520000      34874.08        4.41134200e-01        2.17540969e-07  63.8046  62.5916
0202-02-11_07:29:41.727000      34874.29        4.50236400e-01        3.55878809e-07  63.8046  62.5916
0202-02-11_07:29:41.918000      34874.48        4.60929600e-01        5.23842759e-07  63.8046  62.5916
0202-02-11_07:29:42.125000      34874.69        4.71162700e-01        7.55707399e-07  63.7928  62.5924
0202-02-11_07:29:42.324000      34874.89        4.80202600e-01        1.18912877e-06  63.7928  62.5924
0202-02-11_07:29:42.520000      34875.08        4.90602600e-01        2.59141085e-06  63.7928  62.5924
0202-02-11_07:29:42.710000      34875.27        5.00681300e-01        2.71561740e-06  63.7928  62.5924
0202-02-11_07:29:42.914000      34875.47        5.09624700e-01        4.26689775e-06  63.7928  62.5924
0202-02-11_07:29:43.113000      34875.67        5.20577700e-01        5.69462086e-06  63.7720  62.5909
0202-02-11_07:29:43.320000      34875.88        5.30160700e-01        7.61107612e-06  63.7720  62.5909
0202-02-11_07:29:43.510000      34876.07        5.39648800e-01        9.86277622e-06  63.7720  62.5909
0202-02-11_07:29:43.720000      34876.28        5.50199500e-01        1.23980306e-05  63.7720  62.5909
0202-02-11_07:29:43.914000      34876.47        5.60024500e-01        1.56317892e-05  63.7720  62.5909
0202-02-11_07:29:44.117000      34876.68        5.69323500e-01        1.76231771e-05  63.7805  62.5906
0202-02-11_07:29:44.310000      34876.87        5.79895000e-01        2.28133053e-05  63.7805  62.5906

File: chapter 5/cold_vs_warm/20K/ffj29/Ic/1_anneal/Ic_2024-02-11_07-30-39680081_f29-120Kanneal-64K.txt
# Ic = 0.43 A, n = 16.79 , Tavg = 63.77 K, f29-120Kanneal-64K
#datetime                        t_s     iHTS_A                vHTS_V                tHTS_K  tTAR_K
0202-02-11_07:30:27.450000      34920.01        1.97056200e-02       -5.80126000e-09  63.7590  62.5857
0202-02-11_07:30:27.652000      34920.21        1.44280400e-02       -2.32174100e-08  63.7590  62.5857
0202-02-11_07:30:27.850000      34920.41        2.44014200e-02       -2.55106400e-08  63.7590  62.5857
0202-02-11_07:30:28.082000      34920.64        3.45662600e-02       -1.98705400e-08  63.7590  62.5857
0202-02-11_07:30:28.293000      34920.85        4.41646800e-02       -8.28042000e-09  63.7830  62.5852
0202-02-11_07:30:28.496000      34921.06        5.43117100e-02       -4.62365000e-09  63.7830  62.5852
0202-02-11_07:30:28.688000      34921.25        6.34435900e-02        5.20620000e-10  63.7830  62.5852
0202-02-11_07:30:28.895000      34921.46        7.40284400e-02       -9.45803000e-09  63.7830  62.5852
0202-02-11_07:30:29.094000      34921.65        8.35877500e-02       -1.06356300e-08  63.8060  62.5939
0202-02-11_07:30:29.290000      34921.85        9.28368700e-02       -1.91887600e-08  63.8060  62.5939
0202-02-11_07:30:29.496000      34922.05        1.03473700e-01       -1.38585500e-08  63.8060  62.5939
0202-02-11_07:30:29.688000      34922.25        1.13687500e-01       -8.21844000e-09  63.8060  62.5939
0202-02-11_07:30:29.880000      34922.44        1.22616900e-01       -1.52469000e-09  63.8060  62.5939
0202-02-11_07:30:30.110000      34922.67        1.33486700e-01       -6.56980000e-10  63.8060  62.5939
0202-02-11_07:30:30.324000      34922.88        1.43341400e-01       -5.80126000e-09  63.7870  62.5945
0202-02-11_07:30:30.516000      34923.08        1.53316300e-01       -1.42927200e-08  63.7870  62.5945
0202-02-11_07:30:30.710000      34923.27        1.63340100e-01       -2.44577800e-08  63.7870  62.5945
0202-02-11_07:30:30.914000      34923.48        1.72825200e-01       -1.64011100e-08  63.7870  62.5945
0202-02-11_07:30:31.120000      34923.68        1.83340300e-01       -7.66220000e-09  63.7864  62.5942
0202-02-11_07:30:31.312000      34923.87        1.93200900e-01       -4.00543000e-09  63.7864  62.5942
0202-02-11_07:30:31.508000      34924.07        2.02338200e-01       -6.60855000e-09  63.7864  62.5942
0202-02-11_07:30:31.700000      34924.26        2.13041800e-01       -1.26825100e-08  63.7864  62.5942
0202-02-11_07:30:31.895000      34924.45        2.23099700e-01       -1.44799100e-08  63.7864  62.5942
0202-02-11_07:30:32.113000      34924.67        2.32335500e-01       -2.34049100e-08  63.7712  62.5857
0202-02-11_07:30:32.305000      34924.87        2.42737800e-01       -2.82392900e-08  63.7712  62.5857
0202-02-11_07:30:32.496000      34925.06        2.52699300e-01       -2.80533500e-08  63.7712  62.5857
0202-02-11_07:30:32.703000      34925.26        2.62524300e-01       -2.27851200e-08  63.7712  62.5857
0202-02-11_07:30:32.895000      34925.46        2.72183000e-01       -1.20007400e-08  63.7712  62.5857
0202-02-11_07:30:33.100000      34925.66        2.82375100e-01       -1.33642800e-08  63.7923  62.5832
0202-02-11_07:30:33.300000      34925.86        2.91753300e-01       -4.19137000e-09  63.7923  62.5832
0202-02-11_07:30:33.492000      34926.05        3.01946400e-01       -2.64189000e-09  63.7923  62.5832
0202-02-11_07:30:33.690000      34926.25        3.12224000e-01        1.51072000e-09  63.7923  62.5832
0202-02-11_07:30:33.883000      34926.44        3.22375500e-01       -6.73251000e-09  63.7923  62.5832
0202-02-11_07:30:34.110000      34926.67        3.31259500e-01       -2.06778300e-08  63.7923  62.5832
0202-02-11_07:30:34.305000      34926.87        3.41890300e-01       -1.36122000e-08  63.7684  62.5807
0202-02-11_07:30:34.510000      34927.07        3.52083200e-01       -8.77782000e-09  63.7684  62.5807
0202-02-11_07:30:34.703000      34927.27        3.61485200e-01        1.75864000e-09  63.7684  62.5807
0202-02-11_07:30:34.900000      34927.46        3.71516400e-01       -1.09471000e-08  63.7684  62.5807
0202-02-11_07:30:35.105000      34927.67        3.81003000e-01       -4.68720000e-09  63.7598  62.5850
0202-02-11_07:30:35.297000      34927.86        3.91236100e-01        5.53937000e-09  63.7598  62.5850
0202-02-11_07:30:35.492000      34928.05        4.01537500e-01        2.33273900e-08  63.7598  62.5850
0202-02-11_07:30:35.695000      34928.26        4.11404000e-01        4.52680200e-08  63.7598  62.5850
0202-02-11_07:30:35.890000      34928.45        4.21169600e-01        7.78070900e-08  63.7598  62.5850
0202-02-11_07:30:36.110000      34928.67        4.31576100e-01        1.26336780e-07  63.7598  62.5850
0202-02-11_07:30:36.312000      34928.87        4.40967700e-01        2.22466490e-07  63.7591  62.5861
0202-02-11_07:30:36.504000      34929.07        4.50887700e-01        3.17914500e-07  63.7591  62.5861
0202-02-11_07:30:36.707000      34929.27        4.61435400e-01        4.54082880e-07  63.7591  62.5861
0202-02-11_07:30:36.902000      34929.46        4.70580700e-01        7.52636770e-07  63.7591  62.5861
0202-02-11_07:30:37.105000      34929.67        4.80718800e-01        1.07176763e-06  63.7680  62.5900
0202-02-11_07:30:37.310000      34929.87        4.90589800e-01        2.35436488e-06  63.7680  62.5900
0202-02-11_07:30:37.500000      34930.06        5.00719000e-01        2.58356390e-06  63.7680  62.5900
0202-02-11_07:30:37.695000      34930.25        5.09343300e-01        3.72404287e-06  63.7680  62.5900
0202-02-11_07:30:37.887000      34930.45        5.20202700e-01        5.84689189e-06  63.7680  62.5900
0202-02-11_07:30:38.094000      34930.65        5.30082600e-01        7.37226152e-06  63.7416  62.5859
0202-02-11_07:30:38.297000      34930.86        5.39514200e-01        9.45717932e-06  63.7416  62.5859
0202-02-11_07:30:38.500000      34931.06        5.50257900e-01        1.25548988e-05  63.7416  62.5859
0202-02-11_07:30:38.707000      34931.27        5.60011600e-01        1.50997640e-05  63.7416  62.5859
0202-02-11_07:30:38.902000      34931.46        5.69806900e-01        1.87497179e-05  63.7416  62.5859
0202-02-11_07:30:39.105000      34931.67        5.80057800e-01        1.99985984e-05  63.7717  62.5783
0202-02-11_07:30:39.297000      34931.86        5.89780200e-01        2.64072454e-05  63.7717  62.5783

File: chapter 5/cold_vs_warm/20K/ffj29/Ic/1_anneal/Ic_2024-02-11_12-43-41736127_f29-130Kanneal-20K.txt
# Ic = 6.89 A, n = 28.12 , Tavg = 19.92 K, f29-130Kanneal-20K
#datetime                        t_s     iHTS_A                vHTS_V                tHTS_K  tTAR_K
0202-02-11_12:43:34.790000      9201.63        3.22318800e+00        1.36725865e-08  19.9034  19.4375
0202-02-11_12:43:35.188000      9202.03        3.40725600e+00        2.64402765e-08  19.9034  19.4375
0202-02-11_12:43:35.630000      9202.47        3.79817900e+00        3.42496365e-08  19.9034  19.4375
0202-02-11_12:43:36.040000      9202.88        4.00130500e+00        2.79277765e-08  19.8960  19.5497
0202-02-11_12:43:36.434000      9203.27        4.39054400e+00        3.02829765e-08  19.8960  19.5497
0202-02-11_12:43:36.830000      9203.67        4.60023400e+00        1.45402965e-08  19.9220  19.3632
0202-02-11_12:43:37.227000      9204.06        4.98864400e+00        2.86715165e-08  19.9220  19.3632
0202-02-11_12:43:37.640000      9204.48        5.19528100e+00        2.42710065e-08  19.8845  19.5442
0202-02-11_12:43:38.047000      9204.89        5.58262800e+00        3.07168265e-08  19.8845  19.5442
0202-02-11_12:43:38.450000      9205.29        5.78916800e+00        2.46428765e-08  19.8845  19.5442
0202-02-11_12:43:38.850000      9205.69        6.17946600e+00        3.15227865e-08  19.9315  19.4453
0202-02-11_12:43:39.254000      9206.09        6.38248500e+00        5.28451865e-08  19.9315  19.4453
0202-02-11_12:43:39.660000      9206.50        6.77398500e+00        1.32302847e-07  19.8898  19.4088
0202-02-11_12:43:40.055000      9206.89        6.97844500e+00        2.96423497e-07  19.8898  19.4088
0202-02-11_12:43:40.450000      9207.29        7.36653400e+00        1.49156641e-06  19.8898  19.4088
0202-02-11_12:43:40.855000      9207.69        7.57428100e+00        3.03701517e-06  19.9186  19.5777
0202-02-11_12:43:41.250000      9208.09        7.96123800e+00        1.05718137e-05  19.9186  19.5777

File: chapter 5/cold_vs_warm/20K/ffj29/Ic/1_anneal/Ic_2024-02-11_12-44-08215276_f29-130Kanneal-20K.txt
# Ic = 6.90 A, n = 28.24 , Tavg = 19.89 K, f29-130Kanneal-20K
#datetime                        t_s     iHTS_A                vHTS_V                tHTS_K  tTAR_K
0202-02-11_12:44:01.363000      9228.20        3.23643900e+00       -3.54906180e-08  19.9240  19.5800
0202-02-11_12:44:01.770000      9228.61        3.42405100e+00       -2.81770880e-08  19.9249  19.3359
0202-02-11_12:44:02.170000      9229.01        3.81323800e+00       -1.67109580e-08  19.9249  19.3359
0202-02-11_12:44:02.590000      9229.43        4.01563200e+00       -1.95615980e-08  19.9249  19.3359
0202-02-11_12:44:02.992000      9229.83        4.40599500e+00       -3.00977780e-08  19.8923  19.5716
0202-02-11_12:44:03.395000      9230.23        4.60438800e+00       -4.43529680e-08  19.8923  19.5716
0202-02-11_12:44:03.805000      9230.64        5.00043200e+00       -3.13373680e-08  19.9040  19.4266
0202-02-11_12:44:04.207000      9231.05        5.20424300e+00       -3.77831880e-08  19.9040  19.4266
0202-02-11_12:44:04.617000      9231.45        5.59231800e+00       -2.67509080e-08  19.8990  19.4305
0202-02-11_12:44:05.020000      9231.86        5.79817000e+00       -3.02837180e-08  19.8990  19.4305
0202-02-11_12:44:05.418000      9232.26        6.18497800e+00       -1.97472780e-08  19.8990  19.4305
0202-02-11_12:44:05.824000      9232.66        6.39205800e+00       -2.03050880e-08  19.9095  19.5521
0202-02-11_12:44:06.230000      9233.07        6.78336200e+00        6.52880220e-08  19.9095  19.5521
0202-02-11_12:44:06.645000      9233.48        6.98651400e+00        2.33499262e-07  19.9150  19.3682
0202-02-11_12:44:07.040000      9233.88        7.37735600e+00        1.44333096e-06  19.9150  19.3682
0202-02-11_12:44:07.440000      9234.28        7.58197000e+00        3.07021990e-06  19.9150  19.3682
0202-02-11_12:44:07.836000      9234.67        7.97184400e+00        1.07297188e-05  19.8920  19.5391

File: chapter 5/cold_vs_warm/20K/ffj29/Ic/1_anneal/Ic_2024-02-11_12-44-35012020_f29-130Kanneal-20K.txt
# Ic = 6.89 A, n = 28.06 , Tavg = 19.92 K, f29-130Kanneal-20K
#datetime                        t_s     iHTS_A                vHTS_V                tHTS_K  tTAR_K
0202-02-11_12:44:28.110000      9254.95        3.24866300e+00        1.30837930e-08  19.8957  19.5316
0202-02-11_12:44:28.510000      9255.35        3.43370600e+00        1.79801530e-08  19.8957  19.5316
0202-02-11_12:44:28.930000      9255.77        3.82152700e+00        2.55416030e-08  19.9124  19.4684
0202-02-11_12:44:29.324000      9256.16        4.02579400e+00        2.00874430e-08  19.9124  19.4684
0202-02-11_12:44:29.730000      9256.57        4.41520200e+00        1.71744230e-08  19.9048  19.3880
0202-02-11_12:44:30.133000      9256.97        4.62101600e+00        1.25879630e-08  19.9048  19.3880
0202-02-11_12:44:30.586000      9257.43        5.00992100e+00        2.80827530e-08  19.9048  19.3880
0202-02-11_12:44:30.980000      9257.82        5.20809500e+00        1.97775430e-08  19.9044  19.5888
0202-02-11_12:44:31.380000      9258.22        5.60094000e+00        2.44879630e-08  19.9044  19.5888
0202-02-11_12:44:31.785000      9258.62        5.80506800e+00        1.24031130e-08  19.9091  19.3404
0202-02-11_12:44:32.190000      9259.03        6.19461900e+00        2.41182730e-08  19.9091  19.3404
0202-02-11_12:44:32.633000      9259.47        6.40351000e+00        3.36630630e-08  19.9089  19.5584
0202-02-11_12:44:33.030000      9259.87        6.78977200e+00        1.10083373e-07  19.9089  19.5584
0202-02-11_12:44:33.430000      9260.27        6.99619100e+00        3.00173473e-07  19.9089  19.5584
0202-02-11_12:44:33.836000      9260.67        7.38925600e+00        1.67102863e-06  19.9191  19.4415
0202-02-11_12:44:34.234000      9261.07        7.59177400e+00        3.16974681e-06  19.9191  19.4415
0202-02-11_12:44:34.640000      9261.48        7.98336000e+00        1.12942235e-05  19.9211  19.4190

File: chapter 5/cold_vs_warm/20K/ffj29/Ic/1_anneal/Ic_2024-02-11_12-44-43792791_f29-130Kanneal-20K.txt
# Ic = 6.91 A, n = 28.36 , Tavg = 19.91 K, f29-130Kanneal-20K
#datetime                        t_s     iHTS_A                vHTS_V                tHTS_K  tTAR_K
0202-02-11_12:44:36.910000      9263.75        3.25031400e+00        3.53653120e-08  19.9208  19.3731
0202-02-11_12:44:37.305000      9264.14        3.43163300e+00        3.00970820e-08  19.9208  19.3731
0202-02-11_12:44:37.715000      9264.55        3.82082900e+00        2.53221920e-08  19.9034  19.5307
0202-02-11_12:44:38.120000      9264.96        4.02578500e+00        1.12512620e-08  19.9034  19.5307
0202-02-11_12:44:38.574000      9265.41        4.41407000e+00        2.12299020e-08  19.9034  19.5307
0202-02-11_12:44:38.984000      9265.82        4.61960100e+00        2.51965620e-08  19.9245  19.4774
0202-02-11_12:44:39.375000      9266.21        5.01003200e+00        3.75304120e-08  19.9245  19.4774
0202-02-11_12:44:39.777000      9266.61        5.21336600e+00        2.86054220e-08  19.9098  19.3890
0202-02-11_12:44:40.168000      9267.01        5.60348600e+00        2.61262520e-08  19.9098  19.3890
0202-02-11_12:44:40.590000      9267.43        5.81455400e+00        2.54444820e-08  19.9098  19.3890
0202-02-11_12:44:40.984000      9267.82        6.19646600e+00        3.08986420e-08  19.9063  19.5935
0202-02-11_12:44:41.380000      9268.22        6.40573900e+00        3.96377020e-08  19.9063  19.5935
0202-02-11_12:44:41.785000      9268.62        6.79147700e+00        1.23619422e-07  19.9165  19.3441
0202-02-11_12:44:42.188000      9269.03        7.00115600e+00        3.03296902e-07  19.9165  19.3441
0202-02-11_12:44:42.625000      9269.46        7.39214300e+00        1.59450805e-06  19.9165  19.3441
0202-02-11_12:44:43.023000      9269.86        7.59283900e+00        3.02467638e-06  19.9056  19.5610
0202-02-11_12:44:43.418000      9270.26        7.98198200e+00        1.13821925e-05  19.9056  19.5610

File: chapter 5/cold_vs_warm/20K/ffj29/Ic/1_anneal/Ic_2024-02-11_12-51-06027537_f29-130Kanneal-30K.txt
# Ic = 4.93 A, n = 24.17 , Tavg = 30.00 K, f29-130Kanneal-30K
#datetime                        t_s     iHTS_A                vHTS_V                tHTS_K  tTAR_K
0202-02-11_12:50:41.945000      9628.79        1.56705700e-02        2.32731200e-09  29.9744  29.4934
0202-02-11_12:50:42.156000      9628.99        4.86361700e-02       -1.08153800e-09  29.9744  29.4934
0202-02-11_12:50:42.350000      9629.19        9.39616600e-02       -3.49872800e-09  29.9744  29.4934
0202-02-11_12:50:42.586000      9629.43        1.47950000e-01       -7.21747800e-09  29.9744  29.4934
0202-02-11_12:50:42.785000      9629.62        1.94734400e-01       -2.56903800e-09  29.9827  29.5568
0202-02-11_12:50:42.990000      9629.83        2.46913600e-01       -1.01955800e-09  29.9827  29.5568
0202-02-11_12:50:43.190000      9630.03        2.96724300e-01        3.75327200e-09  29.9827  29.5568
0202-02-11_12:50:43.383000      9630.22        3.44200300e-01        6.17112200e-09  29.9827  29.5568
0202-02-11_12:50:43.613000      9630.45        3.96210300e-01        9.58085200e-09  29.9585  29.4955
0202-02-11_12:50:43.820000      9630.66        4.44280000e-01        1.13164820e-08  29.9585  29.4955
0202-02-11_12:50:44.023000      9630.86        4.93300900e-01        5.42846200e-09  29.9585  29.4955
0202-02-11_12:50:44.223000      9631.06        5.43996000e-01        7.96960200e-09  29.9585  29.4955
0202-02-11_12:50:44.426000      9631.26        5.92021100e-01       -1.14133800e-09  29.9585  29.4955
0202-02-11_12:50:44.625000      9631.46        6.41443700e-01        2.94929200e-09  29.9938  29.5383
0202-02-11_12:50:44.832000      9631.67        6.92253000e-01        1.52377200e-09  29.9938  29.5383
0202-02-11_12:50:45.027000      9631.86        7.37057600e-01        5.18054200e-09  29.9938  29.5383
0202-02-11_12:50:45.220000      9632.06        7.91342800e-01        5.86231200e-09  29.9938  29.5383
0202-02-11_12:50:45.420000      9632.26        8.41193400e-01        3.63106200e-09  29.9938  29.5383
0202-02-11_12:50:45.637000      9632.47        8.86395700e-01        5.30450200e-09  29.9811  29.5136
0202-02-11_12:50:45.840000      9632.68        9.40476000e-01        6.66804200e-09  29.9811  29.5136
0202-02-11_12:50:46.043000      9632.88        9.89802700e-01        2.45346200e-09  29.9811  29.5136
0202-02-11_12:50:46.242000      9633.08        1.03705300e+00        1.83366200e-09  29.9811  29.5136
0202-02-11_12:50:46.438000      9633.27        1.08896200e+00        9.03982000e-10  29.9811  29.5136
0202-02-11_12:50:46.650000      9633.49        1.13931200e+00        8.65138200e-09  30.0033  29.5339
0202-02-11_12:50:46.844000      9633.68        1.18480800e+00        9.33315200e-09  30.0033  29.5339
0202-02-11_12:50:47.035000      9633.87        1.23760700e+00        1.29279420e-08  30.0033  29.5339
0202-02-11_12:50:47.242000      9634.08        1.28676900e+00        1.72664820e-08  30.0033  29.5339
0202-02-11_12:50:47.434000      9634.27        1.33483300e+00        1.78243020e-08  30.0033  29.5339
0202-02-11_12:50:47.640000      9634.48        1.38386600e+00        1.31758620e-08  29.9867  29.5153
0202-02-11_12:50:47.840000      9634.68        1.43573300e+00        1.02008620e-08  29.9867  29.5153
0202-02-11_12:50:48.030000      9634.87        1.48563900e+00        5.05658200e-09  29.9867  29.5153
0202-02-11_12:50:48.223000      9635.06        1.53120100e+00        1.01388820e-08  29.9867  29.5153
0202-02-11_12:50:48.430000      9635.27        1.58451300e+00        1.21841920e-08  29.9867  29.5153
0202-02-11_12:50:48.645000      9635.48        1.63473300e+00        1.86920120e-08  29.9870  29.5431
0202-02-11_12:50:48.855000      9635.69        1.68351200e+00        1.59649220e-08  29.9870  29.5431
0202-02-11_12:50:49.047000      9635.89        1.73358800e+00        1.60269020e-08  29.9870  29.5431
0202-02-11_12:50:49.250000      9636.09        1.77785400e+00        1.37326620e-08  29.9870  29.5431
0202-02-11_12:50:49.450000      9636.29        1.83267100e+00        1.14380920e-08  29.9870  29.5431
0202-02-11_12:50:49.656000      9636.49        1.88276000e+00        1.00115720e-08  29.9825  29.4987
0202-02-11_12:50:49.855000      9636.69        1.92983900e+00        1.18709420e-08  29.9825  29.4987
0202-02-11_12:50:50.050000      9636.89        1.98153300e+00        8.64803200e-09  29.9825  29.4987
0202-02-11_12:50:50.242000      9637.08        2.03125800e+00        6.10688200e-09  29.9825  29.4987
0202-02-11_12:50:50.450000      9637.29        2.07904100e+00        1.58240200e-09  29.9825  29.4987
0202-02-11_12:50:50.652000      9637.49        2.12924000e+00       -6.48848000e-10  29.9929  29.5515
0202-02-11_12:50:50.848000      9637.68        2.18020000e+00       -1.02071800e-09  29.9929  29.5515
0202-02-11_12:50:51.043000      9637.88        2.22790900e+00        2.88397200e-09  29.9929  29.5515
0202-02-11_12:50:51.240000      9638.07        2.27750600e+00       -2.50821800e-09  29.9929  29.5515
0202-02-11_12:50:51.430000      9638.27        2.32862400e+00       -4.36759800e-09  29.9929  29.5515
0202-02-11_12:50:51.650000      9638.49        2.37893400e+00       -5.85509800e-09  29.9679  29.4867
0202-02-11_12:50:51.860000      9638.70        2.42754500e+00        3.25584200e-09  29.9679  29.4867
0202-02-11_12:50:52.050000      9638.89        2.47790800e+00        6.29282200e-09  29.9679  29.4867
0202-02-11_12:50:52.260000      9639.10        2.52242100e+00        9.14386200e-09  29.9679  29.4867
0202-02-11_12:50:52.457000      9639.29        2.57745100e+00        7.65636200e-09  29.9679  29.4867
0202-02-11_12:50:52.660000      9639.50        2.62723400e+00        3.25584200e-09  29.9972  29.5483
0202-02-11_12:50:52.863000      9639.70        2.67363700e+00        2.07824200e-09  29.9972  29.5483
0202-02-11_12:50:53.060000      9639.90        2.72590800e+00        2.18862000e-10  29.9972  29.5483
0202-02-11_12:50:53.250000      9640.09        2.77578700e+00        5.23917200e-09  29.9972  29.5483
0202-02-11_12:50:53.453000      9640.29        2.82085100e+00        3.06990200e-09  29.9972  29.5483
0202-02-11_12:50:53.650000      9640.49        2.86900500e+00       -1.70248800e-09  29.9660  29.4923
0202-02-11_12:50:53.844000      9640.68        2.92412500e+00       -7.10828000e-10  29.9660  29.4923
0202-02-11_12:50:54.047000      9640.89        2.96927600e+00       -3.38948000e-10  29.9660  29.4923
0202-02-11_12:50:54.242000      9641.08        3.02355600e+00        1.14855200e-09  29.9660  29.4923
0202-02-11_12:50:54.434000      9641.27        3.07350200e+00        1.02459200e-09  29.9660  29.4923
0202-02-11_12:50:54.645000      9641.48        3.12208100e+00       -1.39259800e-09  29.9876  29.5429
0202-02-11_12:50:54.840000      9641.68        3.17243900e+00        4.24751200e-09  29.9876  29.5429
0202-02-11_12:50:55.030000      9641.87        3.22238600e+00        2.01626200e-09  29.9876  29.5429
0202-02-11_12:50:55.234000      9642.07        3.27042600e+00        4.37179200e-09  29.9876  29.5429
0202-02-11_12:50:55.438000      9642.28        3.31935200e+00       -1.70172800e-09  29.9876  29.5429
0202-02-11_12:50:55.640000      9642.48        3.37159200e+00        3.31890200e-09  29.9766  29.5071
0202-02-11_12:50:55.844000      9642.68        3.41954300e+00        6.72776200e-09  29.9766  29.5071
0202-02-11_12:50:56.040000      9642.88        3.46849700e+00        8.58713200e-09  29.9766  29.5071
0202-02-11_12:50:56.230000      9643.07        3.52026200e+00        3.62880200e-09  29.9766  29.5071
0202-02-11_12:50:56.434000      9643.27        3.57004700e+00       -3.87067800e-09  29.9766  29.5071
0202-02-11_12:50:56.640000      9643.48        3.61776700e+00       -5.66807800e-09  30.0143  29.5349
0202-02-11_12:50:56.832000      9643.67        3.66937300e+00       -9.20088800e-09  30.0143  29.5349
0202-02-11_12:50:57.027000      9643.87        3.71881200e+00       -1.04404680e-08  30.0143  29.5349
0202-02-11_12:50:57.223000      9644.06        3.76687000e+00       -1.11222380e-08  30.0143  29.5349
0202-02-11_12:50:57.414000      9644.25        3.81582800e+00       -8.70505800e-09  30.0143  29.5349
0202-02-11_12:50:57.637000      9644.47        3.86806900e+00       -4.30452800e-09  29.9809  29.5068
0202-02-11_12:50:57.848000      9644.68        3.91586500e+00       -2.25921800e-09  29.9809  29.5068
0202-02-11_12:50:58.040000      9644.88        3.96604400e+00        4.68245200e-09  29.9809  29.5068
0202-02-11_12:50:58.242000      9645.08        4.01634600e+00        4.24859200e-09  29.9809  29.5068
0202-02-11_12:50:58.445000      9645.28        4.06458900e+00        7.90536200e-09  29.9809  29.5068
0202-02-11_12:50:58.640000      9645.48        4.11419300e+00        4.06265200e-09  29.9845  29.5390
0202-02-11_12:50:58.848000      9645.69        4.16575600e+00        3.56682200e-09  29.9845  29.5390
0202-02-11_12:50:59.043000      9645.88        4.21389100e+00       -2.13908000e-10  29.9845  29.5390
0202-02-11_12:50:59.234000      9646.07        4.26270500e+00       -2.01129800e-09  29.9845  29.5390
0202-02-11_12:50:59.440000      9646.28        4.31438100e+00        1.64547200e-09  29.9845  29.5390
0202-02-11_12:50:59.637000      9646.48        4.36485900e+00        4.24859200e-09  29.9782  29.4926
0202-02-11_12:50:59.832000      9646.67        4.41061900e+00        9.57880200e-09  29.9782  29.4926
0202-02-11_12:51:00.040000      9646.88        4.46322100e+00        9.95068200e-09  29.9782  29.4926
0202-02-11_12:51:00.234000      9647.07        4.51321000e+00        1.42892220e-08  29.9782  29.4926
0202-02-11_12:51:00.426000      9647.27        4.55846500e+00        2.49496420e-08  29.9782  29.4926
0202-02-11_12:51:00.640000      9647.48        4.61209600e+00        3.90189120e-08  29.9816  29.5452
0202-02-11_12:51:00.840000      9647.68        4.66110600e+00        4.90595420e-08  29.9816  29.5452
0202-02-11_12:51:01.030000      9647.87        4.70994200e+00        6.06496420e-08  29.9816  29.5452
0202-02-11_12:51:01.240000      9648.07        4.76149700e+00        8.56293420e-08  29.9816  29.5452
0202-02-11_12:51:01.430000      9648.27        4.81132300e+00        1.08997072e-07  29.9816  29.5452
0202-02-11_12:51:01.637000      9648.48        4.85659200e+00        1.32550742e-07  29.9763  29.4835
0202-02-11_12:51:01.836000      9648.67        4.91075100e+00        1.76617972e-07  29.9763  29.4835
0202-02-11_12:51:02.027000      9648.86        4.96012600e+00        2.22172702e-07  29.9763  29.4835
0202-02-11_12:51:02.220000      9649.06        5.00488900e+00        2.84833692e-07  29.9763  29.4835
0202-02-11_12:51:02.418000      9649.26        5.05909700e+00        3.90136392e-07  29.9763  29.4835
0202-02-11_12:51:02.633000      9649.47        5.10914100e+00        4.87629712e-07  29.9744  29.5502
0202-02-11_12:51:02.840000      9649.68        5.15753700e+00        6.27144952e-07  29.9744  29.5502
0202-02-11_12:51:03.043000      9649.88        5.20812300e+00        7.58664862e-07  29.9744  29.5502
0202-02-11_12:51:03.246000      9650.08        5.25653300e+00        9.72617142e-07  29.9744  29.5502
0202-02-11_12:51:03.438000      9650.28        5.30587300e+00        1.16338920e-06  29.9744  29.5502
0202-02-11_12:51:03.656000      9650.50        5.35833500e+00        1.49473013e-06  29.9741  29.4959
0202-02-11_12:51:03.860000      9650.70        5.40256500e+00        1.68736156e-06  29.9741  29.4959
0202-02-11_12:51:04.062000      9650.90        5.45674100e+00        2.17340263e-06  29.9741  29.4959
0202-02-11_12:51:04.266000      9651.10        5.50671000e+00        2.60601761e-06  29.9741  29.4959
0202-02-11_12:51:04.470000      9651.31        5.55326600e+00        4.18865711e-06  29.9741  29.4959
0202-02-11_12:51:04.670000      9651.51        5.60582600e+00        4.31645821e-06  29.9967  29.5450
0202-02-11_12:51:04.870000      9651.71        5.65546600e+00        5.91614201e-06  29.9967  29.5450
0202-02-11_12:51:05.062000      9651.90        5.70180600e+00        7.15002431e-06  29.9967  29.5450
0202-02-11_12:51:05.254000      9652.09        5.75412100e+00        8.38217131e-06  29.9967  29.5450
0202-02-11_12:51:05.450000      9652.29        5.80428800e+00        9.89012581e-06  29.9967  29.5450
0202-02-11_12:51:05.652000      9652.49        5.85269900e+00        1.12568915e-05  30.0019  29.5076
