Repository: shortlab/2025-devitre-PhD

# 2025-devitre-PhD
Data repository for Alexis Devitre's PhD thesis

File: chapter 5/cold_vs_warm/20K/ffj29/Ic/1_anneal/Ic_2024-02-11_12-51-57015373_f29-130Kanneal-30K.txt
# Ic = 4.94 A, n = 24.33 , Tavg = 29.96 K, f29-130Kanneal-30K
#datetime                        t_s     iHTS_A                vHTS_V                tHTS_K  tTAR_K
0202-02-11_12:51:33.133000      9679.97        1.68124700e-02        1.55877900e-09  29.9921  29.5570
0202-02-11_12:51:33.336000      9680.17        4.94649500e-02        2.24054900e-09  29.9921  29.5570
0202-02-11_12:51:33.543000      9680.38        9.61247200e-02        4.43149000e-10  29.9921  29.5570
0202-02-11_12:51:33.758000      9680.60        1.49071700e-01        1.33259000e-10  29.9791  29.4924
0202-02-11_12:51:33.950000      9680.79        1.95882900e-01       -2.53185100e-09  29.9791  29.4924
0202-02-11_12:51:34.140000      9680.98        2.44219700e-01        2.98429900e-09  29.9791  29.4924
0202-02-11_12:51:34.348000      9681.19        2.96415300e-01        2.36450900e-09  29.9791  29.4924
0202-02-11_12:51:34.566000      9681.40        3.46363900e-01        4.53377900e-09  29.9791  29.4924
0202-02-11_12:51:34.777000      9681.62        3.95282500e-01        3.66606900e-09  29.9969  29.5415
0202-02-11_12:51:34.973000      9681.81        4.44500900e-01       -1.10633100e-09  29.9969  29.5415
0202-02-11_12:51:35.170000      9682.01        4.89397500e-01       -1.29226100e-09  29.9969  29.5415
0202-02-11_12:51:35.375000      9682.21        5.43682900e-01        4.84366900e-09  29.9969  29.5415
0202-02-11_12:51:35.594000      9682.43        5.94134600e-01        3.91397900e-09  29.9969  29.5415
0202-02-11_12:51:35.793000      9682.63        6.42425500e-01        5.02960900e-09  29.9538  29.5031
0202-02-11_12:51:35.984000      9682.82        6.92329600e-01        7.53049000e-10  29.9538  29.5031
0202-02-11_12:51:36.176000      9683.01        7.39930300e-01        7.13689900e-09  29.9538  29.5031
0202-02-11_12:51:36.375000      9683.21        7.88317600e-01        2.48845900e-09  29.9538  29.5031
0202-02-11_12:51:36.610000      9683.45        8.43310700e-01        8.77009000e-10  29.9538  29.5031
0202-02-11_12:51:36.816000      9683.66        8.88731300e-01       -6.12698100e-09  29.9949  29.5292
0202-02-11_12:51:37.020000      9683.86        9.39802400e-01       -2.28531100e-09  29.9949  29.5292
0202-02-11_12:51:37.223000      9684.06        9.90004800e-01       -1.35699100e-09  29.9949  29.5292
0202-02-11_12:51:37.414000      9684.25        1.03629800e+00        3.72460900e-09  29.9949  29.5292
0202-02-11_12:51:37.625000      9684.46        1.08880400e+00       -5.61210000e-11  29.9534  29.5058
0202-02-11_12:51:37.820000      9684.66        1.13728500e+00        2.54700900e-09  29.9534  29.5058
0202-02-11_12:51:38.016000      9684.85        1.18599500e+00        1.92721900e-09  29.9534  29.5058
0202-02-11_12:51:38.223000      9685.06        1.23740900e+00        3.84856900e-09  29.9534  29.5058
0202-02-11_12:51:38.414000      9685.25        1.28703100e+00       -3.66011000e-10  29.9534  29.5058
0202-02-11_12:51:38.625000      9685.46        1.33525700e+00       -3.77486100e-09  29.9785  29.5313
0202-02-11_12:51:38.824000      9685.66        1.38610300e+00       -8.23736100e-09  29.9785  29.5313
0202-02-11_12:51:39.016000      9685.85        1.43578900e+00       -3.77486100e-09  29.9785  29.5313
0202-02-11_12:51:39.207000      9686.05        1.48388600e+00       -5.13840100e-09  29.9785  29.5313
0202-02-11_12:51:39.414000      9686.25        1.53277200e+00       -6.93580100e-09  29.9785  29.5313
0202-02-11_12:51:39.610000      9686.45        1.58509300e+00       -7.43163100e-09  29.9592  29.4885
0202-02-11_12:51:39.816000      9686.66        1.63462000e+00       -4.39465100e-09  29.9592  29.4885
0202-02-11_12:51:40.020000      9686.86        1.68218300e+00       -6.31601100e-09  29.9592  29.4885
0202-02-11_12:51:40.223000      9687.06        1.73371600e+00       -1.33196510e-08  29.9592  29.4885
0202-02-11_12:51:40.414000      9687.25        1.78332800e+00       -1.04066310e-08  29.9592  29.4885
0202-02-11_12:51:40.633000      9687.47        1.82792300e+00       -5.75819100e-09  29.9854  29.5465
0202-02-11_12:51:40.830000      9687.67        1.88235400e+00       -2.10143100e-09  29.9854  29.5465
0202-02-11_12:51:41.030000      9687.87        1.93191500e+00       -6.99778100e-09  29.9854  29.5465
0202-02-11_12:51:41.223000      9688.06        1.97950800e+00       -4.27070100e-09  29.9854  29.5465
0202-02-11_12:51:41.418000      9688.25        2.02906400e+00       -4.45663100e-09  29.9854  29.5465
0202-02-11_12:51:41.613000      9688.45        2.08108100e+00       -4.58059100e-09  29.9715  29.4807
0202-02-11_12:51:41.810000      9688.65        2.13085900e+00       -6.37799100e-09  29.9715  29.4807
0202-02-11_12:51:42.004000      9688.84        2.17610300e+00       -8.23736100e-09  29.9715  29.4807
0202-02-11_12:51:42.195000      9689.03        2.22975800e+00       -7.74153100e-09  29.9715  29.4807
0202-02-11_12:51:42.395000      9689.23        2.27940800e+00       -4.51861100e-09  29.9715  29.4807
0202-02-11_12:51:42.610000      9689.45        2.32780100e+00        2.17512900e-09  29.9766  29.5492
0202-02-11_12:51:42.816000      9689.66        2.37894800e+00        7.13359900e-09  29.9766  29.5492
0202-02-11_12:51:43.010000      9689.85        2.42686900e+00        8.18743900e-09  29.9766  29.5492
0202-02-11_12:51:43.215000      9690.05        2.47529300e+00       -2.41451000e-10  29.9766  29.5492
0202-02-11_12:51:43.410000      9690.25        2.52767800e+00       -1.72888100e-09  29.9766  29.5492
0202-02-11_12:51:43.625000      9690.46        2.57761000e+00       -1.13356410e-08  29.9906  29.4927
0202-02-11_12:51:43.840000      9690.68        2.62594100e+00       -5.26169100e-09  29.9906  29.4927
0202-02-11_12:51:44.040000      9690.88        2.67627000e+00       -6.99710100e-09  29.9906  29.4927
0202-02-11_12:51:44.234000      9691.07        2.72599300e+00       -2.96846100e-09  29.9906  29.4927
0202-02-11_12:51:44.438000      9691.27        2.77158500e+00       -7.99191000e-10  29.9906  29.4927
0202-02-11_12:51:44.645000      9691.48        2.82541700e+00        5.58465900e-09  29.9992  29.5371
0202-02-11_12:51:44.840000      9691.68        2.87525500e+00        3.78725900e-09  29.9992  29.5371
0202-02-11_12:51:45.047000      9691.88        2.92053700e+00       -5.54410000e-11  29.9992  29.5371
0202-02-11_12:51:45.240000      9692.08        2.97421100e+00       -3.71221100e-09  29.9992  29.5371
0202-02-11_12:51:45.440000      9692.28        3.02385700e+00       -3.83617100e-09  29.9992  29.5371
0202-02-11_12:51:45.640000      9692.48        3.07187600e+00        5.64349000e-10  29.9781  29.5068
0202-02-11_12:51:45.848000      9692.69        3.12167200e+00        2.36173900e-09  29.9781  29.5068
0202-02-11_12:51:46.050000      9692.89        3.17255700e+00       -3.03044100e-09  29.9781  29.5068
0202-02-11_12:51:46.254000      9693.09        3.22077000e+00       -1.02820010e-08  29.9781  29.5068
0202-02-11_12:51:46.457000      9693.30        3.27031700e+00       -1.28231410e-08  29.9781  29.5068
0202-02-11_12:51:46.660000      9693.50        3.32182800e+00       -1.49924110e-08  29.9816  29.5251
0202-02-11_12:51:46.867000      9693.70        3.37022000e+00       -8.05075100e-09  29.9816  29.5251
0202-02-11_12:51:47.060000      9693.90        3.41943500e+00       -5.81950100e-09  29.9816  29.5251
0202-02-11_12:51:47.250000      9694.09        3.47054000e+00       -4.14607100e-09  29.9816  29.5251
0202-02-11_12:51:47.453000      9694.29        3.51842800e+00       -6.56325100e-09  29.9816  29.5251
0202-02-11_12:51:47.652000      9694.49        3.56881800e+00       -1.00340810e-08  29.9795  29.4995
0202-02-11_12:51:47.848000      9694.69        3.61975000e+00       -1.69137710e-08  29.9795  29.4995
0202-02-11_12:51:48.055000      9694.89        3.66749500e+00       -1.45585610e-08  29.9795  29.4995
0202-02-11_12:51:48.246000      9695.08        3.71746700e+00       -1.19554410e-08  29.9795  29.4995
0202-02-11_12:51:48.438000      9695.28        3.76851000e+00       -5.38565100e-09  29.9795  29.4995
0202-02-11_12:51:48.650000      9695.49        3.81851900e+00       -8.42262100e-09  29.9838  29.5365
0202-02-11_12:51:48.844000      9695.68        3.86635700e+00       -1.21419110e-08  29.9838  29.5365
0202-02-11_12:51:49.035000      9695.87        3.91730600e+00       -1.32580710e-08  29.9838  29.5365
0202-02-11_12:51:49.242000      9696.08        3.96699100e+00       -1.41264910e-08  29.9838  29.5365
0202-02-11_12:51:49.434000      9696.27        4.01414200e+00       -1.24530610e-08  29.9838  29.5365
0202-02-11_12:51:49.633000      9696.47        4.06686800e+00       -1.36926410e-08  29.9619  29.4895
0202-02-11_12:51:49.830000      9696.67        4.11650000e+00       -1.15233710e-08  29.9619  29.4895
0202-02-11_12:51:50.023000      9696.86        4.16181300e+00       -8.48640100e-09  29.9619  29.4895
0202-02-11_12:51:50.215000      9697.05        4.21535000e+00       -7.24681100e-09  29.9619  29.4895
0202-02-11_12:51:50.420000      9697.26        4.26524700e+00       -8.92025100e-09  29.9619  29.4895
0202-02-11_12:51:50.630000      9697.47        4.31334500e+00       -9.04421100e-09  29.9864  29.5476
0202-02-11_12:51:50.824000      9697.66        4.36442600e+00       -2.78432100e-09  29.9864  29.5476
0202-02-11_12:51:51.016000      9697.85        4.41406300e+00        1.61619900e-09  29.9864  29.5476
0202-02-11_12:51:51.207000      9698.05        4.45860000e+00        3.84744900e-09  29.9864  29.5476
0202-02-11_12:51:51.410000      9698.25        4.51272300e+00        3.90942900e-09  29.9864  29.5476
0202-02-11_12:51:51.610000      9698.45        4.56261600e+00        8.86775900e-09  29.9686  29.4847
0202-02-11_12:51:51.824000      9698.66        4.61085200e+00        1.24625390e-08  29.9686  29.4847
0202-02-11_12:51:52.027000      9698.86        4.66220000e+00        2.62219090e-08  29.9686  29.4847
0202-02-11_12:51:52.227000      9699.07        4.71170300e+00        4.21505390e-08  29.9686  29.4847
0202-02-11_12:51:52.430000      9699.27        4.75963100e+00        7.01031090e-08  29.9686  29.4847
0202-02-11_12:51:52.633000      9699.47        4.81089900e+00        9.51426690e-08  30.0002  29.5549
0202-02-11_12:51:52.836000      9699.68        4.86118700e+00        1.32206179e-07  30.0002  29.5549
0202-02-11_12:51:53.030000      9699.87        4.90815000e+00        1.67410319e-07  30.0002  29.5549
0202-02-11_12:51:53.223000      9700.06        4.96019300e+00        2.08874339e-07  30.0002  29.5549
0202-02-11_12:51:53.426000      9700.27        5.01004600e+00        2.91740409e-07  30.0002  29.5549
0202-02-11_12:51:53.625000      9700.46        5.05804800e+00        3.62272629e-07  29.9863  29.4947
0202-02-11_12:51:53.820000      9700.66        5.10740300e+00        4.53257969e-07  29.9863  29.4947
0202-02-11_12:51:54.020000      9700.86        5.15881600e+00        6.02565639e-07  29.9863  29.4947
0202-02-11_12:51:54.210000      9701.05        5.20690700e+00        7.41088949e-07  29.9863  29.4947
0202-02-11_12:51:54.406000      9701.24        5.25564600e+00        9.03660149e-07  29.9863  29.4947
0202-02-11_12:51:54.613000      9701.45        5.30778100e+00        1.18616093e-06  29.9863  29.4947
0202-02-11_12:51:54.816000      9701.66        5.35901800e+00        1.44796150e-06  29.9683  29.5392
0202-02-11_12:51:55.008000      9701.85        5.40494000e+00        1.73610322e-06  29.9683  29.5392
0202-02-11_12:51:55.215000      9702.05        5.45680300e+00        2.21439720e-06  29.9683  29.5392
0202-02-11_12:51:55.406000      9702.25        5.50672800e+00        2.65073027e-06  29.9683  29.5392
0202-02-11_12:51:55.610000      9702.45        5.55210700e+00        3.15046798e-06  29.9633  29.5030
0202-02-11_12:51:55.810000      9702.65        5.60632300e+00        4.45103800e-06  29.9633  29.5030
0202-02-11_12:51:56.004000      9702.84        5.65550600e+00        5.74714550e-06  29.9633  29.5030
0202-02-11_12:51:56.195000      9703.03        5.70105700e+00        5.97702610e-06  29.9633  29.5030
0202-02-11_12:51:56.400000      9703.24        5.75448200e+00        8.78864730e-06  29.9633  29.5030
0202-02-11_12:51:56.630000      9703.47        5.80669800e+00        1.02990786e-05  29.9633  29.5030

File: chapter 5/cold_vs_warm/20K/ffj29/Ic/1_anneal/Ic_2024-02-11_12-52-48218582_f29-130Kanneal-30K.txt
# Ic = 4.94 A, n = 24.62 , Tavg = 29.98 K, f29-130Kanneal-30K
#datetime                        t_s     iHTS_A                vHTS_V                tHTS_K  tTAR_K
0202-02-11_12:52:24.457000      9731.30        1.67462500e-02        1.92259025e-08  29.9790  29.4926
0202-02-11_12:52:24.668000      9731.51        4.90513700e-02        1.77386725e-08  29.9728  29.5403
0202-02-11_12:52:24.863000      9731.70        9.57140000e-02        2.49905925e-08  29.9728  29.5403
0202-02-11_12:52:25.055000      9731.89        1.47197100e-01        1.76773425e-08  29.9728  29.5403
0202-02-11_12:52:25.260000      9732.10        1.97124800e-01        1.43924525e-08  29.9728  29.5403
0202-02-11_12:52:25.453000      9732.29        2.44210400e-01        3.29820250e-09  29.9728  29.5403
0202-02-11_12:52:25.652000      9732.49        2.96630000e-01        9.92995250e-09  29.9669  29.5042
0202-02-11_12:52:25.848000      9732.69        3.45829000e-01        1.33125000e-11  29.9669  29.5042
0202-02-11_12:52:26.043000      9732.88        3.90398700e-01        1.99242500e-10  29.9669  29.5042
0202-02-11_12:52:26.234000      9733.07        4.44146600e-01       -3.64345750e-09  29.9669  29.5042
0202-02-11_12:52:26.440000      9733.28        4.93816100e-01        4.10392250e-09  29.9669  29.5042
0202-02-11_12:52:26.640000      9733.48        5.39723300e-01        1.37262500e-10  29.9834  29.5308
0202-02-11_12:52:26.836000      9733.67        5.92715800e-01        1.68674250e-09  29.9834  29.5308
0202-02-11_12:52:27.040000      9733.88        6.42374900e-01       -3.39553750e-09  29.9834  29.5308
0202-02-11_12:52:27.230000      9734.07        6.89083500e-01       -2.58980750e-09  29.9834  29.5308
0202-02-11_12:52:27.434000      9734.27        7.41353200e-01       -1.16429750e-09  29.9834  29.5308
0202-02-11_12:52:27.640000      9734.48        7.91655300e-01        2.74038250e-09  29.9728  29.5018
0202-02-11_12:52:27.832000      9734.67        8.38950200e-01        1.31487250e-09  29.9728  29.5018
0202-02-11_12:52:28.035000      9734.87        8.90094900e-01        3.42215250e-09  29.9728  29.5018
0202-02-11_12:52:28.230000      9735.07        9.40053800e-01        4.59976250e-09  29.9728  29.5018
0202-02-11_12:52:28.420000      9735.26        9.84907300e-01        4.90965250e-09  29.9728  29.5018
0202-02-11_12:52:28.637000      9735.47        1.03929500e+00        2.30653250e-09  29.9730  29.5364
0202-02-11_12:52:28.832000      9735.67        1.08735800e+00        6.33102500e-10  29.9730  29.5364
0202-02-11_12:52:29.035000      9735.87        1.13615200e+00        5.15757250e-09  29.9730  29.5364
0202-02-11_12:52:29.227000      9736.07        1.18769400e+00       -1.84606750e-09  29.9730  29.5364
0202-02-11_12:52:29.420000      9736.26        1.23741200e+00       -2.27991750e-09  29.9730  29.5364
0202-02-11_12:52:29.633000      9736.47        1.28259100e+00       -2.96168750e-09  29.9659  29.4952
0202-02-11_12:52:29.830000      9736.67        1.33689200e+00        2.12059250e-09  29.9659  29.4952
0202-02-11_12:52:30.030000      9736.87        1.38621900e+00        8.87631250e-09  29.9659  29.4952
0202-02-11_12:52:30.234000      9737.07        1.43285000e+00        1.16033925e-08  29.9659  29.4952
0202-02-11_12:52:30.426000      9737.26        1.48517100e+00        9.74402250e-09  29.9659  29.4952
0202-02-11_12:52:30.645000      9737.48        1.53521100e+00        6.39980250e-09  29.9836  29.5513
0202-02-11_12:52:30.840000      9737.68        1.58246100e+00        4.04658250e-09  29.9836  29.5513
0202-02-11_12:52:31.030000      9737.87        1.63415000e+00        2.74701250e-09  29.9836  29.5513
0202-02-11_12:52:31.230000      9738.07        1.68355600e+00       -1.83943750e-09  29.9836  29.5513
0202-02-11_12:52:31.420000      9738.26        1.72997900e+00       -1.90141750e-09  29.9836  29.5513
0202-02-11_12:52:31.630000      9738.47        1.78310900e+00       -2.27987500e-10  29.9920  29.4844
0202-02-11_12:52:31.830000      9738.67        1.83277900e+00       -4.75245750e-09  29.9920  29.4844
0202-02-11_12:52:32.020000      9738.86        1.87851200e+00       -1.03371750e-09  29.9920  29.4844
0202-02-11_12:52:32.210000      9739.05        1.93160300e+00       -2.39725750e-09  29.9920  29.4844
0202-02-11_12:52:32.420000      9739.26        1.98164100e+00        6.27982250e-09  29.9920  29.4844
0202-02-11_12:52:32.617000      9739.46        2.02976400e+00        6.46576250e-09  29.9765  29.5496
0202-02-11_12:52:32.816000      9739.65        2.08103400e+00        3.05691250e-09  29.9765  29.5496
0202-02-11_12:52:33.023000      9739.86        2.13024200e+00       -4.75245750e-09  29.9765  29.5496
0202-02-11_12:52:33.215000      9740.05        2.17823200e+00       -6.85974750e-09  29.9765  29.5496
0202-02-11_12:52:33.418000      9740.26        2.22950200e+00       -4.81443750e-09  29.9765  29.5496
0202-02-11_12:52:33.630000      9740.47        2.27923800e+00       -5.99857500e-10  29.9690  29.4878
0202-02-11_12:52:33.830000      9740.66        2.32767400e+00       -1.90141750e-09  29.9690  29.4878
0202-02-11_12:52:34.020000      9740.86        2.37832700e+00       -1.11363075e-08  29.9690  29.4878
0202-02-11_12:52:34.210000      9741.05        2.42624300e+00       -1.33055775e-08  29.9690  29.4878
0202-02-11_12:52:34.406000      9741.24        2.47553000e+00       -1.34915175e-08  29.9690  29.4878
0202-02-11_12:52:34.630000      9741.47        2.52743400e+00       -1.18180775e-08  29.9871  29.5422
0202-02-11_12:52:34.840000      9741.68        2.57597700e+00       -9.09099750e-09  29.9871  29.5422
0202-02-11_12:52:35.040000      9741.88        2.62523300e+00       -8.47120750e-09  29.9871  29.5422
0202-02-11_12:52:35.234000      9742.07        2.67644900e+00       -8.59516750e-09  29.9871  29.5422
0202-02-11_12:52:35.434000      9742.27        2.72445800e+00       -7.47953750e-09  29.9871  29.5422
0202-02-11_12:52:35.640000      9742.48        2.77403400e+00       -8.28526750e-09  29.9727  29.5041
0202-02-11_12:52:35.840000      9742.68        2.82554100e+00       -7.78943750e-09  29.9727  29.5041
0202-02-11_12:52:36.043000      9742.88        2.87111000e+00       -6.54985750e-09  29.9727  29.5041
0202-02-11_12:52:36.240000      9743.08        2.92415300e+00       -8.40922750e-09  29.9727  29.5041
0202-02-11_12:52:36.430000      9743.27        2.97415000e+00       -5.55818750e-09  29.9727  29.5041
0202-02-11_12:52:36.650000      9743.49        3.01949500e+00       -8.71705750e-09  30.0060  29.5262
0202-02-11_12:52:36.840000      9743.68        3.07347300e+00       -5.49258750e-09  30.0060  29.5262
0202-02-11_12:52:37.047000      9743.88        3.12327300e+00       -9.82957750e-09  30.0060  29.5262
0202-02-11_12:52:37.240000      9744.08        3.17023200e+00       -4.68530750e-09  30.0060  29.5262
0202-02-11_12:52:37.430000      9744.27        3.22203600e+00       -2.57801750e-09  30.0060  29.5262
0202-02-11_12:52:37.625000      9744.46        3.27215900e+00        4.17771250e-09  29.9648  29.5034
0202-02-11_12:52:37.824000      9744.66        3.32032800e+00       -1.89624750e-09  29.9648  29.5034
0202-02-11_12:52:38.016000      9744.85        3.36897800e+00       -2.57801750e-09  29.9648  29.5034
0202-02-11_12:52:38.207000      9745.05        3.42062500e+00       -2.57801750e-09  29.9648  29.5034
0202-02-11_12:52:38.410000      9745.25        3.47036400e+00        6.09906250e-09  29.9648  29.5034
0202-02-11_12:52:38.617000      9745.46        3.51728900e+00        9.13604250e-09  30.0034  29.5356
0202-02-11_12:52:38.816000      9745.65        3.57017600e+00        7.95844250e-09  30.0034  29.5356
0202-02-11_12:52:39.023000      9745.86        3.61933100e+00        1.06235425e-08  30.0034  29.5356
0202-02-11_12:52:39.215000      9746.05        3.66693900e+00        6.90479250e-09  30.0034  29.5356
0202-02-11_12:52:39.410000      9746.25        3.71853900e+00        4.67354250e-09  30.0034  29.5356
0202-02-11_12:52:39.617000      9746.46        3.76852600e+00        2.62823250e-09  29.9799  29.4952
0202-02-11_12:52:39.836000      9746.67        3.81654500e+00        5.85115250e-09  29.9799  29.4952
0202-02-11_12:52:40.027000      9746.87        3.86763200e+00        9.19802250e-09  29.9799  29.4952
0202-02-11_12:52:40.230000      9747.07        3.91553300e+00        1.01277125e-08  29.9799  29.4952
0202-02-11_12:52:40.434000      9747.27        3.96497800e+00        1.13053125e-08  29.9799  29.4952
0202-02-11_12:52:40.625000      9747.46        4.01651800e+00        1.29787525e-08  29.9801  29.5505
0202-02-11_12:52:40.832000      9747.67        4.06453900e+00        8.88813250e-09  29.9801  29.5505
0202-02-11_12:52:41.027000      9747.86        4.11407900e+00        4.05375250e-09  29.9801  29.5505
0202-02-11_12:52:41.220000      9748.06        4.16542700e+00        3.06208250e-09  29.9801  29.5505
0202-02-11_12:52:41.426000      9748.26        4.21348900e+00        8.70219250e-09  29.9801  29.5505
0202-02-11_12:52:41.625000      9748.46        4.26383300e+00        1.48381225e-08  29.9861  29.4875
0202-02-11_12:52:41.820000      9748.66        4.31449500e+00        1.58297925e-08  29.9861  29.4875
0202-02-11_12:52:42.027000      9748.86        4.36233000e+00        1.39084425e-08  29.9861  29.4875
0202-02-11_12:52:42.223000      9749.06        4.41290900e+00        2.03542725e-08  29.9861  29.4875
0202-02-11_12:52:42.414000      9749.25        4.46348400e+00        2.12219825e-08  29.9861  29.4875
0202-02-11_12:52:42.633000      9749.47        4.51154600e+00        2.49420625e-08  29.9940  29.5553
0202-02-11_12:52:42.830000      9749.67        4.56306700e+00        3.44878525e-08  29.9940  29.5553
0202-02-11_12:52:43.020000      9749.86        4.61246500e+00        4.58930225e-08  29.9940  29.5553
0202-02-11_12:52:43.215000      9750.05        4.65751800e+00        6.29373025e-08  29.9940  29.5553
0202-02-11_12:52:43.410000      9750.25        4.71148000e+00        6.90732425e-08  29.9940  29.5553
0202-02-11_12:52:43.625000      9750.46        4.76222900e+00        8.49399125e-08  29.9845  29.4924
0202-02-11_12:52:43.840000      9750.68        4.81138200e+00        1.11405033e-07  29.9845  29.4924
0202-02-11_12:52:44.043000      9750.88        4.86093000e+00        1.48344633e-07  29.9845  29.4924
0202-02-11_12:52:44.234000      9751.07        4.90726000e+00        1.84602462e-07  29.9845  29.4924
0202-02-11_12:52:44.438000      9751.27        4.95985500e+00        2.33999883e-07  29.9845  29.4924
0202-02-11_12:52:44.645000      9751.48        5.01015800e+00        3.17299922e-07  29.9844  29.5393
0202-02-11_12:52:44.844000      9751.68        5.05781200e+00        3.87956202e-07  29.9844  29.5393
0202-02-11_12:52:45.047000      9751.89        5.10893000e+00        5.00448453e-07  29.9844  29.5393
0202-02-11_12:52:45.240000      9752.08        5.15888400e+00        5.79657863e-07  29.9844  29.5393
0202-02-11_12:52:45.440000      9752.28        5.20662600e+00        7.21714183e-07  29.9844  29.5393
0202-02-11_12:52:45.650000      9752.49        5.25653700e+00        9.48372103e-07  29.9671  29.4989
0202-02-11_12:52:45.855000      9752.69        5.30722300e+00        1.22944775e-06  29.9671  29.4989
0202-02-11_12:52:46.047000      9752.89        5.35599500e+00        1.46261349e-06  29.9671  29.4989
0202-02-11_12:52:46.250000      9753.09        5.40505300e+00        1.75156050e-06  29.9671  29.4989
0202-02-11_12:52:46.453000      9753.29        5.45651600e+00        2.22514353e-06  29.9671  29.4989
0202-02-11_12:52:46.652000      9753.49        5.50630500e+00        2.65744842e-06  29.9692  29.5270
0202-02-11_12:52:46.860000      9753.70        5.55267200e+00        4.23643041e-06  29.9692  29.5270
0202-02-11_12:52:47.050000      9753.89        5.60554400e+00        4.39199821e-06  29.9692  29.5270
0202-02-11_12:52:47.242000      9754.08        5.65525700e+00        5.99044161e-06  29.9692  29.5270
0202-02-11_12:52:47.438000      9754.28        5.70319600e+00        7.30006201e-06  29.9692  29.5270
0202-02-11_12:52:47.645000      9754.48        5.75314000e+00        8.59418761e-06  29.9846  29.5069
0202-02-11_12:52:47.850000      9754.69        5.80421300e+00        1.04448863e-05  29.9846  29.5069

File: chapter 5/cold_vs_warm/20K/ffj29/Ic/1_anneal/Ic_2024-02-11_12-53-13772411_f29-130Kanneal-30K.txt
# Ic = 4.94 A, n = 24.74 , Tavg = 29.99 K, f29-130Kanneal-30K
#datetime                        t_s     iHTS_A                vHTS_V                tHTS_K  tTAR_K
0202-02-11_12:52:49.895000      9756.73        2.03954600e-02       -3.31278400e-09  29.9759  29.4943
0202-02-11_12:52:50.086000      9756.92        4.93583700e-02       -2.01122400e-09  29.9759  29.4943
0202-02-11_12:52:50.293000      9757.13        9.81493300e-02       -6.72164400e-09  29.9759  29.4943
0202-02-11_12:52:50.504000      9757.34        1.45459100e-01        3.19502600e-09  29.9759  29.4943
0202-02-11_12:52:50.730000      9757.57        1.99622600e-01        2.32731600e-09  29.9920  29.5526
0202-02-11_12:52:50.934000      9757.77        2.43486300e-01        3.40860000e-11  29.9920  29.5526
0202-02-11_12:52:51.125000      9757.96        2.96000900e-01        5.36430600e-09  29.9920  29.5526
0202-02-11_12:52:51.316000      9758.15        3.45261200e-01       -1.51539400e-09  29.9920  29.5526
0202-02-11_12:52:51.562000      9758.40        3.92996900e-01        1.95544600e-09  29.9920  29.5526
0202-02-11_12:52:51.766000      9758.60        4.45150900e-01       -3.31278400e-09  29.9744  29.4873
0202-02-11_12:52:51.960000      9758.80        4.90041600e-01        1.64554600e-09  29.9744  29.4873
0202-02-11_12:52:52.160000      9759.00        5.41052800e-01       -2.69299400e-09  29.9744  29.4873
0202-02-11_12:52:52.363000      9759.20        5.92950100e-01        4.67946000e-10  29.9744  29.4873
0202-02-11_12:52:52.570000      9759.41        6.42649300e-01        1.27367600e-09  29.9744  29.4873
0202-02-11_12:52:52.773000      9759.61        6.90754400e-01        6.97575600e-09  29.9890  29.5476
0202-02-11_12:52:52.965000      9759.80        7.41176500e-01        1.45960600e-09  29.9890  29.5476
0202-02-11_12:52:53.156000      9760.00        7.91138400e-01       -8.98740000e-11  29.9890  29.5476
0202-02-11_12:52:53.363000      9760.20        8.38777700e-01       -9.57269400e-09  29.9890  29.5476
0202-02-11_12:52:53.580000      9760.42        8.89575200e-01       -5.48206400e-09  29.9890  29.5476
0202-02-11_12:52:53.790000      9760.63        9.40285200e-01       -2.78940000e-11  29.9750  29.4830
0202-02-11_12:52:53.980000      9760.82        9.87642400e-01        6.41794600e-09  29.9750  29.4830
0202-02-11_12:52:54.188000      9761.02        1.03901100e+00        8.52524600e-09  29.9750  29.4830
0202-02-11_12:52:54.380000      9761.22        1.08842100e+00        6.47930600e-09  29.9750  29.4830
0202-02-11_12:52:54.600000      9761.44        1.13489500e+00        5.48671600e-09  29.9750  29.4830
0202-02-11_12:52:54.820000      9761.66        1.18870500e+00        6.04328600e-09  29.9861  29.5378
0202-02-11_12:52:55.020000      9761.86        1.23567200e+00        3.81172600e-09  29.9861  29.5378
0202-02-11_12:52:55.215000      9762.05        1.28447500e+00       -3.31588400e-09  29.9861  29.5378
0202-02-11_12:52:55.418000      9762.26        1.33634000e+00       -5.73306400e-09  29.9861  29.5378
0202-02-11_12:52:55.630000      9762.47        1.38417900e+00       -3.56379400e-09  29.9496  29.5000
0202-02-11_12:52:55.830000      9762.67        1.43609800e+00        3.19193600e-09  29.9496  29.5000
0202-02-11_12:52:56.023000      9762.86        1.48559100e+00       -2.16924000e-10  29.9496  29.5000
0202-02-11_12:52:56.215000      9763.05        1.53048600e+00       -1.76640400e-09  29.9496  29.5000
0202-02-11_12:52:56.406000      9763.25        1.58439700e+00       -5.36119400e-09  29.9496  29.5000
0202-02-11_12:52:56.625000      9763.46        1.63446300e+00        6.16693600e-09  29.9919  29.5259
0202-02-11_12:52:56.820000      9763.66        1.68197600e+00        6.04297600e-09  29.9919  29.5259
0202-02-11_12:52:57.023000      9763.86        1.73353000e+00        9.38985600e-09  29.9919  29.5259
0202-02-11_12:52:57.227000      9764.06        1.78305300e+00        3.37787600e-09  29.9919  29.5259
0202-02-11_12:52:57.426000      9764.27        1.83023500e+00        7.03464600e-09  29.9919  29.5259
0202-02-11_12:52:57.625000      9764.46        1.88249300e+00        7.59245600e-09  29.9709  29.5134
0202-02-11_12:52:57.832000      9764.67        1.93193700e+00        5.60912600e-09  29.9709  29.5134
0202-02-11_12:52:58.023000      9764.86        1.97940200e+00        3.12995600e-09  29.9709  29.5134
0202-02-11_12:52:58.215000      9765.05        2.03122700e+00        3.19193600e-09  29.9709  29.5134
0202-02-11_12:52:58.420000      9765.26        2.08072900e+00        3.19193600e-09  29.9709  29.5134
0202-02-11_12:52:58.613000      9765.45        2.12851900e+00        4.55547600e-09  29.9882  29.5368
0202-02-11_12:52:58.816000      9765.65        2.18113200e+00       -1.14660400e-09  29.9882  29.5368
0202-02-11_12:52:59.008000      9765.85        2.22969400e+00       -2.94400400e-09  29.9882  29.5368
0202-02-11_12:52:59.203000      9766.04        2.27517100e+00       -8.36714000e-10  29.9882  29.5368
0202-02-11_12:52:59.395000      9766.23        2.32896900e+00        4.49349600e-09  29.9882  29.5368
0202-02-11_12:52:59.620000      9766.46        2.37943800e+00        9.63776600e-09  29.9882  29.5368
0202-02-11_12:52:59.832000      9766.67        2.42725100e+00        4.55547600e-09  29.9778  29.4985
0202-02-11_12:53:00.035000      9766.87        2.47804300e+00        1.45651600e-09  29.9778  29.4985
0202-02-11_12:53:00.227000      9767.07        2.52586800e+00       -3.93567400e-09  29.9778  29.4985
0202-02-11_12:53:00.430000      9767.27        2.57441500e+00       -1.95311400e-09  29.9778  29.4985
0202-02-11_12:53:00.633000      9767.47        2.62745400e+00       -2.26405400e-09  29.9807  29.5432
0202-02-11_12:53:00.830000      9767.67        2.67673300e+00       -7.15354000e-10  29.9807  29.5432
0202-02-11_12:53:01.030000      9767.87        2.72160600e+00       -2.76066400e-09  29.9807  29.5432
0202-02-11_12:53:01.234000      9768.07        2.77546000e+00       -2.51275400e-09  29.9807  29.5432
0202-02-11_12:53:01.426000      9768.26        2.82552200e+00       -2.07889400e-09  29.9807  29.5432
0202-02-11_12:53:01.637000      9768.48        2.87438100e+00       -1.64504400e-09  29.9757  29.4857
0202-02-11_12:53:01.832000      9768.67        2.92417700e+00       -5.23983400e-09  29.9757  29.4857
0202-02-11_12:53:02.027000      9768.86        2.97394100e+00       -1.00122340e-08  29.9757  29.4857
0202-02-11_12:53:02.230000      9769.07        3.02213500e+00       -1.49085840e-08  29.9757  29.4857
0202-02-11_12:53:02.426000      9769.26        3.07214100e+00       -1.59002540e-08  29.9757  29.4857
0202-02-11_12:53:02.625000      9769.46        3.12296700e+00       -1.78216040e-08  29.9845  29.5459
0202-02-11_12:53:02.830000      9769.67        3.17145800e+00       -9.64035400e-09  29.9845  29.5459
0202-02-11_12:53:03.020000      9769.86        3.22139500e+00       -7.40910400e-09  29.9845  29.5459
0202-02-11_12:53:03.215000      9770.05        3.27177700e+00       -3.93827400e-09  29.9845  29.5459
0202-02-11_12:53:03.406000      9770.25        3.31986800e+00       -1.11898340e-08  29.9845  29.5459
0202-02-11_12:53:03.625000      9770.46        3.36895100e+00       -1.15617040e-08  29.9790  29.4832
0202-02-11_12:53:03.824000      9770.66        3.42200200e+00       -1.88132740e-08  29.9790  29.4832
0202-02-11_12:53:04.020000      9770.86        3.46911700e+00       -1.52184840e-08  29.9790  29.4832
0202-02-11_12:53:04.210000      9771.05        3.51756000e+00       -1.54663940e-08  29.9790  29.4832
0202-02-11_12:53:04.406000      9771.25        3.57002000e+00       -1.08799340e-08  29.9790  29.4832
0202-02-11_12:53:04.610000      9771.45        3.61977100e+00       -1.44747340e-08  29.9970  29.5372
0202-02-11_12:53:04.820000      9771.66        3.66737000e+00       -1.21815040e-08  29.9970  29.5372
0202-02-11_12:53:05.010000      9771.85        3.71865900e+00       -8.89660400e-09  29.9970  29.5372
0202-02-11_12:53:05.203000      9772.04        3.76854500e+00       -4.31014400e-09  29.9970  29.5372
0202-02-11_12:53:05.406000      9772.25        3.81630300e+00       -6.54139400e-09  29.9970  29.5372
0202-02-11_12:53:05.613000      9772.45        3.86656000e+00       -1.06940040e-08  29.9970  29.5372
0202-02-11_12:53:05.820000      9772.66        3.91767400e+00       -1.70778540e-08  29.9743  29.5003
0202-02-11_12:53:06.010000      9772.85        3.96533100e+00       -1.55283740e-08  29.9743  29.5003
0202-02-11_12:53:06.203000      9773.04        4.01392500e+00       -1.96809740e-08  29.9743  29.5003
0202-02-11_12:53:06.406000      9773.25        4.06634600e+00       -1.93698940e-08  29.9743  29.5003
0202-02-11_12:53:06.620000      9773.46        4.11659300e+00       -2.06078940e-08  29.9808  29.5287
0202-02-11_12:53:06.836000      9773.67        4.16522100e+00       -1.41608640e-08  29.9808  29.5287
0202-02-11_12:53:07.030000      9773.87        4.21515700e+00       -9.38846400e-09  29.9808  29.5287
0202-02-11_12:53:07.223000      9774.06        4.26078800e+00       -7.40513400e-09  29.9808  29.5287
0202-02-11_12:53:07.414000      9774.25        4.31419200e+00       -1.13718040e-08  29.9808  29.5287
0202-02-11_12:53:07.633000      9774.47        4.36465500e+00       -1.56483640e-08  29.9716  29.5058
0202-02-11_12:53:07.830000      9774.66        4.41169100e+00       -1.58343040e-08  29.9716  29.5058
0202-02-11_12:53:08.030000      9774.87        4.46354300e+00       -1.11238840e-08  29.9716  29.5058
0202-02-11_12:53:08.223000      9775.06        4.51326800e+00       -3.25252400e-09  29.9716  29.5058
0202-02-11_12:53:08.414000      9775.25        4.55840800e+00        6.91205600e-09  29.9716  29.5058
0202-02-11_12:53:08.625000      9775.46        4.61252400e+00        2.16631060e-08  30.0036  29.5366
0202-02-11_12:53:08.820000      9775.66        4.66248200e+00        3.79636360e-08  30.0036  29.5366
0202-02-11_12:53:09.023000      9775.86        4.70829100e+00        4.56490560e-08  30.0036  29.5366
0202-02-11_12:53:09.220000      9776.06        4.76124400e+00        6.41188560e-08  30.0036  29.5366
0202-02-11_12:53:09.410000      9776.25        4.81096700e+00        9.03980360e-08  30.0036  29.5366
0202-02-11_12:53:09.613000      9776.45        4.85628000e+00        1.12028776e-07  29.9864  29.4992
0202-02-11_12:53:09.812000      9776.65        4.91027200e+00        1.57025676e-07  29.9864  29.4992
0202-02-11_12:53:10.004000      9776.84        4.96002300e+00        2.02642366e-07  29.9864  29.4992
0202-02-11_12:53:10.195000      9777.03        4.98583000e+00        2.50304366e-07  29.9864  29.4992
0202-02-11_12:53:10.395000      9777.23        5.05828800e+00        3.47177856e-07  29.9864  29.4992
0202-02-11_12:53:10.613000      9777.45        5.11022300e+00        4.37791436e-07  29.9864  29.4992
0202-02-11_12:53:10.816000      9777.65        5.15840400e+00        6.08915996e-07  29.9727  29.5467
0202-02-11_12:53:11.008000      9777.85        5.20826300e+00        7.39382206e-07  29.9727  29.5467
0202-02-11_12:53:11.215000      9778.05        5.25604500e+00        9.00776036e-07  29.9727  29.5467
0202-02-11_12:53:11.410000      9778.25        5.30676000e+00        1.15563450e-06  29.9727  29.5467
0202-02-11_12:53:11.617000      9778.46        5.35766100e+00        1.40454295e-06  29.9891  29.4846
0202-02-11_12:53:11.820000      9778.66        5.40331400e+00        1.79253272e-06  29.9891  29.4846
0202-02-11_12:53:12.016000      9778.85        5.45669400e+00        2.15027665e-06  29.9891  29.4846
0202-02-11_12:53:12.207000      9779.05        5.50625000e+00        3.42543663e-06  29.9891  29.4846
0202-02-11_12:53:12.410000      9779.25        5.55412400e+00        3.53210187e-06  29.9891  29.4846
0202-02-11_12:53:12.617000      9779.46        5.60420500e+00        5.06726199e-06  29.9875  29.5490
0202-02-11_12:53:12.816000      9779.65        5.65573100e+00        5.20386409e-06  29.9875  29.5490
0202-02-11_12:53:13.008000      9779.85        5.70132800e+00        6.70462779e-06  29.9875  29.5490
0202-02-11_12:53:13.200000      9780.04        5.75440600e+00        8.62610619e-06  29.9875  29.5490
0202-02-11_12:53:13.395000      9780.23        5.80396100e+00        1.00125804e-05  29.9875  29.5490
