Repository: shortlab/2025-devitre-PhD

# 2025-devitre-PhD
Data repository for Alexis Devitre's PhD thesis

File: chapter 5/cold_vs_warm/20K/ffj29/Ic/1_anneal/Ic_2024-02-11_13-04-29799190_f29-130Kanneal-40K.txt
# Ic = 3.25 A, n = 20.77 , Tavg = 39.98 K, f29-130Kanneal-40K
#datetime                        t_s     iHTS_A                vHTS_V                tHTS_K  tTAR_K
0202-02-11_13:03:06.950000      10373.79        1.99894500e-02       -3.90467900e-09  39.9718  39.3744
0202-02-11_13:03:07.145000      10373.98        1.35379200e-02       -3.78072900e-09  39.9718  39.3744
0202-02-11_13:03:07.348000      10374.19        2.36701000e-02       -3.34686900e-09  39.9718  39.3744
0202-02-11_13:03:07.600000      10374.44        3.36419900e-02       -6.81769900e-09  39.9718  39.3744
0202-02-11_13:03:07.824000      10374.66        4.31523200e-02       -9.91669000e-10  39.9891  39.3769
0202-02-11_13:03:08.016000      10374.86        5.27843400e-02        5.26822100e-09  39.9891  39.3769
0202-02-11_13:03:08.227000      10375.06        6.24549500e-02        6.32187100e-09  39.9891  39.3769
0202-02-11_13:03:08.420000      10375.26        7.27266300e-02        1.67344100e-09  39.9891  39.3769
0202-02-11_13:03:08.620000      10375.46        8.26391600e-02       -1.05363900e-09  39.9874  39.3760
0202-02-11_13:03:08.830000      10375.67        9.19966200e-02       -8.67709000e-10  39.9874  39.3760
0202-02-11_13:03:09.023000      10375.86        1.02407800e-01       -3.09895900e-09  39.9874  39.3760
0202-02-11_13:03:09.215000      10376.05        1.12321800e-01       -2.29322900e-09  39.9874  39.3760
0202-02-11_13:03:09.420000      10376.26        1.21569500e-01       -3.71309000e-10  39.9874  39.3760
0202-02-11_13:03:09.625000      10376.46        1.32274900e-01        3.78204100e-09  39.9918  39.3754
0202-02-11_13:03:09.820000      10376.66        1.42096900e-01        1.79927100e-09  39.9918  39.3754
0202-02-11_13:03:10.020000      10376.86        1.51488500e-01        3.10083100e-09  39.9918  39.3754
0202-02-11_13:03:10.210000      10377.05        1.62011000e-01        1.87811000e-10  39.9918  39.3754
0202-02-11_13:03:10.402000      10377.24        1.72159500e-01        4.52635100e-09  39.9918  39.3754
0202-02-11_13:03:10.613000      10377.45        1.81260200e-01        7.56333100e-09  39.9870  39.3778
0202-02-11_13:03:10.812000      10377.65        1.91496200e-01        5.88989100e-09  39.9870  39.3778
0202-02-11_13:03:11.008000      10377.84        2.01514100e-01        9.93541000e-10  39.9870  39.3778
0202-02-11_13:03:11.203000      10378.04        2.10708700e-01       -7.18770900e-09  39.9870  39.3778
0202-02-11_13:03:11.395000      10378.23        2.21465700e-01       -5.14238900e-09  39.9870  39.3778
0202-02-11_13:03:11.594000      10378.43        2.31583000e-01       -4.58457900e-09  39.9871  39.3736
0202-02-11_13:03:11.805000      10378.64        2.41372300e-01       -2.53926900e-09  39.9871  39.3736
0202-02-11_13:03:12.008000      10378.84        2.50953900e-01       -2.72520900e-09  39.9871  39.3736
0202-02-11_13:03:12.200000      10379.04        2.61152900e-01       -4.83249900e-09  39.9871  39.3736
0202-02-11_13:03:12.390000      10379.23        2.70351500e-01       -9.97676900e-09  39.9871  39.3736
0202-02-11_13:03:12.610000      10379.45        2.80899200e-01       -6.01009900e-09  39.9858  39.3765
0202-02-11_13:03:12.805000      10379.64        2.90727600e-01       -6.07207900e-09  39.9858  39.3765
0202-02-11_13:03:12.996000      10379.83        3.00334400e-01        9.93541000e-10  39.9858  39.3765
0202-02-11_13:03:13.188000      10380.03        3.10597200e-01        7.45621000e-10  39.9858  39.3765
0202-02-11_13:03:13.387000      10380.22        3.20618000e-01        3.78260100e-09  39.9858  39.3765
0202-02-11_13:03:13.600000      10380.44        3.30753200e-01       -4.70853900e-09  39.9842  39.3756
0202-02-11_13:03:13.812000      10380.65        3.40518800e-01       -3.96478900e-09  39.9842  39.3756
0202-02-11_13:03:14.004000      10380.84        3.50701400e-01       -5.45228900e-09  39.9842  39.3756
0202-02-11_13:03:14.210000      10381.05        3.59567600e-01        1.87811000e-10  39.9842  39.3756
0202-02-11_13:03:14.406000      10381.24        3.70275000e-01       -1.36166900e-09  39.9842  39.3756
0202-02-11_13:03:14.605000      10381.44        3.80474000e-01        3.72062100e-09  39.9897  39.3773
0202-02-11_13:03:14.812000      10381.65        3.89761700e-01        4.40239100e-09  39.9897  39.3773
0202-02-11_13:03:15.004000      10381.84        4.00110500e-01        2.48104100e-09  39.9897  39.3773
0202-02-11_13:03:15.200000      10382.04        4.09951800e-01        1.24146100e-09  39.9897  39.3773
0202-02-11_13:03:15.406000      10382.24        4.19447300e-01       -1.60909900e-09  39.9897  39.3773
0202-02-11_13:03:15.605000      10382.44        4.29680400e-01       -5.32720900e-09  39.9897  39.3773
0202-02-11_13:03:15.800000      10382.64        4.39719100e-01       -6.38037900e-09  39.9835  39.3779
0202-02-11_13:03:16             10382.84        4.48950300e-01       -2.16579900e-09  39.9835  39.3779
0202-02-11_13:03:16.195000      10383.03        4.59634500e-01        3.66024100e-09  39.9835  39.3779
0202-02-11_13:03:16.387000      10383.22        4.69545600e-01        6.82118100e-09  39.9835  39.3779
0202-02-11_13:03:16.613000      10383.45        4.79364600e-01        5.95347100e-09  39.9983  39.3772
0202-02-11_13:03:16.820000      10383.66        4.89444800e-01        5.76753100e-09  39.9983  39.3772
0202-02-11_13:03:17.023000      10383.86        4.99308400e-01       -1.29808900e-09  39.9983  39.3772
0202-02-11_13:03:17.227000      10384.06        5.08741500e-01       -4.58297900e-09  39.9983  39.3772
0202-02-11_13:03:17.426000      10384.27        5.19201700e-01       -1.05329790e-08  39.9983  39.3772
0202-02-11_13:03:17.633000      10384.47        5.29415700e-01       -9.16943900e-09  39.9829  39.3778
0202-02-11_13:03:17.836000      10384.67        5.38730100e-01       -6.00850900e-09  39.9829  39.3778
0202-02-11_13:03:18.027000      10384.87        5.48765800e-01       -2.78558900e-09  39.9829  39.3778
0202-02-11_13:03:18.230000      10385.07        5.58814800e-01       -1.11214900e-09  39.9829  39.3778
0202-02-11_13:03:18.420000      10385.26        5.68461700e-01       -1.05016900e-09  39.9829  39.3778
0202-02-11_13:03:18.625000      10385.46        5.78366800e-01       -5.85090000e-11  39.9738  39.3784
0202-02-11_13:03:18.832000      10385.67        5.88565800e-01        5.61281000e-10  39.9738  39.3784
0202-02-11_13:03:19.027000      10385.86        5.98686100e-01       -2.47568900e-09  39.9738  39.3784
0202-02-11_13:03:19.220000      10386.06        6.07263000e-01       -1.29808900e-09  39.9738  39.3784
0202-02-11_13:03:19.410000      10386.25        6.18250000e-01       -3.65329900e-09  39.9738  39.3784
0202-02-11_13:03:19.625000      10386.46        6.28311000e-01       -4.52100900e-09  39.9837  39.3770
0202-02-11_13:03:19.816000      10386.66        6.37442800e-01       -4.70693900e-09  39.9837  39.3770
0202-02-11_13:03:20.010000      10386.85        6.47917800e-01       -5.54339000e-10  39.9837  39.3770
0202-02-11_13:03:20.207000      10387.04        6.58124200e-01        4.37331000e-10  39.9837  39.3770
0202-02-11_13:03:20.400000      10387.24        6.67256100e-01       -4.21110900e-09  39.9837  39.3770
0202-02-11_13:03:20.610000      10387.45        6.77938800e-01       -9.78922900e-09  39.9837  39.3770
0202-02-11_13:03:20.812000      10387.65        6.87510400e-01       -9.23141900e-09  39.9891  39.3783
0202-02-11_13:03:21.010000      10387.85        6.97356100e-01       -8.85954900e-09  39.9891  39.3783
0202-02-11_13:03:21.220000      10388.06        7.07445300e-01       -6.50403900e-09  39.9891  39.3783
0202-02-11_13:03:21.420000      10388.26        7.17164800e-01       -7.18492900e-09  39.9891  39.3783
0202-02-11_13:03:21.625000      10388.46        7.26926000e-01       -7.67958900e-09  39.9784  39.3747
0202-02-11_13:03:21.820000      10388.66        7.37282200e-01       -6.50138900e-09  39.9784  39.3747
0202-02-11_13:03:22.023000      10388.86        7.47190300e-01       -7.74097900e-09  39.9784  39.3747
0202-02-11_13:03:22.227000      10389.06        7.56498800e-01       -1.13357690e-08  39.9784  39.3747
0202-02-11_13:03:22.418000      10389.26        7.66870400e-01       -1.40008790e-08  39.9784  39.3747
0202-02-11_13:03:22.633000      10389.47        7.77001100e-01       -6.25347900e-09  39.9792  39.3794
0202-02-11_13:03:22.830000      10389.67        7.86542600e-01       -8.60868900e-09  39.9792  39.3794
0202-02-11_13:03:23.020000      10389.86        7.96892900e-01       -8.05086900e-09  39.9792  39.3794
0202-02-11_13:03:23.227000      10390.06        8.06708900e-01       -1.18935790e-08  39.9792  39.3794
0202-02-11_13:03:23.418000      10390.26        8.16213300e-01       -5.69565900e-09  39.9792  39.3794
0202-02-11_13:03:23.613000      10390.45        8.26293500e-01       -3.21649900e-09  39.9769  39.3757
0202-02-11_13:03:23.820000      10390.66        8.36375300e-01       -3.58836900e-09  39.9769  39.3757
0202-02-11_13:03:24.010000      10390.85        8.45708700e-01       -4.08420900e-09  39.9769  39.3757
0202-02-11_13:03:24.215000      10391.05        8.56128800e-01       -4.02222900e-09  39.9769  39.3757
0202-02-11_13:03:24.410000      10391.25        8.66431600e-01       -5.88159900e-09  39.9769  39.3757
0202-02-11_13:03:24.650000      10391.49        8.76418400e-01       -7.49305900e-09  39.9769  39.3757
0202-02-11_13:03:24.844000      10391.68        8.86152800e-01       -7.18316900e-09  39.9927  39.3777
0202-02-11_13:03:25.047000      10391.89        8.96197400e-01       -1.22654590e-08  39.9927  39.3777
0202-02-11_13:03:25.240000      10392.08        9.05522200e-01       -1.48065990e-08  39.9927  39.3777
0202-02-11_13:03:25.434000      10392.27        9.15783500e-01       -1.85253590e-08  39.9927  39.3777
0202-02-11_13:03:25.640000      10392.48        9.25840200e-01       -1.53024390e-08  39.9790  39.3789
0202-02-11_13:03:25.840000      10392.68        9.35427700e-01       -2.03227490e-08  39.9790  39.3789
0202-02-11_13:03:26.043000      10392.88        9.45632600e-01       -2.34836890e-08  39.9790  39.3789
0202-02-11_13:03:26.234000      10393.07        9.55364100e-01       -2.22441090e-08  39.9790  39.3789
0202-02-11_13:03:26.430000      10393.27        9.64976800e-01       -1.33810790e-08  39.9790  39.3789
0202-02-11_13:03:26.633000      10393.47        9.75469600e-01       -1.22654590e-08  39.9812  39.3758
0202-02-11_13:03:26.832000      10393.67        9.85389500e-01       -1.57362890e-08  39.9812  39.3758
0202-02-11_13:03:27.023000      10393.86        9.94652000e-01       -1.74717090e-08  39.9812  39.3758
0202-02-11_13:03:27.220000      10394.06        1.00521000e+00       -1.43105490e-08  39.9812  39.3758
0202-02-11_13:03:27.420000      10394.26        1.01524300e+00       -1.66030990e-08  39.9812  39.3758
0202-02-11_13:03:27.625000      10394.46        1.02501100e+00       -1.29454290e-08  39.9747  39.3784
0202-02-11_13:03:27.820000      10394.66        1.03477900e+00       -1.96387290e-08  39.9747  39.3784
0202-02-11_13:03:28.023000      10394.86        1.04484400e+00       -2.23038390e-08  39.9747  39.3784
0202-02-11_13:03:28.227000      10395.06        1.05456800e+00       -2.39152990e-08  39.9747  39.3784
0202-02-11_13:03:28.418000      10395.26        1.06438400e+00       -2.23038390e-08  39.9747  39.3784
0202-02-11_13:03:28.630000      10395.47        1.07481900e+00       -2.08783190e-08  39.9815  39.3798
0202-02-11_13:03:28.830000      10395.67        1.08463500e+00       -2.01965490e-08  39.9815  39.3798
0202-02-11_13:03:29.020000      10395.86        1.09433400e+00       -1.56100890e-08  39.9815  39.3798
0202-02-11_13:03:29.223000      10396.06        1.10450800e+00       -8.66840900e-09  39.9815  39.3798
0202-02-11_13:03:29.418000      10396.25        1.11438500e+00       -9.53611900e-09  39.9815  39.3798
0202-02-11_13:03:29.620000      10396.46        1.12366900e+00       -8.35851900e-09  39.9957  39.3753
0202-02-11_13:03:29.820000      10396.66        1.13442900e+00       -1.38746690e-08  39.9957  39.3753
0202-02-11_13:03:30.010000      10396.85        1.14432000e+00       -1.41225790e-08  39.9957  39.3753
0202-02-11_13:03:30.215000      10397.05        1.15327500e+00       -1.19533090e-08  39.9957  39.3753
0202-02-11_13:03:30.410000      10397.25        1.16419200e+00       -6.68507900e-09  39.9957  39.3753
0202-02-11_13:03:30.610000      10397.45        1.17393400e+00       -6.06528900e-09  39.9807  39.3805
0202-02-11_13:03:30.824000      10397.66        1.18306300e+00       -8.54445900e-09  39.9807  39.3805
0202-02-11_13:03:31.016000      10397.85        1.19375000e+00       -1.08376890e-08  39.9807  39.3805
0202-02-11_13:03:31.207000      10398.05        1.20382100e+00       -9.84601900e-09  39.9807  39.3805
0202-02-11_13:03:31.400000      10398.24        1.21281200e+00       -8.17257900e-09  39.9807  39.3805
0202-02-11_13:03:31.610000      10398.45        1.22384100e+00       -1.20772690e-08  39.9807  39.3805
0202-02-11_13:03:31.810000      10398.64        1.23351600e+00       -1.15814390e-08  39.9769  39.3751
0202-02-11_13:03:32             10398.84        1.24265900e+00       -1.17053890e-08  39.9769  39.3751
0202-02-11_13:03:32.195000      10399.03        1.25349500e+00       -9.84601900e-09  39.9769  39.3751
0202-02-11_13:03:32.387000      10399.23        1.26332800e+00       -1.48663290e-08  39.9769  39.3751
0202-02-11_13:03:32.610000      10399.45        1.27306700e+00       -1.44324790e-08  39.9935  39.3794
0202-02-11_13:03:32.810000      10399.65        1.28319600e+00       -1.30689390e-08  39.9935  39.3794
0202-02-11_13:03:33.010000      10399.85        1.29316400e+00       -7.86267900e-09  39.9935  39.3794
0202-02-11_13:03:33.220000      10400.06        1.30251700e+00       -7.55308900e-09  39.9935  39.3794
0202-02-11_13:03:33.420000      10400.26        1.31274000e+00       -5.94253900e-09  39.9935  39.3794
0202-02-11_13:03:33.625000      10400.46        1.32284900e+00       -1.07781190e-08  39.9830  39.3764
0202-02-11_13:03:33.820000      10400.66        1.33278500e+00       -1.00349790e-08  39.9830  39.3764
0202-02-11_13:03:34.023000      10400.86        1.34278500e+00       -5.57247900e-09  39.9830  39.3764
0202-02-11_13:03:34.227000      10401.06        1.35264300e+00        1.18325100e-09  39.9830  39.3764
0202-02-11_13:03:34.418000      10401.26        1.36207200e+00        8.11381000e-10  39.9830  39.3764
0202-02-11_13:03:34.633000      10401.47        1.37250900e+00       -5.01466900e-09  39.9900  39.3775
0202-02-11_13:03:34.848000      10401.69        1.38229600e+00       -6.00632900e-09  39.9900  39.3775
0202-02-11_13:03:35.050000      10401.89        1.39238800e+00       -9.24039000e-10  39.9900  39.3775
0202-02-11_13:03:35.242000      10402.08        1.40259300e+00       -3.46518900e-09  39.9900  39.3775
0202-02-11_13:03:35.450000      10402.29        1.41194900e+00       -3.09330900e-09  39.9900  39.3775
0202-02-11_13:03:35.645000      10402.48        1.42167600e+00       -6.25424900e-09  39.9942  39.3806
0202-02-11_13:03:35.844000      10402.68        1.43174600e+00       -8.73341900e-09  39.9942  39.3806
0202-02-11_13:03:36.035000      10402.87        1.44138800e+00       -1.84021690e-08  39.9942  39.3806
0202-02-11_13:03:36.230000      10403.07        1.45113900e+00       -1.78443490e-08  39.9942  39.3806
0202-02-11_13:03:36.434000      10403.27        1.46199700e+00       -1.87120590e-08  39.9942  39.3806
0202-02-11_13:03:36.637000      10403.47        1.47151600e+00       -1.48073790e-08  39.9876  39.3778
0202-02-11_13:03:36.832000      10403.67        1.48116600e+00       -1.20802890e-08  39.9876  39.3778
0202-02-11_13:03:37.027000      10403.86        1.49152500e+00       -1.46214390e-08  39.9876  39.3778
0202-02-11_13:03:37.220000      10404.06        1.50170200e+00       -1.45594590e-08  39.9876  39.3778
0202-02-11_13:03:37.414000      10404.25        1.51129000e+00       -2.00756090e-08  39.9876  39.3778
0202-02-11_13:03:37.620000      10404.46        1.52073800e+00       -1.41875790e-08  39.9898  39.3765
0202-02-11_13:03:37.816000      10404.65        1.53133600e+00       -1.28860190e-08  39.9898  39.3765
0202-02-11_13:03:38.008000      10404.85        1.54139400e+00       -9.84903900e-09  39.9898  39.3765
0202-02-11_13:03:38.207000      10405.05        1.55073900e+00       -1.23282090e-08  39.9898  39.3765
0202-02-11_13:03:38.400000      10405.24        1.56073100e+00       -1.62948790e-08  39.9898  39.3765
0202-02-11_13:03:38.600000      10405.44        1.57097700e+00       -1.53032090e-08  39.9995  39.3781
0202-02-11_13:03:38.805000      10405.64        1.58106100e+00       -1.79063290e-08  39.9995  39.3781
0202-02-11_13:03:38.996000      10405.83        1.59021900e+00       -1.62948790e-08  39.9995  39.3781
0202-02-11_13:03:39.188000      10406.03        1.60064100e+00       -1.72244490e-08  39.9995  39.3781
0202-02-11_13:03:39.390000      10406.23        1.61093500e+00       -1.43110990e-08  39.9995  39.3781
0202-02-11_13:03:39.605000      10406.45        1.62026700e+00       -1.32569990e-08  39.9790  39.3761
0202-02-11_13:03:39.800000      10406.64        1.63088700e+00       -9.90989900e-09  39.9790  39.3761
0202-02-11_13:03:39.996000      10406.83        1.64054500e+00       -1.25130290e-08  39.9790  39.3761
0202-02-11_13:03:40.188000      10407.03        1.64940600e+00       -1.39385490e-08  39.9790  39.3761
0202-02-11_13:03:40.383000      10407.22        1.66053200e+00       -2.00125090e-08  39.9790  39.3761
0202-02-11_13:03:40.610000      10407.45        1.67089100e+00       -1.86489690e-08  39.9898  39.3798
0202-02-11_13:03:40.820000      10407.66        1.68014700e+00       -1.44963590e-08  39.9898  39.3798
0202-02-11_13:03:41.016000      10407.86        1.69010400e+00       -1.31947990e-08  39.9898  39.3798
0202-02-11_13:03:41.210000      10408.05        1.69985000e+00       -1.46822990e-08  39.9898  39.3798
0202-02-11_13:03:41.418000      10408.26        1.70934700e+00       -1.43724090e-08  39.9898  39.3798
0202-02-11_13:03:41.630000      10408.47        1.72015300e+00       -1.16453190e-08  39.9764  39.3779
0202-02-11_13:03:41.820000      10408.66        1.72964100e+00       -9.35208900e-09  39.9764  39.3779
0202-02-11_13:03:42.016000      10408.85        1.73923400e+00       -7.05885900e-09  39.9764  39.3779
0202-02-11_13:03:42.207000      10409.04        1.74978600e+00       -4.45573900e-09  39.9764  39.3779
0202-02-11_13:03:42.402000      10409.24        1.75992000e+00       -5.75729900e-09  39.9764  39.3779
0202-02-11_13:03:42.600000      10409.44        1.76925800e+00       -1.00958390e-08  39.9816  39.3780
0202-02-11_13:03:42.797000      10409.64        1.77958600e+00       -1.24510490e-08  39.9816  39.3780
0202-02-11_13:03:42.992000      10409.83        1.78960600e+00       -1.81531390e-08  39.9816  39.3780
0202-02-11_13:03:43.184000      10410.02        1.79928900e+00       -1.70994890e-08  39.9816  39.3780
0202-02-11_13:03:43.375000      10410.22        1.80902800e+00       -1.65416790e-08  39.9816  39.3780
0202-02-11_13:03:43.600000      10410.44        1.81895800e+00       -8.11250900e-09  39.9816  39.3780
0202-02-11_13:03:43.812000      10410.65        1.82929200e+00       -7.98854900e-09  39.9782  39.3766
0202-02-11_13:03:44.016000      10410.85        1.83875500e+00       -9.04219900e-09  39.9782  39.3766
0202-02-11_13:03:44.207000      10411.05        1.84873000e+00       -8.42239900e-09  39.9782  39.3766
0202-02-11_13:03:44.418000      10411.25        1.85898100e+00       -5.88125900e-09  39.9782  39.3766
0202-02-11_13:03:44.617000      10411.46        1.86875200e+00       -9.41406900e-09  39.9814  39.3791
0202-02-11_13:03:44.812000      10411.65        1.87861500e+00       -8.98021900e-09  39.9814  39.3791
0202-02-11_13:03:45.010000      10411.85        1.88866100e+00       -1.38765690e-08  39.9814  39.3791
0202-02-11_13:03:45.203000      10412.04        1.89832600e+00       -8.73327900e-09  39.9814  39.3791
0202-02-11_13:03:45.400000      10412.24        1.90819400e+00       -7.12329900e-09  39.9814  39.3791
0202-02-11_13:03:45.613000      10412.45        1.91878400e+00       -1.67108900e-09  39.9857  39.3813
0202-02-11_13:03:45.830000      10412.67        1.92862100e+00       -1.98147900e-09  39.9857  39.3813
0202-02-11_13:03:46.030000      10412.87        1.93856200e+00       -1.01007490e-08  39.9857  39.3813
0202-02-11_13:03:46.234000      10413.07        1.94837200e+00       -1.14023090e-08  39.9857  39.3813
0202-02-11_13:03:46.434000      10413.27        1.95805800e+00       -1.41293890e-08  39.9857  39.3813
0202-02-11_13:03:46.637000      10413.47        1.96802100e+00       -1.52450190e-08  39.9815  39.3765
0202-02-11_13:03:46.840000      10413.68        1.97807100e+00       -1.51830390e-08  39.9815  39.3765
0202-02-11_13:03:47.030000      10413.87        1.98761100e+00       -1.56788690e-08  39.9815  39.3765
0202-02-11_13:03:47.227000      10414.06        1.99770900e+00       -1.54309490e-08  39.9815  39.3765
0202-02-11_13:03:47.430000      10414.27        2.00788200e+00       -1.84059490e-08  39.9815  39.3765
0202-02-11_13:03:47.630000      10414.47        2.01803300e+00       -1.60507390e-08  39.9877  39.3798
0202-02-11_13:03:47.832000      10414.67        2.02706100e+00       -1.75382390e-08  39.9877  39.3798
0202-02-11_13:03:48.023000      10414.86        2.03790600e+00       -1.30137690e-08  39.9877  39.3798
0202-02-11_13:03:48.215000      10415.05        2.04763200e+00       -1.28898090e-08  39.9877  39.3798
0202-02-11_13:03:48.410000      10415.25        2.05670900e+00       -1.30757490e-08  39.9877  39.3798
0202-02-11_13:03:48.620000      10415.46        2.06764400e+00       -1.58648090e-08  39.9827  39.3772
0202-02-11_13:03:48.830000      10415.67        2.07716900e+00       -1.36335590e-08  39.9827  39.3772
0202-02-11_13:03:49.030000      10415.87        2.08710700e+00       -1.10304290e-08  39.9827  39.3772
0202-02-11_13:03:49.234000      10416.07        2.09740500e+00       -7.06376900e-09  39.9827  39.3772
0202-02-11_13:03:49.438000      10416.27        2.10684200e+00       -6.44397900e-09  39.9827  39.3772
0202-02-11_13:03:49.637000      10416.48        2.11677700e+00       -8.86115900e-09  39.9841  39.3756
0202-02-11_13:03:49.840000      10416.68        2.12727200e+00       -1.60507390e-08  39.9841  39.3756
0202-02-11_13:03:50.035000      10416.87        2.13662500e+00       -1.23939690e-08  39.9841  39.3756
0202-02-11_13:03:50.227000      10417.07        2.14634600e+00       -1.04726190e-08  39.9841  39.3756
0202-02-11_13:03:50.430000      10417.27        2.15676000e+00       -1.04106390e-08  39.9841  39.3756
0202-02-11_13:03:50.633000      10417.47        2.16662500e+00       -1.16502290e-08  39.9783  39.3780
0202-02-11_13:03:50.830000      10417.67        2.17624500e+00       -1.21460590e-08  39.9783  39.3780
0202-02-11_13:03:51.023000      10417.86        2.18653900e+00       -8.55126900e-09  39.9783  39.3780
0202-02-11_13:03:51.215000      10418.05        2.19652900e+00       -1.04721690e-08  39.9783  39.3780
0202-02-11_13:03:51.406000      10418.24        2.20600800e+00       -1.39425490e-08  39.9783  39.3780
0202-02-11_13:03:51.625000      10418.46        2.21596800e+00       -1.56153890e-08  39.9791  39.3786
0202-02-11_13:03:51.836000      10418.67        2.22627000e+00       -1.17726790e-08  39.9791  39.3786
0202-02-11_13:03:52.035000      10418.87        2.23590500e+00       -7.68205900e-09  39.9791  39.3786
0202-02-11_13:03:52.227000      10419.07        2.24606700e+00       -6.75236900e-09  39.9791  39.3786
0202-02-11_13:03:52.438000      10419.27        2.25633400e+00       -1.02851790e-08  39.9791  39.3786
0202-02-11_13:03:52.637000      10419.48        2.26560200e+00       -2.15034090e-08  39.9841  39.3811
0202-02-11_13:03:52.832000      10419.67        2.27544800e+00       -1.58632990e-08  39.9841  39.3811
0202-02-11_13:03:53.035000      10419.87        2.28589700e+00       -9.35548900e-09  39.9841  39.3811
0202-02-11_13:03:53.234000      10420.07        2.29559800e+00       -3.03361900e-09  39.9841  39.3811
0202-02-11_13:03:53.430000      10420.27        2.30519900e+00       -7.74402900e-09  39.9841  39.3811
0202-02-11_13:03:53.633000      10420.47        2.31572900e+00       -1.58013190e-08  39.9946  39.3808
0202-02-11_13:03:53.824000      10420.66        2.32514200e+00       -1.70409090e-08  39.9946  39.3808
0202-02-11_13:03:54.027000      10420.87        2.33514800e+00       -1.84664290e-08  39.9946  39.3808
0202-02-11_13:03:54.230000      10421.07        2.34558900e+00       -1.90862190e-08  39.9946  39.3808
0202-02-11_13:03:54.426000      10421.26        2.35532200e+00       -1.92721590e-08  39.9946  39.3808
0202-02-11_13:03:54.645000      10421.48        2.36475100e+00       -1.68549690e-08  39.9899  39.3786
0202-02-11_13:03:54.836000      10421.68        2.37562000e+00       -1.86523690e-08  39.9899  39.3786
0202-02-11_13:03:55.030000      10421.87        2.38521500e+00       -2.15034090e-08  39.9899  39.3786
0202-02-11_13:03:55.234000      10422.07        2.39485000e+00       -2.52221590e-08  39.9899  39.3786
0202-02-11_13:03:55.426000      10422.26        2.40481000e+00       -2.06976790e-08  39.9899  39.3786
0202-02-11_13:03:55.625000      10422.46        2.41484000e+00       -1.62971590e-08  39.9957  39.3806
0202-02-11_13:03:55.830000      10422.67        2.42472600e+00       -1.41278890e-08  39.9957  39.3806
0202-02-11_13:03:56.020000      10422.86        2.43455200e+00       -1.59872590e-08  39.9957  39.3806
0202-02-11_13:03:56.215000      10423.05        2.44483300e+00       -2.37966290e-08  39.9957  39.3806
0202-02-11_13:03:56.418000      10423.26        2.45476900e+00       -2.47882990e-08  39.9957  39.3806
0202-02-11_13:03:56.625000      10423.46        2.46439700e+00       -2.86929890e-08  39.9957  39.3782
0202-02-11_13:03:56.832000      10423.67        2.47477800e+00       -3.04283990e-08  39.9957  39.3782
0202-02-11_13:03:57.023000      10423.86        2.48423900e+00       -2.73294490e-08  39.9957  39.3782
0202-02-11_13:03:57.220000      10424.06        2.49379700e+00       -2.10076290e-08  39.9957  39.3782
0202-02-11_13:03:57.410000      10424.25        2.50431200e+00       -1.84665390e-08  39.9957  39.3782
0202-02-11_13:03:57.620000      10424.46        2.51441400e+00       -2.51603690e-08  39.9954  39.3799
0202-02-11_13:03:57.820000      10424.66        2.52409900e+00       -3.24739090e-08  39.9954  39.3799
0202-02-11_13:03:58.023000      10424.86        2.53388300e+00       -3.17921390e-08  39.9954  39.3799
0202-02-11_13:03:58.220000      10425.06        2.54375500e+00       -3.57587990e-08  39.9954  39.3799
0202-02-11_13:03:58.410000      10425.25        2.55369700e+00       -3.04905690e-08  39.9954  39.3799
0202-02-11_13:03:58.610000      10425.45        2.56403000e+00       -3.46431790e-08  39.9818  39.3783
0202-02-11_13:03:58.805000      10425.64        2.57403000e+00       -3.34035890e-08  39.9818  39.3783
0202-02-11_13:03:59             10425.84        2.58259500e+00       -3.65645290e-08  39.9818  39.3783
0202-02-11_13:03:59.190000      10426.03        2.59364800e+00       -2.99327590e-08  39.9818  39.3783
0202-02-11_13:03:59.390000      10426.23        2.60395800e+00       -2.63999490e-08  39.9818  39.3783
0202-02-11_13:03:59.586000      10426.42        2.61349500e+00       -2.90030690e-08  39.9820  39.3721
0202-02-11_13:03:59.805000      10426.64        2.62391100e+00       -3.38994290e-08  39.9820  39.3721
0202-02-11_13:04:00.008000      10426.85        2.63366900e+00       -3.47671290e-08  39.9820  39.3721
0202-02-11_13:04:00.207000      10427.05        2.64326900e+00       -3.24119290e-08  39.9820  39.3721
0202-02-11_13:04:00.402000      10427.24        2.65287800e+00       -3.35895290e-08  39.9820  39.3721
0202-02-11_13:04:00.620000      10427.46        2.66333700e+00       -2.95608890e-08  39.9862  39.3796
0202-02-11_13:04:00.816000      10427.65        2.67265100e+00       -3.42712990e-08  39.9862  39.3796
0202-02-11_13:04:01.020000      10427.86        2.68340900e+00       -2.90030690e-08  39.9862  39.3796
0202-02-11_13:04:01.210000      10428.05        2.69322200e+00       -3.32176590e-08  39.9862  39.3796
0202-02-11_13:04:01.406000      10428.24        2.70238100e+00       -3.10483890e-08  39.9862  39.3796
0202-02-11_13:04:01.605000      10428.45        2.71305200e+00       -3.25358890e-08  39.9786  39.3774
0202-02-11_13:04:01.805000      10428.64        2.72314200e+00       -3.81140090e-08  39.9786  39.3774
0202-02-11_13:04:02             10428.84        2.73223100e+00       -3.79280690e-08  39.9786  39.3774
0202-02-11_13:04:02.190000      10429.03        2.74295300e+00       -3.48291090e-08  39.9786  39.3774
0202-02-11_13:04:02.395000      10429.23        2.75269500e+00       -3.68124490e-08  39.9786  39.3774
0202-02-11_13:04:02.590000      10429.43        2.76229500e+00       -3.15442190e-08  39.9786  39.3774
0202-02-11_13:04:02.790000      10429.63        2.77258500e+00       -3.64405690e-08  39.9924  39.3811
0202-02-11_13:04:02.984000      10429.82        2.78260100e+00       -2.80733890e-08  39.9924  39.3811
0202-02-11_13:04:03.176000      10430.01        2.79252400e+00       -3.29702690e-08  39.9924  39.3811
0202-02-11_13:04:03.367000      10430.21        2.80145300e+00       -3.75572590e-08  39.9924  39.3811
0202-02-11_13:04:03.590000      10430.43        2.81208500e+00       -3.37152590e-08  39.9924  39.3811
0202-02-11_13:04:03.812000      10430.65        2.82211800e+00       -3.34053690e-08  39.9907  39.3805
0202-02-11_13:04:04.008000      10430.84        2.83222300e+00       -3.20418290e-08  39.9907  39.3805
0202-02-11_13:04:04.200000      10431.04        2.84211300e+00       -2.92527690e-08  39.9907  39.3805
0202-02-11_13:04:04.402000      10431.24        2.85167900e+00       -2.26209990e-08  39.9907  39.3805
0202-02-11_13:04:04.613000      10431.45        2.86176500e+00       -2.48522490e-08  39.9936  39.3786
0202-02-11_13:04:04.816000      10431.66        2.87188100e+00       -3.17319290e-08  39.9936  39.3786
0202-02-11_13:04:05.010000      10431.85        2.88149300e+00       -3.45829690e-08  39.9936  39.3786
0202-02-11_13:04:05.203000      10432.04        2.89153700e+00       -3.11121390e-08  39.9936  39.3786
0202-02-11_13:04:05.406000      10432.25        2.90173600e+00       -2.62157890e-08  39.9936  39.3786
0202-02-11_13:04:05.613000      10432.45        2.91121700e+00       -3.00584990e-08  39.9806  39.3769
0202-02-11_13:04:05.820000      10432.66        2.92170200e+00       -2.86949590e-08  39.9806  39.3769
0202-02-11_13:04:06.010000      10432.85        2.93100200e+00       -3.40251590e-08  39.9806  39.3769
0202-02-11_13:04:06.220000      10433.06        2.94097200e+00       -2.70215190e-08  39.9806  39.3769
0202-02-11_13:04:06.410000      10433.25        2.95129000e+00       -2.83850590e-08  39.9806  39.3769
0202-02-11_13:04:06.610000      10433.45        2.96119800e+00       -1.90262090e-08  39.9851  39.3755
0202-02-11_13:04:06.816000      10433.66        2.97073600e+00       -1.92121490e-08  39.9851  39.3755
0202-02-11_13:04:07.010000      10433.85        2.98139000e+00       -1.53074590e-08  39.9851  39.3755
0202-02-11_13:04:07.203000      10434.04        2.99092500e+00       -1.58032990e-08  39.9851  39.3755
0202-02-11_13:04:07.410000      10434.25        3.00062600e+00       -5.14288900e-09  39.9851  39.3755
0202-02-11_13:04:07.613000      10434.45        3.01067900e+00       -4.27517900e-09  39.9787  39.3795
0202-02-11_13:04:07.830000      10434.67        3.02117700e+00       -1.36215900e-09  39.9787  39.3795
0202-02-11_13:04:08.020000      10434.86        3.03004600e+00       -4.89496900e-09  39.9787  39.3795
0202-02-11_13:04:08.210000      10435.05        3.04054600e+00       -3.77934900e-09  39.9787  39.3795
0202-02-11_13:04:08.406000      10435.24        3.05045500e+00       -2.16788900e-09  39.9787  39.3795
0202-02-11_13:04:08.613000      10435.45        3.05976600e+00        1.11700100e-09  39.9964  39.3777
0202-02-11_13:04:08.810000      10435.64        3.07048600e+00        8.98835100e-09  39.9964  39.3777
0202-02-11_13:04:09.010000      10435.85        3.08045900e+00        9.23627100e-09  39.9964  39.3777
0202-02-11_13:04:09.207000      10436.04        3.08970800e+00        1.30176510e-08  39.9964  39.3777
0202-02-11_13:04:09.400000      10436.24        3.10018600e+00        1.77905310e-08  39.9964  39.3777
0202-02-11_13:04:09.613000      10436.45        3.11019500e+00        2.43608110e-08  39.9964  39.3777
0202-02-11_13:04:09.820000      10436.66        3.12009600e+00        3.08686210e-08  39.9767  39.3787
0202-02-11_13:04:10.023000      10436.86        3.13017200e+00        3.32858110e-08  39.9767  39.3787
0202-02-11_13:04:10.215000      10437.05        3.13979500e+00        4.32644510e-08  39.9767  39.3787
0202-02-11_13:04:10.418000      10437.26        3.14921200e+00        4.43180910e-08  39.9767  39.3787
0202-02-11_13:04:10.630000      10437.47        3.15967500e+00        4.55576810e-08  39.9826  39.3808
0202-02-11_13:04:10.830000      10437.67        3.16954000e+00        4.77889310e-08  39.9826  39.3808
0202-02-11_13:04:11.023000      10437.86        3.17927500e+00        5.72097610e-08  39.9826  39.3808
0202-02-11_13:04:11.215000      10438.05        3.18954800e+00        6.02467310e-08  39.9826  39.3808
0202-02-11_13:04:11.406000      10438.25        3.19936800e+00        7.04732910e-08  39.9826  39.3808
0202-02-11_13:04:11.625000      10438.46        3.20970800e+00        8.96248510e-08  39.9803  39.3772
0202-02-11_13:04:11.832000      10438.67        3.21961100e+00        1.03446201e-07  39.9803  39.3772
0202-02-11_13:04:12.035000      10438.87        3.22942300e+00        1.15904011e-07  39.9803  39.3772
0202-02-11_13:04:12.240000      10439.07        3.23892300e+00        1.26378481e-07  39.9803  39.3772
0202-02-11_13:04:12.438000      10439.28        3.24936500e+00        1.37410771e-07  39.9803  39.3772
0202-02-11_13:04:12.637000      10439.48        3.25939900e+00        1.49000871e-07  39.9885  39.3826
0202-02-11_13:04:12.844000      10439.68        3.26847500e+00        1.62388371e-07  39.9885  39.3826
0202-02-11_13:04:13.040000      10439.88        3.27903900e+00        1.73730551e-07  39.9885  39.3826
0202-02-11_13:04:13.230000      10440.07        3.28873300e+00        1.90774821e-07  39.9885  39.3826
0202-02-11_13:04:13.434000      10440.27        3.29786100e+00        2.10360231e-07  39.9885  39.3826
0202-02-11_13:04:13.630000      10440.47        3.30892100e+00        2.34408131e-07  39.9908  39.3787
0202-02-11_13:04:13.824000      10440.66        3.31885700e+00        2.47981571e-07  39.9908  39.3787
0202-02-11_13:04:14.027000      10440.87        3.32839700e+00        2.69488331e-07  39.9908  39.3787
0202-02-11_13:04:14.220000      10441.06        3.33829600e+00        2.88639891e-07  39.9908  39.3787
0202-02-11_13:04:14.414000      10441.25        3.34856100e+00        3.07915401e-07  39.9908  39.3787
0202-02-11_13:04:14.620000      10441.46        3.35829700e+00        3.38966951e-07  39.9891  39.3772
0202-02-11_13:04:14.816000      10441.65        3.36834100e+00        3.63572671e-07  39.9891  39.3772
0202-02-11_13:04:15.008000      10441.85        3.37803300e+00        3.93198341e-07  39.9891  39.3772
0202-02-11_13:04:15.210000      10442.05        3.38825700e+00        4.20220151e-07  39.9891  39.3772
0202-02-11_13:04:15.414000      10442.25        3.39798400e+00        4.55670741e-07  39.9891  39.3772
0202-02-11_13:04:15.610000      10442.45        3.40798900e+00        4.84118421e-07  39.9878  39.3783
0202-02-11_13:04:15.824000      10442.66        3.41796500e+00        5.28495461e-07  39.9878  39.3783
0202-02-11_13:04:16.016000      10442.85        3.42744600e+00        5.57501691e-07  39.9878  39.3783
0202-02-11_13:04:16.207000      10443.05        3.43780800e+00        5.91404261e-07  39.9878  39.3783
0202-02-11_13:04:16.410000      10443.25        3.44765200e+00        6.25368811e-07  39.9878  39.3783
0202-02-11_13:04:16.620000      10443.46        3.45763000e+00        6.80468231e-07  39.9895  39.3770
0202-02-11_13:04:16.816000      10443.66        3.46782600e+00        7.27076521e-07  39.9895  39.3770
0202-02-11_13:04:17.020000      10443.86        3.47748000e+00        7.94137911e-07  39.9895  39.3770
0202-02-11_13:04:17.215000      10444.05        3.48718200e+00        8.50105051e-07  39.9895  39.3770
0202-02-11_13:04:17.406000      10444.24        3.49732300e+00        8.96837291e-07  39.9895  39.3770
0202-02-11_13:04:17.620000      10444.46        3.50733800e+00        9.64518481e-07  39.9905  39.3781
0202-02-11_13:04:17.830000      10444.66        3.51678300e+00        9.97925221e-07  39.9905  39.3781
0202-02-11_13:04:18.027000      10444.87        3.52733200e+00        1.08141107e-06  39.9905  39.3781
0202-02-11_13:04:18.230000      10445.07        3.53694900e+00        1.15293496e-06  39.9905  39.3781
0202-02-11_13:04:18.434000      10445.27        3.54646600e+00        1.24528383e-06  39.9905  39.3781
0202-02-11_13:04:18.640000      10445.48        3.55704400e+00        1.31934886e-06  39.9849  39.3789
0202-02-11_13:04:18.844000      10445.68        3.56702900e+00        1.41330919e-06  39.9849  39.3789
0202-02-11_13:04:19.040000      10445.88        3.57618500e+00        1.49493567e-06  39.9849  39.3789
0202-02-11_13:04:19.230000      10446.07        3.58700000e+00        1.57470278e-06  39.9849  39.3789
0202-02-11_13:04:19.438000      10446.27        3.59663800e+00        1.68917819e-06  39.9849  39.3789
0202-02-11_13:04:19.633000      10446.47        3.60647000e+00        1.78543174e-06  39.9824  39.3785
0202-02-11_13:04:19.824000      10446.66        3.61610000e+00        1.88868893e-06  39.9824  39.3785
0202-02-11_13:04:20.030000      10446.87        3.62630800e+00        2.02876171e-06  39.9824  39.3785
0202-02-11_13:04:20.223000      10447.06        3.63582400e+00        2.13214286e-06  39.9824  39.3785
0202-02-11_13:04:20.414000      10447.25        3.64595200e+00        2.24395317e-06  39.9824  39.3785
0202-02-11_13:04:20.633000      10447.47        3.65633400e+00        2.40906551e-06  39.9822  39.3807
0202-02-11_13:04:20.830000      10447.67        3.66548300e+00        2.53252789e-06  39.9822  39.3807
0202-02-11_13:04:21.020000      10447.86        3.67561700e+00        2.65865537e-06  39.9822  39.3807
0202-02-11_13:04:21.227000      10448.06        3.68601900e+00        2.83442813e-06  39.9822  39.3807
0202-02-11_13:04:21.418000      10448.26        3.69602000e+00        2.98491341e-06  39.9822  39.3807
0202-02-11_13:04:21.617000      10448.46        3.70472400e+00        3.13025442e-06  39.9908  39.3763
0202-02-11_13:04:21.824000      10448.66        3.71565300e+00        3.34309067e-06  39.9908  39.3763
0202-02-11_13:04:22.016000      10448.85        3.72560000e+00        3.51142592e-06  39.9908  39.3763
0202-02-11_13:04:22.210000      10449.05        3.73460600e+00        3.68986376e-06  39.9908  39.3763
0202-02-11_13:04:22.414000      10449.25        3.74539200e+00        3.93214009e-06  39.9908  39.3763
0202-02-11_13:04:22.620000      10449.46        3.75545900e+00        4.13003937e-06  39.9875  39.3760
0202-02-11_13:04:22.830000      10449.67        3.76512200e+00        4.32676105e-06  39.9875  39.3760
0202-02-11_13:04:23.023000      10449.86        3.77530200e+00        4.60027485e-06  39.9875  39.3760
0202-02-11_13:04:23.215000      10450.05        3.78491800e+00        4.80933037e-06  39.9875  39.3760
0202-02-11_13:04:23.406000      10450.24        3.79423400e+00        5.03307495e-06  39.9875  39.3760
0202-02-11_13:04:23.620000      10450.46        3.80484400e+00        5.35765955e-06  39.9935  39.3779
0202-02-11_13:04:23.830000      10450.66        3.81464800e+00        5.53206875e-06  39.9935  39.3779
0202-02-11_13:04:24.027000      10450.87        3.82448800e+00        5.89328295e-06  39.9935  39.3779
0202-02-11_13:04:24.230000      10451.07        3.83469100e+00        6.17578375e-06  39.9935  39.3779
0202-02-11_13:04:24.430000      10451.27        3.84427400e+00        6.55038545e-06  39.9935  39.3779
0202-02-11_13:04:24.630000      10451.47        3.85404100e+00        6.83617105e-06  39.9816  39.3800
0202-02-11_13:04:24.840000      10451.68        3.86455300e+00        7.23990295e-06  39.9816  39.3800
0202-02-11_13:04:25.030000      10451.87        3.87352700e+00        7.53895215e-06  39.9816  39.3800
0202-02-11_13:04:25.223000      10452.06        3.88409700e+00        7.87822575e-06  39.9816  39.3800
0202-02-11_13:04:25.430000      10452.27        3.89413400e+00        8.34678775e-06  39.9816  39.3800
0202-02-11_13:04:25.625000      10452.46        3.90358100e+00        8.71971605e-06  39.9861  39.3783
0202-02-11_13:04:25.840000      10452.68        3.91411200e+00        9.07981465e-06  39.9861  39.3783
0202-02-11_13:04:26.035000      10452.87        3.92411800e+00        9.58643185e-06  39.9861  39.3783
0202-02-11_13:04:26.227000      10453.06        3.93300400e+00        9.98216845e-06  39.9861  39.3783
0202-02-11_13:04:26.418000      10453.26        3.94375200e+00        1.04183154e-05  39.9861  39.3783
0202-02-11_13:04:26.613000      10453.45        3.95388800e+00        1.10200706e-05  39.9903  39.3753
0202-02-11_13:04:26.810000      10453.65        3.96361800e+00        1.14998508e-05  39.9903  39.3753
0202-02-11_13:04:27.004000      10453.84        3.97310500e+00        1.19819245e-05  39.9903  39.3753
0202-02-11_13:04:27.207000      10454.04        3.98373400e+00        1.33936243e-05  39.9903  39.3753
0202-02-11_13:04:27.400000      10454.24        3.99363500e+00        1.35279950e-05  39.9903  39.3753
0202-02-11_13:04:27.610000      10454.45        4.00256800e+00        1.37981620e-05  39.9899  39.3757
0202-02-11_13:04:27.800000      10454.64        4.01352500e+00        1.51312087e-05  39.9899  39.3757
0202-02-11_13:04:27.996000      10454.83        4.02357400e+00        1.53214845e-05  39.9899  39.3757
0202-02-11_13:04:28.195000      10455.04        4.03212400e+00        1.56594566e-05  39.9899  39.3757
0202-02-11_13:04:28.390000      10455.23        4.04326400e+00        1.68776560e-05  39.9899  39.3757
0202-02-11_13:04:28.600000      10455.44        4.05345200e+00        1.81913032e-05  39.9899  39.3757
0202-02-11_13:04:28.805000      10455.64        4.06300300e+00        1.83435239e-05  39.9796  39.3792
0202-02-11_13:04:28.996000      10455.83        4.07330000e+00        1.97816871e-05  39.9796  39.3792
0202-02-11_13:04:29.200000      10456.04        4.08304000e+00        2.00066093e-05  39.9796  39.3792
