Repository: shortlab/2025-devitre-PhD

# 2025-devitre-PhD
Data repository for Alexis Devitre's PhD thesis

File: chapter 5/cold_vs_warm/20K/ffj29/Ic/1_anneal/Ic_2024-02-11_13-08-42782922_f29-130Kanneal-40K.txt
# Ic = 3.25 A, n = 20.70 , Tavg = 39.99 K, f29-130Kanneal-40K
#datetime                        t_s     iHTS_A                vHTS_V                tHTS_K  tTAR_K
0202-02-11_13:07:20.040000      10626.88        1.97917300e-02        8.51938900e-09  39.9772  39.3726
0202-02-11_13:07:20.230000      10627.07        1.28964600e-02        6.04075900e-09  39.9772  39.3726
0202-02-11_13:07:20.430000      10627.27        2.28802000e-02       -4.66511000e-10  39.9772  39.3726
0202-02-11_13:07:20.633000      10627.47        3.26932700e-02        2.88072900e-09  39.9784  39.3780
0202-02-11_13:07:20.830000      10627.66        4.18993300e-02        2.69478900e-09  39.9784  39.3780
0202-02-11_13:07:21.035000      10627.87        5.23308500e-02        5.11196900e-09  39.9784  39.3780
0202-02-11_13:07:21.230000      10628.07        6.22418700e-02        7.34321900e-09  39.9784  39.3780
0202-02-11_13:07:21.420000      10628.26        7.11288500e-02        7.46717900e-09  39.9784  39.3780
0202-02-11_13:07:21.637000      10628.48        8.19066000e-02        5.11196900e-09  39.9792  39.3756
0202-02-11_13:07:21.836000      10628.67        9.20031400e-02        4.49217900e-09  39.9792  39.3756
0202-02-11_13:07:22.027000      10628.86        1.00933200e-01       -3.75104100e-09  39.9792  39.3756
0202-02-11_13:07:22.227000      10629.06        1.11592200e-01       -1.33385100e-09  39.9792  39.3756
0202-02-11_13:07:22.418000      10629.26        1.21697600e-01       -1.20990100e-09  39.9792  39.3756
0202-02-11_13:07:22.620000      10629.46        1.30758000e-01        2.88072900e-09  39.9766  39.3770
0202-02-11_13:07:22.816000      10629.66        1.41544600e-01        3.99634900e-09  39.9766  39.3770
0202-02-11_13:07:23.010000      10629.85        1.51482400e-01        6.49479000e-10  39.9766  39.3770
0202-02-11_13:07:23.215000      10630.05        1.60428700e-01        6.72342900e-09  39.9766  39.3770
0202-02-11_13:07:23.406000      10630.25        1.71194600e-01        2.75676900e-09  39.9766  39.3770
0202-02-11_13:07:23.605000      10630.44        1.81055100e-01        5.42186900e-09  39.9761  39.3742
0202-02-11_13:07:23.812000      10630.65        1.90700500e-01        2.94270900e-09  39.9761  39.3742
0202-02-11_13:07:24.004000      10630.84        2.00529900e-01        5.60780900e-09  39.9761  39.3742
0202-02-11_13:07:24.200000      10631.04        2.10971800e-01        4.86405900e-09  39.9761  39.3742
0202-02-11_13:07:24.402000      10631.24        2.21102500e-01        1.76509900e-09  39.9761  39.3742
0202-02-11_13:07:24.620000      10631.46        2.30357600e-01       -2.80211000e-10  39.9887  39.3743
0202-02-11_13:07:24.832000      10631.67        2.40893400e-01       -9.00001000e-10  39.9887  39.3743
0202-02-11_13:07:25.023000      10631.86        2.50529900e-01        2.88072900e-09  39.9887  39.3743
0202-02-11_13:07:25.230000      10632.07        2.60087700e-01        1.21156190e-08  39.9887  39.3743
0202-02-11_13:07:25.420000      10632.26        2.70463200e-01        1.15577990e-08  39.9887  39.3743
0202-02-11_13:07:25.625000      10632.46        2.80432100e-01        1.00702990e-08  39.9802  39.3773
0202-02-11_13:07:25.820000      10632.66        2.89960100e-01        6.78540900e-09  39.9802  39.3773
0202-02-11_13:07:26.010000      10632.85        2.99790900e-01        6.35198900e-09  39.9802  39.3773
0202-02-11_13:07:26.203000      10633.04        3.10015100e-01        1.03192890e-08  39.9802  39.3773
0202-02-11_13:07:26.410000      10633.25        3.20086400e-01        1.46584790e-08  39.9802  39.3773
0202-02-11_13:07:26.610000      10633.45        3.29666500e-01        1.12500490e-08  39.9919  39.3748
0202-02-11_13:07:26.805000      10633.64        3.39890700e-01        6.66359900e-09  39.9919  39.3748
0202-02-11_13:07:27.004000      10633.84        3.49843300e-01       -2.19942100e-09  39.9919  39.3748
0202-02-11_13:07:27.195000      10634.03        3.59135400e-01       -3.93484100e-09  39.9919  39.3748
0202-02-11_13:07:27.387000      10634.23        3.69850400e-01       -3.93484100e-09  39.9919  39.3748
0202-02-11_13:07:27.610000      10634.45        3.79553700e-01       -1.14578100e-09  39.9853  39.3762
0202-02-11_13:07:27.816000      10634.65        3.89489900e-01        1.55789000e-10  39.9853  39.3762
0202-02-11_13:07:28.016000      10634.85        3.99415800e-01       -3.87286100e-09  39.9853  39.3762
0202-02-11_13:07:28.220000      10635.06        4.08797000e-01       -1.33171100e-09  39.9853  39.3762
0202-02-11_13:07:28.420000      10635.26        4.19512400e-01        3.31671900e-09  39.9853  39.3762
0202-02-11_13:07:28.625000      10635.46        4.29239400e-01        2.88286900e-09  39.9893  39.3758
0202-02-11_13:07:28.820000      10635.66        4.38865500e-01        5.11411900e-09  39.9893  39.3758
0202-02-11_13:07:29.010000      10635.85        4.49087700e-01        3.37869900e-09  39.9893  39.3758
0202-02-11_13:07:29.207000      10636.04        4.59093700e-01        4.74223900e-09  39.9893  39.3758
0202-02-11_13:07:29.402000      10636.24        4.68207700e-01        3.00682900e-09  39.9893  39.3758
0202-02-11_13:07:29.605000      10636.45        4.78896400e-01        8.39900900e-09  39.9887  39.3747
0202-02-11_13:07:29.800000      10636.64        4.88800000e-01        1.01344290e-08  39.9887  39.3747
0202-02-11_13:07:29.996000      10636.83        4.98059500e-01        2.69692900e-09  39.9887  39.3747
0202-02-11_13:07:30.188000      10637.03        5.08751200e-01        7.75579000e-10  39.9887  39.3747
0202-02-11_13:07:30.380000      10637.22        5.18469300e-01       -2.81921100e-09  39.9887  39.3747
0202-02-11_13:07:30.610000      10637.45        5.27754900e-01        8.58494900e-09  39.9889  39.3784
0202-02-11_13:07:30.816000      10637.65        5.38381300e-01        1.54026590e-08  39.9889  39.3784
0202-02-11_13:07:31.020000      10637.86        5.48140900e-01        1.63943190e-08  39.9889  39.3784
0202-02-11_13:07:31.223000      10638.06        5.57724000e-01        1.60224490e-08  39.9889  39.3784
0202-02-11_13:07:31.420000      10638.26        5.68356300e-01        1.89974490e-08  39.9889  39.3784
0202-02-11_13:07:31.620000      10638.46        5.77654400e-01        2.51953590e-08  39.9851  39.3752
0202-02-11_13:07:31.830000      10638.67        5.87810300e-01        2.45135890e-08  39.9851  39.3752
0202-02-11_13:07:32.023000      10638.86        5.98192000e-01        2.17862890e-08  39.9851  39.3752
0202-02-11_13:07:32.215000      10639.05        6.07804800e-01        1.56501290e-08  39.9851  39.3752
0202-02-11_13:07:32.418000      10639.26        6.17567400e-01        1.52779690e-08  39.9851  39.3752
0202-02-11_13:07:32.617000      10639.46        6.27453200e-01        1.89347390e-08  39.9850  39.3758
0202-02-11_13:07:32.812000      10639.65        6.37644700e-01        2.48847290e-08  39.9850  39.3758
0202-02-11_13:07:33.008000      10639.85        6.47420700e-01        2.12899390e-08  39.9850  39.3758
0202-02-11_13:07:33.200000      10640.04        6.56882000e-01        2.39550490e-08  39.9850  39.3758
0202-02-11_13:07:33.395000      10640.23        6.67395600e-01        2.09800490e-08  39.9850  39.3758
0202-02-11_13:07:33.613000      10640.45        6.77493000e-01        2.44508790e-08  39.9859  39.3776
0202-02-11_13:07:33.820000      10640.66        6.87470800e-01        1.60836990e-08  39.9859  39.3776
0202-02-11_13:07:34.027000      10640.86        6.97099800e-01        1.34805690e-08  39.9859  39.3776
0202-02-11_13:07:34.220000      10641.06        7.06610200e-01        1.22409890e-08  39.9859  39.3776
0202-02-11_13:07:34.426000      10641.26        7.17417600e-01        1.62076490e-08  39.9859  39.3776
0202-02-11_13:07:34.625000      10641.46        7.27132700e-01        1.76331690e-08  39.9818  39.3758
0202-02-11_13:07:34.830000      10641.67        7.36307600e-01        1.56498390e-08  39.9818  39.3758
0202-02-11_13:07:35.023000      10641.86        7.46641600e-01        1.42862990e-08  39.9818  39.3758
0202-02-11_13:07:35.215000      10642.05        7.56715900e-01        1.44102590e-08  39.9818  39.3758
0202-02-11_13:07:35.420000      10642.26        7.65905700e-01        1.39144290e-08  39.9818  39.3758
0202-02-11_13:07:35.625000      10642.46        7.76552800e-01        1.14352590e-08  39.9823  39.3781
0202-02-11_13:07:35.816000      10642.66        7.86524700e-01        1.10014090e-08  39.9823  39.3781
0202-02-11_13:07:36.010000      10642.85        7.96027600e-01        9.88577900e-09  39.9823  39.3781
0202-02-11_13:07:36.203000      10643.04        8.05800600e-01        1.85008790e-08  39.9823  39.3781
0202-02-11_13:07:36.395000      10643.23        8.16339400e-01        2.15378590e-08  39.9823  39.3781
0202-02-11_13:07:36.613000      10643.45        8.26508700e-01        1.91826490e-08  39.9767  39.3728
0202-02-11_13:07:36.810000      10643.65        8.35610800e-01        9.88577900e-09  39.9767  39.3728
0202-02-11_13:07:37.008000      10643.85        8.46039800e-01        8.70817900e-09  39.9767  39.3728
0202-02-11_13:07:37.203000      10644.04        8.56082900e-01        1.15592190e-08  39.9767  39.3728
0202-02-11_13:07:37.395000      10644.23        8.65152500e-01        1.75092190e-08  39.9767  39.3728
0202-02-11_13:07:37.610000      10644.45        8.75922800e-01        1.06915090e-08  39.9776  39.3754
0202-02-11_13:07:37.805000      10644.64        8.85669100e-01        1.08154690e-08  39.9776  39.3754
0202-02-11_13:07:37.996000      10644.84        8.95160100e-01        3.31513900e-09  39.9776  39.3754
0202-02-11_13:07:38.190000      10645.03        9.05804300e-01        9.01636900e-09  39.9776  39.3754
0202-02-11_13:07:38.395000      10645.23        9.15282000e-01        1.18662790e-08  39.9776  39.3754
0202-02-11_13:07:38.610000      10645.45        9.25087700e-01        1.20522190e-08  39.9793  39.3771
0202-02-11_13:07:38.824000      10645.66        9.35564200e-01        8.89127900e-09  39.9793  39.3771
0202-02-11_13:07:39.020000      10645.86        9.45562800e-01        5.48242900e-09  39.9793  39.3771
0202-02-11_13:07:39.223000      10646.06        9.54356300e-01        6.84596900e-09  39.9793  39.3771
0202-02-11_13:07:39.418000      10646.25        9.65432300e-01        1.13704490e-08  39.9793  39.3771
0202-02-11_13:07:39.617000      10646.46        9.75255800e-01        1.29199190e-08  39.9875  39.3770
0202-02-11_13:07:39.812000      10646.65        9.84898200e-01        1.70105490e-08  39.9875  39.3770
0202-02-11_13:07:40.008000      10646.84        9.94706200e-01        1.06886790e-08  39.9875  39.3770
0202-02-11_13:07:40.200000      10647.04        1.00495000e+00        1.26100290e-08  39.9875  39.3770
0202-02-11_13:07:40.406000      10647.24        1.01486100e+00        1.13084690e-08  39.9875  39.3770
0202-02-11_13:07:40.613000      10647.45        1.02469600e+00        1.17423190e-08  39.9902  39.3779
0202-02-11_13:07:40.820000      10647.66        1.03483300e+00        9.01523900e-09  39.9902  39.3779
0202-02-11_13:07:41.023000      10647.86        1.04430400e+00       -2.14100100e-09  39.9902  39.3779
0202-02-11_13:07:41.215000      10648.05        1.05432400e+00        8.95979000e-10  39.9902  39.3779
0202-02-11_13:07:41.410000      10648.25        1.06460700e+00        1.08190900e-09  39.9902  39.3779
0202-02-11_13:07:41.625000      10648.46        1.07466100e+00        8.45742900e-09  39.9935  39.3769
0202-02-11_13:07:41.816000      10648.66        1.08374300e+00        1.07506590e-08  39.9935  39.3769
0202-02-11_13:07:42.010000      10648.85        1.09415100e+00        1.00069090e-08  39.9935  39.3769
0202-02-11_13:07:42.215000      10649.05        1.10440000e+00        8.82929900e-09  39.9935  39.3769
0202-02-11_13:07:42.406000      10649.25        1.11363600e+00        9.51106900e-09  39.9935  39.3769
0202-02-11_13:07:42.610000      10649.45        1.12410200e+00        8.64336900e-09  39.9965  39.3766
0202-02-11_13:07:42.816000      10649.65        1.13431300e+00        7.03190900e-09  39.9965  39.3766
0202-02-11_13:07:43.008000      10649.85        1.14325500e+00        3.99492900e-09  39.9965  39.3766
0202-02-11_13:07:43.200000      10650.04        1.15368000e+00        1.51576900e-09  39.9965  39.3766
0202-02-11_13:07:43.406000      10650.24        1.16389100e+00        1.45378900e-09  39.9965  39.3766
0202-02-11_13:07:43.605000      10650.44        1.17322200e+00        1.01993900e-09  39.9783  39.3770
0202-02-11_13:07:43.816000      10650.66        1.18363600e+00       -1.57671000e-10  39.9783  39.3770
0202-02-11_13:07:44.010000      10650.85        1.19377100e+00        5.17216900e-09  39.9783  39.3770
0202-02-11_13:07:44.203000      10651.04        1.20248300e+00        3.43648900e-09  39.9783  39.3770
0202-02-11_13:07:44.395000      10651.23        1.21357200e+00        1.45288900e-09  39.9783  39.3770
0202-02-11_13:07:44.613000      10651.45        1.22339700e+00       -2.76169100e-09  39.9783  39.3770
0202-02-11_13:07:44.830000      10651.67        1.23310100e+00        1.57683900e-09  39.9854  39.3739
0202-02-11_13:07:45.023000      10651.86        1.24357800e+00        3.74610900e-09  39.9854  39.3739
0202-02-11_13:07:45.223000      10652.06        1.25334600e+00        2.69246900e-09  39.9854  39.3739
0202-02-11_13:07:45.426000      10652.26        1.26268300e+00       -2.26586100e-09  39.9854  39.3739
0202-02-11_13:07:45.625000      10652.46        1.27331800e+00       -6.97627100e-09  39.9737  39.3750
0202-02-11_13:07:45.832000      10652.67        1.28297000e+00       -1.64607100e-09  39.9737  39.3750
0202-02-11_13:07:46.023000      10652.86        1.29249000e+00        7.52683900e-09  39.9737  39.3750
0202-02-11_13:07:46.215000      10653.05        1.30294600e+00        1.39726590e-08  39.9737  39.3750
0202-02-11_13:07:46.418000      10653.26        1.31265300e+00        1.06877690e-08  39.9737  39.3750
0202-02-11_13:07:46.620000      10653.46        1.32241100e+00        8.02266900e-09  39.9807  39.3732
0202-02-11_13:07:46.830000      10653.67        1.33264400e+00        7.40287900e-09  39.9807  39.3732
0202-02-11_13:07:47.030000      10653.87        1.34246000e+00        5.66745900e-09  39.9807  39.3732
0202-02-11_13:07:47.230000      10654.07        1.35226500e+00        2.63048900e-09  39.9807  39.3732
0202-02-11_13:07:47.426000      10654.26        1.36217100e+00       -3.50544100e-09  39.9807  39.3732
0202-02-11_13:07:47.637000      10654.47        1.37243700e+00       -4.31117100e-09  39.9870  39.3738
0202-02-11_13:07:47.830000      10654.67        1.38195200e+00       -5.86065100e-09  39.9870  39.3738
0202-02-11_13:07:48.023000      10654.86        1.39160400e+00       -1.95596100e-09  39.9870  39.3738
0202-02-11_13:07:48.227000      10655.06        1.40225200e+00        2.07267900e-09  39.9870  39.3738
0202-02-11_13:07:48.418000      10655.26        1.41186100e+00        1.70079900e-09  39.9870  39.3738
0202-02-11_13:07:48.613000      10655.45        1.42123800e+00        3.49819900e-09  39.9899  39.3781
0202-02-11_13:07:48.816000      10655.66        1.43212100e+00        2.25860900e-09  39.9899  39.3781
0202-02-11_13:07:49.010000      10655.85        1.44188500e+00        1.26694900e-09  39.9899  39.3781
0202-02-11_13:07:49.203000      10656.04        1.45095400e+00       -2.14190100e-09  39.9899  39.3781
0202-02-11_13:07:49.406000      10656.25        1.46174800e+00       -6.29450100e-09  39.9899  39.3781
0202-02-11_13:07:49.617000      10656.46        1.47145300e+00        3.43621900e-09  39.9869  39.3748
0202-02-11_13:07:49.824000      10656.66        1.48129100e+00        7.09289000e-10  39.9869  39.3748
0202-02-11_13:07:50.016000      10656.86        1.49161200e+00        7.71899000e-10  39.9869  39.3748
0202-02-11_13:07:50.210000      10657.05        1.50098700e+00       -4.68179100e-09  39.9869  39.3748
0202-02-11_13:07:50.402000      10657.24        1.51076600e+00       -8.38781000e-10  39.9869  39.3748
0202-02-11_13:07:50.617000      10657.46        1.52129600e+00        2.75600900e-09  39.9866  39.3781
0202-02-11_13:07:50.832000      10657.67        1.53112700e+00        2.75600900e-09  39.9866  39.3781
0202-02-11_13:07:51.035000      10657.87        1.54082700e+00       -1.64450100e-09  39.9866  39.3781
0202-02-11_13:07:51.227000      10658.06        1.55103600e+00       -5.90861000e-10  39.9866  39.3781
0202-02-11_13:07:51.434000      10658.27        1.56072600e+00        5.86739000e-10  39.9866  39.3781
0202-02-11_13:07:51.633000      10658.47        1.57064900e+00        4.67736900e-09  39.9844  39.3761
0202-02-11_13:07:51.830000      10658.67        1.58096000e+00        2.87996900e-09  39.9844  39.3761
0202-02-11_13:07:52.020000      10658.86        1.59033700e+00       -2.82211100e-09  39.9844  39.3761
0202-02-11_13:07:52.210000      10659.05        1.60026500e+00       -7.76801000e-10  39.9844  39.3761
0202-02-11_13:07:52.406000      10659.24        1.61083300e+00       -5.36325100e-09  39.9844  39.3761
0202-02-11_13:07:52.600000      10659.44        1.62076900e+00       -4.06169100e-09  39.9840  39.3766
0202-02-11_13:07:52.810000      10659.65        1.63079900e+00       -6.16898100e-09  39.9840  39.3766
0202-02-11_13:07:53             10659.84        1.64017100e+00       -2.82211100e-09  39.9840  39.3766
0202-02-11_13:07:53.195000      10660.03        1.65037900e+00       -3.25596100e-09  39.9840  39.3766
0202-02-11_13:07:53.387000      10660.23        1.66022600e+00        3.87163900e-09  39.9840  39.3766
0202-02-11_13:07:53.598000      10660.44        1.66924400e+00        7.59037900e-09  39.9840  39.3766
0202-02-11_13:07:53.797000      10660.63        1.67992700e+00        7.59037900e-09  39.9810  39.3723
0202-02-11_13:07:53.990000      10660.83        1.69001300e+00        8.58204900e-09  39.9810  39.3723
0202-02-11_13:07:54.188000      10661.02        1.69900500e+00        6.22683900e-09  39.9810  39.3723
0202-02-11_13:07:54.380000      10661.22        1.70948900e+00        6.72267900e-09  39.9810  39.3723
0202-02-11_13:07:54.605000      10661.44        1.72045300e+00        5.17319900e-09  39.9810  39.3723
0202-02-11_13:07:54.805000      10661.64        1.73000600e+00        4.36746900e-09  39.9896  39.3723
0202-02-11_13:07:55.008000      10661.85        1.73978600e+00        7.03256900e-09  39.9896  39.3723
0202-02-11_13:07:55.210000      10662.05        1.74901600e+00        6.35079900e-09  39.9896  39.3723
0202-02-11_13:07:55.406000      10662.24        1.75955400e+00        5.48308900e-09  39.9896  39.3723
0202-02-11_13:07:55.620000      10662.46        1.76962200e+00        5.11121900e-09  39.9860  39.3753
0202-02-11_13:07:55.816000      10662.65        1.77874900e+00        4.92549900e-09  39.9860  39.3753
0202-02-11_13:07:56.008000      10662.85        1.78918200e+00        4.67790900e-09  39.9860  39.3753
0202-02-11_13:07:56.203000      10663.04        1.79941100e+00        4.61635900e-09  39.9860  39.3753
0202-02-11_13:07:56.400000      10663.24        1.80871200e+00       -1.70540100e-09  39.9860  39.3753
0202-02-11_13:07:56.613000      10663.45        1.81936400e+00       -4.06061100e-09  39.9860  39.3753
0202-02-11_13:07:56.810000      10663.65        1.82885500e+00       -7.34550100e-09  39.9877  39.3732
0202-02-11_13:07:57             10663.84        1.83882200e+00       -7.13741000e-10  39.9877  39.3732
0202-02-11_13:07:57.203000      10664.04        1.84909800e+00        1.20761900e-09  39.9877  39.3732
0202-02-11_13:07:57.400000      10664.23        1.85894700e+00        2.94302900e-09  39.9877  39.3732
0202-02-11_13:07:57.613000      10664.45        1.86864100e+00        1.53969000e-10  39.9865  39.3759
0202-02-11_13:07:57.812000      10664.65        1.87877900e+00       -6.04394100e-09  39.9865  39.3759
0202-02-11_13:07:58.016000      10664.85        1.88870200e+00       -4.12259100e-09  39.9865  39.3759
0202-02-11_13:07:58.220000      10665.06        1.89850000e+00       -3.50280100e-09  39.9865  39.3759
0202-02-11_13:07:58.410000      10665.25        1.90813300e+00       -3.13092100e-09  39.9865  39.3759
0202-02-11_13:07:58.610000      10665.45        1.91874400e+00       -8.39915100e-09  39.9868  39.3779
0202-02-11_13:07:58.812000      10665.65        1.92842300e+00       -7.40748100e-09  39.9868  39.3779
0202-02-11_13:07:59.016000      10665.85        1.93783700e+00       -1.01345710e-08  39.9868  39.3779
0202-02-11_13:07:59.210000      10666.05        1.94831400e+00       -3.62676100e-09  39.9868  39.3779
0202-02-11_13:07:59.402000      10666.24        1.95796100e+00       -3.62676100e-09  39.9868  39.3779
0202-02-11_13:07:59.610000      10666.45        1.96756200e+00        4.63869000e-10  39.9881  39.3727
0202-02-11_13:07:59.810000      10666.65        1.97823900e+00       -5.11426100e-09  39.9881  39.3727
                                10666.84        1.98766000e+00       -1.45749100e-09  39.9881  39.3727
0202-02-11_13:08:00.190000      10667.03        1.99729300e+00       -4.03841000e-10  39.9881  39.3727
0202-02-11_13:08:00.395000      10667.23        2.00793000e+00        5.25839000e-10  39.9881  39.3727
0202-02-11_13:08:00.605000      10667.44        2.01805000e+00       -5.27801000e-10  39.9809  39.3795
0202-02-11_13:08:00.816000      10667.65        2.02746100e+00       -5.85801100e-09  39.9809  39.3795
0202-02-11_13:08:01.016000      10667.86        2.03747700e+00       -1.64342100e-09  39.9809  39.3795
0202-02-11_13:08:01.220000      10668.06        2.04713500e+00       -1.39551100e-09  39.9809  39.3795
0202-02-11_13:08:01.414000      10668.25        2.05699400e+00        5.54614900e-09  39.9809  39.3795
0202-02-11_13:08:01.620000      10668.46        2.06738900e+00        7.09562900e-09  39.9905  39.3751
0202-02-11_13:08:01.816000      10668.65        2.07704600e+00        1.76588900e-09  39.9905  39.3751
0202-02-11_13:08:02.008000      10668.85        2.08695200e+00       -3.74979100e-09  39.9905  39.3751
0202-02-11_13:08:02.210000      10669.05        2.09730600e+00       -3.40311000e-10  39.9905  39.3751
0202-02-11_13:08:02.406000      10669.24        2.10731100e+00       -3.31531100e-09  39.9905  39.3751
0202-02-11_13:08:02.600000      10669.44        2.11627000e+00        5.73363900e-09  39.9812  39.3742
0202-02-11_13:08:02.810000      10669.64        2.12728600e+00        7.22113900e-09  39.9812  39.3742
0202-02-11_13:08:03             10669.84        2.13693700e+00        8.39874900e-09  39.9812  39.3742
0202-02-11_13:08:03.190000      10670.03        2.14602700e+00        7.71696900e-09  39.9812  39.3742
0202-02-11_13:08:03.395000      10670.23        2.15684400e+00        7.28311900e-09  39.9812  39.3742
0202-02-11_13:08:03.617000      10670.45        2.16682700e+00        8.27478900e-09  39.9880  39.3758
0202-02-11_13:08:03.824000      10670.66        2.17657700e+00        7.15915900e-09  39.9880  39.3758
0202-02-11_13:08:04.016000      10670.85        2.18684300e+00        7.13329000e-10  39.9880  39.3758
0202-02-11_13:08:04.220000      10671.06        2.19587100e+00       -1.64188100e-09  39.9880  39.3758
0202-02-11_13:08:04.410000      10671.25        2.20617000e+00       -5.29865100e-09  39.9880  39.3758
0202-02-11_13:08:04.620000      10671.46        2.21628100e+00       -4.49292100e-09  39.9770  39.3737
0202-02-11_13:08:04.816000      10671.66        2.22600800e+00        7.90290900e-09  39.9770  39.3737
0202-02-11_13:08:05.008000      10671.85        2.23575300e+00        3.99822900e-09  39.9770  39.3737
0202-02-11_13:08:05.207000      10672.04        2.24612100e+00        6.41540900e-09  39.9770  39.3737
0202-02-11_13:08:05.400000      10672.24        2.25621200e+00       -5.88231000e-10  39.9770  39.3737
0202-02-11_13:08:05.598000      10672.43        2.26485100e+00        1.33311900e-09  39.9770  39.3737
0202-02-11_13:08:05.797000      10672.64        2.27576900e+00        2.26280900e-09  39.9775  39.3764
0202-02-11_13:08:05.992000      10672.83        2.28587600e+00       -4.86479100e-09  39.9775  39.3764
0202-02-11_13:08:06.184000      10673.02        2.29438400e+00       -2.78341000e-10  39.9775  39.3764
0202-02-11_13:08:06.390000      10673.23        2.30553900e+00       -3.62521100e-09  39.9775  39.3764
0202-02-11_13:08:06.610000      10673.45        2.31557500e+00        3.00655900e-09  39.9775  39.3764
0202-02-11_13:08:06.816000      10673.65        2.32510400e+00        2.13884900e-09  39.9877  39.3746
0202-02-11_13:08:07.008000      10673.85        2.33565000e+00        8.99269000e-10  39.9877  39.3746
0202-02-11_13:08:07.215000      10674.05        2.34479500e+00       -1.27000100e-09  39.9877  39.3746
0202-02-11_13:08:07.414000      10674.25        2.35498900e+00        6.29144900e-09  39.9877  39.3746
0202-02-11_13:08:07.617000      10674.46        2.36506700e+00        7.53103900e-09  39.9927  39.3761
0202-02-11_13:08:07.824000      10674.66        2.37419400e+00        7.15832900e-09  39.9927  39.3761
0202-02-11_13:08:08.016000      10674.85        2.38500800e+00        3.81082900e-09  39.9927  39.3761
0202-02-11_13:08:08.207000      10675.05        2.39488200e+00        5.73154900e-09  39.9927  39.3761
0202-02-11_13:08:08.410000      10675.25        2.40447900e+00        4.98780900e-09  39.9927  39.3761
0202-02-11_13:08:08.617000      10675.46        2.41461000e+00        4.49196900e-09  39.9892  39.3769
0202-02-11_13:08:08.812000      10675.65        2.42476100e+00        2.13676900e-09  39.9892  39.3769
0202-02-11_13:08:09.010000      10675.85        2.43356900e+00       -4.30906100e-09  39.9892  39.3769
0202-02-11_13:08:09.203000      10676.04        2.44481300e+00       -9.08146100e-09  39.9892  39.3769
0202-02-11_13:08:09.395000      10676.23        2.45436200e+00       -7.34604100e-09  39.9892  39.3769
0202-02-11_13:08:09.620000      10676.46        2.46420900e+00       -5.73458100e-09  39.9833  39.3737
0202-02-11_13:08:09.816000      10676.65        2.47423900e+00       -2.26375100e-09  39.9833  39.3737
0202-02-11_13:08:10.020000      10676.86        2.48444900e+00       -3.81323100e-09  39.9833  39.3737
0202-02-11_13:08:10.215000      10677.05        2.49366400e+00        2.69457900e-09  39.9833  39.3737
0202-02-11_13:08:10.418000      10677.26        2.50422500e+00        3.25238900e-09  39.9833  39.3737
0202-02-11_13:08:10.625000      10677.46        2.51381100e+00       -3.37938100e-09  39.9725  39.3771
0202-02-11_13:08:10.830000      10677.67        2.52353300e+00       -5.92052100e-09  39.9725  39.3771
0202-02-11_13:08:11.030000      10677.87        2.53382100e+00       -1.39604100e-09  39.9725  39.3771
0202-02-11_13:08:11.223000      10678.06        2.54382400e+00        2.94248900e-09  39.9725  39.3771
0202-02-11_13:08:11.426000      10678.26        2.55300500e+00        1.82686900e-09  39.9725  39.3771
0202-02-11_13:08:11.637000      10678.48        2.56378600e+00       -4.92885100e-09  39.9755  39.3727
0202-02-11_13:08:11.830000      10678.67        2.57309100e+00       -6.66427100e-09  39.9755  39.3727
0202-02-11_13:08:12.035000      10678.87        2.58290900e+00       -7.71792100e-09  39.9755  39.3727
0202-02-11_13:08:12.227000      10679.06        2.59351300e+00       -2.69761100e-09  39.9755  39.3727
0202-02-11_13:08:12.418000      10679.26        2.60328900e+00       -5.36271100e-09  39.9755  39.3727
0202-02-11_13:08:12.630000      10679.47        2.61234800e+00       -1.56461000e-10  39.9806  39.3744
0202-02-11_13:08:12.832000      10679.67        2.62319900e+00        1.82686900e-09  39.9806  39.3744
0202-02-11_13:08:13.035000      10679.87        2.63320500e+00        5.60759900e-09  39.9806  39.3744
0202-02-11_13:08:13.227000      10680.06        2.64246700e+00        3.43832900e-09  39.9806  39.3744
0202-02-11_13:08:13.418000      10680.26        2.65297200e+00        5.87289000e-10  39.9806  39.3744
0202-02-11_13:08:13.630000      10680.47        2.66264900e+00        3.87217900e-09  39.9900  39.3751
0202-02-11_13:08:13.830000      10680.67        2.67247600e+00        3.38469000e-10  39.9900  39.3751
0202-02-11_13:08:14.030000      10680.87        2.68297800e+00        5.60601900e-09  39.9900  39.3751
0202-02-11_13:08:14.234000      10681.07        2.69273000e+00        4.98554900e-09  39.9900  39.3751
0202-02-11_13:08:14.438000      10681.27        2.70192800e+00        9.88189900e-09  39.9900  39.3751
0202-02-11_13:08:14.645000      10681.48        2.71264500e+00        7.65064900e-09  39.9790  39.3738
0202-02-11_13:08:14.836000      10681.67        2.72247500e+00        4.73762900e-09  39.9790  39.3738
0202-02-11_13:08:15.040000      10681.88        2.73112300e+00        7.21679900e-09  39.9790  39.3738
0202-02-11_13:08:15.242000      10682.08        2.74244000e+00        5.91523900e-09  39.9790  39.3738
0202-02-11_13:08:15.434000      10682.27        2.75225000e+00        1.22990790e-08  39.9790  39.3738
0202-02-11_13:08:15.640000      10682.48        2.76096300e+00        4.86158900e-09  39.9756  39.3787
0202-02-11_13:08:15.832000      10682.67        2.77202400e+00        9.26210900e-09  39.9756  39.3787
0202-02-11_13:08:16.027000      10682.86        2.78190000e+00        1.57669900e-09  39.9756  39.3787
0202-02-11_13:08:16.230000      10683.07        2.79080500e+00        2.44440900e-09  39.9756  39.3787
0202-02-11_13:08:16.420000      10683.26        2.80146700e+00       -3.62954100e-09  39.9756  39.3787
0202-02-11_13:08:16.630000      10683.47        2.81183600e+00        1.88659900e-09  39.9660  39.3737
0202-02-11_13:08:16.824000      10683.66        2.82151100e+00        7.70969000e-10  39.9660  39.3737
0202-02-11_13:08:17.016000      10683.85        2.83151600e+00        3.56002900e-09  39.9660  39.3737
0202-02-11_13:08:17.207000      10684.04        2.84141500e+00       -2.82671000e-10  39.9660  39.3737
0202-02-11_13:08:17.406000      10684.24        2.85101100e+00        1.14284900e-09  39.9660  39.3737
0202-02-11_13:08:17.613000      10684.45        2.86119900e+00        6.10116900e-09  39.9660  39.3737
0202-02-11_13:08:17.832000      10684.67        2.87135000e+00        9.94387900e-09  39.9711  39.3766
0202-02-11_13:08:18.035000      10684.87        2.88120500e+00        8.51835900e-09  39.9711  39.3766
0202-02-11_13:08:18.234000      10685.07        2.89090500e+00        2.81627900e-09  39.9711  39.3766
0202-02-11_13:08:18.430000      10685.27        2.90121400e+00       -1.33632100e-09  39.9711  39.3766
0202-02-11_13:08:18.633000      10685.47        2.91067200e+00        5.48137900e-09  39.9771  39.3791
0202-02-11_13:08:18.832000      10685.67        2.92087000e+00        3.06419900e-09  39.9771  39.3791
0202-02-11_13:08:19.027000      10685.86        2.93110300e+00        5.72929900e-09  39.9771  39.3791
0202-02-11_13:08:19.227000      10686.07        2.94054500e+00        8.58033900e-09  39.9771  39.3791
0202-02-11_13:08:19.430000      10686.27        2.95041700e+00        1.14313790e-08  39.9771  39.3791
0202-02-11_13:08:19.630000      10686.47        2.96089100e+00        1.33528190e-08  39.9931  39.3767
0202-02-11_13:08:19.836000      10686.67        2.97076200e+00        8.20893900e-09  39.9931  39.3767
0202-02-11_13:08:20.027000      10686.87        2.98022900e+00        1.00685990e-08  39.9931  39.3767
0202-02-11_13:08:20.220000      10687.06        2.99058100e+00        7.09378900e-09  39.9931  39.3767
0202-02-11_13:08:20.426000      10687.26        3.00065800e+00        1.43453490e-08  39.9931  39.3767
0202-02-11_13:08:20.625000      10687.46        3.01012700e+00        1.50890990e-08  39.9917  39.3796
0202-02-11_13:08:20.816000      10687.66        3.02041500e+00        1.78781590e-08  39.9917  39.3796
0202-02-11_13:08:21.020000      10687.86        3.03013600e+00        1.37255590e-08  39.9917  39.3796
0202-02-11_13:08:21.215000      10688.05        3.03965900e+00        2.08531590e-08  39.9917  39.3796
0202-02-11_13:08:21.406000      10688.24        3.05013100e+00        3.26911690e-08  39.9917  39.3796
0202-02-11_13:08:21.625000      10688.46        3.05989900e+00        4.13062590e-08  39.9814  39.3739
0202-02-11_13:08:21.832000      10688.67        3.06976700e+00        3.59140790e-08  39.9814  39.3739
0202-02-11_13:08:22.035000      10688.87        3.08012100e+00        3.69677190e-08  39.9814  39.3739
0202-02-11_13:08:22.227000      10689.07        3.08934400e+00        3.82692890e-08  39.9814  39.3739
0202-02-11_13:08:22.430000      10689.27        3.09907200e+00        4.90536490e-08  39.9814  39.3739
0202-02-11_13:08:22.633000      10689.47        3.10977300e+00        5.07270890e-08  39.9768  39.3756
0202-02-11_13:08:22.836000      10689.67        3.11959300e+00        5.96520790e-08  39.9768  39.3756
0202-02-11_13:08:23.027000      10689.87        3.12918200e+00        5.76067690e-08  39.9768  39.3756
0202-02-11_13:08:23.220000      10690.06        3.13953000e+00        6.52921790e-08  39.9768  39.3756
0202-02-11_13:08:23.420000      10690.26        3.14950200e+00        6.70275890e-08  39.9768  39.3756
0202-02-11_13:08:23.630000      10690.47        3.15924200e+00        8.41958090e-08  39.9756  39.3763
0202-02-11_13:08:23.824000      10690.66        3.16892900e+00        9.08895490e-08  39.9756  39.3763
0202-02-11_13:08:24.027000      10690.87        3.17955100e+00        1.00992139e-07  39.9756  39.3763
0202-02-11_13:08:24.220000      10691.06        3.18853300e+00        1.04215059e-07  39.9756  39.3763
0202-02-11_13:08:24.414000      10691.25        3.19909400e+00        1.09669219e-07  39.9756  39.3763
0202-02-11_13:08:24.620000      10691.46        3.20938100e+00        1.21321289e-07  39.9790  39.3739
0202-02-11_13:08:24.816000      10691.66        3.21933600e+00        1.32539509e-07  39.9790  39.3739
0202-02-11_13:08:25.010000      10691.85        3.22801300e+00        1.45059289e-07  39.9790  39.3739
0202-02-11_13:08:25.215000      10692.05        3.23860000e+00        1.60368129e-07  39.9790  39.3739
0202-02-11_13:08:25.406000      10692.25        3.24895300e+00        1.73507699e-07  39.9790  39.3739
0202-02-11_13:08:25.613000      10692.45        3.25798800e+00        1.87700879e-07  39.9772  39.3769
0202-02-11_13:08:25.812000      10692.65        3.26867700e+00        1.98609059e-07  39.9772  39.3769
0202-02-11_13:08:26.008000      10692.85        3.27858200e+00        2.08463629e-07  39.9772  39.3769
0202-02-11_13:08:26.200000      10693.04        3.28763000e+00        2.19867709e-07  39.9772  39.3769
0202-02-11_13:08:26.406000      10693.24        3.29845600e+00        2.47944239e-07  39.9772  39.3769
0202-02-11_13:08:26.600000      10693.44        3.30842200e+00        2.67157769e-07  39.9889  39.3772
0202-02-11_13:08:26.800000      10693.64        3.31768300e+00        2.82776499e-07  39.9889  39.3772
0202-02-11_13:08:26.996000      10693.83        3.32831300e+00        3.05770749e-07  39.9889  39.3772
0202-02-11_13:08:27.188000      10694.03        3.33811500e+00        3.30810309e-07  39.9889  39.3772
0202-02-11_13:08:27.383000      10694.22        3.34707600e+00        3.53246739e-07  39.9889  39.3772
0202-02-11_13:08:27.598000      10694.44        3.35812100e+00        3.83120669e-07  39.9831  39.3759
0202-02-11_13:08:27.793000      10694.63        3.36729300e+00        4.01528469e-07  39.9831  39.3759
0202-02-11_13:08:27.984000      10694.82        3.37755500e+00        4.26196149e-07  39.9831  39.3759
0202-02-11_13:08:28.190000      10695.03        3.38787600e+00        4.66358609e-07  39.9831  39.3759
0202-02-11_13:08:28.383000      10695.22        3.39781300e+00        4.86749739e-07  39.9831  39.3759
0202-02-11_13:08:28.610000      10695.45        3.40676700e+00        5.31684589e-07  39.9907  39.3763
0202-02-11_13:08:28.816000      10695.65        3.41767300e+00        5.76495479e-07  39.9907  39.3763
0202-02-11_13:08:29.008000      10695.85        3.42724100e+00        6.11017839e-07  39.9907  39.3763
0202-02-11_13:08:29.200000      10696.04        3.43710300e+00        6.42813119e-07  39.9907  39.3763
0202-02-11_13:08:29.402000      10696.24        3.44747700e+00        6.80806319e-07  39.9907  39.3763
0202-02-11_13:08:29.610000      10696.45        3.45728500e+00        7.38013029e-07  39.9789  39.3752
0202-02-11_13:08:29.805000      10696.64        3.46698500e+00        7.81336419e-07  39.9789  39.3752
0202-02-11_13:08:30.010000      10696.85        3.47689200e+00        8.37675429e-07  39.9789  39.3752
0202-02-11_13:08:30.203000      10697.04        3.48720400e+00        8.82362359e-07  39.9789  39.3752
0202-02-11_13:08:30.400000      10697.24        3.49659200e+00        9.31697729e-07  39.9789  39.3752
0202-02-11_13:08:30.613000      10697.45        3.50654500e+00        1.00371745e-06  39.9900  39.3800
0202-02-11_13:08:30.810000      10697.64        3.51722600e+00        1.06061427e-06  39.9900  39.3800
0202-02-11_13:08:30.996000      10697.84        3.52734400e+00        1.11961838e-06  39.9900  39.3800
0202-02-11_13:08:31.203000      10698.04        3.53651900e+00        1.20539746e-06  39.9900  39.3800
0202-02-11_13:08:31.395000      10698.23        3.54650500e+00        1.27041354e-06  39.9900  39.3800
0202-02-11_13:08:31.605000      10698.44        3.55665500e+00        1.34336325e-06  39.9822  39.3770
0202-02-11_13:08:31.805000      10698.64        3.56647300e+00        1.44166334e-06  39.9822  39.3770
0202-02-11_13:08:31.996000      10698.83        3.57612600e+00        1.53004648e-06  39.9822  39.3770
0202-02-11_13:08:32.188000      10699.03        3.58642100e+00        1.61495850e-06  39.9822  39.3770
0202-02-11_13:08:32.395000      10699.23        3.59638900e+00        1.73129333e-06  39.9822  39.3770
0202-02-11_13:08:32.605000      10699.44        3.60612800e+00        1.82308443e-06  39.9822  39.3770
0202-02-11_13:08:32.812000      10699.65        3.61622500e+00        1.91518542e-06  39.9835  39.3767
0202-02-11_13:08:33.008000      10699.85        3.62590600e+00        2.04614733e-06  39.9835  39.3767
0202-02-11_13:08:33.200000      10700.04        3.63545500e+00        2.15070612e-06  39.9835  39.3767
0202-02-11_13:08:33.390000      10700.23        3.64580500e+00        2.27051179e-06  39.9835  39.3767
0202-02-11_13:08:33.620000      10700.46        3.65595700e+00        2.43704972e-06  39.9835  39.3767
0202-02-11_13:08:33.830000      10700.67        3.66583900e+00        2.55772309e-06  39.9825  39.3744
0202-02-11_13:08:34.030000      10700.87        3.67560700e+00        2.72357925e-06  39.9825  39.3744
0202-02-11_13:08:34.227000      10701.06        3.68543000e+00        2.85274376e-06  39.9825  39.3744
0202-02-11_13:08:34.426000      10701.26        3.69507600e+00        2.99975826e-06  39.9825  39.3744
0202-02-11_13:08:34.625000      10701.46        3.70562600e+00        3.16381702e-06  39.9857  39.3746
0202-02-11_13:08:34.832000      10701.67        3.71550700e+00        3.39295387e-06  39.9857  39.3746
0202-02-11_13:08:35.023000      10701.86        3.72484800e+00        3.55391368e-06  39.9857  39.3746
0202-02-11_13:08:35.215000      10702.05        3.73529100e+00        3.72138130e-06  39.9857  39.3746
0202-02-11_13:08:35.418000      10702.26        3.74529200e+00        3.90607911e-06  39.9857  39.3746
0202-02-11_13:08:35.630000      10702.47        3.75474600e+00        4.17649406e-06  39.9908  39.3759
0202-02-11_13:08:35.820000      10702.66        3.76521500e+00        4.37823614e-06  39.9908  39.3759
0202-02-11_13:08:36.027000      10702.86        3.77506600e+00        4.65348546e-06  39.9908  39.3759
0202-02-11_13:08:36.220000      10703.06        3.78451100e+00        4.85845045e-06  39.9908  39.3759
0202-02-11_13:08:36.410000      10703.25        3.79472500e+00        5.08126539e-06  39.9908  39.3759
0202-02-11_13:08:36.630000      10703.47        3.80502100e+00        5.39649129e-06  39.9873  39.3780
0202-02-11_13:08:36.824000      10703.66        3.81474900e+00        5.64899429e-06  39.9873  39.3780
0202-02-11_13:08:37.027000      10703.87        3.82459200e+00        5.89883219e-06  39.9873  39.3780
0202-02-11_13:08:37.223000      10704.06        3.83415600e+00        6.24851839e-06  39.9873  39.3780
0202-02-11_13:08:37.414000      10704.25        3.84392700e+00        6.52612299e-06  39.9873  39.3780
0202-02-11_13:08:37.625000      10704.46        3.85470000e+00        6.82851949e-06  39.9839  39.3776
0202-02-11_13:08:37.830000      10704.67        3.86414200e+00        7.23045569e-06  39.9839  39.3776
0202-02-11_13:08:38.030000      10704.87        3.87378500e+00        7.65278309e-06  39.9839  39.3776
0202-02-11_13:08:38.227000      10705.06        3.88417300e+00        7.95908439e-06  39.9839  39.3776
0202-02-11_13:08:38.418000      10705.26        3.89397500e+00        8.30114729e-06  39.9839  39.3776
0202-02-11_13:08:38.633000      10705.47        3.90331400e+00        8.77026749e-06  39.9837  39.3794
0202-02-11_13:08:38.830000      10705.67        3.91406100e+00        9.14573719e-06  39.9837  39.3794
0202-02-11_13:08:39.030000      10705.87        3.92391900e+00        9.52777669e-06  39.9837  39.3794
0202-02-11_13:08:39.227000      10706.06        3.93349100e+00        1.00600536e-05  39.9837  39.3794
0202-02-11_13:08:39.418000      10706.25        3.94389100e+00        1.04869660e-05  39.9837  39.3794
0202-02-11_13:08:39.625000      10706.46        3.95391100e+00        1.09323481e-05  39.9824  39.3739
0202-02-11_13:08:39.824000      10706.66        3.96367300e+00        1.15409834e-05  39.9824  39.3739
0202-02-11_13:08:40.027000      10706.87        3.97362500e+00        1.28632465e-05  39.9824  39.3739
0202-02-11_13:08:40.220000      10707.06        3.98336000e+00        1.29254116e-05  39.9824  39.3739
0202-02-11_13:08:40.420000      10707.26        3.99325100e+00        1.31754355e-05  39.9824  39.3739
0202-02-11_13:08:40.625000      10707.46        4.00369100e+00        1.44771835e-05  39.9892  39.3772
0202-02-11_13:08:40.820000      10707.66        4.01379500e+00        1.46581626e-05  39.9892  39.3772
0202-02-11_13:08:41.027000      10707.86        4.02284100e+00        1.60756257e-05  39.9892  39.3772
0202-02-11_13:08:41.220000      10708.06        4.03347300e+00        1.61807424e-05  39.9892  39.3772
0202-02-11_13:08:41.410000      10708.25        4.04318600e+00        1.74459847e-05  39.9892  39.3772
0202-02-11_13:08:41.610000      10708.45        4.05267800e+00        1.76155596e-05  39.9870  39.3740
0202-02-11_13:08:41.805000      10708.64        4.06321800e+00        1.89657133e-05  39.9870  39.3740
0202-02-11_13:08:41.996000      10708.84        4.07311200e+00        1.90951878e-05  39.9870  39.3740
0202-02-11_13:08:42.190000      10709.03        4.08349200e+00        2.05283936e-05  39.9870  39.3740
