Repository: shortlab/2025-devitre-PhD

# 2025-devitre-PhD
Data repository for Alexis Devitre's PhD thesis

File: chapter 5/cold_vs_warm/20K/ffj29/Ic/1_anneal/Ic_2024-02-11_13-25-46795476_f29-130Kanneal-50K.txt
# Ic = 1.94 A, n = 20.88 , Tavg = 49.91 K, f29-130Kanneal-50K
#datetime                        t_s     iHTS_A                vHTS_V                tHTS_K  tTAR_K
0202-02-11_13:24:59.260000      11686.10        2.15994800e-02        1.58728550e-08  49.9141  49.2446
0202-02-11_13:24:59.457000      11686.29        1.38819700e-02        1.41994150e-08  49.9141  49.2446
0202-02-11_13:24:59.664000      11686.50        2.32542900e-02        1.02327550e-08  49.9318  49.1105
0202-02-11_13:24:59.860000      11686.70        3.23743000e-02        1.19071250e-08  49.9318  49.1105
0202-02-11_13:25:00.050000      11686.89        4.26875700e-02        1.09788350e-08  49.9318  49.1105
0202-02-11_13:25:00.258000      11687.10        5.25244200e-02        1.24062350e-08  49.9318  49.1105
0202-02-11_13:25:00.450000      11687.29        6.19887600e-02        1.14150350e-08  49.9318  49.1105
0202-02-11_13:25:00.650000      11687.49        7.23465400e-02        9.98951500e-09  49.9205  49.0905
0202-02-11_13:25:00.850000      11687.69        8.20516200e-02        1.31504550e-08  49.9205  49.0905
0202-02-11_13:25:01.043000      11687.88        9.16688300e-02        1.09191950e-08  49.9205  49.0905
0202-02-11_13:25:01.240000      11688.07        1.01789200e-01        1.57535750e-08  49.9205  49.0905
0202-02-11_13:25:01.440000      11688.28        1.11857500e-01        1.22827450e-08  49.9205  49.0905
0202-02-11_13:25:01.637000      11688.48        1.21828000e-01        1.52577450e-08  49.9259  49.1082
0202-02-11_13:25:01.832000      11688.67        1.31945300e-01        1.45759750e-08  49.9259  49.1082
0202-02-11_13:25:02.030000      11688.87        1.41694600e-01        1.53197250e-08  49.9259  49.1082
0202-02-11_13:25:02.223000      11689.06        1.50862100e-01        1.06093050e-08  49.9259  49.1082
0202-02-11_13:25:02.414000      11689.25        1.61597400e-01        6.14680500e-09  49.9259  49.1082
0202-02-11_13:25:02.625000      11689.46        1.71630200e-01        5.34107500e-09  49.9255  49.0853
0202-02-11_13:25:02.816000      11689.66        1.80671500e-01        6.39471500e-09  49.9255  49.0853
0202-02-11_13:25:03.023000      11689.86        1.91713500e-01        9.61763500e-09  49.9255  49.0853
0202-02-11_13:25:03.215000      11690.05        2.01302500e-01        9.92753500e-09  49.9255  49.0853
0202-02-11_13:25:03.406000      11690.24        2.10516000e-01        1.06712850e-08  49.9255  49.0853
0202-02-11_13:25:03.620000      11690.46        2.21152800e-01        9.24576500e-09  49.9211  49.1059
0202-02-11_13:25:03.816000      11690.66        2.30860600e-01        7.75826500e-09  49.9211  49.1059
0202-02-11_13:25:04.008000      11690.85        2.40496100e-01        1.27785750e-08  49.9211  49.1059
0202-02-11_13:25:04.207000      11691.04        2.51067600e-01        1.59395150e-08  49.9211  49.1059
0202-02-11_13:25:04.400000      11691.24        2.61128600e-01        1.74270150e-08  49.9211  49.1059
0202-02-11_13:25:04.610000      11691.45        2.69824100e-01        1.25306550e-08  49.9038  49.0839
0202-02-11_13:25:04.805000      11691.64        2.81185200e-01        9.61763500e-09  49.9038  49.0839
0202-02-11_13:25:04.996000      11691.84        2.90867700e-01        1.14150350e-08  49.9038  49.0839
0202-02-11_13:25:05.190000      11692.03        3.00127200e-01        9.49367500e-09  49.9038  49.0839
0202-02-11_13:25:05.387000      11692.22        3.10588900e-01        8.62596500e-09  49.9038  49.0839
0202-02-11_13:25:05.617000      11692.46        3.20953200e-01        9.05982500e-09  49.9171  49.1052
0202-02-11_13:25:05.816000      11692.66        3.30699500e-01        1.40803650e-08  49.9171  49.1052
0202-02-11_13:25:06.010000      11692.85        3.40361200e-01        7.94475500e-09  49.9171  49.1052
0202-02-11_13:25:06.220000      11693.06        3.49729100e-01        2.42893500e-09  49.9171  49.1052
0202-02-11_13:25:06.414000      11693.25        3.59937000e-01       -2.59115500e-09  49.9171  49.1052
0202-02-11_13:25:06.613000      11693.45        3.69855400e-01        4.16458500e-09  49.9075  49.0839
0202-02-11_13:25:06.820000      11693.66        3.79741300e-01        1.15401050e-08  49.9075  49.0839
0202-02-11_13:25:07.010000      11693.85        3.89990700e-01        1.11682350e-08  49.9075  49.0839
0202-02-11_13:25:07.207000      11694.04        3.99980300e-01        1.52588550e-08  49.9075  49.0839
0202-02-11_13:25:07.414000      11694.25        4.09315600e-01        1.22218750e-08  49.9075  49.0839
0202-02-11_13:25:07.625000      11694.46        4.19315700e-01        1.17260450e-08  49.9214  49.1062
0202-02-11_13:25:07.832000      11694.67        4.29516100e-01        8.75104500e-09  49.9214  49.1062
0202-02-11_13:25:08.023000      11694.86        4.39060600e-01        9.74270500e-09  49.9214  49.1062
0202-02-11_13:25:08.220000      11695.05        4.49494100e-01        8.75104500e-09  49.9214  49.1062
0202-02-11_13:25:08.410000      11695.25        4.59357600e-01        9.12291500e-09  49.9214  49.1062
0202-02-11_13:25:08.613000      11695.45        4.68406400e-01        1.11062550e-08  49.9287  49.0823
0202-02-11_13:25:08.820000      11695.66        4.79023900e-01        8.19322500e-09  49.9287  49.0823
0202-02-11_13:25:09.016000      11695.85        4.89233300e-01        4.22656500e-09  49.9287  49.0823
0202-02-11_13:25:09.207000      11696.05        4.98271600e-01        2.92499500e-09  49.9287  49.0823
0202-02-11_13:25:09.400000      11696.24        5.08875800e-01        2.73905500e-09  49.9287  49.0823
0202-02-11_13:25:09.613000      11696.45        5.18861100e-01        6.95364500e-09  49.9212  49.1048
0202-02-11_13:25:09.810000      11696.65        5.28285300e-01        5.52812500e-09  49.9212  49.1048
0202-02-11_13:25:10             11696.84        5.38514000e-01        6.27187500e-09  49.9212  49.1048
0202-02-11_13:25:10.200000      11697.04        5.48647700e-01        3.91666500e-09  49.9212  49.1048
0202-02-11_13:25:10.390000      11697.23        5.57638900e-01        3.17291500e-09  49.9212  49.1048
0202-02-11_13:25:10.600000      11697.44        5.68908000e-01        1.97915000e-10  49.9195  49.0898
0202-02-11_13:25:10.800000      11697.64        5.78203100e-01        1.12760500e-09  49.9195  49.0898
0202-02-11_13:25:10.996000      11697.83        5.87508600e-01        1.37551500e-09  49.9195  49.0898
0202-02-11_13:25:11.188000      11698.03        5.98371000e-01        6.14791500e-09  49.9195  49.0898
0202-02-11_13:25:11.390000      11698.23        6.08083200e-01        8.62708500e-09  49.9195  49.0898
0202-02-11_13:25:11.600000      11698.44        6.17617300e-01        8.25520500e-09  49.9195  49.0898
0202-02-11_13:25:11.810000      11698.65        6.28159100e-01        6.64350500e-09  49.9214  49.1060
0202-02-11_13:25:12             11698.84        6.38196500e-01        8.43994500e-09  49.9214  49.1060
0202-02-11_13:25:12.195000      11699.03        6.47058300e-01        1.10423450e-08  49.9214  49.1060
0202-02-11_13:25:12.387000      11699.22        6.58030500e-01        1.32111350e-08  49.9214  49.1060
0202-02-11_13:25:12.590000      11699.43        6.68003900e-01        1.30871850e-08  49.9214  49.1060
0202-02-11_13:25:12.790000      11699.63        6.76807800e-01        1.09179150e-08  49.9116  49.0860
0202-02-11_13:25:12.980000      11699.82        6.87631600e-01        1.12897850e-08  49.9116  49.0860
0202-02-11_13:25:13.188000      11700.02        6.97716400e-01        5.95957500e-09  49.9116  49.0860
0202-02-11_13:25:13.380000      11700.22        7.06855700e-01        3.72832500e-09  49.9116  49.0860
0202-02-11_13:25:13.586000      11700.43        7.17349300e-01        3.29447500e-09  49.9116  49.0860
0202-02-11_13:25:13.780000      11700.62        7.27435500e-01        2.30280500e-09  49.9100  49.1043
0202-02-11_13:25:13.977000      11700.81        7.36423400e-01        6.64134500e-09  49.9100  49.1043
0202-02-11_13:25:14.168000      11701.01        7.47054300e-01        7.32311500e-09  49.9100  49.1043
0202-02-11_13:25:14.370000      11701.21        7.56842200e-01        9.92624500e-09  49.9100  49.1043
0202-02-11_13:25:14.580000      11701.42        7.66717600e-01        1.35830150e-08  49.9217  49.0836
0202-02-11_13:25:14.797000      11701.63        7.76763700e-01        9.18249500e-09  49.9217  49.0836
0202-02-11_13:25:14.990000      11701.83        7.86915200e-01        5.09186500e-09  49.9217  49.0836
0202-02-11_13:25:15.195000      11702.03        7.95901600e-01        3.10853500e-09  49.9217  49.0836
0202-02-11_13:25:15.400000      11702.24        8.06903500e-01        2.17884500e-09  49.9217  49.0836
0202-02-11_13:25:15.625000      11702.46        8.16936200e-01        7.50905500e-09  49.9217  49.0836
0202-02-11_13:25:15.836000      11702.68        8.26863600e-01        6.14551500e-09  49.9145  49.1108
0202-02-11_13:25:16.040000      11702.88        8.36577300e-01        5.40176500e-09  49.9145  49.1108
0202-02-11_13:25:16.230000      11703.07        8.45734400e-01        2.36478500e-09  49.9145  49.1108
0202-02-11_13:25:16.438000      11703.28        8.56313400e-01       -2.90344500e-09  49.9145  49.1108
0202-02-11_13:25:16.640000      11703.48        8.66356500e-01       -4.51490500e-09  49.9085  49.0868
0202-02-11_13:25:16.832000      11703.67        8.75727000e-01       -3.27531500e-09  49.9085  49.0868
0202-02-11_13:25:17.040000      11703.88        8.85844400e-01       -1.47792500e-09  49.9085  49.0868
0202-02-11_13:25:17.230000      11704.07        8.96142800e-01        1.18718500e-09  49.9085  49.0868
0202-02-11_13:25:17.420000      11704.26        9.05337000e-01        1.55905500e-09  49.9085  49.0868
0202-02-11_13:25:17.637000      11704.47        9.15947100e-01        4.71999500e-09  49.9160  49.1073
0202-02-11_13:25:17.832000      11704.67        9.25821100e-01        1.43537500e-09  49.9160  49.1073
0202-02-11_13:25:18.023000      11704.86        9.34861000e-01        5.40244500e-09  49.9160  49.1073
0202-02-11_13:25:18.223000      11705.06        9.45813900e-01        1.87017500e-09  49.9160  49.1073
0202-02-11_13:25:18.418000      11705.25        9.55521200e-01        4.10156500e-09  49.9160  49.1073
0202-02-11_13:25:18.625000      11705.46        9.64938100e-01        2.98594500e-09  49.9127  49.0855
0202-02-11_13:25:18.824000      11705.66        9.75708500e-01        5.71302500e-09  49.9127  49.0855
0202-02-11_13:25:19.016000      11705.85        9.85417700e-01        9.74167500e-09  49.9127  49.0855
0202-02-11_13:25:19.207000      11706.05        9.94629700e-01        8.19219500e-09  49.9127  49.0855
0202-02-11_13:25:19.410000      11706.25        1.00547000e+00        5.96094500e-09  49.9127  49.0855
0202-02-11_13:25:19.620000      11706.46        1.01529500e+00        5.21719500e-09  49.9081  49.1048
0202-02-11_13:25:19.816000      11706.65        1.02470000e+00        6.20885500e-09  49.9081  49.1048
0202-02-11_13:25:20.010000      11706.85        1.03509900e+00        1.01755250e-08  49.9081  49.1048
0202-02-11_13:25:20.203000      11707.04        1.04502600e+00        1.01755250e-08  49.9081  49.1048
0202-02-11_13:25:20.395000      11707.23        1.05422600e+00        1.66213650e-08  49.9081  49.1048
0202-02-11_13:25:20.610000      11707.45        1.06513300e+00        1.43281350e-08  49.9346  49.0880
0202-02-11_13:25:20.820000      11707.66        1.07450100e+00        1.67453150e-08  49.9346  49.0880
0202-02-11_13:25:21.016000      11707.85        1.08448800e+00        9.05990500e-09  49.9346  49.0880
0202-02-11_13:25:21.207000      11708.05        1.09465700e+00        9.49375500e-09  49.9346  49.0880
0202-02-11_13:25:21.400000      11708.24        1.10406900e+00        1.04854250e-08  49.9346  49.0880
0202-02-11_13:25:21.610000      11708.45        1.11407200e+00        1.42041750e-08  49.9150  49.1080
0202-02-11_13:25:21.805000      11708.64        1.12430500e+00        1.73651150e-08  49.9150  49.1080
0202-02-11_13:25:22             11708.84        1.13439700e+00        1.85427150e-08  49.9150  49.1080
0202-02-11_13:25:22.203000      11709.04        1.14330200e+00        1.95343850e-08  49.9150  49.1080
0202-02-11_13:25:22.395000      11709.23        1.15401900e+00        1.43901150e-08  49.9150  49.1080
0202-02-11_13:25:22.613000      11709.45        1.16392600e+00        1.39562550e-08  49.9031  49.0880
0202-02-11_13:25:22.816000      11709.66        1.17390400e+00        9.43177500e-09  49.9031  49.0880
0202-02-11_13:25:23.023000      11709.86        1.18395100e+00        1.38942750e-08  49.9031  49.0880
0202-02-11_13:25:23.215000      11710.05        1.19357400e+00        1.14151050e-08  49.9031  49.0880
0202-02-11_13:25:23.410000      11710.25        1.20308700e+00        1.74270950e-08  49.9031  49.0880
0202-02-11_13:25:23.620000      11710.46        1.21387300e+00        1.89145950e-08  49.9412  49.1098
0202-02-11_13:25:23.820000      11710.66        1.22291700e+00        1.72402350e-08  49.9412  49.1098
0202-02-11_13:25:24.010000      11710.85        1.23316600e+00        1.90982250e-08  49.9412  49.1098
0202-02-11_13:25:24.220000      11711.06        1.24343200e+00        1.35802450e-08  49.9412  49.1098
0202-02-11_13:25:24.410000      11711.25        1.25347100e+00        1.50053050e-08  49.9412  49.1098
0202-02-11_13:25:24.613000      11711.45        1.26317000e+00        1.45094650e-08  49.9145  49.0840
0202-02-11_13:25:24.816000      11711.65        1.27330600e+00        1.97776950e-08  49.9145  49.0840
0202-02-11_13:25:25.010000      11711.85        1.28313100e+00        2.12032150e-08  49.9145  49.0840
0202-02-11_13:25:25.203000      11712.04        1.29279100e+00        1.63688450e-08  49.9145  49.0840
0202-02-11_13:25:25.406000      11712.24        1.30258300e+00        1.99636350e-08  49.9145  49.0840
0202-02-11_13:25:25.613000      11712.45        1.31287400e+00        2.05214450e-08  49.9334  49.1062
0202-02-11_13:25:25.810000      11712.65        1.32302400e+00        2.77110150e-08  49.9334  49.1062
0202-02-11_13:25:26.016000      11712.85        1.33212900e+00        2.14511250e-08  49.9334  49.1062
0202-02-11_13:25:26.207000      11713.05        1.34281800e+00        1.84761350e-08  49.9334  49.1062
0202-02-11_13:25:26.402000      11713.24        1.35272900e+00        1.15964550e-08  49.9334  49.1062
0202-02-11_13:25:26.610000      11713.45        1.36179600e+00        1.74224850e-08  49.9121  49.0883
0202-02-11_13:25:26.805000      11713.64        1.37265800e+00        1.66787350e-08  49.9121  49.0883
0202-02-11_13:25:27             11713.84        1.38255300e+00        1.58730050e-08  49.9121  49.0883
0202-02-11_13:25:27.190000      11714.03        1.39163600e+00        1.15964550e-08  49.9121  49.0883
0202-02-11_13:25:27.387000      11714.22        1.40197600e+00        1.57490550e-08  49.9121  49.0883
0202-02-11_13:25:27.610000      11714.45        1.41246000e+00        1.70506150e-08  49.9138  49.1066
0202-02-11_13:25:27.816000      11714.65        1.42241700e+00        2.18230050e-08  49.9138  49.1066
0202-02-11_13:25:28.020000      11714.86        1.43223300e+00        1.88480050e-08  49.9138  49.1066
0202-02-11_13:25:28.210000      11715.05        1.44138200e+00        2.18230050e-08  49.9138  49.1066
0202-02-11_13:25:28.418000      11715.25        1.45200000e+00        1.37037450e-08  49.9138  49.1066
0202-02-11_13:25:28.617000      11715.45        1.46200700e+00        1.70506150e-08  49.9169  49.0847
0202-02-11_13:25:28.830000      11715.66        1.47128800e+00        1.50053050e-08  49.9169  49.0847
0202-02-11_13:25:29.020000      11715.86        1.48192900e+00        1.85381150e-08  49.9169  49.0847
0202-02-11_13:25:29.210000      11716.05        1.49178800e+00        1.87860250e-08  49.9169  49.0847
0202-02-11_13:25:29.402000      11716.24        1.50065400e+00        1.74224850e-08  49.9169  49.0847
0202-02-11_13:25:29.625000      11716.46        1.51150000e+00        1.79183150e-08  49.9185  49.1112
0202-02-11_13:25:29.820000      11716.66        1.52110500e+00        1.67406950e-08  49.9185  49.1112
0202-02-11_13:25:30.023000      11716.86        1.53104000e+00        1.77323250e-08  49.9185  49.1112
0202-02-11_13:25:30.220000      11717.06        1.54136100e+00        1.51291550e-08  49.9185  49.1112
0202-02-11_13:25:30.410000      11717.25        1.55148600e+00        1.59348650e-08  49.9185  49.1112
0202-02-11_13:25:30.610000      11717.45        1.56072600e+00        1.27119550e-08  49.9322  49.0887
0202-02-11_13:25:30.812000      11717.65        1.57061600e+00        1.34557050e-08  49.9322  49.0887
0202-02-11_13:25:31.004000      11717.84        1.58102600e+00        1.75463250e-08  49.9322  49.0887
0202-02-11_13:25:31.195000      11718.04        1.59058800e+00        1.84760050e-08  49.9322  49.0887
0202-02-11_13:25:31.400000      11718.24        1.60025200e+00        1.51911150e-08  49.9322  49.0887
0202-02-11_13:25:31.613000      11718.45        1.61096800e+00        1.02947650e-08  49.9138  49.1084
0202-02-11_13:25:31.824000      11718.66        1.62066400e+00        1.20301850e-08  49.9138  49.1084
0202-02-11_13:25:32.020000      11718.86        1.63057300e+00        1.77322650e-08  49.9138  49.1084
0202-02-11_13:25:32.210000      11719.05        1.64065100e+00        1.87239250e-08  49.9138  49.1084
0202-02-11_13:25:32.402000      11719.24        1.64993200e+00        1.92817350e-08  49.9138  49.1084
0202-02-11_13:25:32.605000      11719.44        1.65991000e+00        2.02114250e-08  49.9174  49.0880
0202-02-11_13:25:32.812000      11719.65        1.67042000e+00        2.17609050e-08  49.9174  49.0880
0202-02-11_13:25:33.004000      11719.84        1.68023100e+00        1.87859050e-08  49.9174  49.0880
0202-02-11_13:25:33.200000      11720.04        1.68937800e+00        2.12650650e-08  49.9174  49.0880
0202-02-11_13:25:33.400000      11720.24        1.70000500e+00        2.15129850e-08  49.9174  49.0880
0202-02-11_13:25:33.598000      11720.44        1.71014400e+00        2.56655850e-08  49.9178  49.1099
0202-02-11_13:25:33.810000      11720.65        1.71992300e+00        2.36822550e-08  49.9178  49.1099
0202-02-11_13:25:34.008000      11720.85        1.72967700e+00        2.83306850e-08  49.9178  49.1099
0202-02-11_13:25:34.203000      11721.04        1.73971100e+00        3.34129750e-08  49.9178  49.1099
0202-02-11_13:25:34.410000      11721.25        1.74900300e+00        3.45285950e-08  49.9178  49.1099
0202-02-11_13:25:34.605000      11721.44        1.76008600e+00        3.71937050e-08  49.9253  49.0886
0202-02-11_13:25:34.800000      11721.64        1.76985900e+00        3.88671350e-08  49.9253  49.0886
0202-02-11_13:25:35             11721.84        1.77886000e+00        4.04785950e-08  49.9253  49.0886
0202-02-11_13:25:35.190000      11722.03        1.78946000e+00        4.40114050e-08  49.9253  49.0886
0202-02-11_13:25:35.383000      11722.22        1.79949600e+00        4.41353650e-08  49.9253  49.0886
0202-02-11_13:25:35.600000      11722.44        1.80883400e+00        5.16348350e-08  49.9218  49.1095
0202-02-11_13:25:35.797000      11722.64        1.81926900e+00        5.68414250e-08  49.9218  49.1095
0202-02-11_13:25:35.990000      11722.83        1.82953900e+00        6.36596350e-08  49.9218  49.1095
0202-02-11_13:25:36.188000      11723.03        1.83897000e+00        7.38868750e-08  49.9218  49.1095
0202-02-11_13:25:36.383000      11723.22        1.84877000e+00        7.63042350e-08  49.9218  49.1095
0202-02-11_13:25:36.586000      11723.42        1.85901800e+00        8.57870350e-08  49.9218  49.1095
0202-02-11_13:25:36.810000      11723.65        1.86897800e+00        9.88646350e-08  49.9264  49.0842
0202-02-11_13:25:37.010000      11723.85        1.87841300e+00        1.19379735e-07  49.9264  49.0842
0202-02-11_13:25:37.207000      11724.04        1.88882500e+00        1.24214105e-07  49.9264  49.0842
0202-02-11_13:25:37.406000      11724.25        1.89761600e+00        1.36114095e-07  49.9264  49.0842
0202-02-11_13:25:37.613000      11724.45        1.90868100e+00        1.48323985e-07  49.9199  49.1086
0202-02-11_13:25:37.810000      11724.65        1.91857300e+00        1.68529185e-07  49.9199  49.1086
0202-02-11_13:25:38.016000      11724.85        1.92785600e+00        1.88672405e-07  49.9199  49.1086
0202-02-11_13:25:38.207000      11725.04        1.93830300e+00        2.16129165e-07  49.9199  49.1086
0202-02-11_13:25:38.410000      11725.25        1.94839600e+00        2.31685925e-07  49.9199  49.1086
0202-02-11_13:25:38.617000      11725.46        1.95803600e+00        2.66394245e-07  49.9260  49.0881
0202-02-11_13:25:38.830000      11725.67        1.96838000e+00        3.02528085e-07  49.9260  49.0881
0202-02-11_13:25:39.023000      11725.86        1.97801200e+00        3.35996815e-07  49.9260  49.0881
0202-02-11_13:25:39.223000      11726.06        1.98752900e+00        3.69837425e-07  49.9260  49.0881
0202-02-11_13:25:39.426000      11726.27        1.99789500e+00        4.15454065e-07  49.9260  49.0881
0202-02-11_13:25:39.630000      11726.47        2.00803700e+00        4.56670195e-07  49.9237  49.1115
0202-02-11_13:25:39.840000      11726.68        2.01756200e+00        5.18649335e-07  49.9237  49.1115
0202-02-11_13:25:40.030000      11726.87        2.02773900e+00        5.65195665e-07  49.9237  49.1115
0202-02-11_13:25:40.223000      11727.06        2.03775400e+00        6.17258145e-07  49.9237  49.1115
0202-02-11_13:25:40.426000      11727.26        2.04758900e+00        6.83823735e-07  49.9237  49.1115
0202-02-11_13:25:40.630000      11727.47        2.05746600e+00        7.78589835e-07  49.9145  49.0905
0202-02-11_13:25:40.824000      11727.66        2.06741800e+00        8.53894485e-07  49.9145  49.0905
0202-02-11_13:25:41.030000      11727.87        2.07726000e+00        9.31430385e-07  49.9145  49.0905
0202-02-11_13:25:41.227000      11728.07        2.08696000e+00        1.04615376e-06  49.9145  49.0905
0202-02-11_13:25:41.420000      11728.26        2.09712000e+00        1.14625008e-06  49.9145  49.0905
0202-02-11_13:25:41.637000      11728.47        2.10700200e+00        1.29413230e-06  49.9195  49.1073
0202-02-11_13:25:41.830000      11728.67        2.11727600e+00        1.41269872e-06  49.9195  49.1073
0202-02-11_13:25:42.023000      11728.86        2.12691700e+00        1.53752504e-06  49.9195  49.1073
0202-02-11_13:25:42.220000      11729.06        2.13615800e+00        1.71472386e-06  49.9195  49.1073
0202-02-11_13:25:42.410000      11729.25        2.14699900e+00        1.86012696e-06  49.9195  49.1073
0202-02-11_13:25:42.610000      11729.45        2.15687900e+00        2.01897952e-06  49.9154  49.0846
0202-02-11_13:25:42.812000      11729.65        2.16620600e+00        2.25567788e-06  49.9154  49.0846
0202-02-11_13:25:43.004000      11729.84        2.17680900e+00        2.45140803e-06  49.9154  49.0846
0202-02-11_13:25:43.200000      11730.04        2.18674800e+00        2.65562934e-06  49.9154  49.0846
0202-02-11_13:25:43.402000      11730.24        2.19622500e+00        2.96193028e-06  49.9154  49.0846
0202-02-11_13:25:43.605000      11730.44        2.20630000e+00        3.19701720e-06  49.9078  49.1075
0202-02-11_13:25:43.824000      11730.66        2.21647100e+00        3.45305306e-06  49.9078  49.1075
0202-02-11_13:25:44.016000      11730.85        2.22581500e+00        3.80397900e-06  49.9078  49.1075
0202-02-11_13:25:44.210000      11731.05        2.23647400e+00        4.11027995e-06  49.9078  49.1075
0202-02-11_13:25:44.402000      11731.24        2.24625100e+00        4.32398405e-06  49.9078  49.1075
0202-02-11_13:25:44.610000      11731.45        2.25561200e+00        4.80866100e-06  49.9007  49.0857
0202-02-11_13:25:44.805000      11731.64        2.26636200e+00        5.20935620e-06  49.9007  49.0857
0202-02-11_13:25:45.016000      11731.85        2.27602000e+00        5.63124825e-06  49.9007  49.0857
0202-02-11_13:25:45.207000      11732.04        2.28543000e+00        6.19686996e-06  49.9007  49.0857
0202-02-11_13:25:45.400000      11732.24        2.29600600e+00        7.50326647e-06  49.9007  49.0857
0202-02-11_13:25:45.610000      11732.45        2.30594000e+00        7.58402527e-06  49.9136  49.1039
0202-02-11_13:25:45.805000      11732.64        2.31518300e+00        7.92676997e-06  49.9136  49.1039
0202-02-11_13:25:46.008000      11732.85        2.32569900e+00        9.32049507e-06  49.9136  49.1039
0202-02-11_13:25:46.210000      11733.05        2.33512000e+00        9.48300437e-06  49.9136  49.1039
0202-02-11_13:25:46.418000      11733.25        2.34493400e+00        1.07429165e-05  49.9136  49.1039

File: chapter 5/cold_vs_warm/20K/ffj29/Ic/1_anneal/Ic_2024-02-11_13-28-14782909_f29-130Kanneal-50K.txt
# Ic = 1.94 A, n = 21.07 , Tavg = 49.92 K, f29-130Kanneal-50K
#datetime                        t_s     iHTS_A                vHTS_V                tHTS_K  tTAR_K
0202-02-11_13:27:27.156000      11834.00        2.01763400e-02       -4.21209875e-08  49.9305  49.0852
0202-02-11_13:27:27.360000      11834.20        1.35392800e-02       -4.31746275e-08  49.9305  49.0852
0202-02-11_13:27:27.574000      11834.41        2.29887800e-02       -4.67074375e-08  49.9305  49.0852
0202-02-11_13:27:27.790000      11834.63        3.30319300e-02       -4.50959775e-08  49.9304  49.1074
0202-02-11_13:27:27.980000      11834.82        4.25971900e-02       -4.66454575e-08  49.9304  49.1074
0202-02-11_13:27:28.170000      11835.01        5.16103500e-02       -4.53438975e-08  49.9304  49.1074
0202-02-11_13:27:28.367000      11835.20        6.24282200e-02       -4.97444075e-08  49.9304  49.1074
0202-02-11_13:27:28.582000      11835.42        7.23535300e-02       -5.00543075e-08  49.9304  49.1074
0202-02-11_13:27:28.793000      11835.63        8.17525700e-02       -4.55298375e-08  49.9156  49.0881
0202-02-11_13:27:28.996000      11835.83        9.22498600e-02       -5.00543075e-08  49.9156  49.0881
0202-02-11_13:27:29.200000      11836.04        1.01936800e-01       -4.58397275e-08  49.9156  49.0881
0202-02-11_13:27:29.402000      11836.24        1.11438300e-01       -4.63365875e-08  49.9156  49.0881
0202-02-11_13:27:29.605000      11836.44        1.21754500e-01       -4.18751175e-08  49.9115  49.1078
0202-02-11_13:27:29.812000      11836.65        1.31634400e-01       -4.55952175e-08  49.9115  49.1078
0202-02-11_13:27:30.004000      11836.84        1.41351000e-01       -4.55952175e-08  49.9115  49.1078
0202-02-11_13:27:30.200000      11837.04        1.51567000e-01       -5.43342675e-08  49.9115  49.1078
0202-02-11_13:27:30.402000      11837.24        1.61565600e-01       -4.90040675e-08  49.9115  49.1078
0202-02-11_13:27:30.600000      11837.44        1.71092300e-01       -5.24748975e-08  49.9182  49.0886
0202-02-11_13:27:30.810000      11837.65        1.80690200e-01       -4.48514675e-08  49.9182  49.0886
0202-02-11_13:27:31.004000      11837.84        1.91086600e-01       -4.11327275e-08  49.9182  49.0886
0202-02-11_13:27:31.195000      11838.03        2.00781000e-01       -3.98931475e-08  49.9182  49.0886
0202-02-11_13:27:31.400000      11838.23        2.10436800e-01       -3.74759675e-08  49.9182  49.0886
0202-02-11_13:27:31.600000      11838.44        2.21141800e-01       -4.41697075e-08  49.9182  49.0886
0202-02-11_13:27:31.810000      11838.65        2.31195700e-01       -3.82816975e-08  49.9183  49.1064
0202-02-11_13:27:32             11838.84        2.40602200e-01       -4.03270075e-08  49.9183  49.1064
0202-02-11_13:27:32.203000      11839.04        2.50865000e-01       -4.19384575e-08  49.9183  49.1064
0202-02-11_13:27:32.406000      11839.24        2.60946700e-01       -4.26822075e-08  49.9183  49.1064
0202-02-11_13:27:32.605000      11839.44        2.70572800e-01       -4.23103275e-08  49.9093  49.0834
0202-02-11_13:27:32.812000      11839.65        2.80829700e-01       -4.19384575e-08  49.9093  49.0834
0202-02-11_13:27:33.004000      11839.84        2.90684400e-01       -4.14426275e-08  49.9093  49.0834
0202-02-11_13:27:33.195000      11840.04        2.99397700e-01       -4.39837675e-08  49.9093  49.0834
0202-02-11_13:27:33.402000      11840.24        3.10242900e-01       -4.44176175e-08  49.9093  49.0834
0202-02-11_13:27:33.610000      11840.45        3.20391400e-01       -4.08228375e-08  49.9291  49.1077
0202-02-11_13:27:33.816000      11840.65        3.29888400e-01       -3.71040975e-08  49.9291  49.1077
0202-02-11_13:27:34.008000      11840.85        3.40074000e-01       -4.03270075e-08  49.9291  49.1077
0202-02-11_13:27:34.203000      11841.04        3.50149800e-01       -3.87775275e-08  49.9291  49.1077
0202-02-11_13:27:34.395000      11841.23        3.59952500e-01       -3.75379475e-08  49.9291  49.1077
0202-02-11_13:27:34.610000      11841.45        3.69897700e-01       -2.88608775e-08  49.9173  49.0860
0202-02-11_13:27:34.800000      11841.64        3.79905200e-01       -3.72900275e-08  49.9173  49.0860
0202-02-11_13:27:34.996000      11841.83        3.89701600e-01       -3.74759675e-08  49.9173  49.0860
0202-02-11_13:27:35.190000      11842.03        3.98554500e-01       -4.63389675e-08  49.9173  49.0860
0202-02-11_13:27:35.383000      11842.22        4.09473300e-01       -4.22480075e-08  49.9173  49.0860
0202-02-11_13:27:35.598000      11842.44        4.19768700e-01       -4.68960875e-08  49.9121  49.1067
0202-02-11_13:27:35.800000      11842.64        4.29531400e-01       -4.72674975e-08  49.9121  49.1067
0202-02-11_13:27:36             11842.84        4.39555200e-01       -4.68956275e-08  49.9121  49.1067
0202-02-11_13:27:36.203000      11843.04        4.49041800e-01       -4.33628175e-08  49.9121  49.1067
0202-02-11_13:27:36.395000      11843.23        4.58908400e-01       -4.15034475e-08  49.9121  49.1067
0202-02-11_13:27:36.617000      11843.45        4.69288400e-01       -4.52221975e-08  49.9194  49.0850
0202-02-11_13:27:36.812000      11843.65        4.78191800e-01       -4.43544875e-08  49.9194  49.0850
0202-02-11_13:27:37.016000      11843.85        4.89257500e-01       -4.16274075e-08  49.9194  49.0850
0202-02-11_13:27:37.207000      11844.05        4.98721800e-01       -3.69789775e-08  49.9194  49.0850
0202-02-11_13:27:37.400000      11844.24        5.08626900e-01       -3.55534575e-08  49.9194  49.0850
0202-02-11_13:27:37.610000      11844.45        5.18235200e-01       -3.07190975e-08  49.9296  49.1060
0202-02-11_13:27:37.805000      11844.64        5.28649400e-01       -3.55534575e-08  49.9296  49.1060
0202-02-11_13:27:38.008000      11844.85        5.38786100e-01       -3.33841975e-08  49.9296  49.1060
0202-02-11_13:27:38.203000      11845.04        5.48109200e-01       -3.10289875e-08  49.9296  49.1060
0202-02-11_13:27:38.395000      11845.23        5.58508500e-01       -2.83019175e-08  49.9296  49.1060
0202-02-11_13:27:38.605000      11845.44        5.68709000e-01       -3.25784675e-08  49.9115  49.0840
0202-02-11_13:27:38.810000      11845.65        5.78485000e-01       -3.58013775e-08  49.9115  49.0840
0202-02-11_13:27:39.010000      11845.85        5.88596400e-01       -2.91696175e-08  49.9115  49.0840
0202-02-11_13:27:39.210000      11846.05        5.98045900e-01       -2.63805675e-08  49.9115  49.0840
0202-02-11_13:27:39.406000      11846.24        6.07793700e-01       -2.25998375e-08  49.9115  49.0840
0202-02-11_13:27:39.617000      11846.46        6.18153000e-01       -2.92935775e-08  49.9288  49.1057
0202-02-11_13:27:39.812000      11846.65        6.27701400e-01       -3.17727375e-08  49.9288  49.1057
0202-02-11_13:27:40.008000      11846.84        6.37241400e-01       -3.76607475e-08  49.9288  49.1057
0202-02-11_13:27:40.210000      11847.05        6.47789200e-01       -3.70409575e-08  49.9288  49.1057
0202-02-11_13:27:40.406000      11847.24        6.57581500e-01       -3.23925275e-08  49.9288  49.1057
0202-02-11_13:27:40.605000      11847.44        6.66700000e-01       -3.01612875e-08  49.9094  49.0854
0202-02-11_13:27:40.810000      11847.65        6.77829600e-01       -2.80539975e-08  49.9094  49.0854
0202-02-11_13:27:41             11847.84        6.87621900e-01       -2.81159775e-08  49.9094  49.0854
0202-02-11_13:27:41.195000      11848.03        6.96511900e-01       -2.81159775e-08  49.9094  49.0854
0202-02-11_13:27:41.402000      11848.24        7.07303400e-01       -2.74970975e-08  49.9094  49.0854
0202-02-11_13:27:41.605000      11848.44        7.17658200e-01       -3.06592575e-08  49.9187  49.1073
0202-02-11_13:27:41.800000      11848.64        7.26711500e-01       -2.79330975e-08  49.9187  49.1073
0202-02-11_13:27:42             11848.84        7.37038100e-01       -2.52679975e-08  49.9187  49.1073
0202-02-11_13:27:42.190000      11849.03        7.46901700e-01       -1.88841575e-08  49.9187  49.1073
0202-02-11_13:27:42.387000      11849.22        7.56073600e-01       -1.98138475e-08  49.9187  49.1073
0202-02-11_13:27:42.610000      11849.45        7.66980500e-01       -2.10534275e-08  49.9179  49.0886
0202-02-11_13:27:42.816000      11849.66        7.76374400e-01       -2.50200775e-08  49.9179  49.0886
0202-02-11_13:27:43.020000      11849.86        7.86257300e-01       -2.92966275e-08  49.9179  49.0886
0202-02-11_13:27:43.223000      11850.06        7.96376100e-01       -3.06601675e-08  49.9179  49.0886
0202-02-11_13:27:43.426000      11850.26        8.05889400e-01       -3.21476675e-08  49.9179  49.0886
0202-02-11_13:27:43.625000      11850.46        8.16260600e-01       -2.88007975e-08  49.9293  49.1087
0202-02-11_13:27:43.832000      11850.67        8.26208700e-01       -2.95445475e-08  49.9293  49.1087
0202-02-11_13:27:44.023000      11850.86        8.35809600e-01       -3.15278775e-08  49.9293  49.1087
0202-02-11_13:27:44.215000      11851.05        8.45490600e-01       -3.22716275e-08  49.9293  49.1087
0202-02-11_13:27:44.420000      11851.26        8.56020200e-01       -3.00403775e-08  49.9293  49.1087
0202-02-11_13:27:44.625000      11851.46        8.66050000e-01       -2.66315375e-08  49.9291  49.0863
0202-02-11_13:27:44.832000      11851.67        8.75604900e-01       -2.55159075e-08  49.9291  49.0863
0202-02-11_13:27:45.023000      11851.86        8.85940400e-01       -2.26648775e-08  49.9291  49.0863
0202-02-11_13:27:45.215000      11852.05        8.95722400e-01       -1.66529175e-08  49.9291  49.0863
0202-02-11_13:27:45.406000      11852.25        9.04799400e-01       -1.41117775e-08  49.9291  49.0863
0202-02-11_13:27:45.620000      11852.46        9.15431700e-01       -1.64049975e-08  49.9209  49.1031
0202-02-11_13:27:45.820000      11852.66        9.25316100e-01       -2.23549875e-08  49.9209  49.1031
0202-02-11_13:27:46.010000      11852.85        9.35214900e-01       -2.24169575e-08  49.9209  49.1031
0202-02-11_13:27:46.207000      11853.05        9.45520700e-01       -2.24169575e-08  49.9209  49.1031
0202-02-11_13:27:46.400000      11853.24        9.55307100e-01       -2.17351975e-08  49.9209  49.1031
0202-02-11_13:27:46.605000      11853.44        9.64824900e-01       -2.14872775e-08  49.8993  49.0806
0202-02-11_13:27:46.805000      11853.64        9.74915500e-01       -1.51654175e-08  49.8993  49.0806
0202-02-11_13:27:46.996000      11853.84        9.85237700e-01       -1.44216675e-08  49.8993  49.0806
0202-02-11_13:27:47.188000      11854.03        9.94151400e-01       -1.88221775e-08  49.8993  49.0806
0202-02-11_13:27:47.395000      11854.23        1.00513400e+00       -2.44612175e-08  49.8993  49.0806
0202-02-11_13:27:47.600000      11854.44        1.01482500e+00       -2.48323075e-08  49.9084  49.1055
0202-02-11_13:27:47.810000      11854.65        1.02451300e+00       -2.32820575e-08  49.9084  49.1055
0202-02-11_13:27:48.004000      11854.84        1.03489300e+00       -2.67528775e-08  49.9084  49.1055
0202-02-11_13:27:48.195000      11855.03        1.04470700e+00       -2.79304775e-08  49.9084  49.1055
0202-02-11_13:27:48.387000      11855.22        1.05377300e+00       -2.39018475e-08  49.9084  49.1055
0202-02-11_13:27:48.598000      11855.43        1.06467700e+00       -2.24143475e-08  49.9144  49.0841
0202-02-11_13:27:48.812000      11855.65        1.07449900e+00       -2.00591475e-08  49.9144  49.0841
0202-02-11_13:27:49.016000      11855.85        1.08436700e+00       -2.26622675e-08  49.9144  49.0841
0202-02-11_13:27:49.215000      11856.05        1.09479900e+00       -2.12367475e-08  49.9144  49.0841
0202-02-11_13:27:49.418000      11856.26        1.10394300e+00       -2.35919475e-08  49.9144  49.0841
0202-02-11_13:27:49.617000      11856.46        1.11437400e+00       -2.07409075e-08  49.9384  49.1068
0202-02-11_13:27:49.824000      11856.66        1.12402200e+00       -2.30961175e-08  49.9384  49.1068
0202-02-11_13:27:50.016000      11856.85        1.13381000e+00       -1.75179975e-08  49.9384  49.1068
0202-02-11_13:27:50.220000      11857.06        1.14381300e+00       -2.04310175e-08  49.9384  49.1068
0202-02-11_13:27:50.410000      11857.25        1.15398400e+00       -2.17325775e-08  49.9384  49.1068
0202-02-11_13:27:50.605000      11857.44        1.16312600e+00       -2.45836175e-08  49.9243  49.0854
0202-02-11_13:27:50.816000      11857.65        1.17365200e+00       -2.64429875e-08  49.9243  49.0854
0202-02-11_13:27:51.008000      11857.85        1.18377400e+00       -2.75586075e-08  49.9243  49.0854
0202-02-11_13:27:51.200000      11858.04        1.19267800e+00       -2.88601675e-08  49.9243  49.0854
0202-02-11_13:27:51.390000      11858.23        1.20341000e+00       -2.75586075e-08  49.9243  49.0854
0202-02-11_13:27:51.605000      11858.44        1.21334200e+00       -2.68148575e-08  49.9348  49.1087
0202-02-11_13:27:51.812000      11858.65        1.22299000e+00       -2.73726675e-08  49.9348  49.1087
0202-02-11_13:27:52.016000      11858.86        1.23350700e+00       -2.38398675e-08  49.9348  49.1087
0202-02-11_13:27:52.220000      11859.06        1.24331600e+00       -2.40257975e-08  49.9348  49.1087
0202-02-11_13:27:52.420000      11859.26        1.25248400e+00       -1.87575875e-08  49.9348  49.1087
0202-02-11_13:27:52.620000      11859.46        1.26305400e+00       -2.19804975e-08  49.9288  49.0892
0202-02-11_13:27:52.830000      11859.66        1.27278800e+00       -2.41497575e-08  49.9288  49.0892
0202-02-11_13:27:53.020000      11859.86        1.28212600e+00       -2.97278775e-08  49.9288  49.0892
0202-02-11_13:27:53.210000      11860.05        1.29271400e+00       -2.62565775e-08  49.9288  49.0892
0202-02-11_13:27:53.418000      11860.26        1.30282700e+00       -2.73707775e-08  49.9288  49.0892
0202-02-11_13:27:53.613000      11860.45        1.31184000e+00       -2.25344975e-08  49.9211  49.1050
0202-02-11_13:27:53.810000      11860.65        1.32253600e+00       -2.10460475e-08  49.9211  49.1050
0202-02-11_13:27:54.010000      11860.85        1.33278200e+00       -1.80090675e-08  49.9211  49.1050
0202-02-11_13:27:54.215000      11861.05        1.34180100e+00       -1.96825075e-08  49.9211  49.1050
0202-02-11_13:27:54.406000      11861.25        1.35182200e+00       -2.22236475e-08  49.9211  49.1050
0202-02-11_13:27:54.617000      11861.46        1.36222000e+00       -2.27194875e-08  49.9110  49.0859
0202-02-11_13:27:54.820000      11861.66        1.37175600e+00       -2.45788575e-08  49.9110  49.0859
0202-02-11_13:27:55.010000      11861.85        1.38145600e+00       -2.05502175e-08  49.9110  49.0859
0202-02-11_13:27:55.207000      11862.04        1.39194700e+00       -2.48887575e-08  49.9110  49.0859
0202-02-11_13:27:55.400000      11862.24        1.40191600e+00       -2.51986475e-08  49.9110  49.0859
0202-02-11_13:27:55.598000      11862.44        1.41073000e+00       -2.27814675e-08  49.9110  49.0859
0202-02-11_13:27:55.800000      11862.64        1.42187200e+00       -1.67694875e-08  49.9142  49.1055
0202-02-11_13:27:55.996000      11862.83        1.43173500e+00       -1.67694875e-08  49.9142  49.1055
0202-02-11_13:27:56.200000      11863.04        1.44065800e+00       -2.29673975e-08  49.9142  49.1055
0202-02-11_13:27:56.390000      11863.23        1.45118700e+00       -3.09007275e-08  49.9142  49.1055
0202-02-11_13:27:56.590000      11863.43        1.46155900e+00       -3.15205175e-08  49.9093  49.0838
0202-02-11_13:27:56.800000      11863.64        1.47100400e+00       -3.39377075e-08  49.9093  49.0838
0202-02-11_13:27:57.004000      11863.84        1.48110700e+00       -3.29460375e-08  49.9093  49.0838
0202-02-11_13:27:57.203000      11864.04        1.49121900e+00       -3.09627075e-08  49.9093  49.0838
0202-02-11_13:27:57.400000      11864.24        1.50094300e+00       -2.69340675e-08  49.9093  49.0838
0202-02-11_13:27:57.605000      11864.44        1.51061100e+00       -2.53845875e-08  49.9081  49.1077
0202-02-11_13:27:57.805000      11864.64        1.52130800e+00       -3.53012475e-08  49.9081  49.1077
0202-02-11_13:27:58             11864.84        1.53043000e+00       -3.79663475e-08  49.9081  49.1077
0202-02-11_13:27:58.195000      11865.03        1.54012100e+00       -4.05694675e-08  49.9081  49.1077
0202-02-11_13:27:58.387000      11865.22        1.55065400e+00       -3.27600975e-08  49.9081  49.1077
0202-02-11_13:27:58.582000      11865.42        1.56055200e+00       -3.19543675e-08  49.9038  49.0843
0202-02-11_13:27:58.790000      11865.63        1.57033900e+00       -2.75538575e-08  49.9038  49.0843
0202-02-11_13:27:58.980000      11865.82        1.58017100e+00       -3.13345775e-08  49.9038  49.0843
0202-02-11_13:27:59.176000      11866.01        1.59045800e+00       -3.18304375e-08  49.9038  49.0843
0202-02-11_13:27:59.375000      11866.21        1.60035300e+00       -3.06528875e-08  49.9038  49.0843
0202-02-11_13:27:59.582000      11866.42        1.60971700e+00       -2.91654575e-08  49.9038  49.0843
0202-02-11_13:27:59.777000      11866.62        1.62037400e+00       -3.29462175e-08  49.9242  49.1106
0202-02-11_13:27:59.980000      11866.82        1.63028600e+00       -3.49915375e-08  49.9242  49.1106
0202-02-11_13:28:00.184000      11867.02        1.63990000e+00       -3.67269475e-08  49.9242  49.1106
0202-02-11_13:28:00.375000      11867.21        1.64998300e+00       -3.77186175e-08  49.9242  49.1106
0202-02-11_13:28:00.594000      11867.43        1.66006000e+00       -4.26149675e-08  49.9346  49.0885
0202-02-11_13:28:00.816000      11867.65        1.67018800e+00       -4.41644375e-08  49.9346  49.0885
0202-02-11_13:28:01.016000      11867.86        1.67996100e+00       -4.54660075e-08  49.9346  49.0885
0202-02-11_13:28:01.210000      11868.05        1.68950400e+00       -3.74087175e-08  49.9346  49.0885
0202-02-11_13:28:01.418000      11868.26        1.69974700e+00       -3.89581975e-08  49.9346  49.0885
0202-02-11_13:28:01.625000      11868.46        1.70958300e+00       -3.64790275e-08  49.9313  49.1073
0202-02-11_13:28:01.830000      11868.67        1.71925300e+00       -4.00738175e-08  49.9313  49.1073
0202-02-11_13:28:02.020000      11868.86        1.72939100e+00       -3.43717375e-08  49.9313  49.1073
0202-02-11_13:28:02.223000      11869.06        1.73972100e+00       -2.68102875e-08  49.9313  49.1073
0202-02-11_13:28:02.414000      11869.25        1.74885700e+00       -2.42071675e-08  49.9313  49.1073
0202-02-11_13:28:02.620000      11869.46        1.75938700e+00       -2.81118475e-08  49.9222  49.0855
0202-02-11_13:28:02.830000      11869.67        1.76949500e+00       -2.82358075e-08  49.9222  49.0855
0202-02-11_13:28:03.023000      11869.86        1.77837400e+00       -2.24717575e-08  49.9222  49.0855
0202-02-11_13:28:03.215000      11870.05        1.78913100e+00       -1.55920675e-08  49.9222  49.0855
0202-02-11_13:28:03.406000      11870.24        1.79916800e+00       -1.72655075e-08  49.9222  49.0855
0202-02-11_13:28:03.625000      11870.46        1.80873600e+00       -1.08196775e-08  49.9211  49.1056
0202-02-11_13:28:03.820000      11870.66        1.81879100e+00       -9.14624750e-09  49.9211  49.1056
0202-02-11_13:28:04.023000      11870.86        1.82894100e+00        6.46452500e-10  49.9211  49.1056
0202-02-11_13:28:04.215000      11871.05        1.83859400e+00        9.94332250e-09  49.9211  49.1056
0202-02-11_13:28:04.406000      11871.25        1.84799700e+00        1.45297725e-08  49.9211  49.1056
0202-02-11_13:28:04.605000      11871.45        1.85886300e+00        1.84344625e-08  49.9041  49.0842
0202-02-11_13:28:04.810000      11871.65        1.86873500e+00        3.00865325e-08  49.9041  49.0842
0202-02-11_13:28:05.004000      11871.84        1.87789900e+00        4.60771425e-08  49.9041  49.0842
0202-02-11_13:28:05.195000      11872.03        1.88837900e+00        5.31430125e-08  49.9041  49.0842
0202-02-11_13:28:05.402000      11872.24        1.89847000e+00        6.41140625e-08  49.9041  49.0842
0202-02-11_13:28:05.600000      11872.44        1.90761800e+00        8.22129625e-08  49.9046  49.1058
0202-02-11_13:28:05.800000      11872.64        1.91800800e+00        1.03286362e-07  49.9046  49.1058
0202-02-11_13:28:05.996000      11872.84        1.92827400e+00        1.28573862e-07  49.9046  49.1058
0202-02-11_13:28:06.190000      11873.03        1.93738400e+00        1.45122292e-07  49.9046  49.1058
0202-02-11_13:28:06.383000      11873.22        1.94819300e+00        1.69728012e-07  49.9046  49.1058
0202-02-11_13:28:06.594000      11873.43        1.95809000e+00        2.08836853e-07  49.9046  49.1058
0202-02-11_13:28:06.812000      11873.65        1.96810600e+00        2.31955072e-07  49.9322  49.0854
0202-02-11_13:28:07.010000      11873.85        1.97824300e+00        2.75154543e-07  49.9322  49.0854
0202-02-11_13:28:07.207000      11874.04        1.98732700e+00        3.01867552e-07  49.9322  49.0854
0202-02-11_13:28:07.414000      11874.25        1.99802500e+00        3.44571183e-07  49.9322  49.0854
0202-02-11_13:28:07.617000      11874.46        2.00764500e+00        3.94278462e-07  49.9344  49.1091
0202-02-11_13:28:07.816000      11874.65        2.01761000e+00        4.37849802e-07  49.9344  49.1091
0202-02-11_13:28:08.010000      11874.85        2.02776600e+00        4.95366452e-07  49.9344  49.1091
0202-02-11_13:28:08.203000      11875.04        2.03781800e+00        5.54246642e-07  49.9344  49.1091
0202-02-11_13:28:08.406000      11875.24        2.04708900e+00        6.41637242e-07  49.9344  49.1091
0202-02-11_13:28:08.613000      11875.45        2.05710700e+00        7.11425762e-07  49.9315  49.0875
0202-02-11_13:28:08.824000      11875.66        2.06766500e+00        7.88775732e-07  49.9315  49.0875
0202-02-11_13:28:09.016000      11875.85        2.07714900e+00        8.94822052e-07  49.9315  49.0875
0202-02-11_13:28:09.207000      11876.05        2.08733900e+00        9.85497552e-07  49.9315  49.0875
0202-02-11_13:28:09.410000      11876.25        2.09714000e+00        1.07741262e-06  49.9315  49.0875
0202-02-11_13:28:09.613000      11876.45        2.10666100e+00        1.21630789e-06  49.9248  49.1076
0202-02-11_13:28:09.824000      11876.66        2.11725700e+00        1.33096931e-06  49.9248  49.1076
0202-02-11_13:28:10.023000      11876.86        2.12688900e+00        1.50575051e-06  49.9248  49.1076
0202-02-11_13:28:10.220000      11877.06        2.13606800e+00        1.63950151e-06  49.9248  49.1076
0202-02-11_13:28:10.426000      11877.26        2.14685400e+00        1.83231863e-06  49.9248  49.1076
0202-02-11_13:28:10.625000      11877.46        2.15689400e+00        1.98825817e-06  49.9235  49.0854
0202-02-11_13:28:10.832000      11877.67        2.16626900e+00        2.16031228e-06  49.9235  49.0854
0202-02-11_13:28:11.027000      11877.86        2.17637900e+00        2.39880804e-06  49.9235  49.0854
0202-02-11_13:28:11.220000      11878.06        2.18636300e+00        2.59937225e-06  49.9235  49.0854
0202-02-11_13:28:11.410000      11878.25        2.19602100e+00        2.82181493e-06  49.9235  49.0854
0202-02-11_13:28:11.633000      11878.47        2.20568900e+00        3.14906417e-06  49.9046  49.1068
0202-02-11_13:28:11.830000      11878.67        2.21654200e+00        3.41030606e-06  49.9046  49.1068
0202-02-11_13:28:12.030000      11878.87        2.22619100e+00        3.68784862e-06  49.9046  49.1068
0202-02-11_13:28:12.227000      11879.06        2.23604200e+00        4.07701560e-06  49.9046  49.1068
0202-02-11_13:28:12.418000      11879.26        2.24615200e+00        4.40116646e-06  49.9046  49.1068
0202-02-11_13:28:12.620000      11879.46        2.25617200e+00        4.74998502e-06  49.9004  49.0870
0202-02-11_13:28:12.816000      11879.66        2.26559700e+00        5.24947485e-06  49.9004  49.0870
0202-02-11_13:28:13.010000      11879.85        2.27605400e+00        5.65035588e-06  49.9004  49.0870
0202-02-11_13:28:13.203000      11880.04        2.28593100e+00        6.07076033e-06  49.9004  49.0870
0202-02-11_13:28:13.406000      11880.25        2.29544300e+00        6.69674953e-06  49.9004  49.0870
0202-02-11_13:28:13.605000      11880.45        2.30514700e+00        8.04250243e-06  49.9174  49.1040
0202-02-11_13:28:13.810000      11880.65        2.31562600e+00        8.12295133e-06  49.9174  49.1040
0202-02-11_13:28:14             11880.84        2.32529800e+00        8.40712573e-06  49.9174  49.1040
0202-02-11_13:28:14.203000      11881.04        2.33525100e+00        9.46634903e-06  49.9174  49.1040
0202-02-11_13:28:14.395000      11881.23        2.34547100e+00        1.08259852e-05  49.9174  49.1040
