Repository: shortlab/2025-devitre-PhD

# 2025-devitre-PhD
Data repository for Alexis Devitre's PhD thesis

File: chapter 5/cold_vs_warm/20K/ffj29/Ic/1_anneal/Ic_2024-02-11_13-43-13202052_f29-130Kanneal-64K.txt
# Ic = 0.44 A, n = 17.39 , Tavg = 63.88 K, f29-130Kanneal-64K
#datetime                        t_s     iHTS_A                vHTS_V                tHTS_K  tTAR_K
0202-02-11_13:43:01.060000      12767.90        1.55804100e-02       -7.47124543e-07  63.9072  62.6873
0202-02-11_13:43:01.266000      12768.10        1.31464300e-02       -7.42166213e-07  63.9072  62.6873
0202-02-11_13:43:01.457000      12768.30        2.23733000e-02       -7.38943293e-07  63.9072  62.6873
0202-02-11_13:43:01.664000      12768.50        3.26613300e-02       -7.41174543e-07  63.8864  62.6841
0202-02-11_13:43:01.860000      12768.70        4.26926000e-02       -7.44893293e-07  63.8864  62.6841
0202-02-11_13:43:02.050000      12768.89        5.18129700e-02       -7.46938603e-07  63.8864  62.6841
0202-02-11_13:43:02.242000      12769.08        6.23399400e-02       -7.41174543e-07  63.8864  62.6841
0202-02-11_13:43:02.450000      12769.29        7.23088800e-02       -7.43963603e-07  63.8864  62.6841
0202-02-11_13:43:02.650000      12769.49        8.18236700e-02       -7.43591733e-07  63.8751  62.6768
0202-02-11_13:43:02.844000      12769.68        9.20523300e-02       -7.45451103e-07  63.8751  62.6768
0202-02-11_13:43:03.035000      12769.87        1.01826800e-01       -7.47682353e-07  63.8751  62.6768
0202-02-11_13:43:03.227000      12770.07        1.11052200e-01       -7.44459433e-07  63.8751  62.6768
0202-02-11_13:43:03.426000      12770.26        1.22066000e-01       -7.43591733e-07  63.8751  62.6768
0202-02-11_13:43:03.625000      12770.46        1.31655300e-01       -7.41794333e-07  63.8844  62.6816
0202-02-11_13:43:03.820000      12770.66        1.41168700e-01       -7.40988603e-07  63.8844  62.6816
0202-02-11_13:43:04.016000      12770.85        1.51453700e-01       -7.44025583e-07  63.8844  62.6816
0202-02-11_13:43:04.207000      12771.05        1.61290600e-01       -7.39067253e-07  63.8844  62.6816
0202-02-11_13:43:04.400000      12771.24        1.70756400e-01       -7.34418813e-07  63.8844  62.6816
0202-02-11_13:43:04.620000      12771.46        1.81734500e-01       -7.38199543e-07  63.8584  62.6775
0202-02-11_13:43:04.830000      12771.67        1.91356200e-01       -7.40058913e-07  63.8584  62.6775
0202-02-11_13:43:05.030000      12771.87        2.01083200e-01       -7.41918293e-07  63.8584  62.6775
0202-02-11_13:43:05.223000      12772.06        2.10957100e-01       -7.40244853e-07  63.8584  62.6775
0202-02-11_13:43:05.430000      12772.27        2.20935000e-01       -7.37393813e-07  63.8584  62.6775
0202-02-11_13:43:05.633000      12772.47        2.30843100e-01       -7.41794333e-07  63.8569  62.6791
0202-02-11_13:43:05.824000      12772.66        2.40945600e-01       -7.38819333e-07  63.8569  62.6791
0202-02-11_13:43:06.023000      12772.86        2.50123500e-01       -7.45203683e-07  63.8569  62.6791
0202-02-11_13:43:06.215000      12773.05        2.60889400e-01       -7.45389983e-07  63.8569  62.6791
0202-02-11_13:43:06.406000      12773.25        2.70794500e-01       -7.49233063e-07  63.8569  62.6791
0202-02-11_13:43:06.617000      12773.45        2.79687400e-01       -7.48985143e-07  63.8749  62.6770
0202-02-11_13:43:06.810000      12773.65        2.90984100e-01       -7.52827853e-07  63.8749  62.6770
0202-02-11_13:43:07.004000      12773.84        3.00623600e-01       -7.53943473e-07  63.8749  62.6770
0202-02-11_13:43:07.210000      12774.05        3.09283500e-01       -7.54811183e-07  63.8749  62.6770
0202-02-11_13:43:07.402000      12774.24        3.20276500e-01       -7.52641913e-07  63.8749  62.6770
0202-02-11_13:43:07.605000      12774.44        3.30291500e-01       -7.51216393e-07  63.8744  62.6853
0202-02-11_13:43:07.810000      12774.65        3.39555400e-01       -7.52703893e-07  63.8744  62.6853
0202-02-11_13:43:08             12774.84        3.49945900e-01       -7.48551293e-07  63.8744  62.6853
0202-02-11_13:43:08.190000      12775.03        3.60207200e-01       -7.47001813e-07  63.8744  62.6853
0202-02-11_13:43:08.390000      12775.23        3.69743600e-01       -7.48055453e-07  63.8744  62.6853
0202-02-11_13:43:08.598000      12775.44        3.79402300e-01       -7.45328373e-07  63.8744  62.6853
0202-02-11_13:43:08.800000      12775.64        3.89838800e-01       -7.41113793e-07  63.8879  62.6832
0202-02-11_13:43:09.004000      12775.84        3.99401100e-01       -7.29585673e-07  63.8879  62.6832
0202-02-11_13:43:09.203000      12776.04        4.09205300e-01       -7.16384123e-07  63.8879  62.6832
0202-02-11_13:43:09.400000      12776.23        4.19543700e-01       -6.92832053e-07  63.8879  62.6832
0202-02-11_13:43:09.613000      12776.45        4.29211400e-01       -6.52731553e-07  63.8984  62.6876
0202-02-11_13:43:09.812000      12776.65        4.39374800e-01       -5.97384193e-07  63.8984  62.6876
0202-02-11_13:43:10.016000      12776.85        4.49347700e-01       -5.35157143e-07  63.8984  62.6876
0202-02-11_13:43:10.207000      12777.05        4.58948600e-01       -3.97625453e-07  63.8984  62.6876
0202-02-11_13:43:10.402000      12777.24        4.68632500e-01       -2.42863563e-07  63.8984  62.6876
0202-02-11_13:43:10.605000      12777.44        4.78901300e-01       -2.19079530e-08  63.8890  62.6801
0202-02-11_13:43:10.805000      12777.64        4.89269400e-01        3.99302217e-07  63.8890  62.6801
0202-02-11_13:43:10.996000      12777.84        4.98361300e-01        7.98633757e-07  63.8890  62.6801
0202-02-11_13:43:11.200000      12778.04        5.08723500e-01        1.89089198e-06  63.8890  62.6801
0202-02-11_13:43:11.395000      12778.23        5.18845300e-01        3.27860471e-06  63.8890  62.6801
0202-02-11_13:43:11.598000      12778.44        5.27680000e-01        4.83409493e-06  63.8724  62.6832
0202-02-11_13:43:11.810000      12778.65        5.38809600e-01        6.17148073e-06  63.8724  62.6832
0202-02-11_13:43:12.010000      12778.85        5.48791800e-01        8.68746306e-06  63.8724  62.6832
0202-02-11_13:43:12.207000      12779.04        5.57943000e-01        1.10245724e-05  63.8724  62.6832
0202-02-11_13:43:12.400000      12779.24        5.68728200e-01        1.36165399e-05  63.8724  62.6832
0202-02-11_13:43:12.610000      12779.45        5.78516100e-01        1.66633102e-05  63.8724  62.6832
0202-02-11_13:43:12.824000      12779.66        5.88373700e-01        2.03673073e-05  63.8792  62.6811

File: chapter 5/cold_vs_warm/20K/ffj29/Ic/1_anneal/Ic_2024-02-11_13-43-27177092_f29-130Kanneal-64K.txt
# Ic = 0.44 A, n = 17.16 , Tavg = 63.91 K, f29-130Kanneal-64K
#datetime                        t_s     iHTS_A                vHTS_V                tHTS_K  tTAR_K
0202-02-11_13:43:14.953000      12781.79        1.50327600e-02       -6.18778025e-07  63.8677  62.6796
0202-02-11_13:43:15.145000      12781.98        1.24978600e-02       -6.21257185e-07  63.8677  62.6796
0202-02-11_13:43:15.336000      12782.18        2.22872200e-02       -6.28694685e-07  63.8677  62.6796
0202-02-11_13:43:15.574000      12782.41        3.26390600e-02       -6.22744685e-07  63.8677  62.6796
0202-02-11_13:43:15.780000      12782.62        4.18540600e-02       -6.24480105e-07  63.8668  62.6804
0202-02-11_13:43:15.977000      12782.81        5.25591300e-02       -6.27703015e-07  63.8668  62.6804
0202-02-11_13:43:16.168000      12783.01        6.24239500e-02       -6.24604065e-07  63.8668  62.6804
0202-02-11_13:43:16.370000      12783.21        7.18170400e-02       -6.23612395e-07  63.8668  62.6804
0202-02-11_13:43:16.594000      12783.43        8.23321400e-02       -6.20823335e-07  63.8668  62.6804
0202-02-11_13:43:16.797000      12783.63        9.22595300e-02       -6.15865005e-07  63.8732  62.6776
0202-02-11_13:43:17             12783.84        1.01332000e-01       -6.22434795e-07  63.8732  62.6776
0202-02-11_13:43:17.203000      12784.04        1.12035600e-01       -6.21195205e-07  63.8732  62.6776
0202-02-11_13:43:17.395000      12784.23        1.21833900e-01       -6.24913955e-07  63.8732  62.6776
0202-02-11_13:43:17.605000      12784.44        1.31034000e-01       -6.28756665e-07  63.8797  62.6840
0202-02-11_13:43:17.805000      12784.64        1.41927300e-01       -6.30988265e-07  63.8797  62.6840
0202-02-11_13:43:17.996000      12784.83        1.51608400e-01       -6.27207885e-07  63.8797  62.6840
0202-02-11_13:43:18.200000      12785.04        1.61431800e-01       -6.19770855e-07  63.8797  62.6840
0202-02-11_13:43:18.395000      12785.23        1.71132200e-01       -6.19275015e-07  63.8797  62.6840
0202-02-11_13:43:18.605000      12785.45        1.81745200e-01       -6.20762515e-07  63.8869  62.6857
0202-02-11_13:43:18.805000      12785.64        1.91323800e-01       -6.21010435e-07  63.8869  62.6857
0202-02-11_13:43:19             12785.84        2.00955800e-01       -6.22126055e-07  63.8869  62.6857
0202-02-11_13:43:19.190000      12786.03        2.11258700e-01       -6.24171365e-07  63.8869  62.6857
0202-02-11_13:43:19.395000      12786.23        2.21208200e-01       -6.26898455e-07  63.8869  62.6857
0202-02-11_13:43:19.610000      12786.45        2.30856500e-01       -6.24171365e-07  63.8863  62.6819
0202-02-11_13:43:19.824000      12786.66        2.41073300e-01       -6.22311995e-07  63.8863  62.6819
0202-02-11_13:43:20.016000      12786.85        2.51245600e-01       -6.23117725e-07  63.8863  62.6819
0202-02-11_13:43:20.220000      12787.06        2.60013800e-01       -6.22807825e-07  63.8863  62.6819
0202-02-11_13:43:20.410000      12787.25        2.70465100e-01       -6.23985435e-07  63.8863  62.6819
0202-02-11_13:43:20.630000      12787.47        2.80475600e-01       -6.19522935e-07  63.9056  62.6789
0202-02-11_13:43:20.830000      12787.67        2.90017100e-01       -6.14068775e-07  63.9056  62.6789
0202-02-11_13:43:21.030000      12787.87        3.00614600e-01       -6.17477625e-07  63.9056  62.6789
0202-02-11_13:43:21.227000      12788.06        3.10350500e-01       -6.14626585e-07  63.9056  62.6789
0202-02-11_13:43:21.418000      12788.26        3.19469000e-01       -6.18593245e-07  63.9056  62.6789
0202-02-11_13:43:21.617000      12788.45        3.30329900e-01       -6.16485955e-07  63.9005  62.6806
0202-02-11_13:43:21.812000      12788.65        3.40356700e-01       -6.16671895e-07  63.9005  62.6806
0202-02-11_13:43:22.008000      12788.84        3.49412900e-01       -6.18655225e-07  63.9005  62.6806
0202-02-11_13:43:22.200000      12789.04        3.60066000e-01       -6.18469295e-07  63.9005  62.6806
0202-02-11_13:43:22.395000      12789.23        3.69969700e-01       -6.13139085e-07  63.9005  62.6806
0202-02-11_13:43:22.605000      12789.44        3.79890600e-01       -6.12023465e-07  63.8790  62.6822
0202-02-11_13:43:22.820000      12789.66        3.90150400e-01       -6.06755235e-07  63.8790  62.6822
0202-02-11_13:43:23.010000      12789.85        3.99886300e-01       -5.97954205e-07  63.8790  62.6822
0202-02-11_13:43:23.215000      12790.05        4.08574500e-01       -5.87417755e-07  63.8790  62.6822
0202-02-11_13:43:23.414000      12790.25        4.19371500e-01       -5.59341215e-07  63.8790  62.6822
0202-02-11_13:43:23.625000      12790.46        4.29549700e-01       -5.31884475e-07  63.8816  62.6785
0202-02-11_13:43:23.824000      12790.66        4.39215900e-01       -4.59927365e-07  63.8816  62.6785
0202-02-11_13:43:24.020000      12790.86        4.49328800e-01       -3.84003445e-07  63.8816  62.6785
0202-02-11_13:43:24.210000      12791.05        4.58845600e-01       -2.77213965e-07  63.8816  62.6785
0202-02-11_13:43:24.410000      12791.25        4.68835300e-01       -1.24559495e-07  63.8816  62.6785
0202-02-11_13:43:24.625000      12791.46        4.79213900e-01        1.74365605e-07  63.8676  62.6805
0202-02-11_13:43:24.824000      12791.66        4.89015100e-01        4.77691205e-07  63.8676  62.6805
0202-02-11_13:43:25.016000      12791.85        4.98657500e-01        1.86868766e-06  63.8676  62.6805
0202-02-11_13:43:25.207000      12792.05        5.09148800e-01        2.00355413e-06  63.8676  62.6805
0202-02-11_13:43:25.400000      12792.24        5.18763100e-01        3.20346907e-06  63.8676  62.6805
0202-02-11_13:43:25.610000      12792.45        5.28346100e-01        4.92214888e-06  63.8763  62.6820
0202-02-11_13:43:25.810000      12792.65        5.38953600e-01        6.94415427e-06  63.8763  62.6820
0202-02-11_13:43:26             12792.84        5.48664300e-01        8.73782875e-06  63.8763  62.6820
0202-02-11_13:43:26.200000      12793.04        5.58513000e-01        1.06933305e-05  63.8763  62.6820
0202-02-11_13:43:26.390000      12793.23        5.68152400e-01        1.19569599e-05  63.8763  62.6820
0202-02-11_13:43:26.598000      12793.44        5.78528000e-01        1.75444354e-05  63.8763  62.6820
0202-02-11_13:43:26.805000      12793.64        5.88249100e-01        2.12538829e-05  63.9052  62.6827

File: chapter 5/cold_vs_warm/20K/ffj29/Ic/1_anneal/Ic_2024-02-11_13-44-50197961_f29-130Kanneal-64K.txt
# Ic = 0.44 A, n = 17.15 , Tavg = 63.88 K, f29-130Kanneal-64K
#datetime                        t_s     iHTS_A                vHTS_V                tHTS_K  tTAR_K
0202-02-11_13:44:38.035000      12864.87        1.51794000e-02       -8.13872366e-07  63.9067  62.6840
0202-02-11_13:44:38.242000      12865.08        1.32084700e-02       -8.05939035e-07  63.9067  62.6840
0202-02-11_13:44:38.434000      12865.27        2.18639500e-02       -8.00918735e-07  63.9067  62.6840
0202-02-11_13:44:38.637000      12865.48        3.26447100e-02       -7.96890095e-07  63.8931  62.6812
0202-02-11_13:44:38.836000      12865.67        4.23079200e-02       -7.99121335e-07  63.8931  62.6812
0202-02-11_13:44:39.027000      12865.87        5.15852500e-02       -8.00360925e-07  63.8931  62.6812
0202-02-11_13:44:39.223000      12866.06        6.23111000e-02       -8.00484875e-07  63.8931  62.6812
0202-02-11_13:44:39.420000      12866.26        7.21741400e-02       -8.04141645e-07  63.8931  62.6812
0202-02-11_13:44:39.617000      12866.46        8.18670300e-02       -8.04761436e-07  63.8596  62.6820
0202-02-11_13:44:39.816000      12866.65        9.16549100e-02       -8.01352586e-07  63.8596  62.6820
0202-02-11_13:44:40.010000      12866.85        1.02097300e-01       -7.94472905e-07  63.8596  62.6820
0202-02-11_13:44:40.203000      12867.04        1.11600200e-01       -7.88956765e-07  63.8596  62.6820
0202-02-11_13:44:40.400000      12867.24        1.21312400e-01       -7.92179676e-07  63.8596  62.6820
0202-02-11_13:44:40.630000      12867.47        1.32057500e-01       -7.95836445e-07  63.8596  62.6820
0202-02-11_13:44:40.832000      12867.67        1.40857000e-01       -7.99431165e-07  63.9017  62.6779
0202-02-11_13:44:41.035000      12867.87        1.51658600e-01       -7.94038845e-07  63.9017  62.6779
0202-02-11_13:44:41.240000      12868.08        1.61730000e-01       -7.98005405e-07  63.9017  62.6779
0202-02-11_13:44:41.440000      12868.28        1.70899000e-01       -7.96393906e-07  63.9017  62.6779
0202-02-11_13:44:41.640000      12868.48        1.81133600e-01       -7.98749115e-07  63.8845  62.6753
0202-02-11_13:44:41.848000      12868.69        1.91305800e-01       -7.90753805e-07  63.8845  62.6753
0202-02-11_13:44:42.043000      12868.88        2.00927500e-01       -7.94906405e-07  63.8845  62.6753
0202-02-11_13:44:42.234000      12869.07        2.11182900e-01       -7.95216305e-07  63.8845  62.6753
0202-02-11_13:44:42.440000      12869.28        2.21086500e-01       -7.96331926e-07  63.8845  62.6753
0202-02-11_13:44:42.637000      12869.48        2.30690000e-01       -7.93542865e-07  63.8639  62.6771
0202-02-11_13:44:42.832000      12869.67        2.40828100e-01       -7.87778815e-07  63.8639  62.6771
0202-02-11_13:44:43.035000      12869.87        2.50944000e-01       -7.83502255e-07  63.8639  62.6771
0202-02-11_13:44:43.227000      12870.07        2.60451300e-01       -7.83068395e-07  63.8639  62.6771
0202-02-11_13:44:43.430000      12870.27        2.70309000e-01       -7.88584545e-07  63.8639  62.6771
0202-02-11_13:44:43.630000      12870.47        2.80898300e-01       -7.95650155e-07  63.8814  62.6836
0202-02-11_13:44:43.820000      12870.66        2.90454600e-01       -7.98997035e-07  63.8814  62.6836
0202-02-11_13:44:44.023000      12870.86        2.99653300e-01       -7.99926715e-07  63.8814  62.6836
0202-02-11_13:44:44.215000      12871.05        3.10236900e-01       -7.98687135e-07  63.8814  62.6836
0202-02-11_13:44:44.410000      12871.25        3.20213200e-01       -7.97261615e-07  63.8814  62.6836
0202-02-11_13:44:44.613000      12871.45        3.29780000e-01       -7.99554846e-07  63.8814  62.6836
0202-02-11_13:44:44.812000      12871.65        3.39886900e-01       -7.90877765e-07  63.8875  62.6830
0202-02-11_13:44:45.008000      12871.84        3.49949400e-01       -7.89576205e-07  63.8875  62.6830
0202-02-11_13:44:45.200000      12872.04        3.59734300e-01       -7.87592876e-07  63.8875  62.6830
0202-02-11_13:44:45.402000      12872.24        3.69357400e-01       -7.92923075e-07  63.8875  62.6830
0202-02-11_13:44:45.613000      12872.45        3.79921500e-01       -7.92055375e-07  63.9007  62.6811
0202-02-11_13:44:45.820000      12872.66        3.89769200e-01       -7.91187665e-07  63.9007  62.6811
0202-02-11_13:44:46.010000      12872.85        3.99169700e-01       -7.80961105e-07  63.9007  62.6811
0202-02-11_13:44:46.203000      12873.04        4.09506700e-01       -7.67511645e-07  63.9007  62.6811
0202-02-11_13:44:46.406000      12873.25        4.19520200e-01       -7.49041865e-07  63.9007  62.6811
0202-02-11_13:44:46.610000      12873.45        4.29029000e-01       -7.10552835e-07  63.9232  62.6812
0202-02-11_13:44:46.812000      12873.65        4.39184900e-01       -6.65059745e-07  63.9232  62.6812
0202-02-11_13:44:47.016000      12873.85        4.49041100e-01       -5.61305835e-07  63.9232  62.6812
0202-02-11_13:44:47.220000      12874.06        4.58601900e-01       -4.53709396e-07  63.9232  62.6812
0202-02-11_13:44:47.420000      12874.26        4.68857900e-01       -2.37215995e-07  63.9232  62.6812
0202-02-11_13:44:47.617000      12874.46        4.79040600e-01       -2.16524855e-08  63.9024  62.6836
0202-02-11_13:44:47.830000      12874.67        4.88472200e-01        3.86976094e-07  63.9024  62.6836
0202-02-11_13:44:48.020000      12874.86        4.98864100e-01        1.71116077e-06  63.9024  62.6836
0202-02-11_13:44:48.215000      12875.05        5.08733600e-01        1.82514044e-06  63.9024  62.6836
0202-02-11_13:44:48.414000      12875.25        5.18300400e-01        3.46393130e-06  63.9024  62.6836
0202-02-11_13:44:48.620000      12875.46        5.28224800e-01        5.07414976e-06  63.8511  62.6805
0202-02-11_13:44:48.830000      12875.67        5.38404500e-01        6.39740472e-06  63.8511  62.6805
0202-02-11_13:44:49.020000      12875.86        5.48028800e-01        7.86228203e-06  63.8511  62.6805
0202-02-11_13:44:49.223000      12876.06        5.58287200e-01        1.12231016e-05  63.8511  62.6805
0202-02-11_13:44:49.418000      12876.25        5.68235300e-01        1.29746325e-05  63.8511  62.6805
0202-02-11_13:44:49.625000      12876.46        5.77485900e-01        1.73615169e-05  63.8800  62.6751
0202-02-11_13:44:49.820000      12876.66        5.88243000e-01        2.08763546e-05  63.8800  62.6751
