Repository: shortlab/2025-devitre-PhD

# 2025-devitre-PhD
Data repository for Alexis Devitre's PhD thesis

File: chapter 5/cold_vs_warm/20K/ffj29/Ic/1_anneal/Ic_2024-02-11_17-14-28738390_f29-140Kanneal-20K.txt
# Ic = 7.02 A, n = 28.64 , Tavg = 20.09 K, f29-140Kanneal-20K
#datetime                        t_s     iHTS_A                vHTS_V                tHTS_K  tTAR_K
0202-02-11_17:14:21.414000      25448.25        3.23842800e+00       -1.55266745e-08  20.0602  19.5065
0202-02-11_17:14:21.820000      25448.66        3.42077700e+00       -2.88521745e-08  20.0555  19.7190
0202-02-11_17:14:22.223000      25449.06        3.80851000e+00       -1.95553145e-08  20.0555  19.7190
0202-02-11_17:14:22.630000      25449.47        4.01129900e+00       -2.79224845e-08  20.0833  19.5602
0202-02-11_17:14:23.027000      25449.86        4.40178600e+00       -2.60011345e-08  20.0833  19.5602
0202-02-11_17:14:23.418000      25450.26        4.60462800e+00       -4.24255845e-08  20.0833  19.5602
0202-02-11_17:14:23.812000      25450.65        4.99359600e+00       -2.33360345e-08  20.0611  19.5952
0202-02-11_17:14:24.215000      25451.05        5.20030200e+00       -2.45756145e-08  20.0611  19.5952
0202-02-11_17:14:24.620000      25451.46        5.59217700e+00       -1.55886545e-08  20.0599  19.7034
0202-02-11_17:14:25.023000      25451.86        5.79553800e+00       -1.64563645e-08  20.0599  19.7034
0202-02-11_17:14:25.414000      25452.25        6.18537000e+00       -9.63866450e-09  20.0599  19.7034
0202-02-11_17:14:25.810000      25452.65        6.39137700e+00       -6.41575450e-09  20.0527  19.5116
0202-02-11_17:14:26.210000      25453.05        6.78024800e+00        4.45310255e-08  20.0527  19.5116
0202-02-11_17:14:26.625000      25453.46        6.98369100e+00        1.65204366e-07  20.0643  19.7163
0202-02-11_17:14:27.027000      25453.87        7.37474400e+00        7.29523956e-07  20.0643  19.7163
0202-02-11_17:14:27.430000      25454.27        7.57857000e+00        2.24075922e-06  20.0643  19.7163
0202-02-11_17:14:27.836000      25454.67        7.96925000e+00        7.52868805e-06  20.0865  19.5610
0202-02-11_17:14:28.242000      25455.08        8.15383600e+00        1.41841844e-05  20.0865  19.5610

File: chapter 5/cold_vs_warm/20K/ffj29/Ic/1_anneal/Ic_2024-02-11_17-14-47217165_f29-140Kanneal-20K.txt
# Ic = 7.00 A, n = 28.36 , Tavg = 20.05 K, f29-140Kanneal-20K
#datetime                        t_s     iHTS_A                vHTS_V                tHTS_K  tTAR_K
0202-02-11_17:14:39.875000      25466.71        3.23922900e+00       -5.21272980e-08  20.0740  19.7046
0202-02-11_17:14:40.277000      25467.12        3.42229700e+00       -3.87398180e-08  20.0740  19.7046
0202-02-11_17:14:40.688000      25467.52        3.80998600e+00       -2.95669180e-08  20.0728  19.5132
0202-02-11_17:14:41.090000      25467.93        4.01708100e+00       -2.64679680e-08  20.0728  19.5132
0202-02-11_17:14:41.500000      25468.34        4.40691000e+00       -4.46278280e-08  20.0728  19.5132
0202-02-11_17:14:41.918000      25468.76        4.61344800e+00       -3.35335780e-08  20.0552  19.7264
0202-02-11_17:14:42.320000      25469.16        4.99860400e+00       -2.02080780e-08  20.0552  19.7264
0202-02-11_17:14:42.727000      25469.56        5.20549100e+00       -3.79960680e-08  20.0633  19.5619
0202-02-11_17:14:43.130000      25469.97        5.59742500e+00       -4.10950280e-08  20.0633  19.5619
0202-02-11_17:14:43.562000      25470.40        5.80254000e+00       -4.08471080e-08  20.0633  19.5619
0202-02-11_17:14:43.973000      25470.81        6.19171200e+00       -2.34929680e-08  20.0569  19.6016
0202-02-11_17:14:44.375000      25471.21        6.39649400e+00       -2.64070980e-08  20.0569  19.6016
0202-02-11_17:14:44.790000      25471.63        6.78510900e+00        3.61906220e-08  20.0624  19.7055
0202-02-11_17:14:45.188000      25472.03        6.99111200e+00        1.59342982e-07  20.0624  19.7055
0202-02-11_17:14:45.630000      25472.47        7.38263200e+00        7.53102262e-07  20.0624  19.7055
0202-02-11_17:14:46.043000      25472.88        7.58464100e+00        2.26179622e-06  20.0794  19.5123
0202-02-11_17:14:46.438000      25473.27        7.97406500e+00        8.00080801e-06  20.0794  19.5123
0202-02-11_17:14:46.840000      25473.68        8.16226900e+00        1.44466905e-05  20.0525  19.7186

File: chapter 5/cold_vs_warm/20K/ffj29/Ic/1_anneal/Ic_2024-02-11_17-21-09991761_f29-140Kanneal-30K.txt
# Ic = 5.03 A, n = 24.77 , Tavg = 30.02 K, f29-140Kanneal-30K
#datetime                        t_s     iHTS_A                vHTS_V                tHTS_K  tTAR_K
0202-02-11_17:20:45.920000      25832.76        1.53882100e-02        4.13401050e-09  29.9875  29.5261
0202-02-11_17:20:46.117000      25832.96        4.83271100e-02        5.31161050e-09  29.9875  29.5261
0202-02-11_17:20:46.324000      25833.16        9.38247600e-02        8.10067050e-09  29.9875  29.5261
0202-02-11_17:20:46.555000      25833.39        1.47390200e-01        9.46421050e-09  29.9875  29.5261
0202-02-11_17:20:46.758000      25833.60        1.94714800e-01        3.51422050e-09  29.9916  29.5511
0202-02-11_17:20:46.960000      25833.80        2.47023600e-01        1.67340500e-10  29.9916  29.5511
0202-02-11_17:20:47.156000      25833.99        2.96599700e-01        8.49110500e-10  29.9916  29.5511
0202-02-11_17:20:47.348000      25834.19        3.41435400e-01        6.17932050e-09  29.9916  29.5511
0202-02-11_17:20:47.570000      25834.41        3.95849700e-01        7.60484050e-09  29.9916  29.5511
0202-02-11_17:20:47.766000      25834.60        4.43719000e-01        1.11996305e-08  29.9984  29.5341
0202-02-11_17:20:47.970000      25834.81        4.92052800e-01        1.44845205e-08  29.9984  29.5341
0202-02-11_17:20:48.164000      25835.00        5.44151900e-01        1.49803505e-08  29.9984  29.5341
0202-02-11_17:20:48.355000      25835.19        5.93285700e-01        1.57860805e-08  29.9984  29.5341
0202-02-11_17:20:48.580000      25835.42        6.41600600e-01        1.46704605e-08  29.9984  29.5341
0202-02-11_17:20:48.770000      25835.61        6.92776600e-01        1.63438905e-08  30.0098  29.5536
0202-02-11_17:20:48.977000      25835.82        7.41803500e-01        1.40506705e-08  30.0098  29.5536
0202-02-11_17:20:49.170000      25836.01        7.89123600e-01        5.12567050e-09  30.0098  29.5536
0202-02-11_17:20:49.363000      25836.20        8.40646900e-01        1.25631705e-08  30.0098  29.5536
0202-02-11_17:20:49.590000      25836.43        8.90853600e-01        1.46704605e-08  30.0098  29.5536
0202-02-11_17:20:49.800000      25836.64        9.40453400e-01        2.19220205e-08  29.9826  29.5215
0202-02-11_17:20:50.004000      25836.84        9.89865400e-01        8.65860050e-09  29.9826  29.5215
0202-02-11_17:20:50.207000      25837.05        1.03756700e+00        1.06422905e-08  29.9826  29.5215
0202-02-11_17:20:50.410000      25837.25        1.08898900e+00        1.43615105e-08  29.9826  29.5215
0202-02-11_17:20:50.617000      25837.45        1.13894500e+00        1.62831005e-08  30.0256  29.5723
0202-02-11_17:20:50.820000      25837.66        1.18598900e+00        1.39279005e-08  30.0256  29.5723
0202-02-11_17:20:51.010000      25837.85        1.23755900e+00        9.52738050e-09  30.0256  29.5723
0202-02-11_17:20:51.207000      25838.04        1.28719700e+00        9.40342050e-09  30.0256  29.5723
0202-02-11_17:20:51.410000      25838.25        1.33241000e+00        1.51674805e-08  30.0256  29.5723
0202-02-11_17:20:51.613000      25838.45        1.38660400e+00        1.58492505e-08  30.0121  29.5122
0202-02-11_17:20:51.810000      25838.65        1.43638600e+00        1.69028905e-08  30.0121  29.5122
0202-02-11_17:20:52.004000      25838.84        1.48189100e+00        1.20685205e-08  30.0121  29.5122
0202-02-11_17:20:52.195000      25839.03        1.53489000e+00        1.55393505e-08  30.0121  29.5122
0202-02-11_17:20:52.387000      25839.23        1.58460400e+00        1.55393505e-08  30.0121  29.5122
0202-02-11_17:20:52.610000      25839.45        1.63514700e+00        1.56633105e-08  30.0121  29.5122
0202-02-11_17:20:52.816000      25839.65        1.68402000e+00        1.61591405e-08  30.0089  29.5769
0202-02-11_17:20:53.008000      25839.85        1.73389100e+00        1.49195605e-08  30.0089  29.5769
0202-02-11_17:20:53.220000      25840.06        1.77821200e+00        1.23164405e-08  30.0089  29.5769
0202-02-11_17:20:53.414000      25840.25        1.83272200e+00        1.34320605e-08  30.0089  29.5769
0202-02-11_17:20:53.617000      25840.46        1.88290800e+00        1.44857105e-08  29.9923  29.5065
0202-02-11_17:20:53.824000      25840.66        1.92994800e+00        1.88862305e-08  29.9923  29.5065
0202-02-11_17:20:54.016000      25840.85        1.98158300e+00        1.82664305e-08  29.9923  29.5065
0202-02-11_17:20:54.207000      25841.05        2.02973800e+00        2.24190405e-08  29.9923  29.5065
0202-02-11_17:20:54.414000      25841.25        2.07878900e+00        2.52081005e-08  29.9923  29.5065
0202-02-11_17:20:54.620000      25841.46        2.13058400e+00        2.39065405e-08  30.0124  29.5614
0202-02-11_17:20:54.830000      25841.67        2.18036200e+00        1.60351905e-08  30.0124  29.5614
0202-02-11_17:20:55.023000      25841.86        2.22798500e+00        1.90101805e-08  30.0124  29.5614
0202-02-11_17:20:55.230000      25842.07        2.27929200e+00        1.42997705e-08  30.0124  29.5614
0202-02-11_17:20:55.426000      25842.26        2.32935600e+00        1.42377905e-08  30.0124  29.5614
0202-02-11_17:20:55.630000      25842.47        2.37622200e+00        1.34940405e-08  30.0149  29.5198
0202-02-11_17:20:55.836000      25842.67        2.42892200e+00        1.77086205e-08  30.0149  29.5198
0202-02-11_17:20:56.027000      25842.87        2.47782900e+00        2.71285105e-08  30.0149  29.5198
0202-02-11_17:20:56.220000      25843.06        2.52240600e+00        2.09911805e-08  30.0149  29.5198
0202-02-11_17:20:56.426000      25843.27        2.57686000e+00        2.08038505e-08  30.0149  29.5198
0202-02-11_17:20:56.625000      25843.46        2.62684000e+00        1.29315705e-08  30.0017  29.5506
0202-02-11_17:20:56.820000      25843.66        2.67343600e+00        1.03284505e-08  30.0017  29.5506
0202-02-11_17:20:57.027000      25843.86        2.72589700e+00        9.70865050e-09  30.0017  29.5506
0202-02-11_17:20:57.220000      25844.06        2.77584100e+00        4.62637050e-09  30.0017  29.5506
0202-02-11_17:20:57.410000      25844.25        2.82030500e+00        1.42331305e-08  30.0017  29.5506
0202-02-11_17:20:57.617000      25844.45        2.87455100e+00        1.86336405e-08  30.0017  29.5506
0202-02-11_17:20:57.816000      25844.65        2.92476600e+00        2.65049905e-08  29.9854  29.5248
0202-02-11_17:20:58.008000      25844.85        2.97036000e+00        2.21664505e-08  29.9854  29.5248
0202-02-11_17:20:58.215000      25845.05        3.02354900e+00        1.88195805e-08  29.9854  29.5248
0202-02-11_17:20:58.414000      25845.25        3.07333900e+00        1.82617705e-08  29.9854  29.5248
0202-02-11_17:20:58.617000      25845.45        3.11984000e+00        1.80138505e-08  30.0121  29.5495
0202-02-11_17:20:58.812000      25845.65        3.17307500e+00        1.98112505e-08  30.0121  29.5495
0202-02-11_17:20:59.008000      25845.84        3.22252900e+00        1.63404205e-08  30.0121  29.5495
0202-02-11_17:20:59.210000      25846.05        3.26776900e+00        1.54107305e-08  30.0121  29.5495
0202-02-11_17:20:59.402000      25846.24        3.32194800e+00        1.29315705e-08  30.0121  29.5495
0202-02-11_17:20:59.600000      25846.44        3.37146300e+00        1.72701005e-08  30.0121  29.5495
0202-02-11_17:20:59.805000      25846.64        3.41913600e+00        2.09888505e-08  30.0202  29.5176
                                25846.84        3.47091800e+00        2.24143705e-08  30.0202  29.5176
0202-02-11_17:21:00.190000      25847.03        3.52052200e+00        1.79518705e-08  30.0202  29.5176
0202-02-11_17:21:00.395000      25847.23        3.56600200e+00        1.44190705e-08  30.0202  29.5176
0202-02-11_17:21:00.610000      25847.45        3.62069800e+00        1.38612505e-08  30.0202  29.5176
0202-02-11_17:21:00.816000      25847.65        3.66823200e+00        1.78279205e-08  30.0211  29.5647
0202-02-11_17:21:01.008000      25847.85        3.71787000e+00        1.27456305e-08  30.0211  29.5647
0202-02-11_17:21:01.200000      25848.04        3.76856500e+00        1.25596905e-08  30.0211  29.5647
0202-02-11_17:21:01.402000      25848.24        3.81839400e+00        6.67168050e-09  30.0211  29.5647
0202-02-11_17:21:01.617000      25848.45        3.86508500e+00        1.36133405e-08  30.0211  29.5647
0202-02-11_17:21:01.824000      25848.66        3.91786900e+00        1.69602105e-08  30.0005  29.5083
0202-02-11_17:21:02.016000      25848.85        3.95985200e+00        2.40870505e-08  30.0005  29.5083
0202-02-11_17:21:02.207000      25849.05        4.01416200e+00        2.04911305e-08  30.0005  29.5083
0202-02-11_17:21:02.418000      25849.25        4.06666100e+00        1.69571905e-08  30.0005  29.5083
0202-02-11_17:21:02.613000      25849.45        4.11481800e+00        1.39194605e-08  30.0118  29.5727
0202-02-11_17:21:02.810000      25849.65        4.16417700e+00        1.49111205e-08  30.0118  29.5727
0202-02-11_17:21:03.010000      25849.85        4.21548000e+00        2.08611105e-08  30.0118  29.5727
0202-02-11_17:21:03.215000      25850.05        4.26526600e+00        2.37121505e-08  30.0118  29.5727
0202-02-11_17:21:03.406000      25850.25        4.31212900e+00        1.94975705e-08  30.0118  29.5727
0202-02-11_17:21:03.620000      25850.46        4.36470500e+00        1.97454905e-08  30.0054  29.5050
0202-02-11_17:21:03.820000      25850.66        4.41318700e+00        2.10470505e-08  30.0054  29.5050
0202-02-11_17:21:04.016000      25850.85        4.46168700e+00        2.53236005e-08  30.0054  29.5050
0202-02-11_17:21:04.223000      25851.06        4.51311700e+00        2.55715205e-08  30.0054  29.5050
0202-02-11_17:21:04.418000      25851.26        4.56310400e+00        2.70590205e-08  30.0054  29.5050
0202-02-11_17:21:04.620000      25851.46        4.60926600e+00        3.74715005e-08  29.9856  29.5600
0202-02-11_17:21:04.816000      25851.65        4.66210100e+00        4.12522205e-08  29.9856  29.5600
0202-02-11_17:21:05.008000      25851.85        4.71168500e+00        5.69329205e-08  29.9856  29.5600
0202-02-11_17:21:05.210000      25852.05        4.75986000e+00        6.39365605e-08  29.9856  29.5600
0202-02-11_17:21:05.410000      25852.25        4.80924600e+00        8.31500605e-08  29.9856  29.5600
0202-02-11_17:21:05.625000      25852.46        4.86110300e+00        9.67234805e-08  29.9975  29.5181
0202-02-11_17:21:05.820000      25852.66        4.90766800e+00        1.22878640e-07  29.9975  29.5181
0202-02-11_17:21:06.010000      25852.85        4.96002900e+00        1.60437951e-07  29.9975  29.5181
0202-02-11_17:21:06.207000      25853.04        5.00980800e+00        1.96881631e-07  29.9975  29.5181
0202-02-11_17:21:06.410000      25853.25        5.05500700e+00        2.62331511e-07  29.9975  29.5181
0202-02-11_17:21:06.613000      25853.45        5.10914700e+00        3.14889751e-07  30.0224  29.5470
0202-02-11_17:21:06.810000      25853.65        5.15913000e+00        3.90132331e-07  30.0224  29.5470
0202-02-11_17:21:07             25853.84        5.20386200e+00        5.11487321e-07  30.0224  29.5470
0202-02-11_17:21:07.195000      25854.03        5.25783100e+00        6.29371481e-07  30.0224  29.5470
0202-02-11_17:21:07.387000      25854.23        5.30766100e+00        7.73162891e-07  30.0224  29.5470
0202-02-11_17:21:07.598000      25854.43        5.35691600e+00        1.01760829e-06  30.0224  29.5470
0202-02-11_17:21:07.797000      25854.63        5.40705700e+00        1.21996991e-06  30.0045  29.5247
0202-02-11_17:21:07.990000      25854.83        5.45691400e+00        1.46119246e-06  30.0045  29.5247
0202-02-11_17:21:08.190000      25855.03        5.50471800e+00        1.86294096e-06  30.0045  29.5247
0202-02-11_17:21:08.387000      25855.22        5.55430300e+00        2.23425768e-06  30.0045  29.5247
0202-02-11_17:21:08.600000      25855.44        5.60626400e+00        2.66606592e-06  30.0045  29.5247
0202-02-11_17:21:08.800000      25855.64        5.65363200e+00        4.18566854e-06  30.0213  29.5563
0202-02-11_17:21:09.004000      25855.84        5.70506100e+00        4.32567924e-06  30.0213  29.5563
0202-02-11_17:21:09.207000      25856.04        5.74670300e+00        5.97500394e-06  30.0213  29.5563
0202-02-11_17:21:09.400000      25856.24        5.80142700e+00        6.14284324e-06  30.0213  29.5563
0202-02-11_17:21:09.605000      25856.44        5.85411300e+00        8.74918664e-06  30.0213  29.5563

File: chapter 5/cold_vs_warm/20K/ffj29/Ic/1_anneal/Ic_2024-02-11_17-36-08801077_f29-140Kanneal-40K.txt
# Ic = 3.32 A, n = 20.84 , Tavg = 39.98 K, f29-140Kanneal-40K
#datetime                        t_s     iHTS_A                vHTS_V                tHTS_K  tTAR_K
0202-02-11_17:34:44.310000      26671.15        2.06539700e-02        1.61331595e-08  39.9895  39.3823
0202-02-11_17:34:44.516000      26671.35        1.37616500e-02        2.15873195e-08  39.9895  39.3823
0202-02-11_17:34:44.770000      26671.61        2.40563400e-02        1.99758695e-08  39.9882  39.3794
0202-02-11_17:34:44.965000      26671.80        3.29284900e-02        1.65670195e-08  39.9882  39.3794
0202-02-11_17:34:45.156000      26671.99        4.30814400e-02        2.29508595e-08  39.9882  39.3794
0202-02-11_17:34:45.360000      26672.20        5.25086500e-02        2.81571095e-08  39.9882  39.3794
0202-02-11_17:34:45.574000      26672.41        6.27046500e-02        2.84667995e-08  39.9882  39.3794
0202-02-11_17:34:45.785000      26672.62        7.30000800e-02        2.32601295e-08  39.9953  39.3769
0202-02-11_17:34:45.990000      26672.83        8.23189500e-02        1.87353395e-08  39.9953  39.3769
0202-02-11_17:34:46.190000      26673.03        9.26076900e-02        2.16482595e-08  39.9953  39.3769
0202-02-11_17:34:46.383000      26673.22        1.02499400e-01        1.19175395e-08  39.9953  39.3769
0202-02-11_17:34:46.613000      26673.45        1.11506600e-01        9.87222950e-09  39.9953  39.3769
0202-02-11_17:34:46.832000      26673.67        1.22461000e-01        1.22894095e-08  39.9943  39.3797
0202-02-11_17:34:47.027000      26673.86        1.31693800e-01        2.51810695e-08  39.9943  39.3797
0202-02-11_17:34:47.220000      26674.06        1.41708700e-01        2.68544995e-08  39.9943  39.3797
0202-02-11_17:34:47.420000      26674.26        1.52013100e-01        2.55529395e-08  39.9943  39.3797
0202-02-11_17:34:47.625000      26674.46        1.61857700e-01        1.69378495e-08  39.9928  39.3763
0202-02-11_17:34:47.824000      26674.66        1.71645600e-01        1.74336795e-08  39.9928  39.3763
0202-02-11_17:34:48.027000      26674.86        1.81641200e-01        7.51701950e-09  39.9928  39.3763
0202-02-11_17:34:48.220000      26675.06        1.91966300e-01        1.16076395e-08  39.9928  39.3763
0202-02-11_17:34:48.420000      26675.26        2.00767200e-01        1.24753495e-08  39.9928  39.3763
0202-02-11_17:34:48.625000      26675.46        2.11622200e-01        1.67519095e-08  39.9978  39.3787
0202-02-11_17:34:48.820000      26675.66        2.21430800e-01        1.62560795e-08  39.9978  39.3787
0202-02-11_17:34:49.023000      26675.86        2.30381600e-01        2.00367995e-08  39.9978  39.3787
0202-02-11_17:34:49.227000      26676.06        2.41330700e-01        2.38795095e-08  39.9978  39.3787
0202-02-11_17:34:49.418000      26676.25        2.51078500e-01        2.43753395e-08  39.9978  39.3787
0202-02-11_17:34:49.625000      26676.46        2.60667500e-01        2.19581495e-08  39.9812  39.3790
0202-02-11_17:34:49.820000      26676.66        2.70998500e-01        2.12763795e-08  39.9812  39.3790
0202-02-11_17:34:50.016000      26676.85        2.80914000e-01        1.83633695e-08  39.9812  39.3790
0202-02-11_17:34:50.215000      26677.05        2.90298200e-01        1.53883695e-08  39.9812  39.3790
0202-02-11_17:34:50.418000      26677.26        3.00145400e-01        1.39628495e-08  39.9812  39.3790
0202-02-11_17:34:50.620000      26677.46        3.10991500e-01        1.61321195e-08  39.9789  39.3757
0202-02-11_17:34:50.830000      26677.66        3.20420200e-01        1.58841995e-08  39.9789  39.3757
0202-02-11_17:34:51.020000      26677.86        3.30012200e-01        1.67519095e-08  39.9789  39.3757
0202-02-11_17:34:51.210000      26678.05        3.40672700e-01        1.81774295e-08  39.9789  39.3757
0202-02-11_17:34:51.418000      26678.26        3.50435300e-01        1.88591995e-08  39.9789  39.3757
0202-02-11_17:34:51.620000      26678.46        3.59899600e-01        1.37767195e-08  39.9831  39.3803
0202-02-11_17:34:51.832000      26678.67        3.70113500e-01        1.22890395e-08  39.9831  39.3803
0202-02-11_17:34:52.027000      26678.86        3.79528800e-01        1.15450395e-08  39.9831  39.3803
0202-02-11_17:34:52.220000      26679.06        3.89619400e-01        1.22887895e-08  39.9831  39.3803
0202-02-11_17:34:52.410000      26679.25        3.99790300e-01        1.34044095e-08  39.9831  39.3803
0202-02-11_17:34:52.625000      26679.46        4.09912100e-01        1.29705595e-08  39.9927  39.3781
0202-02-11_17:34:52.836000      26679.67        4.19124100e-01        1.40241995e-08  39.9927  39.3781
0202-02-11_17:34:53.040000      26679.88        4.29663000e-01        1.83007595e-08  39.9927  39.3781
0202-02-11_17:34:53.230000      26680.07        4.39538400e-01        1.94163795e-08  39.9927  39.3781
0202-02-11_17:34:53.438000      26680.28        4.48916600e-01        2.41267895e-08  39.9927  39.3781
0202-02-11_17:34:53.637000      26680.47        4.59180900e-01        2.44986695e-08  39.9855  39.3769
0202-02-11_17:34:53.830000      26680.67        4.69247800e-01        2.18955495e-08  39.9855  39.3769
0202-02-11_17:34:54.030000      26680.87        4.78097200e-01        1.66892995e-08  39.9855  39.3769
0202-02-11_17:34:54.223000      26681.06        4.89075300e-01        1.80528395e-08  39.9855  39.3769
0202-02-11_17:34:54.426000      26681.27        4.99207500e-01        2.52424195e-08  39.9855  39.3769
0202-02-11_17:34:54.633000      26681.47        5.08541200e-01        2.64819995e-08  39.9932  39.3795
0202-02-11_17:34:54.830000      26681.67        5.18903400e-01        1.87346095e-08  39.9932  39.3795
0202-02-11_17:34:55.030000      26681.87        5.28833800e-01        1.11111795e-08  39.9932  39.3795
0202-02-11_17:34:55.223000      26682.06        5.38281800e-01        7.02055950e-09  39.9932  39.3795
0202-02-11_17:34:55.418000      26682.26        5.48787900e-01        1.15450395e-08  39.9932  39.3795
0202-02-11_17:34:55.630000      26682.47        5.58709100e-01        8.81795950e-09  39.9828  39.3758
0202-02-11_17:34:55.824000      26682.66        5.68345600e-01        8.57003950e-09  39.9828  39.3758
0202-02-11_17:34:56.020000      26682.86        5.78759700e-01        6.33878950e-09  39.9828  39.3758
0202-02-11_17:34:56.215000      26683.05        5.88209200e-01        6.89660950e-09  39.9828  39.3758
0202-02-11_17:34:56.410000      26683.25        5.95309300e-01        8.13618950e-09  39.9828  39.3758
0202-02-11_17:34:56.613000      26683.45        6.08423100e-01        1.43340995e-08  39.9793  39.3782
0202-02-11_17:34:56.820000      26683.66        6.18742300e-01        1.60075295e-08  39.9793  39.3782
0202-02-11_17:34:57.023000      26683.86        6.27595200e-01        1.81148195e-08  39.9793  39.3782
0202-02-11_17:34:57.223000      26684.06        6.38049600e-01        1.15450395e-08  39.9793  39.3782
0202-02-11_17:34:57.418000      26684.25        6.48092700e-01        6.15285950e-09  39.9793  39.3782
0202-02-11_17:34:57.625000      26684.46        6.57270600e-01        8.75533950e-09  39.9851  39.3775
0202-02-11_17:34:57.830000      26684.67        6.67938500e-01        8.07308950e-09  39.9851  39.3775
0202-02-11_17:34:58.020000      26684.86        6.77861400e-01        1.12955195e-08  39.9851  39.3775
0202-02-11_17:34:58.220000      26685.06        6.86806300e-01        7.88666950e-09  39.9851  39.3775
0202-02-11_17:34:58.410000      26685.25        6.97591500e-01        6.39916950e-09  39.9851  39.3775
0202-02-11_17:34:58.613000      26685.45        7.07412000e-01        8.75437950e-09  39.9738  39.3750
0202-02-11_17:34:58.816000      26685.65        7.17102200e-01        8.69239950e-09  39.9738  39.3750
0202-02-11_17:34:59.008000      26685.85        7.26823300e-01        9.49812950e-09  39.9738  39.3750
0202-02-11_17:34:59.200000      26686.04        7.37164700e-01        4.16792950e-09  39.9738  39.3750
0202-02-11_17:34:59.406000      26686.25        7.47224200e-01        4.78771950e-09  39.9738  39.3750
0202-02-11_17:34:59.605000      26686.45        7.57120400e-01        8.25854950e-09  39.9860  39.3757
0202-02-11_17:34:59.805000      26686.64        7.67242100e-01        1.19772895e-08  39.9860  39.3757
                                26686.84        7.77019600e-01        1.79272795e-08  39.9860  39.3757
0202-02-11_17:35:00.190000      26687.03        7.86104000e-01        1.35267695e-08  39.9860  39.3757
0202-02-11_17:35:00.387000      26687.22        7.96708900e-01        8.13458950e-09  39.9860  39.3757
0202-02-11_17:35:00.610000      26687.45        8.06861900e-01       -9.14360500e-10  39.9860  39.3757
0202-02-11_17:35:00.810000      26687.65        8.16740300e-01       -7.90400500e-10  39.9771  39.3777
0202-02-11_17:35:01             26687.84        8.26458400e-01        5.65542950e-09  39.9771  39.3777
0202-02-11_17:35:01.207000      26688.05        8.36400600e-01        8.19656950e-09  39.9771  39.3777
0202-02-11_17:35:01.402000      26688.24        8.46253700e-01        7.63875950e-09  39.9771  39.3777
0202-02-11_17:35:01.605000      26688.44        8.56589200e-01        1.50282950e-09  39.9921  39.3790
0202-02-11_17:35:01.810000      26688.65        8.66133700e-01        4.47781950e-09  39.9921  39.3790
0202-02-11_17:35:02             26688.84        8.75956800e-01        3.67209950e-09  39.9921  39.3790
0202-02-11_17:35:02.190000      26689.03        8.86283400e-01        2.30855950e-09  39.9921  39.3790
0202-02-11_17:35:02.400000      26689.24        8.96304300e-01        2.68042950e-09  39.9921  39.3790
0202-02-11_17:35:02.613000      26689.45        9.05881400e-01        2.86636950e-09  39.9900  39.3781
0202-02-11_17:35:02.824000      26689.66        9.16215400e-01        7.88666950e-09  39.9900  39.3781
0202-02-11_17:35:03.027000      26689.87        9.25697500e-01        6.97099500e-10  39.9900  39.3781
0202-02-11_17:35:03.230000      26690.07        9.35372600e-01        5.09760950e-09  39.9900  39.3781
0202-02-11_17:35:03.420000      26690.26        9.46105800e-01        9.12622950e-09  39.9900  39.3781
0202-02-11_17:35:03.633000      26690.47        9.55706300e-01        1.20391795e-08  39.9843  39.3798
0202-02-11_17:35:03.830000      26690.67        9.65888900e-01        1.58198195e-08  39.9843  39.3798
0202-02-11_17:35:04.023000      26690.86        9.75756900e-01        6.70884950e-09  39.9843  39.3798
0202-02-11_17:35:04.230000      26691.07        9.85092100e-01        8.69217950e-09  39.9843  39.3798
0202-02-11_17:35:04.420000      26691.26        9.95411300e-01        3.98176950e-09  39.9843  39.3798
0202-02-11_17:35:04.620000      26691.46        1.00553800e+00        8.63019950e-09  39.9917  39.3810
0202-02-11_17:35:04.816000      26691.66        1.01490200e+00        1.34025895e-08  39.9917  39.3810
0202-02-11_17:35:05.008000      26691.85        1.02485100e+00        2.17077895e-08  39.9917  39.3810
0202-02-11_17:35:05.203000      26692.04        1.03550200e+00        1.97864395e-08  39.9917  39.3810
0202-02-11_17:35:05.406000      26692.25        1.04506000e+00        1.34645695e-08  39.9917  39.3810
0202-02-11_17:35:05.613000      26692.45        1.05474100e+00        5.03541950e-09  39.9889  39.3768
0202-02-11_17:35:05.820000      26692.66        1.06520500e+00        7.45259950e-09  39.9889  39.3768
0202-02-11_17:35:06.010000      26692.85        1.07482200e+00        1.47041495e-08  39.9889  39.3768
0202-02-11_17:35:06.215000      26693.05        1.08419500e+00        1.35265495e-08  39.9889  39.3768
0202-02-11_17:35:06.418000      26693.25        1.09467400e+00        1.66874795e-08  39.9889  39.3768
0202-02-11_17:35:06.630000      26693.47        1.10486400e+00        1.06755095e-08  39.9878  39.3791
0202-02-11_17:35:06.824000      26693.66        1.11459100e+00        6.77082950e-09  39.9878  39.3791
0202-02-11_17:35:07.020000      26693.86        1.12482400e+00        9.24999950e-09  39.9878  39.3791
0202-02-11_17:35:07.220000      26694.06        1.13447100e+00        1.00557195e-08  39.9878  39.3791
0202-02-11_17:35:07.420000      26694.26        1.14375100e+00        1.28447795e-08  39.9878  39.3791
0202-02-11_17:35:07.620000      26694.46        1.15449300e+00        1.47661295e-08  39.9800  39.3761
0202-02-11_17:35:07.830000      26694.67        1.16443100e+00        5.34530950e-09  39.9800  39.3761
0202-02-11_17:35:08.023000      26694.86        1.17348400e+00        4.29166950e-09  39.9800  39.3761
0202-02-11_17:35:08.215000      26695.05        1.18385400e+00       -2.95988050e-09  39.9800  39.3761
0202-02-11_17:35:08.418000      26695.25        1.19409500e+00       -2.71196050e-09  39.9800  39.3761
0202-02-11_17:35:08.625000      26695.46        1.20345000e+00       -6.80258050e-09  39.9774  39.3779
0202-02-11_17:35:08.820000      26695.66        1.21357300e+00       -4.19946050e-09  39.9774  39.3779
0202-02-11_17:35:09.023000      26695.86        1.22361200e+00       -2.34009050e-09  39.9774  39.3779
0202-02-11_17:35:09.220000      26696.06        1.23317600e+00        1.62656950e-09  39.9774  39.3779
0202-02-11_17:35:09.410000      26696.25        1.24300500e+00       -4.68305000e-11  39.9774  39.3779
0202-02-11_17:35:09.630000      26696.47        1.25364500e+00       -4.57117050e-09  39.9774  39.3779
0202-02-11_17:35:09.824000      26696.66        1.26323800e+00       -9.15753050e-09  39.9789  39.3794
0202-02-11_17:35:10.016000      26696.85        1.27270700e+00       -8.59965050e-09  39.9789  39.3794
0202-02-11_17:35:10.215000      26697.05        1.28317000e+00       -9.03350050e-09  39.9789  39.3794
0202-02-11_17:35:10.406000      26697.24        1.29301100e+00       -4.01320050e-09  39.9789  39.3794
0202-02-11_17:35:10.610000      26697.45        1.30280800e+00       -4.50903050e-09  39.9908  39.3789
0202-02-11_17:35:10.810000      26697.65        1.31269100e+00       -2.83559050e-09  39.9908  39.3789
0202-02-11_17:35:11.004000      26697.84        1.32312700e+00       -5.37674050e-09  39.9908  39.3789
0202-02-11_17:35:11.195000      26698.03        1.33259400e+00       -7.17413050e-09  39.9908  39.3789
0202-02-11_17:35:11.400000      26698.24        1.34249400e+00       -3.88924050e-09  39.9908  39.3789
0202-02-11_17:35:11.613000      26698.45        1.35252600e+00       -5.50069050e-09  39.9908  39.3789
0202-02-11_17:35:11.830000      26698.66        1.36241800e+00       -6.67830050e-09  39.9882  39.3818
0202-02-11_17:35:12.020000      26698.86        1.37240200e+00       -2.32470500e-10  39.9882  39.3818
0202-02-11_17:35:12.220000      26699.06        1.38222800e+00        1.93678950e-09  39.9882  39.3818
0202-02-11_17:35:12.410000      26699.25        1.39169600e+00        2.63359500e-10  39.9882  39.3818
0202-02-11_17:35:12.625000      26699.46        1.40208000e+00       -4.50903050e-09  39.9908  39.3775
0202-02-11_17:35:12.830000      26699.67        1.41264000e+00       -1.13887105e-08  39.9908  39.3775
0202-02-11_17:35:13.023000      26699.86        1.42173600e+00       -1.19465205e-08  39.9908  39.3775
0202-02-11_17:35:13.227000      26700.06        1.43138100e+00       -1.08928705e-08  39.9908  39.3775
0202-02-11_17:35:13.418000      26700.26        1.44216000e+00       -1.08308905e-08  39.9908  39.3775
0202-02-11_17:35:13.625000      26700.46        1.45204600e+00       -7.17413050e-09  39.9879  39.3788
0202-02-11_17:35:13.820000      26700.66        1.46072400e+00       -6.12049050e-09  39.9879  39.3788
0202-02-11_17:35:14.010000      26700.85        1.47166500e+00       -9.21944050e-09  39.9879  39.3788
0202-02-11_17:35:14.207000      26701.04        1.48149400e+00       -8.53767050e-09  39.9879  39.3788
0202-02-11_17:35:14.410000      26701.25        1.49160100e+00       -5.19080050e-09  39.9879  39.3788
0202-02-11_17:35:14.610000      26701.45        1.50122700e+00       -4.01320050e-09  39.9951  39.3819
0202-02-11_17:35:14.805000      26701.64        1.51165400e+00       -4.13716050e-09  39.9951  39.3819
0202-02-11_17:35:15             26701.84        1.52101400e+00       -9.71527050e-09  39.9951  39.3819
0202-02-11_17:35:15.190000      26702.03        1.53093300e+00       -1.11407905e-08  39.9951  39.3819
0202-02-11_17:35:15.383000      26702.22        1.54120600e+00       -1.23802905e-08  39.9951  39.3819
0202-02-11_17:35:15.613000      26702.45        1.55164100e+00       -9.71488050e-09  39.9861  39.3748
0202-02-11_17:35:15.820000      26702.66        1.56082900e+00       -3.14486050e-09  39.9861  39.3748
0202-02-11_17:35:16.020000      26702.86        1.57099100e+00       -2.89678050e-09  39.9861  39.3748
0202-02-11_17:35:16.215000      26703.05        1.58093200e+00       -2.21501050e-09  39.9861  39.3748
0202-02-11_17:35:16.414000      26703.25        1.59072100e+00       -4.63220050e-09  39.9861  39.3748
0202-02-11_17:35:16.625000      26703.46        1.60097500e+00       -4.50824050e-09  39.9895  39.3819
0202-02-11_17:35:16.820000      26703.66        1.61061800e+00       -8.41292050e-09  39.9895  39.3819
0202-02-11_17:35:17.020000      26703.86        1.62035600e+00       -1.04582305e-08  39.9895  39.3819
0202-02-11_17:35:17.210000      26704.05        1.63061200e+00       -1.59123905e-08  39.9895  39.3819
0202-02-11_17:35:17.406000      26704.24        1.64063900e+00       -1.56644705e-08  39.9895  39.3819
0202-02-11_17:35:17.625000      26704.46        1.64987600e+00       -1.29993705e-08  39.9820  39.3764
0202-02-11_17:35:17.820000      26704.66        1.66039500e+00       -7.85511050e-09  39.9820  39.3764
0202-02-11_17:35:18.020000      26704.86        1.67038300e+00       -6.49157050e-09  39.9820  39.3764
0202-02-11_17:35:18.210000      26705.05        1.67988500e+00       -1.15118805e-08  39.9820  39.3764
0202-02-11_17:35:18.414000      26705.25        1.69030800e+00       -1.27514605e-08  39.9820  39.3764
0202-02-11_17:35:18.613000      26705.45        1.70037200e+00       -1.41150005e-08  39.9738  39.3773
0202-02-11_17:35:18.805000      26705.64        1.70923700e+00       -8.22698050e-09  39.9738  39.3773
0202-02-11_17:35:19.008000      26705.84        1.72010100e+00       -8.72282050e-09  39.9738  39.3773
0202-02-11_17:35:19.200000      26706.04        1.73005300e+00       -3.45460050e-09  39.9738  39.3773
0202-02-11_17:35:19.390000      26706.23        1.73903100e+00       -1.29373905e-08  39.9738  39.3773
0202-02-11_17:35:19.633000      26706.47        1.75057200e+00       -1.14499005e-08  39.9738  39.3773
0202-02-11_17:35:19.844000      26706.68        1.75965600e+00       -1.35571905e-08  39.9822  39.3774
0202-02-11_17:35:20.035000      26706.87        1.76982600e+00       -6.30563050e-09  39.9822  39.3774
0202-02-11_17:35:20.227000      26707.07        1.77963700e+00       -9.52855050e-09  39.9822  39.3774
0202-02-11_17:35:20.430000      26707.27        1.78866800e+00       -7.85511050e-09  39.9822  39.3774
0202-02-11_17:35:20.633000      26707.47        1.79954000e+00       -5.37595050e-09  39.9903  39.3773
0202-02-11_17:35:20.836000      26707.68        1.80962700e+00        1.87560950e-09  39.9903  39.3773
0202-02-11_17:35:21.040000      26707.88        1.81911200e+00       -2.46293050e-09  39.9903  39.3773
0202-02-11_17:35:21.242000      26708.08        1.82931200e+00       -2.93660500e-10  39.9903  39.3773
0202-02-11_17:35:21.445000      26708.28        1.83910300e+00        2.00014950e-09  39.9903  39.3773
0202-02-11_17:35:21.645000      26708.48        1.84886100e+00        4.72780950e-09  39.9849  39.3798
0202-02-11_17:35:21.850000      26708.69        1.85921100e+00        1.12363995e-08  39.9849  39.3798
0202-02-11_17:35:22.043000      26708.88        1.86916500e+00        1.42113995e-08  39.9849  39.3798
0202-02-11_17:35:22.234000      26709.07        1.87823800e+00        1.49551495e-08  39.9849  39.3798
0202-02-11_17:35:22.440000      26709.28        1.88890900e+00        1.06785895e-08  39.9849  39.3798
0202-02-11_17:35:22.645000      26709.48        1.89891300e+00        8.13743950e-09  39.9813  39.3778
0202-02-11_17:35:22.836000      26709.67        1.90811100e+00        8.01348950e-09  39.9813  39.3778
0202-02-11_17:35:23.030000      26709.87        1.91839600e+00        7.64160950e-09  39.9813  39.3778
0202-02-11_17:35:23.227000      26710.06        1.92874600e+00        1.03686895e-08  39.9813  39.3778
0202-02-11_17:35:23.418000      26710.26        1.93815100e+00        5.41035950e-09  39.9813  39.3778
0202-02-11_17:35:23.625000      26710.46        1.94786200e+00        1.03067095e-08  39.9824  39.3764
0202-02-11_17:35:23.820000      26710.66        1.95871100e+00        4.17077950e-09  39.9824  39.3764
0202-02-11_17:35:24.030000      26710.87        1.96819900e+00        7.76556950e-09  39.9824  39.3764
0202-02-11_17:35:24.223000      26711.06        1.97783100e+00        8.88118950e-09  39.9824  39.3764
0202-02-11_17:35:24.414000      26711.25        1.98839300e+00        5.22442950e-09  39.9824  39.3764
0202-02-11_17:35:24.617000      26711.46        1.99803100e+00        3.11713950e-09  39.9858  39.3794
0202-02-11_17:35:24.812000      26711.65        2.00767500e+00        2.06348950e-09  39.9858  39.3794
0202-02-11_17:35:25.008000      26711.85        2.01811000e+00        6.95983950e-09  39.9858  39.3794
0202-02-11_17:35:25.200000      26712.04        2.02791400e+00        4.17077950e-09  39.9858  39.3794
0202-02-11_17:35:25.402000      26712.24        2.03683100e+00        4.72858950e-09  39.9858  39.3794
0202-02-11_17:35:25.617000      26712.45        2.04779200e+00       -3.88650050e-09  39.9858  39.3794
0202-02-11_17:35:25.830000      26712.67        2.05764300e+00       -4.32036050e-09  39.9720  39.3761
0202-02-11_17:35:26.020000      26712.86        2.06726100e+00       -1.34536050e-09  39.9720  39.3761
0202-02-11_17:35:26.215000      26713.05        2.07732700e+00        2.49734950e-09  39.9720  39.3761
0202-02-11_17:35:26.406000      26713.24        2.08689500e+00        5.16244950e-09  39.9720  39.3761
0202-02-11_17:35:26.613000      26713.45        2.09683900e+00        1.17322295e-08  39.9803  39.3764
0202-02-11_17:35:26.832000      26713.67        2.10715100e+00        1.25999395e-08  39.9803  39.3764
0202-02-11_17:35:27.030000      26713.87        2.11666200e+00        1.83020195e-08  39.9803  39.3764
0202-02-11_17:35:27.234000      26714.07        2.12640100e+00        9.68691950e-09  39.9803  39.3764
0202-02-11_17:35:27.438000      26714.28        2.13684400e+00        4.42005950e-09  39.9803  39.3764
0202-02-11_17:35:27.637000      26714.48        2.14664700e+00        4.23548950e-09  39.9846  39.3767
0202-02-11_17:35:27.844000      26714.68        2.15665600e+00        5.29094950e-09  39.9846  39.3767
0202-02-11_17:35:28.040000      26714.88        2.16689100e+00        8.08000950e-09  39.9846  39.3767
0202-02-11_17:35:28.230000      26715.07        2.17564800e+00        3.12167950e-09  39.9846  39.3767
0202-02-11_17:35:28.438000      26715.27        2.18647500e+00        8.01802950e-09  39.9846  39.3767
0202-02-11_17:35:28.640000      26715.48        2.19642200e+00        2.74979950e-09  39.9828  39.3776
0202-02-11_17:35:28.848000      26715.68        2.20609800e+00        8.57583950e-09  39.9828  39.3776
0202-02-11_17:35:29.040000      26715.88        2.21650100e+00        8.94771950e-09  39.9828  39.3776
0202-02-11_17:35:29.230000      26716.07        2.22636100e+00        1.39060495e-08  39.9828  39.3776
0202-02-11_17:35:29.420000      26716.26        2.23590300e+00        1.40300095e-08  39.9828  39.3776
0202-02-11_17:35:29.625000      26716.46        2.24571700e+00        9.44354950e-09  39.9808  39.3805
0202-02-11_17:35:29.820000      26716.66        2.25598800e+00        8.38989950e-09  39.9808  39.3805
0202-02-11_17:35:30.023000      26716.86        2.26586300e+00        9.31958950e-09  39.9808  39.3805
0202-02-11_17:35:30.220000      26717.06        2.27542700e+00        1.04971995e-08  39.9808  39.3805
0202-02-11_17:35:30.410000      26717.25        2.28573100e+00        1.24805295e-08  39.9808  39.3805
0202-02-11_17:35:30.620000      26717.46        2.29595700e+00        3.67948950e-09  39.9850  39.3765
0202-02-11_17:35:30.832000      26717.67        2.30580200e+00        5.78677950e-09  39.9850  39.3765
0202-02-11_17:35:31.035000      26717.87        2.31563300e+00        9.38156950e-09  39.9850  39.3765
0202-02-11_17:35:31.227000      26718.07        2.32501900e+00        1.37201095e-08  39.9850  39.3765
0202-02-11_17:35:31.430000      26718.27        2.33585900e+00        8.38989950e-09  39.9850  39.3765
0202-02-11_17:35:31.640000      26718.48        2.34540400e+00        7.95604950e-09  39.9794  39.3788
0202-02-11_17:35:31.832000      26718.67        2.35502100e+00        7.27427950e-09  39.9794  39.3788
0202-02-11_17:35:32.035000      26718.87        2.36521500e+00        8.51385950e-09  39.9794  39.3788
0202-02-11_17:35:32.240000      26719.08        2.37506000e+00        5.16698950e-09  39.9794  39.3788
0202-02-11_17:35:32.430000      26719.27        2.38470600e+00        9.00969950e-09  39.9794  39.3788
0202-02-11_17:35:32.640000      26719.48        2.39516500e+00        8.20396950e-09  39.9789  39.3762
0202-02-11_17:35:32.836000      26719.68        2.40483800e+00        6.40656950e-09  39.9789  39.3762
0202-02-11_17:35:33.030000      26719.87        2.41445600e+00        3.92740950e-09  39.9789  39.3762
0202-02-11_17:35:33.240000      26720.08        2.42455500e+00        8.82375950e-09  39.9789  39.3762
0202-02-11_17:35:33.438000      26720.27        2.43459800e+00        9.56799950e-09  39.9789  39.3762
0202-02-11_17:35:33.640000      26720.48        2.44412200e+00        8.32889950e-09  39.9803  39.3790
0202-02-11_17:35:33.848000      26720.69        2.45469100e+00        5.85038950e-09  39.9803  39.3790
0202-02-11_17:35:34.040000      26720.88        2.46458700e+00        1.01889295e-08  39.9803  39.3790
0202-02-11_17:35:34.234000      26721.07        2.47367200e+00        6.78007950e-09  39.9803  39.3790
0202-02-11_17:35:34.438000      26721.28        2.48445800e+00        1.20483095e-08  39.9803  39.3790
0202-02-11_17:35:34.633000      26721.47        2.49460500e+00        1.18623695e-08  39.9963  39.3785
0202-02-11_17:35:34.832000      26721.67        2.50378400e+00        1.20483095e-08  39.9963  39.3785
0202-02-11_17:35:35.027000      26721.87        2.51427200e+00        3.92903950e-09  39.9963  39.3785
0202-02-11_17:35:35.223000      26722.06        2.52444900e+00        2.81340950e-09  39.9963  39.3785
0202-02-11_17:35:35.414000      26722.25        2.53346100e+00        8.14361950e-09  39.9963  39.3785
0202-02-11_17:35:35.630000      26722.47        2.54417600e+00        9.69309950e-09  39.9881  39.3774
0202-02-11_17:35:35.830000      26722.67        2.55428200e+00        1.03128895e-08  39.9881  39.3774
0202-02-11_17:35:36.030000      26722.87        2.56325200e+00        9.44517950e-09  39.9881  39.3774
0202-02-11_17:35:36.230000      26723.07        2.57405800e+00        1.14285195e-08  39.9881  39.3774
0202-02-11_17:35:36.434000      26723.27        2.58387600e+00        5.41653950e-09  39.9881  39.3774
0202-02-11_17:35:36.637000      26723.47        2.59314500e+00        8.57746950e-09  39.9694  39.3791
0202-02-11_17:35:36.840000      26723.68        2.60380900e+00        1.16764295e-08  39.9694  39.3791
0202-02-11_17:35:37.035000      26723.87        2.61379000e+00        1.91759095e-08  39.9694  39.3791
0202-02-11_17:35:37.227000      26724.07        2.62365000e+00        1.60769495e-08  39.9694  39.3791
0202-02-11_17:35:37.434000      26724.27        2.63298100e+00        1.41555995e-08  39.9694  39.3791
0202-02-11_17:35:37.637000      26724.47        2.64334100e+00        8.88736950e-09  39.9830  39.3770
0202-02-11_17:35:37.832000      26724.67        2.65332700e+00        9.56913950e-09  39.9830  39.3770
0202-02-11_17:35:38.023000      26724.86        2.66237500e+00        8.51548950e-09  39.9830  39.3770
0202-02-11_17:35:38.215000      26725.05        2.67334100e+00        7.21392950e-09  39.9830  39.3770
0202-02-11_17:35:38.410000      26725.25        2.68351800e+00        8.01965950e-09  39.9830  39.3770
0202-02-11_17:35:38.625000      26725.46        2.69273800e+00        9.63111950e-09  39.9850  39.3769
0202-02-11_17:35:38.820000      26725.66        2.70329900e+00        9.38319950e-09  39.9850  39.3769
0202-02-11_17:35:39.023000      26725.86        2.71284800e+00        9.38319950e-09  39.9850  39.3769
0202-02-11_17:35:39.220000      26726.06        2.72249400e+00        6.65611950e-09  39.9850  39.3769
0202-02-11_17:35:39.410000      26726.25        2.73294100e+00        1.00030795e-08  39.9850  39.3769
0202-02-11_17:35:39.613000      26726.45        2.74302300e+00        1.08708795e-08  39.9857  39.3790
0202-02-11_17:35:39.812000      26726.65        2.75224500e+00        1.31022495e-08  39.9857  39.3790
0202-02-11_17:35:40.004000      26726.84        2.76273500e+00        1.50855795e-08  39.9857  39.3790
0202-02-11_17:35:40.200000      26727.04        2.77269500e+00        1.06850595e-08  39.9857  39.3790
0202-02-11_17:35:40.402000      26727.24        2.78188400e+00        1.07470395e-08  39.9857  39.3790
0202-02-11_17:35:40.610000      26727.45        2.79253400e+00        1.00032895e-08  39.9857  39.3790
0202-02-11_17:35:40.816000      26727.65        2.80255300e+00        1.09949595e-08  39.9816  39.3743
0202-02-11_17:35:41.008000      26727.85        2.80716700e+00        1.10569395e-08  39.9816  39.3743
0202-02-11_17:35:41.203000      26728.04        2.82193600e+00        9.63141950e-09  39.9816  39.3743
0202-02-11_17:35:41.395000      26728.23        2.83209200e+00        6.34651950e-09  39.9816  39.3743
0202-02-11_17:35:41.594000      26728.43        2.84156800e+00        2.10579500e-10  39.9856  39.3779
0202-02-11_17:35:41.790000      26728.63        2.85184600e+00       -2.26859050e-09  39.9856  39.3779
0202-02-11_17:35:41.992000      26728.83        2.86203900e+00        9.54329500e-10  39.9856  39.3779
0202-02-11_17:35:42.184000      26729.02        2.87157900e+00        3.06161950e-09  39.9856  39.3779
0202-02-11_17:35:42.380000      26729.22        2.88128000e+00        8.39182950e-09  39.9856  39.3779
0202-02-11_17:35:42.598000      26729.44        2.89190100e+00        9.07359950e-09  39.9856  39.3779
0202-02-11_17:35:42.812000      26729.65        2.90139900e+00        1.39079795e-08  39.9947  39.3778
0202-02-11_17:35:43.016000      26729.85        2.91111300e+00        1.66350595e-08  39.9947  39.3778
0202-02-11_17:35:43.207000      26730.04        2.92137400e+00        1.83084995e-08  39.9947  39.3778
0202-02-11_17:35:43.410000      26730.25        2.93108300e+00        1.60152695e-08  39.9947  39.3778
0202-02-11_17:35:43.620000      26730.46        2.94075000e+00        8.14391950e-09  39.9817  39.3776
0202-02-11_17:35:43.820000      26730.66        2.95125900e+00        1.09949595e-08  39.9817  39.3776
0202-02-11_17:35:44.016000      26730.85        2.96042200e+00        1.42798495e-08  39.9817  39.3776
0202-02-11_17:35:44.207000      26731.05        2.97057400e+00        1.23584995e-08  39.9817  39.3776
0202-02-11_17:35:44.400000      26731.24        2.98065700e+00        1.00652695e-08  39.9817  39.3776
0202-02-11_17:35:44.613000      26731.45        2.99048300e+00        1.01272495e-08  39.9859  39.3767
0202-02-11_17:35:44.816000      26731.65        3.00052400e+00        1.18006895e-08  39.9859  39.3767
0202-02-11_17:35:45.020000      26731.86        3.01068100e+00        1.71928795e-08  39.9859  39.3767
0202-02-11_17:35:45.210000      26732.05        3.02002400e+00        2.08496495e-08  39.9859  39.3767
0202-02-11_17:35:45.402000      26732.24        3.02998600e+00        2.41958895e-08  39.9859  39.3767
0202-02-11_17:35:45.605000      26732.44        3.04057100e+00        2.46290995e-08  39.9852  39.3736
0202-02-11_17:35:45.810000      26732.65        3.05059000e+00        2.03516895e-08  39.9852  39.3736
0202-02-11_17:35:46             26732.84        3.05968600e+00        1.98558495e-08  39.9852  39.3736
0202-02-11_17:35:46.190000      26733.03        3.07044000e+00        1.79964795e-08  39.9852  39.3736
0202-02-11_17:35:46.400000      26733.24        3.08005600e+00        1.96699195e-08  39.9852  39.3736
0202-02-11_17:35:46.605000      26733.44        3.08970100e+00        3.07641795e-08  39.9800  39.3780
0202-02-11_17:35:46.820000      26733.66        3.09978400e+00        3.57844995e-08  39.9800  39.3780
0202-02-11_17:35:47.010000      26733.85        3.10990200e+00        4.42756395e-08  39.9800  39.3780
0202-02-11_17:35:47.215000      26734.05        3.11931700e+00        4.48334495e-08  39.9800  39.3780
0202-02-11_17:35:47.418000      26734.26        3.12933700e+00        4.51433495e-08  39.9800  39.3780
0202-02-11_17:35:47.625000      26734.46        3.13993900e+00        5.33245995e-08  39.9734  39.3742
0202-02-11_17:35:47.820000      26734.66        3.14866300e+00        5.79730295e-08  39.9734  39.3742
0202-02-11_17:35:48.010000      26734.85        3.15937700e+00        6.54105295e-08  39.9734  39.3742
0202-02-11_17:35:48.215000      26735.05        3.16941300e+00        6.51006295e-08  39.9734  39.3742
0202-02-11_17:35:48.410000      26735.25        3.17818000e+00        6.89433395e-08  39.9734  39.3742
0202-02-11_17:35:48.610000      26735.45        3.18940000e+00        6.77037595e-08  39.9923  39.3771
0202-02-11_17:35:48.805000      26735.64        3.19923600e+00        7.92938595e-08  39.9923  39.3771
0202-02-11_17:35:49             26735.84        3.20819500e+00        8.90245895e-08  39.9923  39.3771
0202-02-11_17:35:49.190000      26736.03        3.21902800e+00        9.47886495e-08  39.9923  39.3771
0202-02-11_17:35:49.395000      26736.23        3.22897000e+00        9.88172895e-08  39.9923  39.3771
0202-02-11_17:35:49.620000      26736.46        3.23917400e+00        1.02288130e-07  39.9799  39.3772
0202-02-11_17:35:49.824000      26736.66        3.24901200e+00        1.07804270e-07  39.9799  39.3772
0202-02-11_17:35:50.016000      26736.85        3.25872400e+00        1.19952180e-07  39.9799  39.3772
0202-02-11_17:35:50.223000      26737.06        3.26781900e+00        1.29930830e-07  39.9799  39.3772
0202-02-11_17:35:50.414000      26737.25        3.27862800e+00        1.46541240e-07  39.9799  39.3772
0202-02-11_17:35:50.613000      26737.45        3.28859700e+00        1.52491240e-07  39.9855  39.3775
0202-02-11_17:35:50.812000      26737.65        3.29807200e+00        1.59370930e-07  39.9855  39.3775
0202-02-11_17:35:51.008000      26737.84        3.30832000e+00        1.69101650e-07  39.9855  39.3775
0202-02-11_17:35:51.200000      26738.04        3.31837600e+00        1.80629770e-07  39.9855  39.3775
0202-02-11_17:35:51.400000      26738.24        3.32815700e+00        2.06224510e-07  39.9855  39.3775
0202-02-11_17:35:51.617000      26738.45        3.33802300e+00        2.19238140e-07  39.9855  39.3775
0202-02-11_17:35:51.830000      26738.66        3.34859600e+00        2.31136140e-07  39.9840  39.3794
0202-02-11_17:35:52.027000      26738.87        3.35796600e+00        2.37458010e-07  39.9840  39.3794
0202-02-11_17:35:52.230000      26739.07        3.36797500e+00        2.52085070e-07  39.9840  39.3794
0202-02-11_17:35:52.420000      26739.26        3.37804400e+00        2.64852760e-07  39.9840  39.3794
0202-02-11_17:35:52.637000      26739.47        3.38785900e+00        2.89644390e-07  39.9810  39.3770
0202-02-11_17:35:52.836000      26739.67        3.39799300e+00        3.01048540e-07  39.9810  39.3770
0202-02-11_17:35:53.040000      26739.88        3.40810400e+00        3.25902150e-07  39.9810  39.3770
0202-02-11_17:35:53.230000      26740.07        3.41764500e+00        3.58317210e-07  39.9810  39.3770
0202-02-11_17:35:53.426000      26740.26        3.42748000e+00        3.82365089e-07  39.9810  39.3770
0202-02-11_17:35:53.625000      26740.46        3.43770700e+00        4.06412980e-07  39.9880  39.3773
0202-02-11_17:35:53.816000      26740.66        3.44771800e+00        4.34799400e-07  39.9880  39.3773
0202-02-11_17:35:54.008000      26740.85        3.45734500e+00        4.51471770e-07  39.9880  39.3773
0202-02-11_17:35:54.210000      26741.05        3.46699100e+00        4.79672250e-07  39.9880  39.3773
0202-02-11_17:35:54.406000      26741.24        3.47747500e+00        5.20950320e-07  39.9880  39.3773
0202-02-11_17:35:54.613000      26741.45        3.48752400e+00        5.56092450e-07  39.9854  39.3785
0202-02-11_17:35:54.820000      26741.66        3.49710400e+00        6.00717390e-07  39.9854  39.3785
0202-02-11_17:35:55.023000      26741.86        3.50737400e+00        6.36913170e-07  39.9854  39.3785
0202-02-11_17:35:55.223000      26742.06        3.51671100e+00        6.84699040e-07  39.9854  39.3785
0202-02-11_17:35:55.418000      26742.26        3.52698700e+00        7.21576590e-07  39.9854  39.3785
0202-02-11_17:35:55.630000      26742.47        3.53748900e+00        7.80890570e-07  39.9746  39.3732
0202-02-11_17:35:55.830000      26742.67        3.54699000e+00        8.21114990e-07  39.9746  39.3732
0202-02-11_17:35:56.020000      26742.86        3.55693400e+00        8.72619610e-07  39.9746  39.3732
0202-02-11_17:35:56.215000      26743.05        3.56696100e+00        9.32367440e-07  39.9746  39.3732
0202-02-11_17:35:56.410000      26743.25        3.57730400e+00        9.85731430e-07  39.9746  39.3732
0202-02-11_17:35:56.610000      26743.45        3.58596200e+00        1.03587250e-06  39.9830  39.3803
0202-02-11_17:35:56.805000      26743.64        3.59690500e+00        1.11117708e-06  39.9830  39.3803
0202-02-11_17:35:57             26743.84        3.60639400e+00        1.17439574e-06  39.9830  39.3803
0202-02-11_17:35:57.190000      26744.03        3.61571000e+00        1.23965965e-06  39.9830  39.3803
0202-02-11_17:35:57.395000      26744.23        3.62628200e+00        1.31267080e-06  39.9830  39.3803
0202-02-11_17:35:57.605000      26744.44        3.63667400e+00        1.41927454e-06  39.9852  39.3749
0202-02-11_17:35:57.800000      26744.64        3.64623000e+00        1.49333940e-06  39.9852  39.3749
0202-02-11_17:35:57.996000      26744.84        3.65631500e+00        1.59876580e-06  39.9852  39.3749
0202-02-11_17:35:58.190000      26745.03        3.66578800e+00        1.68076412e-06  39.9852  39.3749
0202-02-11_17:35:58.383000      26745.22        3.67550300e+00        1.77807126e-06  39.9852  39.3749
0202-02-11_17:35:58.613000      26745.45        3.68686600e+00        1.90630596e-06  39.9834  39.3792
0202-02-11_17:35:58.832000      26745.67        3.69519000e+00        2.00094800e-06  39.9834  39.3792
0202-02-11_17:35:59.027000      26745.87        3.70602700e+00        2.13110406e-06  39.9834  39.3792
0202-02-11_17:35:59.220000      26746.06        3.71591000e+00        2.23591067e-06  39.9834  39.3792
0202-02-11_17:35:59.430000      26746.27        3.72494900e+00        2.34195686e-06  39.9834  39.3792
0202-02-11_17:35:59.633000      26746.47        3.73575800e+00        2.50006547e-06  39.9744  39.3787
0202-02-11_17:35:59.830000      26746.67        3.74583100e+00        2.62284602e-06  39.9744  39.3787
0202-02-11_17:36:00.023000      26746.86        3.75530900e+00        2.77165777e-06  39.9744  39.3787
0202-02-11_17:36:00.215000      26747.05        3.76515700e+00        2.92232889e-06  39.9744  39.3787
0202-02-11_17:36:00.418000      26747.26        3.77533000e+00        3.13504107e-06  39.9744  39.3787
0202-02-11_17:36:00.625000      26747.46        3.78523300e+00        3.29556687e-06  39.9921  39.3785
0202-02-11_17:36:00.820000      26747.66        3.79519600e+00        3.45819995e-06  39.9921  39.3785
0202-02-11_17:36:01.010000      26747.85        3.80527800e+00        3.67989909e-06  39.9921  39.3785
0202-02-11_17:36:01.203000      26748.04        3.81532000e+00        3.85579570e-06  39.9921  39.3785
0202-02-11_17:36:01.400000      26748.24        3.82510800e+00        4.04012146e-06  39.9921  39.3785
0202-02-11_17:36:01.620000      26748.46        3.83486300e+00        4.29442159e-06  39.9921  39.3785
0202-02-11_17:36:01.830000      26748.67        3.84527900e+00        4.49312649e-06  39.9868  39.3777
0202-02-11_17:36:02.030000      26748.87        3.85401500e+00        4.75566984e-06  39.9868  39.3777
0202-02-11_17:36:02.223000      26749.06        3.86493900e+00        4.96596484e-06  39.9868  39.3777
0202-02-11_17:36:02.430000      26749.27        3.87492600e+00        5.26501384e-06  39.9868  39.3777
0202-02-11_17:36:02.625000      26749.46        3.88443300e+00        5.49941874e-06  39.9815  39.3760
0202-02-11_17:36:02.836000      26749.68        3.89483100e+00        5.74522774e-06  39.9815  39.3760
0202-02-11_17:36:03.030000      26749.87        3.90478300e+00        6.07421264e-06  39.9815  39.3760
0202-02-11_17:36:03.223000      26750.06        3.91341800e+00        6.34233494e-06  39.9815  39.3760
0202-02-11_17:36:03.414000      26750.25        3.92436200e+00        6.62960914e-06  39.9815  39.3760
0202-02-11_17:36:03.625000      26750.46        3.93435200e+00        7.03253684e-06  39.9812  39.3743
0202-02-11_17:36:03.820000      26750.66        3.94405200e+00        7.34026344e-06  39.9812  39.3743
0202-02-11_17:36:04.030000      26750.87        3.95444100e+00        7.64272144e-06  39.9812  39.3743
0202-02-11_17:36:04.223000      26751.06        3.96431500e+00        8.07669904e-06  39.9812  39.3743
0202-02-11_17:36:04.426000      26751.26        3.97323500e+00        8.42186064e-06  39.9812  39.3743
0202-02-11_17:36:04.633000      26751.47        3.98408800e+00        8.90802464e-06  39.9794  39.3763
0202-02-11_17:36:04.840000      26751.68        3.99395900e+00        9.27463094e-06  39.9794  39.3763
0202-02-11_17:36:05.035000      26751.87        4.00342700e+00        9.79011104e-06  39.9794  39.3763
0202-02-11_17:36:05.230000      26752.07        4.01391500e+00        1.01795876e-05  39.9794  39.3763
0202-02-11_17:36:05.438000      26752.27        4.02361500e+00        1.06065616e-05  39.9794  39.3763
0202-02-11_17:36:05.637000      26752.47        4.03364400e+00        1.11886072e-05  39.9804  39.3744
0202-02-11_17:36:05.840000      26752.68        4.04364200e+00        1.14960235e-05  39.9804  39.3744
0202-02-11_17:36:06.035000      26752.87        4.05344300e+00        1.30297581e-05  39.9804  39.3744
0202-02-11_17:36:06.227000      26753.06        4.06257000e+00        1.30883283e-05  39.9804  39.3744
0202-02-11_17:36:06.426000      26753.26        4.07354700e+00        1.33158536e-05  39.9804  39.3744
0202-02-11_17:36:06.630000      26753.47        4.08344700e+00        1.48141361e-05  39.9860  39.3788
0202-02-11_17:36:06.836000      26753.67        4.09294600e+00        1.49643734e-05  39.9860  39.3788
0202-02-11_17:36:07.030000      26753.87        4.10260800e+00        1.52527621e-05  39.9860  39.3788
0202-02-11_17:36:07.240000      26754.08        4.11293700e+00        1.64358810e-05  39.9860  39.3788
0202-02-11_17:36:07.434000      26754.27        4.12264900e+00        1.67665394e-05  39.9860  39.3788
0202-02-11_17:36:07.637000      26754.47        4.13249100e+00        1.81826996e-05  39.9765  39.3771
0202-02-11_17:36:07.840000      26754.68        4.14263500e+00        1.84226207e-05  39.9765  39.3771
0202-02-11_17:36:08.030000      26754.87        4.15294800e+00        1.96698259e-05  39.9765  39.3771
0202-02-11_17:36:08.223000      26755.06        4.16199000e+00        1.98354960e-05  39.9765  39.3771
0202-02-11_17:36:08.418000      26755.26        4.17252000e+00        2.13982987e-05  39.9765  39.3771
