Repository: shortlab/2025-devitre-PhD

# 2025-devitre-PhD
Data repository for Alexis Devitre's PhD thesis

File: chapter 5/cold_vs_warm/20K/ffj29/Ic/1_anneal/Ic_2024-02-11_17-56-11001158_f29-140Kanneal-50K.txt
# Ic = 1.98 A, n = 20.95 , Tavg = 49.92 K, f29-140Kanneal-50K
#datetime                        t_s     iHTS_A                vHTS_V                tHTS_K  tTAR_K
0202-02-11_17:55:22.344000      27909.18        1.66306900e-02        4.09991350e-09  49.9434  49.1198
0202-02-11_17:55:22.582000      27909.42        1.31489200e-02        2.02764435e-08  49.9434  49.1198
0202-02-11_17:55:22.793000      27909.63        2.34621500e-02        3.40977735e-08  49.9262  49.1025
0202-02-11_17:55:22.984000      27909.82        3.22437600e-02        3.70727735e-08  49.9262  49.1025
0202-02-11_17:55:23.180000      27910.02        4.29532600e-02        3.52753735e-08  49.9262  49.1025
0202-02-11_17:55:23.383000      27910.22        5.28420300e-02        3.74446435e-08  49.9262  49.1025
0202-02-11_17:55:23.590000      27910.43        6.27634500e-02        4.36425535e-08  49.9262  49.1025
0202-02-11_17:55:23.810000      27910.65        7.25547600e-02        5.41170135e-08  49.9315  49.1210
0202-02-11_17:55:24.004000      27910.84        8.27091800e-02        6.55831335e-08  49.9315  49.1210
0202-02-11_17:55:24.203000      27911.04        9.16110000e-02        6.54591735e-08  49.9315  49.1210
0202-02-11_17:55:24.406000      27911.25        1.02350200e-01        5.67206135e-08  49.9315  49.1210
0202-02-11_17:55:24.617000      27911.46        1.12473400e-01        4.91599035e-08  49.9139  49.1002
0202-02-11_17:55:24.820000      27911.66        1.21995600e-01        5.78999335e-08  49.9139  49.1002
0202-02-11_17:55:25.010000      27911.85        1.31936300e-01        6.65152735e-08  49.9139  49.1002
0202-02-11_17:55:25.203000      27912.04        1.41745000e-01        6.30444435e-08  49.9139  49.1002
0202-02-11_17:55:25.402000      27912.24        1.51528500e-01        6.86225635e-08  49.9139  49.1002
0202-02-11_17:55:25.605000      27912.44        1.62027300e-01        6.44079835e-08  49.9139  49.1002
0202-02-11_17:55:25.812000      27912.65        1.71611800e-01        6.85605835e-08  49.9628  49.1252
0202-02-11_17:55:26.008000      27912.84        1.81251300e-01        6.73209935e-08  49.9628  49.1252
0202-02-11_17:55:26.200000      27913.04        1.91554100e-01        6.49657935e-08  49.9628  49.1252
0202-02-11_17:55:26.402000      27913.24        2.01444400e-01        6.70730835e-08  49.9628  49.1252
0202-02-11_17:55:26.610000      27913.45        2.11385100e-01        6.32303735e-08  49.9605  49.1079
0202-02-11_17:55:26.816000      27913.65        2.21008200e-01        6.34782935e-08  49.9605  49.1079
0202-02-11_17:55:27.008000      27913.85        2.31075100e-01        6.40361035e-08  49.9605  49.1079
0202-02-11_17:55:27.207000      27914.04        2.40757600e-01        6.53996435e-08  49.9605  49.1079
0202-02-11_17:55:27.400000      27914.24        2.50552900e-01        6.48418335e-08  49.9605  49.1079
0202-02-11_17:55:27.613000      27914.45        2.61105000e-01        6.52756835e-08  49.9605  49.1079
0202-02-11_17:55:27.810000      27914.65        2.70499600e-01        5.82100735e-08  49.9322  49.1248
0202-02-11_17:55:28             27914.84        2.80426900e-01        5.72803835e-08  49.9322  49.1248
0202-02-11_17:55:28.195000      27915.03        2.90802500e-01        5.21361235e-08  49.9322  49.1248
0202-02-11_17:55:28.400000      27915.24        3.00609600e-01        5.27559135e-08  49.9322  49.1248
0202-02-11_17:55:28.613000      27915.45        3.10695700e-01        5.49871635e-08  49.9322  49.1248
0202-02-11_17:55:28.820000      27915.66        3.20492400e-01        5.81480935e-08  49.9187  49.1003
0202-02-11_17:55:29.023000      27915.86        3.30845700e-01        6.83746435e-08  49.9187  49.1003
0202-02-11_17:55:29.227000      27916.07        3.40281800e-01        6.27965235e-08  49.9187  49.1003
0202-02-11_17:55:29.420000      27916.26        3.50467400e-01        6.73209935e-08  49.9187  49.1003
0202-02-11_17:55:29.637000      27916.47        3.60339900e-01        6.05032935e-08  49.9175  49.1193
0202-02-11_17:55:29.836000      27916.67        3.70369600e-01        6.13090235e-08  49.9175  49.1193
0202-02-11_17:55:30.040000      27916.88        3.80159000e-01        6.25486035e-08  49.9175  49.1193
0202-02-11_17:55:30.230000      27917.07        3.89974900e-01        6.47178735e-08  49.9175  49.1193
0202-02-11_17:55:30.420000      27917.26        3.99977900e-01        6.58337235e-08  49.9175  49.1193
0202-02-11_17:55:30.620000      27917.46        4.10313400e-01        6.22391735e-08  49.9043  49.0887
0202-02-11_17:55:30.816000      27917.66        4.20056700e-01        5.61655235e-08  49.9043  49.0887
0202-02-11_17:55:31.008000      27917.85        4.29276200e-01        6.22394735e-08  49.9043  49.0887
0202-02-11_17:55:31.203000      27918.04        4.39967800e-01        6.18676035e-08  49.9043  49.0887
0202-02-11_17:55:31.406000      27918.24        4.49711200e-01        6.37269735e-08  49.9043  49.0887
0202-02-11_17:55:31.620000      27918.46        4.59153200e-01        6.63300935e-08  49.9217  49.1205
0202-02-11_17:55:31.830000      27918.67        4.69728700e-01        7.12264435e-08  49.9217  49.1205
0202-02-11_17:55:32.023000      27918.86        4.79690200e-01        6.88092635e-08  49.9217  49.1205
0202-02-11_17:55:32.230000      27919.07        4.88682600e-01        6.40368735e-08  49.9217  49.1205
0202-02-11_17:55:32.426000      27919.26        4.99200600e-01        6.21774935e-08  49.9217  49.1205
0202-02-11_17:55:32.630000      27919.47        5.09329800e-01        6.42228035e-08  49.9191  49.0983
0202-02-11_17:55:32.824000      27919.66        5.18914400e-01        6.65160335e-08  49.9191  49.0983
0202-02-11_17:55:33.016000      27919.85        5.28831300e-01        5.96363535e-08  49.9191  49.0983
0202-02-11_17:55:33.215000      27920.05        5.39138600e-01        5.82108335e-08  49.9191  49.0983
0202-02-11_17:55:33.406000      27920.24        5.48252500e-01        6.39129135e-08  49.9191  49.0983
0202-02-11_17:55:33.605000      27920.44        5.59028800e-01        6.72597835e-08  49.9387  49.1223
0202-02-11_17:55:33.810000      27920.65        5.68754300e-01        6.75696735e-08  49.9387  49.1223
0202-02-11_17:55:34.004000      27920.84        5.77902500e-01        6.03181235e-08  49.9387  49.1223
0202-02-11_17:55:34.195000      27921.03        5.88625400e-01        6.26113535e-08  49.9387  49.1223
0202-02-11_17:55:34.400000      27921.24        5.98505200e-01        6.05660435e-08  49.9387  49.1223
0202-02-11_17:55:34.610000      27921.45        6.08122400e-01        6.75696735e-08  49.9353  49.1042
0202-02-11_17:55:34.820000      27921.66        6.18471300e-01        6.58342635e-08  49.9353  49.1042
0202-02-11_17:55:35.010000      27921.85        6.28052700e-01        7.08545735e-08  49.9353  49.1042
0202-02-11_17:55:35.220000      27922.06        6.38026000e-01        5.93264535e-08  49.9353  49.1042
0202-02-11_17:55:35.414000      27922.25        6.48233900e-01        5.50499035e-08  49.9353  49.1042
0202-02-11_17:55:35.617000      27922.46        6.58242900e-01        5.64754235e-08  49.9572  49.1260
0202-02-11_17:55:35.816000      27922.65        6.67662700e-01        6.09379135e-08  49.9572  49.1260
0202-02-11_17:55:36.008000      27922.85        6.77971500e-01        6.60202035e-08  49.9572  49.1260
0202-02-11_17:55:36.200000      27923.04        6.87916600e-01        6.44707235e-08  49.9572  49.1260
0202-02-11_17:55:36.402000      27923.24        6.97397300e-01        6.91190535e-08  49.9572  49.1260
0202-02-11_17:55:36.613000      27923.45        7.07598000e-01        6.71355835e-08  49.9457  49.1018
0202-02-11_17:55:36.812000      27923.65        7.17792500e-01        6.16193435e-08  49.9457  49.1018
0202-02-11_17:55:37.004000      27923.84        7.26870900e-01        5.54834135e-08  49.9457  49.1018
0202-02-11_17:55:37.200000      27924.04        7.37488400e-01        5.29422635e-08  49.9457  49.1018
0202-02-11_17:55:37.390000      27924.23        7.47613100e-01        5.42438235e-08  49.9457  49.1018
0202-02-11_17:55:37.610000      27924.45        7.57055200e-01        5.56073635e-08  49.9457  49.1018
0202-02-11_17:55:37.824000      27924.66        7.67225900e-01        6.33547535e-08  49.9292  49.1220
0202-02-11_17:55:38.023000      27924.86        7.77447100e-01        6.23630935e-08  49.9292  49.1220
0202-02-11_17:55:38.227000      27925.07        7.86556700e-01        5.87063235e-08  49.9292  49.1220
0202-02-11_17:55:38.430000      27925.27        7.97187500e-01        5.98839235e-08  49.9292  49.1220
0202-02-11_17:55:38.633000      27925.47        8.07294500e-01        6.03177835e-08  49.9197  49.0933
0202-02-11_17:55:38.840000      27925.68        8.16926500e-01        6.56479835e-08  49.9197  49.0933
0202-02-11_17:55:39.030000      27925.87        8.26945900e-01        6.54000635e-08  49.9197  49.0933
0202-02-11_17:55:39.227000      27926.06        8.37066200e-01        6.16813235e-08  49.9197  49.0933
0202-02-11_17:55:39.420000      27926.26        8.46201000e-01        6.38505835e-08  49.9197  49.0933
0202-02-11_17:55:39.620000      27926.46        8.56263400e-01        6.94287035e-08  49.9473  49.1198
0202-02-11_17:55:39.836000      27926.67        8.66449800e-01        6.78792235e-08  49.9473  49.1198
0202-02-11_17:55:40.027000      27926.87        8.76046200e-01        6.40365235e-08  49.9473  49.1198
0202-02-11_17:55:40.223000      27927.06        8.85932000e-01        6.21771535e-08  49.9473  49.1198
0202-02-11_17:55:40.414000      27927.25        8.95921700e-01        6.57719435e-08  49.9473  49.1198
0202-02-11_17:55:40.613000      27927.45        9.06159200e-01        6.88089135e-08  49.9073  49.0994
0202-02-11_17:55:40.812000      27927.65        9.16064300e-01        7.25276635e-08  49.9073  49.0994
0202-02-11_17:55:41.008000      27927.84        9.25773500e-01        7.46349535e-08  49.9073  49.0994
0202-02-11_17:55:41.203000      27928.04        9.35898300e-01        7.99651535e-08  49.9073  49.0994
0202-02-11_17:55:41.395000      27928.23        9.45821100e-01        8.05229635e-08  49.9073  49.0994
0202-02-11_17:55:41.598000      27928.44        9.55223100e-01        7.68042135e-08  49.9073  49.0994
0202-02-11_17:55:41.800000      27928.64        9.65304800e-01        7.66802635e-08  49.9459  49.1203
0202-02-11_17:55:41.992000      27928.83        9.75661100e-01        7.15979735e-08  49.9459  49.1203
0202-02-11_17:55:42.184000      27929.02        9.84611900e-01        7.46349535e-08  49.9459  49.1203
0202-02-11_17:55:42.387000      27929.22        9.95400100e-01        7.58119535e-08  49.9459  49.1203
0202-02-11_17:55:42.617000      27929.46        1.00566600e+00        6.64526735e-08  49.9459  49.1203
0202-02-11_17:55:42.832000      27929.67        1.01509300e+00        6.93032635e-08  49.9173  49.1036
0202-02-11_17:55:43.035000      27929.87        1.02533000e+00        6.89313935e-08  49.9173  49.1036
0202-02-11_17:55:43.230000      27930.07        1.03472000e+00        7.50673235e-08  49.9173  49.1036
0202-02-11_17:55:43.420000      27930.26        1.04495300e+00        7.16584735e-08  49.9173  49.1036
0202-02-11_17:55:43.633000      27930.47        1.05493300e+00        7.43235735e-08  49.9244  49.1235
0202-02-11_17:55:43.836000      27930.67        1.06443900e+00        7.32079435e-08  49.9244  49.1235
0202-02-11_17:55:44.035000      27930.88        1.07486200e+00        8.23188735e-08  49.9244  49.1235
0202-02-11_17:55:44.230000      27931.07        1.08435100e+00        8.29386635e-08  49.9244  49.1235
0202-02-11_17:55:44.420000      27931.26        1.09439100e+00        7.90339835e-08  49.9244  49.1235
0202-02-11_17:55:44.625000      27931.46        1.10474500e+00        7.12865935e-08  49.9348  49.1044
0202-02-11_17:55:44.824000      27931.66        1.11467100e+00        6.82496235e-08  49.9348  49.1044
0202-02-11_17:55:45.020000      27931.86        1.12388300e+00        7.58110735e-08  49.9348  49.1044
0202-02-11_17:55:45.223000      27932.06        1.13455300e+00        8.00256435e-08  49.9348  49.1044
0202-02-11_17:55:45.414000      27932.25        1.14442700e+00        9.13058335e-08  49.9348  49.1044
0202-02-11_17:55:45.625000      27932.46        1.15376500e+00        9.31032335e-08  49.9370  49.1244
0202-02-11_17:55:45.832000      27932.67        1.16457400e+00        9.21115635e-08  49.9370  49.1244
0202-02-11_17:55:46.035000      27932.87        1.17443000e+00        8.68433435e-08  49.9370  49.1244
0202-02-11_17:55:46.234000      27933.07        1.18360800e+00        7.28360735e-08  49.9370  49.1244
0202-02-11_17:55:46.430000      27933.27        1.19414500e+00        7.74845035e-08  49.9370  49.1244
0202-02-11_17:55:46.640000      27933.48        1.20413600e+00        8.28147035e-08  49.9408  49.1042
0202-02-11_17:55:46.836000      27933.67        1.21373400e+00        9.01902135e-08  49.9408  49.1042
0202-02-11_17:55:47.030000      27933.87        1.22372400e+00        8.76490735e-08  49.9408  49.1042
0202-02-11_17:55:47.227000      27934.06        1.23365100e+00        8.22568935e-08  49.9408  49.1042
0202-02-11_17:55:47.418000      27934.26        1.24339600e+00        8.24428335e-08  49.9408  49.1042
0202-02-11_17:55:47.620000      27934.46        1.25322700e+00        7.68647135e-08  49.9645  49.1293
0202-02-11_17:55:47.824000      27934.66        1.26369500e+00        7.90959635e-08  49.9645  49.1293
0202-02-11_17:55:48.016000      27934.85        1.27348300e+00        7.94058535e-08  49.9645  49.1293
0202-02-11_17:55:48.210000      27935.05        1.28246500e+00        8.33723035e-08  49.9645  49.1293
0202-02-11_17:55:48.414000      27935.25        1.29357400e+00        8.28758235e-08  49.9645  49.1293
0202-02-11_17:55:48.625000      27935.46        1.30342800e+00        7.28963435e-08  49.9250  49.1005
0202-02-11_17:55:48.824000      27935.66        1.31277800e+00        7.19042435e-08  49.9250  49.1005
0202-02-11_17:55:49.016000      27935.85        1.32312400e+00        7.35157035e-08  49.9250  49.1005
0202-02-11_17:55:49.210000      27936.05        1.33316700e+00        7.53750735e-08  49.9250  49.1005
0202-02-11_17:55:49.402000      27936.24        1.34271500e+00        7.71104835e-08  49.9250  49.1005
0202-02-11_17:55:49.617000      27936.46        1.35260300e+00        7.94656935e-08  49.9250  49.1005
0202-02-11_17:55:49.816000      27936.65        1.36266200e+00        8.18208935e-08  49.9397  49.1218
0202-02-11_17:55:50.020000      27936.86        1.37225000e+00        7.66146535e-08  49.9397  49.1218
0202-02-11_17:55:50.210000      27937.05        1.38192200e+00        7.58089235e-08  49.9397  49.1218
0202-02-11_17:55:50.402000      27937.24        1.39250500e+00        8.09531835e-08  49.9397  49.1218
0202-02-11_17:55:50.617000      27937.46        1.40256800e+00        8.68411935e-08  49.9315  49.1003
0202-02-11_17:55:50.820000      27937.66        1.41271800e+00        8.73990035e-08  49.9315  49.1003
0202-02-11_17:55:51.020000      27937.86        1.42235800e+00        8.60354635e-08  49.9315  49.1003
0202-02-11_17:55:51.215000      27938.05        1.43218400e+00        7.58709035e-08  49.9315  49.1003
0202-02-11_17:55:51.420000      27938.26        1.44193600e+00        7.69865235e-08  49.9315  49.1003
0202-02-11_17:55:51.625000      27938.46        1.45208300e+00        7.40115335e-08  49.9279  49.1234
0202-02-11_17:55:51.820000      27938.66        1.46193300e+00        7.43834035e-08  49.9279  49.1234
0202-02-11_17:55:52.027000      27938.86        1.47162300e+00        7.36396635e-08  49.9279  49.1234
0202-02-11_17:55:52.220000      27939.06        1.48181300e+00        7.01068535e-08  49.9279  49.1234
0202-02-11_17:55:52.410000      27939.25        1.49145000e+00        7.17183135e-08  49.9279  49.1234
0202-02-11_17:55:52.630000      27939.47        1.50161600e+00        7.06646635e-08  49.9211  49.0980
0202-02-11_17:55:52.824000      27939.66        1.51179500e+00        7.14703935e-08  49.9211  49.0980
0202-02-11_17:55:53.027000      27939.87        1.52162900e+00        7.43214335e-08  49.9211  49.0980
0202-02-11_17:55:53.223000      27940.06        1.53098400e+00        7.72344435e-08  49.9211  49.0980
0202-02-11_17:55:53.414000      27940.25        1.54145900e+00        7.85360035e-08  49.9211  49.0980
0202-02-11_17:55:53.613000      27940.45        1.55151700e+00        7.79781935e-08  49.9435  49.1294
0202-02-11_17:55:53.810000      27940.65        1.56101400e+00        8.26886035e-08  49.9435  49.1294
0202-02-11_17:55:54.004000      27940.84        1.57052000e+00        7.92177735e-08  49.9435  49.1294
0202-02-11_17:55:54.195000      27941.03        1.58093400e+00        8.29986435e-08  49.9435  49.1294
0202-02-11_17:55:54.400000      27941.24        1.59123100e+00        7.90944035e-08  49.9435  49.1294
0202-02-11_17:55:54.600000      27941.44        1.60040400e+00        7.28351035e-08  49.9435  49.1294
0202-02-11_17:55:54.800000      27941.64        1.61093800e+00        7.55004935e-08  49.9208  49.1040
0202-02-11_17:55:55.004000      27941.84        1.62095800e+00        7.20916435e-08  49.9208  49.1040
0202-02-11_17:55:55.200000      27942.04        1.63051900e+00        7.78557035e-08  49.9208  49.1040
0202-02-11_17:55:55.395000      27942.23        1.64062300e+00        7.61822635e-08  49.9208  49.1040
0202-02-11_17:55:55.610000      27942.45        1.65059500e+00        8.15744435e-08  49.9208  49.1040
0202-02-11_17:55:55.820000      27942.66        1.66049000e+00        8.26280835e-08  49.9506  49.1252
0202-02-11_17:55:56.023000      27942.86        1.67045600e+00        7.93431935e-08  49.9506  49.1252
0202-02-11_17:55:56.215000      27943.05        1.68052800e+00        7.50666435e-08  49.9506  49.1252
0202-02-11_17:55:56.418000      27943.26        1.68947600e+00        8.11405935e-08  49.9506  49.1252
0202-02-11_17:55:56.630000      27943.47        1.70037000e+00        8.05207935e-08  49.9336  49.1063
0202-02-11_17:55:56.824000      27943.66        1.70991000e+00        7.77937235e-08  49.9336  49.1063
0202-02-11_17:55:57.016000      27943.85        1.71987300e+00        7.35791435e-08  49.9336  49.1063
0202-02-11_17:55:57.207000      27944.05        1.73026300e+00        7.03562335e-08  49.9336  49.1063
0202-02-11_17:55:57.414000      27944.25        1.74002500e+00        8.36817335e-08  49.9336  49.1063
0202-02-11_17:55:57.625000      27944.46        1.74976400e+00        7.68020535e-08  49.9561  49.1280
0202-02-11_17:55:57.832000      27944.67        1.76010700e+00        7.72978835e-08  49.9561  49.1280
0202-02-11_17:55:58.027000      27944.87        1.77011700e+00        6.54598835e-08  49.9561  49.1280
0202-02-11_17:55:58.220000      27945.06        1.77906100e+00        7.35171635e-08  49.9561  49.1280
0202-02-11_17:55:58.410000      27945.25        1.78976100e+00        7.68020535e-08  49.9561  49.1280
0202-02-11_17:55:58.633000      27945.47        1.79970200e+00        8.47353735e-08  49.9080  49.1019
0202-02-11_17:55:58.840000      27945.68        1.80918900e+00        8.66567235e-08  49.9080  49.1019
0202-02-11_17:55:59.043000      27945.88        1.81931100e+00        9.03754735e-08  49.9080  49.1019
0202-02-11_17:55:59.234000      27946.07        1.82922200e+00        9.62015035e-08  49.9080  49.1019
0202-02-11_17:55:59.440000      27946.28        1.83906200e+00        1.06428044e-07  49.9080  49.1019
0202-02-11_17:55:59.640000      27946.48        1.84931500e+00        1.01717634e-07  49.9423  49.1236
0202-02-11_17:55:59.836000      27946.67        1.85933000e+00        1.07853564e-07  49.9423  49.1236
0202-02-11_17:56:00.027000      27946.87        1.86802400e+00        1.08783254e-07  49.9423  49.1236
0202-02-11_17:56:00.223000      27947.06        1.87887600e+00        1.25827854e-07  49.9423  49.1236
0202-02-11_17:56:00.414000      27947.25        1.88905500e+00        1.31778374e-07  49.9423  49.1236
0202-02-11_17:56:00.630000      27947.47        1.89889500e+00        1.44608764e-07  49.9310  49.0976
0202-02-11_17:56:00.824000      27947.66        1.90869300e+00        1.59731834e-07  49.9310  49.0976
0202-02-11_17:56:01.030000      27947.87        1.91875100e+00        1.65743804e-07  49.9310  49.0976
0202-02-11_17:56:01.223000      27948.06        1.92853500e+00        1.83841704e-07  49.9310  49.0976
0202-02-11_17:56:01.414000      27948.25        1.93772100e+00        1.88552114e-07  49.9310  49.0976
0202-02-11_17:56:01.625000      27948.46        1.94872600e+00        2.08199484e-07  49.9229  49.1214
0202-02-11_17:56:01.824000      27948.66        1.95814000e+00        2.25553624e-07  49.9229  49.1214
0202-02-11_17:56:02.023000      27948.86        1.96793800e+00        2.40366634e-07  49.9229  49.1214
0202-02-11_17:56:02.227000      27949.07        1.97820100e+00        2.63050974e-07  49.9229  49.1214
0202-02-11_17:56:02.430000      27949.27        1.98785800e+00        2.86479074e-07  49.9229  49.1214
0202-02-11_17:56:02.637000      27949.47        1.99742100e+00        3.16291014e-07  49.9210  49.1076
0202-02-11_17:56:02.832000      27949.67        2.00784200e+00        3.34202964e-07  49.9210  49.1076
0202-02-11_17:56:03.023000      27949.86        2.01787700e+00        3.63643034e-07  49.9210  49.1076
0202-02-11_17:56:03.215000      27950.05        2.02692800e+00        3.97235704e-07  49.9210  49.1076
0202-02-11_17:56:03.406000      27950.25        2.03771900e+00        4.34733044e-07  49.9210  49.1076
0202-02-11_17:56:03.625000      27950.46        2.04728000e+00        4.93923074e-07  49.9397  49.1316
0202-02-11_17:56:03.844000      27950.68        2.05735600e+00        5.39415724e-07  49.9397  49.1316
0202-02-11_17:56:04.047000      27950.88        2.06731500e+00        5.97242214e-07  49.9397  49.1316
0202-02-11_17:56:04.246000      27951.09        2.07710500e+00        6.48808814e-07  49.9397  49.1316
0202-02-11_17:56:04.450000      27951.29        2.08703900e+00        7.23865494e-07  49.9397  49.1316
0202-02-11_17:56:04.645000      27951.48        2.09712900e+00        7.86464364e-07  49.9424  49.1093
0202-02-11_17:56:04.850000      27951.69        2.10678800e+00        8.72491344e-07  49.9424  49.1093
0202-02-11_17:56:05.043000      27951.88        2.11703200e+00        9.44201144e-07  49.9424  49.1093
0202-02-11_17:56:05.240000      27952.08        2.12713000e+00        1.02750103e-06  49.9424  49.1093
0202-02-11_17:56:05.440000      27952.28        2.13703600e+00        1.15300869e-06  49.9424  49.1093
0202-02-11_17:56:05.637000      27952.47        2.14682300e+00        1.24765075e-06  49.9713  49.1283
0202-02-11_17:56:05.832000      27952.67        2.15717200e+00        1.35456468e-06  49.9713  49.1283
0202-02-11_17:56:06.040000      27952.88        2.16676400e+00        1.51137177e-06  49.9713  49.1283
0202-02-11_17:56:06.230000      27953.07        2.17649400e+00        1.64710603e-06  49.9713  49.1283
0202-02-11_17:56:06.420000      27953.26        2.18659200e+00        1.78513353e-06  49.9713  49.1283
0202-02-11_17:56:06.630000      27953.47        2.19662900e+00        1.98346670e-06  49.9643  49.1086
0202-02-11_17:56:06.824000      27953.66        2.20565800e+00        2.13209255e-06  49.9643  49.1086
0202-02-11_17:56:07.016000      27953.86        2.21653000e+00        2.30377463e-06  49.9643  49.1086
0202-02-11_17:56:07.223000      27954.06        2.22635200e+00        2.56049202e-06  49.9643  49.1086
0202-02-11_17:56:07.414000      27954.25        2.23600600e+00        2.77035321e-06  49.9643  49.1086
0202-02-11_17:56:07.610000      27954.45        2.24577600e+00        2.98901544e-06  49.9379  49.1200
0202-02-11_17:56:07.816000      27954.66        2.25618000e+00        3.31124472e-06  49.9379  49.1200
0202-02-11_17:56:08.010000      27954.85        2.26596000e+00        3.57595741e-06  49.9379  49.1200
0202-02-11_17:56:08.203000      27955.04        2.27502300e+00        3.84345916e-06  49.9379  49.1200
0202-02-11_17:56:08.410000      27955.25        2.28606400e+00        4.23814199e-06  49.9379  49.1200
0202-02-11_17:56:08.610000      27955.45        2.29596800e+00        4.56514366e-06  49.9188  49.0969
0202-02-11_17:56:08.816000      27955.65        2.30528000e+00        4.79390848e-06  49.9188  49.0969
0202-02-11_17:56:09.008000      27955.85        2.31551600e+00        5.30126930e-06  49.9188  49.0969
0202-02-11_17:56:09.203000      27956.04        2.32543700e+00        5.71423596e-06  49.9188  49.0969
0202-02-11_17:56:09.395000      27956.23        2.33478300e+00        6.15509317e-06  49.9188  49.0969
0202-02-11_17:56:09.598000      27956.43        2.34566400e+00        6.77599967e-06  49.9221  49.1173
0202-02-11_17:56:09.797000      27956.64        2.35582500e+00        7.25404447e-06  49.9221  49.1173
0202-02-11_17:56:10             27956.84        2.36472800e+00        7.74163387e-06  49.9221  49.1173
0202-02-11_17:56:10.190000      27957.03        2.37527600e+00        9.12339567e-06  49.9221  49.1173
0202-02-11_17:56:10.387000      27957.22        2.38538500e+00        9.31999337e-06  49.9221  49.1173
0202-02-11_17:56:10.613000      27957.45        2.39510700e+00        1.05898829e-05  49.9221  49.1173

File: chapter 5/cold_vs_warm/20K/ffj29/Ic/1_anneal/Ic_2024-02-11_17-57-01404695_f29-140Kanneal-50K.txt
# Ic = 1.98 A, n = 20.66 , Tavg = 49.94 K, f29-140Kanneal-50K
#datetime                        t_s     iHTS_A                vHTS_V                tHTS_K  tTAR_K
0202-02-11_17:56:12.730000      27959.57        1.47857300e-02       -1.27559673e-07  49.9312  49.1101
0202-02-11_17:56:12.926000      27959.77        1.32837800e-02       -1.28861233e-07  49.9312  49.1101
0202-02-11_17:56:13.130000      27959.97        2.32425600e-02       -1.26010193e-07  49.9312  49.1101
0202-02-11_17:56:13.332000      27960.17        3.25154400e-02       -1.23283113e-07  49.9312  49.1101
0202-02-11_17:56:13.543000      27960.38        4.24576700e-02       -1.24274773e-07  49.9312  49.1101
0202-02-11_17:56:13.750000      27960.59        5.27738900e-02       -1.28179463e-07  49.9695  49.1340
0202-02-11_17:56:13.940000      27960.78        6.16282500e-02       -1.21671653e-07  49.9695  49.1340
0202-02-11_17:56:14.133000      27960.97        7.25010300e-02       -1.15783643e-07  49.9695  49.1340
0202-02-11_17:56:14.336000      27961.18        8.22087600e-02       -1.22601343e-07  49.9695  49.1340
0202-02-11_17:56:14.586000      27961.42        9.18096300e-02       -1.24336753e-07  49.9695  49.1340
0202-02-11_17:56:14.797000      27961.64        1.02481600e-01       -1.20679993e-07  49.9320  49.1077
0202-02-11_17:56:14.992000      27961.83        1.11723300e-01       -1.11693023e-07  49.9320  49.1077
0202-02-11_17:56:15.184000      27962.02        1.22001000e-01       -1.12126873e-07  49.9320  49.1077
0202-02-11_17:56:15.387000      27962.22        1.31947600e-01       -1.19998223e-07  49.9320  49.1077
0202-02-11_17:56:15.586000      27962.42        1.41279900e-01       -1.22973213e-07  49.9320  49.1077
0202-02-11_17:56:15.793000      27962.63        1.51584200e-01       -1.26753943e-07  49.9480  49.1248
0202-02-11_17:56:15.996000      27962.83        1.61361700e-01       -1.25018523e-07  49.9480  49.1248
0202-02-11_17:56:16.188000      27963.03        1.71080800e-01       -1.19378433e-07  49.9480  49.1248
0202-02-11_17:56:16.390000      27963.23        1.80767800e-01       -1.21299783e-07  49.9480  49.1248
0202-02-11_17:56:16.605000      27963.44        1.91254700e-01       -1.16217493e-07  49.9480  49.1248
0202-02-11_17:56:16.816000      27963.66        2.01069300e-01       -1.19254473e-07  49.9347  49.0928
0202-02-11_17:56:17.010000      27963.85        2.10891300e-01       -1.17333123e-07  49.9347  49.0928
0202-02-11_17:56:17.203000      27964.04        2.21180800e-01       -1.20308113e-07  49.9347  49.0928
0202-02-11_17:56:17.395000      27964.23        2.30572400e-01       -1.22167493e-07  49.9347  49.0928
0202-02-11_17:56:17.610000      27964.45        2.40628900e-01       -1.21423743e-07  49.9255  49.1158
0202-02-11_17:56:17.820000      27964.66        2.51237600e-01       -1.17457083e-07  49.9255  49.1158
0202-02-11_17:56:18.023000      27964.86        2.60644000e-01       -1.19998303e-07  49.9255  49.1158
0202-02-11_17:56:18.227000      27965.06        2.70581800e-01       -1.15164163e-07  49.9255  49.1158
0202-02-11_17:56:18.430000      27965.27        2.81128100e-01       -1.14606663e-07  49.9255  49.1158
0202-02-11_17:56:18.637000      27965.47        2.90243600e-01       -1.16404213e-07  49.9230  49.0913
0202-02-11_17:56:18.836000      27965.67        3.00470800e-01       -1.24089613e-07  49.9230  49.0913
0202-02-11_17:56:19.030000      27965.87        3.10724700e-01       -1.25515133e-07  49.9230  49.0913
0202-02-11_17:56:19.223000      27966.06        3.20249900e-01       -1.22044303e-07  49.9230  49.0913
0202-02-11_17:56:19.426000      27966.26        3.30157500e-01       -1.20246913e-07  49.9230  49.0913
0202-02-11_17:56:19.633000      27966.47        3.40435200e-01       -1.19379203e-07  49.9382  49.1221
0202-02-11_17:56:19.832000      27966.67        3.49844600e-01       -1.22478163e-07  49.9382  49.1221
0202-02-11_17:56:20.027000      27966.87        3.59576000e-01       -1.16714103e-07  49.9382  49.1221
0202-02-11_17:56:20.223000      27967.06        3.70070400e-01       -1.11941713e-07  49.9382  49.1221
0202-02-11_17:56:20.414000      27967.25        3.80120900e-01       -1.11197973e-07  49.9382  49.1221
0202-02-11_17:56:20.625000      27967.46        3.89542200e-01       -1.18139623e-07  49.9321  49.1025
0202-02-11_17:56:20.830000      27967.67        3.99769400e-01       -1.19751083e-07  49.9321  49.1025
0202-02-11_17:56:21.030000      27967.87        4.09711200e-01       -1.14978693e-07  49.9321  49.1025
0202-02-11_17:56:21.234000      27968.07        4.18997400e-01       -1.18697433e-07  49.9321  49.1025
0202-02-11_17:56:21.438000      27968.27        4.29334400e-01       -1.15164633e-07  49.9321  49.1025
0202-02-11_17:56:21.633000      27968.47        4.39594300e-01       -1.16342233e-07  49.9670  49.1311
0202-02-11_17:56:21.840000      27968.68        4.48858200e-01       -1.12127653e-07  49.9670  49.1311
0202-02-11_17:56:22.035000      27968.87        4.59423800e-01       -1.11445883e-07  49.9670  49.1311
0202-02-11_17:56:22.227000      27969.06        4.69090000e-01       -1.13057343e-07  49.9670  49.1311
0202-02-11_17:56:22.434000      27969.27        4.78365800e-01       -1.15598483e-07  49.9670  49.1311
0202-02-11_17:56:22.645000      27969.48        4.88775700e-01       -1.14482863e-07  49.9552  49.1073
0202-02-11_17:56:22.848000      27969.69        4.98542800e-01       -1.12995363e-07  49.9552  49.1073
0202-02-11_17:56:23.043000      27969.88        5.08578500e-01       -1.11012033e-07  49.9552  49.1073
0202-02-11_17:56:23.250000      27970.09        5.18951100e-01       -1.16404213e-07  49.9552  49.1073
0202-02-11_17:56:23.445000      27970.28        5.27850000e-01       -1.26134923e-07  49.9552  49.1073
0202-02-11_17:56:23.650000      27970.49        5.38630800e-01       -1.24399513e-07  49.9557  49.1270
0202-02-11_17:56:23.850000      27970.69        5.48636800e-01       -1.17581813e-07  49.9557  49.1270
0202-02-11_17:56:24.043000      27970.88        5.57845900e-01       -1.18202023e-07  49.9557  49.1270
0202-02-11_17:56:24.240000      27971.08        5.68337900e-01       -1.16343273e-07  49.9557  49.1270
0202-02-11_17:56:24.440000      27971.28        5.78342500e-01       -1.16220153e-07  49.9557  49.1270
0202-02-11_17:56:24.637000      27971.48        5.87282900e-01       -1.18761503e-07  49.9157  49.0974
0202-02-11_17:56:24.836000      27971.67        5.98246200e-01       -1.20187023e-07  49.9157  49.0974
0202-02-11_17:56:25.030000      27971.87        6.08215200e-01       -1.21984413e-07  49.9157  49.0974
0202-02-11_17:56:25.223000      27972.06        6.17510300e-01       -1.18699523e-07  49.9157  49.0974
0202-02-11_17:56:25.418000      27972.25        6.28081800e-01       -1.19567233e-07  49.9157  49.0974
0202-02-11_17:56:25.630000      27972.47        6.37783600e-01       -1.22976083e-07  49.9268  49.1154
0202-02-11_17:56:25.830000      27972.67        6.47317000e-01       -1.22914103e-07  49.9268  49.1154
0202-02-11_17:56:26.030000      27972.87        6.57842500e-01       -1.22046393e-07  49.9268  49.1154
0202-02-11_17:56:26.227000      27973.06        6.67651100e-01       -1.17335983e-07  49.9268  49.1154
0202-02-11_17:56:26.418000      27973.26        6.76783000e-01       -1.20372963e-07  49.9268  49.1154
0202-02-11_17:56:26.617000      27973.46        6.87494000e-01       -1.22604203e-07  49.9122  49.0949
0202-02-11_17:56:26.812000      27973.65        6.97577200e-01       -1.30227623e-07  49.9122  49.0949
0202-02-11_17:56:27.016000      27973.86        7.06352900e-01       -1.23905763e-07  49.9122  49.0949
0202-02-11_17:56:27.210000      27974.05        7.17286500e-01       -1.19939103e-07  49.9122  49.0949
0202-02-11_17:56:27.402000      27974.24        7.27052600e-01       -1.17707863e-07  49.9122  49.0949
0202-02-11_17:56:27.600000      27974.44        7.36497600e-01       -1.23905763e-07  49.9201  49.1174
0202-02-11_17:56:27.800000      27974.64        7.46698100e-01       -1.26075033e-07  49.9201  49.1174
0202-02-11_17:56:27.996000      27974.83        7.56974200e-01       -1.22914103e-07  49.9201  49.1174
0202-02-11_17:56:28.188000      27975.03        7.66811100e-01       -1.23285973e-07  49.9201  49.1174
0202-02-11_17:56:28.395000      27975.23        7.75649100e-01       -1.24153683e-07  49.9201  49.1174
0202-02-11_17:56:28.617000      27975.46        7.86952300e-01       -1.33574493e-07  49.9201  49.1174
0202-02-11_17:56:28.820000      27975.66        7.96445600e-01       -1.27190653e-07  49.9128  49.0959
0202-02-11_17:56:29.010000      27975.85        8.05960400e-01       -1.25765133e-07  49.9128  49.0959
0202-02-11_17:56:29.220000      27976.06        8.16653600e-01       -1.20125043e-07  49.9128  49.0959
0202-02-11_17:56:29.418000      27976.25        8.26689300e-01       -1.27252633e-07  49.9128  49.0959
0202-02-11_17:56:29.620000      27976.46        8.35573300e-01       -1.27934403e-07  49.9352  49.1249
0202-02-11_17:56:29.824000      27976.66        8.46184900e-01       -1.29669813e-07  49.9352  49.1249
0202-02-11_17:56:30.016000      27976.85        8.56263600e-01       -1.27004263e-07  49.9352  49.1249
0202-02-11_17:56:30.207000      27977.05        8.65177300e-01       -1.23532753e-07  49.9352  49.1249
0202-02-11_17:56:30.414000      27977.25        8.75991800e-01       -1.20433123e-07  49.9352  49.1249
0202-02-11_17:56:30.617000      27977.46        8.86288700e-01       -1.16156103e-07  49.9455  49.1040
0202-02-11_17:56:30.812000      27977.65        8.95537800e-01       -1.21920163e-07  49.9455  49.1040
0202-02-11_17:56:31.020000      27977.86        9.06009900e-01       -1.21548283e-07  49.9455  49.1040
0202-02-11_17:56:31.210000      27978.05        9.15656700e-01       -1.27684213e-07  49.9455  49.1040
0202-02-11_17:56:31.406000      27978.24        9.24626800e-01       -1.18325373e-07  49.9455  49.1040
0202-02-11_17:56:31.613000      27978.45        9.35597500e-01       -1.14606633e-07  49.9707  49.1258
0202-02-11_17:56:31.816000      27978.66        9.45529400e-01       -1.12933193e-07  49.9707  49.1258
0202-02-11_17:56:32.020000      27978.86        9.55089800e-01       -1.19131103e-07  49.9707  49.1258
0202-02-11_17:56:32.215000      27979.05        9.65731000e-01       -1.19131103e-07  49.9707  49.1258
0202-02-11_17:56:32.406000      27979.25        9.75266600e-01       -1.16713923e-07  49.9707  49.1258
0202-02-11_17:56:32.605000      27979.44        9.84722000e-01       -1.19812873e-07  49.9360  49.1044
0202-02-11_17:56:32.800000      27979.64        9.95088600e-01       -1.24337343e-07  49.9360  49.1044
0202-02-11_17:56:32.996000      27979.83        1.00522200e+00       -1.26134733e-07  49.9360  49.1044
0202-02-11_17:56:33.200000      27980.04        1.01432000e+00       -1.21982143e-07  49.9360  49.1044
0202-02-11_17:56:33.390000      27980.23        1.02484500e+00       -1.23717553e-07  49.9360  49.1044
0202-02-11_17:56:33.613000      27980.45        1.03520100e+00       -1.28489943e-07  49.9218  49.1187
0202-02-11_17:56:33.810000      27980.65        1.04451400e+00       -1.27126403e-07  49.9218  49.1187
0202-02-11_17:56:34.010000      27980.85        1.05482900e+00       -1.21858183e-07  49.9218  49.1187
0202-02-11_17:56:34.215000      27981.05        1.06478900e+00       -1.16156103e-07  49.9218  49.1187
0202-02-11_17:56:34.406000      27981.24        1.07409700e+00       -1.17829543e-07  49.9218  49.1187
0202-02-11_17:56:34.625000      27981.46        1.08485300e+00       -1.25948803e-07  49.9082  49.0988
0202-02-11_17:56:34.816000      27981.66        1.09422200e+00       -1.25205053e-07  49.9082  49.0988
0202-02-11_17:56:35.020000      27981.86        1.10414900e+00       -1.25886823e-07  49.9082  49.0988
0202-02-11_17:56:35.215000      27982.05        1.11457000e+00       -1.11383723e-07  49.9082  49.0988
0202-02-11_17:56:35.406000      27982.24        1.12467300e+00       -1.12933193e-07  49.9082  49.0988
0202-02-11_17:56:35.605000      27982.44        1.13421300e+00       -1.16775903e-07  49.9082  49.0988
0202-02-11_17:56:35.805000      27982.64        1.14399200e+00       -1.22168073e-07  49.9325  49.1217
0202-02-11_17:56:36             27982.84        1.15394700e+00       -1.24027183e-07  49.9325  49.1217
0202-02-11_17:56:36.190000      27983.03        1.16405600e+00       -1.19502323e-07  49.9325  49.1217
0202-02-11_17:56:36.400000      27983.24        1.17327300e+00       -1.23716373e-07  49.9325  49.1217
0202-02-11_17:56:36.617000      27983.46        1.18432800e+00       -1.20245413e-07  49.9325  49.1217
0202-02-11_17:56:36.820000      27983.66        1.18988200e+00       -1.28240713e-07  49.9032  49.0977
0202-02-11_17:56:37.023000      27983.86        1.20318500e+00       -1.20741243e-07  49.9032  49.0977
0202-02-11_17:56:37.223000      27984.06        1.21386400e+00       -1.17332393e-07  49.9032  49.0977
0202-02-11_17:56:37.418000      27984.26        1.22363200e+00       -1.14357393e-07  49.9032  49.0977
0202-02-11_17:56:37.625000      27984.46        1.23310600e+00       -1.17642293e-07  49.9288  49.1213
0202-02-11_17:56:37.824000      27984.66        1.24343400e+00       -1.20245413e-07  49.9288  49.1213
0202-02-11_17:56:38.016000      27984.85        1.25339100e+00       -1.18262083e-07  49.9288  49.1213
0202-02-11_17:56:38.210000      27985.05        1.26298300e+00       -1.19129783e-07  49.9288  49.1213
0202-02-11_17:56:38.406000      27985.24        1.27287600e+00       -1.17704273e-07  49.9288  49.1213
0202-02-11_17:56:38.613000      27985.45        1.28309600e+00       -1.22972493e-07  49.9393  49.1068
0202-02-11_17:56:38.830000      27985.67        1.29304400e+00       -1.16092813e-07  49.9393  49.1068
0202-02-11_17:56:39.030000      27985.87        1.30266100e+00       -1.15535003e-07  49.9393  49.1068
0202-02-11_17:56:39.227000      27986.06        1.31292100e+00       -1.14729273e-07  49.9393  49.1068
0202-02-11_17:56:39.430000      27986.27        1.32225900e+00       -1.15844893e-07  49.9393  49.1068
0202-02-11_17:56:39.637000      27986.47        1.33297500e+00       -1.16030833e-07  49.9449  49.1239
0202-02-11_17:56:39.832000      27986.67        1.34300900e+00       -1.14233443e-07  49.9449  49.1239
0202-02-11_17:56:40.035000      27986.88        1.35177000e+00       -1.16464683e-07  49.9449  49.1239
0202-02-11_17:56:40.230000      27987.07        1.36231100e+00       -1.17518333e-07  49.9449  49.1239
0202-02-11_17:56:40.420000      27987.26        1.37270300e+00       -1.15473023e-07  49.9449  49.1239
0202-02-11_17:56:40.630000      27987.47        1.38207200e+00       -1.11754273e-07  49.9414  49.1061
0202-02-11_17:56:40.832000      27987.67        1.39261700e+00       -1.14047503e-07  49.9414  49.1061
0202-02-11_17:56:41.035000      27987.87        1.40208200e+00       -1.17270413e-07  49.9414  49.1061
0202-02-11_17:56:41.227000      27988.07        1.41181800e+00       -1.09770943e-07  49.9414  49.1061
0202-02-11_17:56:41.418000      27988.26        1.42231000e+00       -1.05184493e-07  49.9414  49.1061
0202-02-11_17:56:41.630000      27988.47        1.43209400e+00       -1.03325123e-07  49.9563  49.1221
0202-02-11_17:56:41.824000      27988.66        1.44178100e+00       -1.11134483e-07  49.9563  49.1221
0202-02-11_17:56:42.016000      27988.85        1.45187400e+00       -1.11692423e-07  49.9563  49.1221
0202-02-11_17:56:42.207000      27989.05        1.46186600e+00       -1.17146713e-07  49.9563  49.1221
0202-02-11_17:56:42.402000      27989.24        1.47129400e+00       -1.15101583e-07  49.9563  49.1221
0202-02-11_17:56:42.600000      27989.44        1.48110900e+00       -1.21485423e-07  49.9209  49.0988
0202-02-11_17:56:42.797000      27989.63        1.49155400e+00       -1.16093243e-07  49.9209  49.0988
0202-02-11_17:56:42.992000      27989.83        1.50175900e+00       -1.22601053e-07  49.9209  49.0988
0202-02-11_17:56:43.184000      27990.02        1.51100100e+00       -1.10019293e-07  49.9209  49.0988
0202-02-11_17:56:43.380000      27990.22        1.52080700e+00       -1.12994293e-07  49.9209  49.0988
0202-02-11_17:56:43.594000      27990.43        1.53150400e+00       -1.14047933e-07  49.9209  49.0988
0202-02-11_17:56:43.790000      27990.63        1.54098700e+00       -1.19564073e-07  49.9269  49.1219
0202-02-11_17:56:43.980000      27990.82        1.55085900e+00       -1.15225543e-07  49.9269  49.1219
0202-02-11_17:56:44.184000      27991.02        1.56118600e+00       -1.07354193e-07  49.9269  49.1219
0202-02-11_17:56:44.375000      27991.22        1.57097500e+00       -1.10143253e-07  49.9269  49.1219
0202-02-11_17:56:44.586000      27991.42        1.58007900e+00       -1.10577103e-07  49.9269  49.1219
0202-02-11_17:56:44.780000      27991.62        1.59107000e+00       -1.19440113e-07  49.9145  49.1026
0202-02-11_17:56:44.973000      27991.81        1.60070900e+00       -1.15473453e-07  49.9145  49.1026
0202-02-11_17:56:45.164000      27992.00        1.61032200e+00       -1.19130223e-07  49.9145  49.1026
0202-02-11_17:56:45.363000      27992.20        1.62018900e+00       -1.16465123e-07  49.9145  49.1026
0202-02-11_17:56:45.625000      27992.46        1.63072700e+00       -1.16093243e-07  49.9145  49.1026
0202-02-11_17:56:45.836000      27992.67        1.64067500e+00       -1.18138553e-07  49.9364  49.1205
0202-02-11_17:56:46.027000      27992.87        1.65030900e+00       -1.12436483e-07  49.9364  49.1205
0202-02-11_17:56:46.234000      27993.07        1.65931300e+00       -1.17394803e-07  49.9364  49.1205
0202-02-11_17:56:46.426000      27993.26        1.67008800e+00       -1.10205233e-07  49.9364  49.1205
0202-02-11_17:56:46.630000      27993.47        1.68053000e+00       -1.09895333e-07  49.9188  49.1009
0202-02-11_17:56:46.832000      27993.67        1.68916600e+00       -1.01342223e-07  49.9188  49.1009
0202-02-11_17:56:47.027000      27993.86        1.70020100e+00       -1.06362533e-07  49.9188  49.1009
0202-02-11_17:56:47.220000      27994.06        1.70992900e+00       -1.09151583e-07  49.9188  49.1009
0202-02-11_17:56:47.426000      27994.26        1.71972900e+00       -1.11568773e-07  49.9188  49.1009
0202-02-11_17:56:47.625000      27994.46        1.72976800e+00       -1.07044303e-07  49.9419  49.1264
0202-02-11_17:56:47.836000      27994.67        1.74009800e+00       -1.06238573e-07  49.9419  49.1264
0202-02-11_17:56:48.027000      27994.87        1.74931000e+00       -1.11879953e-07  49.9419  49.1264
0202-02-11_17:56:48.223000      27995.06        1.75978800e+00       -1.20062163e-07  49.9419  49.1264
0202-02-11_17:56:48.426000      27995.26        1.76978500e+00       -1.22542293e-07  49.9419  49.1264
0202-02-11_17:56:48.630000      27995.47        1.77920900e+00       -1.18265743e-07  49.9382  49.1021
0202-02-11_17:56:48.840000      27995.68        1.78942100e+00       -1.02585043e-07  49.9382  49.1021
0202-02-11_17:56:49.030000      27995.87        1.79941900e+00       -9.66350530e-08  49.9382  49.1021
0202-02-11_17:56:49.234000      27996.07        1.80839200e+00       -8.65324730e-08  49.9382  49.1021
0202-02-11_17:56:49.438000      27996.27        1.81963800e+00       -8.36814330e-08  49.9382  49.1021
0202-02-11_17:56:49.640000      27996.48        1.82942800e+00       -7.46944730e-08  49.9350  49.1199
0202-02-11_17:56:49.844000      27996.68        1.83865600e+00       -8.04585230e-08  49.9350  49.1199
0202-02-11_17:56:50.035000      27996.87        1.84910000e+00       -7.97147730e-08  49.9350  49.1199
0202-02-11_17:56:50.227000      27997.07        1.85915900e+00       -8.06444630e-08  49.9350  49.1199
0202-02-11_17:56:50.434000      27997.27        1.86829400e+00       -6.47778330e-08  49.9350  49.1199
0202-02-11_17:56:50.625000      27997.46        1.87891300e+00       -6.32903330e-08  49.9166  49.1006
0202-02-11_17:56:50.836000      27997.68        1.88912100e+00       -5.34976430e-08  49.9166  49.1006
0202-02-11_17:56:51.040000      27997.88        1.89835900e+00       -4.53164130e-08  49.9166  49.1006
0202-02-11_17:56:51.242000      27998.08        1.90854800e+00       -2.03388630e-08  49.9166  49.1006
0202-02-11_17:56:51.434000      27998.27        1.91860300e+00       -1.18477330e-08  49.9166  49.1006
0202-02-11_17:56:51.640000      27998.48        1.92773600e+00        1.97359700e-09  49.9489  49.1231
0202-02-11_17:56:51.832000      27998.67        1.93865900e+00        5.07254700e-09  49.9489  49.1231
0202-02-11_17:56:52.027000      27998.86        1.94850700e+00        2.08771970e-08  49.9489  49.1231
0202-02-11_17:56:52.230000      27999.07        1.95740100e+00        3.68677870e-08  49.9489  49.1231
0202-02-11_17:56:52.420000      27999.26        1.96826300e+00        5.66391070e-08  49.9489  49.1231
0202-02-11_17:56:52.620000      27999.46        1.97814600e+00        8.08729070e-08  49.9455  49.1034
0202-02-11_17:56:52.824000      27999.66        1.98717200e+00        1.07028057e-07  49.9455  49.1034
0202-02-11_17:56:53.016000      27999.85        1.99769200e+00        1.35104567e-07  49.9455  49.1034
0202-02-11_17:56:53.207000      28000.05        2.00789100e+00        1.58656597e-07  49.9455  49.1034
0202-02-11_17:56:53.414000      28000.25        2.01707300e+00        1.98385157e-07  49.9455  49.1034
0202-02-11_17:56:53.610000      28000.45        2.02796800e+00        2.27949167e-07  49.9639  49.1285
0202-02-11_17:56:53.805000      28000.64        2.03767300e+00        2.58690397e-07  49.9639  49.1285
0202-02-11_17:56:54.010000      28000.85        2.04687900e+00        3.12796597e-07  49.9639  49.1285
0202-02-11_17:56:54.203000      28001.04        2.05751000e+00        3.56800587e-07  49.9639  49.1285
0202-02-11_17:56:54.400000      28001.24        2.06734500e+00        4.09915837e-07  49.9639  49.1285
0202-02-11_17:56:54.620000      28001.46        2.07666000e+00        4.68981817e-07  49.9185  49.0984
0202-02-11_17:56:54.832000      28001.67        2.08777900e+00        5.24638947e-07  49.9185  49.0984
0202-02-11_17:56:55.035000      28001.87        2.09696700e+00        6.08062657e-07  49.9185  49.0984
0202-02-11_17:56:55.227000      28002.07        2.10680000e+00        6.74256217e-07  49.9185  49.0984
0202-02-11_17:56:55.438000      28002.27        2.11737900e+00        7.48692987e-07  49.9185  49.0984
0202-02-11_17:56:55.633000      28002.47        2.12678600e+00        8.55296837e-07  49.9303  49.1152
0202-02-11_17:56:55.824000      28002.66        2.13662600e+00        9.52355937e-07  49.9303  49.1152
0202-02-11_17:56:56.035000      28002.87        2.14670900e+00        1.05319575e-06  49.9303  49.1152
0202-02-11_17:56:56.230000      28003.07        2.15660800e+00        1.19010733e-06  49.9303  49.1152
0202-02-11_17:56:56.420000      28003.26        2.16597200e+00        1.30328097e-06  49.9303  49.1152
0202-02-11_17:56:56.620000      28003.46        2.17660600e+00        1.43709360e-06  49.9096  49.0937
0202-02-11_17:56:56.820000      28003.66        2.18649400e+00        1.59011972e-06  49.9096  49.0937
0202-02-11_17:56:57.023000      28003.86        2.19539200e+00        1.74643072e-06  49.9096  49.0937
0202-02-11_17:56:57.223000      28004.06        2.20650000e+00        1.96372905e-06  49.9096  49.0937
0202-02-11_17:56:57.418000      28004.25        2.21626900e+00        2.13850980e-06  49.9096  49.0937
0202-02-11_17:56:57.630000      28004.47        2.22590100e+00        2.39423510e-06  49.9447  49.1260
0202-02-11_17:56:57.824000      28004.66        2.23627600e+00        2.59616264e-06  49.9447  49.1260
0202-02-11_17:56:58.016000      28004.86        2.24655200e+00        2.81389482e-06  49.9447  49.1260
0202-02-11_17:56:58.215000      28005.05        2.25595900e+00        3.12955380e-06  49.9447  49.1260
0202-02-11_17:56:58.410000      28005.25        2.26584500e+00        3.38515514e-06  49.9447  49.1260
0202-02-11_17:56:58.625000      28005.46        2.27614000e+00        3.65835851e-06  49.9272  49.0982
0202-02-11_17:56:58.820000      28005.66        2.28557500e+00        4.05049956e-06  49.9272  49.0982
0202-02-11_17:56:59.010000      28005.85        2.29532300e+00        4.37068300e-06  49.9272  49.0982
0202-02-11_17:56:59.203000      28006.04        2.30547700e+00        4.70921223e-06  49.9272  49.0982
0202-02-11_17:56:59.402000      28006.24        2.31606600e+00        5.20888681e-06  49.9272  49.0982
0202-02-11_17:56:59.613000      28006.45        2.32552300e+00        5.60059401e-06  49.9272  49.0982
0202-02-11_17:56:59.820000      28006.66        2.33572700e+00        6.00042071e-06  49.9553  49.1323
0202-02-11_17:57:00.010000      28006.85        2.34569600e+00        6.56957491e-06  49.9553  49.1323
0202-02-11_17:57:00.203000      28007.04        2.35455300e+00        7.02760051e-06  49.9553  49.1323
0202-02-11_17:57:00.395000      28007.23        2.36525600e+00        8.45801441e-06  49.9553  49.1323
0202-02-11_17:57:00.598000      28007.43        2.37539200e+00        8.63056401e-06  49.9411  49.1072
0202-02-11_17:57:00.816000      28007.65        2.38482000e+00        8.94182251e-06  49.9411  49.1072
0202-02-11_17:57:01.020000      28007.86        2.39522000e+00        1.00670513e-05  49.9411  49.1072
