Repository: shortlab/2025-devitre-PhD

# 2025-devitre-PhD
Data repository for Alexis Devitre's PhD thesis

File: chapter 5/cold_vs_warm/20K/ffj29/Ic/1_anneal/Ic_2024-02-11_18-15-27014833_f29-140Kanneal-64K.txt
# Ic = 0.46 A, n = 17.13 , Tavg = 63.93 K, f29-140Kanneal-64K
#datetime                        t_s     iHTS_A                vHTS_V                tHTS_K  tTAR_K
0202-02-11_18:15:14.260000      29101.10        1.57457700e-02        1.51011995e-08  63.8732  62.6257
0202-02-11_18:15:14.453000      29101.29        1.34034200e-02        1.04527695e-08  63.8732  62.6257
0202-02-11_18:15:14.656000      29101.49        2.28544100e-02        1.10725595e-08  63.8665  62.6853
0202-02-11_18:15:14.848000      29101.69        3.24508500e-02        9.58505950e-09  63.8665  62.6853
0202-02-11_18:15:15.043000      29101.88        4.27656100e-02        1.61548395e-08  63.8665  62.6853
0202-02-11_18:15:15.250000      29102.09        5.23635300e-02        1.65267195e-08  63.8665  62.6853
0202-02-11_18:15:15.445000      29102.28        6.20742400e-02        1.80142195e-08  63.8665  62.6853
0202-02-11_18:15:15.645000      29102.48        7.23726800e-02        1.77043195e-08  63.8995  62.6928
0202-02-11_18:15:15.850000      29102.69        8.23000700e-02        1.93157795e-08  63.8995  62.6928
0202-02-11_18:15:16.043000      29102.88        9.15117100e-02        1.74564095e-08  63.8995  62.6928
0202-02-11_18:15:16.234000      29103.07        1.01813100e-01        8.09756950e-09  63.8995  62.6928
0202-02-11_18:15:16.438000      29103.28        1.11770200e-01        6.91977950e-09  63.8995  62.6928
0202-02-11_18:15:16.645000      29103.48        1.21497200e-01        8.46901950e-09  63.9040  62.6953
0202-02-11_18:15:16.836000      29103.67        1.31736300e-01        1.71458995e-08  63.9040  62.6953
0202-02-11_18:15:17.040000      29103.88        1.41837300e-01        1.03901895e-08  63.9040  62.6953
0202-02-11_18:15:17.242000      29104.08        1.51481300e-01        1.32412195e-08  63.9040  62.6953
0202-02-11_18:15:17.434000      29104.27        1.61095500e-01        1.07620595e-08  63.9040  62.6953
0202-02-11_18:15:17.640000      29104.48        1.71522700e-01        1.65261095e-08  63.9345  62.7062
0202-02-11_18:15:17.832000      29104.67        1.81331300e-01        1.68360095e-08  63.9345  62.7062
0202-02-11_18:15:18.027000      29104.86        1.91143000e-01        2.73724495e-08  63.9345  62.7062
0202-02-11_18:15:18.230000      29105.07        2.01070400e-01        3.54916995e-08  63.9345  62.7062
0202-02-11_18:15:18.426000      29105.26        2.11218900e-01        3.69791995e-08  63.9345  62.7062
0202-02-11_18:15:18.640000      29105.48        2.20799000e-01        2.72484895e-08  63.9011  62.7011
0202-02-11_18:15:18.840000      29105.68        2.31116700e-01        1.65880895e-08  63.9011  62.7011
0202-02-11_18:15:19.043000      29105.88        2.41073800e-01        1.66500695e-08  63.9011  62.7011
0202-02-11_18:15:19.234000      29106.07        2.50502200e-01        1.71458995e-08  63.9011  62.7011
0202-02-11_18:15:19.426000      29106.26        2.60705600e-01        1.81375695e-08  63.9011  62.7011
0202-02-11_18:15:19.633000      29106.47        2.70585500e-01        1.75797595e-08  63.9258  62.6934
0202-02-11_18:15:19.830000      29106.67        2.79914800e-01        1.36130995e-08  63.9258  62.6934
0202-02-11_18:15:20.020000      29106.86        2.90578300e-01        1.05761195e-08  63.9258  62.6934
0202-02-11_18:15:20.210000      29107.05        3.00369200e-01        1.31172695e-08  63.9258  62.6934
0202-02-11_18:15:20.410000      29107.25        3.10042800e-01        1.65880895e-08  63.9258  62.6934
0202-02-11_18:15:20.613000      29107.45        3.20007200e-01        2.47073495e-08  63.9258  62.6934
0202-02-11_18:15:20.820000      29107.66        3.30456400e-01        2.06167295e-08  63.8893  62.6844
0202-02-11_18:15:21.016000      29107.85        3.40346600e-01        2.16703795e-08  63.8893  62.6844
0202-02-11_18:15:21.207000      29108.05        3.49296000e-01        1.44188295e-08  63.8893  62.6844
0202-02-11_18:15:21.400000      29108.24        3.60357300e-01        2.08646495e-08  63.8893  62.6844
0202-02-11_18:15:21.617000      29108.45        3.70394500e-01        2.37156795e-08  63.8900  62.6859
0202-02-11_18:15:21.810000      29108.65        3.79524900e-01        2.37156795e-08  63.8900  62.6859
0202-02-11_18:15:22             29108.84        3.89792100e-01        2.21662095e-08  63.8900  62.6859
0202-02-11_18:15:22.200000      29109.04        3.99706100e-01        2.05547495e-08  63.8900  62.6859
0202-02-11_18:15:22.390000      29109.23        4.09227800e-01        2.81165295e-08  63.8900  62.6859
0202-02-11_18:15:22.590000      29109.43        4.19492000e-01        3.63600895e-08  63.8601  62.6779
0202-02-11_18:15:22.793000      29109.63        4.29459500e-01        6.48089295e-08  63.8601  62.6779
0202-02-11_18:15:22.990000      29109.82        4.38946100e-01        8.51380695e-08  63.8601  62.6779
0202-02-11_18:15:23.180000      29110.02        4.49142100e-01        1.24742700e-07  63.8601  62.6779
0202-02-11_18:15:23.387000      29110.22        4.59410800e-01        1.95832700e-07  63.8601  62.6779
0202-02-11_18:15:23.630000      29110.47        4.69661700e-01        2.77149250e-07  63.8601  62.6779
0202-02-11_18:15:23.832000      29110.67        4.79351500e-01        4.20568840e-07  63.8761  62.6886
0202-02-11_18:15:24.035000      29110.87        4.88115300e-01        5.54009800e-07  63.8761  62.6886
0202-02-11_18:15:24.230000      29111.07        4.98995500e-01        8.38431790e-07  63.8761  62.6886
0202-02-11_18:15:24.420000      29111.26        5.08685400e-01        1.13704700e-06  63.8761  62.6886
0202-02-11_18:15:24.625000      29111.46        5.18267000e-01        1.54567506e-06  63.8885  62.6922
0202-02-11_18:15:24.824000      29111.66        5.28123100e-01        2.70133697e-06  63.8885  62.6922
0202-02-11_18:15:25.027000      29111.86        5.38666400e-01        2.91349135e-06  63.8885  62.6922
0202-02-11_18:15:25.220000      29112.06        5.48013800e-01        5.74320814e-06  63.8885  62.6922
0202-02-11_18:15:25.410000      29112.25        5.57886300e-01        7.23194558e-06  63.8885  62.6922
0202-02-11_18:15:25.625000      29112.46        5.68339000e-01        8.95893063e-06  63.9179  62.6992
0202-02-11_18:15:25.824000      29112.66        5.77956200e-01        1.11973669e-05  63.9179  62.6992
0202-02-11_18:15:26.016000      29112.86        5.87715900e-01        1.44903152e-05  63.9179  62.6992
0202-02-11_18:15:26.210000      29113.05        5.97938600e-01        1.75508419e-05  63.9179  62.6992
0202-02-11_18:15:26.414000      29113.25        6.07944600e-01        1.99866195e-05  63.9179  62.6992
0202-02-11_18:15:26.625000      29113.46        6.17665700e-01        2.44373367e-05  63.9290  62.7025

File: chapter 5/cold_vs_warm/20K/ffj29/Ic/1_anneal/Ic_2024-02-23_01-15-01780514_anneal150k10day.txt
# Ic = 5.44 A, n = 19.95 , Tavg = 30.04 K, anneal150k10day
#datetime                        t_s     iHTS_A                vHTS_V                tHTS_K  tTAR_K
0202-02-23_01:14:49.637000      843613.15        1.86384800e-02        6.92242654e-07  30.0343  29.6255
0202-02-23_01:14:49.830000      843613.34        9.27518000e-02        7.26331034e-07  30.0343  29.6255
0202-02-23_01:14:50.047000      843613.56        1.91515100e-01        7.14802554e-07  30.0343  29.6255
0202-02-23_01:14:50.254000      843613.77        2.90365300e-01        7.52237414e-07  30.0170  29.5697
0202-02-23_01:14:50.453000      843613.97        3.89104900e-01        7.00422654e-07  30.0170  29.5697
0202-02-23_01:14:50.650000      843614.16        4.84833200e-01        7.48332474e-07  30.0170  29.5697
0202-02-23_01:14:50.840000      843614.35        5.82183700e-01        6.83936214e-07  30.0170  29.5697
0202-02-23_01:14:51.030000      843614.55        6.85264400e-01        7.51183504e-07  30.0170  29.5697
0202-02-23_01:14:51.240000      843614.75        7.84447800e-01        6.86105484e-07  30.0098  29.6372
0202-02-23_01:14:51.434000      843614.95        8.74125200e-01        7.22735114e-07  30.0098  29.6372
0202-02-23_01:14:51.625000      843615.14        9.81781500e-01        6.57719074e-07  30.0098  29.6372
0202-02-23_01:14:51.832000      843615.35        1.08107500e+00        6.79597684e-07  30.0098  29.6372
0202-02-23_01:14:52.023000      843615.54        1.17236200e+00        5.99210834e-07  30.0098  29.6372
0202-02-23_01:14:52.220000      843615.73        1.27339500e+00        6.21461314e-07  30.0362  29.5761
0202-02-23_01:14:52.420000      843615.94        1.37777000e+00        5.72249934e-07  30.0362  29.5761
0202-02-23_01:14:52.617000      843616.13        1.47738100e+00        6.77552374e-07  30.0362  29.5761
0202-02-23_01:14:52.824000      843616.34        1.56891900e+00        6.12102474e-07  30.0362  29.5761
0202-02-23_01:14:53.027000      843616.54        1.67550500e+00        6.76002894e-07  30.0362  29.5761
0202-02-23_01:14:53.234000      843616.75        1.77482800e+00        6.35530564e-07  30.0446  29.6268
0202-02-23_01:14:53.430000      843616.94        1.87092700e+00        6.84060174e-07  30.0446  29.6268
0202-02-23_01:14:53.633000      843617.15        1.97268100e+00        6.04169154e-07  30.0446  29.6268
0202-02-23_01:14:53.830000      843617.34        2.07217100e+00        6.35716504e-07  30.0446  29.6268
0202-02-23_01:14:54.023000      843617.54        2.16229500e+00        5.64688484e-07  30.0446  29.6268
0202-02-23_01:14:54.227000      843617.74        2.27031200e+00        6.08507694e-07  30.0175  29.5861
0202-02-23_01:14:54.420000      843617.94        2.36981500e+00        5.43181754e-07  30.0175  29.5861
0202-02-23_01:14:54.617000      843618.13        2.46068700e+00        6.00078534e-07  30.0175  29.5861
0202-02-23_01:14:54.820000      843618.34        2.56811100e+00        5.48016114e-07  30.0175  29.5861
0202-02-23_01:14:55.016000      843618.53        2.66748300e+00        5.97289474e-07  30.0175  29.5861
0202-02-23_01:14:55.210000      843618.72        2.75910300e+00        5.44855184e-07  30.0250  29.6150
0202-02-23_01:14:55.414000      843618.93        2.86554800e+00        5.57808814e-07  30.0250  29.6150
0202-02-23_01:14:55.605000      843619.12        2.96510600e+00        5.22232824e-07  30.0250  29.6150
0202-02-23_01:14:55.800000      843619.32        3.06095500e+00        5.35868154e-07  30.0250  29.6150
0202-02-23_01:14:56.004000      843619.52        3.15892100e+00        4.83247744e-07  30.0250  29.6150
0202-02-23_01:14:56.207000      843619.72        3.26291400e+00        4.96201104e-07  30.0133  29.5928
0202-02-23_01:14:56.400000      843619.91        3.36297800e+00        4.67690614e-07  30.0133  29.5928
0202-02-23_01:14:56.610000      843620.12        3.45256500e+00        5.51176394e-07  30.0133  29.5928
0202-02-23_01:14:56.810000      843620.32        3.56215800e+00        5.11757714e-07  30.0133  29.5928
0202-02-23_01:14:57             843620.51        3.66015700e+00        5.44048804e-07  30.0133  29.5928
0202-02-23_01:14:57.210000      843620.72        3.75136700e+00        4.77049444e-07  30.0257  29.6126
0202-02-23_01:14:57.402000      843620.92        3.85810600e+00        5.19505094e-07  30.0257  29.6126
0202-02-23_01:14:57.594000      843621.11        3.95777900e+00        4.95891084e-07  30.0257  29.6126
0202-02-23_01:14:57.800000      843621.32        4.04815000e+00        5.72001354e-07  30.0257  29.6126
0202-02-23_01:14:57.996000      843621.51        4.15615700e+00        5.51734204e-07  30.0257  29.6126
0202-02-23_01:14:58.200000      843621.71        4.25676200e+00        5.65555534e-07  30.0249  29.5919
0202-02-23_01:14:58.402000      843621.92        4.35117500e+00        4.94217644e-07  30.0249  29.5919
0202-02-23_01:14:58.594000      843622.11        4.44506400e+00        5.01593154e-07  30.0249  29.5919
0202-02-23_01:14:58.797000      843622.31        4.55280500e+00        4.81635894e-07  30.0249  29.5919
0202-02-23_01:14:58.990000      843622.50        4.64634100e+00        5.36053504e-07  30.0249  29.5919
0202-02-23_01:14:59.188000      843622.70        4.75256900e+00        5.38966524e-07  30.0357  29.6297
0202-02-23_01:14:59.400000      843622.91        4.85135000e+00        5.70203964e-07  30.0357  29.6297
0202-02-23_01:14:59.590000      843623.10        4.94727300e+00        5.39462354e-07  30.0357  29.6297
0202-02-23_01:14:59.793000      843623.31        5.04965800e+00        5.67848754e-07  30.0357  29.6297
0202-02-23_01:14:59.996000      843623.51        5.14911000e+00        5.28244144e-07  30.0357  29.6297
0202-02-23_01:15:00.200000      843623.72        5.24268600e+00        5.80616444e-07  30.0195  29.5799
0202-02-23_01:15:00.402000      843623.92        5.34789200e+00        6.01627344e-07  30.0195  29.5799
0202-02-23_01:15:00.598000      843624.11        5.44736900e+00        7.05938084e-07  30.0195  29.5799
0202-02-23_01:15:00.805000      843624.32        5.53838600e+00        7.16288584e-07  30.0195  29.5799
0202-02-23_01:15:01             843624.52        5.64570100e+00        8.94850224e-07  30.0195  29.5799
0202-02-23_01:15:01.200000      843624.71        5.74530400e+00        1.00077242e-06  30.0356  29.6383
0202-02-23_01:15:01.410000      843624.92        5.84111400e+00        1.36613892e-06  30.0356  29.6383

File: chapter 5/cold_vs_warm/20K/ffj29/Ic/1_anneal/Ic_2024-02-23_01-15-47579412_anneal150k10day.txt
# Ic = 5.63 A, n = 31.49 , Tavg = 30.03 K, anneal150k10day
#datetime                        t_s     iHTS_A                vHTS_V                tHTS_K  tTAR_K
0202-02-23_01:15:35.400000      843658.91        5.04667900e-02        9.98078322e-07  30.0090  29.6152
0202-02-23_01:15:35.605000      843659.12        8.90631600e-02        9.20976462e-07  30.0090  29.6152
0202-02-23_01:15:35.800000      843659.32        1.91314000e-01        9.63865922e-07  30.0090  29.6152
0202-02-23_01:15:35.996000      843659.51        2.90517900e-01        9.38392562e-07  30.0090  29.6152
0202-02-23_01:15:36.207000      843659.72        3.82011700e-01        9.96033022e-07  30.0278  29.5968
0202-02-23_01:15:36.410000      843659.92        4.89170100e-01        9.81034102e-07  30.0278  29.5968
0202-02-23_01:15:36.610000      843660.13        5.86547000e-01        1.04090580e-06  30.0278  29.5968
0202-02-23_01:15:36.805000      843660.32        6.79731300e-01        9.61386762e-07  30.0278  29.5968
0202-02-23_01:15:37             843660.51        7.84083700e-01        9.52151792e-07  30.0278  29.5968
0202-02-23_01:15:37.200000      843660.71        8.83148100e-01        8.71021212e-07  30.0318  29.6089
0202-02-23_01:15:37.395000      843660.91        9.75642200e-01        9.37710472e-07  30.0318  29.6089
0202-02-23_01:15:37.590000      843661.10        1.08093400e+00        8.82611162e-07  30.0318  29.6089
0202-02-23_01:15:37.780000      843661.29        1.18032800e+00        9.41429202e-07  30.0318  29.6089
0202-02-23_01:15:37.984000      843661.50        1.27601300e+00        8.92279882e-07  30.0318  29.6089
0202-02-23_01:15:38.190000      843661.71        1.37501600e+00        9.49548452e-07  30.0318  29.6089
0202-02-23_01:15:38.406000      843661.92        1.47955700e+00        9.31202672e-07  29.9967  29.5888
0202-02-23_01:15:38.598000      843662.11        1.57228200e+00        9.38392232e-07  29.9967  29.5888
0202-02-23_01:15:38.805000      843662.32        1.67554000e+00        8.75979412e-07  29.9967  29.5888
0202-02-23_01:15:39             843662.51        1.77142600e+00        9.17877192e-07  29.9967  29.5888
0202-02-23_01:15:39.195000      843662.71        1.86936100e+00        9.16203762e-07  30.0288  29.6240
0202-02-23_01:15:39.400000      843662.91        1.97356000e+00        9.98759762e-07  30.0288  29.6240
0202-02-23_01:15:39.610000      843663.12        2.07257700e+00        9.64051532e-07  30.0288  29.6240
0202-02-23_01:15:39.810000      843663.32        2.16764300e+00        9.88657182e-07  30.0288  29.6240
0202-02-23_01:15:40.010000      843663.52        2.27060100e+00        9.25500612e-07  30.0288  29.6240
0202-02-23_01:15:40.210000      843663.73        2.37065200e+00        9.75703582e-07  30.0050  29.5766
0202-02-23_01:15:40.402000      843663.92        2.46382400e+00        8.80008042e-07  30.0050  29.5766
0202-02-23_01:15:40.605000      843664.12        2.56815200e+00        9.19736562e-07  30.0050  29.5766
0202-02-23_01:15:40.812000      843664.33        2.66785300e+00        9.35479222e-07  30.0050  29.5766
0202-02-23_01:15:41.008000      843664.52        2.76212500e+00        1.05509864e-06  30.0050  29.5766
0202-02-23_01:15:41.215000      843664.73        2.86572400e+00        1.01456439e-06  30.0338  29.6324
0202-02-23_01:15:41.410000      843664.93        2.96611200e+00        1.03148465e-06  30.0338  29.6324
0202-02-23_01:15:41.605000      843665.12        3.05535300e+00        9.36842762e-07  30.0338  29.6324
0202-02-23_01:15:41.812000      843665.33        3.16326400e+00        1.00111496e-06  30.0338  29.6324
0202-02-23_01:15:42.008000      843665.52        3.26285500e+00        9.83884802e-07  30.0338  29.6324
0202-02-23_01:15:42.210000      843665.73        3.35637400e+00        1.04635961e-06  30.0100  29.5755
0202-02-23_01:15:42.410000      843665.92        3.46215100e+00        9.98883712e-07  30.0100  29.5755
0202-02-23_01:15:42.605000      843666.12        3.56087400e+00        1.04419034e-06  30.0100  29.5755
0202-02-23_01:15:42.797000      843666.31        3.65211600e+00        1.00873837e-06  30.0100  29.5755
0202-02-23_01:15:42.996000      843666.51        3.75931600e+00        1.06526348e-06  30.0100  29.5755
0202-02-23_01:15:43.190000      843666.71        3.85921300e+00        9.92748272e-07  30.0291  29.6303
0202-02-23_01:15:43.390000      843666.91        3.95144600e+00        1.03179524e-06  30.0291  29.6303
0202-02-23_01:15:43.590000      843667.10        4.05684700e+00        9.85620892e-07  30.0291  29.6303
0202-02-23_01:15:43.780000      843667.30        4.15648800e+00        1.03464627e-06  30.0291  29.6303
0202-02-23_01:15:43.977000      843667.49        4.24682200e+00        9.72109472e-07  30.0291  29.6303
0202-02-23_01:15:44.188000      843667.70        4.35548200e+00        9.74464672e-07  30.0291  29.6303
0202-02-23_01:15:44.383000      843667.90        4.45501600e+00        9.04800282e-07  30.0232  29.5817
0202-02-23_01:15:44.574000      843668.09        4.54472400e+00        9.96157322e-07  30.0232  29.5817
0202-02-23_01:15:44.770000      843668.29        4.65246800e+00        9.50540782e-07  30.0232  29.5817
0202-02-23_01:15:44.965000      843668.48        4.75213400e+00        1.00539219e-06  30.0232  29.5817
0202-02-23_01:15:45.200000      843668.71        4.84610300e+00        9.11741922e-07  30.0232  29.5817
0202-02-23_01:15:45.410000      843668.92        4.95203300e+00        9.40934032e-07  30.0218  29.6229
0202-02-23_01:15:45.600000      843669.12        5.04246700e+00        9.59837622e-07  30.0218  29.6229
0202-02-23_01:15:45.805000      843669.32        5.14924800e+00        9.97830752e-07  30.0218  29.6229
0202-02-23_01:15:46             843669.51        5.24881000e+00        9.87232342e-07  30.0218  29.6229
0202-02-23_01:15:46.195000      843669.71        5.34003600e+00        9.80476632e-07  30.0311  29.5943
0202-02-23_01:15:46.406000      843669.92        5.44812000e+00        9.90207332e-07  30.0311  29.5943
0202-02-23_01:15:46.600000      843670.11        5.54739300e+00        1.10164557e-06  30.0311  29.5943
0202-02-23_01:15:46.793000      843670.31        5.63629900e+00        1.16852090e-06  30.0311  29.5943
0202-02-23_01:15:46.984000      843670.50        5.74447700e+00        1.37695626e-06  30.0311  29.5943
0202-02-23_01:15:47.190000      843670.71        5.84544800e+00        1.65133727e-06  30.0311  29.5943

File: chapter 5/cold_vs_warm/20K/ffj29/Ic/1_anneal/Ic_2024-02-23_01-17-16795364_anneal150k10day.txt
# Ic = 5.53 A, n = 24.06 , Tavg = 30.01 K, anneal150k10day
#datetime                        t_s     iHTS_A                vHTS_V                tHTS_K  tTAR_K
0202-02-23_01:17:04.508000      843748.02        1.95230800e-02        1.30992694e-07  30.0315  29.5744
0202-02-23_01:17:04.710000      843748.23        9.26478700e-02        1.29878484e-07  30.0315  29.5744
0202-02-23_01:17:04.914000      843748.43        1.91703500e-01        1.27091304e-07  30.0315  29.5744
0202-02-23_01:17:05.176000      843748.69        2.88507600e-01        1.22320334e-07  30.0315  29.5744
0202-02-23_01:17:05.375000      843748.89        3.86537500e-01        1.33848444e-07  30.0373  29.6217
0202-02-23_01:17:05.566000      843749.08        4.84684800e-01        1.24365644e-07  30.0373  29.6217
0202-02-23_01:17:05.760000      843749.27        5.86793200e-01        1.26101064e-07  30.0373  29.6217
0202-02-23_01:17:05.965000      843749.48        6.85817600e-01        1.07693274e-07  30.0373  29.6217
0202-02-23_01:17:06.188000      843749.70        7.82482100e-01        1.22320334e-07  30.0373  29.6217
0202-02-23_01:17:06.390000      843749.90        8.84302600e-01        1.17919824e-07  29.9924  29.5870
0202-02-23_01:17:06.582000      843750.10        9.82210900e-01        1.25853144e-07  29.9924  29.5870
0202-02-23_01:17:06.790000      843750.30        1.07210900e+00        1.13829204e-07  29.9924  29.5870
0202-02-23_01:17:06.980000      843750.50        1.18036000e+00        1.24241684e-07  29.9924  29.5870
0202-02-23_01:17:07.220000      843750.73        1.28214700e+00        1.14325034e-07  29.9924  29.5870
0202-02-23_01:17:07.420000      843750.94        1.37986300e+00        1.25915124e-07  30.0265  29.6048
0202-02-23_01:17:07.617000      843751.13        1.47782900e+00        1.18167734e-07  30.0265  29.6048
0202-02-23_01:17:07.810000      843751.32        1.57290700e+00        1.29819804e-07  30.0265  29.6048
0202-02-23_01:17:08.016000      843751.53        1.67018100e+00        1.15874514e-07  30.0265  29.6048
0202-02-23_01:17:08.215000      843751.73        1.77524600e+00        1.15502634e-07  30.0121  29.5940
0202-02-23_01:17:08.410000      843751.92        1.87425000e+00        1.04594314e-07  30.0121  29.5940
0202-02-23_01:17:08.617000      843752.13        1.96450900e+00        1.16556284e-07  30.0121  29.5940
0202-02-23_01:17:08.812000      843752.33        2.07234000e+00        1.07817224e-07  30.0121  29.5940
0202-02-23_01:17:09.004000      843752.52        2.17106300e+00        1.25791164e-07  30.0121  29.5940
0202-02-23_01:17:09.220000      843752.73        2.26379500e+00        1.07445354e-07  30.0262  29.6180
0202-02-23_01:17:09.414000      843752.93        2.37101800e+00        1.17423984e-07  30.0262  29.6180
0202-02-23_01:17:09.605000      843753.12        2.46904900e+00        9.75906740e-08  30.0262  29.6180
0202-02-23_01:17:09.805000      843753.32        2.55878400e+00        1.22816164e-07  30.0262  29.6180
0202-02-23_01:17:09.996000      843753.51        2.66765400e+00        1.08684934e-07  30.0262  29.6180
0202-02-23_01:17:10.195000      843753.71        2.76719800e+00        1.20151064e-07  30.0196  29.5816
0202-02-23_01:17:10.400000      843753.91        2.85769200e+00        8.94094340e-08  30.0196  29.5816
0202-02-23_01:17:10.590000      843754.10        2.96510900e+00        9.85825240e-08  30.0196  29.5816
0202-02-23_01:17:10.780000      843754.30        3.06474700e+00        8.42036440e-08  30.0196  29.5816
0202-02-23_01:17:10.990000      843754.50        3.16057300e+00        1.08065954e-07  30.0196  29.5816
0202-02-23_01:17:11.190000      843754.71        3.26146600e+00        9.77775140e-08  30.0342  29.6305
0202-02-23_01:17:11.383000      843754.90        3.36240200e+00        1.16929054e-07  30.0342  29.6305
0202-02-23_01:17:11.580000      843755.09        3.45795500e+00        9.85212640e-08  30.0342  29.6305
0202-02-23_01:17:11.777000      843755.29        3.55731300e+00        1.12528544e-07  30.0342  29.6305
0202-02-23_01:17:11.970000      843755.48        3.66001800e+00        9.70957440e-08  30.0342  29.6305
0202-02-23_01:17:12.180000      843755.69        3.75932200e+00        1.25110304e-07  30.0342  29.6305
0202-02-23_01:17:12.380000      843755.89        3.85237600e+00        1.26845714e-07  30.0314  29.5718
0202-02-23_01:17:12.582000      843756.09        3.95763800e+00        1.36700394e-07  30.0314  29.5718
0202-02-23_01:17:12.773000      843756.29        4.05718600e+00        1.10049374e-07  30.0314  29.5718
0202-02-23_01:17:12.965000      843756.48        4.14755800e+00        1.05276984e-07  30.0314  29.5718
0202-02-23_01:17:13.180000      843756.69        4.25592300e+00        9.21374140e-08  30.0314  29.5718
0202-02-23_01:17:13.387000      843756.90        4.35265600e+00        1.06764484e-07  30.0270  29.6313
0202-02-23_01:17:13.586000      843757.10        4.45087800e+00        9.13316940e-08  30.0270  29.6313
0202-02-23_01:17:13.780000      843757.29        4.55364600e+00        1.05710844e-07  30.0270  29.6313
0202-02-23_01:17:13.984000      843757.50        4.64967100e+00        1.00566574e-07  30.0270  29.6313
0202-02-23_01:17:14.203000      843757.72        4.75191700e+00        1.12156664e-07  30.0270  29.6313
0202-02-23_01:17:14.414000      843757.93        4.85216700e+00        1.02859804e-07  30.0427  29.5797
0202-02-23_01:17:14.605000      843758.12        4.94744700e+00        1.12342604e-07  30.0427  29.5797
0202-02-23_01:17:14.810000      843758.32        5.05005600e+00        1.07508234e-07  30.0427  29.5797
0202-02-23_01:17:15.010000      843758.53        5.14967700e+00        1.37010284e-07  30.0427  29.5797
0202-02-23_01:17:15.215000      843758.73        5.24372800e+00        1.38807684e-07  30.0019  29.6200
0202-02-23_01:17:15.418000      843758.93        5.34791200e+00        1.85725864e-07  30.0019  29.6200
0202-02-23_01:17:15.610000      843759.13        5.44736700e+00        2.11385204e-07  30.0019  29.6200
0202-02-23_01:17:15.812000      843759.33        5.53701900e+00        2.90904394e-07  30.0019  29.6200
0202-02-23_01:17:16.016000      843759.53        5.64601800e+00        4.33828194e-07  30.0019  29.6200
0202-02-23_01:17:16.210000      843759.73        5.74579500e+00        6.10344674e-07  30.0124  29.5855
0202-02-23_01:17:16.414000      843759.93        5.83531600e+00        8.23738714e-07  30.0124  29.5855

File: chapter 5/cold_vs_warm/20K/ffj29/Ic/1_anneal/Ic_2024-02-23_01-18-51833004_anneal150k10day.txt
# Ic = 5.54 A, n = 24.99 , Tavg = 30.03 K, anneal150k10day
#datetime                        t_s     iHTS_A                vHTS_V                tHTS_K  tTAR_K
0202-02-23_01:18:39.395000      843842.91        4.92340900e-02        1.76474480e-07  30.0020  29.6049
0202-02-23_01:18:39.590000      843843.10        8.91216600e-02        1.51620890e-07  30.0020  29.6049
0202-02-23_01:18:39.780000      843843.30        1.86525300e-01        1.68975021e-07  30.0020  29.6049
0202-02-23_01:18:39.973000      843843.49        2.90606000e-01        1.40836540e-07  30.0020  29.6049
0202-02-23_01:18:40.188000      843843.70        3.89572500e-01        1.55897440e-07  30.0020  29.6049
0202-02-23_01:18:40.383000      843843.90        4.85848200e-01        1.36312070e-07  30.0132  29.5775
0202-02-23_01:18:40.594000      843844.11        5.87892700e-01        1.63334931e-07  30.0132  29.5775
0202-02-23_01:18:40.785000      843844.30        6.85431500e-01        1.50071411e-07  30.0132  29.5775
0202-02-23_01:18:40.990000      843844.50        7.75475300e-01        1.65690130e-07  30.0132  29.5775
0202-02-23_01:18:41.184000      843844.70        8.83750300e-01        1.48026111e-07  30.0119  29.6017
0202-02-23_01:18:41.390000      843844.91        9.82229900e-01        1.64264610e-07  30.0119  29.6017
0202-02-23_01:18:41.598000      843845.11        1.07747700e+00        1.45422991e-07  30.0119  29.6017
0202-02-23_01:18:41.800000      843845.32        1.18025800e+00        1.62591180e-07  30.0119  29.6017
0202-02-23_01:18:42             843845.51        1.27942300e+00        1.39225080e-07  30.0119  29.6017
0202-02-23_01:18:42.190000      843845.71        1.37187400e+00        1.58190671e-07  29.9910  29.5646
0202-02-23_01:18:42.402000      843845.92        1.47759200e+00        1.47654230e-07  29.9910  29.5646
0202-02-23_01:18:42.598000      843846.11        1.57712400e+00        1.64636491e-07  29.9910  29.5646
0202-02-23_01:18:42.800000      843846.32        1.66276700e+00        1.46724551e-07  29.9910  29.5646
0202-02-23_01:18:43.004000      843846.52        1.77473200e+00        1.57260980e-07  29.9910  29.5646
0202-02-23_01:18:43.200000      843846.71        1.87439600e+00        1.33523011e-07  30.0177  29.6305
0202-02-23_01:18:43.406000      843846.92        1.96417200e+00        1.55215671e-07  30.0177  29.6305
0202-02-23_01:18:43.613000      843847.13        2.07226900e+00        1.36683940e-07  30.0177  29.6305
0202-02-23_01:18:43.816000      843847.33        2.17184600e+00        1.65442210e-07  30.0177  29.6305
0202-02-23_01:18:44.016000      843847.53        2.26574700e+00        1.43129761e-07  30.0177  29.6305
0202-02-23_01:18:44.210000      843847.73        2.37068400e+00        1.68355230e-07  30.0411  29.6067
0202-02-23_01:18:44.426000      843847.94        2.46941300e+00        1.51434951e-07  30.0411  29.6067
0202-02-23_01:18:44.633000      843848.15        2.56645000e+00        1.75915651e-07  30.0411  29.6067
0202-02-23_01:18:44.836000      843848.35        2.67025000e+00        1.59366230e-07  30.0411  29.6067
0202-02-23_01:18:45.035000      843848.55        2.76685800e+00        1.63766240e-07  30.0411  29.6067
0202-02-23_01:18:45.242000      843848.76        2.86143700e+00        1.48271480e-07  30.0376  29.6172
0202-02-23_01:18:45.438000      843848.95        2.96558800e+00        1.67546951e-07  30.0376  29.6172
0202-02-23_01:18:45.633000      843849.15        3.06509000e+00        1.55523030e-07  30.0376  29.6172
0202-02-23_01:18:45.832000      843849.35        3.15679900e+00        1.74116731e-07  30.0376  29.6172
0202-02-23_01:18:46.030000      843849.55        3.26294100e+00        1.68228720e-07  30.0376  29.6172
0202-02-23_01:18:46.234000      843849.75        3.36311700e+00        1.81864100e-07  30.0225  29.6098
0202-02-23_01:18:46.430000      843849.94        3.45809600e+00        1.59613640e-07  30.0225  29.6098
0202-02-23_01:18:46.640000      843850.15        3.56258800e+00        1.60915200e-07  30.0225  29.6098
0202-02-23_01:18:46.844000      843850.36        3.65914800e+00        1.33334550e-07  30.0225  29.6098
0202-02-23_01:18:47.117000      843850.63        3.76011200e+00        1.55151151e-07  30.0225  29.6098
0202-02-23_01:18:47.330000      843850.84        3.85919800e+00        1.58250100e-07  30.0284  29.5950
0202-02-23_01:18:47.527000      843851.04        3.95853800e+00        1.57630311e-07  30.0284  29.5950
0202-02-23_01:18:47.730000      843851.25        4.05256200e+00        1.59551660e-07  30.0284  29.5950
0202-02-23_01:18:47.934000      843851.45        4.15663200e+00        1.39408491e-07  30.0284  29.5950
0202-02-23_01:18:48.130000      843851.64        4.25677500e+00        1.67608931e-07  30.0284  29.5950
0202-02-23_01:18:48.336000      843851.85        4.35100300e+00        1.65749561e-07  30.0117  29.5992
0202-02-23_01:18:48.547000      843852.06        4.45824900e+00        1.89735441e-07  30.0117  29.5992
0202-02-23_01:18:48.754000      843852.27        4.55495800e+00        1.68848511e-07  30.0117  29.5992
0202-02-23_01:18:48.957000      843852.47        4.65260200e+00        1.65687580e-07  30.0117  29.5992
0202-02-23_01:18:49.195000      843852.71        4.75761200e+00        1.38478800e-07  30.0117  29.5992
0202-02-23_01:18:49.402000      843852.92        4.84773000e+00        1.59613640e-07  30.0275  29.6138
0202-02-23_01:18:49.598000      843853.11        4.95130600e+00        1.53725640e-07  30.0275  29.6138
0202-02-23_01:18:49.812000      843853.33        5.05090200e+00        1.80748480e-07  30.0275  29.6138
0202-02-23_01:18:50.016000      843853.53        5.14514200e+00        1.74736520e-07  30.0275  29.6138
0202-02-23_01:18:50.220000      843853.73        5.24888700e+00        2.03742691e-07  29.9831  29.5850
0202-02-23_01:18:50.420000      843853.94        5.34861600e+00        2.27480420e-07  29.9831  29.5850
0202-02-23_01:18:50.620000      843854.14        5.44506700e+00        2.92434071e-07  29.9831  29.5850
0202-02-23_01:18:50.832000      843854.35        5.55010200e+00        3.81373471e-07  29.9831  29.5850
0202-02-23_01:18:51.040000      843854.55        5.64974100e+00        5.11343300e-07  29.9831  29.5850
0202-02-23_01:18:51.250000      843854.77        5.74252500e+00        6.93003721e-07  30.0315  29.6356
0202-02-23_01:18:51.453000      843854.97        5.84458600e+00        9.29143660e-07  30.0315  29.6356

File: chapter 5/cold_vs_warm/20K/ffj29/Ic/1_anneal/Ic_2024-02-26_12-16-53278171_f29-6e20pm2-anneal300K-20K.txt
# Ic = 13.16 A, n = 32.00 , Tavg = 19.98 K, f29-6e20pm2-anneal300K-20K
#datetime                        t_s     iHTS_A                vHTS_V                tHTS_K  tTAR_K
0202-02-26_12:16:27.690000      1142511.21       -4.38927000e-01        1.47952713e-07  19.9854  19.5941
0202-02-26_12:16:28.145000      1142511.66       -4.39345500e-01        1.13492443e-07  19.9854  19.5941
0202-02-26_12:16:28.566000      1142512.08       -4.40266700e-01        1.90594183e-07  19.9732  19.8357
0202-02-26_12:16:28.960000      1142512.48       -4.42813400e-01        2.43462183e-07  19.9732  19.8357
0202-02-26_12:16:29.375000      1142512.89       -2.74105300e-01        4.47186793e-07  19.9687  19.5844
0202-02-26_12:16:29.773000      1142513.29       -6.88225100e-02        5.12946393e-07  19.9687  19.5844
0202-02-26_12:16:30.184000      1142513.70        3.16860100e-01        5.42510323e-07  19.9687  19.5844
0202-02-26_12:16:30.590000      1142514.10        5.24675500e-01        5.20383863e-07  19.9507  19.6680
0202-02-26_12:16:30.990000      1142514.50        9.15362600e-01        5.46353013e-07  19.9507  19.6680
0202-02-26_12:16:31.395000      1142514.91        1.12247800e+00        5.57695153e-07  19.9931  19.8210
0202-02-26_12:16:31.797000      1142515.31        1.51116300e+00        5.68913333e-07  19.9931  19.8210
0202-02-26_12:16:32.207000      1142515.72        1.71558200e+00        5.52984953e-07  19.9462  19.7238
0202-02-26_12:16:32.605000      1142516.12        2.11017300e+00        5.78706493e-07  19.9462  19.7238
0202-02-26_12:16:32.996000      1142516.51        2.31101400e+00        5.79140343e-07  19.9462  19.7238
0202-02-26_12:16:33.390000      1142516.91        2.70624700e+00        5.93829343e-07  19.9483  19.8528
0202-02-26_12:16:33.797000      1142517.31        2.90756800e+00        5.80689813e-07  19.9483  19.8528
0202-02-26_12:16:34.215000      1142517.73        3.29880700e+00        5.34391573e-07  19.9561  19.6141
0202-02-26_12:16:34.617000      1142518.13        3.48554300e+00        5.42820703e-07  19.9561  19.6141
0202-02-26_12:16:35.016000      1142518.53        3.89652300e+00        5.14372393e-07  19.9561  19.6141
0202-02-26_12:16:35.414000      1142518.93        4.28466200e+00        5.09228143e-07  19.9330  19.7026
0202-02-26_12:16:35.824000      1142519.34        4.48984100e+00        5.19764553e-07  19.9330  19.7026
0202-02-26_12:16:36.234000      1142519.75        4.88022700e+00        5.05509403e-07  19.9629  19.7875
0202-02-26_12:16:36.640000      1142520.15        5.06585400e+00        4.94911013e-07  19.9629  19.7875
0202-02-26_12:16:37.050000      1142520.56        5.47997500e+00        5.50877963e-07  19.9629  19.7875
0202-02-26_12:16:37.453000      1142520.97        5.66049500e+00        5.50320153e-07  19.9480  19.7330
0202-02-26_12:16:37.860000      1142521.38        6.06856000e+00        5.70401313e-07  19.9480  19.7330
0202-02-26_12:16:38.270000      1142521.79        6.25697100e+00        5.41765713e-07  19.9695  19.7752
0202-02-26_12:16:38.680000      1142522.19        6.66759800e+00        4.93173693e-07  19.9695  19.7752
0202-02-26_12:16:39.082000      1142522.60        6.85268700e+00        5.08792373e-07  19.9695  19.7752
0202-02-26_12:16:39.508000      1142523.02        7.24177100e+00        5.54036933e-07  19.9710  19.6422
0202-02-26_12:16:39.918000      1142523.43        7.59428100e+00        5.75915473e-07  19.9710  19.6422
0202-02-26_12:16:40.324000      1142523.84        7.32584800e+00        5.55462453e-07  19.9677  19.6802
0202-02-26_12:16:40.720000      1142524.23        5.00375700e+00        4.82451353e-07  19.9677  19.6802
0202-02-26_12:16:41.152000      1142524.67        5.23438300e+00        5.07614773e-07  19.9677  19.6802
0202-02-26_12:16:41.547000      1142525.06        6.08877200e+00        5.41269293e-07  19.9747  19.5875
0202-02-26_12:16:41.938000      1142525.45        7.30924500e+00        5.66866563e-07  19.9747  19.5875
0202-02-26_12:16:42.350000      1142525.87        7.55966400e+00        5.16291813e-07  19.9389  19.7349
0202-02-26_12:16:42.754000      1142526.27        7.96897900e+00        5.21250123e-07  19.9389  19.7349
0202-02-26_12:16:43.180000      1142526.69        8.18674200e+00        5.11829333e-07  19.9389  19.7349
0202-02-26_12:16:43.574000      1142527.09        8.59298500e+00        5.36930773e-07  19.9556  19.8562
0202-02-26_12:16:43.977000      1142527.49        8.80206100e+00        5.43376513e-07  19.9556  19.8562
0202-02-26_12:16:44.380000      1142527.89        9.20045600e+00        5.16043773e-07  19.9468  19.5818
0202-02-26_12:16:44.780000      1142528.30        9.40881900e+00        4.80591873e-07  19.9468  19.5818
0202-02-26_12:16:45.180000      1142528.69        9.80595500e+00        4.89888703e-07  19.9604  19.8480
0202-02-26_12:16:45.574000      1142529.09        9.98859000e+00        4.75199713e-07  19.9604  19.8480
0202-02-26_12:16:45.970000      1142529.48        1.04023700e+01        4.91500153e-07  19.9604  19.8480
0202-02-26_12:16:46.380000      1142529.89        1.07979700e+01        4.87967353e-07  19.9814  19.5878
0202-02-26_12:16:46.773000      1142530.29        1.10054200e+01        4.87099653e-07  19.9814  19.5878
0202-02-26_12:16:47.184000      1142530.70        1.13978700e+01        5.50256103e-07  19.9912  19.5812
0202-02-26_12:16:47.590000      1142531.11        1.16106700e+01        5.48582673e-07  19.9912  19.5812
0202-02-26_12:16:47.992000      1142531.51        1.20010400e+01        5.89116843e-07  19.9912  19.5812
0202-02-26_12:16:48.390000      1142531.91        1.21871100e+01        5.30112973e-07  19.9593  19.8315
0202-02-26_12:16:48.797000      1142532.31        1.25982100e+01        5.22923433e-07  19.9593  19.8315
0202-02-26_12:16:49.210000      1142532.73        1.27862100e+01        5.94509013e-07  19.9983  19.6334
0202-02-26_12:16:49.625000      1142533.14        1.31996700e+01        7.28941103e-07  19.9983  19.6334
0202-02-26_12:16:50.027000      1142533.54        1.33819500e+01        9.29008563e-07  19.9983  19.6334
0202-02-26_12:16:50.420000      1142533.94        1.37952900e+01        1.40729925e-06  19.9460  19.8503
0202-02-26_12:16:50.832000      1142534.35        1.39805400e+01        1.97800048e-06  19.9460  19.8503
0202-02-26_12:16:51.242000      1142534.76        1.43674200e+01        4.10759369e-06  19.9499  19.5876
0202-02-26_12:16:51.645000      1142535.16        1.45795800e+01        5.88527099e-06  19.9499  19.5876
0202-02-26_12:16:52.047000      1142535.56        1.49645400e+01        1.28544204e-05  19.9499  19.5876
0202-02-26_12:16:52.440000      1142535.96        1.51716900e+01        1.89718563e-05  19.9752  19.5583
0202-02-26_12:16:52.840000      1142536.35        1.55659300e+01        4.52606769e-05  19.9752  19.5583
