Repository: shortlab/2025-devitre-PhD

# 2025-devitre-PhD
Data repository for Alexis Devitre's PhD thesis

File: chapter 5/cold_vs_warm/20K/ffj29/Ic/1_anneal/Ic_2024-02-26_15-00-26743225_f29-6e20pm2-anneal300K-60K.txt (part 1 of 3)
# Ic = 2.46 A, n = 21.88 , Tavg = 59.87 K, f29-6e20pm2-anneal300K-60K
#datetime                        t_s     iHTS_A                vHTS_V                tHTS_K  tTAR_K
0202-02-26_14:57:01.710000      1152145.23        2.04772600e-02       -2.10417080e-08  59.8992  59.3141
0202-02-26_14:57:01.906000      1152145.42        7.76711100e-03       -2.28390880e-08  59.8992  59.3141
0202-02-26_14:57:02.140000      1152145.65        1.04489500e-02       -2.51942680e-08  59.8992  59.3141
0202-02-26_14:57:02.348000      1152145.86        1.32732600e-02       -5.67103800e-09  59.8848  59.3132
0202-02-26_14:57:02.543000      1152146.06        1.63380000e-02       -5.98092800e-09  59.8848  59.3132
0202-02-26_14:57:02.734000      1152146.25        1.91074000e-02       -4.80333800e-09  59.8848  59.3132
0202-02-26_14:57:02.938000      1152146.45        2.16440200e-02       -3.50178800e-09  59.8848  59.3132
0202-02-26_14:57:03.150000      1152146.66        2.47711000e-02        1.76639200e-09  59.8848  59.3132
0202-02-26_14:57:03.363000      1152146.88        2.80154200e-02        6.78665200e-09  59.8857  59.3141
0202-02-26_14:57:03.566000      1152147.08        3.06557000e-02        8.70798200e-09  59.8857  59.3141
0202-02-26_14:57:03.770000      1152147.28        3.38584700e-02        1.02574420e-08  59.8857  59.3141
0202-02-26_14:57:03.960000      1152147.48        3.70671800e-02        8.39809200e-09  59.8857  59.3141
0202-02-26_14:57:04.170000      1152147.68        3.97742400e-02        5.42312200e-09  59.8857  59.3141
0202-02-26_14:57:04.367000      1152147.88        4.28553100e-02        3.81168200e-09  59.8946  59.3162
0202-02-26_14:57:04.560000      1152148.07        4.57416600e-02        5.67105200e-09  59.8946  59.3162
0202-02-26_14:57:04.760000      1152148.28        4.84101400e-02        9.82367200e-09  59.8946  59.3162
0202-02-26_14:57:04.957000      1152148.47        5.16158800e-02        3.81180200e-09  59.8946  59.3162
0202-02-26_14:57:05.170000      1152148.69        5.46628100e-02        5.54723200e-09  59.8946  59.3162
0202-02-26_14:57:05.375000      1152148.89        5.70374300e-02        9.94771200e-09  59.9053  59.3148
0202-02-26_14:57:05.580000      1152149.09        6.01823200e-02        1.81908520e-08  59.9053  59.3148
0202-02-26_14:57:05.773000      1152149.29        6.33123600e-02        1.63315020e-08  59.9053  59.3148
0202-02-26_14:57:05.965000      1152149.48        6.59704500e-02        1.19310220e-08  59.9053  59.3148
0202-02-26_14:57:06.180000      1152149.69        6.90554300e-02        7.65450200e-09  59.9053  59.3148
0202-02-26_14:57:06.375000      1152149.89        7.23695100e-02        4.74151200e-09  59.8910  59.3132
0202-02-26_14:57:06.580000      1152150.09        7.52472500e-02        1.70457200e-09  59.8910  59.3132
0202-02-26_14:57:06.773000      1152150.29        7.81398400e-02        7.22065200e-09  59.8910  59.3132
0202-02-26_14:57:06.965000      1152150.48        8.12001300e-02        9.38990200e-09  59.8910  59.3132
0202-02-26_14:57:07.190000      1152150.71        8.40570900e-02        1.47820320e-08  59.8910  59.3132
0202-02-26_14:57:07.400000      1152150.91        8.72539200e-02        1.27367420e-08  59.9092  59.3167
0202-02-26_14:57:07.590000      1152151.11        9.00589400e-02        9.82375200e-09  59.9092  59.3167
0202-02-26_14:57:07.785000      1152151.30        9.27776100e-02        1.43481820e-08  59.9092  59.3167
0202-02-26_14:57:07.990000      1152151.50        9.57978300e-02        1.45961020e-08  59.9092  59.3167
0202-02-26_14:57:08.184000      1152151.70        9.90584800e-02        1.90585520e-08  59.8959  59.3170
0202-02-26_14:57:08.383000      1152151.90        1.02049000e-01        1.63315020e-08  59.8959  59.3170
0202-02-26_14:57:08.574000      1152152.09        1.05011300e-01        1.62075420e-08  59.8959  59.3170
0202-02-26_14:57:08.770000      1152152.28        1.08129500e-01        1.23028920e-08  59.8959  59.3170
0202-02-26_14:57:08.960000      1152152.48        1.10844000e-01        6.72483200e-09  59.8959  59.3170
0202-02-26_14:57:09.180000      1152152.69        1.13714300e-01        3.37799200e-09  59.9060  59.3169
0202-02-26_14:57:09.375000      1152152.89        1.16977300e-01        9.14199200e-09  59.9060  59.3169
0202-02-26_14:57:09.580000      1152153.09        1.19648700e-01        1.60216020e-08  59.9060  59.3169
0202-02-26_14:57:09.770000      1152153.28        1.22778800e-01        1.22409120e-08  59.9060  59.3169
0202-02-26_14:57:09.960000      1152153.48        1.25971100e-01        9.88573200e-09  59.9060  59.3169
0202-02-26_14:57:10.176000      1152153.69        1.28835500e-01        8.02637200e-09  59.9060  59.3169
0202-02-26_14:57:10.370000      1152153.89        1.31379300e-01        1.42242320e-08  59.8964  59.3164
0202-02-26_14:57:10.574000      1152154.09        1.34749800e-01        1.67655020e-08  59.8964  59.3164
0202-02-26_14:57:10.773000      1152154.29        1.38075700e-01        1.21794020e-08  59.8964  59.3164
0202-02-26_14:57:10.977000      1152154.49        1.40491700e-01        1.05681820e-08  59.8964  59.3164
0202-02-26_14:57:11.200000      1152154.71        1.43710700e-01        6.91153200e-09  59.8964  59.3164
0202-02-26_14:57:11.402000      1152154.92        1.46407400e-01        7.53131200e-09  59.9024  59.3240
0202-02-26_14:57:11.598000      1152155.11        1.49641300e-01        8.64693200e-09  59.9024  59.3240
0202-02-26_14:57:11.790000      1152155.30        1.52781800e-01        6.10581200e-09  59.9024  59.3240
0202-02-26_14:57:11.992000      1152155.51        1.55481400e-01        9.26671200e-09  59.9024  59.3240
0202-02-26_14:57:12.195000      1152155.71        1.58331000e-01        6.47768200e-09  59.8603  59.3136
0202-02-26_14:57:12.400000      1152155.91        1.61490700e-01        6.47768200e-09  59.8603  59.3136
0202-02-26_14:57:12.600000      1152156.12        1.64399200e-01        1.89127200e-09  59.8603  59.3136
0202-02-26_14:57:12.793000      1152156.31        1.67351100e-01        5.17613200e-09  59.8603  59.3136
0202-02-26_14:57:13             1152156.52        1.70377300e-01        8.21308200e-09  59.8603  59.3136
0202-02-26_14:57:13.200000      1152156.72        1.73308500e-01        8.15110200e-09  59.8923  59.3140
0202-02-26_14:57:13.406000      1152156.92        1.76147600e-01        8.99612000e-10  59.8923  59.3140
0202-02-26_14:57:13.598000      1152157.11        1.79240500e-01        2.07721200e-09  59.8923  59.3140
0202-02-26_14:57:13.790000      1152157.31        1.82189500e-01        3.06886200e-09  59.8923  59.3140
0202-02-26_14:57:13.996000      1152157.51        1.85052400e-01        7.65527200e-09  59.8923  59.3140
0202-02-26_14:57:14.190000      1152157.71        1.88136300e-01        7.03549200e-09  59.8833  59.3149
0202-02-26_14:57:14.383000      1152157.90        1.91350900e-01        8.64693200e-09  59.8833  59.3149
0202-02-26_14:57:14.590000      1152158.10        1.94072800e-01        1.03203520e-08  59.8833  59.3149
0202-02-26_14:57:14.780000      1152158.30        1.97038100e-01        7.53131200e-09  59.8833  59.3149
0202-02-26_14:57:14.973000      1152158.49        2.00056900e-01        3.37875200e-09  59.8833  59.3149
0202-02-26_14:57:15.190000      1152158.70        2.03075600e-01        4.74228200e-09  59.8833  59.3149
0202-02-26_14:57:15.387000      1152158.90        2.06091400e-01        7.65527200e-09  59.9065  59.3233
0202-02-26_14:57:15.590000      1152159.10        2.09004700e-01        7.53131200e-09  59.9065  59.3233
0202-02-26_14:57:15.780000      1152159.30        2.11792400e-01        3.81260200e-09  59.9065  59.3233
0202-02-26_14:57:15.973000      1152159.49        2.15056000e-01        6.04383200e-09  59.9065  59.3233
0202-02-26_14:57:16.176000      1152159.69        2.18123700e-01        9.20473200e-09  59.9065  59.3233
0202-02-26_14:57:16.370000      1152159.89        2.20771400e-01        1.45348920e-08  59.8883  59.3145
0202-02-26_14:57:16.566000      1152160.08        2.23707000e-01        9.32871200e-09  59.8883  59.3145
0202-02-26_14:57:16.758000      1152160.27        2.27046300e-01        8.83290200e-09  59.8883  59.3145
0202-02-26_14:57:16.960000      1152160.48        2.30164500e-01        1.38531820e-08  59.8883  59.3145
0202-02-26_14:57:17.170000      1152160.69        2.32985800e-01        1.72000220e-08  59.8883  59.3145
0202-02-26_14:57:17.380000      1152160.89        2.35955600e-01        2.30260020e-08  59.8964  59.3168
0202-02-26_14:57:17.574000      1152161.09        2.38722000e-01        1.88734420e-08  59.8964  59.3168
0202-02-26_14:57:17.777000      1152161.29        2.41604200e-01        1.86255220e-08  59.8964  59.3168
0202-02-26_14:57:17.973000      1152161.49        2.44876700e-01        1.79437620e-08  59.8964  59.3168
0202-02-26_14:57:18.184000      1152161.70        2.47714400e-01        1.33573520e-08  59.9006  59.3152
0202-02-26_14:57:18.383000      1152161.90        2.50900800e-01        1.18698620e-08  59.9006  59.3152
0202-02-26_14:57:18.586000      1152162.10        2.53934400e-01        1.22417420e-08  59.9006  59.3152
0202-02-26_14:57:18.785000      1152162.30        2.56899700e-01        1.24276720e-08  59.9006  59.3152
0202-02-26_14:57:18.990000      1152162.50        2.59886200e-01        1.72619920e-08  59.9006  59.3152
0202-02-26_14:57:19.190000      1152162.71        2.62709000e-01        2.06708120e-08  59.9165  59.3159
0202-02-26_14:57:19.387000      1152162.90        2.65699500e-01        2.42035920e-08  59.9165  59.3159
0202-02-26_14:57:19.580000      1152163.09        2.68552000e-01        2.40176520e-08  59.9165  59.3159
0202-02-26_14:57:19.770000      1152163.29        2.71811200e-01        1.89973920e-08  59.9165  59.3159
0202-02-26_14:57:19.965000      1152163.48        2.74571700e-01        1.97411320e-08  59.9165  59.3159
0202-02-26_14:57:20.180000      1152163.69        2.77568100e-01        1.39771320e-08  59.8789  59.3148
0202-02-26_14:57:20.370000      1152163.89        2.80916400e-01        1.62083620e-08  59.8789  59.3148
0202-02-26_14:57:20.562000      1152164.08        2.83630300e-01        1.83156320e-08  59.8789  59.3148
0202-02-26_14:57:20.758000      1152164.27        2.86405600e-01        1.84395920e-08  59.8789  59.3148
0202-02-26_14:57:20.953000      1152164.47        2.89641000e-01        2.14765320e-08  59.8789  59.3148
0202-02-26_14:57:21.152000      1152164.67        2.92544000e-01        2.42035920e-08  59.8789  59.3148
0202-02-26_14:57:21.363000      1152164.88        2.95267400e-01        2.68066820e-08  59.8789  59.3127
0202-02-26_14:57:21.566000      1152165.08        2.98626000e-01        2.37697420e-08  59.8789  59.3127
0202-02-26_14:57:21.766000      1152165.28        3.01190600e-01        2.14145520e-08  59.8789  59.3127
0202-02-26_14:57:21.970000      1152165.48        3.04555100e-01        2.33358920e-08  59.8789  59.3127
0202-02-26_14:57:22.180000      1152165.69        3.07492800e-01        2.53811820e-08  59.8789  59.3127
0202-02-26_14:57:22.390000      1152165.91        3.10385400e-01        2.78603020e-08  59.9088  59.3143
0202-02-26_14:57:22.586000      1152166.10        3.13034600e-01        3.06492620e-08  59.9088  59.3143
0202-02-26_14:57:22.777000      1152166.29        3.16486700e-01        2.97815020e-08  59.9088  59.3143
0202-02-26_14:57:22.980000      1152166.49        3.19017100e-01        2.71163820e-08  59.9088  59.3143
0202-02-26_14:57:23.215000      1152166.73        3.22243600e-01        2.35216320e-08  59.9088  59.3143
0202-02-26_14:57:23.414000      1152166.93        3.25381100e-01        2.64966020e-08  59.8852  59.3248
0202-02-26_14:57:23.605000      1152167.12        3.28039900e-01        2.71783620e-08  59.8852  59.3248
0202-02-26_14:57:23.810000      1152167.32        3.31135800e-01        3.04012420e-08  59.8852  59.3248
0202-02-26_14:57:24.004000      1152167.52        3.34194600e-01        2.40174620e-08  59.8852  59.3248
0202-02-26_14:57:24.195000      1152167.71        3.37062000e-01        2.21581020e-08  59.8990  59.3105
0202-02-26_14:57:24.400000      1152167.91        3.40260300e-01        2.30877820e-08  59.8990  59.3105
0202-02-26_14:57:24.594000      1152168.11        3.43013400e-01        2.22200820e-08  59.8990  59.3105
0202-02-26_14:57:24.785000      1152168.30        3.45748600e-01        1.72618020e-08  59.8990  59.3105
0202-02-26_14:57:24.977000      1152168.49        3.49062700e-01        1.39769420e-08  59.8990  59.3105
0202-02-26_14:57:25.188000      1152168.70        3.52082000e-01        1.11259320e-08  59.8990  59.3105
0202-02-26_14:57:25.406000      1152168.92        3.54434300e-01        1.27373720e-08  59.8930  59.3278
0202-02-26_14:57:25.598000      1152169.11        3.58180300e-01        4.68016200e-09  59.8930  59.3278
0202-02-26_14:57:25.805000      1152169.32        3.61007500e-01        6.53952200e-09  59.8930  59.3278
0202-02-26_14:57:25.996000      1152169.51        3.63788800e-01        4.92808200e-09  59.8930  59.3278
0202-02-26_14:57:26.190000      1152169.70        3.67052400e-01        8.58481200e-09  59.8797  59.3143
0202-02-26_14:57:26.395000      1152169.91        3.70130500e-01        1.26753920e-08  59.8797  59.3143
0202-02-26_14:57:26.586000      1152170.10        3.72993800e-01        7.77909200e-09  59.8797  59.3143
0202-02-26_14:57:26.780000      1152170.29        3.75847700e-01        9.39053200e-09  59.8797  59.3143
0202-02-26_14:57:26.984000      1152170.50        3.78700300e-01        6.97337200e-09  59.8797  59.3143
0202-02-26_14:57:27.203000      1152170.72        3.81671500e-01        9.39053200e-09  59.8865  59.3219
0202-02-26_14:57:27.414000      1152170.93        3.84795600e-01        1.34811120e-08  59.8865  59.3219
0202-02-26_14:57:27.613000      1152171.13        3.87900400e-01        1.81914820e-08  59.8865  59.3219
0202-02-26_14:57:27.816000      1152171.33        3.90617800e-01        2.35836120e-08  59.8865  59.3219
0202-02-26_14:57:28.008000      1152171.52        3.93756800e-01        1.77576320e-08  59.8865  59.3219
0202-02-26_14:57:28.220000      1152171.73        3.96488100e-01        1.42868320e-08  59.8943  59.3107
0202-02-26_14:57:28.414000      1152171.93        3.99540900e-01        1.49071820e-08  59.8943  59.3107
0202-02-26_14:57:28.605000      1152172.12        4.02682800e-01        1.81926220e-08  59.8943  59.3107
0202-02-26_14:57:28.810000      1152172.32        4.05394300e-01        1.60861120e-08  59.8943  59.3107
0202-02-26_14:57:29.004000      1152172.52        4.08340400e-01        1.55902820e-08  59.8943  59.3107
0202-02-26_14:57:29.200000      1152172.71        4.11326400e-01        1.34830120e-08  59.9010  59.3154
0202-02-26_14:57:29.402000      1152172.92        4.14275400e-01        1.48465420e-08  59.9010  59.3154
0202-02-26_14:57:29.594000      1152173.11        4.17363900e-01        1.72017220e-08  59.9010  59.3154
0202-02-26_14:57:29.790000      1152173.30        4.20003700e-01        2.36474820e-08  59.9010  59.3154
0202-02-26_14:57:29.992000      1152173.51        4.23311800e-01        2.78000420e-08  59.9010  59.3154
0202-02-26_14:57:30.188000      1152173.70        4.26292000e-01        2.56927720e-08  59.9016  59.3141
0202-02-26_14:57:30.380000      1152173.89        4.29159300e-01        2.27797820e-08  59.9016  59.3141
0202-02-26_14:57:30.582000      1152174.10        4.32192900e-01        2.59406820e-08  59.9016  59.3141
0202-02-26_14:57:30.777000      1152174.29        4.35532200e-01        2.84818020e-08  59.9016  59.3141
0202-02-26_14:57:30.977000      1152174.49        4.38003200e-01        2.94114820e-08  59.9016  59.3141
0202-02-26_14:57:31.220000      1152174.73        4.41238700e-01        2.97833520e-08  59.9016  59.3141
0202-02-26_14:57:31.414000      1152174.93        4.44079200e-01        2.80479520e-08  59.9066  59.3285
0202-02-26_14:57:31.620000      1152175.14        4.47176500e-01        2.45151820e-08  59.9066  59.3285
0202-02-26_14:57:31.812000      1152175.33        4.50165600e-01        1.78834820e-08  59.9066  59.3285
0202-02-26_14:57:32.004000      1152175.52        4.53055200e-01        1.79454620e-08  59.9066  59.3285
0202-02-26_14:57:32.200000      1152175.71        4.56407900e-01        2.06725120e-08  59.9154  59.3129
0202-02-26_14:57:32.390000      1152175.91        4.59364300e-01        2.35855020e-08  59.9154  59.3129
0202-02-26_14:57:32.586000      1152176.10        4.62182600e-01        2.60026620e-08  59.9154  59.3129
0202-02-26_14:57:32.777000      1152176.29        4.65076700e-01        2.69943220e-08  59.9154  59.3129
0202-02-26_14:57:32.980000      1152176.49        4.68050600e-01        3.08989620e-08  59.9154  59.3129
0202-02-26_14:57:33.176000      1152176.69        4.71430000e-01        3.00932420e-08  59.8631  59.3278
0202-02-26_14:57:33.370000      1152176.89        4.74016800e-01        3.28822720e-08  59.8631  59.3278
0202-02-26_14:57:33.566000      1152177.08        4.77307200e-01        2.99073120e-08  59.8631  59.3278
0202-02-26_14:57:33.758000      1152177.27        4.80305100e-01        2.97213720e-08  59.8631  59.3278
0202-02-26_14:57:33.953000      1152177.47        4.83076000e-01        2.93495020e-08  59.8631  59.3278
0202-02-26_14:57:34.160000      1152177.67        4.86275800e-01        2.95974120e-08  59.8631  59.3278
0202-02-26_14:57:34.355000      1152177.87        4.88982800e-01        3.36880220e-08  59.8777  59.3129
0202-02-26_14:57:34.547000      1152178.06        4.91855100e-01        2.87297720e-08  59.8777  59.3129
0202-02-26_14:57:34.754000      1152178.27        4.95138000e-01        3.60432620e-08  59.8777  59.3129
0202-02-26_14:57:34.945000      1152178.46        4.97937100e-01        3.13948720e-08  59.8777  59.3129
0202-02-26_14:57:35.168000      1152178.68        5.00995900e-01        4.11255020e-08  59.8777  59.3129
0202-02-26_14:57:35.363000      1152178.88        5.03800900e-01        4.13734120e-08  59.8959  59.3168
0202-02-26_14:57:35.555000      1152179.07        5.07097100e-01        4.30468320e-08  59.8959  59.3168
0202-02-26_14:57:35.758000      1152179.27        5.09749300e-01        3.57953520e-08  59.8959  59.3168
0202-02-26_14:57:35.950000      1152179.46        5.13030700e-01        3.24485120e-08  59.8959  59.3168
0202-02-26_14:57:36.180000      1152179.69        5.16066300e-01        4.00718620e-08  59.8959  59.3168
0202-02-26_14:57:36.375000      1152179.89        5.19117700e-01        4.03197820e-08  59.9168  59.3172
0202-02-26_14:57:36.566000      1152180.08        5.21930100e-01        4.24890220e-08  59.9168  59.3172
0202-02-26_14:57:36.760000      1152180.28        5.24819700e-01        3.11469620e-08  59.9168  59.3172
0202-02-26_14:57:36.957000      1152180.47        5.28120400e-01        2.91016720e-08  59.9168  59.3172
0202-02-26_14:57:37.168000      1152180.68        5.31054600e-01        3.46177620e-08  59.9168  59.3172
0202-02-26_14:57:37.380000      1152180.89        5.33788300e-01        4.40384820e-08  59.9129  59.3164
0202-02-26_14:57:37.580000      1152181.09        5.36802600e-01        4.32327620e-08  59.9129  59.3164
0202-02-26_14:57:37.770000      1152181.29        5.39770000e-01        4.16833020e-08  59.9129  59.3164
0202-02-26_14:57:37.973000      1152181.49        5.42640400e-01        3.93901020e-08  59.9129  59.3164
0202-02-26_14:57:38.176000      1152181.69        5.45831200e-01        4.08156020e-08  59.9129  59.3164
0202-02-26_14:57:38.375000      1152181.89        5.48719400e-01        4.27369420e-08  59.8894  59.3144
0202-02-26_14:57:38.570000      1152182.08        5.51778200e-01        4.08156020e-08  59.8894  59.3144
0202-02-26_14:57:38.760000      1152182.28        5.54397700e-01        4.19931920e-08  59.8894  59.3144
0202-02-26_14:57:38.957000      1152182.47        5.57477200e-01        3.75307420e-08  59.8894  59.3144
0202-02-26_14:57:39.168000      1152182.68        5.60724500e-01        3.52995220e-08  59.9032  59.3170
0202-02-26_14:57:39.363000      1152182.88        5.63662600e-01        3.64151320e-08  59.9032  59.3170
0202-02-26_14:57:39.555000      1152183.07        5.66610100e-01        3.36880820e-08  59.9032  59.3170
0202-02-26_14:57:39.754000      1152183.27        5.69471500e-01        3.25104920e-08  59.9032  59.3170
0202-02-26_14:57:39.945000      1152183.46        5.72116200e-01        2.72423220e-08  59.9032  59.3170
0202-02-26_14:57:40.164000      1152183.68        5.75661800e-01        2.79240820e-08  59.9032  59.3170
0202-02-26_14:57:40.360000      1152183.88        5.78687900e-01        3.25094020e-08  59.8896  59.3135
0202-02-26_14:57:40.562000      1152184.08        5.81172400e-01        3.67850920e-08  59.8896  59.3135
0202-02-26_14:57:40.766000      1152184.28        5.84189600e-01        3.51108520e-08  59.8896  59.3135
0202-02-26_14:57:40.965000      1152184.48        5.87499900e-01        3.12681920e-08  59.8896  59.3135
0202-02-26_14:57:41.210000      1152184.72        5.90739700e-01        2.93468520e-08  59.8896  59.3135
0202-02-26_14:57:41.410000      1152184.92        5.93458700e-01        3.27556720e-08  59.8879  59.3295
0202-02-26_14:57:41.600000      1152185.12        5.96038100e-01        2.74255220e-08  59.8879  59.3295
0202-02-26_14:57:41.810000      1152185.32        5.99116200e-01        3.50488820e-08  59.8879  59.3295
0202-02-26_14:57:42.004000      1152185.52        6.02341200e-01        3.46150320e-08  59.8879  59.3295
0202-02-26_14:57:42.203000      1152185.72        6.04668300e-01        4.94278920e-08  59.8684  59.3145
0202-02-26_14:57:42.410000      1152185.92        6.08215900e-01        4.53373120e-08  59.8684  59.3145
0202-02-26_14:57:42.600000      1152186.12        6.11308900e-01        4.88081120e-08  59.8684  59.3145
0202-02-26_14:57:42.793000      1152186.31        6.14088700e-01        4.17425620e-08  59.8684  59.3145
0202-02-26_14:57:42.992000      1152186.51        6.17190500e-01        4.09988120e-08  59.8684  59.3145
0202-02-26_14:57:43.195000      1152186.71        6.20172100e-01        4.17425620e-08  59.9017  59.3123
0202-02-26_14:57:43.400000      1152186.91        6.23023200e-01        4.46555520e-08  59.9017  59.3123
0202-02-26_14:57:43.590000      1152187.10        6.26184400e-01        4.58331420e-08  59.9017  59.3123
0202-02-26_14:57:43.780000      1152187.30        6.29014600e-01        4.76305220e-08  59.9017  59.3123
0202-02-26_14:57:43.984000      1152187.50        6.31874600e-01        4.98617420e-08  59.9017  59.3123
0202-02-26_14:57:44.215000      1152187.73        6.34712200e-01        4.89940420e-08  59.9017  59.3123
0202-02-26_14:57:44.418000      1152187.93        6.37665700e-01        4.68867720e-08  59.9024  59.3049
0202-02-26_14:57:44.610000      1152188.13        6.41203800e-01        4.12467320e-08  59.9024  59.3049
0202-02-26_14:57:44.816000      1152188.33        6.43762500e-01        3.56066820e-08  59.9024  59.3049
0202-02-26_14:57:45.008000      1152188.52        6.46870300e-01        3.49249220e-08  59.9024  59.3049
0202-02-26_14:57:45.210000      1152188.72        6.49908300e-01        3.90774820e-08  59.9007  59.3143
0202-02-26_14:57:45.410000      1152188.93        6.52545300e-01        4.14946420e-08  59.9007  59.3143
0202-02-26_14:57:45.605000      1152189.12        6.55667900e-01        4.45935720e-08  59.9007  59.3143
0202-02-26_14:57:45.797000      1152189.31        6.58648000e-01        4.21144320e-08  59.9007  59.3143
0202-02-26_14:57:46             1152189.51        6.61850800e-01        4.59571020e-08  59.9007  59.3143
0202-02-26_14:57:46.200000      1152189.71        6.64676600e-01        4.45936120e-08  59.8935  59.3129
0202-02-26_14:57:46.390000      1152189.91        6.67775400e-01        4.75686420e-08  59.8935  59.3129
0202-02-26_14:57:46.590000      1152190.10        6.70727400e-01        3.93255820e-08  59.8935  59.3129
0202-02-26_14:57:46.780000      1152190.30        6.73560600e-01        3.85818620e-08  59.8935  59.3129
0202-02-26_14:57:46.973000      1152190.49        6.76496500e-01        3.66605220e-08  59.8935  59.3129
0202-02-26_14:57:47.184000      1152190.70        6.79868500e-01        3.70323920e-08  59.8950  59.3261
0202-02-26_14:57:47.380000      1152190.89        6.82447900e-01        3.40574220e-08  59.8950  59.3261
0202-02-26_14:57:47.570000      1152191.09        6.85787200e-01        3.32517020e-08  59.8950  59.3261
0202-02-26_14:57:47.766000      1152191.28        6.88667900e-01        3.14543320e-08  59.8950  59.3261
0202-02-26_14:57:47.957000      1152191.47        6.91600600e-01        3.54209520e-08  59.8950  59.3261
0202-02-26_14:57:48.160000      1152191.67        6.94678600e-01        3.59167820e-08  59.8945  59.3117
0202-02-26_14:57:48.355000      1152191.87        6.97727100e-01        4.06271520e-08  59.8945  59.3117
0202-02-26_14:57:48.547000      1152192.06        7.00550100e-01        3.72803120e-08  59.8945  59.3117
0202-02-26_14:57:48.740000      1152192.25        7.03263100e-01        3.77761420e-08  59.8945  59.3117
0202-02-26_14:57:48.934000      1152192.45        7.06551900e-01        3.36235720e-08  59.8945  59.3117
0202-02-26_14:57:49.145000      1152192.66        7.09726500e-01        3.80240520e-08  59.8821  59.3143
0202-02-26_14:57:49.340000      1152192.85        7.12301500e-01        3.57928220e-08  59.8821  59.3143
0202-02-26_14:57:49.530000      1152193.05        7.15419600e-01        3.62886520e-08  59.8821  59.3143
0202-02-26_14:57:49.727000      1152193.24        7.18186000e-01        3.83959220e-08  59.8821  59.3143
0202-02-26_14:57:49.930000      1152193.44        7.21201800e-01        3.84579020e-08  59.8821  59.3143
0202-02-26_14:57:50.133000      1152193.65        7.24477100e-01        3.48631420e-08  59.8821  59.3143
0202-02-26_14:57:50.340000      1152193.86        7.27322200e-01        3.28798320e-08  59.8860  59.3147
0202-02-26_14:57:50.535000      1152194.05        7.29955000e-01        3.70943720e-08  59.8860  59.3147
0202-02-26_14:57:50.727000      1152194.24        7.33374400e-01        3.91396620e-08  59.8860  59.3147
0202-02-26_14:57:50.930000      1152194.44        7.36326400e-01        3.78381120e-08  59.8860  59.3147
0202-02-26_14:57:51.140000      1152194.65        7.39085400e-01        3.54209520e-08  59.8860  59.3147
0202-02-26_14:57:51.340000      1152194.86        7.42289600e-01        3.80860320e-08  59.8924  59.3151
0202-02-26_14:57:51.535000      1152195.05        7.45121400e-01        3.58548020e-08  59.8924  59.3151
0202-02-26_14:57:51.727000      1152195.24        7.48033700e-01        3.59167820e-08  59.8924  59.3151
0202-02-26_14:57:51.930000      1152195.45        7.51361100e-01        3.61027220e-08  59.8924  59.3151
0202-02-26_14:57:52.152000      1152195.67        7.54048900e-01        4.00695320e-08  59.8924  59.3151
0202-02-26_14:57:52.360000      1152195.88        7.56911800e-01        3.90782520e-08  59.8845  59.3159
0202-02-26_14:57:52.562000      1152196.08        7.60157600e-01        4.14337220e-08  59.8845  59.3159
0202-02-26_14:57:52.766000      1152196.28        7.63167400e-01        3.74052120e-08  59.8845  59.3159
0202-02-26_14:57:52.957000      1152196.47        7.65838800e-01        4.27973420e-08  59.8845  59.3159
0202-02-26_14:57:53.180000      1152196.69        7.69163300e-01        4.36030620e-08  59.8845  59.3159
0202-02-26_14:57:53.390000      1152196.90        7.72145600e-01        4.65160520e-08  59.8875  59.3108
0202-02-26_14:57:53.590000      1152197.10        7.74920900e-01        4.29832720e-08  59.8875  59.3108
0202-02-26_14:57:53.780000      1152197.30        7.77985600e-01        4.19916220e-08  59.8875  59.3108
0202-02-26_14:57:53.990000      1152197.50        7.80769900e-01        3.22609920e-08  59.8875  59.3108
0202-02-26_14:57:54.184000      1152197.70        7.83821200e-01        2.96579020e-08  59.8628  59.3131
0202-02-26_14:57:54.383000      1152197.90        7.86936400e-01        2.96579020e-08  59.8628  59.3131
0202-02-26_14:57:54.580000      1152198.09        7.89800800e-01        4.14338120e-08  59.8628  59.3131
0202-02-26_14:57:54.770000      1152198.28        7.92752800e-01        4.03801820e-08  59.8628  59.3131
0202-02-26_14:57:54.965000      1152198.48        7.95817100e-01        3.65994920e-08  59.8628  59.3131
0202-02-26_14:57:55.180000      1152198.69        7.98772000e-01        3.31286920e-08  59.9282  59.3140
0202-02-26_14:57:55.383000      1152198.90        8.01989600e-01        3.39344120e-08  59.9282  59.3140
0202-02-26_14:57:55.580000      1152199.09        8.04983100e-01        3.67234520e-08  59.9282  59.3140
0202-02-26_14:57:55.785000      1152199.30        8.07970700e-01        3.41823320e-08  59.9282  59.3140
0202-02-26_14:57:55.980000      1152199.49        8.10723800e-01        3.76531220e-08  59.9282  59.3140
0202-02-26_14:57:56.188000      1152199.70        8.13879000e-01        3.75291720e-08  59.8971  59.3061
0202-02-26_14:57:56.383000      1152199.90        8.16488100e-01        3.99463320e-08  59.8971  59.3061
0202-02-26_14:57:56.580000      1152200.09        8.19566400e-01        3.79010420e-08  59.8971  59.3061
0202-02-26_14:57:56.770000      1152200.28        8.22828500e-01        3.92025920e-08  59.8971  59.3061
0202-02-26_14:57:56.973000      1152200.49        8.25660200e-01        3.68474020e-08  59.8971  59.3061
0202-02-26_14:57:57.176000      1152200.69        8.28564700e-01        3.63515720e-08  59.8899  59.3168
0202-02-26_14:57:57.387000      1152200.90        8.31694700e-01        3.57937720e-08  59.8899  59.3168
0202-02-26_14:57:57.580000      1152201.09        8.34076700e-01        3.63515720e-08  59.8899  59.3168
0202-02-26_14:57:57.770000      1152201.28        8.37656500e-01        3.30667120e-08  59.8899  59.3168
0202-02-26_14:57:57.977000      1152201.49        8.40320500e-01        3.31906720e-08  59.8899  59.3168
0202-02-26_14:57:58.184000      1152201.70        8.43486200e-01        3.38110420e-08  59.8943  59.3161
0202-02-26_14:57:58.390000      1152201.90        8.46353600e-01        3.67246220e-08  59.8943  59.3161
0202-02-26_14:57:58.582000      1152202.10        8.49154100e-01        4.00097720e-08  59.8943  59.3161
0202-02-26_14:57:58.793000      1152202.31        8.52180300e-01        3.93280120e-08  59.8943  59.3161
0202-02-26_14:57:58.984000      1152202.50        8.55955900e-01        4.11873620e-08  59.8943  59.3161
0202-02-26_14:57:59.184000      1152202.70        8.58262300e-01        3.64770020e-08  59.9137  59.3132
0202-02-26_14:57:59.390000      1152202.90        8.61036100e-01        2.65604420e-08  59.9137  59.3132
0202-02-26_14:57:59.582000      1152203.10        8.64252200e-01        2.94114520e-08  59.9137  59.3132
0202-02-26_14:57:59.777000      1152203.29        8.67333400e-01        3.53613920e-08  59.9137  59.3132
0202-02-26_14:57:59.980000      1152203.49        8.69954300e-01        3.86462520e-08  59.9137  59.3132
0202-02-26_14:58:00.195000      1152203.71        8.73361900e-01        3.82743820e-08  59.9137  59.3132
0202-02-26_14:58:00.406000      1152203.92        8.76094200e-01        3.80884420e-08  59.8723  59.3026
0202-02-26_14:58:00.598000      1152204.11        8.79069900e-01        3.90181220e-08  59.8723  59.3026
0202-02-26_14:58:00.797000      1152204.31        8.82113800e-01        3.96998820e-08  59.8723  59.3026
0202-02-26_14:58:00.990000      1152204.50        8.85137000e-01        3.68488720e-08  59.8723  59.3026
0202-02-26_14:58:01.200000      1152204.72        8.87713500e-01        3.77165720e-08  59.9089  59.3154
0202-02-26_14:58:01.395000      1152204.91        8.91368700e-01        3.77165720e-08  59.9089  59.3154
0202-02-26_14:58:01.586000      1152205.10        8.93937700e-01        3.46796220e-08  59.9089  59.3154
0202-02-26_14:58:01.790000      1152205.30        8.96848100e-01        3.51134720e-08  59.9089  59.3154
0202-02-26_14:58:01.980000      1152205.50        9.00315100e-01        3.44317120e-08  59.9089  59.3154
0202-02-26_14:58:02.223000      1152205.74        9.02852900e-01        3.66009620e-08  59.9089  59.3154
0202-02-26_14:58:02.418000      1152205.93        9.06193700e-01        2.91635420e-08  59.8878  59.3028
0202-02-26_14:58:02.610000      1152206.12        9.08961600e-01        2.98453020e-08  59.8878  59.3028
0202-02-26_14:58:02.805000      1152206.32        9.11851900e-01        3.33161020e-08  59.8878  59.3028
0202-02-26_14:58:02.996000      1152206.51        9.14763800e-01        3.61671120e-08  59.8878  59.3028
0202-02-26_14:58:03.203000      1152206.72        9.17951700e-01        3.21385120e-08  59.8953  59.3129
0202-02-26_14:58:03.395000      1152206.91        9.20690000e-01        2.86057320e-08  59.8953  59.3129
0202-02-26_14:58:03.586000      1152207.10        9.24251900e-01        2.60646220e-08  59.8953  59.3129
0202-02-26_14:58:03.793000      1152207.31        9.26908500e-01        2.61265920e-08  59.8953  59.3129
0202-02-26_14:58:03.984000      1152207.50        9.29704600e-01        3.13951220e-08  59.8953  59.3129
0202-02-26_14:58:04.184000      1152207.70        9.32494700e-01        3.51143620e-08  59.8851  59.2982
0202-02-26_14:58:04.380000      1152207.89        9.35788100e-01        3.07765820e-08  59.8851  59.2982
0202-02-26_14:58:04.570000      1152208.09        9.38784600e-01        2.63143120e-08  59.8851  59.2982
0202-02-26_14:58:04.766000      1152208.28        9.41837400e-01        2.74299220e-08  59.8851  59.2982
0202-02-26_14:58:04.970000      1152208.48        9.44676600e-01        3.18923720e-08  59.8851  59.2982
0202-02-26_14:58:05.170000      1152208.69        9.47735400e-01        2.95371820e-08  59.9129  59.3105
0202-02-26_14:58:05.363000      1152208.88        9.50749600e-01        2.81736620e-08  59.9129  59.3105
0202-02-26_14:58:05.560000      1152209.07        9.53422600e-01        2.83595920e-08  59.9129  59.3105
0202-02-26_14:58:05.750000      1152209.27        9.57080900e-01        3.31319320e-08  59.9129  59.3105
0202-02-26_14:58:05.945000      1152209.46        9.60044800e-01        3.14585220e-08  59.9129  59.3105
0202-02-26_14:58:06.180000      1152209.69        9.62935900e-01        3.07767520e-08  59.9129  59.3105
0202-02-26_14:58:06.387000      1152209.90        9.65920400e-01        3.02809320e-08  59.8824  59.3152
0202-02-26_14:58:06.580000      1152210.09        9.68737300e-01        3.22642420e-08  59.8824  59.3152
0202-02-26_14:58:06.773000      1152210.29        9.71526000e-01        3.49293120e-08  59.8824  59.3152
0202-02-26_14:58:06.965000      1152210.48        9.74276100e-01        3.36897420e-08  59.8824  59.3152
0202-02-26_14:58:07.188000      1152210.70        9.77796500e-01        2.87934420e-08  59.8824  59.3152
0202-02-26_14:58:07.400000      1152210.91        9.80572100e-01        2.19138420e-08  59.9140  59.3138
0202-02-26_14:58:07.598000      1152211.11        9.83488400e-01        2.37112120e-08  59.9140  59.3138
0202-02-26_14:58:07.793000      1152211.31        9.86614000e-01        2.56325420e-08  59.9140  59.3138
0202-02-26_14:58:07.996000      1152211.51        9.89212700e-01        2.49507820e-08  59.9140  59.3138
0202-02-26_14:58:08.195000      1152211.71        9.92255100e-01        2.45169320e-08  59.8974  59.3170
0202-02-26_14:58:08.390000      1152211.90        9.95150700e-01        2.53226520e-08  59.8974  59.3170
0202-02-26_14:58:08.598000      1152212.11        9.97905200e-01        2.58804620e-08  59.8974  59.3170
0202-02-26_14:58:08.793000      1152212.31        1.00168400e+00        2.08602020e-08  59.8974  59.3170
0202-02-26_14:58:08.984000      1152212.50        1.00453400e+00        2.24716420e-08  59.8974  59.3170
0202-02-26_14:58:09.200000      1152212.72        1.00728400e+00        2.78637720e-08  59.8889  59.3274
0202-02-26_14:58:09.395000      1152212.91        1.01054500e+00        2.81116820e-08  59.8889  59.3274
0202-02-26_14:58:09.598000      1152213.11        1.01321300e+00        3.65407520e-08  59.8889  59.3274
0202-02-26_14:58:09.790000      1152213.30        1.01617800e+00        3.88339520e-08  59.8889  59.3274
0202-02-26_14:58:09.984000      1152213.50        1.01922400e+00        3.71613820e-08  59.8889  59.3274
0202-02-26_14:58:10.195000      1152213.71        1.02254500e+00        3.17701120e-08  59.8889  59.3274
0202-02-26_14:58:10.400000      1152213.91        1.02534000e+00        2.86723220e-08  59.8956  59.2999
0202-02-26_14:58:10.605000      1152214.12        1.02831300e+00        2.99118920e-08  59.8956  59.2999
0202-02-26_14:58:10.797000      1152214.31        1.03123200e+00        2.73087920e-08  59.8956  59.2999
0202-02-26_14:58:10.990000      1152214.50        1.03388700e+00        2.14208520e-08  59.8956  59.2999
0202-02-26_14:58:11.195000      1152214.71        1.03724000e+00        2.89202320e-08  59.8815  59.3127
0202-02-26_14:58:11.390000      1152214.91        1.04012500e+00        2.80525420e-08  59.8815  59.3127
0202-02-26_14:58:11.586000      1152215.10        1.04297700e+00        4.12539320e-08  59.8815  59.3127
0202-02-26_14:58:11.790000      1152215.30        1.04608800e+00        3.64196220e-08  59.8815  59.3127
0202-02-26_14:58:11.984000      1152215.50        1.04897600e+00        4.18737220e-08  59.8815  59.3127
0202-02-26_14:58:12.190000      1152215.71        1.05215100e+00        3.49941220e-08  59.9014  59.3029
0202-02-26_14:58:12.390000      1152215.90        1.05503600e+00        3.20191520e-08  59.9014  59.3029
0202-02-26_14:58:12.590000      1152216.11        1.05810700e+00        3.02217820e-08  59.9014  59.3029
0202-02-26_14:58:12.785000      1152216.30        1.06060100e+00        2.94780420e-08  59.9014  59.3029
0202-02-26_14:58:12.977000      1152216.49        1.06395600e+00        3.12754120e-08  59.9014  59.3029
0202-02-26_14:58:13.195000      1152216.71        1.06708000e+00        3.27009120e-08  59.9014  59.3029
0202-02-26_14:58:13.400000      1152216.91        1.06991900e+00        3.41264220e-08  59.9140  59.3118
0202-02-26_14:58:13.590000      1152217.11        1.07299400e+00        3.44982920e-08  59.9140  59.3118
0202-02-26_14:58:13.785000      1152217.30        1.07609900e+00        3.57378620e-08  59.9140  59.3118
0202-02-26_14:58:13.977000      1152217.49        1.07897000e+00        3.64816020e-08  59.9140  59.3118
0202-02-26_14:58:14.188000      1152217.70        1.08161100e+00        4.12539320e-08  59.9140  59.3118
0202-02-26_14:58:14.390000      1152217.91        1.08505500e+00        4.11299820e-08  59.8959  59.2982
0202-02-26_14:58:14.594000      1152218.11        1.08768100e+00        4.16258020e-08  59.8959  59.2982
0202-02-26_14:58:14.785000      1152218.30        1.09041800e+00        3.54899420e-08  59.8959  59.2982
0202-02-26_14:58:14.977000      1152218.49        1.09396200e+00        3.80310620e-08  59.8959  59.2982
0202-02-26_14:58:15.170000      1152218.69        1.09691800e+00        3.38165320e-08  59.9008  59.3116
0202-02-26_14:58:15.367000      1152218.88        1.09961700e+00        3.66675320e-08  59.9008  59.3116
0202-02-26_14:58:15.560000      1152219.07        1.10250500e+00        3.56139020e-08  59.9008  59.3116
0202-02-26_14:58:15.754000      1152219.27        1.10580400e+00        3.93326020e-08  59.9008  59.3116
0202-02-26_14:58:15.957000      1152219.47        1.10862700e+00        3.51787320e-08  59.9008  59.3116
0202-02-26_14:58:16.156000      1152219.67        1.11177700e+00        3.35663020e-08  59.9008  59.3116
0202-02-26_14:58:16.387000      1152219.90        1.11495900e+00        3.51767620e-08  59.9000  59.3170
0202-02-26_14:58:16.590000      1152220.10        1.11767100e+00        3.88954620e-08  59.9000  59.3170
0202-02-26_14:58:16.793000      1152220.31        1.12054600e+00        3.39371920e-08  59.9000  59.3170
0202-02-26_14:58:16.984000      1152220.50        1.12345500e+00        3.01565020e-08  59.9000  59.3170
0202-02-26_14:58:17.220000      1152220.73        1.12644900e+00        3.12101320e-08  59.9000  59.3170
0202-02-26_14:58:17.420000      1152220.94        1.12960600e+00        3.63543520e-08  59.8928  59.3260
