Repository: shortlab/2025-devitre-PhD

# 2025-devitre-PhD
Data repository for Alexis Devitre's PhD thesis

File: chapter 5/cold_vs_warm/20K/ffj29/Ic/1_anneal/Ic_2024-02-26_18-50-52298925_f29-after800keVsetup-800keV-44nA-20k.txt
# Ic = 7.40 A, n = 24.69 , Tavg = 20.19 K, f29-after800keVsetup-800keV-44nA-20k
#datetime                        t_s     iHTS_A                vHTS_V                tHTS_K  tTAR_K
0202-02-26_18:50:40.145000      506.98        7.26104300e-02        3.38435760e-08  20.2052  19.7920
0202-02-26_18:50:40.555000      507.38        4.58237600e-01        2.91951460e-08  20.2052  19.7920
0202-02-26_18:50:40.957000      507.79        6.65559300e-01        3.13024260e-08  20.2052  19.7920
0202-02-26_18:50:41.363000      508.20        1.05481200e+00        3.06826360e-08  20.1830  19.6007
0202-02-26_18:50:41.766000      508.59        1.26024900e+00        3.06826360e-08  20.1830  19.6007
0202-02-26_18:50:42.184000      509.01        1.64822300e+00        4.15289760e-08  20.1798  19.8749
0202-02-26_18:50:42.586000      509.42        1.85375200e+00        3.76242960e-08  20.1798  19.8749
0202-02-26_18:50:42.990000      509.82        2.24352000e+00        4.80987460e-08  20.1798  19.8749
0202-02-26_18:50:43.395000      510.22        2.45008100e+00        4.22107460e-08  20.1862  19.5993
0202-02-26_18:50:43.797000      510.63        2.83998400e+00        5.06398960e-08  20.1862  19.5993
0202-02-26_18:50:44.207000      511.04        3.04250000e+00        4.89044760e-08  20.1726  19.7849
0202-02-26_18:50:44.598000      511.43        3.43356200e+00        4.25800360e-08  20.1726  19.7849
0202-02-26_18:50:44.992000      511.82        3.82120800e+00        5.83829560e-08  20.1726  19.7849
0202-02-26_18:50:45.390000      512.22        4.02480600e+00        4.72887160e-08  20.1887  19.7637
0202-02-26_18:50:45.785000      512.62        4.41405900e+00        4.69168460e-08  20.1887  19.7637
0202-02-26_18:50:46.190000      513.02        4.62338200e+00        6.05522260e-08  20.1773  19.6312
0202-02-26_18:50:46.598000      513.43        5.01189800e+00        5.88787860e-08  20.1773  19.6312
0202-02-26_18:50:47             513.83        5.21566200e+00        6.33412760e-08  20.1773  19.6312
0202-02-26_18:50:47.400000      514.23        5.60402600e+00        6.08621160e-08  20.1745  19.8449
0202-02-26_18:50:47.805000      514.64        5.78666500e+00        6.25975260e-08  20.1745  19.8449
0202-02-26_18:50:48.203000      515.04        6.19674300e+00        7.36297860e-08  20.2019  19.6323
0202-02-26_18:50:48.605000      515.44        6.38169500e+00        8.08193560e-08  20.2019  19.6323
0202-02-26_18:50:49.020000      515.85        6.78761900e+00        8.02615460e-08  20.2019  19.6323
0202-02-26_18:50:49.434000      516.27        7.18104900e+00        1.56495706e-07  20.1686  19.7551
0202-02-26_18:50:49.844000      516.67        7.38400100e+00        2.74565706e-07  20.1686  19.7551
0202-02-26_18:50:50.246000      517.08        7.77299400e+00        6.98437686e-07  20.1895  19.7938
0202-02-26_18:50:50.645000      517.48        7.95899500e+00        1.36173093e-06  20.1895  19.7938
0202-02-26_18:50:51.098000      517.93        8.36845100e+00        4.68659053e-06  20.1895  19.7938
0202-02-26_18:50:51.516000      518.35        8.55123000e+00        7.67161963e-06  20.1869  19.6010
0202-02-26_18:50:51.926000      518.76        8.96136000e+00        2.09634339e-05  20.1869  19.6010

File: chapter 5/cold_vs_warm/20K/ffj29/Ic/1_anneal/Ic_2024-02-26_18-51-36708244_f29-after800keVsetup-800keV-0nA-20k.txt
# Ic = 10.30 A, n = 29.33 , Tavg = 20.02 K, f29-after800keVsetup-800keV-0nA-20k
#datetime                        t_s     iHTS_A                vHTS_V                tHTS_K  tTAR_K
0202-02-26_18:51:20.156000      546.99        7.62734700e-02       -9.62651510e-07  20.0087  19.7790
0202-02-26_18:51:20.550000      547.38        4.65209700e-01       -9.52734860e-07  20.0087  19.7790
0202-02-26_18:51:20.945000      547.78        6.66438300e-01       -9.60854120e-07  20.0087  19.7790
0202-02-26_18:51:21.348000      548.18        1.05500500e+00       -9.60110370e-07  19.9831  19.6037
0202-02-26_18:51:21.746000      548.58        1.26109500e+00       -9.64820780e-07  19.9831  19.6037
0202-02-26_18:51:22.164000      548.99        1.65311700e+00       -9.64139010e-07  19.9855  19.8701
0202-02-26_18:51:22.562000      549.39        1.85452900e+00       -9.61102030e-07  19.9855  19.8701
0202-02-26_18:51:22.973000      549.80        2.24633100e+00       -9.56825480e-07  19.9855  19.8701
0202-02-26_18:51:23.380000      550.21        2.45018500e+00       -9.69035350e-07  19.9977  19.5920
0202-02-26_18:51:23.780000      550.61        2.83913200e+00       -9.60668180e-07  19.9977  19.5920
0202-02-26_18:51:24.188000      551.02        3.04040300e+00       -9.65316610e-07  19.9947  19.7962
0202-02-26_18:51:24.590000      551.42        3.43114400e+00       -9.60978080e-07  19.9947  19.7962
0202-02-26_18:51:24.984000      551.81        3.81976100e+00       -9.75977010e-07  19.9947  19.7962
0202-02-26_18:51:25.380000      552.21        4.02517500e+00       -9.79757990e-07  19.9884  19.7433
0202-02-26_18:51:25.777000      552.61        4.41457900e+00       -9.50565970e-07  19.9884  19.7433
0202-02-26_18:51:26.188000      553.02        4.61648300e+00       -9.65812820e-07  20.0023  19.6371
0202-02-26_18:51:26.598000      553.43        5.00795600e+00       -9.74118010e-07  20.0023  19.6371
0202-02-26_18:51:27.004000      553.83        5.21231700e+00       -9.68230000e-07  20.0023  19.6371
0202-02-26_18:51:27.426000      554.26        5.60753100e+00       -9.53417010e-07  19.9776  19.8392
0202-02-26_18:51:27.820000      554.65        5.78448100e+00       -9.63271680e-07  19.9776  19.8392
0202-02-26_18:51:28.215000      555.04        6.19636100e+00       -9.63271680e-07  20.0107  19.6173
0202-02-26_18:51:28.605000      555.44        6.38168400e+00       -9.87443510e-07  20.0107  19.6173
0202-02-26_18:51:29.060000      555.89        6.78774400e+00       -9.79820080e-07  20.0107  19.6173
0202-02-26_18:51:29.473000      556.30        7.18141000e+00       -9.80006020e-07  19.9844  19.7685
0202-02-26_18:51:29.863000      556.70        7.38408300e+00       -9.77340920e-07  19.9844  19.7685
0202-02-26_18:51:30.258000      557.09        7.77478500e+00       -9.70523230e-07  20.0109  19.7701
0202-02-26_18:51:30.656000      557.49        7.96174100e+00       -9.86017990e-07  20.0109  19.7701
0202-02-26_18:51:31.066000      557.90        8.36790700e+00       -9.70275650e-07  20.0109  19.7701
0202-02-26_18:51:31.480000      558.31        8.55215000e+00       -9.78705320e-07  19.9833  19.6080
0202-02-26_18:51:31.883000      558.71        8.96307500e+00       -9.78147510e-07  19.9833  19.6080
0202-02-26_18:51:32.285000      559.12        9.14719300e+00       -9.69904290e-07  19.9836  19.8688
0202-02-26_18:51:32.688000      559.52        9.53560400e+00       -9.61289210e-07  19.9836  19.8688
0202-02-26_18:51:33.105000      559.94        9.74529500e+00       -9.36683530e-07  20.0087  19.5906
0202-02-26_18:51:33.510000      560.34        1.01314000e+01       -8.66337310e-07  20.0087  19.5906
0202-02-26_18:51:33.910000      560.74        1.03369200e+01       -7.47461510e-07  20.0087  19.5906
0202-02-26_18:51:34.310000      561.14        1.07237000e+01       -3.84016410e-07  19.9830  19.8060
0202-02-26_18:51:34.703000      561.53        1.11344700e+01        1.06331818e-06  19.9830  19.8060
0202-02-26_18:51:35.133000      561.96        1.13225700e+01        2.52918450e-06  20.0100  19.7458
0202-02-26_18:51:35.535000      562.36        1.17085100e+01        7.73678749e-06  20.0100  19.7458
0202-02-26_18:51:35.934000      562.76        1.19140700e+01        1.31067754e-05  20.0100  19.7458
0202-02-26_18:51:36.330000      563.16        1.23033700e+01        3.43580231e-05  20.0154  19.6446

File: chapter 5/cold_vs_warm/20K/ffj29/Ic/1_anneal/Ic_2024-02-26_18-52-20934613_f29-after800keVsetup-800keV-44nA-20k.txt
# Ic = 7.28 A, n = 24.01 , Tavg = 20.20 K, f29-after800keVsetup-800keV-44nA-20k
#datetime                        t_s     iHTS_A                vHTS_V                tHTS_K  tTAR_K
0202-02-26_18:52:08.850000      595.68        8.37142800e-02        1.90864570e-08  20.1976  19.6138
0202-02-26_18:52:09.260000      596.09        4.69388300e-01        2.23713470e-08  20.1696  19.7938
0202-02-26_18:52:09.664000      596.49        6.76476700e-01        2.86932070e-08  20.1696  19.7938
0202-02-26_18:52:10.082000      596.91        1.06276700e+00        4.15228770e-08  20.1696  19.7938
0202-02-26_18:52:10.496000      597.33        1.26948900e+00        1.49958370e-08  20.1869  19.7513
0202-02-26_18:52:10.900000      597.73        1.65825700e+00        2.55942570e-08  20.1869  19.7513
0202-02-26_18:52:11.310000      598.14        1.85912100e+00        2.07598870e-08  20.1912  19.6255
0202-02-26_18:52:11.707000      598.54        2.24900700e+00        2.55942770e-08  20.1912  19.6255
0202-02-26_18:52:12.130000      598.96        2.45283900e+00        2.52224770e-08  20.1880  19.8676
0202-02-26_18:52:12.543000      599.37        2.84032100e+00        2.31151870e-08  20.1880  19.8676
0202-02-26_18:52:12.940000      599.77        3.04624000e+00        1.64214470e-08  20.1880  19.8676
0202-02-26_18:52:13.344000      600.17        3.43393100e+00        2.21854970e-08  20.1807  19.5838
0202-02-26_18:52:13.746000      600.58        3.82659300e+00        3.67505770e-08  20.1807  19.5838
0202-02-26_18:52:14.152000      600.98        4.03243700e+00        2.73297570e-08  20.1653  19.8224
0202-02-26_18:52:14.555000      601.39        4.42118900e+00        2.64000770e-08  20.1653  19.8224
0202-02-26_18:52:14.957000      601.79        4.62157300e+00        2.58422670e-08  20.1653  19.8224
0202-02-26_18:52:15.363000      602.19        5.01395100e+00        2.71438270e-08  20.1801  19.7173
0202-02-26_18:52:15.754000      602.59        5.21690200e+00        3.37755870e-08  20.1801  19.7173
0202-02-26_18:52:16.152000      602.98        5.60815200e+00        4.98901370e-08  20.1885  19.6592
0202-02-26_18:52:16.550000      603.38        5.78977300e+00        3.18542370e-08  20.1885  19.6592
0202-02-26_18:52:16.960000      603.79        6.19839900e+00        4.00354670e-08  20.1885  19.6592
0202-02-26_18:52:17.367000      604.20        6.38420700e+00        4.56755670e-08  20.1663  19.8393
0202-02-26_18:52:17.758000      604.59        6.79087700e+00        6.06110470e-08  20.1663  19.8393
0202-02-26_18:52:18.164000      605.00        7.18115000e+00        1.41058377e-07  20.1940  19.6150
0202-02-26_18:52:18.570000      605.40        7.38698000e+00        3.22409037e-07  20.1940  19.6150
0202-02-26_18:52:18.965000      605.79        7.77291700e+00        8.47805337e-07  20.1940  19.6150
0202-02-26_18:52:19.360000      606.19        7.95849400e+00        2.18016870e-06  20.1755  19.7974
0202-02-26_18:52:19.754000      606.58        8.37058800e+00        6.33034696e-06  20.1755  19.7974
0202-02-26_18:52:20.156000      606.99        8.55347500e+00        9.88862536e-06  20.2035  19.7441
0202-02-26_18:52:20.560000      607.39        8.96178200e+00        2.67884481e-05  20.2035  19.7441

File: chapter 5/cold_vs_warm/20K/ffj29/Ic/1_anneal/Ic_2024-02-26_18-55-31279376_f29-after800keVsetup-800keV-0nA-20k.txt
# Ic = 9.93 A, n = 29.59 , Tavg = 20.00 K, f29-after800keVsetup-800keV-0nA-20k
#datetime                        t_s     iHTS_A                vHTS_V                tHTS_K  tTAR_K
0202-02-26_18:55:15.530000      782.36        8.44538300e-02        2.34591200e-09  20.0025  19.8137
0202-02-26_18:55:15.934000      782.77        4.71173500e-01        1.07130820e-08  20.0025  19.8137
0202-02-26_18:55:16.340000      783.17        6.79817600e-01        1.49896420e-08  19.9960  19.6020
0202-02-26_18:55:16.734000      783.56        1.06914100e+00        1.49896420e-08  19.9960  19.6020
0202-02-26_18:55:17.140000      783.97        1.27053900e+00        2.19932720e-08  19.9785  19.8497
0202-02-26_18:55:17.535000      784.36        1.65659300e+00        1.64151520e-08  19.9785  19.8497
0202-02-26_18:55:17.940000      784.77        1.86342700e+00        4.45391200e-09  19.9785  19.8497
0202-02-26_18:55:18.340000      785.17        2.25050600e+00        1.00325020e-08  20.0063  19.6423
0202-02-26_18:55:18.740000      785.57        2.45561800e+00        9.04084200e-09  20.0063  19.6423
0202-02-26_18:55:19.164000      786.00        2.84501600e+00        6.06584200e-09  19.9813  19.7192
0202-02-26_18:55:19.566000      786.40        3.04852200e+00       -3.91278800e-09  19.9813  19.7192
0202-02-26_18:55:19.970000      786.80        3.43626200e+00        5.57001200e-09  19.9813  19.7192
0202-02-26_18:55:20.375000      787.20        3.82754000e+00        1.10751200e-09  20.0155  19.6349
0202-02-26_18:55:20.770000      787.60        4.03085200e+00       -3.79978000e-10  20.0155  19.6349
0202-02-26_18:55:21.180000      788.01        4.42150000e+00        9.10281200e-09  20.0042  19.6023
0202-02-26_18:55:21.594000      788.42        4.63068000e+00        6.62365200e-09  20.0042  19.6023
0202-02-26_18:55:21.996000      788.82        5.01491800e+00        8.79292200e-09  20.0042  19.6023
0202-02-26_18:55:22.402000      789.23        5.21877800e+00       -1.49560800e-09  19.9889  19.8473
0202-02-26_18:55:22.805000      789.63        5.60876500e+00        1.10861520e-08  19.9889  19.8473
0202-02-26_18:55:23.200000      790.03        5.79152600e+00       -7.75548800e-09  20.0020  19.6432
0202-02-26_18:55:23.594000      790.42        6.20310500e+00        6.25102200e-09  20.0020  19.6432
0202-02-26_18:55:23.992000      790.82        6.38435200e+00        6.55824200e-09  20.0020  19.6432
0202-02-26_18:55:24.400000      791.23        6.79692700e+00        7.79744200e-09  19.9895  19.8721
0202-02-26_18:55:24.800000      791.63        7.18722200e+00        4.32661200e-09  19.9895  19.8721
0202-02-26_18:55:25.210000      792.04        7.39417000e+00       -1.19180000e-11  19.9992  19.8141
0202-02-26_18:55:25.617000      792.45        7.77985600e+00       -2.30514800e-09  19.9992  19.8141
0202-02-26_18:55:26.050000      792.88        7.96419000e+00       -2.67701800e-09  19.9992  19.8141
0202-02-26_18:55:26.453000      793.28        8.37171600e+00       -8.79628000e-10  19.9905  19.6033
0202-02-26_18:55:26.848000      793.68        8.55645500e+00        2.15734200e-09  19.9905  19.6033
0202-02-26_18:55:27.246000      794.08        8.96826500e+00        6.92973200e-09  19.9851  19.8495
0202-02-26_18:55:27.652000      794.48        9.14973800e+00        9.71879200e-09  19.9851  19.8495
0202-02-26_18:55:28.094000      794.92        9.54114900e+00        5.66369120e-08  19.9851  19.8495
0202-02-26_18:55:28.492000      795.32        9.74555300e+00        1.19545632e-07  20.0138  19.6436
0202-02-26_18:55:28.887000      795.72        1.01355800e+01        3.48496182e-07  20.0138  19.6436
0202-02-26_18:55:29.290000      796.12        1.03370600e+01        7.05247492e-07  19.9834  19.7239
0202-02-26_18:55:29.680000      796.51        1.07272000e+01        2.12084626e-06  19.9834  19.7239
0202-02-26_18:55:30.086000      796.92        1.11366900e+01        6.21251475e-06  19.9834  19.7239
0202-02-26_18:55:30.496000      797.33        1.13236600e+01        9.79043905e-06  19.9992  19.8196
0202-02-26_18:55:30.900000      797.73        1.17069100e+01        2.53929107e-05  19.9992  19.8196

File: chapter 5/cold_vs_warm/20K/ffj29/Ic/1_anneal/Ic_2024-02-26_18-56-24541741_f29-after800keVsetup-800keV-45nA-20k.txt
# Ic = 7.01 A, n = 24.14 , Tavg = 20.17 K, f29-after800keVsetup-800keV-45nA-20k
#datetime                        t_s     iHTS_A                vHTS_V                tHTS_K  tTAR_K
0202-02-26_18:56:12.934000      839.77        7.98789900e-02       -1.52472095e-08  20.1786  19.8486
0202-02-26_18:56:13.336000      840.17        4.67802100e-01        1.02881405e-08  20.1996  19.6477
0202-02-26_18:56:13.734000      840.57        6.72276600e-01        3.16055050e-09  20.1996  19.6477
0202-02-26_18:56:14.145000      840.98        1.06093000e+00       -1.05401950e-09  20.1798  19.7151
0202-02-26_18:56:14.560000      841.39        1.26508900e+00        6.81732050e-09  20.1798  19.7151
0202-02-26_18:56:14.960000      841.79        1.65455700e+00        1.67339605e-08  20.1798  19.7151
0202-02-26_18:56:15.367000      842.20        1.86178700e+00        2.20641505e-08  20.1965  19.8183
0202-02-26_18:56:15.770000      842.60        2.24949700e+00        3.29724605e-08  20.1965  19.8183
0202-02-26_18:56:16.170000      843.00        2.45235400e+00        2.05142505e-08  20.1841  19.6005
0202-02-26_18:56:16.566000      843.40        2.84229300e+00        1.74770005e-08  20.1841  19.6005
0202-02-26_18:56:16.965000      843.79        3.05041200e+00        2.75795705e-08  20.1841  19.6005
0202-02-26_18:56:17.367000      844.20        3.43555800e+00        2.55962505e-08  20.1718  19.8479
0202-02-26_18:56:17.770000      844.60        3.82588700e+00        3.28477905e-08  20.1718  19.8479
0202-02-26_18:56:18.164000      845.00        4.02953700e+00        2.52863505e-08  20.1840  19.6494
0202-02-26_18:56:18.560000      845.39        4.41791400e+00        3.38394505e-08  20.1840  19.6494
0202-02-26_18:56:18.953000      845.78        4.62610800e+00        3.22899805e-08  20.1840  19.6494
0202-02-26_18:56:19.344000      846.17        5.01368300e+00        3.42113305e-08  20.1804  19.7206
0202-02-26_18:56:19.740000      846.57        5.22115500e+00        3.42733105e-08  20.1804  19.7206
0202-02-26_18:56:20.133000      846.96        5.61024800e+00        5.25571105e-08  20.1801  19.8161
0202-02-26_18:56:20.535000      847.37        5.79392800e+00        3.65665305e-08  20.1801  19.8161
0202-02-26_18:56:20.930000      847.76        6.20186300e+00        3.47071605e-08  20.1801  19.8161
0202-02-26_18:56:21.330000      848.16        6.38614900e+00        5.14414905e-08  20.1944  19.6019
0202-02-26_18:56:21.734000      848.57        6.79753600e+00        9.90413705e-08  20.1944  19.6019
0202-02-26_18:56:22.160000      848.99        7.18817300e+00        3.90219130e-07  20.1718  19.8482
0202-02-26_18:56:22.562000      849.39        7.39446000e+00        7.90665611e-07  20.1718  19.8482
0202-02-26_18:56:22.960000      849.79        7.78254300e+00        2.73308778e-06  20.1718  19.8482
0202-02-26_18:56:23.360000      850.19        7.96238300e+00        4.95360978e-06  20.1868  19.6447
0202-02-26_18:56:23.760000      850.59        8.37407900e+00        1.46158271e-05  20.1868  19.6447
0202-02-26_18:56:24.164000      850.99        8.55867400e+00        2.28277973e-05  20.1712  19.7196

File: chapter 5/cold_vs_warm/20K/ffj29/Ic/1_anneal/Ic_2024-02-26_18-57-49982835_f29-after800keVsetup-800keV-45nA-20k.txt
# Ic = 6.87 A, n = 24.87 , Tavg = 20.17 K, f29-after800keVsetup-800keV-45nA-20k
#datetime                        t_s     iHTS_A                vHTS_V                tHTS_K  tTAR_K
0202-02-26_18:57:38.668000      925.50        8.00954400e-02        6.93805400e-09  20.2026  19.6134
0202-02-26_18:57:39.090000      925.92        4.71134900e-01        1.95198140e-08  20.2026  19.6134
0202-02-26_18:57:39.496000      926.33        6.78604400e-01        1.99536640e-08  20.1803  19.7722
0202-02-26_18:57:39.890000      926.72        1.06039200e+00        2.69572940e-08  20.1803  19.7722
0202-02-26_18:57:40.293000      927.12        1.26659300e+00        3.04901040e-08  20.1964  19.7748
0202-02-26_18:57:40.688000      927.52        1.65231900e+00        3.38369740e-08  20.1964  19.7748
0202-02-26_18:57:41.113000      927.94        1.86008500e+00        2.28047040e-08  20.1964  19.7748
0202-02-26_18:57:41.508000      928.34        2.24998000e+00        2.69572940e-08  20.1947  19.6195
0202-02-26_18:57:41.910000      928.74        2.45436500e+00        3.01182340e-08  20.1947  19.6195
0202-02-26_18:57:42.310000      929.14        2.84145600e+00        3.53864540e-08  20.1803  19.8600
0202-02-26_18:57:42.710000      929.54        3.04673300e+00        3.49526040e-08  20.1803  19.8600
0202-02-26_18:57:43.140000      929.97        3.43739100e+00        4.92697640e-08  20.1803  19.8600
0202-02-26_18:57:43.547000      930.38        3.82590900e+00        4.25127640e-08  20.1906  19.6115
0202-02-26_18:57:43.945000      930.78        4.02926400e+00        3.48265140e-08  20.1906  19.6115
0202-02-26_18:57:44.348000      931.18        4.41903000e+00        3.25952640e-08  20.1842  19.7758
0202-02-26_18:57:44.750000      931.58        4.62484900e+00        2.44140340e-08  20.1842  19.7758
0202-02-26_18:57:45.170000      932.00        5.01119200e+00        3.02400640e-08  20.2047  19.7717
0202-02-26_18:57:45.586000      932.42        5.21533700e+00        2.67692340e-08  20.2047  19.7717
0202-02-26_18:57:45.977000      932.81        5.60626900e+00        3.89171340e-08  20.2047  19.7717
0202-02-26_18:57:46.375000      933.21        5.79021600e+00        3.15416240e-08  20.1816  19.8219
0202-02-26_18:57:46.780000      933.61        6.20300500e+00        4.59207640e-08  20.1816  19.8219
0202-02-26_18:57:47.190000      934.02        6.38751700e+00        7.10222840e-08  20.1946  19.8581
0202-02-26_18:57:47.594000      934.42        6.79732900e+00        1.88782484e-07  20.1946  19.8581
0202-02-26_18:57:48             934.83        7.18439400e+00        5.78506784e-07  20.1946  19.8581
0202-02-26_18:57:48.418000      935.25        7.39167800e+00        1.37741681e-06  20.1997  19.6133
0202-02-26_18:57:48.820000      935.65        7.77878300e+00        5.30255036e-06  20.1997  19.6133
0202-02-26_18:57:49.227000      936.06        7.96468000e+00        8.32384336e-06  20.1716  19.7776
0202-02-26_18:57:49.617000      936.45        8.37272600e+00        2.44136055e-05  20.1716  19.7776

File: chapter 5/cold_vs_warm/20K/ffj29/Ic/1_anneal/Ic_2024-02-26_18-59-15646947_f29-after800keVsetup-800keV-45nA-20k.txt
# Ic =  nan A, n =  nan , Tavg = 20.21 K, f29-after800keVsetup-800keV-45nA-20k
#datetime                        t_s     iHTS_A                vHTS_V                tHTS_K  tTAR_K
0202-02-26_18:59:04.340000      1011.17        8.42931400e-02       -4.84380000e-10  20.1950  19.8305
0202-02-26_18:59:04.750000      1011.58        4.71112600e-01        2.14561700e-08  20.1950  19.8305
0202-02-26_18:59:05.168000      1012.00        6.77209900e-01        1.14807500e-08  20.2109  19.7081
0202-02-26_18:59:05.566000      1012.40        1.06713400e+00        2.22039200e-08  20.2109  19.7081
0202-02-26_18:59:05.970000      1012.80        1.27029100e+00        3.17486900e-08  20.2109  19.7081
0202-02-26_18:59:06.380000      1013.21        1.65829700e+00        4.64377100e-08  20.1850  19.6664
0202-02-26_18:59:06.785000      1013.61        1.86465400e+00        3.33601400e-08  20.1850  19.6664
0202-02-26_18:59:07.190000      1014.02        2.25531000e+00        4.11695000e-08  20.1787  19.8482
0202-02-26_18:59:07.594000      1014.42        2.45829300e+00        3.61492000e-08  20.1787  19.8482
0202-02-26_18:59:07.996000      1014.83        2.84697400e+00        2.79679700e-08  20.1787  19.8482
0202-02-26_18:59:08.402000      1015.23        3.05388800e+00        4.02398100e-08  20.2011  19.5981
0202-02-26_18:59:08.805000      1015.64        3.43761200e+00        4.75533300e-08  20.2011  19.5981
0202-02-26_18:59:09.200000      1016.03        3.82710300e+00        4.63757300e-08  20.1774  19.8294
0202-02-26_18:59:09.594000      1016.42        4.03381600e+00        3.59632600e-08  20.1774  19.8294
0202-02-26_18:59:09.984000      1016.82        4.42419500e+00        3.73887800e-08  20.1774  19.8294
0202-02-26_18:59:10.390000      1017.22        4.62718200e+00        3.86283600e-08  20.1982  19.7053
0202-02-26_18:59:10.793000      1017.62        5.01585600e+00        5.79044700e-08  20.1982  19.7053
0202-02-26_18:59:11.188000      1018.02        5.22412000e+00        6.14387800e-08  20.1756  19.6667
0202-02-26_18:59:11.582000      1018.41        5.60934500e+00        5.18940100e-08  20.1756  19.6667
0202-02-26_18:59:11.980000      1018.81        5.79659100e+00        4.84851600e-08  20.1756  19.6667
0202-02-26_18:59:12.387000      1019.22        6.21070100e+00        6.93720900e-08  20.2061  19.6784
0202-02-26_18:59:12.793000      1019.62        6.39712300e+00        9.27381900e-08  20.2061  19.6784
0202-02-26_18:59:13.203000      1020.04        6.80083800e+00        2.49793040e-07  20.2108  19.5967
0202-02-26_18:59:13.617000      1020.45        7.18929500e+00        8.71380690e-07  20.2108  19.5967
0202-02-26_18:59:14.070000      1020.90        7.39330100e+00        2.37096322e-06  20.2108  19.5967
0202-02-26_18:59:14.480000      1021.31        7.78850200e+00        7.48348905e-06  20.1694  19.8316
0202-02-26_18:59:14.875000      1021.70        7.96479300e+00        1.20743993e-05  20.1694  19.8316
0202-02-26_18:59:15.273000      1022.10        8.37902900e+00        3.39143803e-05  20.2084  19.7015

File: chapter 5/cold_vs_warm/20K/ffj29/Ic/1_anneal/Ic_2024-02-26_18-59-59561683_f29-after800keVsetup-800keV-0nA-20k.txt
# Ic = 9.55 A, n = 29.27 , Tavg = 19.97 K, f29-after800keVsetup-800keV-0nA-20k
#datetime                        t_s     iHTS_A                vHTS_V                tHTS_K  tTAR_K
0202-02-26_18:59:44.360000      1051.19        8.48437300e-02       -1.63923030e-08  19.9811  19.8406
0202-02-26_18:59:44.766000      1051.59        4.72599700e-01       -4.12045300e-09  19.9811  19.8406
0202-02-26_18:59:45.164000      1051.99        6.74370700e-01       -8.35563000e-10  20.0089  19.6779
0202-02-26_18:59:45.560000      1052.39        1.06324000e+00        7.47018700e-09  20.0089  19.6779
0202-02-26_18:59:45.957000      1052.79        1.26867600e+00       -6.72105300e-09  20.0089  19.6779
0202-02-26_18:59:46.363000      1053.19        1.65682900e+00       -8.08431300e-09  19.9844  19.6890
0202-02-26_18:59:46.766000      1053.60        1.86042700e+00       -5.35723300e-09  19.9844  19.6890
0202-02-26_18:59:47.170000      1054.00        2.25370100e+00       -2.70330000e-11  19.9949  19.8302
0202-02-26_18:59:47.570000      1054.40        2.45879300e+00       -5.23327300e-09  19.9949  19.8302
0202-02-26_18:59:47.965000      1054.79        2.84556400e+00        9.33180700e-09  19.9949  19.8302
0202-02-26_18:59:48.360000      1055.19        3.05080800e+00       -8.94733000e-10  20.0005  19.5927
0202-02-26_18:59:48.758000      1055.59        3.43848400e+00        5.61306700e-09  20.0005  19.5927
0202-02-26_18:59:49.168000      1056.00        3.82703500e+00        6.54737000e-10  19.9820  19.8416
0202-02-26_18:59:49.566000      1056.40        4.03278600e+00        5.30777000e-10  19.9820  19.8416
0202-02-26_18:59:49.970000      1056.80        4.42375400e+00       -1.04395130e-08  19.9820  19.8416
0202-02-26_18:59:50.370000      1057.20        4.62747000e+00       -1.92405430e-08  20.0065  19.6762
0202-02-26_18:59:50.766000      1057.60        5.01739800e+00       -5.91504300e-09  20.0065  19.6762
0202-02-26_18:59:51.168000      1058.00        5.22152200e+00       -4.86139300e-09  19.9913  19.6929
0202-02-26_18:59:51.562000      1058.39        5.60739700e+00        2.23347000e-10  19.9913  19.6929
0202-02-26_18:59:51.970000      1058.80        5.79713500e+00       -1.08672030e-08  19.9913  19.6929
0202-02-26_18:59:52.380000      1059.21        6.20383500e+00        6.23903700e-09  19.9809  19.8296
0202-02-26_18:59:52.777000      1059.61        6.38581400e+00       -7.52033300e-09  19.9809  19.8296
0202-02-26_18:59:53.184000      1060.02        6.79532900e+00        5.49528700e-09  19.9961  19.5970
0202-02-26_18:59:53.590000      1060.42        7.18380700e+00        1.83249670e-08  19.9961  19.5970
0202-02-26_18:59:53.980000      1060.81        7.38869300e+00        8.96611700e-09  19.9961  19.5970
0202-02-26_18:59:54.375000      1061.21        7.78212600e+00        1.07635170e-08  19.9933  19.8459
0202-02-26_18:59:54.770000      1061.60        7.97067000e+00        1.35525770e-08  19.9933  19.8459
0202-02-26_18:59:55.170000      1062.00        8.37923200e+00        1.26228870e-08  20.0131  19.6754
0202-02-26_18:59:55.582000      1062.41        8.56150500e+00        9.95778700e-09  20.0131  19.6754
0202-02-26_18:59:55.977000      1062.81        8.97009100e+00        3.90879770e-08  20.0131  19.6754
0202-02-26_18:59:56.383000      1063.21        9.15345200e+00        7.88166070e-08  19.9926  19.6963
0202-02-26_18:59:56.785000      1063.62        9.54835300e+00        1.98374377e-07  19.9926  19.6963
0202-02-26_18:59:57.200000      1064.03        9.75183100e+00        4.01913877e-07  19.9910  19.8288
0202-02-26_18:59:57.594000      1064.42        1.01428200e+01        1.00589689e-06  19.9910  19.8288
0202-02-26_18:59:57.990000      1064.82        1.03458800e+01        2.35263820e-06  19.9910  19.8288
0202-02-26_18:59:58.383000      1065.21        1.07366100e+01        6.66408909e-06  19.9894  19.5936
0202-02-26_18:59:58.793000      1065.62        1.11452600e+01        1.82208322e-05  19.9894  19.5936
0202-02-26_18:59:59.188000      1066.02        1.13331000e+01        2.86681493e-05  19.9742  19.8437

File: chapter 5/cold_vs_warm/20K/ffj29/Ic/1_anneal/Ic_2024-02-26_19-01-16561680_f29-after800keVsetup-800keV-43nA-20k.txt
# Ic = 6.79 A, n = 23.91 , Tavg = 20.17 K, f29-after800keVsetup-800keV-43nA-20k
#datetime                        t_s     iHTS_A                vHTS_V                tHTS_K  tTAR_K
0202-02-26_19:01:05.350000      1132.18        8.88887600e-02        1.62380460e-08  20.1892  19.6588
0202-02-26_19:01:05.754000      1132.59        4.77920100e-01        1.68578360e-08  20.1892  19.6588
0202-02-26_19:01:06.170000      1133.00        6.79541000e-01        1.10937860e-08  20.1627  19.7065
0202-02-26_19:01:06.574000      1133.40        1.06907200e+00        1.93989760e-08  20.1627  19.7065
0202-02-26_19:01:06.977000      1133.81        1.27468900e+00        4.64799600e-09  20.1627  19.7065
0202-02-26_19:01:07.380000      1134.21        1.66354900e+00        8.92466600e-09  20.1751  19.8234
0202-02-26_19:01:07.773000      1134.60        1.87117000e+00        5.32990600e-09  20.1751  19.8234
0202-02-26_19:01:08.168000      1135.00        2.26083000e+00        1.72918560e-08  20.1773  19.5978
0202-02-26_19:01:08.566000      1135.40        2.46085400e+00        1.56804060e-08  20.1773  19.5978
0202-02-26_19:01:08.970000      1135.80        2.84856900e+00        2.10725860e-08  20.1773  19.5978
0202-02-26_19:01:09.383000      1136.22        3.05330300e+00        1.65481060e-08  20.1631  19.8471
0202-02-26_19:01:09.780000      1136.61        3.44198600e+00        2.30559160e-08  20.1631  19.8471
0202-02-26_19:01:10.184000      1137.01        3.83153200e+00        1.80356060e-08  20.1941  19.6700
0202-02-26_19:01:10.586000      1137.42        4.03591100e+00        1.09080160e-08  20.1941  19.6700
0202-02-26_19:01:10.980000      1137.81        4.42437400e+00        1.08460360e-08  20.1941  19.6700
0202-02-26_19:01:11.375000      1138.20        4.63017800e+00        5.20594600e-09  20.1831  19.7047
0202-02-26_19:01:11.773000      1138.60        5.01911900e+00        7.68510600e-09  20.1831  19.7047
0202-02-26_19:01:12.176000      1139.01        5.22481000e+00        2.55350760e-08  20.1858  19.8274
0202-02-26_19:01:12.580000      1139.41        5.61146000e+00        2.43574760e-08  20.1858  19.8274
0202-02-26_19:01:12.980000      1139.81        5.79650700e+00        8.86297600e-09  20.1858  19.8274
0202-02-26_19:01:13.380000      1140.21        6.20678700e+00        2.68992760e-08  20.1749  19.5954
0202-02-26_19:01:13.773000      1140.60        6.39329900e+00        6.47065060e-08  20.1749  19.5954
0202-02-26_19:01:14.176000      1141.01        6.80226200e+00        2.02795866e-07  20.1658  19.8457
0202-02-26_19:01:14.580000      1141.41        7.19218700e+00        6.81832036e-07  20.1658  19.8457
0202-02-26_19:01:14.984000      1141.81        7.39590500e+00        1.94372576e-06  20.1658  19.8457
0202-02-26_19:01:15.375000      1142.21        7.78582300e+00        5.55964622e-06  20.1740  19.5909
0202-02-26_19:01:15.777000      1142.61        7.96872200e+00        9.62559662e-06  20.1740  19.5909
0202-02-26_19:01:16.188000      1143.02        8.37808200e+00        2.83329215e-05  20.1702  19.6979

File: chapter 5/cold_vs_warm/20K/ffj29/Ic/1_anneal/Ic_2024-02-26_19-01-59203250_f29-after800keVsetup-800keV-0nA-20k.txt
# Ic = 9.41 A, n = 29.54 , Tavg = 20.00 K, f29-after800keVsetup-800keV-0nA-20k
#datetime                        t_s     iHTS_A                vHTS_V                tHTS_K  tTAR_K
0202-02-26_19:01:44.324000      1171.15        8.55281400e-02        4.86088500e-10  19.9859  19.8328
0202-02-26_19:01:44.727000      1171.56        4.72600000e-01       -6.70347150e-09  19.9859  19.8328
0202-02-26_19:01:45.130000      1171.96        6.74664300e-01       -1.77977115e-08  19.9918  19.6917
0202-02-26_19:01:45.535000      1172.37        1.06157600e+00       -9.49252150e-09  19.9918  19.6917
0202-02-26_19:01:45.940000      1172.77        1.26708100e+00       -1.50706315e-08  19.9918  19.6917
0202-02-26_19:01:46.344000      1173.17        1.65646500e+00       -2.08346815e-08  19.9882  19.6716
0202-02-26_19:01:46.740000      1173.57        1.86062200e+00       -1.96570815e-08  19.9882  19.6716
0202-02-26_19:01:47.137000      1173.97        2.25056400e+00       -2.11703150e-09  19.9948  19.8393
0202-02-26_19:01:47.535000      1174.36        2.45457800e+00       -9.12065150e-09  19.9948  19.8393
0202-02-26_19:01:47.938000      1174.77        2.84598200e+00       -8.62401150e-09  19.9948  19.8393
0202-02-26_19:01:48.340000      1175.17        3.05415000e+00       -1.68044315e-08  20.0049  19.5939
0202-02-26_19:01:48.742000      1175.57        3.44329400e+00       -2.41799315e-08  20.0049  19.5939
0202-02-26_19:01:49.156000      1175.99        3.82538000e+00       -2.65971115e-08  19.9889  19.8310
0202-02-26_19:01:49.562000      1176.39        4.03294000e+00       -1.35195415e-08  19.9889  19.8310
0202-02-26_19:01:49.957000      1176.79        4.41958600e+00       -5.40030150e-09  19.9889  19.8310
0202-02-26_19:01:50.350000      1177.18        4.62633700e+00       -1.62466215e-08  20.0040  19.6955
0202-02-26_19:01:50.746000      1177.58        5.01448600e+00       -1.53789115e-08  20.0040  19.6955
0202-02-26_19:01:51.140000      1177.97        5.21729800e+00       -2.10809815e-08  19.9909  19.6707
0202-02-26_19:01:51.543000      1178.37        5.60917300e+00       -1.85398415e-08  19.9909  19.6707
0202-02-26_19:01:51.950000      1178.78        5.79473300e+00       -2.13908815e-08  19.9909  19.6707
0202-02-26_19:01:52.344000      1179.17        6.20257700e+00       -1.04205915e-08  19.9944  19.8430
0202-02-26_19:01:52.734000      1179.57        6.38642300e+00       -2.03372315e-08  19.9944  19.8430
0202-02-26_19:01:53.140000      1179.97        6.79373800e+00       -7.94143150e-09  20.0104  19.5960
0202-02-26_19:01:53.555000      1180.39        7.18728300e+00       -8.74724150e-09  20.0104  19.5960
0202-02-26_19:01:53.957000      1180.79        7.38967400e+00       -1.67431115e-08  20.0104  19.5960
0202-02-26_19:01:54.360000      1181.19        7.77766200e+00       -8.95150000e-12  19.9821  19.8280
0202-02-26_19:01:54.760000      1181.59        7.96258400e+00       -9.42975150e-09  19.9821  19.8280
0202-02-26_19:01:55.176000      1182.01        8.37468200e+00       -4.84331150e-09  20.0087  19.6970
0202-02-26_19:01:55.580000      1182.41        8.55844800e+00       -1.12457150e-09  20.0087  19.6970
0202-02-26_19:01:55.984000      1182.81        8.97106900e+00        4.17029085e-08  20.0087  19.6970
0202-02-26_19:01:56.387000      1183.22        9.15198400e+00        8.62657985e-08  19.9893  19.6706
0202-02-26_19:01:56.790000      1183.62        9.54444900e+00        2.57141848e-07  19.9893  19.6706
0202-02-26_19:01:57.203000      1184.03        9.74669100e+00        5.86560138e-07  19.9998  19.8434
0202-02-26_19:01:57.610000      1184.44        1.01382900e+01        2.01195277e-06  19.9998  19.8434
0202-02-26_19:01:58.010000      1184.84        1.03438800e+01        3.63189741e-06  19.9998  19.8434
0202-02-26_19:01:58.434000      1185.26        1.07342500e+01        9.60363415e-06  19.9996  19.5973
0202-02-26_19:01:58.824000      1185.66        1.11461900e+01        2.70479891e-05  19.9996  19.5973

File: chapter 5/cold_vs_warm/20K/ffj29/Ic/1_anneal/Ic_2024-02-26_19-02-38723994_f29-after800keVsetup-800keV-44nA-20k.txt
# Ic = 6.61 A, n = 24.81 , Tavg = 20.20 K, f29-after800keVsetup-800keV-44nA-20k
#datetime                        t_s     iHTS_A                vHTS_V                tHTS_K  tTAR_K
0202-02-26_19:02:27.586000      1214.42        8.21414500e-02        1.44380320e-08  20.1806  19.8452
0202-02-26_19:02:27.992000      1214.82        4.71794600e-01        2.70817620e-08  20.1806  19.8452
0202-02-26_19:02:28.390000      1215.22        6.74452900e-01        2.31151020e-08  20.2035  19.5992
0202-02-26_19:02:28.785000      1215.61        1.06139800e+00        3.30952520e-08  20.2035  19.5992
0202-02-26_19:02:29.180000      1216.01        1.26543400e+00        2.93771620e-08  20.1680  19.8301
0202-02-26_19:02:29.582000      1216.41        1.65510100e+00        2.88193520e-08  20.1680  19.8301
0202-02-26_19:02:29.990000      1216.82        1.86178300e+00        3.35297620e-08  20.1680  19.8301
0202-02-26_19:02:30.400000      1217.23        2.25176600e+00        4.56156820e-08  20.1966  19.7073
0202-02-26_19:02:30.793000      1217.62        2.45501100e+00        3.11745520e-08  20.1966  19.7073
0202-02-26_19:02:31.188000      1218.02        2.84185200e+00        4.45620420e-08  20.1954  19.6649
0202-02-26_19:02:31.582000      1218.41        3.04974900e+00        4.51818320e-08  20.1954  19.6649
0202-02-26_19:02:31.980000      1218.81        3.43780400e+00        5.41688020e-08  20.1954  19.6649
0202-02-26_19:02:32.383000      1219.21        3.82878900e+00        4.42521420e-08  20.1726  19.8461
0202-02-26_19:02:32.780000      1219.61        4.03039800e+00        4.97063120e-08  20.1726  19.8461
0202-02-26_19:02:33.184000      1220.01        4.42588900e+00        5.65240120e-08  20.1947  19.5976
0202-02-26_19:02:33.586000      1220.42        4.62661500e+00        6.37135820e-08  20.1947  19.5976
0202-02-26_19:02:33.977000      1220.81        5.01193000e+00        6.68125420e-08  20.1947  19.5976
0202-02-26_19:02:34.380000      1221.21        5.21676300e+00        7.47459720e-08  20.1699  19.8274
0202-02-26_19:02:34.773000      1221.60        5.60353100e+00        7.09036320e-08  20.1699  19.8274
0202-02-26_19:02:35.180000      1222.01        5.79323300e+00        6.85484720e-08  20.2055  19.7088
0202-02-26_19:02:35.582000      1222.41        6.19886700e+00        9.80505320e-08  20.2055  19.7088
0202-02-26_19:02:35.984000      1222.81        6.38348300e+00        1.51538512e-07  20.2055  19.7088
0202-02-26_19:02:36.380000      1223.21        6.79524700e+00        4.19536202e-07  20.1793  19.6659
0202-02-26_19:02:36.773000      1223.60        7.18498500e+00        2.06601137e-06  20.1793  19.6659
0202-02-26_19:02:37.168000      1224.00        7.38988100e+00        3.47237945e-06  20.1851  19.8462
0202-02-26_19:02:37.562000      1224.39        7.77905900e+00        1.13123653e-05  20.1851  19.8462
0202-02-26_19:02:37.953000      1224.79        7.96153800e+00        1.83152611e-05  20.1851  19.8462
0202-02-26_19:02:38.350000      1225.18        8.37048200e+00        5.29187530e-05  20.1963  19.5979
