Repository: shortlab/2025-devitre-PhD

# 2025-devitre-PhD
Data repository for Alexis Devitre's PhD thesis

File: chapter 5/cold_vs_warm/20K/ffj29/Ic/1_anneal/Ic_2024-02-26_19-03-27578770_f29-after800keVsetup-800keV-0nA-20k.txt
# Ic = 9.27 A, n = 29.01 , Tavg = 20.00 K, f29-after800keVsetup-800keV-0nA-20k
#datetime                        t_s     iHTS_A                vHTS_V                tHTS_K  tTAR_K
0202-02-26_19:03:12.637000      1259.47        8.36969900e-02       -1.00716550e-09  19.9954  19.8382
0202-02-26_19:03:13.090000      1259.92        4.73666900e-01        1.25042745e-08  19.9954  19.8382
0202-02-26_19:03:13.504000      1260.33        6.74937500e-01        5.56262450e-09  19.9900  19.5918
0202-02-26_19:03:13.906000      1260.74        1.06770000e+00        7.79386450e-09  19.9900  19.5918
0202-02-26_19:03:14.312000      1261.14        1.26430800e+00       -9.45185500e-10  19.9831  19.8299
0202-02-26_19:03:14.703000      1261.54        1.65533000e+00        6.86418450e-09  19.9831  19.8299
0202-02-26_19:03:15.100000      1261.93        1.86068300e+00        1.12016445e-08  19.9831  19.8299
0202-02-26_19:03:15.500000      1262.33        2.24966100e+00       -1.63051550e-09  19.9988  19.6912
0202-02-26_19:03:15.902000      1262.73        2.45360200e+00       -1.32205855e-08  19.9988  19.6912
0202-02-26_19:03:16.312000      1263.14        2.84158100e+00       -4.10967550e-09  19.9782  19.6711
0202-02-26_19:03:16.707000      1263.54        3.04716000e+00       -2.37426550e-09  19.9782  19.6711
0202-02-26_19:03:17.113000      1263.95        3.43438300e+00        9.09185450e-09  19.9930  19.8390
0202-02-26_19:03:17.530000      1264.36        3.82216800e+00       -6.27893550e-09  19.9930  19.8390
0202-02-26_19:03:17.934000      1264.77        4.03131600e+00       -8.88205550e-09  19.9930  19.8390
0202-02-26_19:03:18.332000      1265.16        4.41700000e+00        1.10132045e-08  20.0006  19.5968
0202-02-26_19:03:18.734000      1265.57        4.62283300e+00       -9.68778550e-09  20.0006  19.5968
0202-02-26_19:03:19.140000      1265.97        5.01138800e+00       -1.67533955e-08  19.9869  19.8324
0202-02-26_19:03:19.543000      1266.38        5.21544600e+00       -4.60550550e-09  19.9869  19.8324
0202-02-26_19:03:19.938000      1266.77        5.60665200e+00        3.82364450e-09  19.9869  19.8324
0202-02-26_19:03:20.332000      1267.16        5.79300700e+00       -1.06174755e-08  20.0070  19.6928
0202-02-26_19:03:20.730000      1267.56        6.20048100e+00        4.44343450e-09  20.0070  19.6928
0202-02-26_19:03:21.160000      1267.99        6.38657400e+00       -8.24905500e-10  19.9966  19.6764
0202-02-26_19:03:21.562000      1268.39        6.79479700e+00        4.14554500e-10  19.9966  19.6764
0202-02-26_19:03:21.957000      1268.79        7.18889800e+00        3.63746450e-09  19.9966  19.6764
0202-02-26_19:03:22.363000      1269.19        7.38889000e+00       -8.25025500e-10  20.0010  19.8406
0202-02-26_19:03:22.766000      1269.60        7.77919400e+00        7.79006450e-09  20.0010  19.8406
0202-02-26_19:03:23.170000      1270.00        7.96805900e+00        8.34787450e-09  19.9997  19.5978
0202-02-26_19:03:23.574000      1270.41        8.37433800e+00        2.34087745e-08  19.9997  19.5978
0202-02-26_19:03:23.980000      1270.81        8.56263100e+00        2.42145045e-08  19.9997  19.5978
0202-02-26_19:03:24.375000      1271.20        8.96892000e+00        8.31565445e-08  19.9755  19.8329
0202-02-26_19:03:24.766000      1271.60        9.15284400e+00        1.49226185e-07  19.9755  19.8329
0202-02-26_19:03:25.170000      1272.00        9.54237900e+00        4.37800495e-07  20.0056  19.6912
0202-02-26_19:03:25.580000      1272.41        9.74650900e+00        8.48535445e-07  20.0056  19.6912
0202-02-26_19:03:25.980000      1272.81        1.01373200e+01        2.91311851e-06  20.0056  19.6912
0202-02-26_19:03:26.387000      1273.22        1.03396100e+01        5.17330739e-06  19.9804  19.6778
0202-02-26_19:03:26.790000      1273.62        1.07280800e+01        1.39858554e-05  19.9804  19.6778
0202-02-26_19:03:27.200000      1274.03        1.11404000e+01        3.84282635e-05  19.9978  19.8448

File: chapter 5/cold_vs_warm/20K/ffj29/Ic/1_anneal/Ic_2024-02-26_19-04-14680453_f29-after800keVsetup-800keV-44nA-20k.txt
# Ic = 6.50 A, n = 24.38 , Tavg = 20.18 K, f29-after800keVsetup-800keV-44nA-20k
#datetime                        t_s     iHTS_A                vHTS_V                tHTS_K  tTAR_K
0202-02-26_19:04:03.760000      1310.59        8.45045400e-02        4.02085000e-11  20.1943  19.5936
0202-02-26_19:04:04.170000      1311.00        4.75294800e-01        4.56467850e-09  20.1758  19.8249
0202-02-26_19:04:04.574000      1311.41        6.74577400e-01        1.15063185e-08  20.1758  19.8249
0202-02-26_19:04:04.973000      1311.80        1.06479300e+00        1.59068285e-08  20.1758  19.8249
0202-02-26_19:04:05.380000      1312.21        1.26918300e+00        1.75182885e-08  20.1927  19.7014
0202-02-26_19:04:05.780000      1312.61        1.65358200e+00        1.60927685e-08  20.1927  19.7014
0202-02-26_19:04:06.176000      1313.00        1.86437200e+00        7.29174850e-09  20.1728  19.6630
0202-02-26_19:04:06.566000      1313.40        2.25225200e+00        1.83240085e-08  20.1728  19.6630
0202-02-26_19:04:06.965000      1313.79        2.45829000e+00        1.48531885e-08  20.1728  19.6630
0202-02-26_19:04:07.370000      1314.20        2.84475400e+00        1.34276685e-08  20.1846  19.8457
0202-02-26_19:04:07.777000      1314.61        3.04884400e+00        1.39265085e-08  20.1846  19.8457
0202-02-26_19:04:08.188000      1315.02        3.43758700e+00        3.04761885e-08  20.1974  19.5986
0202-02-26_19:04:08.590000      1315.42        3.82949200e+00        2.66954685e-08  20.1974  19.5986
0202-02-26_19:04:09             1315.83        4.03317800e+00        4.10126285e-08  20.1974  19.5986
0202-02-26_19:04:09.418000      1316.25        4.42149800e+00        4.28719985e-08  20.1764  19.8278
0202-02-26_19:04:09.820000      1316.65        4.62555800e+00        2.92985885e-08  20.1764  19.8278
0202-02-26_19:04:10.215000      1317.05        5.01635700e+00        4.78303185e-08  20.1973  19.7102
0202-02-26_19:04:10.620000      1317.45        5.22016000e+00        4.42975085e-08  20.1973  19.7102
0202-02-26_19:04:11.030000      1317.86        5.60968500e+00        5.50198885e-08  20.1973  19.7102
0202-02-26_19:04:11.450000      1318.28        5.79359600e+00        4.82021885e-08  20.1831  19.6617
0202-02-26_19:04:11.850000      1318.68        6.20437100e+00        9.14015685e-08  20.1831  19.6617
0202-02-26_19:04:12.266000      1319.10        6.38891700e+00        1.80651368e-07  20.1819  19.8457
0202-02-26_19:04:12.660000      1319.49        6.79731400e+00        5.41617199e-07  20.1819  19.8457
0202-02-26_19:04:13.117000      1319.95        7.18563000e+00        2.95514236e-06  20.1819  19.8457
0202-02-26_19:04:13.520000      1320.35        7.39106100e+00        5.39036587e-06  20.1990  19.5955
0202-02-26_19:04:13.914000      1320.74        7.78034700e+00        1.54610320e-05  20.1990  19.5955
0202-02-26_19:04:14.310000      1321.14        7.96493900e+00        2.53525783e-05  20.1816  19.8243

File: chapter 5/cold_vs_warm/20K/ffj29/Ic/1_anneal/Ic_2024-02-26_19-04-57373992_f29-after800keVsetup-800keV-0nA-20k.txt
# Ic = 9.14 A, n = 28.72 , Tavg = 19.98 K, f29-after800keVsetup-800keV-0nA-20k
#datetime                        t_s     iHTS_A                vHTS_V                tHTS_K  tTAR_K
0202-02-26_19:04:42.492000      1349.32        8.78271800e-02       -2.42964250e-08  19.9937  19.8450
0202-02-26_19:04:42.900000      1349.73        4.72568800e-01       -2.32403250e-08  19.9937  19.8450
0202-02-26_19:04:43.300000      1350.13        6.77515600e-01       -1.51830550e-08  20.0104  19.5932
0202-02-26_19:04:43.695000      1350.52        1.06912900e+00       -1.01007750e-08  20.0104  19.5932
0202-02-26_19:04:44.110000      1350.94        1.27458000e+00       -2.27444950e-08  19.9807  19.8198
0202-02-26_19:04:44.504000      1351.33        1.66229700e+00       -2.00174150e-08  19.9807  19.8198
0202-02-26_19:04:44.900000      1351.73        1.86844900e+00       -3.29090550e-08  19.9807  19.8198
0202-02-26_19:04:45.297000      1352.13        2.25573700e+00       -2.18767850e-08  20.0060  19.7073
0202-02-26_19:04:45.700000      1352.53        2.45983000e+00       -2.62153250e-08  20.0060  19.7073
0202-02-26_19:04:46.110000      1352.94        2.84450200e+00       -1.79101350e-08  19.9814  19.6548
0202-02-26_19:04:46.520000      1353.35        3.04990800e+00       -2.56575050e-08  19.9814  19.6548
0202-02-26_19:04:46.918000      1353.75        3.43903900e+00       -2.57194850e-08  19.9814  19.6548
0202-02-26_19:04:47.324000      1354.16        3.82880100e+00       -1.77861750e-08  19.9963  19.8468
0202-02-26_19:04:47.727000      1354.56        4.03755500e+00       -2.54715750e-08  19.9963  19.8468
0202-02-26_19:04:48.130000      1354.96        4.42353300e+00       -2.71450050e-08  19.9931  19.5941
0202-02-26_19:04:48.523000      1355.35        4.62841500e+00       -3.32813450e-08  19.9931  19.5941
0202-02-26_19:04:48.918000      1355.75        5.01945700e+00       -3.04304850e-08  19.9931  19.5941
0202-02-26_19:04:49.324000      1356.16        5.22219200e+00       -3.82398450e-08  19.9826  19.8214
0202-02-26_19:04:49.727000      1356.56        5.61152400e+00       -3.32195450e-08  19.9826  19.8214
0202-02-26_19:04:50.156000      1356.99        5.79156700e+00       -3.97893150e-08  20.0014  19.7131
0202-02-26_19:04:50.562000      1357.39        6.20592000e+00       -4.36320150e-08  20.0014  19.7131
0202-02-26_19:04:50.957000      1357.79        6.39270800e+00       -4.35700350e-08  20.0014  19.7131
0202-02-26_19:04:51.355000      1358.18        6.79888800e+00       -2.91289250e-08  19.9979  19.6544
0202-02-26_19:04:51.758000      1358.59        7.18517300e+00       -3.66283850e-08  19.9979  19.6544
0202-02-26_19:04:52.168000      1359.00        7.39262800e+00       -4.67929450e-08  19.9871  19.8472
0202-02-26_19:04:52.574000      1359.41        7.78301300e+00       -4.12148350e-08  19.9871  19.8472
0202-02-26_19:04:52.977000      1359.81        7.96771700e+00       -4.15867050e-08  19.9871  19.8472
0202-02-26_19:04:53.387000      1360.22        8.37710900e+00       -2.63398650e-08  19.9841  19.5942
0202-02-26_19:04:53.793000      1360.62        8.56135900e+00       -2.15674850e-08  19.9841  19.5942
0202-02-26_19:04:54.200000      1361.03        8.97479200e+00        7.09676450e-08  19.9773  19.8198
0202-02-26_19:04:54.594000      1361.43        9.15905600e+00        1.80671575e-07  19.9773  19.8198
0202-02-26_19:04:54.990000      1361.82        9.54536800e+00        6.02376965e-07  19.9773  19.8198
0202-02-26_19:04:55.383000      1362.21        9.74846500e+00        1.27732872e-06  19.9978  19.7121
0202-02-26_19:04:55.785000      1362.62        1.01375200e+01        3.90300880e-06  19.9978  19.7121
0202-02-26_19:04:56.195000      1363.02        1.03455500e+01        7.39887460e-06  19.9810  19.6562
0202-02-26_19:04:56.586000      1363.42        1.07329600e+01        1.97240260e-05  19.9810  19.6562
0202-02-26_19:04:56.996000      1363.83        1.11440400e+01        5.86259701e-05  19.9810  19.6562

File: chapter 5/cold_vs_warm/20K/ffj29/Ic/1_anneal/Ic_2024-02-26_19-06-34252819_f29-after800keVsetup-800keV-45nA-20k.txt
# Ic = 6.41 A, n = 24.64 , Tavg = 20.20 K, f29-after800keVsetup-800keV-45nA-20k
#datetime                        t_s     iHTS_A                vHTS_V                tHTS_K  tTAR_K
0202-02-26_19:06:23.710000      1450.54        8.39782100e-02        4.31701450e-09  20.1920  19.5952
0202-02-26_19:06:24.133000      1450.96        4.73804300e-01        8.46960450e-09  20.1619  19.8268
0202-02-26_19:06:24.530000      1451.36        6.76506800e-01        7.53992450e-09  20.1619  19.8268
0202-02-26_19:06:24.926000      1451.75        1.06658300e+00        1.37998045e-08  20.1619  19.8268
0202-02-26_19:06:25.324000      1452.16        1.27178900e+00        4.19305450e-09  20.2017  19.7071
0202-02-26_19:06:25.730000      1452.56        1.65954400e+00        1.11347045e-08  20.2017  19.7071
0202-02-26_19:06:26.140000      1452.97        1.86440900e+00        9.21335450e-09  20.1838  19.6642
0202-02-26_19:06:26.540000      1453.37        2.25238600e+00        9.27533450e-09  20.1838  19.6642
0202-02-26_19:06:26.945000      1453.77        2.46113000e+00        5.74202450e-09  20.1838  19.6642
0202-02-26_19:06:27.355000      1454.19        2.84943800e+00        1.98691945e-08  20.1770  19.8483
0202-02-26_19:06:27.760000      1454.59        3.05686300e+00        2.09843145e-08  20.1770  19.8483
0202-02-26_19:06:28.164000      1454.99        3.44322200e+00        2.65624245e-08  20.2001  19.5975
0202-02-26_19:06:28.566000      1455.40        3.82790200e+00        4.19332045e-08  20.2001  19.5975
0202-02-26_19:06:28.960000      1455.79        4.03302600e+00        3.70988445e-08  20.2001  19.5975
0202-02-26_19:06:29.355000      1456.19        4.42457600e+00        5.34612845e-08  20.1790  19.8243
0202-02-26_19:06:29.750000      1456.58        4.62884600e+00        4.03837245e-08  20.1790  19.8243
0202-02-26_19:06:30.168000      1457.00        5.01909500e+00        4.43503845e-08  20.1994  19.7088
0202-02-26_19:06:30.566000      1457.40        5.22487300e+00        4.57139145e-08  20.1994  19.7088
0202-02-26_19:06:30.965000      1457.80        5.61222400e+00        4.23050745e-08  20.1994  19.7088
0202-02-26_19:06:31.370000      1458.20        5.79635900e+00        6.04649045e-08  20.1823  19.6608
0202-02-26_19:06:31.773000      1458.60        6.20324600e+00        1.27278215e-07  20.1823  19.6608
0202-02-26_19:06:32.168000      1459.00        6.38490500e+00        2.52289765e-07  20.1796  19.8452
0202-02-26_19:06:32.570000      1459.40        6.79445500e+00        8.13013345e-07  20.1796  19.8452
0202-02-26_19:06:32.965000      1459.79        7.19017200e+00        4.02458009e-06  20.1796  19.8452
0202-02-26_19:06:33.370000      1460.20        7.39118200e+00        7.34517219e-06  20.1953  19.5958
0202-02-26_19:06:33.766000      1460.60        7.77887600e+00        2.12581561e-05  20.1953  19.5958

File: chapter 5/cold_vs_warm/20K/ffj29/Ic/1_anneal/Ic_2024-02-26_19-07-18813032_f29-after800keVsetup-800keV-0nA-20k.txt
# Ic =  nan A, n =  nan , Tavg = 20.01 K, f29-after800keVsetup-800keV-0nA-20k
#datetime                        t_s     iHTS_A                vHTS_V                tHTS_K  tTAR_K
0202-02-26_19:07:04.220000      1491.05        8.26738000e-02       -4.28910700e-09  19.9861  19.8250
0202-02-26_19:07:04.613000      1491.44        4.73165500e-01       -8.80257000e-10  19.9861  19.8250
0202-02-26_19:07:05.070000      1491.90        6.78233800e-01       -1.20984570e-08  19.9861  19.8250
0202-02-26_19:07:05.484000      1492.31        1.06399700e+00        8.97439300e-09  19.9900  19.7007
0202-02-26_19:07:05.887000      1492.72        1.26981100e+00       -1.19015700e-09  19.9900  19.7007
0202-02-26_19:07:06.297000      1493.13        1.65635000e+00        8.66450300e-09  19.9832  19.6595
0202-02-26_19:07:06.700000      1493.53        1.86094300e+00       -2.60467000e-10  19.9832  19.6595
0202-02-26_19:07:07.137000      1493.97        2.24827000e+00        2.21869300e-09  19.9963  19.8478
0202-02-26_19:07:07.540000      1494.37        2.45484700e+00       -8.06982700e-09  19.9963  19.8478
0202-02-26_19:07:07.934000      1494.76        2.84391700e+00       -9.92749700e-09  19.9963  19.8478
0202-02-26_19:07:08.332000      1495.16        3.04925300e+00       -7.57156700e-09  20.0064  19.5985
0202-02-26_19:07:08.734000      1495.56        3.43885400e+00       -6.51792700e-09  20.0064  19.5985
0202-02-26_19:07:09.140000      1495.97        3.83046800e+00        1.75803000e-10  19.9737  19.8238
0202-02-26_19:07:09.550000      1496.38        4.03276600e+00        1.29143300e-09  19.9737  19.8238
0202-02-26_19:07:09.960000      1496.79        4.41992100e+00       -1.38314470e-08  19.9737  19.8238
0202-02-26_19:07:10.363000      1497.19        4.62692900e+00       -1.11663470e-08  20.0109  19.7095
0202-02-26_19:07:10.760000      1497.59        5.01674600e+00       -4.53459700e-09  20.0109  19.7095
0202-02-26_19:07:11.170000      1498.00        5.22044900e+00       -4.90646700e-09  19.9893  19.6590
0202-02-26_19:07:11.574000      1498.41        5.60790400e+00       -4.96844700e-09  19.9893  19.6590
0202-02-26_19:07:11.970000      1498.80        5.79395800e+00       -1.02986470e-08  19.9893  19.6590
0202-02-26_19:07:12.363000      1499.19        6.20263400e+00        1.78726300e-09  19.9874  19.8436
0202-02-26_19:07:12.766000      1499.60        6.39108500e+00        4.23723000e-10  19.9874  19.8436
0202-02-26_19:07:13.176000      1500.01        6.79650400e+00       -7.38562700e-09  20.0015  19.5955
0202-02-26_19:07:13.580000      1500.41        7.18534300e+00        2.77866300e-09  20.0015  19.5955
0202-02-26_19:07:13.980000      1500.81        7.39268800e+00        8.04594300e-09  20.0015  19.5955
0202-02-26_19:07:14.375000      1501.21        7.78122000e+00        1.92640130e-08  19.9852  19.8256
0202-02-26_19:07:14.770000      1501.60        7.96403700e+00        8.54164300e-09  19.9852  19.8256
0202-02-26_19:07:15.180000      1502.01        8.37469400e+00        2.29827530e-08  20.0127  19.7121
0202-02-26_19:07:15.574000      1502.41        8.55620200e+00        4.21962330e-08  20.0127  19.7121
0202-02-26_19:07:15.980000      1502.81        8.96819400e+00        1.72909943e-07  20.0127  19.7121
0202-02-26_19:07:16.375000      1503.21        9.15356500e+00        3.21721513e-07  19.9938  19.6602
0202-02-26_19:07:16.780000      1503.61        9.54644800e+00        8.50340363e-07  19.9938  19.6602
0202-02-26_19:07:17.190000      1504.02        9.74502900e+00        2.22627407e-06  19.9836  19.8490
0202-02-26_19:07:17.586000      1504.42        1.01345600e+01        5.84386403e-06  19.9836  19.8490
0202-02-26_19:07:17.996000      1504.83        1.03407200e+01        1.03822139e-05  19.9836  19.8490
0202-02-26_19:07:18.400000      1505.23        1.07282100e+01        2.78958652e-05  20.0077  19.5995

File: chapter 5/cold_vs_warm/20K/ffj29/Ic/1_anneal/Ic_2024-02-26_19-08-22562650_f29-after800keVsetup-800keV-45nA-20k.txt
# Ic = 6.27 A, n = 22.86 , Tavg = 20.19 K, f29-after800keVsetup-800keV-45nA-20k
#datetime                        t_s     iHTS_A                vHTS_V                tHTS_K  tTAR_K
0202-02-26_19:08:12.120000      1558.95        8.30150000e-02        9.78266500e-10  20.1775  19.8462
0202-02-26_19:08:12.516000      1559.35        4.71732700e-01        2.63277065e-08  20.1775  19.8462
0202-02-26_19:08:12.910000      1559.74        6.75790500e-01        2.01917765e-08  20.1775  19.8462
0202-02-26_19:08:13.316000      1560.15        1.06932100e+00        2.93027065e-08  20.1923  19.5978
0202-02-26_19:08:13.720000      1560.55        1.26853300e+00        2.88688465e-08  20.1923  19.5978
0202-02-26_19:08:14.125000      1560.96        1.65823100e+00        4.48594565e-08  20.1797  19.8266
0202-02-26_19:08:14.540000      1561.37        1.86264100e+00        3.87855065e-08  20.1797  19.8266
0202-02-26_19:08:14.940000      1561.77        2.25201200e+00        4.93219465e-08  20.1797  19.8266
0202-02-26_19:08:15.344000      1562.17        2.45316700e+00        5.07474665e-08  20.2070  19.7088
0202-02-26_19:08:15.746000      1562.58        2.84140100e+00        6.67380665e-08  20.2070  19.7088
0202-02-26_19:08:16.156000      1562.99        3.04763600e+00        6.37630665e-08  20.1845  19.6635
0202-02-26_19:08:16.550000      1563.38        3.43608300e+00        5.91766165e-08  20.1845  19.6635
0202-02-26_19:08:16.945000      1563.78        3.82455200e+00        7.07667065e-08  20.1845  19.6635
0202-02-26_19:08:17.344000      1564.17        4.03320600e+00        6.45687965e-08  20.1951  19.8507
0202-02-26_19:08:17.746000      1564.58        4.42071400e+00        6.51288365e-08  20.1951  19.8507
0202-02-26_19:08:18.152000      1564.98        4.62363400e+00        6.38907265e-08  20.2055  19.5989
0202-02-26_19:08:18.555000      1565.38        5.01458700e+00        6.77954165e-08  20.2055  19.5989
0202-02-26_19:08:18.945000      1565.78        5.21918600e+00        5.84365665e-08  20.2055  19.5989
0202-02-26_19:08:19.344000      1566.17        5.60804700e+00        6.26511465e-08  20.1726  19.8260
0202-02-26_19:08:19.742000      1566.57        5.78901500e+00        7.17620765e-08  20.1726  19.8260
0202-02-26_19:08:20.156000      1566.99        6.19999600e+00        1.59214597e-07  20.1985  19.7126
0202-02-26_19:08:20.560000      1567.39        6.38449900e+00        3.39201937e-07  20.1985  19.7126
0202-02-26_19:08:20.953000      1567.78        6.79806300e+00        1.55262892e-06  20.1985  19.7126
0202-02-26_19:08:21.350000      1568.18        7.18414700e+00        5.04688712e-06  20.1933  19.6617
0202-02-26_19:08:21.742000      1568.57        7.39005300e+00        8.80821312e-06  20.1933  19.6617
0202-02-26_19:08:22.152000      1568.98        7.78114700e+00        2.41689904e-05  20.1921  19.8510

File: chapter 5/cold_vs_warm/20K/ffj29/Ic/1_anneal/Ic_2024-02-26_19-09-06935455_f29-after800keVsetup-800keV-0nA-20k.txt
# Ic = 8.89 A, n = 28.40 , Tavg = 19.99 K, f29-after800keVsetup-800keV-0nA-20k
#datetime                        t_s     iHTS_A                vHTS_V                tHTS_K  tTAR_K
0202-02-26_19:08:52.510000      1599.34        8.46008700e-02       -2.33826650e-09  19.9903  19.8472
0202-02-26_19:08:52.914000      1599.75        4.72544900e-01        1.32168235e-08  19.9903  19.8472
0202-02-26_19:08:53.316000      1600.15        6.75671100e-01        1.64397335e-08  19.9939  19.5941
0202-02-26_19:08:53.720000      1600.55        1.06473100e+00        7.57673350e-09  19.9939  19.5941
0202-02-26_19:08:54.130000      1600.96        1.26840800e+00       -6.61646650e-09  19.9827  19.8179
0202-02-26_19:08:54.540000      1601.37        1.65615300e+00        4.72569350e-09  19.9827  19.8179
0202-02-26_19:08:54.945000      1601.78        1.86079500e+00        2.99028350e-09  19.9827  19.8179
0202-02-26_19:08:55.348000      1602.18        2.24598600e+00        6.70902350e-09  20.0016  19.7178
0202-02-26_19:08:55.746000      1602.58        2.45579500e+00       -1.05831165e-08  20.0016  19.7178
0202-02-26_19:08:56.152000      1602.98        2.84366500e+00       -1.17607265e-08  19.9822  19.6515
0202-02-26_19:08:56.560000      1603.39        3.05079600e+00       -1.16987465e-08  19.9822  19.6515
0202-02-26_19:08:56.950000      1603.78        3.43701500e+00       -9.52947650e-09  19.9822  19.6515
0202-02-26_19:08:57.350000      1604.18        3.82208200e+00       -1.78966465e-08  19.9905  19.8491
0202-02-26_19:08:57.742000      1604.57        4.02957700e+00       -1.20706165e-08  19.9905  19.8491
0202-02-26_19:08:58.164000      1604.99        4.41838200e+00       -1.88883065e-08  20.0061  19.5982
0202-02-26_19:08:58.570000      1605.40        4.62595800e+00       -2.21123865e-08  20.0061  19.5982
0202-02-26_19:08:58.970000      1605.80        5.01668800e+00       -2.14928865e-08  20.0061  19.5982
0202-02-26_19:08:59.375000      1606.21        5.21705600e+00       -1.88277865e-08  19.9741  19.8175
0202-02-26_19:08:59.777000      1606.61        5.60907100e+00       -1.03366665e-08  19.9741  19.8175
0202-02-26_19:09:00.170000      1607.00        5.79197300e+00       -5.81219650e-09  20.0046  19.7202
0202-02-26_19:09:00.566000      1607.40        6.20432500e+00       -4.75855650e-09  20.0046  19.7202
0202-02-26_19:09:00.960000      1607.79        6.38732000e+00       -2.21746565e-08  20.0046  19.7202
0202-02-26_19:09:01.355000      1608.19        6.79964600e+00       -1.35595765e-08  19.9860  19.6501
0202-02-26_19:09:01.758000      1608.59        7.18943900e+00       -1.78361265e-08  19.9860  19.6501
0202-02-26_19:09:02.164000      1608.99        7.39576200e+00       -2.83725565e-08  19.9948  19.8500
0202-02-26_19:09:02.560000      1609.39        7.78291900e+00       -1.81460165e-08  19.9948  19.8500
0202-02-26_19:09:02.953000      1609.78        7.96539100e+00       -1.69064365e-08  19.9948  19.8500
0202-02-26_19:09:03.348000      1610.18        8.37752200e+00        2.43095935e-08  20.0009  19.5979
0202-02-26_19:09:03.754000      1610.58        8.55801700e+00        4.88532735e-08  20.0009  19.5979
0202-02-26_19:09:04.164000      1611.00        8.96601700e+00        2.09874993e-07  19.9853  19.8171
0202-02-26_19:09:04.566000      1611.40        9.15319300e+00        4.40313583e-07  19.9853  19.8171
0202-02-26_19:09:04.970000      1611.80        9.54107900e+00        1.65404848e-06  19.9853  19.8171
0202-02-26_19:09:05.375000      1612.20        9.74902400e+00        2.94637276e-06  20.0157  19.7205
0202-02-26_19:09:05.777000      1612.61        1.01381500e+01        8.42166010e-06  20.0157  19.7205
0202-02-26_19:09:06.184000      1613.01        1.03414400e+01        1.41550279e-05  19.9865  19.6547
0202-02-26_19:09:06.574000      1613.41        1.07328400e+01        3.80890866e-05  19.9865  19.6547

File: chapter 5/cold_vs_warm/20K/ffj29/Ic/1_anneal/Ic_2024-02-26_19-09-57334910_f29-after800keVsetup-800keV-44nA-20k.txt
# Ic = 6.24 A, n = 23.06 , Tavg = 20.18 K, f29-after800keVsetup-800keV-44nA-20k
#datetime                        t_s     iHTS_A                vHTS_V                tHTS_K  tTAR_K
0202-02-26_19:09:46.934000      1653.76        8.77707000e-02        2.70266400e-09  20.1774  19.6817
0202-02-26_19:09:47.340000      1654.17        4.74165900e-01        1.85073540e-08  20.1763  19.8379
0202-02-26_19:09:47.740000      1654.57        6.75342400e-01       -3.30931600e-09  20.1763  19.8379
0202-02-26_19:09:48.156000      1654.99        1.06493100e+00       -1.20202600e-09  20.2069  19.5989
0202-02-26_19:09:48.562000      1655.39        1.26886600e+00        9.08652400e-09  20.2069  19.5989
0202-02-26_19:09:48.965000      1655.79        1.65326300e+00        1.23714240e-08  20.2069  19.5989
0202-02-26_19:09:49.370000      1656.20        1.85727500e+00        5.30579400e-09  20.1738  19.8391
0202-02-26_19:09:49.773000      1656.60        2.24766300e+00        1.88792340e-08  20.1738  19.8391
0202-02-26_19:09:50.176000      1657.01        2.45389800e+00        2.03667340e-08  20.1896  19.6845
0202-02-26_19:09:50.570000      1657.40        2.84266300e+00        1.59645640e-08  20.1896  19.6845
0202-02-26_19:09:50.960000      1657.79        3.04789500e+00        2.30864040e-08  20.1896  19.6845
0202-02-26_19:09:51.370000      1658.20        3.44238900e+00        1.75694440e-08  20.1755  19.6856
0202-02-26_19:09:51.773000      1658.60        3.82701800e+00        1.86850640e-08  20.1755  19.6856
0202-02-26_19:09:52.180000      1659.01        4.03144400e+00        1.40986140e-08  20.1858  19.8365
0202-02-26_19:09:52.574000      1659.41        4.42075700e+00        2.00486040e-08  20.1858  19.8365
0202-02-26_19:09:52.970000      1659.80        4.62517300e+00        1.10616340e-08  20.1858  19.8365
0202-02-26_19:09:53.363000      1660.19        5.01352000e+00        1.39126740e-08  20.1817  19.5949
0202-02-26_19:09:53.766000      1660.60        5.21843900e+00        2.28376640e-08  20.1817  19.5949
0202-02-26_19:09:54.176000      1661.01        5.60850700e+00        2.49449540e-08  20.1815  19.8422
0202-02-26_19:09:54.582000      1661.41        5.79694300e+00        2.80439140e-08  20.1815  19.8422
0202-02-26_19:09:54.977000      1661.81        6.20333700e+00        1.18719334e-07  20.1815  19.8422
0202-02-26_19:09:55.375000      1662.20        6.38833400e+00        3.19655584e-07  20.1922  19.6801
0202-02-26_19:09:55.766000      1662.60        6.79521100e+00        1.70197549e-06  20.1922  19.6801
0202-02-26_19:09:56.176000      1663.01        7.18798800e+00        5.55490636e-06  20.1804  19.6906
0202-02-26_19:09:56.570000      1663.40        7.38918800e+00        1.02791346e-05  20.1804  19.6906
0202-02-26_19:09:56.973000      1663.80        7.78200900e+00        2.86404222e-05  20.1804  19.6906

File: chapter 5/cold_vs_warm/20K/ffj29/Ic/1_anneal/Ic_2024-02-26_19-11-59251348_f29-after800keVsetup-800keV-0nA-20k.txt
# Ic = 8.80 A, n = 29.48 , Tavg = 20.00 K, f29-after800keVsetup-800keV-0nA-20k
#datetime                        t_s     iHTS_A                vHTS_V                tHTS_K  tTAR_K
0202-02-26_19:11:45.020000      1771.85        8.12162200e-02       -8.38151750e-09  19.9859  19.6561
0202-02-26_19:11:45.418000      1772.25        4.66102600e-01        4.26221250e-09  19.9918  19.8543
0202-02-26_19:11:45.812000      1772.64        6.72759400e-01        2.09294250e-09  19.9918  19.8543
0202-02-26_19:11:46.227000      1773.06        1.05951900e+00        2.71273250e-09  19.9943  19.5842
0202-02-26_19:11:46.630000      1773.46        1.26717900e+00       -8.82867500e-10  19.9943  19.5842
0202-02-26_19:11:47.050000      1773.88        1.65413000e+00       -1.00875750e-09  19.9943  19.5842
0202-02-26_19:11:47.460000      1774.29        1.85955200e+00       -8.63217750e-09  19.9964  19.8184
0202-02-26_19:11:47.850000      1774.68        2.24719500e+00        4.81727250e-09  19.9964  19.8184
0202-02-26_19:11:48.270000      1775.10        2.45256300e+00       -6.98857500e-10  20.0040  19.5978
0202-02-26_19:11:48.670000      1775.50        2.84459500e+00       -1.00875750e-09  20.0040  19.5978
0202-02-26_19:11:49.090000      1775.92        3.04432900e+00       -8.01238750e-09  20.0040  19.5978
0202-02-26_19:11:49.484000      1776.32        3.43544400e+00       -7.20665750e-09  19.9982  19.6888
0202-02-26_19:11:49.883000      1776.71        3.82510700e+00        1.90426250e-09  19.9982  19.6888
0202-02-26_19:11:50.285000      1777.12        4.03230200e+00       -5.16134750e-09  19.9910  19.8286
0202-02-26_19:11:50.690000      1777.52        4.41800600e+00       -5.74897500e-10  19.9910  19.8286
0202-02-26_19:11:51.120000      1777.95        4.62468200e+00        1.59436250e-09  19.9910  19.8286
0202-02-26_19:11:51.530000      1778.36        5.01358100e+00        1.59436250e-09  19.9907  19.7121
0202-02-26_19:11:51.930000      1778.76        5.21761900e+00        4.50738250e-09  19.9907  19.7121
0202-02-26_19:11:52.330000      1779.16        5.60688100e+00        3.01988250e-09  19.9906  19.8223
0202-02-26_19:11:52.730000      1779.56        5.79647900e+00       -6.36177500e-10  19.9906  19.8223
0202-02-26_19:11:53.150000      1779.98        6.19837300e+00        2.05611225e-08  20.0098  19.7074
0202-02-26_19:11:53.562000      1780.39        6.38354700e+00       -1.00757750e-09  20.0098  19.7074
0202-02-26_19:11:53.973000      1780.80        6.79628700e+00        2.31642425e-08  20.0098  19.7074
0202-02-26_19:11:54.380000      1781.21        7.18452900e+00        2.89902725e-08  19.9868  19.8485
0202-02-26_19:11:54.785000      1781.61        7.38630600e+00        1.67184225e-08  19.9868  19.8485
0202-02-26_19:11:55.188000      1782.02        7.77583400e+00        1.88876925e-08  19.9949  19.8606
0202-02-26_19:11:55.590000      1782.42        7.95949600e+00        2.59533025e-08  19.9949  19.8606
0202-02-26_19:11:55.996000      1782.83        8.37017200e+00        5.92360425e-08  19.9949  19.8606
0202-02-26_19:11:56.402000      1783.23        8.55495500e+00        1.18859882e-07  20.0042  19.5876
0202-02-26_19:11:56.810000      1783.64        8.96545900e+00        3.20477702e-07  20.0042  19.5876
0202-02-26_19:11:57.220000      1784.05        9.14802700e+00        6.76299362e-07  19.9991  19.8243
0202-02-26_19:11:57.625000      1784.46        9.54003300e+00        2.42479005e-06  19.9991  19.8243
0202-02-26_19:11:58.070000      1784.90        9.74225200e+00        4.38661257e-06  19.9991  19.8243
0202-02-26_19:11:58.480000      1785.31        1.01331300e+01        1.23237709e-05  19.9964  19.6820
0202-02-26_19:11:58.883000      1785.71        1.03377400e+01        2.07269500e-05  19.9964  19.6820

File: chapter 5/cold_vs_warm/20K/ffj29/Ic/1_anneal/Ic_2024-02-26_19-13-57829391_f29-after800keVsetup-800keV-0nA-20k.txt
# Ic = 8.68 A, n = 28.59 , Tavg = 20.00 K, f29-after800keVsetup-800keV-0nA-20k
#datetime                        t_s     iHTS_A                vHTS_V                tHTS_K  tTAR_K
0202-02-26_19:13:43.605000      1890.44        7.42000800e-02        1.59878000e-08  20.0147  19.6570
0202-02-26_19:13:44.010000      1890.84        4.64131300e-01        2.55945400e-08  20.0147  19.6570
0202-02-26_19:13:44.430000      1891.26        6.70844100e-01        1.63596700e-08  19.9753  19.7087
0202-02-26_19:13:44.832000      1891.66        1.05771700e+00        1.73513300e-08  19.9753  19.7087
0202-02-26_19:13:45.234000      1892.06        1.26694700e+00        2.90653600e-08  19.9969  19.8241
0202-02-26_19:13:45.637000      1892.47        1.65011600e+00        2.66481800e-08  19.9969  19.8241
0202-02-26_19:13:46.090000      1892.92        1.85554800e+00        8.36438000e-09  19.9969  19.8241
0202-02-26_19:13:46.504000      1893.33        2.24214100e+00        1.74752900e-08  19.9876  19.5889
0202-02-26_19:13:46.906000      1893.74        2.44796900e+00        6.75293000e-09  19.9876  19.5889
0202-02-26_19:13:47.316000      1894.15        2.83378400e+00        1.18971800e-08  19.9931  19.8661
0202-02-26_19:13:47.723000      1894.55        3.04187000e+00        2.78627000e-09  19.9931  19.8661
0202-02-26_19:13:48.125000      1894.96        3.43077100e+00        9.10813000e-09  19.9986  19.6250
0202-02-26_19:13:48.540000      1895.37        3.82380000e+00        5.07949000e-09  19.9986  19.6250
0202-02-26_19:13:48.934000      1895.76        4.02894700e+00        1.73243000e-09  19.9986  19.6250
0202-02-26_19:13:49.332000      1896.16        4.41728400e+00        6.31875000e-09  19.9826  19.7430
0202-02-26_19:13:49.723000      1896.55        4.62367100e+00        7.18645000e-09  19.9826  19.7430
0202-02-26_19:13:50.140000      1896.97        5.01278400e+00       -2.51030000e-10  19.9980  19.7944
0202-02-26_19:13:50.547000      1897.38        5.21353500e+00        7.12447000e-09  19.9980  19.7944
0202-02-26_19:13:50.953000      1897.78        5.60462200e+00       -4.96143000e-09  19.9980  19.7944
0202-02-26_19:13:51.355000      1898.19        5.78763700e+00       -6.51091000e-09  19.9918  19.7681
0202-02-26_19:13:51.754000      1898.59        6.19831200e+00        7.40640000e-10  19.9918  19.7681
0202-02-26_19:13:52.168000      1899.00        6.38546600e+00       -5.64320000e-09  19.9665  19.8363
0202-02-26_19:13:52.580000      1899.41        6.79084100e+00        4.33542000e-09  19.9665  19.8363
0202-02-26_19:13:52.984000      1899.81        7.18138000e+00        8.79791000e-09  19.9665  19.8363
0202-02-26_19:13:53.387000      1900.22        7.38584900e+00        8.30207000e-09  19.9929  19.6105
0202-02-26_19:13:53.790000      1900.62        7.77261300e+00        2.05739100e-08  19.9929  19.6105
0202-02-26_19:13:54.190000      1901.02        7.96122800e+00        1.00994600e-08  19.9864  19.7159
0202-02-26_19:13:54.582000      1901.41        8.37082500e+00        6.43310700e-08  19.9864  19.7159
0202-02-26_19:13:54.977000      1901.81        8.55312200e+00        1.40751130e-07  19.9864  19.7159
0202-02-26_19:13:55.383000      1902.22        8.96225900e+00        4.54612730e-07  19.9993  19.6195
0202-02-26_19:13:55.785000      1902.61        9.14663100e+00        9.47903500e-07  19.9993  19.6195
0202-02-26_19:13:56.190000      1903.02        9.53348800e+00        3.06832869e-06  19.9957  19.5943
0202-02-26_19:13:56.598000      1903.43        9.73651800e+00        5.75381632e-06  19.9957  19.5943
0202-02-26_19:13:57.027000      1903.86        1.01286200e+01        1.60864571e-05  19.9957  19.5943
0202-02-26_19:13:57.457000      1904.29        1.03335800e+01        2.74264419e-05  20.0015  19.8714

File: chapter 5/cold_vs_warm/20K/ffj29/Ic/1_anneal/Ic_2024-02-26_19-15-17956859_f29-after800keVsetup-800keV-45nA-20k.txt
# Ic =  nan A, n =  nan , Tavg = 20.19 K, f29-after800keVsetup-800keV-45nA-20k
#datetime                        t_s     iHTS_A                vHTS_V                tHTS_K  tTAR_K
0202-02-26_19:15:07.870000      1974.70        7.99502500e-02        1.73758100e-08  20.1806  19.8720
0202-02-26_19:15:08.273000      1975.10        4.67717900e-01        3.54736800e-08  20.1878  19.6084
0202-02-26_19:15:08.676000      1975.51        6.72762900e-01        4.06179400e-08  20.1878  19.6084
0202-02-26_19:15:09.110000      1975.94        1.06333500e+00        3.78288800e-08  20.1878  19.6084
0202-02-26_19:15:09.516000      1976.35        1.26444800e+00        3.94403400e-08  20.1892  19.7738
0202-02-26_19:15:09.920000      1976.75        1.65134200e+00        5.20220800e-08  20.1892  19.7738
0202-02-26_19:15:10.332000      1977.16        1.85588600e+00        4.52676700e-08  20.1901  19.7754
0202-02-26_19:15:10.734000      1977.56        2.24724600e+00        4.41523700e-08  20.1901  19.7754
0202-02-26_19:15:11.156000      1977.99        2.45152200e+00        4.21690400e-08  20.2001  19.6273
0202-02-26_19:15:11.560000      1978.39        2.83824000e+00        6.41096200e-08  20.2001  19.6273
0202-02-26_19:15:11.960000      1978.79        3.04032400e+00        5.44408900e-08  20.2001  19.6273
0202-02-26_19:15:12.367000      1979.20        3.43530700e+00        6.70226300e-08  20.1983  19.7519
0202-02-26_19:15:12.770000      1979.60        3.82952000e+00        6.98736600e-08  20.1983  19.7519
0202-02-26_19:15:13.176000      1980.01        4.02938100e+00        5.40690100e-08  20.2033  19.6355
0202-02-26_19:15:13.580000      1980.41        4.41999200e+00        6.47294100e-08  20.2033  19.6355
0202-02-26_19:15:13.980000      1980.81        4.62395600e+00        6.42335700e-08  20.2033  19.6355
0202-02-26_19:15:14.380000      1981.21        5.01300200e+00        6.66507600e-08  20.1803  19.8628
0202-02-26_19:15:14.770000      1981.60        5.21678000e+00        7.25387600e-08  20.1803  19.8628
0202-02-26_19:15:15.170000      1982.00        5.60411800e+00        9.51611000e-08  20.2001  19.8033
0202-02-26_19:15:15.574000      1982.41        5.78911000e+00        1.40653700e-07  20.2001  19.8033
0202-02-26_19:15:15.977000      1982.81        6.19842200e+00        3.74871190e-07  20.2001  19.8033
0202-02-26_19:15:16.370000      1983.20        6.38208200e+00        8.40082660e-07  20.1829  19.7974
0202-02-26_19:15:16.766000      1983.59        6.79307400e+00        4.00696069e-06  20.1829  19.7974
0202-02-26_19:15:17.164000      1983.99        7.18143800e+00        1.24928746e-05  20.1914  19.8745
0202-02-26_19:15:17.566000      1984.40        7.38919100e+00        2.15103819e-05  20.1914  19.8745
