Repository: shortlab/2025-devitre-PhD

# 2025-devitre-PhD
Data repository for Alexis Devitre's PhD thesis

File: chapter 5/cold_vs_warm/20K/ffj29/Ic/1_anneal/Ic_2024-02-26_19-16-00300373_f29-after800keVsetup-800keV-0nA-20k.txt
# Ic = 8.60 A, n = 29.12 , Tavg = 19.99 K, f29-after800keVsetup-800keV-0nA-20k
#datetime                        t_s     iHTS_A                vHTS_V                tHTS_K  tTAR_K
0202-02-26_19:15:46.504000      2013.33        7.79501800e-02       -7.06154000e-09  19.9953  19.6025
0202-02-26_19:15:46.900000      2013.73        4.63624800e-01        6.57385000e-09  19.9953  19.6025
0202-02-26_19:15:47.300000      2014.13        6.71526500e-01        3.90875000e-09  19.9957  19.8720
0202-02-26_19:15:47.695000      2014.53        1.05602500e+00       -6.77700000e-10  19.9957  19.8720
0202-02-26_19:15:48.113000      2014.94        1.26107800e+00       -7.24748000e-09  19.9957  19.8720
0202-02-26_19:15:48.508000      2015.34        1.64999900e+00       -2.04124000e-09  19.9937  19.5976
0202-02-26_19:15:48.914000      2015.74        1.85543700e+00       -2.90895000e-09  19.9937  19.5976
0202-02-26_19:15:49.316000      2016.15        2.24608100e+00        9.33750000e-10  19.9875  19.7898
0202-02-26_19:15:49.715000      2016.54        2.45020200e+00       -7.12352000e-09  19.9875  19.7898
0202-02-26_19:15:50.130000      2016.96        2.83829700e+00       -8.73498000e-09  20.0010  19.7600
0202-02-26_19:15:50.540000      2017.37        3.04012600e+00       -6.25582000e-09  20.0010  19.7600
0202-02-26_19:15:50.940000      2017.77        3.43538400e+00       -5.82133000e-09  20.0010  19.7600
0202-02-26_19:15:51.350000      2018.18        3.82151400e+00       -4.28520000e-10  20.0117  19.6356
0202-02-26_19:15:51.758000      2018.59        4.02692800e+00       -8.23788000e-09  20.0117  19.6356
0202-02-26_19:15:52.180000      2019.01        4.41709900e+00       -2.90768000e-09  19.9699  19.8438
0202-02-26_19:15:52.580000      2019.41        4.62226600e+00       -2.28789000e-09  19.9699  19.8438
0202-02-26_19:15:52.990000      2019.82        5.00873300e+00       -4.89101000e-09  19.9699  19.8438
0202-02-26_19:15:53.387000      2020.22        5.21738300e+00       -1.18946500e-08  20.0106  19.6285
0202-02-26_19:15:53.777000      2020.61        5.60363300e+00       -1.26384000e-08  20.0106  19.6285
0202-02-26_19:15:54.188000      2021.02        5.78854400e+00       -2.81951400e-08  19.9889  19.7640
0202-02-26_19:15:54.594000      2021.42        6.20021800e+00       -1.82165100e-08  19.9889  19.7640
0202-02-26_19:15:54.996000      2021.83        6.38260500e+00       -2.00758800e-08  19.9889  19.7640
0202-02-26_19:15:55.395000      2022.23        6.79200400e+00       -1.57993300e-08  19.9976  19.7842
0202-02-26_19:15:55.793000      2022.62        7.18233100e+00       -4.27122000e-09  19.9976  19.7842
0202-02-26_19:15:56.190000      2023.02        7.38404000e+00        2.17460000e-09  19.9995  19.6049
0202-02-26_19:15:56.590000      2023.42        7.77518100e+00        1.73594200e-08  19.9995  19.6049
0202-02-26_19:15:56.996000      2023.83        7.95807200e+00        1.09753900e-08  19.9995  19.6049
0202-02-26_19:15:57.402000      2024.23        8.36947100e+00        7.99580500e-08  19.9952  19.8748
0202-02-26_19:15:57.805000      2024.63        8.55659700e+00        1.87677650e-07  19.9952  19.8748
0202-02-26_19:15:58.203000      2025.04        8.96640100e+00        6.25063840e-07  20.0079  19.5968
0202-02-26_19:15:58.617000      2025.45        9.14846500e+00        1.23729294e-06  20.0079  19.5968
0202-02-26_19:15:59.090000      2025.92        9.53855200e+00        4.34362116e-06  20.0079  19.5968
0202-02-26_19:15:59.492000      2026.32        9.74305200e+00        8.03751081e-06  19.9864  19.7941
0202-02-26_19:15:59.887000      2026.72        1.01312300e+01        2.20222778e-05  19.9864  19.7941

File: chapter 5/cold_vs_warm/20K/ffj29/Ic/1_anneal/Ic_2024-02-26_19-17-20664802_f29-after800keVsetup-800keV-0nA-20k.txt
# Ic = 8.47 A, n = 28.53 , Tavg = 20.00 K, f29-after800keVsetup-800keV-0nA-20k
#datetime                        t_s     iHTS_A                vHTS_V                tHTS_K  tTAR_K
0202-02-26_19:17:06.918000      2093.75        8.09814100e-02       -9.81170850e-09  19.9967  19.5964
0202-02-26_19:17:07.330000      2094.16        4.69341100e-01        5.93098150e-09  19.9912  19.8709
0202-02-26_19:17:07.723000      2094.55        6.77315900e-01       -5.65910850e-09  19.9912  19.8709
0202-02-26_19:17:08.150000      2094.98        1.06251700e+00       -6.89868850e-09  20.0017  19.6007
0202-02-26_19:17:08.547000      2095.38        1.26966600e+00       -1.37783685e-08  20.0017  19.6007
0202-02-26_19:17:08.950000      2095.78        1.65480200e+00       -1.43981585e-08  20.0017  19.6007
0202-02-26_19:17:09.350000      2096.18        1.86022000e+00       -1.36544085e-08  19.9768  19.7799
0202-02-26_19:17:09.750000      2096.58        2.25156400e+00       -4.97733850e-09  19.9768  19.7799
0202-02-26_19:17:10.156000      2096.99        2.46039500e+00       -1.63195085e-08  19.9904  19.7628
0202-02-26_19:17:10.570000      2097.40        2.84509600e+00       -3.17994850e-09  19.9904  19.7628
0202-02-26_19:17:10.973000      2097.80        3.05139600e+00       -1.00596185e-08  19.9904  19.7628
0202-02-26_19:17:11.387000      2098.22        3.44234200e+00       -1.08033685e-08  19.9824  19.6270
0202-02-26_19:17:11.793000      2098.62        3.82894500e+00       -9.37784850e-09  19.9824  19.6270
0202-02-26_19:17:12.200000      2099.03        4.03519500e+00       -1.52039985e-08  19.9805  19.8441
0202-02-26_19:17:12.600000      2099.43        4.41770400e+00       -1.77459785e-08  19.9805  19.8441
0202-02-26_19:17:12.996000      2099.83        4.62292400e+00       -1.83040285e-08  19.9805  19.8441
0202-02-26_19:17:13.390000      2100.22        5.00849500e+00       -2.49936850e-09  20.0058  19.6313
0202-02-26_19:17:13.785000      2100.62        5.21875100e+00       -7.76758850e-09  20.0058  19.6313
0202-02-26_19:17:14.190000      2101.02        5.60723700e+00       -3.92078500e-10  19.9866  19.7506
0202-02-26_19:17:14.594000      2101.43        5.79207700e+00       -1.14863285e-08  19.9866  19.7506
0202-02-26_19:17:15.016000      2101.85        6.20334400e+00       -4.11081850e-09  19.9866  19.7506
0202-02-26_19:17:15.420000      2102.25        6.38532700e+00       -2.12170385e-08  20.0015  19.7976
0202-02-26_19:17:15.820000      2102.65        6.79112000e+00       -9.75091850e-09  20.0015  19.7976
0202-02-26_19:17:16.220000      2103.05        7.18456500e+00       -9.68893850e-09  19.9961  19.6002
0202-02-26_19:17:16.625000      2103.45        7.39183300e+00       -1.60107985e-08  19.9961  19.6002
0202-02-26_19:17:17.043000      2103.87        7.78349200e+00        1.40531150e-09  19.9961  19.6002
0202-02-26_19:17:17.465000      2104.29        7.96363000e+00        1.34912315e-08  19.9779  19.8703
0202-02-26_19:17:17.863000      2104.70        8.37554300e+00        1.14641051e-07  19.9779  19.8703
0202-02-26_19:17:18.270000      2105.10        8.55913000e+00        2.72130581e-07  20.0068  19.6038
0202-02-26_19:17:18.670000      2105.50        8.96588900e+00        8.15749761e-07  20.0068  19.6038
0202-02-26_19:17:19.086000      2105.92        9.15400700e+00        2.20290338e-06  20.0068  19.6038
0202-02-26_19:17:19.496000      2106.33        9.54555600e+00        6.63440703e-06  19.9932  19.7791
0202-02-26_19:17:19.890000      2106.72        9.74897000e+00        1.14337562e-05  19.9932  19.7791
0202-02-26_19:17:20.293000      2107.12        1.01383500e+01        3.16465554e-05  19.9966  19.7676

File: chapter 5/cold_vs_warm/20K/ffj29/Ic/1_anneal/Ic_2024-02-26_19-18-07732516_f29-after800keVsetup-800keV-45nA-20k.txt
# Ic = 5.93 A, n = 23.68 , Tavg = 20.18 K, f29-after800keVsetup-800keV-45nA-20k
#datetime                        t_s     iHTS_A                vHTS_V                tHTS_K  tTAR_K
0202-02-26_19:17:57.617000      2144.45        8.00209800e-02        5.30230800e-09  20.1789  19.8687
0202-02-26_19:17:58.027000      2144.86        4.67431300e-01        2.56934180e-08  20.1789  19.8687
0202-02-26_19:17:58.438000      2145.27        6.73212600e-01        1.82559280e-08  20.1999  19.6117
0202-02-26_19:17:58.844000      2145.68        1.06706200e+00        1.96183680e-08  20.1999  19.6117
0202-02-26_19:17:59.250000      2146.08        1.26497900e+00        2.23437980e-08  20.1710  19.7622
0202-02-26_19:17:59.652000      2146.48        1.65411100e+00        2.84797180e-08  20.1710  19.7622
0202-02-26_19:18:00.082000      2146.91        1.85726400e+00        3.48635580e-08  20.1710  19.7622
0202-02-26_19:18:00.490000      2147.32        2.24793600e+00        2.84177480e-08  20.1795  19.7826
0202-02-26_19:18:00.887000      2147.72        2.45264600e+00        2.61864980e-08  20.1795  19.7826
0202-02-26_19:18:01.290000      2148.12        2.84144500e+00        3.60411680e-08  20.1921  19.6232
0202-02-26_19:18:01.695000      2148.53        3.04965500e+00        3.79005380e-08  20.1921  19.6232
0202-02-26_19:18:02.113000      2148.94        3.43857400e+00        4.26109380e-08  20.1759  19.8414
0202-02-26_19:18:02.520000      2149.35        3.82729300e+00        4.73213480e-08  20.1759  19.8414
0202-02-26_19:18:02.920000      2149.75        4.03021700e+00        3.37479380e-08  20.1759  19.8414
0202-02-26_19:18:03.320000      2150.15        4.41501400e+00        4.03796980e-08  20.1955  19.6442
0202-02-26_19:18:03.723000      2150.55        4.62077600e+00        4.58338480e-08  20.1955  19.6442
0202-02-26_19:18:04.133000      2150.96        5.01194500e+00        4.94286380e-08  20.1791  19.7306
0202-02-26_19:18:04.527000      2151.36        5.21439200e+00        4.71973880e-08  20.1791  19.7306
0202-02-26_19:18:04.920000      2151.75        5.60583800e+00        8.06663980e-08  20.1791  19.7306
0202-02-26_19:18:05.316000      2152.15        5.79122400e+00        1.69854368e-07  20.1837  19.8135
0202-02-26_19:18:05.720000      2152.55        6.19934000e+00        5.24994248e-07  20.1837  19.8135
0202-02-26_19:18:06.145000      2152.97        6.38337500e+00        1.35867429e-06  20.1864  19.5946
0202-02-26_19:18:06.540000      2153.37        6.79517300e+00        5.99997448e-06  20.1864  19.5946
0202-02-26_19:18:06.938000      2153.77        7.18376300e+00        1.88481663e-05  20.1864  19.5946
0202-02-26_19:18:07.336000      2154.17        7.38991800e+00        3.24972503e-05  20.1836  19.8727

File: chapter 5/cold_vs_warm/20K/ffj29/Ic/1_anneal/Ic_2024-02-26_19-18-48973408_f29-after800keVsetup-800keV-0nA-20k.txt
# Ic =  nan A, n =  nan , Tavg = 20.01 K, f29-after800keVsetup-800keV-0nA-20k
#datetime                        t_s     iHTS_A                vHTS_V                tHTS_K  tTAR_K
0202-02-26_19:18:35.370000      2182.20        8.22099700e-02        1.35484830e-08  20.0065  19.8082
0202-02-26_19:18:35.773000      2182.60        4.73109000e-01        1.96844130e-08  20.0065  19.8082
0202-02-26_19:18:36.168000      2183.00        6.74759900e-01        1.59656730e-08  19.9961  19.5886
0202-02-26_19:18:36.562000      2183.39        1.06317300e+00        1.46641030e-08  19.9961  19.5886
0202-02-26_19:18:36.953000      2183.78        1.26864100e+00        1.19990130e-08  19.9961  19.5886
0202-02-26_19:18:37.355000      2184.19        1.65556000e+00        1.50979630e-08  19.9881  19.8683
0202-02-26_19:18:37.758000      2184.59        1.86475200e+00        1.03875530e-08  19.9881  19.8683
0202-02-26_19:18:38.176000      2185.00        2.24782600e+00        2.97870030e-08  20.0032  19.6122
0202-02-26_19:18:38.570000      2185.40        2.45253200e+00        2.43328430e-08  20.0032  19.6122
0202-02-26_19:18:38.960000      2185.79        2.84283900e+00        2.94151230e-08  20.0032  19.6122
0202-02-26_19:18:39.355000      2186.19        3.04777600e+00        1.91266030e-08  19.9835  19.7635
0202-02-26_19:18:39.758000      2186.59        3.43815900e+00        2.00555530e-08  19.9835  19.7635
0202-02-26_19:18:40.170000      2187.00        3.82707500e+00        1.83194030e-08  19.9943  19.7802
0202-02-26_19:18:40.570000      2187.40        4.02765900e+00        2.65006430e-08  19.9943  19.7802
0202-02-26_19:18:40.973000      2187.80        4.42557900e+00        3.02193830e-08  19.9943  19.7802
0202-02-26_19:18:41.380000      2188.21        4.62394300e+00        1.48485830e-08  19.9957  19.7872
0202-02-26_19:18:41.773000      2188.60        5.01508300e+00        2.60667830e-08  19.9957  19.7872
0202-02-26_19:18:42.176000      2189.01        5.22032900e+00        1.26173330e-08  19.9775  19.8417
0202-02-26_19:18:42.566000      2189.40        5.60685500e+00        1.99928430e-08  19.9775  19.8417
0202-02-26_19:18:42.960000      2189.79        5.79253000e+00        1.84433630e-08  19.9775  19.8417
0202-02-26_19:18:43.363000      2190.19        6.20077900e+00        2.55709530e-08  20.0172  19.6406
0202-02-26_19:18:43.760000      2190.59        6.38637200e+00        1.97449230e-08  20.0172  19.6406
0202-02-26_19:18:44.170000      2191.00        6.79805500e+00        3.13969830e-08  19.9800  19.7385
0202-02-26_19:18:44.582000      2191.41        7.18462100e+00        2.95376130e-08  19.9800  19.7385
0202-02-26_19:18:44.984000      2191.81        7.39071400e+00        2.73683430e-08  19.9800  19.7385
0202-02-26_19:18:45.387000      2192.22        7.77924300e+00        3.82766330e-08  19.9966  19.8072
0202-02-26_19:18:45.793000      2192.62        7.96306500e+00        6.52373030e-08  19.9966  19.8072
0202-02-26_19:18:46.188000      2193.02        8.37194800e+00        1.98368223e-07  19.9922  19.5972
0202-02-26_19:18:46.582000      2193.41        8.55596000e+00        4.35871893e-07  19.9922  19.5972
0202-02-26_19:18:46.977000      2193.81        8.97143800e+00        1.82476016e-06  19.9922  19.5972
0202-02-26_19:18:47.380000      2194.21        9.15099800e+00        2.99492439e-06  19.9961  19.8724
0202-02-26_19:18:47.780000      2194.61        9.54718600e+00        9.14243913e-06  19.9961  19.8724
0202-02-26_19:18:48.180000      2195.01        9.74442300e+00        1.55167349e-05  20.0144  19.6122
0202-02-26_19:18:48.574000      2195.41        1.01329700e+01        4.36078005e-05  20.0144  19.6122

File: chapter 5/cold_vs_warm/20K/ffj29/Ic/1_anneal/Ic_2024-02-26_19-22-09949322_f29-after800keVsetup-800keV-0nA-20k.txt
# Ic = 8.09 A, n = 28.98 , Tavg = 19.99 K, f29-after800keVsetup-800keV-0nA-20k
#datetime                        t_s     iHTS_A                vHTS_V                tHTS_K  tTAR_K
0202-02-26_19:21:56.980000      2383.81        8.38726900e-02       -1.07427690e-08  19.9851  19.6436
0202-02-26_19:21:57.387000      2384.22        4.69603600e-01        6.17847100e-09  20.0026  19.8609
0202-02-26_19:21:57.793000      2384.62        6.75236400e-01        1.19434810e-08  20.0026  19.8609
0202-02-26_19:21:58.200000      2385.03        1.06281900e+00        1.07658810e-08  19.9910  19.5821
0202-02-26_19:21:58.605000      2385.43        1.26715100e+00        2.15079100e-09  19.9910  19.5821
0202-02-26_19:21:59.020000      2385.85        1.65557700e+00        1.77891100e-09  19.9910  19.5821
0202-02-26_19:21:59.430000      2386.26        1.86421800e+00        1.28308100e-09  19.9785  19.8393
0202-02-26_19:21:59.836000      2386.66        2.25183600e+00        8.59661100e-09  19.9785  19.8393
0202-02-26_19:22:00.230000      2387.06        2.45673800e+00       -8.88148900e-09  19.9957  19.6909
0202-02-26_19:22:00.637000      2387.47        2.84234700e+00       -6.46429900e-09  19.9957  19.6909
0202-02-26_19:22:01.066000      2387.90        3.04733200e+00       -3.90359000e-10  19.9957  19.6909
0202-02-26_19:22:01.473000      2388.30        3.43667000e+00        1.53099100e-09  19.9890  19.6769
0202-02-26_19:22:01.880000      2388.71        3.82515900e+00       -1.00590890e-08  19.9890  19.6769
0202-02-26_19:22:02.277000      2389.11        4.03066900e+00       -1.04929390e-08  19.9961  19.8325
0202-02-26_19:22:02.684000      2389.51        4.41755700e+00       -8.86189000e-10  19.9961  19.8325
0202-02-26_19:22:03.105000      2389.94        4.62304900e+00        3.54101000e-10  19.9961  19.8325
0202-02-26_19:22:03.510000      2390.34        5.01030100e+00        7.11147100e-09  20.0062  19.6118
0202-02-26_19:22:03.914000      2390.74        5.21885500e+00        2.33908100e-09  20.0062  19.6118
0202-02-26_19:22:04.324000      2391.16        5.60949300e+00        1.26895910e-08  19.9572  19.8101
0202-02-26_19:22:04.720000      2391.55        5.79200900e+00        1.20078210e-08  19.9572  19.8101
0202-02-26_19:22:05.137000      2391.97        6.20099500e+00        3.23989410e-08  19.9572  19.8101
0202-02-26_19:22:05.566000      2392.40        6.38484600e+00        3.64895610e-08  20.0174  19.7165
0202-02-26_19:22:05.970000      2392.80        6.79536800e+00        1.26276110e-08  20.0174  19.7165
0202-02-26_19:22:06.370000      2393.20        7.18325700e+00        2.16145810e-08  19.9827  19.6493
0202-02-26_19:22:06.773000      2393.60        7.38765800e+00        3.28947710e-08  19.9827  19.6493
0202-02-26_19:22:07.180000      2394.01        7.77790700e+00        7.15697310e-08  19.9930  19.8598
0202-02-26_19:22:07.586000      2394.41        7.96251800e+00        1.68195131e-07  19.9930  19.8598
0202-02-26_19:22:07.977000      2394.81        8.37135200e+00        4.88317151e-07  19.9930  19.8598
0202-02-26_19:22:08.380000      2395.21        8.55488500e+00        1.09038205e-06  19.9942  19.5803
0202-02-26_19:22:08.780000      2395.61        8.96439200e+00        4.36498539e-06  19.9942  19.5803
0202-02-26_19:22:09.195000      2396.03        9.15019400e+00        7.36736528e-06  19.9918  19.8466
0202-02-26_19:22:09.586000      2396.42        9.54053800e+00        2.11004936e-05  19.9918  19.8466

File: chapter 5/cold_vs_warm/20K/ffj29/Ic/1_anneal/Ic_2024-02-26_19-24-58926839_f29-after800keVsetup-800keV-0nA-20k.txt
# Ic =  nan A, n =  nan , Tavg = 20.01 K, f29-after800keVsetup-800keV-0nA-20k
#datetime                        t_s     iHTS_A                vHTS_V                tHTS_K  tTAR_K
0202-02-26_19:24:46.137000      2552.97        8.17613700e-02        2.58210350e-09  19.9854  19.6881
0202-02-26_19:24:46.543000      2553.37        4.68558500e-01        2.83070350e-09  19.9854  19.6881
0202-02-26_19:24:46.938000      2553.77        6.74091400e-01       -1.50782650e-09  19.9854  19.6881
0202-02-26_19:24:47.344000      2554.17        1.06569700e+00        1.09529350e-09  19.9898  19.8336
0202-02-26_19:24:47.746000      2554.58        1.26729300e+00        3.20257350e-09  19.9898  19.8336
0202-02-26_19:24:48.152000      2554.98        1.65688700e+00       -2.43751650e-09  20.0046  19.5786
0202-02-26_19:24:48.560000      2555.39        1.86207600e+00       -7.76770650e-09  20.0046  19.5786
0202-02-26_19:24:48.960000      2555.79        2.25226800e+00       -3.36719650e-09  20.0046  19.5786
0202-02-26_19:24:49.355000      2556.19        2.45802600e+00       -6.65208650e-09  19.9764  19.8604
0202-02-26_19:24:49.750000      2556.58        2.84644200e+00        4.62809350e-09  19.9764  19.8604
0202-02-26_19:24:50.150000      2556.98        3.04761000e+00       -5.47448650e-09  20.0002  19.6432
0202-02-26_19:24:50.560000      2557.39        3.43776400e+00       -4.79271650e-09  20.0002  19.6432
0202-02-26_19:24:50.957000      2557.79        3.83052300e+00       -7.20989650e-09  20.0002  19.6432
0202-02-26_19:24:51.355000      2558.19        4.03821600e+00       -1.67546565e-08  19.9816  19.7218
0202-02-26_19:24:51.746000      2558.58        4.42675900e+00       -1.16723965e-08  19.9816  19.7218
0202-02-26_19:24:52.140000      2558.97        4.63058800e+00       -1.92339065e-08  19.9844  19.8040
0202-02-26_19:24:52.540000      2559.37        5.01460200e+00       -9.00739650e-09  19.9844  19.8040
0202-02-26_19:24:52.930000      2559.76        5.22139600e+00       -1.21683265e-08  19.9844  19.8040
0202-02-26_19:24:53.330000      2560.16        5.61397400e+00       -1.21683265e-08  20.0091  19.6137
0202-02-26_19:24:53.730000      2560.56        5.79409800e+00       -1.96057965e-08  20.0091  19.6137
0202-02-26_19:24:54.137000      2560.97        6.20661000e+00       -1.10526965e-08  19.9921  19.8361
0202-02-26_19:24:54.540000      2561.37        6.38948200e+00       -2.12172565e-08  19.9921  19.8361
0202-02-26_19:24:54.945000      2561.78        6.79904400e+00       -2.32005865e-08  19.9921  19.8361
0202-02-26_19:24:55.348000      2562.18        7.18601500e+00       -1.00610365e-08  20.0105  19.6717
0202-02-26_19:24:55.754000      2562.58        7.39282700e+00        9.95817350e-09  20.0105  19.6717
0202-02-26_19:24:56.150000      2562.98        7.78365400e+00        1.08380814e-07  19.9887  19.7038
0202-02-26_19:24:56.547000      2563.38        7.96985000e+00        2.80496474e-07  19.9887  19.7038
0202-02-26_19:24:56.940000      2563.77        8.37959200e+00        1.41483597e-06  19.9887  19.7038
0202-02-26_19:24:57.348000      2564.18        8.55950900e+00        2.48223816e-06  19.9999  19.8297
0202-02-26_19:24:57.746000      2564.58        8.96919200e+00        8.18040236e-06  19.9999  19.8297
0202-02-26_19:24:58.156000      2564.99        9.15535400e+00        1.38648100e-05  20.0070  19.5866
0202-02-26_19:24:58.547000      2565.38        9.54384600e+00        3.90899551e-05  20.0070  19.5866

File: chapter 5/cold_vs_warm/20K/ffj29/Ic/1_anneal/Ic_2024-02-26_19-25-58245746_f29-after800keVsetup-800keV-45nA-20k.txt
# Ic = 5.42 A, n = 22.81 , Tavg = 20.20 K, f29-after800keVsetup-800keV-45nA-20k
#datetime                        t_s     iHTS_A                vHTS_V                tHTS_K  tTAR_K
0202-02-26_19:25:48.938000      2615.77        8.71960300e-02       -1.11510875e-08  20.1804  19.5922
0202-02-26_19:25:49.348000      2616.18        4.75960500e-01        2.17439250e-09  20.1909  19.8736
0202-02-26_19:25:49.742000      2616.57        6.76609500e-01        6.94677250e-09  20.1909  19.8736
0202-02-26_19:25:50.140000      2616.97        1.06715600e+00        9.98843250e-09  20.1940  19.6051
0202-02-26_19:25:50.535000      2617.37        1.26996200e+00        8.81283250e-09  20.1940  19.6051
0202-02-26_19:25:50.940000      2617.77        1.66128200e+00        1.90393825e-08  20.1940  19.6051
0202-02-26_19:25:51.344000      2618.17        1.86412000e+00        1.92872925e-08  20.1796  19.7777
0202-02-26_19:25:51.746000      2618.58        2.25436100e+00        3.16831025e-08  20.1796  19.7777
0202-02-26_19:25:52.150000      2618.98        2.45832900e+00        1.30274125e-08  20.1902  19.7613
0202-02-26_19:25:52.540000      2619.37        2.84644700e+00        2.23862525e-08  20.1902  19.7613
0202-02-26_19:25:52.938000      2619.77        3.05444200e+00        2.92659225e-08  20.1902  19.7613
0202-02-26_19:25:53.336000      2620.16        3.44069900e+00        2.86461325e-08  20.2069  19.6248
0202-02-26_19:25:53.734000      2620.56        3.82717000e+00        3.17450825e-08  20.2069  19.6248
0202-02-26_19:25:54.137000      2620.97        4.03577200e+00        1.51347025e-08  20.1730  19.8426
0202-02-26_19:25:54.550000      2621.38        4.42422700e+00        1.92872925e-08  20.1730  19.8426
0202-02-26_19:25:54.950000      2621.78        4.63114200e+00        1.23456425e-08  20.1730  19.8426
0202-02-26_19:25:55.350000      2622.18        5.01888200e+00        4.12278825e-08  20.1957  19.6324
0202-02-26_19:25:55.754000      2622.59        5.22377500e+00        9.53352725e-08  20.1957  19.6324
0202-02-26_19:25:56.168000      2623.00        5.61276100e+00        4.41238993e-07  20.1705  19.7510
0202-02-26_19:25:56.582000      2623.41        5.79832700e+00        9.70416063e-07  20.1705  19.7510
0202-02-26_19:25:56.990000      2623.82        6.20460100e+00        4.94525601e-06  20.1705  19.7510
0202-02-26_19:25:57.400000      2624.23        6.38788700e+00        9.32934351e-06  20.2043  19.7867
0202-02-26_19:25:57.797000      2624.63        6.80077600e+00        3.12614317e-05  20.2043  19.7867

File: chapter 5/cold_vs_warm/20K/ffj29/Ic/1_anneal/Ic_2024-02-26_19-27-25582192_f29-after800keVsetup-800keV-45nA-20k.txt
# Ic = 5.37 A, n = 23.10 , Tavg = 20.21 K, f29-after800keVsetup-800keV-45nA-20k
#datetime                        t_s     iHTS_A                vHTS_V                tHTS_K  tTAR_K
0202-02-26_19:27:16.310000      2703.14        8.66711400e-02        1.40328050e-09  20.1755  19.8157
0202-02-26_19:27:16.710000      2703.54        4.75678900e-01        8.34493050e-09  20.1755  19.8157
0202-02-26_19:27:17.140000      2703.97        6.78795900e-01        1.59009050e-09  20.2017  19.7162
0202-02-26_19:27:17.535000      2704.37        1.06390100e+00        2.17987305e-08  20.2017  19.7162
0202-02-26_19:27:17.938000      2704.77        1.27402600e+00        1.24398905e-08  20.2017  19.7162
0202-02-26_19:27:18.350000      2705.18        1.66040800e+00        1.85138405e-08  20.1693  19.6493
0202-02-26_19:27:18.754000      2705.59        1.86498500e+00        1.13862505e-08  20.1693  19.6493
0202-02-26_19:27:19.170000      2706.00        2.25187300e+00        2.48976805e-08  20.1895  19.8618
0202-02-26_19:27:19.566000      2706.40        2.45945000e+00        1.75841505e-08  20.1895  19.8618
0202-02-26_19:27:19.973000      2706.80        2.84769200e+00        1.51049905e-08  20.1895  19.8618
0202-02-26_19:27:20.370000      2707.20        3.05155400e+00        2.21086205e-08  20.2015  19.5875
0202-02-26_19:27:20.770000      2707.60        3.44152700e+00        4.15080705e-08  20.2015  19.5875
0202-02-26_19:27:21.180000      2708.01        3.83066800e+00        3.46283905e-08  20.1764  19.8463
0202-02-26_19:27:21.582000      2708.41        4.03527400e+00        3.51242205e-08  20.1764  19.8463
0202-02-26_19:27:21.977000      2708.81        4.42396400e+00        4.21278605e-08  20.1764  19.8463
0202-02-26_19:27:22.370000      2709.20        4.62635600e+00        3.20252705e-08  20.1963  19.6832
0202-02-26_19:27:22.770000      2709.60        5.01529900e+00        5.11148205e-08  20.1963  19.6832
0202-02-26_19:27:23.180000      2710.01        5.21938700e+00        1.12536191e-07  20.1898  19.6837
0202-02-26_19:27:23.586000      2710.42        5.60749600e+00        5.07094981e-07  20.1898  19.6837
0202-02-26_19:27:23.990000      2710.82        5.79456600e+00        1.30079876e-06  20.1898  19.6837
0202-02-26_19:27:24.390000      2711.22        6.20270900e+00        6.81073661e-06  20.1998  19.8328
0202-02-26_19:27:24.800000      2711.63        6.38931100e+00        1.21616981e-05  20.1998  19.8328
0202-02-26_19:27:25.207000      2712.04        6.79927700e+00        3.98438338e-05  20.2079  19.6189

File: chapter 5/cold_vs_warm/20K/ffj29/Ic/1_anneal/Ic_2024-02-26_19-28-06936697_f29-after800keVsetup-800keV-0nA-20k.txt
# Ic = 7.67 A, n = 28.11 , Tavg = 19.98 K, f29-after800keVsetup-800keV-0nA-20k
#datetime                        t_s     iHTS_A                vHTS_V                tHTS_K  tTAR_K
0202-02-26_19:27:54.473000      2741.30        8.33151700e-02       -1.32875760e-08  19.9878  19.8254
0202-02-26_19:27:54.867000      2741.70        4.73220100e-01       -8.70112600e-09  19.9878  19.8254
0202-02-26_19:27:55.260000      2742.09        6.77089900e-01       -1.13662260e-08  19.9979  19.6113
0202-02-26_19:27:55.664000      2742.49        1.06221400e+00       -8.26727600e-09  19.9979  19.6113
0202-02-26_19:27:56.074000      2742.90        1.26913100e+00       -1.96094360e-08  19.9979  19.6113
0202-02-26_19:27:56.480000      2743.31        1.65774100e+00       -1.28537260e-08  19.9836  19.8184
0202-02-26_19:27:56.883000      2743.71        1.86164100e+00       -2.56214060e-08  19.9836  19.8184
0202-02-26_19:27:57.297000      2744.13        2.25103900e+00       -1.70063160e-08  20.0135  19.7014
0202-02-26_19:27:57.703000      2744.54        2.45558000e+00       -2.57453660e-08  20.0135  19.7014
0202-02-26_19:27:58.150000      2744.98        2.84546800e+00       -2.22749160e-08  19.9828  19.6610
0202-02-26_19:27:58.550000      2745.38        3.05080900e+00       -2.88447860e-08  19.9828  19.6610
0202-02-26_19:27:58.945000      2745.78        3.43823100e+00       -2.40724060e-08  19.9828  19.6610
0202-02-26_19:27:59.340000      2746.17        3.82477300e+00       -1.89281460e-08  19.9940  19.8563
0202-02-26_19:27:59.746000      2746.58        4.03293100e+00       -2.89067660e-08  19.9940  19.8563
0202-02-26_19:28:00.152000      2746.98        4.41971800e+00       -1.85562660e-08  20.0040  19.5863
0202-02-26_19:28:00.555000      2747.38        4.62714100e+00       -1.60151260e-08  20.0040  19.5863
0202-02-26_19:28:00.960000      2747.79        5.01509200e+00       -1.18005560e-08  20.0040  19.5863
0202-02-26_19:28:01.367000      2748.20        5.21901400e+00       -2.00437660e-08  19.9969  19.8532
0202-02-26_19:28:01.770000      2748.60        5.61243000e+00       -2.15932460e-08  19.9969  19.8532
0202-02-26_19:28:02.168000      2749.00        5.79760500e+00       -2.93406160e-08  20.0009  19.6730
0202-02-26_19:28:02.562000      2749.40        6.20614000e+00       -1.67588760e-08  20.0009  19.6730
0202-02-26_19:28:02.957000      2749.79        6.38647900e+00       -3.97530960e-08  20.0009  19.6730
0202-02-26_19:28:03.363000      2750.19        6.79234200e+00       -2.81630160e-08  19.9982  19.6951
0202-02-26_19:28:03.766000      2750.60        7.18612300e+00        6.17244400e-09  19.9982  19.6951
0202-02-26_19:28:04.168000      2751.00        7.38809600e+00        4.23660240e-08  19.9927  19.8274
0202-02-26_19:28:04.562000      2751.39        7.78097000e+00        2.40512874e-07  19.9927  19.8274
0202-02-26_19:28:04.960000      2751.79        7.96463700e+00        5.91809824e-07  19.9927  19.8274
0202-02-26_19:28:05.370000      2752.20        8.37395600e+00        2.44516773e-06  19.9967  19.6133
0202-02-26_19:28:05.766000      2752.60        8.55697500e+00        4.71471458e-06  19.9967  19.6133
0202-02-26_19:28:06.160000      2752.99        8.96808700e+00        1.58669667e-05  19.9842  19.8188
0202-02-26_19:28:06.566000      2753.40        9.15445800e+00        2.67005223e-05  19.9842  19.8188

File: chapter 5/cold_vs_warm/20K/ffj29/Ic/1_anneal/Ic_2024-02-26_19-29-03739083_f29-after800keVsetup-800keV-45nA-20k.txt
# Ic = 5.31 A, n = 23.97 , Tavg = 20.19 K, f29-after800keVsetup-800keV-45nA-20k
#datetime                        t_s     iHTS_A                vHTS_V                tHTS_K  tTAR_K
0202-02-26_19:28:54.484000      2801.32        8.50648100e-02        4.99423050e-09  20.1887  19.8318
0202-02-26_19:28:54.880000      2801.71        4.75403900e-01        2.19144905e-08  20.1887  19.8318
0202-02-26_19:28:55.280000      2802.11        6.78106300e-01        2.70101050e-09  20.2034  19.6171
0202-02-26_19:28:55.684000      2802.51        1.06741500e+00        1.78238805e-08  20.2034  19.6171
0202-02-26_19:28:56.105000      2802.94        1.27798700e+00        1.91267005e-08  20.2034  19.6171
0202-02-26_19:28:56.516000      2803.35        1.66464800e+00        2.19790005e-08  20.1772  19.8172
0202-02-26_19:28:56.918000      2803.75        1.86566900e+00        2.47680505e-08  20.1772  19.8172
0202-02-26_19:28:57.320000      2804.15        2.25168500e+00        1.88180705e-08  20.2018  19.7149
0202-02-26_19:28:57.723000      2804.55        2.45789300e+00        1.18144505e-08  20.2018  19.7149
0202-02-26_19:28:58.137000      2804.97        2.84783300e+00        2.42102405e-08  20.1858  19.6578
0202-02-26_19:28:58.540000      2805.37        3.05338500e+00        3.23914705e-08  20.1858  19.6578
0202-02-26_19:28:58.938000      2805.77        3.43936400e+00        3.23914705e-08  20.1858  19.6578
0202-02-26_19:28:59.344000      2806.18        3.83527800e+00        3.79076005e-08  20.1960  19.8679
0202-02-26_19:28:59.750000      2806.58        4.03345700e+00        4.50351805e-08  20.1960  19.8679
0202-02-26_19:29:00.160000      2806.99        4.42430500e+00        4.93117305e-08  20.2048  19.7392
0202-02-26_19:29:00.560000      2807.39        4.62741300e+00        5.08612005e-08  20.2048  19.7392
0202-02-26_19:29:00.950000      2807.78        5.02101700e+00        7.76981005e-08  20.2048  19.7392
0202-02-26_19:29:01.344000      2808.18        5.22464500e+00        1.83682140e-07  20.1872  19.8502
0202-02-26_19:29:01.746000      2808.58        5.61022200e+00        6.65135620e-07  20.1872  19.8502
0202-02-26_19:29:02.170000      2809.00        5.79703300e+00        2.21815140e-06  20.1798  19.8564
0202-02-26_19:29:02.574000      2809.40        6.20919800e+00        8.80813486e-06  20.1798  19.8564
0202-02-26_19:29:02.970000      2809.80        6.39172700e+00        1.57732772e-05  20.1798  19.8564
0202-02-26_19:29:03.363000      2810.19        6.79782900e+00        5.15487523e-05  20.1908  19.6862

File: chapter 5/cold_vs_warm/20K/ffj29/Ic/1_anneal/Ic_2024-02-26_19-29-43572637_f29-after800keVsetup-800keV-0nA-20k.txt
# Ic = 7.60 A, n = 29.00 , Tavg = 20.01 K, f29-after800keVsetup-800keV-0nA-20k
#datetime                        t_s     iHTS_A                vHTS_V                tHTS_K  tTAR_K
0202-02-26_19:29:31.370000      2838.20        8.65363700e-02       -8.06232700e-09  19.9842  19.8422
0202-02-26_19:29:31.770000      2838.60        4.73672600e-01       -2.11233700e-09  19.9842  19.8422
0202-02-26_19:29:32.180000      2839.01        6.76436500e-01       -1.69873070e-08  19.9940  19.8562
0202-02-26_19:29:32.590000      2839.42        1.06425000e+00       -1.74046700e-09  19.9940  19.8562
0202-02-26_19:29:33.027000      2839.86        1.26879800e+00       -1.51279370e-08  19.9940  19.8562
0202-02-26_19:29:33.450000      2840.28        1.65777500e+00       -9.54982700e-09  20.0062  19.6053
0202-02-26_19:29:33.850000      2840.68        1.86239900e+00       -8.93003700e-09  20.0062  19.6053
0202-02-26_19:29:34.270000      2841.10        2.24948700e+00       -1.30826270e-08  19.9887  19.8016
0202-02-26_19:29:34.668000      2841.50        2.45951400e+00       -1.27107570e-08  19.9887  19.8016
0202-02-26_19:29:35.082000      2841.91        2.84600900e+00       -6.26493700e-09  19.9887  19.8016
0202-02-26_19:29:35.492000      2842.32        3.04954100e+00       -3.59983700e-09  19.9957  19.7447
0202-02-26_19:29:35.895000      2842.72        3.43920700e+00       -1.07894070e-08  19.9957  19.7447
0202-02-26_19:29:36.312000      2843.14        3.82805100e+00       -1.36404370e-08  19.9935  19.6329
0202-02-26_19:29:36.715000      2843.55        4.03741800e+00       -1.04173870e-08  19.9935  19.6329
0202-02-26_19:29:37.130000      2843.96        4.42474400e+00       -9.30155700e-09  19.9935  19.6329
0202-02-26_19:29:37.530000      2844.36        4.62856800e+00       -1.10989570e-08  19.9870  19.8591
0202-02-26_19:29:37.934000      2844.76        5.01705800e+00       -1.19666570e-08  19.9870  19.8591
0202-02-26_19:29:38.336000      2845.17        5.22090100e+00       -1.21525970e-08  20.0045  19.6040
0202-02-26_19:29:38.742000      2845.57        5.61039400e+00       -4.03334700e-09  20.0045  19.6040
0202-02-26_19:29:39.164000      2845.99        5.79281800e+00       -1.46317570e-08  19.9889  19.7981
0202-02-26_19:29:39.566000      2846.40        6.20088800e+00       -1.17187470e-08  19.9889  19.7981
0202-02-26_19:29:39.965000      2846.80        6.38568900e+00       -6.45052700e-09  19.9889  19.7981
0202-02-26_19:29:40.370000      2847.20        6.79755100e+00        2.53643300e-09  20.0156  19.5906
0202-02-26_19:29:40.777000      2847.61        7.18503500e+00        4.09014430e-08  20.0156  19.5906
0202-02-26_19:29:41.188000      2848.02        7.38988300e+00        9.65585930e-08  20.0058  19.6346
0202-02-26_19:29:41.590000      2848.42        7.77843300e+00        3.49432973e-07  20.0058  19.6346
0202-02-26_19:29:41.996000      2848.83        7.96630400e+00        8.61875453e-07  20.0058  19.6346
0202-02-26_19:29:42.395000      2849.22        8.37372100e+00        3.64417532e-06  19.9865  19.8574
0202-02-26_19:29:42.785000      2849.62        8.55743100e+00        6.88394982e-06  19.9865  19.8574
0202-02-26_19:29:43.190000      2850.02        8.96774000e+00        2.20787953e-05  20.0134  19.6064

File: chapter 5/cold_vs_warm/20K/ffj29/Ic/1_anneal/Ic_2024-02-26_19-30-23747301_f29-after800keVsetup-800keV-45nA-20k.txt
# Ic = 5.17 A, n = 22.45 , Tavg = 20.19 K, f29-after800keVsetup-800keV-45nA-20k
#datetime                        t_s     iHTS_A                vHTS_V                tHTS_K  tTAR_K
0202-02-26_19:30:14.875000      2881.71        8.25980200e-02        3.05432740e-08  20.1845  19.7804
0202-02-26_19:30:15.280000      2882.11        4.71777200e-01        3.50677440e-08  20.2078  19.7714
0202-02-26_19:30:15.684000      2882.51        6.77532900e-01        3.32703540e-08  20.2078  19.7714
0202-02-26_19:30:16.098000      2882.93        1.06442700e+00        4.46125140e-08  20.2078  19.7714
0202-02-26_19:30:16.500000      2883.33        1.27069300e+00        5.44052040e-08  20.1749  19.6235
0202-02-26_19:30:16.895000      2883.72        1.65837000e+00        5.77520740e-08  20.1749  19.6235
0202-02-26_19:30:17.290000      2884.12        1.86619200e+00        3.74226240e-08  20.1940  19.8606
0202-02-26_19:30:17.695000      2884.53        2.25689700e+00        5.62631240e-08  20.1940  19.8606
0202-02-26_19:30:18.117000      2884.95        2.45820700e+00        5.86801440e-08  20.1998  19.6127
0202-02-26_19:30:18.508000      2885.34        2.85010300e+00        5.82462940e-08  20.1998  19.6127
0202-02-26_19:30:18.906000      2885.74        3.05274500e+00        5.91759740e-08  20.1998  19.6127
0202-02-26_19:30:19.310000      2886.14        3.44058000e+00        6.34525340e-08  20.1750  19.7782
0202-02-26_19:30:19.715000      2886.54        3.83355400e+00        6.88447040e-08  20.1750  19.7782
0202-02-26_19:30:20.125000      2886.95        4.03563500e+00        6.78530440e-08  20.1991  19.7721
0202-02-26_19:30:20.535000      2887.37        4.42697100e+00        7.18816740e-08  20.1991  19.7721
0202-02-26_19:30:20.934000      2887.77        4.63029300e+00        7.78936440e-08  20.1991  19.7721
0202-02-26_19:30:21.340000      2888.17        5.01747800e+00        1.33240914e-07  20.1824  19.6229
0202-02-26_19:30:21.750000      2888.58        5.22141400e+00        2.88560344e-07  20.1824  19.6229
0202-02-26_19:30:22.168000      2889.00        5.61123300e+00        1.58336415e-06  20.1987  19.8615
0202-02-26_19:30:22.566000      2889.40        5.79276800e+00        2.87996534e-06  20.1987  19.8615
0202-02-26_19:30:22.960000      2889.79        6.20658400e+00        1.14016471e-05  20.1987  19.8615
0202-02-26_19:30:23.367000      2890.20        6.38913600e+00        2.10941364e-05  20.1908  19.6572

File: chapter 5/cold_vs_warm/20K/ffj29/Ic/1_anneal/Ic_2024-02-26_19-31-02338365_f29-after800keVsetup-800keV-0nA-20k.txt
# Ic = 7.47 A, n = 28.02 , Tavg = 20.00 K, f29-after800keVsetup-800keV-0nA-20k
#datetime                        t_s     iHTS_A                vHTS_V                tHTS_K  tTAR_K
0202-02-26_19:30:50.305000      2917.14        8.12957600e-02       -6.98439850e-09  20.0055  19.7726
0202-02-26_19:30:50.710000      2917.54        4.69359700e-01        2.99422150e-09  20.0055  19.7726
0202-02-26_19:30:51.130000      2917.96        6.74273200e-01       -4.13335850e-09  19.9881  19.6166
0202-02-26_19:30:51.543000      2918.37        1.06349000e+00       -1.25005285e-08  19.9881  19.6166
0202-02-26_19:30:51.940000      2918.77        1.26957300e+00       -1.28104285e-08  19.9881  19.6166
0202-02-26_19:30:52.348000      2919.18        1.65811700e+00        3.61376150e-09  19.9964  19.8573
0202-02-26_19:30:52.750000      2919.58        1.86316100e+00        3.90601500e-10  19.9964  19.8573
0202-02-26_19:30:53.160000      2919.99        2.25129900e+00        6.21663150e-09  20.0059  19.6136
0202-02-26_19:30:53.560000      2920.39        2.45666000e+00        4.97705150e-09  20.0059  19.6136
0202-02-26_19:30:53.953000      2920.78        2.84514000e+00        1.60712915e-08  20.0059  19.6136
0202-02-26_19:30:54.348000      2921.18        3.05025200e+00       -3.26615850e-09  19.9991  19.8435
0202-02-26_19:30:54.742000      2921.57        3.43834300e+00       -7.48073850e-09  19.9991  19.8435
0202-02-26_19:30:55.152000      2921.98        3.82825900e+00       -5.99323850e-09  20.0031  19.7724
0202-02-26_19:30:55.550000      2922.38        4.03199700e+00       -1.96286285e-08  20.0031  19.7724
0202-02-26_19:30:55.950000      2922.78        4.42418700e+00       -8.96822850e-09  20.0031  19.7724
0202-02-26_19:30:56.348000      2923.18        4.62658900e+00       -4.31980850e-09  19.9936  19.7917
0202-02-26_19:30:56.750000      2923.58        5.01919700e+00       -1.26869785e-08  19.9936  19.7917
0202-02-26_19:30:57.164000      2923.99        5.22188800e+00       -1.78312385e-08  19.9831  19.8599
0202-02-26_19:30:57.570000      2924.40        5.61084100e+00       -1.24390585e-08  19.9831  19.8599
0202-02-26_19:30:57.960000      2924.79        5.79502700e+00       -2.19836785e-08  19.9831  19.8599
0202-02-26_19:30:58.367000      2925.20        6.20514700e+00       -1.03925485e-08  19.9866  19.6211
0202-02-26_19:30:58.760000      2925.59        6.39096200e+00       -2.01849385e-08  19.9866  19.6211
0202-02-26_19:30:59.164000      2926.00        6.79923800e+00       -6.30163850e-09  19.9761  19.7750
0202-02-26_19:30:59.566000      2926.40        7.19111400e+00        4.52029515e-08  19.9761  19.7750
0202-02-26_19:30:59.973000      2926.81        7.39316600e+00        1.30734031e-07  19.9761  19.7750
0202-02-26_19:31:00.380000      2927.21        7.78274400e+00        5.54360801e-07  19.9888  19.5941
0202-02-26_19:31:00.770000      2927.60        7.96632700e+00        1.18096894e-06  19.9888  19.5941
0202-02-26_19:31:01.176000      2928.01        8.37415000e+00        5.49086775e-06  20.0013  19.6206
0202-02-26_19:31:01.574000      2928.40        8.56182200e+00        9.46174105e-06  20.0013  19.6206
0202-02-26_19:31:01.965000      2928.80        8.97195800e+00        3.01017528e-05  20.0013  19.6206
