Repository: shortlab/2025-devitre-PhD

# 2025-devitre-PhD
Data repository for Alexis Devitre's PhD thesis

File: chapter 5/cold_vs_warm/20K/ffj29/Ic/1_anneal/Ic_2024-02-26_19-32-01936838_f29-after800keVsetup-800keV-45nA-20k.txt
# Ic =  nan A, n =  nan , Tavg = 20.19 K, f29-after800keVsetup-800keV-45nA-20k
#datetime                        t_s     iHTS_A                vHTS_V                tHTS_K  tTAR_K
0202-02-26_19:31:53.060000      2979.89        8.46290900e-02        2.74567250e-09  20.1903  19.8574
0202-02-26_19:31:53.480000      2980.31        4.76637000e-01        1.99758525e-08  20.2092  19.6202
0202-02-26_19:31:53.883000      2980.71        6.85216300e-01        2.25789725e-08  20.2092  19.6202
0202-02-26_19:31:54.285000      2981.12        1.06785600e+00        3.43549925e-08  20.1771  19.7552
0202-02-26_19:31:54.676000      2981.51        1.27178200e+00        2.03477225e-08  20.1771  19.7552
0202-02-26_19:31:55.113000      2981.94        1.66008300e+00        1.67529425e-08  20.1771  19.7552
0202-02-26_19:31:55.530000      2982.36        1.86568900e+00        2.65456325e-08  20.1892  19.7869
0202-02-26_19:31:55.930000      2982.76        2.25442600e+00        2.21451125e-08  20.1892  19.7869
0202-02-26_19:31:56.320000      2983.15        2.45944600e+00        3.08226925e-08  20.1856  19.6096
0202-02-26_19:31:56.715000      2983.55        2.84856500e+00        3.53475025e-08  20.1856  19.6096
0202-02-26_19:31:57.120000      2983.95        3.05194700e+00        3.49136525e-08  20.1834  19.8577
0202-02-26_19:31:57.520000      2984.35        3.44217400e+00        4.48303025e-08  20.1834  19.8577
0202-02-26_19:31:57.910000      2984.74        3.83310300e+00        3.59672925e-08  20.1834  19.8577
0202-02-26_19:31:58.320000      2985.15        4.03594100e+00        3.56573925e-08  20.1942  19.6184
0202-02-26_19:31:58.723000      2985.55        4.42265600e+00        4.73094625e-08  20.1942  19.6184
0202-02-26_19:31:59.120000      2985.95        4.62711300e+00        5.10282025e-08  20.1853  19.7585
0202-02-26_19:31:59.540000      2986.37        5.01865700e+00        1.20816632e-07  20.1853  19.7585
0202-02-26_19:31:59.938000      2986.77        5.22217000e+00        3.12455902e-07  20.1853  19.7585
0202-02-26_19:32:00.340000      2987.17        5.61351500e+00        1.72297545e-06  20.2051  19.7864
0202-02-26_19:32:00.754000      2987.58        5.79897800e+00        3.67624566e-06  20.2051  19.7864
0202-02-26_19:32:01.164000      2988.00        6.20729400e+00        1.51393972e-05  20.1895  19.6146
0202-02-26_19:32:01.562000      2988.39        6.39364100e+00        2.56832747e-05  20.1895  19.6146

File: chapter 5/cold_vs_warm/20K/ffj29/Ic/1_anneal/Ic_2024-02-26_19-33-19241107_f29-after800keVsetup-800keV-45nA-20k.txt
# Ic = 5.09 A, n = 22.44 , Tavg = 20.18 K, f29-after800keVsetup-800keV-45nA-20k
#datetime                        t_s     iHTS_A                vHTS_V                tHTS_K  tTAR_K
0202-02-26_19:33:10.234000      3057.06        8.51484800e-02        2.25696565e-08  20.1852  19.7993
0202-02-26_19:33:10.633000      3057.46        4.72401200e-01        2.39331965e-08  20.1852  19.7993
0202-02-26_19:33:11.050000      3057.88        6.80252900e-01        2.49248665e-08  20.1852  19.7993
0202-02-26_19:33:11.470000      3058.30        1.06658500e+00        3.34159865e-08  20.1824  19.6071
0202-02-26_19:33:11.870000      3058.70        1.27027700e+00        3.28600365e-08  20.1824  19.6071
0202-02-26_19:33:12.285000      3059.11        1.65853400e+00        4.11051065e-08  20.1788  19.8549
0202-02-26_19:33:12.684000      3059.52        1.86397100e+00        4.01754265e-08  20.1788  19.8549
0202-02-26_19:33:13.090000      3059.92        2.25071900e+00        2.49285765e-08  20.2060  19.6344
0202-02-26_19:33:13.500000      3060.33        2.45459300e+00        2.41228465e-08  20.2060  19.6344
0202-02-26_19:33:13.895000      3060.72        2.84395500e+00        3.21181465e-08  20.2060  19.6344
0202-02-26_19:33:14.300000      3061.13        3.05281000e+00        3.12504365e-08  20.1822  19.7375
0202-02-26_19:33:14.703000      3061.53        3.43676800e+00        4.63113465e-08  20.1822  19.7375
0202-02-26_19:33:15.105000      3061.94        3.82736300e+00        4.81707165e-08  20.1932  19.8049
0202-02-26_19:33:15.504000      3062.33        4.03338900e+00        5.38727965e-08  20.1932  19.8049
0202-02-26_19:33:15.900000      3062.73        4.42379500e+00        6.34795465e-08  20.1932  19.8049
0202-02-26_19:33:16.300000      3063.13        4.62729300e+00        5.88311165e-08  20.1728  19.6054
0202-02-26_19:33:16.707000      3063.54        5.01951200e+00        1.45663777e-07  20.1728  19.6054
0202-02-26_19:33:17.110000      3063.94        5.22035600e+00        3.60297237e-07  20.1678  19.8551
0202-02-26_19:33:17.516000      3064.35        5.60996500e+00        2.12415827e-06  20.1678  19.8551
0202-02-26_19:33:17.918000      3064.75        5.79484300e+00        4.26478137e-06  20.1678  19.8551
0202-02-26_19:33:18.312000      3065.14        6.20481000e+00        1.64822040e-05  20.1820  19.6374
0202-02-26_19:33:18.703000      3065.53        6.38488900e+00        2.94995886e-05  20.1820  19.6374

File: chapter 5/cold_vs_warm/20K/ffj29/Ic/1_anneal/Ic_2024-02-26_19-34-02541568_f29-after800keVsetup-800keV-0nA-20k.txt
# Ic = 7.24 A, n = 27.16 , Tavg = 20.00 K, f29-after800keVsetup-800keV-0nA-20k
#datetime                        t_s     iHTS_A                vHTS_V                tHTS_K  tTAR_K
0202-02-26_19:33:50.480000      3097.31        8.31268100e-02       -1.00827100e-08  19.9907  19.7998
0202-02-26_19:33:50.870000      3097.70        4.72693800e-01       -5.37930000e-10  19.9907  19.7998
0202-02-26_19:33:51.270000      3098.10        6.75490800e-01       -2.39730000e-09  19.9949  19.6049
0202-02-26_19:33:51.664000      3098.50        1.06265300e+00       -4.25667000e-09  19.9949  19.6049
0202-02-26_19:33:52.070000      3098.90        1.26762700e+00       -2.19207100e-08  19.9949  19.6049
0202-02-26_19:33:52.477000      3099.31        1.65763000e+00       -8.22278000e-09  19.9868  19.8544
0202-02-26_19:33:52.880000      3099.71        1.86156300e+00       -2.43367900e-08  19.9868  19.8544
0202-02-26_19:33:53.280000      3100.11        2.24907600e+00       -1.23748300e-08  19.9965  19.6319
0202-02-26_19:33:53.676000      3100.50        2.45427500e+00       -2.14857600e-08  19.9965  19.6319
0202-02-26_19:33:54.090000      3100.92        2.84356400e+00       -1.98123200e-08  19.9965  19.6319
0202-02-26_19:33:54.500000      3101.33        3.04840700e+00       -2.02461700e-08  19.9837  19.7385
0202-02-26_19:33:54.895000      3101.72        3.43699500e+00       -9.39983000e-09  19.9837  19.7385
0202-02-26_19:33:55.290000      3102.12        3.82507200e+00       -4.37953000e-09  20.0090  19.8036
0202-02-26_19:33:55.684000      3102.51        4.03418900e+00       -2.34071100e-08  20.0090  19.8036
0202-02-26_19:33:56.094000      3102.93        4.42200900e+00       -2.42748100e-08  20.0090  19.8036
0202-02-26_19:33:56.508000      3103.34        4.63109800e+00       -3.03487700e-08  19.9849  19.6046
0202-02-26_19:33:56.902000      3103.73        5.01659800e+00       -2.87373100e-08  19.9849  19.6046
0202-02-26_19:33:57.297000      3104.13        5.22332300e+00       -2.31591900e-08  19.9876  19.8537
0202-02-26_19:33:57.695000      3104.53        5.61159500e+00       -3.68565700e-08  19.9876  19.8537
0202-02-26_19:33:58.137000      3104.97        5.79647700e+00       -4.49758000e-08  19.9876  19.8537
0202-02-26_19:33:58.547000      3105.38        6.20461900e+00       -2.48943400e-08  19.9992  19.6306
0202-02-26_19:33:58.940000      3105.77        6.38841000e+00       -1.24984500e-08  19.9992  19.6306
0202-02-26_19:33:59.336000      3106.17        6.80280600e+00        1.68796300e-08  20.0002  19.7406
0202-02-26_19:33:59.730000      3106.56        7.19064500e+00        1.09724310e-07  20.0002  19.7406
0202-02-26_19:34:00.140000      3106.97        7.39610000e+00        2.98512610e-07  20.0086  19.8019
0202-02-26_19:34:00.550000      3107.38        7.78433900e+00        1.59951563e-06  20.0086  19.8019
0202-02-26_19:34:00.945000      3107.78        7.96928000e+00        2.85620359e-06  20.0086  19.8019
0202-02-26_19:34:01.350000      3108.18        8.37781600e+00        1.06355085e-05  19.9949  19.6070
0202-02-26_19:34:01.746000      3108.58        8.56827700e+00        1.81305151e-05  19.9949  19.6070
0202-02-26_19:34:02.160000      3108.99        8.97032100e+00        5.80713816e-05  20.0014  19.8541

File: chapter 5/cold_vs_warm/20K/ffj29/Ic/1_anneal/Ic_2024-02-26_19-34-48357986_f29-after800keVsetup-800keV-44nA-20k.txt
# Ic = 5.16 A, n = 23.95 , Tavg = 20.17 K, f29-after800keVsetup-800keV-44nA-20k
#datetime                        t_s     iHTS_A                vHTS_V                tHTS_K  tTAR_K
0202-02-26_19:34:39.535000      3146.37        8.14436200e-02        5.29030955e-08  20.1423  19.7514
0202-02-26_19:34:39.930000      3146.76        4.71089100e-01        1.06452945e-07  20.1423  19.7514
0202-02-26_19:34:40.330000      3147.16        6.76465000e-01        1.33661715e-07  20.1775  19.7897
0202-02-26_19:34:40.730000      3147.56        1.06584800e+00        1.62791845e-07  20.1775  19.7897
0202-02-26_19:34:41.160000      3147.99        1.27198500e+00        1.84918335e-07  20.1825  19.6112
0202-02-26_19:34:41.570000      3148.40        1.65836000e+00        2.02086515e-07  20.1825  19.6112
0202-02-26_19:34:41.960000      3148.79        1.86450100e+00        1.97066215e-07  20.1825  19.6112
0202-02-26_19:34:42.360000      3149.19        2.24983300e+00        2.24646865e-07  20.1731  19.8558
0202-02-26_19:34:42.758000      3149.59        2.45777900e+00        2.17519285e-07  20.1731  19.8558
0202-02-26_19:34:43.164000      3150.00        2.84720800e+00        2.19812505e-07  20.1925  19.6226
0202-02-26_19:34:43.574000      3150.41        3.05187600e+00        2.19192715e-07  20.1925  19.6226
0202-02-26_19:34:43.980000      3150.81        3.44031100e+00        2.22291665e-07  20.1925  19.6226
0202-02-26_19:34:44.383000      3151.21        3.82699400e+00        2.36794745e-07  20.1693  19.8442
0202-02-26_19:34:44.785000      3151.62        4.03422800e+00        2.41133695e-07  20.1693  19.8442
0202-02-26_19:34:45.184000      3152.01        4.42408900e+00        2.42435885e-07  20.1844  19.7895
0202-02-26_19:34:45.574000      3152.41        4.62940500e+00        2.49439505e-07  20.1844  19.7895
0202-02-26_19:34:45.973000      3152.80        5.01726300e+00        3.47428305e-07  20.1844  19.7895
0202-02-26_19:34:46.380000      3153.21        5.22240400e+00        5.05102865e-07  20.1788  19.6103
0202-02-26_19:34:46.780000      3153.61        5.61040600e+00        2.13713378e-06  20.1788  19.6103
0202-02-26_19:34:47.176000      3154.01        5.79404900e+00        4.28253670e-06  20.1683  19.8576
0202-02-26_19:34:47.580000      3154.41        6.20368600e+00        1.69729834e-05  20.1683  19.8576
0202-02-26_19:34:47.980000      3154.81        6.39117100e+00        2.88970592e-05  20.1683  19.8576

File: chapter 5/cold_vs_warm/20K/ffj29/Ic/1_anneal/Ic_2024-02-26_19-36-05573413_f29-after800keVsetup-800keV-44nA-20k.txt
# Ic = 5.01 A, n = 19.85 , Tavg = 20.17 K, f29-after800keVsetup-800keV-44nA-20k
#datetime                        t_s     iHTS_A                vHTS_V                tHTS_K  tTAR_K
0202-02-26_19:35:56.610000      3223.44        8.61790300e-02        1.51073880e-08  20.1849  19.6087
0202-02-26_19:35:57.090000      3223.92        4.76837800e-01        2.69453780e-08  20.1849  19.6087
0202-02-26_19:35:57.484000      3224.32        6.83719900e-01        2.70073580e-08  20.1725  19.8571
0202-02-26_19:35:57.880000      3224.71        1.06910300e+00        3.48786980e-08  20.1725  19.8571
0202-02-26_19:35:58.293000      3225.12        1.27286800e+00       -9.18839200e-09  20.1759  19.6296
0202-02-26_19:35:58.695000      3225.52        1.66528300e+00       -5.76559920e-08  20.1759  19.6296
0202-02-26_19:35:59.098000      3225.93        1.86918600e+00       -1.40893822e-07  20.0879  19.7515
0202-02-26_19:35:59.510000      3226.34        2.25163300e+00       -2.61195112e-07  20.0879  19.7515
0202-02-26_19:35:59.914000      3226.74        2.46220400e+00       -3.32471002e-07  20.0879  19.7515
0202-02-26_19:36:00.320000      3227.15        2.84511100e+00       -3.25715312e-07  20.1361  19.8023
0202-02-26_19:36:00.734000      3227.56        3.04897400e+00       -2.51650572e-07  20.1361  19.8023
0202-02-26_19:36:01.145000      3227.97        3.43974400e+00       -2.02253312e-07  20.1684  19.6147
0202-02-26_19:36:01.555000      3228.38        3.82777800e+00       -1.46534172e-07  20.1684  19.6147
0202-02-26_19:36:01.953000      3228.78        4.03269000e+00       -1.19697252e-07  20.1684  19.6147
0202-02-26_19:36:02.355000      3229.19        4.42351800e+00       -9.73228220e-08  20.1717  19.8627
0202-02-26_19:36:02.758000      3229.59        4.62760600e+00       -7.87291220e-08  20.1717  19.8627
0202-02-26_19:36:03.168000      3230.00        5.01661900e+00        4.62180000e-11  20.1700  19.6318
0202-02-26_19:36:03.574000      3230.41        5.22348000e+00        1.85983298e-07  20.1700  19.6318
0202-02-26_19:36:03.984000      3230.82        5.61386900e+00        1.48760479e-06  20.1700  19.6318
0202-02-26_19:36:04.390000      3231.22        5.79501600e+00        3.22091018e-06  20.1637  19.7481
0202-02-26_19:36:04.785000      3231.62        6.20561000e+00        1.44589465e-05  20.1637  19.7481
0202-02-26_19:36:05.184000      3232.02        6.38753700e+00        2.60050799e-05  20.1735  19.8051

File: chapter 5/cold_vs_warm/20K/ffj29/Ic/1_anneal/Ic_2024-02-26_19-36-45629179_f29-after800keVsetup-800keV-0nA-20k.txt
# Ic = 7.08 A, n = 27.24 , Tavg = 20.01 K, f29-after800keVsetup-800keV-0nA-20k
#datetime                        t_s     iHTS_A                vHTS_V                tHTS_K  tTAR_K
0202-02-26_19:36:33.875000      3260.70        8.65222600e-02        1.87207640e-08  20.0077  19.6434
0202-02-26_19:36:34.280000      3261.11        4.71470800e-01        1.92785740e-08  19.9787  19.7227
0202-02-26_19:36:34.684000      3261.51        6.75865700e-01        9.73380400e-09  19.9787  19.7227
0202-02-26_19:36:35.110000      3261.94        1.06608900e+00        1.32046240e-08  19.9787  19.7227
0202-02-26_19:36:35.523000      3262.35        1.26663800e+00        1.27089240e-08  20.0043  19.8129
0202-02-26_19:36:35.918000      3262.75        1.65736900e+00        2.35553140e-08  20.0043  19.8129
0202-02-26_19:36:36.320000      3263.15        1.86419000e+00        1.35766940e-08  20.0032  19.6023
0202-02-26_19:36:36.727000      3263.56        2.25032800e+00        1.86589740e-08  20.0032  19.6023
0202-02-26_19:36:37.164000      3263.99        2.45643100e+00        5.02358400e-09  19.9893  19.8539
0202-02-26_19:36:37.562000      3264.39        2.84186900e+00        1.64897040e-08  19.9893  19.8539
0202-02-26_19:36:37.957000      3264.79        3.05246200e+00        7.75066400e-09  19.9893  19.8539
0202-02-26_19:36:38.355000      3265.19        3.43807200e+00        9.85795400e-09  20.0072  19.6448
0202-02-26_19:36:38.758000      3265.59        3.83176000e+00        5.51941400e-09  20.0072  19.6448
0202-02-26_19:36:39.170000      3266.00        4.03554200e+00        1.73869400e-09  19.9740  19.7224
0202-02-26_19:36:39.574000      3266.41        4.42402000e+00        5.82931400e-09  19.9740  19.7224
0202-02-26_19:36:39.984000      3266.82        4.62543200e+00        1.07256540e-08  19.9740  19.7224
0202-02-26_19:36:40.390000      3267.22        5.01295100e+00        1.41964840e-08  20.0034  19.6096
0202-02-26_19:36:40.793000      3267.62        5.21679400e+00        3.72202400e-09  20.0034  19.6096
0202-02-26_19:36:41.200000      3268.03        5.61049200e+00        1.32049240e-08  20.0020  19.6041
0202-02-26_19:36:41.594000      3268.42        5.79362100e+00        5.58175400e-09  20.0020  19.6041
0202-02-26_19:36:41.990000      3268.82        6.20113600e+00        7.81299400e-09  20.0020  19.6041
0202-02-26_19:36:42.387000      3269.22        6.38506200e+00        1.10978840e-08  19.9944  19.8524
0202-02-26_19:36:42.793000      3269.63        6.79427500e+00        5.15701840e-08  19.9944  19.8524
0202-02-26_19:36:43.207000      3270.04        7.18646500e+00        2.67814974e-07  19.9966  19.6485
0202-02-26_19:36:43.605000      3270.44        7.38722100e+00        6.37643774e-07  19.9966  19.6485
0202-02-26_19:36:44.040000      3270.87        7.77964100e+00        3.05333795e-06  19.9966  19.6485
0202-02-26_19:36:44.453000      3271.29        7.96079300e+00        5.34637565e-06  19.9896  19.7228
0202-02-26_19:36:44.867000      3271.70        8.37130600e+00        1.84279144e-05  19.9896  19.7228
0202-02-26_19:36:45.260000      3272.09        8.55619800e+00        3.11717907e-05  20.0087  19.8169

File: chapter 5/cold_vs_warm/20K/ffj29/Ic/1_anneal/Ic_2024-02-26_19-37-36591964_f29-after800keVsetup-800keV-45nA-20k.txt
# Ic = 4.94 A, n = 23.89 , Tavg = 20.20 K, f29-after800keVsetup-800keV-45nA-20k
#datetime                        t_s     iHTS_A                vHTS_V                tHTS_K  tTAR_K
0202-02-26_19:37:28.130000      3314.96        7.97185900e-02       -3.89899140e-06  20.1842  19.8455
0202-02-26_19:37:28.530000      3315.36        4.70682200e-01       -3.87308414e-06  20.2004  19.6616
0202-02-26_19:37:28.934000      3315.77        6.72018200e-01       -3.88126538e-06  20.2004  19.6616
0202-02-26_19:37:29.340000      3316.17        1.06157200e+00       -3.87035706e-06  20.1867  19.7003
0202-02-26_19:37:29.742000      3316.57        1.27066600e+00       -3.87636903e-06  20.1867  19.7003
0202-02-26_19:37:30.152000      3316.98        1.65583000e+00       -3.87928205e-06  20.1820  19.8282
0202-02-26_19:37:30.562000      3317.39        1.85779100e+00       -3.87481955e-06  20.1820  19.8282
0202-02-26_19:37:30.965000      3317.79        2.24934800e+00       -3.86279561e-06  20.1820  19.8282
0202-02-26_19:37:31.370000      3318.20        2.45393600e+00       -3.87333206e-06  20.1919  19.6012
0202-02-26_19:37:31.773000      3318.60        2.84272200e+00       -3.86161801e-06  20.1919  19.6012
0202-02-26_19:37:32.170000      3319.00        3.05160100e+00       -3.86155603e-06  20.1815  19.8438
0202-02-26_19:37:32.570000      3319.40        3.43646800e+00       -3.84655709e-06  20.1815  19.8438
0202-02-26_19:37:32.965000      3319.80        3.82515600e+00       -3.84730084e-06  20.1815  19.8438
0202-02-26_19:37:33.370000      3320.20        4.02954700e+00       -3.85232115e-06  20.1935  19.6658
0202-02-26_19:37:33.773000      3320.60        4.41948700e+00       -3.84129458e-06  20.1935  19.6658
0202-02-26_19:37:34.184000      3321.01        4.62729400e+00       -3.80330389e-06  20.1816  19.7009
0202-02-26_19:37:34.594000      3321.42        5.01743600e+00       -3.59678986e-06  20.1816  19.7009
0202-02-26_19:37:35             3321.83        5.22251600e+00       -3.03997052e-06  20.1816  19.7009
0202-02-26_19:37:35.430000      3322.26        5.61031900e+00        1.01736068e-06  20.1900  19.8323
0202-02-26_19:37:35.824000      3322.66        5.79594300e+00        6.30032658e-06  20.1900  19.8323
0202-02-26_19:37:36.234000      3323.07        6.20419000e+00        3.42394652e-05  20.1974  19.6041

File: chapter 5/cold_vs_warm/20K/ffj29/Ic/1_anneal/Ic_2024-02-26_19-38-37253929_f29-after800keVsetup-800keV-0nA-20k.txt
# Ic = 7.02 A, n = 27.66 , Tavg = 20.01 K, f29-after800keVsetup-800keV-0nA-20k
#datetime                        t_s     iHTS_A                vHTS_V                tHTS_K  tTAR_K
0202-02-26_19:38:25.895000      3372.73        8.57120600e-02       -4.33509150e-09  19.9769  19.8205
0202-02-26_19:38:26.305000      3373.14        4.69067800e-01        1.04134985e-08  19.9946  19.5984
0202-02-26_19:38:26.700000      3373.53        6.73900200e-01        9.85568850e-09  19.9946  19.5984
0202-02-26_19:38:27.098000      3373.93        1.06513800e+00        1.71072285e-08  19.9860  19.8471
0202-02-26_19:38:27.504000      3374.33        1.27222500e+00       -2.91196150e-09  19.9860  19.8471
0202-02-26_19:38:27.918000      3374.75        1.66218500e+00       -8.66661500e-10  19.9860  19.8471
0202-02-26_19:38:28.316000      3375.15        1.86347400e+00       -5.32914150e-09  20.0155  19.6510
0202-02-26_19:38:28.707000      3375.54        2.25264400e+00        5.20727850e-09  20.0155  19.6510
0202-02-26_19:38:29.140000      3375.97        2.45618900e+00       -6.25882150e-09  19.9859  19.7115
0202-02-26_19:38:29.543000      3376.37        2.84695100e+00        4.96878500e-10  19.9859  19.7115
0202-02-26_19:38:29.934000      3376.77        3.05547100e+00        6.30285000e-11  19.9859  19.7115
0202-02-26_19:38:30.344000      3377.17        3.44235400e+00        3.40988850e-09  19.9912  19.8186
0202-02-26_19:38:30.742000      3377.57        3.82967400e+00        1.84707585e-08  19.9912  19.8186
0202-02-26_19:38:31.152000      3377.98        4.03245400e+00       -6.75465150e-09  19.9955  19.5991
0202-02-26_19:38:31.566000      3378.40        4.42124700e+00       -2.16814150e-09  19.9955  19.5991
0202-02-26_19:38:31.973000      3378.80        4.62928600e+00        1.73680850e-09  19.9955  19.5991
0202-02-26_19:38:32.390000      3379.22        5.01533000e+00        6.19928850e-09  19.9843  19.8489
0202-02-26_19:38:32.793000      3379.62        5.21990300e+00        1.12815585e-08  19.9843  19.8489
0202-02-26_19:38:33.203000      3380.03        5.60832100e+00        2.18179785e-08  19.9924  19.6464
0202-02-26_19:38:33.605000      3380.44        5.79396000e+00       -1.54807150e-09  19.9924  19.6464
0202-02-26_19:38:34.016000      3380.84        6.19758300e+00        1.41945685e-08  19.9924  19.6464
0202-02-26_19:38:34.434000      3381.26        6.39087700e+00        1.56200785e-08  19.9762  19.7174
0202-02-26_19:38:34.836000      3381.67        6.79622800e+00        8.57182385e-08  19.9762  19.7174
0202-02-26_19:38:35.234000      3382.07        7.18562500e+00        3.77019138e-07  20.0114  19.8195
0202-02-26_19:38:35.637000      3382.47        7.38938700e+00        8.50352109e-07  20.0114  19.8195
0202-02-26_19:38:36.055000      3382.88        7.77947800e+00        3.85124717e-06  20.0114  19.8195
0202-02-26_19:38:36.460000      3383.29        7.96732500e+00        6.90866692e-06  20.0091  19.6029
0202-02-26_19:38:36.863000      3383.69        8.37399600e+00        2.50360107e-05  20.0091  19.6029

File: chapter 5/cold_vs_warm/20K/ffj29/Ic/1_anneal/Ic_2024-02-26_19-39-24254923_f29-after800keVsetup-800keV-45nA-20k.txt
# Ic =  nan A, n =  nan , Tavg = 20.20 K, f29-after800keVsetup-800keV-45nA-20k
#datetime                        t_s     iHTS_A                vHTS_V                tHTS_K  tTAR_K
0202-02-26_19:39:15.633000      3422.46        8.40252700e-02        2.80424010e-08  20.1946  19.7900
0202-02-26_19:39:16.040000      3422.87        4.66585600e-01        4.09960110e-08  20.1946  19.7900
0202-02-26_19:39:16.453000      3423.28        6.79217600e-01        3.86408110e-08  20.1903  19.6080
0202-02-26_19:39:16.855000      3423.69        1.06487700e+00        3.80210210e-08  20.1903  19.6080
0202-02-26_19:39:17.270000      3424.10        1.27083900e+00        4.37230910e-08  20.1674  19.8563
0202-02-26_19:39:17.676000      3424.51        1.65896000e+00        4.88053710e-08  20.1674  19.8563
0202-02-26_19:39:18.105000      3424.94        1.86141700e+00        5.27733210e-08  20.1674  19.8563
0202-02-26_19:39:18.500000      3425.33        2.25417100e+00        6.07096910e-08  20.1949  19.6228
0202-02-26_19:39:18.906000      3425.74        2.45483400e+00        5.09170010e-08  20.1949  19.6228
0202-02-26_19:39:19.320000      3426.15        2.84691600e+00        6.81471710e-08  20.1804  19.7575
0202-02-26_19:39:19.723000      3426.55        3.05234500e+00        5.94701110e-08  20.1804  19.7575
0202-02-26_19:39:20.133000      3426.96        3.43859200e+00        6.04617710e-08  20.1931  19.7902
0202-02-26_19:39:20.543000      3427.37        3.82872600e+00        6.25690610e-08  20.1931  19.7902
0202-02-26_19:39:20.945000      3427.78        4.03297700e+00        6.05237510e-08  20.1931  19.7902
0202-02-26_19:39:21.348000      3428.18        4.42283500e+00        9.65955610e-08  20.1926  19.6114
0202-02-26_19:39:21.750000      3428.58        4.62765900e+00        1.33968921e-07  20.1926  19.6114
0202-02-26_19:39:22.156000      3428.99        5.01464600e+00        4.35373021e-07  20.1890  19.8604
0202-02-26_19:39:22.566000      3429.40        5.21828700e+00        1.74003193e-06  20.1890  19.8604
0202-02-26_19:39:22.960000      3429.79        5.60854300e+00        7.59649384e-06  20.1890  19.8604
0202-02-26_19:39:23.363000      3430.19        5.79067000e+00        1.34114296e-05  20.2030  19.6235
0202-02-26_19:39:23.766000      3430.60        6.20233300e+00        4.71899429e-05  20.2030  19.6235

File: chapter 5/cold_vs_warm/20K/ffj29/Ic/1_anneal/Ic_2024-02-26_19-40-47740281_f29-after800keVsetup-800keV-45nA-20k.txt
# Ic =  nan A, n =  nan , Tavg = 20.20 K, f29-after800keVsetup-800keV-45nA-20k
#datetime                        t_s     iHTS_A                vHTS_V                tHTS_K  tTAR_K
0202-02-26_19:40:39.375000      3506.21        8.35866700e-02       -1.36973450e-09  20.1838  19.8142
0202-02-26_19:40:39.777000      3506.61        4.71591200e-01        2.24326155e-08  20.1838  19.8142
0202-02-26_19:40:40.184000      3507.02        6.77988100e-01        2.14419755e-08  20.1879  19.7166
0202-02-26_19:40:40.582000      3507.41        1.06924700e+00        2.18758255e-08  20.1879  19.7166
0202-02-26_19:40:40.973000      3507.80        1.27294200e+00        2.99331055e-08  20.1879  19.7166
0202-02-26_19:40:41.367000      3508.20        1.65936700e+00        2.67721755e-08  20.1837  19.6478
0202-02-26_19:40:41.760000      3508.59        1.85955300e+00        1.66076155e-08  20.1837  19.6478
0202-02-26_19:40:42.168000      3509.00        2.24839600e+00        2.36112455e-08  20.1913  19.8514
0202-02-26_19:40:42.566000      3509.40        2.45523800e+00        3.55112255e-08  20.1913  19.8514
0202-02-26_19:40:42.973000      3509.80        2.84594800e+00        3.24742455e-08  20.1913  19.8514
0202-02-26_19:40:43.375000      3510.21        3.04822900e+00        4.09653755e-08  20.1813  19.5990
0202-02-26_19:40:43.770000      3510.60        3.43693300e+00        3.89200655e-08  20.1813  19.5990
0202-02-26_19:40:44.160000      3510.99        3.82571200e+00        3.58211155e-08  20.1917  19.8179
0202-02-26_19:40:44.560000      3511.39        4.03023700e+00        3.26601855e-08  20.1917  19.8179
0202-02-26_19:40:44.960000      3511.79        4.42015500e+00        5.88773255e-08  20.1917  19.8179
0202-02-26_19:40:45.367000      3512.20        4.62626700e+00        1.19926836e-07  20.1974  19.7232
0202-02-26_19:40:45.770000      3512.60        5.01492900e+00        5.58924986e-07  20.1974  19.7232
0202-02-26_19:40:46.164000      3512.99        5.21898500e+00        2.25944437e-06  20.1877  19.6491
0202-02-26_19:40:46.560000      3513.39        5.61150900e+00        9.34730689e-06  20.1877  19.6491
0202-02-26_19:40:46.950000      3513.78        5.79202600e+00        1.78063937e-05  20.1877  19.6491
0202-02-26_19:40:47.355000      3514.19        6.20116100e+00        6.32521551e-05  20.1963  19.8564

File: chapter 5/cold_vs_warm/20K/ffj29/Ic/1_anneal/Ic_2024-02-26_19-42-30723827_f29-after800keVsetup-800keV-44nA-20k.txt
# Ic = 4.78 A, n = 24.01 , Tavg = 20.19 K, f29-after800keVsetup-800keV-44nA-20k
#datetime                        t_s     iHTS_A                vHTS_V                tHTS_K  tTAR_K
0202-02-26_19:42:22.273000      3609.10        8.46213600e-02       -6.08972000e-10  20.1839  19.8498
0202-02-26_19:42:22.676000      3609.51        4.71183100e-01        1.47618380e-08  20.1839  19.8498
0202-02-26_19:42:23.082000      3609.91        6.77303900e-01        5.27903800e-09  20.1839  19.8498
0202-02-26_19:42:23.492000      3610.32        1.06752600e+00        1.20347580e-08  20.1949  19.5982
0202-02-26_19:42:23.895000      3610.73        1.26929700e+00        1.41420480e-08  20.1949  19.5982
0202-02-26_19:42:24.300000      3611.13        1.66194200e+00        1.74291780e-08  20.1693  19.8243
0202-02-26_19:42:24.707000      3611.54        1.86183300e+00        1.91048380e-08  20.1693  19.8243
0202-02-26_19:42:25.120000      3611.95        2.25164400e+00        2.25136880e-08  20.2078  19.7179
0202-02-26_19:42:25.516000      3612.35        2.45584200e+00        2.15840080e-08  20.2078  19.7179
0202-02-26_19:42:25.906000      3612.74        2.84612300e+00        3.37938880e-08  20.2078  19.7179
0202-02-26_19:42:26.300000      3613.13        3.05005600e+00        2.33813980e-08  20.1707  19.6582
0202-02-26_19:42:26.695000      3613.53        3.43786700e+00        2.23277580e-08  20.1707  19.6582
0202-02-26_19:42:27.117000      3613.95        3.82605600e+00        2.93313980e-08  20.1707  19.6582
0202-02-26_19:42:27.516000      3614.35        4.03235500e+00        3.01990980e-08  20.1822  19.8530
0202-02-26_19:42:27.910000      3614.74        4.42409800e+00        5.85855280e-08  20.1822  19.8530
0202-02-26_19:42:28.310000      3615.14        4.62693000e+00        1.43496898e-07  20.1974  19.6017
0202-02-26_19:42:28.715000      3615.54        5.01902900e+00        5.75677168e-07  20.1974  19.6017
0202-02-26_19:42:29.137000      3615.97        5.21963100e+00        2.28661025e-06  20.1760  19.8227
0202-02-26_19:42:29.547000      3616.38        5.61000700e+00        9.80225780e-06  20.1760  19.8227
0202-02-26_19:42:29.945000      3616.78        5.79259300e+00        1.86229955e-05  20.1760  19.8227
0202-02-26_19:42:30.340000      3617.17        6.20061600e+00        6.30978450e-05  20.1883  19.7163

File: chapter 5/cold_vs_warm/20K/ffj29/Ic/1_anneal/Ic_2024-02-26_19-43-09933749_f29-after800keVsetup-800keV-0nA-20k.txt
# Ic = 6.66 A, n = 25.26 , Tavg = 19.99 K, f29-after800keVsetup-800keV-0nA-20k
#datetime                        t_s     iHTS_A                vHTS_V                tHTS_K  tTAR_K
0202-02-26_19:42:58.637000      3645.47        7.89159600e-02        2.09736965e-08  20.0078  19.5959
0202-02-26_19:42:59.047000      3645.88        4.69063100e-01        3.16962765e-08  20.0078  19.5959
0202-02-26_19:42:59.477000      3646.31        6.74150900e-01        1.91150465e-08  19.9872  19.8170
0202-02-26_19:42:59.875000      3646.71        1.05996300e+00        3.04572065e-08  19.9872  19.8170
0202-02-26_19:43:00.277000      3647.11        1.26594500e+00        1.35989165e-08  20.0003  19.7150
0202-02-26_19:43:00.680000      3647.51        1.65277200e+00        4.05414650e-09  20.0003  19.7150
0202-02-26_19:43:01.090000      3647.92        1.85916400e+00        9.44632650e-09  20.0003  19.7150
0202-02-26_19:43:01.490000      3648.32        2.24738300e+00        1.75655765e-08  19.9849  19.6528
0202-02-26_19:43:01.900000      3648.73        2.45517600e+00        7.52497650e-09  19.9849  19.6528
0202-02-26_19:43:02.297000      3649.13        2.84077800e+00        1.21733965e-08  20.0018  19.8527
0202-02-26_19:43:02.688000      3649.52        3.04637300e+00        2.25675650e-09  20.0018  19.8527
0202-02-26_19:43:03.120000      3649.95        3.43687600e+00        6.28539650e-09  20.0018  19.8527
0202-02-26_19:43:03.523000      3650.35        3.82576200e+00       -1.40000350e-09  20.0087  19.5993
0202-02-26_19:43:03.930000      3650.76        4.03062700e+00       -3.25937350e-09  20.0087  19.5993
0202-02-26_19:43:04.344000      3651.17        4.41563800e+00        6.78122650e-09  19.9756  19.8224
0202-02-26_19:43:04.750000      3651.58        4.62302500e+00       -3.75520350e-09  19.9756  19.8224
0202-02-26_19:43:05.164000      3651.99        5.01103500e+00       -2.32953350e-09  20.0076  19.7192
0202-02-26_19:43:05.566000      3652.40        5.21559800e+00       -2.20551350e-09  20.0076  19.7192
0202-02-26_19:43:05.973000      3652.80        5.60509900e+00       -1.27582350e-09  20.0076  19.7192
0202-02-26_19:43:06.383000      3653.21        5.78513000e+00       -2.82530350e-09  19.9688  19.6566
0202-02-26_19:43:06.777000      3653.61        6.19603300e+00        1.14918465e-08  19.9688  19.6566
0202-02-26_19:43:07.170000      3654.00        6.38132300e+00        3.41761665e-08  19.9965  19.8515
0202-02-26_19:43:07.580000      3654.41        6.79602900e+00        1.69042486e-07  19.9965  19.8515
0202-02-26_19:43:07.970000      3654.80        7.18333700e+00        1.35730405e-06  19.9965  19.8515
0202-02-26_19:43:08.375000      3655.21        7.38952400e+00        2.71235111e-06  19.9998  19.5999
0202-02-26_19:43:08.777000      3655.61        7.77865000e+00        1.01513195e-05  19.9998  19.5999
0202-02-26_19:43:09.170000      3656.00        7.96459700e+00        1.82227213e-05  19.9924  19.8227
0202-02-26_19:43:09.562000      3656.39        8.37331900e+00        6.18644267e-05  19.9924  19.8227

File: chapter 5/cold_vs_warm/20K/ffj29/Ic/1_anneal/Ic_2024-02-26_19-44-00919981_f29-after800keVsetup-800keV-44nA-20k.txt
# Ic = 4.53 A, n = 20.16 , Tavg = 20.19 K, f29-after800keVsetup-800keV-44nA-20k
#datetime                        t_s     iHTS_A                vHTS_V                tHTS_K  tTAR_K
0202-02-26_19:43:52.844000      3699.67        8.16506500e-02        4.66398045e-08  20.1832  19.8411
0202-02-26_19:43:53.250000      3700.08        4.68337000e-01        5.53168645e-08  20.1997  19.5968
0202-02-26_19:43:53.652000      3700.48        6.73215400e-01        6.19486145e-08  20.1997  19.5968
0202-02-26_19:43:54.066000      3700.90        1.06289200e+00        6.74647545e-08  20.1997  19.5968
0202-02-26_19:43:54.473000      3701.30        1.26539700e+00        6.39319445e-08  20.1776  19.8360
0202-02-26_19:43:54.875000      3701.70        1.66029300e+00        6.04611245e-08  20.1776  19.8360
0202-02-26_19:43:55.293000      3702.12        1.86100500e+00        6.65970445e-08  20.1972  19.7005
0202-02-26_19:43:55.695000      3702.53        2.24901900e+00        7.63277445e-08  20.1972  19.7005
0202-02-26_19:43:56.117000      3702.95        2.45611100e+00        6.65970445e-08  20.1877  19.6785
0202-02-26_19:43:56.520000      3703.35        2.84672700e+00        7.60178545e-08  20.1877  19.6785
0202-02-26_19:43:56.914000      3703.75        3.04695200e+00        6.93241245e-08  20.1877  19.6785
0202-02-26_19:43:57.320000      3704.15        3.43588900e+00        8.58759345e-08  20.1991  19.8447
0202-02-26_19:43:57.723000      3704.55        3.82900200e+00        8.74288145e-08  20.1991  19.8447
0202-02-26_19:43:58.130000      3704.96        4.02853100e+00        7.80699745e-08  20.1949  19.6032
0202-02-26_19:43:58.527000      3705.36        4.41950600e+00        1.19348045e-07  20.1949  19.6032
0202-02-26_19:43:58.920000      3705.75        4.62407200e+00        2.52293165e-07  20.1949  19.6032
0202-02-26_19:43:59.312000      3706.14        5.01342500e+00        1.59878862e-06  20.1849  19.8405
0202-02-26_19:43:59.715000      3706.55        5.21608700e+00        3.55937278e-06  20.1849  19.8405
0202-02-26_19:44:00.125000      3706.96        5.61153400e+00        1.49512509e-05  20.1938  19.6964
0202-02-26_19:44:00.527000      3707.36        5.79353200e+00        2.81340755e-05  20.1938  19.6964

File: chapter 5/cold_vs_warm/20K/ffj29/Ic/1_anneal/Ic_2024-02-26_19-44-40686377_f29-after800keVsetup-800keV-0nA-20k.txt
# Ic = 6.66 A, n = 27.37 , Tavg = 20.01 K, f29-after800keVsetup-800keV-0nA-20k
#datetime                        t_s     iHTS_A                vHTS_V                tHTS_K  tTAR_K
0202-02-26_19:44:29.750000      3736.58        7.85571800e-02        3.48631250e-09  19.9811  19.8250
0202-02-26_19:44:30.164000      3736.99        4.74037400e-01        1.97248025e-08  19.9887  19.6968
0202-02-26_19:44:30.570000      3737.40        6.77528800e-01        1.83612625e-08  19.9887  19.6968
0202-02-26_19:44:30.970000      3737.80        1.06232000e+00        2.88976825e-08  19.9887  19.6968
0202-02-26_19:44:31.383000      3738.21        1.26996300e+00        2.63565425e-08  19.9891  19.6637
0202-02-26_19:44:31.790000      3738.62        1.66278700e+00        3.10049625e-08  19.9891  19.6637
0202-02-26_19:44:32.200000      3739.03        1.86540900e+00        2.00366325e-08  19.9961  19.8415
0202-02-26_19:44:32.610000      3739.44        2.25036800e+00        1.91708625e-08  19.9961  19.8415
0202-02-26_19:44:33.030000      3739.86        2.45485500e+00        2.04724225e-08  19.9961  19.8415
0202-02-26_19:44:33.438000      3740.27        2.84560700e+00        2.94593725e-08  20.0046  19.5954
0202-02-26_19:44:33.832000      3740.66        3.04877500e+00        1.29729625e-08  20.0046  19.5954
0202-02-26_19:44:34.242000      3741.07        3.43690000e+00        1.66297225e-08  19.9747  19.8242
0202-02-26_19:44:34.637000      3741.47        3.82711800e+00        3.00171825e-08  19.9747  19.8242
0202-02-26_19:44:35.055000      3741.89        4.03191500e+00        2.62364725e-08  19.9747  19.8242
0202-02-26_19:44:35.460000      3742.29        4.42020200e+00        3.10088525e-08  20.0119  19.7038
0202-02-26_19:44:35.860000      3742.69        4.62599700e+00        3.81984125e-08  20.0119  19.7038
0202-02-26_19:44:36.258000      3743.09        5.01781700e+00        4.16692425e-08  19.9937  19.6630
0202-02-26_19:44:36.660000      3743.49        5.21745200e+00        3.46036325e-08  19.9937  19.6630
0202-02-26_19:44:37.082000      3743.91        5.61076500e+00        3.55333125e-08  19.9937  19.6630
0202-02-26_19:44:37.492000      3744.32        5.79296400e+00        2.95833325e-08  20.0011  19.8457
0202-02-26_19:44:37.900000      3744.73        6.20364200e+00        6.18133125e-08  20.0011  19.8457
0202-02-26_19:44:38.305000      3745.14        6.38889300e+00        9.65236525e-08  19.9930  19.5939
0202-02-26_19:44:38.710000      3745.54        6.79610200e+00        3.52620993e-07  19.9930  19.5939
0202-02-26_19:44:39.125000      3745.95        7.18400400e+00        1.82908536e-06  19.9786  19.8249
0202-02-26_19:44:39.523000      3746.36        7.39103200e+00        3.66304473e-06  19.9786  19.8249
0202-02-26_19:44:39.926000      3746.75        7.77963400e+00        1.40514729e-05  19.9786  19.8249
0202-02-26_19:44:40.324000      3747.15        7.96575400e+00        2.46292466e-05  20.0103  19.7030

File: chapter 5/cold_vs_warm/20K/ffj29/Ic/1_anneal/Ic_2024-02-26_19-45-24463728_f29-after800keVsetup-800keV-44nA-20k.txt
# Ic = 4.58 A, n = 22.49 , Tavg = 20.19 K, f29-after800keVsetup-800keV-44nA-20k
#datetime                        t_s     iHTS_A                vHTS_V                tHTS_K  tTAR_K
0202-02-26_19:45:16.380000      3783.21        8.79882200e-02        1.79274410e-08  20.1826  19.6550
0202-02-26_19:45:16.780000      3783.61        4.75956700e-01        2.95795010e-08  20.1826  19.6550
0202-02-26_19:45:17.190000      3784.02        6.77018100e-01        3.32362610e-08  20.1833  19.8463
0202-02-26_19:45:17.586000      3784.42        1.06418700e+00        2.93935610e-08  20.1833  19.8463
0202-02-26_19:45:17.977000      3784.81        1.27338000e+00        2.99513710e-08  20.1833  19.8463
0202-02-26_19:45:18.370000      3785.20        1.66210700e+00        4.69336310e-08  20.1920  19.5934
0202-02-26_19:45:18.773000      3785.60        1.86731700e+00        3.54671210e-08  20.1920  19.5934
0202-02-26_19:45:19.180000      3786.01        2.25511500e+00        5.23872410e-08  20.1626  19.8190
0202-02-26_19:45:19.590000      3786.42        2.46215400e+00        4.16028910e-08  20.1626  19.8190
0202-02-26_19:45:20             3786.83        2.84994300e+00        4.87924510e-08  20.1626  19.8190
0202-02-26_19:45:20.400000      3787.23        3.05618900e+00        5.85231610e-08  20.1979  19.7139
0202-02-26_19:45:20.800000      3787.63        3.44083300e+00        6.26757610e-08  20.1979  19.7139
0202-02-26_19:45:21.207000      3788.04        3.82897800e+00        6.17460710e-08  20.1775  19.6555
0202-02-26_19:45:21.610000      3788.44        4.03359800e+00        6.77580410e-08  20.1775  19.6555
0202-02-26_19:45:22.020000      3788.85        4.42484700e+00        1.11267321e-07  20.1775  19.6555
0202-02-26_19:45:22.426000      3789.26        4.63122300e+00        2.97204411e-07  20.1863  19.8501
0202-02-26_19:45:22.832000      3789.66        5.01771900e+00        1.81550476e-06  20.1863  19.8501
0202-02-26_19:45:23.242000      3790.07        5.22200700e+00        4.73459320e-06  20.1921  19.5966
0202-02-26_19:45:23.633000      3790.47        5.61279700e+00        1.92464250e-05  20.1921  19.5966
0202-02-26_19:45:24.082000      3790.91        5.79548900e+00        3.58440979e-05  20.1921  19.5966
