Repository: shortlab/2025-devitre-PhD

# 2025-devitre-PhD
Data repository for Alexis Devitre's PhD thesis

File: chapter 5/cold_vs_warm/20K/ffj29/Ic/1_anneal/Ic_2024-02-26_19-45-59039792_f29-after800keVsetup-800keV-0nA-20k.txt
# Ic =  nan A, n =  nan , Tavg = 20.01 K, f29-after800keVsetup-800keV-0nA-20k
#datetime                        t_s     iHTS_A                vHTS_V                tHTS_K  tTAR_K
0202-02-26_19:45:48.105000      3814.94        8.01233700e-02       -1.26833855e-06  19.9900  19.8484
0202-02-26_19:45:48.520000      3815.35        4.66295100e-01       -1.26362815e-06  20.0071  19.5941
0202-02-26_19:45:48.920000      3815.75        6.73104800e-01       -1.27081771e-06  20.0071  19.5941
0202-02-26_19:45:49.324000      3816.16        1.05871000e+00       -1.27546613e-06  19.9900  19.8151
0202-02-26_19:45:49.727000      3816.56        1.26504500e+00       -1.28773797e-06  19.9900  19.8151
0202-02-26_19:45:50.140000      3816.97        1.65844700e+00       -1.28470100e-06  19.9973  19.7230
0202-02-26_19:45:50.550000      3817.38        1.85788800e+00       -1.29071296e-06  19.9973  19.7230
0202-02-26_19:45:50.953000      3817.78        2.24954800e+00       -1.28631245e-06  19.9973  19.7230
0202-02-26_19:45:51.355000      3818.19        2.45208800e+00       -1.30881081e-06  19.9919  19.6477
0202-02-26_19:45:51.758000      3818.59        2.83920200e+00       -1.29424576e-06  19.9919  19.6477
0202-02-26_19:45:52.156000      3818.99        3.04518200e+00       -1.28711818e-06  19.9916  19.8514
0202-02-26_19:45:52.560000      3819.39        3.43605100e+00       -1.28984525e-06  19.9916  19.8514
0202-02-26_19:45:52.950000      3819.78        3.82518600e+00       -1.29728273e-06  19.9916  19.8514
0202-02-26_19:45:53.360000      3820.19        4.03276300e+00       -1.30298504e-06  20.0021  19.5971
0202-02-26_19:45:53.758000      3820.59        4.41823500e+00       -1.29455763e-06  20.0021  19.5971
0202-02-26_19:45:54.164000      3820.99        4.62313400e+00       -1.29561176e-06  19.9783  19.8139
0202-02-26_19:45:54.580000      3821.41        5.01699800e+00       -1.29207896e-06  19.9783  19.8139
0202-02-26_19:45:54.977000      3821.81        5.21748400e+00       -1.29765707e-06  19.9783  19.8139
0202-02-26_19:45:55.383000      3822.22        5.60691200e+00       -1.29530187e-06  20.0004  19.7253
0202-02-26_19:45:55.790000      3822.62        5.78860200e+00       -1.28402170e-06  20.0004  19.7253
0202-02-26_19:45:56.190000      3823.02        6.19909700e+00       -1.25142079e-06  19.9944  19.6459
0202-02-26_19:45:56.594000      3823.43        6.38517200e+00       -1.20047411e-06  19.9944  19.6459
0202-02-26_19:45:57             3823.83        6.79139800e+00       -8.83885743e-07  19.9944  19.6459
0202-02-26_19:45:57.410000      3824.24        7.18125300e+00        1.22848009e-06  19.9847  19.8520
0202-02-26_19:45:57.812000      3824.64        7.38595800e+00        4.06606129e-06  19.9847  19.8520
0202-02-26_19:45:58.220000      3825.05        7.77437000e+00        1.73522976e-05  20.0107  19.5956
0202-02-26_19:45:58.630000      3825.46        7.96170200e+00        3.11973350e-05  20.0107  19.5956

File: chapter 5/cold_vs_warm/20K/ffj29/Ic/1_anneal/Ic_2024-02-26_19-49-41716525_f29-after800keVsetup-800keV-45nA-20k.txt
# Ic = 4.50 A, n = 22.73 , Tavg = 20.20 K, f29-after800keVsetup-800keV-45nA-20k
#datetime                        t_s     iHTS_A                vHTS_V                tHTS_K  tTAR_K
0202-02-26_19:49:34.090000      4040.92        8.79733400e-02       -2.29242205e-08  20.1893  19.7916
0202-02-26_19:49:34.484000      4041.32        4.71895600e-01       -4.63858050e-09  20.1790  19.6147
0202-02-26_19:49:34.880000      4041.71        6.75300800e-01       -1.78754050e-09  20.1790  19.6147
0202-02-26_19:49:35.277000      4042.11        1.06448100e+00       -3.62020500e-10  20.1829  19.8417
0202-02-26_19:49:35.680000      4042.51        1.26972900e+00        5.58795950e-09  20.1829  19.8417
0202-02-26_19:49:36.113000      4042.94        1.65858700e+00        2.61649995e-08  20.1829  19.8417
0202-02-26_19:49:36.510000      4043.34        1.86632200e+00        3.72858950e-09  20.1902  19.6576
0202-02-26_19:49:36.914000      4043.74        2.25265400e+00        4.34837950e-09  20.1902  19.6576
0202-02-26_19:49:37.310000      4044.14        2.46175500e+00        1.18478395e-08  20.1722  19.7203
0202-02-26_19:49:37.707000      4044.54        2.84582800e+00        2.28181295e-08  20.1722  19.7203
0202-02-26_19:49:38.113000      4044.94        3.04878100e+00        1.89754295e-08  20.2009  19.8210
0202-02-26_19:49:38.523000      4045.35        3.43596900e+00        2.80863495e-08  20.2009  19.8210
0202-02-26_19:49:38.930000      4045.76        3.82811300e+00        2.77144695e-08  20.2009  19.8210
0202-02-26_19:49:39.336000      4046.16        4.03274500e+00        3.26108095e-08  20.1896  19.5883
0202-02-26_19:49:39.740000      4046.57        4.42206200e+00        1.31715270e-07  20.1896  19.5883
0202-02-26_19:49:40.145000      4046.98        4.62517900e+00        3.71140310e-07  20.1790  19.8734
0202-02-26_19:49:40.540000      4047.37        5.01581700e+00        2.93998491e-06  20.1790  19.8734
0202-02-26_19:49:40.934000      4047.76        5.22377700e+00        6.65928400e-06  20.1790  19.8734
0202-02-26_19:49:41.340000      4048.17        5.60770800e+00        2.66865642e-05  20.1977  19.6296

File: chapter 5/cold_vs_warm/20K/ffj29/Ic/1_anneal/Ic_2024-02-26_19-51-33508691_f29-after800keVsetup-800keV-44nA-20k.txt
# Ic = 4.43 A, n = 22.50 , Tavg = 20.19 K, f29-after800keVsetup-800keV-44nA-20k
#datetime                        t_s     iHTS_A                vHTS_V                tHTS_K  tTAR_K
0202-02-26_19:51:25.820000      4152.65        8.64809200e-02        7.10095450e-09  20.1639  19.8395
0202-02-26_19:51:26.227000      4153.06        4.72680400e-01        8.71240450e-09  20.1950  19.6471
0202-02-26_19:51:26.630000      4153.46        6.82132000e-01        5.79939450e-09  20.1950  19.6471
0202-02-26_19:51:27.080000      4153.91        1.06550900e+00        1.91248845e-08  20.1950  19.6471
0202-02-26_19:51:27.492000      4154.32        1.27115100e+00        3.30081945e-08  20.1680  19.7281
0202-02-26_19:51:27.887000      4154.72        1.65888400e+00        3.43717345e-08  20.1680  19.7281
0202-02-26_19:51:28.277000      4155.11        1.86578600e+00        2.55707045e-08  20.1961  19.8111
0202-02-26_19:51:28.676000      4155.51        2.25268600e+00        3.62930845e-08  20.1961  19.8111
0202-02-26_19:51:29.080000      4155.91        2.45977500e+00        5.04243045e-08  20.1961  19.8111
0202-02-26_19:51:29.492000      4156.32        2.84631500e+00        5.40810645e-08  20.1820  19.5880
0202-02-26_19:51:29.900000      4156.73        3.05165800e+00        5.73659545e-08  20.1820  19.5880
0202-02-26_19:51:30.305000      4157.13        3.43787700e+00        5.81721145e-08  20.1768  19.8677
0202-02-26_19:51:30.707000      4157.54        3.82939200e+00        6.39392045e-08  20.1768  19.8677
0202-02-26_19:51:31.125000      4157.95        4.03276200e+00        6.15228845e-08  20.1768  19.8677
0202-02-26_19:51:31.535000      4158.37        4.42085000e+00        1.84241465e-07  20.1952  19.6173
0202-02-26_19:51:31.938000      4158.77        4.62604500e+00        5.45331585e-07  20.1952  19.6173
0202-02-26_19:51:32.332000      4159.16        5.01745600e+00        4.03227463e-06  20.1826  19.7618
0202-02-26_19:51:32.727000      4159.56        5.21908900e+00        9.17969903e-06  20.1826  19.7618
0202-02-26_19:51:33.133000      4159.96        5.61132400e+00        3.60535774e-05  20.1938  19.7805

File: chapter 5/cold_vs_warm/20K/ffj29/Ic/1_anneal/Ic_2024-02-26_19-52-10583851_f29-after800keVsetup-800keV-0nA-20k.txt
# Ic = 6.29 A, n = 26.43 , Tavg = 19.99 K, f29-after800keVsetup-800keV-0nA-20k
#datetime                        t_s     iHTS_A                vHTS_V                tHTS_K  tTAR_K
0202-02-26_19:52:00.150000      4186.98        8.17294400e-02        4.26838250e-09  19.9796  19.8689
0202-02-26_19:52:00.555000      4187.39        4.67361300e-01        2.39742500e-10  19.9796  19.8689
0202-02-26_19:52:00.957000      4187.79        6.72396700e-01       -2.36336750e-09  19.9796  19.8689
0202-02-26_19:52:01.367000      4188.20        1.06210500e+00        4.39233250e-09  19.9923  19.6154
0202-02-26_19:52:01.773000      4188.60        1.26701900e+00        1.23141250e-09  19.9923  19.6154
0202-02-26_19:52:02.180000      4189.01        1.65407300e+00        6.06577250e-09  19.9856  19.7623
0202-02-26_19:52:02.582000      4189.41        1.86238100e+00        4.45431250e-09  19.9856  19.7623
0202-02-26_19:52:02.984000      4189.82        2.25069900e+00        4.20640250e-09  19.9856  19.7623
0202-02-26_19:52:03.390000      4190.22        2.45364500e+00       -3.66492750e-09  20.0018  19.6081
0202-02-26_19:52:03.780000      4190.61        2.84407000e+00        2.53296250e-09  20.0018  19.6081
0202-02-26_19:52:04.188000      4191.02        3.04840500e+00       -3.85086750e-09  20.0072  19.6186
0202-02-26_19:52:04.586000      4191.42        3.43685200e+00       -1.06181750e-09  20.0072  19.6186
0202-02-26_19:52:04.990000      4191.82        3.82434000e+00       -2.54930750e-09  20.0072  19.6186
0202-02-26_19:52:05.395000      4192.22        4.02747600e+00       -4.28489750e-09  19.9736  19.8408
0202-02-26_19:52:05.785000      4192.62        4.41843400e+00       -1.11649775e-08  19.9736  19.8408
0202-02-26_19:52:06.184000      4193.01        4.61977500e+00       -1.45118375e-08  20.0120  19.6436
0202-02-26_19:52:06.580000      4193.41        5.01142300e+00       -1.41399675e-08  20.0120  19.6436
0202-02-26_19:52:06.980000      4193.81        5.21660300e+00       -2.48003475e-08  20.0120  19.6436
0202-02-26_19:52:07.390000      4194.22        5.60436900e+00       -7.81810750e-09  20.0022  19.8563
0202-02-26_19:52:07.797000      4194.63        5.79488200e+00        1.82130525e-08  20.0022  19.8563
0202-02-26_19:52:08.207000      4195.04        6.19935900e+00        8.88070925e-08  19.9975  19.8066
0202-02-26_19:52:08.610000      4195.44        6.38395600e+00        2.66996612e-07  19.9975  19.8066
0202-02-26_19:52:09.016000      4195.85        6.79343400e+00        1.72932825e-06  19.9975  19.8066
0202-02-26_19:52:09.420000      4196.25        7.18498700e+00        6.84383217e-06  19.9793  19.5901
0202-02-26_19:52:09.820000      4196.65        7.38809400e+00        1.32652244e-05  19.9793  19.5901
0202-02-26_19:52:10.223000      4197.05        7.77529400e+00        4.40294083e-05  19.9893  19.8730

File: chapter 5/cold_vs_warm/20K/ffj29/Ic/1_anneal/Ic_2024-02-26_19-52-52346162_f29-after800keVsetup-800keV-44nA-20k.txt
# Ic = 4.38 A, n = 23.20 , Tavg = 20.19 K, f29-after800keVsetup-800keV-44nA-20k
#datetime                        t_s     iHTS_A                vHTS_V                tHTS_K  tTAR_K
0202-02-26_19:52:44.598000      4231.43        7.96524200e-02        2.08924950e-08  20.1898  19.6324
0202-02-26_19:52:45.004000      4231.83        4.67398900e-01        2.03966650e-08  20.1898  19.6324
0202-02-26_19:52:45.414000      4232.24        6.72873000e-01        1.81654250e-08  20.1844  19.8458
0202-02-26_19:52:45.816000      4232.65        1.06029400e+00        2.70284150e-08  20.1844  19.8458
0202-02-26_19:52:46.227000      4233.06        1.26524200e+00        2.25049650e-08  20.2026  19.6307
0202-02-26_19:52:46.633000      4233.46        1.65498600e+00        2.98811450e-08  20.2026  19.6307
0202-02-26_19:52:47.086000      4233.92        1.86107400e+00        2.47368950e-08  20.2026  19.6307
0202-02-26_19:52:47.490000      4234.32        2.24809300e+00        3.21743750e-08  20.1653  19.7698
0202-02-26_19:52:47.880000      4234.71        2.45515900e+00        1.87869050e-08  20.1653  19.7698
0202-02-26_19:52:48.293000      4235.12        2.84394600e+00        2.23816850e-08  20.1893  19.7764
0202-02-26_19:52:48.688000      4235.52        3.04955500e+00        3.34139550e-08  20.1893  19.7764
0202-02-26_19:52:49.113000      4235.94        3.43535200e+00        4.88467250e-08  20.1893  19.7764
0202-02-26_19:52:49.520000      4236.35        3.82714700e+00        5.73378450e-08  20.1779  19.6039
0202-02-26_19:52:49.926000      4236.76        4.03199800e+00        5.55404550e-08  20.1779  19.6039
0202-02-26_19:52:50.336000      4237.17        4.42229700e+00        2.04971815e-07  20.1821  19.8751
0202-02-26_19:52:50.746000      4237.58        4.62469700e+00        7.56027085e-07  20.1821  19.8751
0202-02-26_19:52:51.164000      4238.00        5.01545000e+00        5.20388790e-06  20.1875  19.5976
0202-02-26_19:52:51.560000      4238.39        5.22034800e+00        1.14307316e-05  20.1875  19.5976
0202-02-26_19:52:51.953000      4238.78        5.61351600e+00        4.22597105e-05  20.1875  19.5976

File: chapter 5/cold_vs_warm/20K/ffj29/Ic/1_anneal/Ic_2024-02-26_19-53-29987891_f29-after800keVsetup-800keV-0nA-20k.txt
# Ic = 6.21 A, n = 25.92 , Tavg = 19.98 K, f29-after800keVsetup-800keV-0nA-20k
#datetime                        t_s     iHTS_A                vHTS_V                tHTS_K  tTAR_K
0202-02-26_19:53:19.550000      4266.38        8.09404900e-02       -6.29992481e-06  19.9807  19.6138
0202-02-26_19:53:19.957000      4266.79        4.67836300e-01       -6.29211545e-06  19.9807  19.6138
0202-02-26_19:53:20.360000      4267.19        6.78746600e-01       -6.29992481e-06  20.0060  19.8721
0202-02-26_19:53:20.750000      4267.58        1.06488000e+00       -6.28790087e-06  20.0060  19.8721
0202-02-26_19:53:21.152000      4267.98        1.26873500e+00       -6.29980270e-06  20.0062  19.5919
0202-02-26_19:53:21.550000      4268.38        1.65725800e+00       -6.30203474e-06  20.0062  19.5919
0202-02-26_19:53:21.953000      4268.79        1.86046500e+00       -6.30377016e-06  20.0062  19.5919
0202-02-26_19:53:22.360000      4269.19        2.24877800e+00       -6.30166287e-06  19.9935  19.8174
0202-02-26_19:53:22.760000      4269.59        2.45294600e+00       -6.31821126e-06  19.9935  19.8174
0202-02-26_19:53:23.170000      4270.00        2.84317700e+00       -6.32193000e-06  19.9918  19.7247
0202-02-26_19:53:23.580000      4270.41        3.04784100e+00       -6.32031855e-06  19.9918  19.7247
0202-02-26_19:53:23.984000      4270.81        3.43546400e+00       -6.32372739e-06  19.9918  19.7247
0202-02-26_19:53:24.375000      4271.21        3.82592700e+00       -6.32193000e-06  19.9860  19.8273
0202-02-26_19:53:24.770000      4271.60        4.03197700e+00       -6.33389195e-06  19.9860  19.8273
0202-02-26_19:53:25.176000      4272.01        4.41846000e+00       -6.33947006e-06  19.9858  19.8408
0202-02-26_19:53:25.580000      4272.41        4.62470500e+00       -6.34833306e-06  19.9858  19.8408
0202-02-26_19:53:25.980000      4272.81        5.01252100e+00       -6.34331276e-06  19.9858  19.8408
0202-02-26_19:53:26.375000      4273.21        5.21922500e+00       -6.34696952e-06  20.0011  19.6201
0202-02-26_19:53:26.770000      4273.60        5.61460800e+00       -6.32428592e-06  20.0011  19.6201
0202-02-26_19:53:27.180000      4274.01        5.79596100e+00       -6.30148017e-06  19.9840  19.7873
0202-02-26_19:53:27.594000      4274.42        6.20413600e+00       -6.19686005e-06  19.9840  19.7873
0202-02-26_19:53:28.016000      4274.85        6.38441200e+00       -5.95185724e-06  19.9840  19.7873
0202-02-26_19:53:28.420000      4275.25        6.79520900e+00       -4.06918449e-06  20.0096  19.7508
0202-02-26_19:53:28.816000      4275.65        7.18620600e+00        2.60768428e-06  20.0096  19.7508
0202-02-26_19:53:29.220000      4276.05        7.38921000e+00        1.11004121e-05  19.9828  19.6179
0202-02-26_19:53:29.617000      4276.45        7.78603900e+00        5.31605016e-05  19.9828  19.6179

File: chapter 5/cold_vs_warm/20K/ffj29/Ic/1_anneal/Ic_2024-02-26_19-54-11562255_f29-after800keVsetup-800keV-45nA-20k.txt
# Ic = 4.33 A, n = 24.06 , Tavg = 20.20 K, f29-after800keVsetup-800keV-45nA-20k
#datetime                        t_s     iHTS_A                vHTS_V                tHTS_K  tTAR_K
0202-02-26_19:54:03.883000      4310.71        8.02020500e-02       -5.10495500e-09  20.1975  19.6930
0202-02-26_19:54:04.285000      4311.12        4.68332800e-01        2.51847500e-09  20.1878  19.6705
0202-02-26_19:54:04.688000      4311.52        6.74871000e-01       -3.67943500e-09  20.1878  19.6705
0202-02-26_19:54:05.120000      4311.95        1.06667200e+00        2.76638500e-09  20.1878  19.6705
0202-02-26_19:54:05.523000      4312.35        1.26995700e+00        1.31168850e-08  20.1874  19.8357
0202-02-26_19:54:05.930000      4312.76        1.65891000e+00        2.84876850e-08  20.1874  19.8357
0202-02-26_19:54:06.332000      4313.16        1.86560900e+00        2.96652850e-08  20.1989  19.6150
0202-02-26_19:54:06.734000      4313.56        2.25401700e+00        3.72887150e-08  20.1989  19.6150
0202-02-26_19:54:07.140000      4313.97        2.45676900e+00        2.42731150e-08  20.1739  19.8083
0202-02-26_19:54:07.550000      4314.38        2.84149300e+00        4.48496850e-08  20.1739  19.8083
0202-02-26_19:54:07.953000      4314.79        3.04784900e+00        4.17500150e-08  20.1739  19.8083
0202-02-26_19:54:08.363000      4315.20        3.43801900e+00        4.67083450e-08  20.2001  19.7214
0202-02-26_19:54:08.766000      4315.60        3.82656900e+00        5.58812350e-08  20.2001  19.7214
0202-02-26_19:54:09.170000      4316.00        4.03534200e+00        7.38551550e-08  20.1832  19.6405
0202-02-26_19:54:09.582000      4316.41        4.42059400e+00        3.91187765e-07  20.1832  19.6405
0202-02-26_19:54:09.980000      4316.81        4.62857100e+00        1.03874464e-06  20.1832  19.6405
0202-02-26_19:54:10.383000      4317.21        5.01399100e+00        7.75206470e-06  20.1918  19.6743
0202-02-26_19:54:10.777000      4317.61        5.22103800e+00        1.63709916e-05  20.1918  19.6743
0202-02-26_19:54:11.180000      4318.01        5.61063300e+00        5.83423134e-05  20.2013  19.5885

File: chapter 5/cold_vs_warm/20K/ffj29/Ic/1_anneal/Ic_2024-02-26_19-56-07486373_f29-after800keVsetup-800keV-0nA-20k.txt
# Ic = 6.12 A, n = 26.91 , Tavg = 19.98 K, f29-after800keVsetup-800keV-0nA-20k
#datetime                        t_s     iHTS_A                vHTS_V                tHTS_K  tTAR_K
0202-02-26_19:55:57.360000      4424.19        8.31205800e-02        1.76795195e-08  19.9794  19.8237
0202-02-26_19:55:57.760000      4424.59        4.71877100e-01        2.04065895e-08  19.9794  19.8237
0202-02-26_19:55:58.164000      4425.00        6.77061600e-01        3.11463950e-09  19.9984  19.6865
0202-02-26_19:55:58.562000      4425.39        1.06502500e+00        9.00282950e-09  19.9984  19.6865
0202-02-26_19:55:58.957000      4425.79        1.27435200e+00        2.68096950e-09  19.9984  19.6865
0202-02-26_19:55:59.363000      4426.19        1.65775600e+00       -3.76485050e-09  19.9815  19.6756
0202-02-26_19:55:59.766000      4426.60        1.86499400e+00       -1.08080500e-10  19.9815  19.6756
0202-02-26_19:56:00.164000      4427.00        2.25005300e+00       -2.64922050e-09  19.9999  19.8485
0202-02-26_19:56:00.570000      4427.40        2.45501100e+00       -1.03777050e-09  19.9999  19.8485
0202-02-26_19:56:00.970000      4427.80        2.84229900e+00       -1.78152050e-09  19.9999  19.8485
0202-02-26_19:56:01.367000      4428.20        3.04971200e+00       -1.03966005e-08  19.9951  19.5862
0202-02-26_19:56:01.773000      4428.60        3.43940900e+00       -4.07474050e-09  19.9951  19.5862
0202-02-26_19:56:02.188000      4429.02        3.82616100e+00        8.19710950e-09  19.9940  19.8547
0202-02-26_19:56:02.590000      4429.42        4.03225200e+00       -8.41327050e-09  19.9940  19.8547
0202-02-26_19:56:03             4429.83        4.41982400e+00        8.21599500e-10  19.9940  19.8547
0202-02-26_19:56:03.414000      4430.24        4.62928900e+00       -1.28569050e-09  20.0068  19.6561
0202-02-26_19:56:03.816000      4430.65        5.01263000e+00       -5.68645050e-09  20.0068  19.6561
0202-02-26_19:56:04.227000      4431.06        5.21794800e+00       -2.40336050e-09  19.9777  19.6994
0202-02-26_19:56:04.620000      4431.45        5.61141100e+00        2.61684495e-08  19.9777  19.6994
0202-02-26_19:56:05.047000      4431.88        5.79429200e+00        4.72413095e-08  19.9777  19.6994
0202-02-26_19:56:05.470000      4432.30        6.20424200e+00        2.73402679e-07  19.9907  19.8190
0202-02-26_19:56:05.880000      4432.71        6.38727300e+00        6.47631889e-07  19.9907  19.8190
0202-02-26_19:56:06.290000      4433.12        6.79795700e+00        3.74813134e-06  20.0079  19.6137
0202-02-26_19:56:06.684000      4433.51        7.18703900e+00        1.54583812e-05  20.0079  19.6137
0202-02-26_19:56:07.105000      4433.93        7.39038000e+00        2.91210926e-05  19.9779  19.8243

File: chapter 5/cold_vs_warm/20K/ffj29/Ic/1_anneal/Ic_2024-02-26_19-56-51713632_f29-after800keVsetup-800keV-45nA-20k.txt
# Ic = 4.23 A, n = 23.56 , Tavg = 20.19 K, f29-after800keVsetup-800keV-45nA-20k
#datetime                        t_s     iHTS_A                vHTS_V                tHTS_K  tTAR_K
0202-02-26_19:56:44.496000      4471.33        8.26815700e-02        6.33924750e-09  20.1835  19.7283
0202-02-26_19:56:44.900000      4471.73        4.72594000e-01        2.36291075e-08  20.1835  19.7283
0202-02-26_19:56:45.293000      4472.12        6.76313200e-01        1.93522375e-08  20.1847  19.8086
0202-02-26_19:56:45.688000      4472.52        1.06749900e+00        2.71615875e-08  20.1847  19.8086
0202-02-26_19:56:46.110000      4472.94        1.27023900e+00        1.48277675e-08  20.1847  19.8086
0202-02-26_19:56:46.516000      4473.35        1.66352200e+00        3.10042775e-08  20.1872  19.6186
0202-02-26_19:56:46.910000      4473.74        1.86488500e+00        2.70376275e-08  20.1872  19.6186
0202-02-26_19:56:47.305000      4474.14        2.25406000e+00        3.06324075e-08  20.1741  19.8345
0202-02-26_19:56:47.707000      4474.54        2.45642900e+00        2.76574175e-08  20.1741  19.8345
0202-02-26_19:56:48.137000      4474.97        2.84609900e+00        3.81938375e-08  20.2054  19.6649
0202-02-26_19:56:48.543000      4475.37        3.05299000e+00        3.59625975e-08  20.2054  19.6649
0202-02-26_19:56:48.938000      4475.77        3.43978700e+00        4.64370475e-08  20.2054  19.6649
0202-02-26_19:56:49.340000      4476.17        3.83118800e+00        6.24276175e-08  20.1776  19.7033
0202-02-26_19:56:49.750000      4476.58        4.03752400e+00        1.15109738e-07  20.1776  19.7033
0202-02-26_19:56:50.156000      4476.99        4.42299100e+00        5.29563118e-07  20.1870  19.8325
0202-02-26_19:56:50.550000      4477.38        4.62650000e+00        2.14957046e-06  20.1870  19.8325
0202-02-26_19:56:50.945000      4477.78        5.01756700e+00        1.20821971e-05  20.1870  19.8325
0202-02-26_19:56:51.340000      4478.17        5.22092300e+00        2.52946266e-05  20.1904  19.5905

File: chapter 5/cold_vs_warm/20K/ffj29/Ic/1_anneal/Ic_2024-02-26_19-57-39900149_f29-after800keVsetup-800keV-0A-20k.txt
# Ic = 6.07 A, n = 27.83 , Tavg = 19.98 K, f29-after800keVsetup-800keV-0A-20k
#datetime                        t_s     iHTS_A                vHTS_V                tHTS_K  tTAR_K
0202-02-26_19:57:30.227000      4517.06        8.33938100e-02       -1.35988180e-08  20.0080  19.7970
0202-02-26_19:57:30.630000      4517.46        4.70938600e-01       -6.09936800e-09  20.0080  19.7970
0202-02-26_19:57:31.030000      4517.86        6.75897700e-01        2.33067200e-09  20.0080  19.7970
0202-02-26_19:57:31.430000      4518.26        1.06590000e+00        4.74995200e-09  19.9902  19.5984
0202-02-26_19:57:31.820000      4518.65        1.27066300e+00        4.73402000e-10  19.9902  19.5984
0202-02-26_19:57:32.223000      4519.05        1.65713900e+00        3.88224200e-09  20.0007  19.8717
0202-02-26_19:57:32.633000      4519.46        1.86599000e+00       -7.76980800e-09  20.0007  19.8717
0202-02-26_19:57:33.060000      4519.89        2.25226300e+00       -1.06208380e-08  20.0007  19.8717
0202-02-26_19:57:33.460000      4520.29        2.45722100e+00       -1.37817680e-08  20.0066  19.6028
0202-02-26_19:57:33.850000      4520.68        2.84482500e+00       -1.37817680e-08  20.0066  19.6028
0202-02-26_19:57:34.250000      4521.08        3.05157400e+00       -1.13804800e-09  19.9953  19.7842
0202-02-26_19:57:34.650000      4521.48        3.43827500e+00       -2.93543800e-09  19.9953  19.7842
0202-02-26_19:57:35.050000      4521.88        3.83033100e+00       -6.65417800e-09  19.9953  19.7842
0202-02-26_19:57:35.460000      4522.29        4.02973100e+00       -1.24182280e-08  19.9963  19.7638
0202-02-26_19:57:35.867000      4522.70        4.42118900e+00        6.05151200e-09  19.9963  19.7638
0202-02-26_19:57:36.273000      4523.10        4.62809800e+00       -9.52118000e-10  19.9984  19.6293
0202-02-26_19:57:36.676000      4523.51        5.01687200e+00       -1.03729180e-08  19.9984  19.6293
0202-02-26_19:57:37.080000      4523.91        5.21953600e+00       -2.20864980e-08  19.9984  19.6293
0202-02-26_19:57:37.480000      4524.31        5.61027700e+00       -6.59145800e-09  19.9922  19.8439
0202-02-26_19:57:37.875000      4524.71        5.79152000e+00        3.26412520e-08  19.9922  19.8439
0202-02-26_19:57:38.273000      4525.10        6.20590300e+00        3.21091492e-07  20.0178  19.6278
0202-02-26_19:57:38.670000      4525.50        6.39344900e+00        8.94769062e-07  20.0178  19.6278
0202-02-26_19:57:39.098000      4525.93        6.79799900e+00        5.37870131e-06  20.0178  19.6278
0202-02-26_19:57:39.510000      4526.34        7.19106300e+00        2.00653050e-05  19.9849  19.7591

File: chapter 5/cold_vs_warm/20K/ffj29/Ic/1_anneal/Ic_2024-02-26_19-59-11975180_f29-after800keVsetup-800keV-44A-20k.txt
# Ic = 4.19 A, n = 22.94 , Tavg = 20.18 K, f29-after800keVsetup-800keV-44A-20k
#datetime                        t_s     iHTS_A                vHTS_V                tHTS_K  tTAR_K
0202-02-26_19:59:04.742000      4611.57        4.03780100e-02        4.19627925e-08  20.1795  19.8450
0202-02-26_19:59:05.150000      4611.98        4.30699700e-01        4.61153225e-08  20.1977  19.6932
0202-02-26_19:59:05.555000      4612.39        6.35869600e-01        4.96481225e-08  20.1977  19.6932
0202-02-26_19:59:05.950000      4612.78        1.02432900e+00        5.73335125e-08  20.1977  19.6932
0202-02-26_19:59:06.344000      4613.17        1.23201600e+00        4.90283325e-08  20.1853  19.6821
0202-02-26_19:59:06.740000      4613.57        1.62304800e+00        5.80772625e-08  20.1853  19.6821
0202-02-26_19:59:07.137000      4613.97        1.83267800e+00        6.32215125e-08  20.1722  19.8350
0202-02-26_19:59:07.543000      4614.37        2.21888100e+00        7.51214725e-08  20.1722  19.8350
0202-02-26_19:59:07.945000      4614.77        2.42512400e+00        7.09688825e-08  20.1722  19.8350
0202-02-26_19:59:08.348000      4615.18        2.81470800e+00        8.33026925e-08  20.2060  19.6146
0202-02-26_19:59:08.754000      4615.58        3.02174600e+00        8.73313225e-08  20.2060  19.6146
0202-02-26_19:59:09.164000      4615.99        3.40716500e+00        9.70620225e-08  20.1821  19.8190
0202-02-26_19:59:09.580000      4616.41        3.79795800e+00        9.78677525e-08  20.1821  19.8190
0202-02-26_19:59:09.984000      4616.82        4.00208800e+00        1.53648812e-07  20.1821  19.8190
0202-02-26_19:59:10.395000      4617.23        4.39184900e+00        5.56140172e-07  20.2015  19.7227
0202-02-26_19:59:10.797000      4617.63        4.59698600e+00        2.34584184e-06  20.2015  19.7227
0202-02-26_19:59:11.207000      4618.04        4.98882800e+00        1.14774466e-05  20.1814  19.6542
0202-02-26_19:59:11.610000      4618.44        5.19376000e+00        2.35706523e-05  20.1814  19.6542

File: chapter 5/cold_vs_warm/20K/ffj29/Ic/1_anneal/Ic_2024-02-26_19-59-45326829_f29-after800keVsetup-800keV-0A-20k.txt
# Ic = 6.00 A, n = 27.27 , Tavg = 19.99 K, f29-after800keVsetup-800keV-0A-20k
#datetime                        t_s     iHTS_A                vHTS_V                tHTS_K  tTAR_K
0202-02-26_19:59:35.605000      4642.44        7.10504200e-02       -1.44462495e-08  19.9936  19.6756
0202-02-26_19:59:36.010000      4642.84        4.66671900e-01       -5.45928950e-09  19.9936  19.6756
0202-02-26_19:59:36.414000      4643.24        6.70731400e-01       -6.69886950e-09  19.9841  19.6954
0202-02-26_19:59:36.816000      4643.65        1.05433100e+00       -9.17802950e-09  19.9841  19.6954
0202-02-26_19:59:37.230000      4644.06        1.25914200e+00       -1.83509295e-08  19.9863  19.8242
0202-02-26_19:59:37.630000      4644.46        1.64737000e+00       -2.11399795e-08  19.9863  19.8242
0202-02-26_19:59:38.060000      4644.89        1.85117700e+00       -1.92806095e-08  19.9863  19.8242
0202-02-26_19:59:38.460000      4645.29        2.24365200e+00       -1.66155195e-08  20.0128  19.6106
0202-02-26_19:59:38.867000      4645.70        2.44422100e+00       -2.93212095e-08  20.0128  19.6106
0202-02-26_19:59:39.273000      4646.10        2.83704800e+00       -2.88253795e-08  19.9867  19.8239
0202-02-26_19:59:39.668000      4646.50        3.03883200e+00       -3.66967395e-08  19.9867  19.8239
0202-02-26_19:59:40.098000      4646.93        3.43023800e+00       -3.24202095e-08  19.9867  19.8239
0202-02-26_19:59:40.500000      4647.33        3.81912800e+00       -2.83915695e-08  20.0192  19.7067
0202-02-26_19:59:40.902000      4647.73        4.02562200e+00       -3.00030295e-08  20.0192  19.7067
0202-02-26_19:59:41.312000      4648.15        4.41587900e+00       -2.85155295e-08  19.9933  19.6698
0202-02-26_19:59:41.715000      4648.54        4.62413500e+00       -3.86181095e-08  19.9933  19.6698
0202-02-26_19:59:42.140000      4648.97        5.01260500e+00       -4.41342395e-08  19.9933  19.6698
0202-02-26_19:59:42.562000      4649.39        5.21716800e+00       -3.21103095e-08  20.0091  19.8562
0202-02-26_19:59:42.953000      4649.79        5.60490500e+00       -9.79786950e-09  20.0091  19.8562
0202-02-26_19:59:43.350000      4650.18        5.78694200e+00        5.36066605e-08  19.9864  19.5822
0202-02-26_19:59:43.746000      4650.58        6.19903600e+00        4.25356761e-07  19.9864  19.5822
0202-02-26_19:59:44.152000      4650.98        6.38351300e+00        1.07681813e-06  19.9918  19.8548
0202-02-26_19:59:44.560000      4651.39        6.79119700e+00        6.81192174e-06  19.9918  19.8548
0202-02-26_19:59:44.953000      4651.78        7.18062700e+00        2.48541961e-05  19.9918  19.8548

File: chapter 5/cold_vs_warm/20K/ffj29/Ic/1_anneal/Ic_2024-02-26_20-00-18863237_f29-after800keVsetup-800keV-44A-20k.txt
# Ic = 4.04 A, n = 19.81 , Tavg = 20.19 K, f29-after800keVsetup-800keV-44A-20k
#datetime                        t_s     iHTS_A                vHTS_V                tHTS_K  tTAR_K
0202-02-26_20:00:11.580000      4678.41        8.16970400e-02       -1.88732050e-09  20.1603  19.6901
0202-02-26_20:00:11.984000      4678.81        4.67540100e-01        9.70275950e-09  20.1603  19.6901
0202-02-26_20:00:12.395000      4679.22        6.76074100e-01        5.36422950e-09  20.1818  19.8385
0202-02-26_20:00:12.793000      4679.62        1.06222000e+00        9.70275950e-09  20.1818  19.8385
0202-02-26_20:00:13.207000      4680.04        1.26400100e+00        1.42272295e-08  20.1924  19.5856
0202-02-26_20:00:13.617000      4680.45        1.65384400e+00        2.38959595e-08  20.1924  19.5856
0202-02-26_20:00:14.023000      4680.86        1.85772700e+00        1.83798295e-08  20.1924  19.5856
0202-02-26_20:00:14.457000      4681.29        2.24760800e+00        2.75525695e-08  20.1881  19.8662
0202-02-26_20:00:14.848000      4681.68        2.45673500e+00        1.57141995e-08  20.1881  19.8662
0202-02-26_20:00:15.258000      4682.09        2.84548000e+00        2.09204395e-08  20.1932  19.6483
0202-02-26_20:00:15.656000      4682.49        3.04493200e+00        2.61266795e-08  20.1932  19.6483
0202-02-26_20:00:16.070000      4682.90        3.43693100e+00        3.39980195e-08  20.1932  19.6483
0202-02-26_20:00:16.480000      4683.31        3.82863600e+00        6.31281595e-08  20.1835  19.7316
0202-02-26_20:00:16.883000      4683.71        4.02924800e+00        1.31057179e-07  20.1835  19.7316
0202-02-26_20:00:17.290000      4684.12        4.41849600e+00        1.23719691e-06  20.1928  19.8097
0202-02-26_20:00:17.680000      4684.51        4.62227500e+00        2.86935266e-06  20.1928  19.8097
0202-02-26_20:00:18.090000      4684.92        5.01251000e+00        1.49423713e-05  20.1928  19.8097
0202-02-26_20:00:18.496000      4685.33        5.21809800e+00        3.11366842e-05  20.1948  19.6157

File: chapter 5/cold_vs_warm/20K/ffj29/Ic/1_anneal/Ic_2024-02-26_20-00-51213820_f29-after800keVsetup-800keV-0A-20k.txt
# Ic = 5.92 A, n = 26.83 , Tavg = 20.01 K, f29-after800keVsetup-800keV-0A-20k
#datetime                        t_s     iHTS_A                vHTS_V                tHTS_K  tTAR_K
0202-02-26_20:00:41.496000      4708.33        7.99871600e-02       -1.65419050e-08  19.9877  19.7236
0202-02-26_20:00:41.900000      4708.73        4.65081800e-01       -1.17075450e-08  19.9877  19.7236
0202-02-26_20:00:42.312000      4709.14        6.71170400e-01       -8.17473500e-09  20.0042  19.8143
0202-02-26_20:00:42.707000      4709.54        1.05887000e+00       -6.99713500e-09  20.0042  19.8143
0202-02-26_20:00:43.117000      4709.95        1.26490200e+00       -1.91450250e-08  19.9942  19.5890
0202-02-26_20:00:43.527000      4710.36        1.65548100e+00       -1.73475250e-08  19.9942  19.5890
0202-02-26_20:00:43.934000      4710.76        1.85681200e+00       -2.43509850e-08  19.9942  19.5890
0202-02-26_20:00:44.340000      4711.17        2.24802300e+00       -1.91447450e-08  19.9880  19.8716
0202-02-26_20:00:44.750000      4711.58        2.45509100e+00       -2.49707750e-08  19.9880  19.8716
0202-02-26_20:00:45.160000      4711.99        2.83891400e+00       -2.85035850e-08  20.0042  19.6207
0202-02-26_20:00:45.566000      4712.40        3.04228100e+00       -4.18910550e-08  20.0042  19.6207
0202-02-26_20:00:45.965000      4712.79        3.43398100e+00       -3.23462850e-08  20.0042  19.6207
0202-02-26_20:00:46.370000      4713.20        3.82404900e+00       -4.01556350e-08  19.9920  19.7571
0202-02-26_20:00:46.773000      4713.60        4.02819900e+00       -4.36884450e-08  19.9920  19.7571
0202-02-26_20:00:47.176000      4714.01        4.41775400e+00       -3.30900250e-08  20.0139  19.7827
0202-02-26_20:00:47.580000      4714.41        4.62143100e+00       -3.74285650e-08  20.0139  19.7827
0202-02-26_20:00:47.980000      4714.81        5.01261500e+00       -2.47848350e-08  20.0139  19.7827
0202-02-26_20:00:48.375000      4715.21        5.21654400e+00       -4.00316850e-08  19.9995  19.6204
0202-02-26_20:00:48.770000      4715.60        5.60624800e+00       -1.79165000e-10  19.9995  19.6204
0202-02-26_20:00:49.164000      4716.00        5.79173300e+00        7.84722150e-08  19.9736  19.8441
0202-02-26_20:00:49.570000      4716.40        6.19938900e+00        5.01851765e-07  19.9736  19.8441
0202-02-26_20:00:49.973000      4716.80        6.38496900e+00        1.86824215e-06  19.9736  19.8441
0202-02-26_20:00:50.363000      4717.20        6.79634600e+00        8.89926818e-06  20.0086  19.6498
0202-02-26_20:00:50.758000      4717.59        7.18419000e+00        3.15958045e-05  20.0086  19.6498

File: chapter 5/cold_vs_warm/20K/ffj29/Ic/1_anneal/Ic_2024-02-26_20-01-58937141_f29-after800keVsetup-800keV-0A-20k.txt
# Ic = 5.85 A, n = 26.38 , Tavg = 20.00 K, f29-after800keVsetup-800keV-0A-20k
#datetime                        t_s     iHTS_A                vHTS_V                tHTS_K  tTAR_K
0202-02-26_20:01:49.348000      4776.18        7.83866000e-02       -1.86610580e-08  19.9791  19.8364
0202-02-26_20:01:49.750000      4776.58        4.67529400e-01       -7.62879800e-09  19.9791  19.8364
0202-02-26_20:01:50.156000      4776.99        6.70851400e-01       -1.39506580e-08  19.9952  19.6569
0202-02-26_20:01:50.560000      4777.39        1.05972300e+00       -9.36420800e-09  19.9952  19.6569
0202-02-26_20:01:50.965000      4777.79        1.26252000e+00       -1.87230380e-08  19.9952  19.6569
0202-02-26_20:01:51.367000      4778.20        1.65421000e+00       -2.87016580e-08  19.9803  19.7148
0202-02-26_20:01:51.760000      4778.59        1.86061900e+00       -2.93834280e-08  19.9803  19.7148
0202-02-26_20:01:52.160000      4778.99        2.24928500e+00       -2.00245980e-08  20.0080  19.8221
0202-02-26_20:01:52.555000      4779.38        2.45814300e+00       -2.49209380e-08  20.0080  19.8221
0202-02-26_20:01:52.960000      4779.79        2.84437900e+00       -2.74620780e-08  20.0080  19.8221
0202-02-26_20:01:53.363000      4780.19        3.04877200e+00       -3.04372180e-08  19.9859  19.5842
0202-02-26_20:01:53.760000      4780.59        3.43788100e+00       -2.90740180e-08  19.9859  19.5842
0202-02-26_20:01:54.164000      4781.00        3.82627200e+00       -3.01896380e-08  19.9863  19.8689
0202-02-26_20:01:54.562000      4781.39        4.02766300e+00       -2.39297680e-08  19.9863  19.8689
0202-02-26_20:01:54.970000      4781.80        4.41891800e+00       -2.20084180e-08  19.9863  19.8689
0202-02-26_20:01:55.367000      4782.20        4.62387100e+00       -3.52719180e-08  20.0076  19.6304
0202-02-26_20:01:55.770000      4782.60        5.01442200e+00       -2.59750680e-08  20.0076  19.6304
0202-02-26_20:01:56.180000      4783.01        5.21883700e+00       -2.26282080e-08  19.9812  19.7418
0202-02-26_20:01:56.574000      4783.41        5.60714400e+00        3.09216420e-08  19.9812  19.7418
0202-02-26_20:01:56.977000      4783.81        5.79479200e+00        1.31637512e-07  19.9812  19.7418
0202-02-26_20:01:57.380000      4784.21        6.20155500e+00        6.94468752e-07  20.0042  19.7938
0202-02-26_20:01:57.780000      4784.61        6.38640800e+00        2.50388349e-06  20.0042  19.7938
0202-02-26_20:01:58.180000      4785.01        6.79747800e+00        1.14072277e-05  19.9964  19.6163
0202-02-26_20:01:58.574000      4785.41        7.18454500e+00        3.97745761e-05  19.9964  19.6163

File: chapter 5/cold_vs_warm/20K/ffj29/Ic/1_anneal/Ic_2024-02-26_20-03-20251061_f29-after800keVsetup-800keV-0A-20k.txt
# Ic = 5.70 A, n = 24.25 , Tavg = 19.98 K, f29-after800keVsetup-800keV-0A-20k
#datetime                        t_s     iHTS_A                vHTS_V                tHTS_K  tTAR_K
0202-02-26_20:03:10.555000      4857.39        8.35538900e-02       -1.51439950e-08  20.0134  19.6839
0202-02-26_20:03:10.953000      4857.79        4.73489400e-01       -7.95443500e-09  20.0134  19.6839
0202-02-26_20:03:11.363000      4858.19        6.76847500e-01       -1.17971350e-08  19.9831  19.6854
0202-02-26_20:03:11.760000      4858.59        1.06506000e+00       -1.13013050e-08  19.9831  19.6854
0202-02-26_20:03:12.160000      4858.99        1.26863500e+00       -1.44622350e-08  19.9997  19.8405
0202-02-26_20:03:12.562000      4859.39        1.65296500e+00       -9.07005500e-09  19.9997  19.8405
0202-02-26_20:03:12.965000      4859.80        1.86328700e+00       -1.43382750e-08  19.9997  19.8405
0202-02-26_20:03:13.363000      4860.19        2.24855600e+00       -1.39044150e-08  19.9913  19.5807
0202-02-26_20:03:13.760000      4860.59        2.45560600e+00       -1.74372250e-08  19.9913  19.5807
0202-02-26_20:03:14.168000      4861.00        2.84236000e+00       -8.51224500e-09  19.9894  19.8607
0202-02-26_20:03:14.582000      4861.41        3.04693800e+00       -1.12391750e-08  19.9894  19.8607
0202-02-26_20:03:14.980000      4861.81        3.43717800e+00       -1.14240750e-08  19.9894  19.8607
0202-02-26_20:03:15.380000      4862.21        3.82608500e+00       -9.62638500e-09  20.0164  19.6537
0202-02-26_20:03:15.785000      4862.61        4.03483500e+00       -1.47706450e-08  20.0164  19.6537
0202-02-26_20:03:16.200000      4863.03        4.42062100e+00       -1.62581450e-08  19.9956  19.7127
0202-02-26_20:03:16.605000      4863.44        4.62835300e+00       -1.40268950e-08  19.9956  19.7127
0202-02-26_20:03:17.010000      4863.84        5.01510900e+00       -3.42849500e-09  19.9956  19.7127
0202-02-26_20:03:17.414000      4864.25        5.22116600e+00       -2.22701050e-08  19.9873  19.8117
0202-02-26_20:03:17.816000      4864.65        5.60763300e+00        3.53703550e-08  19.9873  19.8117
0202-02-26_20:03:18.227000      4865.06        5.79564400e+00        1.81206915e-07  19.9906  19.6107
0202-02-26_20:03:18.630000      4865.46        6.20368700e+00        1.49733070e-06  19.9906  19.6107
0202-02-26_20:03:19.066000      4865.90        6.38717900e+00        3.34356076e-06  19.9906  19.6107
0202-02-26_20:03:19.470000      4866.30        6.79518100e+00        1.40100201e-05  19.9810  19.8302
0202-02-26_20:03:19.875000      4866.71        7.18576500e+00        4.94259240e-05  19.9810  19.8302
