Repository: shortlab/2025-devitre-PhD

# 2025-devitre-PhD
Data repository for Alexis Devitre's PhD thesis

File: chapter 5/cold_vs_warm/20K/ffj29/Ic/1_anneal/Ic_2024-02-26_20-05-29824713_f29-after800keVsetup-800keV-0A-20k.txt
# Ic = 5.71 A, n = 26.68 , Tavg = 19.99 K, f29-after800keVsetup-800keV-0A-20k
#datetime                        t_s     iHTS_A                vHTS_V                tHTS_K  tTAR_K
0202-02-26_20:05:20.140000      4986.97        4.20534800e-02        2.88729325e-08  19.9821  19.8548
0202-02-26_20:05:20.550000      4987.38        4.32754600e-01        4.38718625e-08  19.9821  19.8548
0202-02-26_20:05:20.950000      4987.78        6.39512200e-01        3.48229225e-08  19.9821  19.8548
0202-02-26_20:05:21.344000      4988.17        1.03028500e+00        3.63723925e-08  19.9808  19.6484
0202-02-26_20:05:21.750000      4988.58        1.23970100e+00        4.19505125e-08  19.9808  19.6484
0202-02-26_20:05:22.156000      4988.99        1.62862600e+00        4.78385225e-08  19.9771  19.8036
0202-02-26_20:05:22.550000      4989.38        1.83342000e+00        4.20743125e-08  19.9771  19.8036
0202-02-26_20:05:22.945000      4989.78        2.22076700e+00        4.84575925e-08  19.9771  19.8036
0202-02-26_20:05:23.355000      4990.19        2.42739700e+00        3.81689925e-08  20.0006  19.5803
0202-02-26_20:05:23.754000      4990.58        2.82073800e+00        4.44908525e-08  20.0006  19.5803
0202-02-26_20:05:24.170000      4991.00        3.02812000e+00        4.41189725e-08  19.9849  19.6330
0202-02-26_20:05:24.574000      4991.40        3.41685400e+00        5.27340625e-08  19.9849  19.6330
0202-02-26_20:05:24.973000      4991.81        3.80566300e+00        5.44694725e-08  19.9849  19.6330
0202-02-26_20:05:25.370000      4992.20        4.01138700e+00        4.96351125e-08  19.9818  19.6848
0202-02-26_20:05:25.780000      4992.61        4.39750700e+00        5.02549025e-08  19.9818  19.6848
0202-02-26_20:05:26.188000      4993.02        4.60300600e+00        4.20116925e-08  19.9982  19.6036
0202-02-26_20:05:26.590000      4993.42        4.99342800e+00        5.30439525e-08  19.9982  19.6036
0202-02-26_20:05:27             4993.83        5.19953800e+00        6.49439325e-08  19.9982  19.6036
0202-02-26_20:05:27.406000      4994.24        5.58616000e+00        1.51280713e-07  19.9722  19.8063
0202-02-26_20:05:27.810000      4994.64        5.77115800e+00        2.99162663e-07  19.9722  19.8063
0202-02-26_20:05:28.220000      4995.05        6.18556700e+00        1.86630232e-06  19.9977  19.7334
0202-02-26_20:05:28.610000      4995.44        6.36815700e+00        3.99397566e-06  19.9977  19.7334
0202-02-26_20:05:29.030000      4995.86        6.77910900e+00        1.76222263e-05  19.9977  19.7334
0202-02-26_20:05:29.450000      4996.28        7.17026700e+00        5.93155507e-05  19.9852  19.6349

File: chapter 5/cold_vs_warm/20K/ffj29/Ic/1_anneal/Ic_2024-02-26_20-06-00325376_f29-after800keVsetup-800keV-45A-20k.txt
# Ic = 3.98 A, n = 25.27 , Tavg = 20.17 K, f29-after800keVsetup-800keV-45A-20k
#datetime                        t_s     iHTS_A                vHTS_V                tHTS_K  tTAR_K
0202-02-26_20:05:50.137000      5016.97        5.16348400e-02        7.27633000e-09  20.1625  19.8562
0202-02-26_20:05:50.340000      5017.17        9.27394900e-02        1.18008000e-08  20.1625  19.8562
0202-02-26_20:05:50.535000      5017.37        1.90587000e-01        1.21726700e-08  20.1625  19.8562
0202-02-26_20:05:50.727000      5017.56        2.93100600e-01        1.22346500e-08  20.1625  19.8562
0202-02-26_20:05:50.934000      5017.76        3.92268900e-01        1.06851800e-08  20.1625  19.8562
0202-02-26_20:05:51.145000      5017.97        4.86885500e-01        1.16148600e-08  20.1673  19.6040
0202-02-26_20:05:51.360000      5018.19        5.89923000e-01        1.29784000e-08  20.1673  19.6040
0202-02-26_20:05:51.550000      5018.38        6.85174700e-01        2.56221100e-08  20.1673  19.6040
0202-02-26_20:05:51.754000      5018.58        7.81570700e-01        2.89700400e-08  20.1673  19.6040
0202-02-26_20:05:51.953000      5018.79        8.86106000e-01        3.15745700e-08  20.1673  19.6040
0202-02-26_20:05:52.164000      5018.99        9.85798200e-01        2.53157500e-08  20.1729  19.8602
0202-02-26_20:05:52.363000      5019.19        1.08015600e+00        2.66173100e-08  20.1729  19.8602
0202-02-26_20:05:52.560000      5019.39        1.18259900e+00        2.94063600e-08  20.1729  19.8602
0202-02-26_20:05:52.750000      5019.58        1.27837300e+00        3.65339500e-08  20.1729  19.8602
0202-02-26_20:05:52.960000      5019.79        1.37907900e+00        3.80834200e-08  20.1729  19.8602
0202-02-26_20:05:53.170000      5020.00        1.48198700e+00        3.82693600e-08  20.1774  19.5834
0202-02-26_20:05:53.375000      5020.21        1.57575800e+00        4.11204000e-08  20.1774  19.5834
0202-02-26_20:05:53.570000      5020.40        1.67507400e+00        4.46532000e-08  20.1774  19.5834
0202-02-26_20:05:53.760000      5020.59        1.77316200e+00        4.91776700e-08  20.1774  19.5834
0202-02-26_20:05:53.953000      5020.78        1.87274400e+00        4.78141300e-08  20.1774  19.5834
0202-02-26_20:05:54.168000      5021.00        1.97089200e+00        5.09130800e-08  20.1581  19.8472
0202-02-26_20:05:54.375000      5021.20        2.07133800e+00        4.90537100e-08  20.1581  19.8472
0202-02-26_20:05:54.566000      5021.40        2.17018900e+00        5.28344300e-08  20.1581  19.8472
0202-02-26_20:05:54.760000      5021.59        2.26855400e+00        5.81646300e-08  20.1581  19.8472
0202-02-26_20:05:54.953000      5021.78        2.37234100e+00        5.99000400e-08  20.1581  19.8472
0202-02-26_20:05:55.164000      5022.00        2.47208900e+00        5.99000400e-08  20.1679  19.6910
0202-02-26_20:05:55.367000      5022.20        2.56665100e+00        5.65531700e-08  20.1679  19.6910
0202-02-26_20:05:55.570000      5022.40        2.66433300e+00        5.89083700e-08  20.1679  19.6910
0202-02-26_20:05:55.760000      5022.59        2.76971700e+00        6.85771000e-08  20.1679  19.6910
0202-02-26_20:05:55.953000      5022.79        2.85931700e+00        7.25437600e-08  20.1679  19.6910
0202-02-26_20:05:56.150000      5022.98        2.96760700e+00        6.93208500e-08  20.1898  19.6097
0202-02-26_20:05:56.344000      5023.18        3.06717500e+00        6.33708600e-08  20.1898  19.6097
0202-02-26_20:05:56.540000      5023.37        3.15892100e+00        6.15114900e-08  20.1898  19.6097
0202-02-26_20:05:56.730000      5023.56        3.26523900e+00        6.37427400e-08  20.1898  19.6097
0202-02-26_20:05:56.938000      5023.77        3.36499400e+00        5.97141000e-08  20.1898  19.6097
0202-02-26_20:05:57.150000      5023.98        3.46013000e+00        6.33088800e-08  20.1653  19.8079
0202-02-26_20:05:57.360000      5024.19        3.56465600e+00        6.82672100e-08  20.1653  19.8079
0202-02-26_20:05:57.550000      5024.38        3.65981300e+00        8.54353900e-08  20.1653  19.8079
0202-02-26_20:05:57.750000      5024.58        3.75927500e+00        1.06258660e-07  20.1653  19.8079
0202-02-26_20:05:57.953000      5024.78        3.86151500e+00        1.37866270e-07  20.1653  19.8079
0202-02-26_20:05:58.152000      5024.98        3.96197900e+00        2.31266340e-07  20.1852  19.6135
0202-02-26_20:05:58.360000      5025.19        4.05555800e+00        3.60244570e-07  20.1852  19.6135
0202-02-26_20:05:58.562000      5025.39        4.15935100e+00        6.57867550e-07  20.1852  19.6135
0202-02-26_20:05:58.760000      5025.59        4.25988300e+00        1.01629190e-06  20.1852  19.6135
0202-02-26_20:05:58.965000      5025.80        4.35060800e+00        2.25661493e-06  20.1852  19.6135
0202-02-26_20:05:59.160000      5025.99        4.44811300e+00        4.61373691e-06  20.1651  19.6371
0202-02-26_20:05:59.350000      5026.18        4.55597800e+00        6.95468231e-06  20.1651  19.6371
0202-02-26_20:05:59.547000      5026.38        4.64748500e+00        1.08283674e-05  20.1651  19.6371
0202-02-26_20:05:59.740000      5026.57        4.75481200e+00        1.62831357e-05  20.1651  19.6371
0202-02-26_20:05:59.950000      5026.78        4.85477200e+00        2.34776532e-05  20.1651  19.6371

File: chapter 5/cold_vs_warm/20K/ffj29/Ic/1_anneal/Ic_2024-02-26_20-06-36765766_f29-after800keVsetup-800keV-0A-20k.txt
# Ic =  nan A, n =  nan , Tavg = 20.00 K, f29-after800keVsetup-800keV-0A-20k
#datetime                        t_s     iHTS_A                vHTS_V                tHTS_K  tTAR_K
0202-02-26_20:06:27.387000      5054.22        2.86624100e-02        3.26044225e-08  19.9741  19.7981
0202-02-26_20:06:27.797000      5054.63        4.19101500e-01        3.85544125e-08  19.9741  19.7981
0202-02-26_20:06:28.207000      5055.04        6.27898600e-01        3.99799225e-08  20.0051  19.7409
0202-02-26_20:06:28.605000      5055.44        1.01899100e+00        4.68595925e-08  20.0051  19.7409
0202-02-26_20:06:29.035000      5055.87        1.22208000e+00        3.36580725e-08  20.0051  19.7409
0202-02-26_20:06:29.460000      5056.29        1.61792700e+00        3.31622325e-08  19.9955  19.6335
0202-02-26_20:06:29.867000      5056.70        1.82085900e+00        2.20680025e-08  19.9955  19.6335
0202-02-26_20:06:30.285000      5057.11        2.21005900e+00        3.50216025e-08  19.9947  19.8597
0202-02-26_20:06:30.684000      5057.51        2.41862500e+00        2.13242525e-08  19.9947  19.8597
0202-02-26_20:06:31.105000      5057.94        2.80742100e+00        1.54982325e-08  19.9947  19.8597
0202-02-26_20:06:31.508000      5058.34        3.01415500e+00        1.92169725e-08  20.0135  19.6062
0202-02-26_20:06:31.910000      5058.74        3.40407000e+00        2.54148625e-08  20.0135  19.6062
0202-02-26_20:06:32.320000      5059.15        3.79331100e+00        3.39059825e-08  19.9902  19.8022
0202-02-26_20:06:32.727000      5059.56        4.00323800e+00        1.94637325e-08  19.9902  19.8022
0202-02-26_20:06:33.137000      5059.97        4.39167500e+00        1.75412425e-08  20.0160  19.7414
0202-02-26_20:06:33.547000      5060.38        4.59875300e+00        2.21276825e-08  20.0160  19.7414
0202-02-26_20:06:33.950000      5060.78        4.98682400e+00        2.77677625e-08  20.0160  19.7414
0202-02-26_20:06:34.360000      5061.19        5.19166300e+00        4.00395925e-08  19.9867  19.8438
0202-02-26_20:06:34.760000      5061.59        5.57915300e+00        1.53770962e-07  19.9867  19.8438
0202-02-26_20:06:35.170000      5062.00        5.76505900e+00        3.51235882e-07  19.9955  19.8601
0202-02-26_20:06:35.570000      5062.40        6.17550900e+00        2.18562675e-06  19.9955  19.8601
0202-02-26_20:06:35.960000      5062.79        6.35884300e+00        4.91685293e-06  19.9955  19.8601
0202-02-26_20:06:36.370000      5063.20        6.77106800e+00        2.21527010e-05  19.9966  19.6759

File: chapter 5/cold_vs_warm/20K/ffj29/Ic/1_anneal/Ic_2024-02-26_20-07-21266695_f29-after800keVsetup-800keV-46A-20k.txt
# Ic = 3.91 A, n = 25.14 , Tavg = 20.18 K, f29-after800keVsetup-800keV-46A-20k
#datetime                        t_s     iHTS_A                vHTS_V                tHTS_K  tTAR_K
0202-02-26_20:07:11.008000      5097.84        5.06966400e-02        1.20270260e-08  20.1602  19.8559
0202-02-26_20:07:11.215000      5098.04        9.40675000e-02        1.67994060e-08  20.1736  19.6050
0202-02-26_20:07:11.406000      5098.24        1.90934000e-01        2.14478360e-08  20.1736  19.6050
0202-02-26_20:07:11.610000      5098.44        2.93616800e-01        2.57243860e-08  20.1736  19.6050
0202-02-26_20:07:11.812000      5098.64        3.89128200e-01        3.06827060e-08  20.1736  19.6050
0202-02-26_20:07:12.004000      5098.84        4.86625400e-01        3.33477960e-08  20.1736  19.6050
0202-02-26_20:07:12.220000      5099.05        5.92226000e-01        2.98769760e-08  20.1662  19.8112
0202-02-26_20:07:12.414000      5099.24        6.85012600e-01        2.66540660e-08  20.1662  19.8112
0202-02-26_20:07:12.605000      5099.44        7.81926600e-01        3.02488460e-08  20.1662  19.8112
0202-02-26_20:07:12.812000      5099.64        8.86089000e-01        3.00629160e-08  20.1662  19.8112
0202-02-26_20:07:13.010000      5099.84        9.85144600e-01        3.35337360e-08  20.1662  19.8112
0202-02-26_20:07:13.230000      5100.06        1.08081500e+00        3.29140560e-08  20.1709  19.7252
0202-02-26_20:07:13.420000      5100.25        1.18301400e+00        3.35962460e-08  20.1709  19.7252
0202-02-26_20:07:13.613000      5100.45        1.27834700e+00        3.22949960e-08  20.1709  19.7252
0202-02-26_20:07:13.810000      5100.64        1.37613200e+00        3.41545860e-08  20.1709  19.7252
0202-02-26_20:07:14.040000      5100.87        1.47966200e+00        4.36993460e-08  20.1709  19.7252
0202-02-26_20:07:14.258000      5101.09        1.57818200e+00        4.99592260e-08  20.1650  19.6422
0202-02-26_20:07:14.453000      5101.28        1.67817000e+00        4.95253760e-08  20.1650  19.6422
0202-02-26_20:07:14.645000      5101.47        1.77779200e+00        5.01451660e-08  20.1650  19.6422
0202-02-26_20:07:14.840000      5101.67        1.87368400e+00        4.77899660e-08  20.1650  19.6422
0202-02-26_20:07:15.082000      5101.91        1.97509800e+00        4.67982960e-08  20.1650  19.6422
0202-02-26_20:07:15.280000      5102.11        2.07625600e+00        4.68602760e-08  20.1714  19.8568
0202-02-26_20:07:15.484000      5102.32        2.16543000e+00        5.27482860e-08  20.1714  19.8568
0202-02-26_20:07:15.688000      5102.52        2.27312800e+00        5.78305660e-08  20.1714  19.8568
0202-02-26_20:07:15.883000      5102.71        2.37294700e+00        5.53514060e-08  20.1714  19.8568
0202-02-26_20:07:16.098000      5102.93        2.46332300e+00        5.54133860e-08  20.1714  19.8568
0202-02-26_20:07:16.305000      5103.14        2.57166900e+00        5.10128760e-08  20.1887  19.6069
0202-02-26_20:07:16.508000      5103.34        2.67064800e+00        5.67149360e-08  20.1887  19.6069
0202-02-26_20:07:16.710000      5103.54        2.76496000e+00        5.18185960e-08  20.1887  19.6069
0202-02-26_20:07:16.914000      5103.75        2.86888500e+00        4.90915260e-08  20.1887  19.6069
0202-02-26_20:07:17.117000      5103.95        2.96865600e+00        4.97732960e-08  20.1551  19.8162
0202-02-26_20:07:17.320000      5104.15        3.06209200e+00        5.13847460e-08  20.1551  19.8162
0202-02-26_20:07:17.510000      5104.34        3.16659100e+00        5.73347260e-08  20.1551  19.8162
0202-02-26_20:07:17.707000      5104.54        3.26639900e+00        5.66529660e-08  20.1551  19.8162
0202-02-26_20:07:17.910000      5104.74        3.36196800e+00        6.01857660e-08  20.1551  19.8162
0202-02-26_20:07:18.113000      5104.95        3.46290000e+00        6.47102360e-08  20.1917  19.7281
0202-02-26_20:07:18.310000      5105.14        3.56413700e+00        7.51846860e-08  20.1917  19.7281
0202-02-26_20:07:18.500000      5105.33        3.65966100e+00        9.97283760e-08  20.1917  19.7281
0202-02-26_20:07:18.695000      5105.53        3.75648900e+00        1.34002766e-07  20.1917  19.7281
0202-02-26_20:07:18.887000      5105.72        3.86153600e+00        1.95609896e-07  20.1917  19.7281
0202-02-26_20:07:19.098000      5105.93        3.96156300e+00        3.46094936e-07  20.1917  19.7281
0202-02-26_20:07:19.293000      5106.12        4.05730600e+00        5.36743036e-07  20.1605  19.6447
0202-02-26_20:07:19.484000      5106.32        4.15898700e+00        8.40007036e-07  20.1605  19.6447
0202-02-26_20:07:19.700000      5106.53        4.25829600e+00        2.06657285e-06  20.1605  19.6447
0202-02-26_20:07:19.900000      5106.73        4.35509400e+00        3.39850215e-06  20.1605  19.6447
0202-02-26_20:07:20.117000      5106.95        4.45815300e+00        7.05030643e-06  20.1796  19.8605
0202-02-26_20:07:20.336000      5107.16        4.55407700e+00        1.04864235e-05  20.1796  19.8605
0202-02-26_20:07:20.540000      5107.37        4.65613200e+00        1.55141620e-05  20.1796  19.8605
0202-02-26_20:07:20.730000      5107.56        4.75202700e+00        2.11883415e-05  20.1796  19.8605

File: chapter 5/cold_vs_warm/20K/ffj29/Ic/1_anneal/Ic_2024-02-26_20-10-07345515_f29-after800keVsetup-800keV-0A-20k.txt
# Ic = 5.50 A, n = 28.12 , Tavg = 19.99 K, f29-after800keVsetup-800keV-0A-20k
#datetime                        t_s     iHTS_A                vHTS_V                tHTS_K  tTAR_K
0202-02-26_20:09:58.150000      5264.98        2.60004200e-02       -4.47240605e-08  20.0075  19.6632
0202-02-26_20:09:58.550000      5265.38        4.17347200e-01       -3.51173105e-08  20.0075  19.6632
0202-02-26_20:09:58.945000      5265.78        6.24288500e-01       -4.65214505e-08  20.0075  19.6632
0202-02-26_20:09:59.344000      5266.17        1.01344300e+00       -4.93105105e-08  19.9895  19.6931
0202-02-26_20:09:59.758000      5266.59        1.21712100e+00       -6.09005805e-08  19.9895  19.6931
0202-02-26_20:10:00.168000      5267.00        1.61181400e+00       -4.67073905e-08  19.9873  19.8285
0202-02-26_20:10:00.574000      5267.40        1.81804200e+00       -5.27193505e-08  19.9873  19.8285
0202-02-26_20:10:00.977000      5267.81        2.20895900e+00       -5.19136305e-08  19.9873  19.8285
0202-02-26_20:10:01.387000      5268.22        2.41495000e+00       -5.44547705e-08  19.9943  19.5987
0202-02-26_20:10:01.780000      5268.61        2.80421400e+00       -5.60042405e-08  19.9943  19.5987
0202-02-26_20:10:02.176000      5269.00        3.01043900e+00       -5.46415905e-08  19.9893  19.8443
0202-02-26_20:10:02.574000      5269.40        3.40146600e+00       -5.27223205e-08  19.9893  19.8443
0202-02-26_20:10:02.977000      5269.81        3.78976500e+00       -5.64410605e-08  19.9893  19.8443
0202-02-26_20:10:03.383000      5270.21        3.99664900e+00       -6.40024905e-08  19.9881  19.5874
0202-02-26_20:10:03.773000      5270.61        4.38594100e+00       -5.00572205e-08  19.9881  19.5874
0202-02-26_20:10:04.184000      5271.01        4.58971400e+00       -5.43337705e-08  19.9845  19.6988
0202-02-26_20:10:04.580000      5271.41        4.97889300e+00       -3.67317405e-08  19.9845  19.6988
0202-02-26_20:10:04.970000      5271.80        5.18438300e+00       -1.96255405e-08  19.9845  19.6988
0202-02-26_20:10:05.375000      5272.21        5.57693100e+00        2.22960240e-07  20.0100  19.6239
0202-02-26_20:10:05.785000      5272.62        5.76118100e+00        7.26787450e-07  20.0100  19.6239
0202-02-26_20:10:06.190000      5273.02        6.17106100e+00        5.32538064e-06  19.9901  19.6004
0202-02-26_20:10:06.582000      5273.41        6.35471200e+00        1.05066381e-05  19.9901  19.6004
0202-02-26_20:10:06.977000      5273.81        6.76330500e+00        4.21855222e-05  19.9901  19.6004

File: chapter 5/cold_vs_warm/20K/ffj29/Ic/1_anneal/Ic_2024-02-26_20-11-14753745_f29-after800keVsetup-800keV-45A-20k.txt
# Ic = 3.74 A, n = 23.23 , Tavg = 20.17 K, f29-after800keVsetup-800keV-45A-20k
#datetime                        t_s     iHTS_A                vHTS_V                tHTS_K  tTAR_K
0202-02-26_20:11:04.887000      5331.72        5.09617500e-02        4.93353250e-09  20.1592  19.7047
0202-02-26_20:11:05.082000      5331.91        9.59027800e-02        2.51635250e-09  20.1592  19.7047
0202-02-26_20:11:05.293000      5332.12        1.90091800e-01        4.71042500e-10  20.1732  19.8323
0202-02-26_20:11:05.490000      5332.32        2.93412700e-01        2.82624250e-09  20.1732  19.8323
0202-02-26_20:11:05.680000      5332.51        3.92095700e-01        4.06582250e-09  20.1732  19.8323
0202-02-26_20:11:05.890000      5332.72        4.82063800e-01        6.54499250e-09  20.1732  19.8323
0202-02-26_20:11:06.117000      5332.95        5.91413300e-01        2.82749250e-09  20.1732  19.8323
0202-02-26_20:11:06.320000      5333.15        6.85605300e-01        4.44062250e-09  20.1758  19.6001
0202-02-26_20:11:06.516000      5333.34        7.80937100e-01        3.26427250e-09  20.1758  19.6001
0202-02-26_20:11:06.720000      5333.55        8.85712400e-01        8.03666250e-09  20.1758  19.6001
0202-02-26_20:11:06.910000      5333.74        9.77684200e-01        1.00819725e-08  20.1758  19.6001
0202-02-26_20:11:07.120000      5333.95        1.08020900e+00        1.15074925e-08  20.1524  19.8432
0202-02-26_20:11:07.320000      5334.15        1.18380500e+00        1.49783225e-08  20.1524  19.8432
0202-02-26_20:11:07.516000      5334.34        1.28195600e+00        1.29330125e-08  20.1524  19.8432
0202-02-26_20:11:07.707000      5334.54        1.37122100e+00        1.28710325e-08  20.1524  19.8432
0202-02-26_20:11:07.906000      5334.74        1.48103600e+00        1.68377025e-08  20.1524  19.8432
0202-02-26_20:11:08.120000      5334.95        1.58078700e+00        2.35934225e-08  20.1801  19.6720
0202-02-26_20:11:08.340000      5335.17        1.67821500e+00        2.40892525e-08  20.1801  19.6720
0202-02-26_20:11:08.543000      5335.37        1.77739700e+00        2.75600825e-08  20.1801  19.6720
0202-02-26_20:11:08.742000      5335.57        1.87181800e+00        2.56387325e-08  20.1801  19.6720
0202-02-26_20:11:08.934000      5335.76        1.97600800e+00        2.22298825e-08  20.1801  19.6720
0202-02-26_20:11:09.152000      5335.98        2.07244300e+00        1.98746725e-08  20.1541  19.6965
0202-02-26_20:11:09.344000      5336.17        2.16941700e+00        2.11762325e-08  20.1541  19.6965
0202-02-26_20:11:09.555000      5336.38        2.27484400e+00        2.06804025e-08  20.1541  19.6965
0202-02-26_20:11:09.746000      5336.58        2.36926600e+00        2.09283225e-08  20.1541  19.6965
0202-02-26_20:11:09.940000      5336.77        2.46741200e+00        2.43371725e-08  20.1541  19.6965
0202-02-26_20:11:10.152000      5336.98        2.57197800e+00        3.11548725e-08  20.1682  19.8358
0202-02-26_20:11:10.367000      5337.20        2.66852800e+00        3.11548725e-08  20.1682  19.8358
0202-02-26_20:11:10.570000      5337.40        2.77094400e+00        3.50595525e-08  20.1682  19.8358
0202-02-26_20:11:10.760000      5337.59        2.86922700e+00        3.38199725e-08  20.1682  19.8358
0202-02-26_20:11:10.965000      5337.80        2.95988600e+00        3.07829925e-08  20.1682  19.8358
0202-02-26_20:11:11.176000      5338.01        3.06711000e+00        2.21679025e-08  20.1708  19.6037
0202-02-26_20:11:11.370000      5338.20        3.16768400e+00        2.19199825e-08  20.1708  19.6037
0202-02-26_20:11:11.574000      5338.41        3.25696500e+00        2.51429025e-08  20.1708  19.6037
0202-02-26_20:11:11.766000      5338.60        3.36489200e+00        2.91715425e-08  20.1708  19.6037
0202-02-26_20:11:11.960000      5338.79        3.46438600e+00        3.53690925e-08  20.1708  19.6037
0202-02-26_20:11:12.170000      5339.00        3.56151600e+00        5.98493925e-08  20.1613  19.8451
0202-02-26_20:11:12.363000      5339.19        3.66208700e+00        1.00506582e-07  20.1613  19.8451
0202-02-26_20:11:12.560000      5339.39        3.76248700e+00        1.80272922e-07  20.1613  19.8451
0202-02-26_20:11:12.760000      5339.59        3.85810100e+00        3.71602292e-07  20.1613  19.8451
0202-02-26_20:11:12.953000      5339.78        3.95689700e+00        6.14064392e-07  20.1613  19.8451
0202-02-26_20:11:13.156000      5339.99        4.06146000e+00        1.89665914e-06  20.1777  19.6743
0202-02-26_20:11:13.363000      5340.19        4.15794900e+00        3.34820881e-06  20.1777  19.6743
0202-02-26_20:11:13.555000      5340.38        4.25526300e+00        4.93921138e-06  20.1777  19.6743
0202-02-26_20:11:13.758000      5340.59        4.35776800e+00        7.34771778e-06  20.1777  19.6743
0202-02-26_20:11:13.950000      5340.78        4.45743900e+00        1.24963184e-05  20.1777  19.6743
0202-02-26_20:11:14.160000      5340.99        4.54880700e+00        1.87946305e-05  20.1667  19.7006
0202-02-26_20:11:14.375000      5341.20        4.65725300e+00        2.62352164e-05  20.1667  19.7006

File: chapter 5/cold_vs_warm/20K/ffj29/Ic/1_anneal/Ic_2024-02-26_20-11-54937557_f29-after800keVsetup-800keV-0A-20k.txt
# Ic = 5.38 A, n = 27.09 , Tavg = 19.99 K, f29-after800keVsetup-800keV-0A-20k
#datetime                        t_s     iHTS_A                vHTS_V                tHTS_K  tTAR_K
0202-02-26_20:11:45.650000      5372.48        2.69506700e-02       -2.13827605e-08  19.9894  19.8398
0202-02-26_20:11:46.082000      5372.91        4.16825700e-01       -1.23958005e-08  19.9894  19.8398
0202-02-26_20:11:46.490000      5373.32        6.23846700e-01       -1.64864205e-08  19.9987  19.5983
0202-02-26_20:11:46.883000      5373.71        1.01445500e+00       -6.69292050e-09  19.9987  19.5983
0202-02-26_20:11:47.280000      5374.11        1.22179400e+00       -1.85280905e-08  19.9730  19.8336
0202-02-26_20:11:47.684000      5374.52        1.61178700e+00       -1.75360105e-08  19.9730  19.8336
0202-02-26_20:11:48.105000      5374.94        1.82279100e+00       -1.95193405e-08  19.9730  19.8336
0202-02-26_20:11:48.508000      5375.34        2.20936000e+00       -1.14620705e-08  20.0078  19.6858
0202-02-26_20:11:48.920000      5375.75        2.41698500e+00       -2.68328705e-08  20.0078  19.6858
0202-02-26_20:11:49.312000      5376.14        2.80664300e+00       -1.53667505e-08  19.9817  19.6755
0202-02-26_20:11:49.707000      5376.54        3.01154500e+00       -2.10688205e-08  19.9817  19.6755
0202-02-26_20:11:50.130000      5376.96        3.40275100e+00       -2.34240205e-08  19.9881  19.8448
0202-02-26_20:11:50.523000      5377.36        3.79272100e+00       -1.21438405e-08  19.9881  19.8448
0202-02-26_20:11:50.938000      5377.77        3.99870200e+00       -3.03037005e-08  19.9881  19.8448
0202-02-26_20:11:51.336000      5378.16        4.38943800e+00       -1.94573605e-08  19.9963  19.6000
0202-02-26_20:11:51.734000      5378.56        4.59115600e+00       -1.84657005e-08  19.9963  19.6000
0202-02-26_20:11:52.140000      5378.97        4.97816500e+00       -2.97094050e-09  19.9868  19.8344
0202-02-26_20:11:52.550000      5379.38        5.18879500e+00        6.73752895e-08  19.9868  19.8344
0202-02-26_20:11:52.940000      5379.77        5.57807700e+00        4.16378209e-07  19.9868  19.8344
0202-02-26_20:11:53.336000      5380.17        5.76164000e+00        1.71149103e-06  20.0095  19.6874
0202-02-26_20:11:53.742000      5380.57        6.17290800e+00        8.81658101e-06  20.0095  19.6874
0202-02-26_20:11:54.164000      5380.99        6.35824400e+00        1.69191613e-05  19.9860  19.6734
0202-02-26_20:11:54.560000      5381.39        6.76438800e+00        6.58972135e-05  19.9860  19.6734

File: chapter 5/cold_vs_warm/20K/ffj29/Ic/1_anneal/Ic_2024-02-26_20-12-47556242_f29-after800keVsetup-800keV-45A-20k.txt
# Ic = 3.68 A, n = 23.94 , Tavg = 20.16 K, f29-after800keVsetup-800keV-45A-20k
#datetime                        t_s     iHTS_A                vHTS_V                tHTS_K  tTAR_K
0202-02-26_20:12:37.914000      5424.74        5.01237900e-02       -4.85295550e-09  20.1526  19.8490
0202-02-26_20:12:38.145000      5424.98        8.96819300e-02       -7.27013550e-09  20.1902  19.6853
0202-02-26_20:12:38.360000      5425.19        1.95573800e-01       -3.24150550e-09  20.1902  19.6853
0202-02-26_20:12:38.555000      5425.38        2.86258900e-01        1.65298045e-08  20.1902  19.6853
0202-02-26_20:12:38.746000      5425.58        3.91947200e-01        2.40912445e-08  20.1902  19.6853
0202-02-26_20:12:38.953000      5425.78        4.90890000e-01        2.94834245e-08  20.1902  19.6853
0202-02-26_20:12:39.164000      5425.99        5.86192200e-01        2.68800345e-08  20.1611  19.6835
0202-02-26_20:12:39.370000      5426.20        6.88193900e-01        2.26030745e-08  20.1611  19.6835
0202-02-26_20:12:39.570000      5426.40        7.85293400e-01        1.91317145e-08  20.1611  19.6835
0202-02-26_20:12:39.760000      5426.59        8.81931400e-01        2.02472045e-08  20.1611  19.6835
0202-02-26_20:12:39.965000      5426.80        9.84570000e-01        2.63831245e-08  20.1611  19.6835
0202-02-26_20:12:40.160000      5426.99        1.08437500e+00        2.76846845e-08  20.1750  19.8427
0202-02-26_20:12:40.350000      5427.18        1.17467900e+00        2.84904145e-08  20.1750  19.8427
0202-02-26_20:12:40.543000      5427.38        1.28165700e+00        3.28289445e-08  20.1750  19.8427
0202-02-26_20:12:40.742000      5427.57        1.38103900e+00        3.86549745e-08  20.1750  19.8427
0202-02-26_20:12:40.934000      5427.76        1.47278800e+00        4.21877745e-08  20.1750  19.8427
0202-02-26_20:12:41.133000      5427.96        1.57921400e+00        4.09481945e-08  20.1804  19.6021
0202-02-26_20:12:41.330000      5428.16        1.67811200e+00        3.98325745e-08  20.1804  19.6021
0202-02-26_20:12:41.520000      5428.35        1.76938500e+00        4.30554845e-08  20.1804  19.6021
0202-02-26_20:12:41.730000      5428.56        1.87629100e+00        4.27455845e-08  20.1804  19.6021
0202-02-26_20:12:41.920000      5428.75        1.97586300e+00        4.51007845e-08  20.1804  19.6021
0202-02-26_20:12:42.130000      5428.96        2.06761400e+00        4.39851645e-08  20.1627  19.8438
0202-02-26_20:12:42.336000      5429.17        2.17628300e+00        4.41711045e-08  20.1627  19.8438
0202-02-26_20:12:42.543000      5429.37        2.27371300e+00        4.42950645e-08  20.1627  19.8438
0202-02-26_20:12:42.742000      5429.57        2.36985000e+00        4.78898445e-08  20.1627  19.8438
0202-02-26_20:12:42.940000      5429.77        2.47303000e+00        5.01210845e-08  20.1627  19.8438
0202-02-26_20:12:43.137000      5429.97        2.57155000e+00        5.30341045e-08  20.1744  19.6844
0202-02-26_20:12:43.336000      5430.17        2.66613700e+00        5.66288845e-08  20.1744  19.6844
0202-02-26_20:12:43.540000      5430.37        2.76921700e+00        5.89221045e-08  20.1744  19.6844
0202-02-26_20:12:43.742000      5430.57        2.87115500e+00        5.21663945e-08  20.1744  19.6844
0202-02-26_20:12:43.953000      5430.78        2.96532400e+00        5.70627345e-08  20.1744  19.6844
0202-02-26_20:12:44.160000      5430.99        3.06844600e+00        5.79304445e-08  20.1658  19.6890
0202-02-26_20:12:44.363000      5431.19        3.16295600e+00        6.46241745e-08  20.1658  19.6890
0202-02-26_20:12:44.562000      5431.39        3.26381100e+00        6.95824945e-08  20.1658  19.6890
0202-02-26_20:12:44.754000      5431.58        3.36489500e+00        7.65861245e-08  20.1658  19.6890
0202-02-26_20:12:44.950000      5431.78        3.46041300e+00        9.62954445e-08  20.1658  19.6890
0202-02-26_20:12:45.152000      5431.98        3.56001300e+00        1.30321744e-07  20.1763  19.8456
0202-02-26_20:12:45.344000      5432.17        3.66245800e+00        1.98560445e-07  20.1763  19.8456
0202-02-26_20:12:45.547000      5432.38        3.76185100e+00        3.88030025e-07  20.1763  19.8456
0202-02-26_20:12:45.746000      5432.58        3.85892700e+00        6.19521604e-07  20.1763  19.8456
0202-02-26_20:12:45.940000      5432.77        3.95815500e+00        9.71128485e-07  20.1763  19.8456
0202-02-26_20:12:46.152000      5432.98        4.06018300e+00        3.47569998e-06  20.1843  19.6065
0202-02-26_20:12:46.348000      5433.18        4.15613400e+00        5.13239868e-06  20.1843  19.6065
0202-02-26_20:12:46.540000      5433.37        4.25320100e+00        7.03081548e-06  20.1843  19.6065
0202-02-26_20:12:46.742000      5433.57        4.35754700e+00        1.26616077e-05  20.1843  19.6065
0202-02-26_20:12:46.953000      5433.78        4.45882200e+00        1.78418125e-05  20.1843  19.6065
0202-02-26_20:12:47.152000      5433.98        4.54003700e+00        2.47165228e-05  20.1643  19.8405

File: chapter 5/cold_vs_warm/20K/ffj29/Ic/1_anneal/Ic_2024-02-26_20-13-30338140_f29-after800keVsetup-800keV-0A-20k.txt
# Ic = 5.29 A, n = 26.10 , Tavg = 20.00 K, f29-after800keVsetup-800keV-0A-20k
#datetime                        t_s     iHTS_A                vHTS_V                tHTS_K  tTAR_K
0202-02-26_20:13:21.367000      5468.20        2.21036200e-02       -4.82354645e-08  19.9932  19.5978
0202-02-26_20:13:21.777000      5468.61        4.12769300e-01       -2.93938545e-08  19.9932  19.5978
0202-02-26_20:13:22.195000      5469.03        6.20819800e-01       -4.49505745e-08  19.9870  19.8360
0202-02-26_20:13:22.600000      5469.43        1.01264800e+00       -4.51365145e-08  19.9870  19.8360
0202-02-26_20:13:22.996000      5469.83        1.21690000e+00       -4.98469145e-08  19.9870  19.8360
0202-02-26_20:13:23.406000      5470.24        1.60820500e+00       -3.85047645e-08  20.0095  19.6832
0202-02-26_20:13:23.810000      5470.64        1.81306800e+00       -4.45167245e-08  20.0095  19.6832
0202-02-26_20:13:24.210000      5471.04        2.20374800e+00       -4.51984945e-08  19.9921  19.6819
0202-02-26_20:13:24.620000      5471.45        2.40984900e+00       -4.07979845e-08  19.9921  19.6819
0202-02-26_20:13:25.050000      5471.88        2.80190900e+00       -3.52818545e-08  19.9921  19.6819
0202-02-26_20:13:25.480000      5472.31        3.00671200e+00       -5.02187845e-08  19.9945  19.8400
0202-02-26_20:13:25.883000      5472.71        3.40486000e+00       -4.52614845e-08  19.9945  19.8400
0202-02-26_20:13:26.277000      5473.11        3.78804200e+00       -2.97071245e-08  19.9983  19.6002
0202-02-26_20:13:26.668000      5473.50        3.99229500e+00       -3.46654445e-08  19.9983  19.6002
0202-02-26_20:13:27.137000      5473.97        4.38447900e+00       -3.22482645e-08  19.9983  19.6002
0202-02-26_20:13:27.543000      5474.37        4.59162800e+00       -4.40862345e-08  19.9781  19.8394
0202-02-26_20:13:27.940000      5474.77        4.98054200e+00        3.57555550e-09  19.9781  19.8394
0202-02-26_20:13:28.344000      5475.18        5.18824400e+00        7.08846655e-08  20.0010  19.6811
0202-02-26_20:13:28.754000      5475.58        5.58062600e+00        6.46916786e-07  20.0010  19.6811
0202-02-26_20:13:29.156000      5475.99        5.76237000e+00        2.19254718e-06  19.9966  19.6853
0202-02-26_20:13:29.574000      5476.40        6.17191900e+00        1.14906870e-05  19.9966  19.6853
0202-02-26_20:13:29.965000      5476.80        6.36149500e+00        2.20544979e-05  19.9966  19.6853

File: chapter 5/cold_vs_warm/20K/ffj29/Ic/1_anneal/Ic_2024-02-26_20-14-09740551_f29-after800keVsetup-800keV-45A-20k.txt
# Ic = 3.64 A, n = 24.63 , Tavg = 20.17 K, f29-after800keVsetup-800keV-45A-20k
#datetime                        t_s     iHTS_A                vHTS_V                tHTS_K  tTAR_K
0202-02-26_20:14:00.234000      5507.07        5.07661500e-02        1.37748435e-08  20.1720  19.8209
0202-02-26_20:14:00.440000      5507.27        8.59089500e-02        8.87849350e-09  20.1720  19.8209
0202-02-26_20:14:00.637000      5507.47        1.95179800e-01        9.31242350e-09  20.1720  19.8209
0202-02-26_20:14:00.832000      5507.66        2.93698000e-01        1.11719035e-08  20.1720  19.8209
0202-02-26_20:14:01.040000      5507.87        3.83039800e-01        2.31340035e-08  20.1720  19.8209
0202-02-26_20:14:01.246000      5508.08        4.92908600e-01        3.38564135e-08  20.1692  19.6019
0202-02-26_20:14:01.457000      5508.29        5.89314900e-01        3.44142235e-08  20.1692  19.6019
0202-02-26_20:14:01.664000      5508.50        6.85737500e-01        3.36085035e-08  20.1692  19.6019
0202-02-26_20:14:01.867000      5508.70        7.86875300e-01        3.39803735e-08  20.1692  19.6019
0202-02-26_20:14:02.080000      5508.91        8.82302000e-01        3.56538035e-08  20.1692  19.6019
0202-02-26_20:14:02.273000      5509.11        9.85668900e-01        3.67694335e-08  20.1683  19.8505
0202-02-26_20:14:02.473000      5509.30        1.08140600e+00        3.76371335e-08  20.1683  19.8505
0202-02-26_20:14:02.664000      5509.49        1.17882800e+00        3.81949435e-08  20.1683  19.8505
0202-02-26_20:14:02.870000      5509.70        1.28153000e+00        4.07360835e-08  20.1683  19.8505
0202-02-26_20:14:03.090000      5509.92        1.38368600e+00        4.37110835e-08  20.1683  19.8505
0202-02-26_20:14:03.290000      5510.12        1.48024500e+00        4.17277535e-08  20.1897  19.6499
0202-02-26_20:14:03.496000      5510.33        1.57876900e+00        3.58397435e-08  20.1897  19.6499
0202-02-26_20:14:03.690000      5510.52        1.67392900e+00        3.20590235e-08  20.1897  19.6499
0202-02-26_20:14:03.887000      5510.72        1.77741300e+00        3.30506835e-08  20.1897  19.6499
0202-02-26_20:14:04.100000      5510.93        1.87700500e+00        4.27813935e-08  20.1897  19.6499
0202-02-26_20:14:04.300000      5511.13        1.97519000e+00        4.33392035e-08  20.1622  19.7214
0202-02-26_20:14:04.504000      5511.33        2.07496800e+00        4.77397135e-08  20.1622  19.7214
0202-02-26_20:14:04.695000      5511.53        2.17047400e+00        4.71819035e-08  20.1622  19.7214
0202-02-26_20:14:04.890000      5511.72        2.26735600e+00        4.93511735e-08  20.1622  19.7214
0202-02-26_20:14:05.086000      5511.92        2.37242200e+00        5.00949235e-08  20.1622  19.7214
0202-02-26_20:14:05.280000      5512.11        2.47218300e+00        5.31938735e-08  20.1777  19.8194
0202-02-26_20:14:05.473000      5512.30        2.56137000e+00        5.94537535e-08  20.1777  19.8194
0202-02-26_20:14:05.668000      5512.50        2.67011400e+00        5.46813735e-08  20.1777  19.8194
0202-02-26_20:14:05.870000      5512.70        2.76932900e+00        5.64167835e-08  20.1777  19.8194
0202-02-26_20:14:06.105000      5512.94        2.87103700e+00        6.23047935e-08  20.1777  19.8194
0202-02-26_20:14:06.305000      5513.14        2.96918600e+00        6.99901935e-08  20.1768  19.6034
0202-02-26_20:14:06.520000      5513.35        3.06884700e+00        6.75730035e-08  20.1768  19.6034
0202-02-26_20:14:06.710000      5513.54        3.16267200e+00        7.22828335e-08  20.1768  19.6034
0202-02-26_20:14:06.910000      5513.74        3.26551000e+00        7.51954135e-08  20.1768  19.6034
0202-02-26_20:14:07.125000      5513.96        3.36153400e+00        8.94501535e-08  20.1641  19.8496
0202-02-26_20:14:07.336000      5514.17        3.46526400e+00        1.27009433e-07  20.1641  19.8496
0202-02-26_20:14:07.540000      5514.37        3.56370400e+00        1.92459283e-07  20.1641  19.8496
0202-02-26_20:14:07.734000      5514.57        3.65809800e+00        2.75883043e-07  20.1641  19.8496
0202-02-26_20:14:07.938000      5514.77        3.76190300e+00        4.36222763e-07  20.1641  19.8496
0202-02-26_20:14:08.145000      5514.97        3.86258500e+00        8.40635853e-07  20.1786  19.6452
0202-02-26_20:14:08.336000      5515.17        3.95613400e+00        2.41558467e-06  20.1786  19.6452
0202-02-26_20:14:08.543000      5515.37        4.05951600e+00        3.99642148e-06  20.1786  19.6452
0202-02-26_20:14:08.742000      5515.57        4.16110800e+00        6.93385498e-06  20.1786  19.6452
0202-02-26_20:14:08.957000      5515.79        4.25378100e+00        1.05373150e-05  20.1786  19.6452
0202-02-26_20:14:09.164000      5516.00        4.35793700e+00        1.49086949e-05  20.1692  19.7242
0202-02-26_20:14:09.367000      5516.20        4.45356300e+00        2.14171111e-05  20.1692  19.7242

File: chapter 5/cold_vs_warm/20K/ffj29/Ic/1_anneal/Ic_2024-02-26_20-14-48479311_f29-after800keVsetup-800keV-0A-20k.txt
# Ic = 5.11 A, n = 22.78 , Tavg = 19.99 K, f29-after800keVsetup-800keV-0A-20k
#datetime                        t_s     iHTS_A                vHTS_V                tHTS_K  tTAR_K
0202-02-26_20:14:39.535000      5546.37        2.37137500e-02       -6.06557910e-08  19.9732  19.7352
0202-02-26_20:14:39.940000      5546.77        4.13582600e-01       -5.31563210e-08  19.9732  19.7352
0202-02-26_20:14:40.344000      5547.17        6.23317400e-01       -5.82386010e-08  19.9991  19.7977
0202-02-26_20:14:40.742000      5547.57        1.01272900e+00       -6.02219310e-08  19.9991  19.7977
0202-02-26_20:14:41.160000      5547.99        1.22045800e+00       -6.32589010e-08  19.9938  19.6014
0202-02-26_20:14:41.574000      5548.40        1.61038900e+00       -5.68764110e-08  19.9938  19.6014
0202-02-26_20:14:41.984000      5548.82        1.81756800e+00       -5.49570910e-08  19.9938  19.6014
0202-02-26_20:14:42.390000      5549.22        2.20944100e+00       -4.52883610e-08  19.9861  19.8530
0202-02-26_20:14:42.793000      5549.62        2.41430200e+00       -6.42539410e-08  19.9861  19.8530
0202-02-26_20:14:43.200000      5550.03        2.80456800e+00       -5.95435310e-08  20.0020  19.6301
0202-02-26_20:14:43.600000      5550.43        3.00934100e+00       -5.78081210e-08  20.0020  19.6301
0202-02-26_20:14:44.004000      5550.84        3.40079900e+00       -4.74576310e-08  20.0020  19.6301
0202-02-26_20:14:44.410000      5551.24        3.78972800e+00       -5.86758310e-08  19.9863  19.7360
0202-02-26_20:14:44.816000      5551.65        3.99991200e+00       -4.96888710e-08  19.9863  19.7360
0202-02-26_20:14:45.230000      5552.06        4.38523300e+00       -5.43373010e-08  20.0015  19.8033
0202-02-26_20:14:45.633000      5552.46        4.59180000e+00       -5.96055110e-08  20.0015  19.8033
0202-02-26_20:14:46.086000      5552.92        4.98075200e+00       -2.44014410e-08  20.0015  19.8033
0202-02-26_20:14:46.490000      5553.32        5.18425800e+00        1.01601859e-07  19.9945  19.6048
0202-02-26_20:14:46.887000      5553.72        5.57370300e+00        1.33039747e-06  19.9945  19.6048
0202-02-26_20:14:47.293000      5554.12        5.75915500e+00        3.07764748e-06  19.9896  19.8531
0202-02-26_20:14:47.688000      5554.52        6.17004800e+00        1.45269054e-05  19.9896  19.8531
0202-02-26_20:14:48.098000      5554.93        6.35540700e+00        2.79016014e-05  19.9896  19.8531
