Repository: shortlab/2025-devitre-PhD

# 2025-devitre-PhD
Data repository for Alexis Devitre's PhD thesis

File: chapter 5/cold_vs_warm/20K/ffj29/Ic/1_anneal/Ic_2024-02-26_20-15-34617338_f29-after800keVsetup-800keV-45A-20k.txt
# Ic = 3.36 A, n = 18.89 , Tavg = 20.19 K, f29-after800keVsetup-800keV-45A-20k
#datetime                        t_s     iHTS_A                vHTS_V                tHTS_K  tTAR_K
0202-02-26_20:15:28.566000      5595.40        6.77835300e-02        5.90379450e-09  20.2015  19.6334
0202-02-26_20:15:28.960000      5595.79        4.59736300e-01        1.82995945e-08  20.2015  19.6334
0202-02-26_20:15:29.367000      5596.20        6.62477200e-01        2.15225045e-08  20.1907  19.7393
0202-02-26_20:15:29.773000      5596.60        1.04897700e+00        1.43949145e-08  20.1907  19.7393
0202-02-26_20:15:30.180000      5597.01        1.25625000e+00        1.16678445e-08  20.2045  19.8039
0202-02-26_20:15:30.586000      5597.41        1.64589300e+00        2.97657145e-08  20.2045  19.8039
0202-02-26_20:15:30.984000      5597.82        1.85285000e+00        1.79277245e-08  20.2045  19.8039
0202-02-26_20:15:31.390000      5598.22        2.24263100e+00        1.90433445e-08  20.2077  19.6094
0202-02-26_20:15:31.800000      5598.63        2.44621400e+00        2.86500845e-08  20.2077  19.6094
0202-02-26_20:15:32.210000      5599.04        2.83340200e+00        2.60469745e-08  20.1962  19.8562
0202-02-26_20:15:32.617000      5599.45        3.04018500e+00        2.62329045e-08  20.1962  19.8562
0202-02-26_20:15:33.023000      5599.85        3.43012600e+00        1.50500814e-07  20.1962  19.8562
0202-02-26_20:15:33.457000      5600.29        3.81696400e+00        2.15025337e-06  20.2193  19.6330
0202-02-26_20:15:33.850000      5600.68        4.01886800e+00        6.63691253e-06  20.2193  19.6330
0202-02-26_20:15:34.246000      5601.08        4.40975700e+00        3.33527656e-05  20.1889  19.7445

File: chapter 5/cold_vs_warm/20K/ffj29/Ic/1_anneal/Ic_2024-02-26_20-16-00571390_f29-after800keVsetup-800keV-0A-20k.txt
# Ic = 5.15 A, n = 25.90 , Tavg = 20.01 K, f29-after800keVsetup-800keV-0A-20k
#datetime                        t_s     iHTS_A                vHTS_V                tHTS_K  tTAR_K
0202-02-26_20:15:52.090000      5618.92        6.79321700e-02       -6.49692450e-09  20.0001  19.6080
0202-02-26_20:15:52.508000      5619.34        4.59062700e-01       -1.22871450e-09  19.9858  19.8582
0202-02-26_20:15:52.918000      5619.75        6.62527000e-01       -6.68286450e-09  19.9858  19.8582
0202-02-26_20:15:53.320000      5620.15        1.05080800e+00       -7.05473450e-09  20.0076  19.6230
0202-02-26_20:15:53.734000      5620.56        1.25623000e+00       -1.90166745e-08  20.0076  19.6230
0202-02-26_20:15:54.140000      5620.97        1.64527600e+00       -1.87067845e-08  19.9851  19.7544
0202-02-26_20:15:54.540000      5621.37        1.84887800e+00       -2.36651045e-08  19.9851  19.7544
0202-02-26_20:15:54.934000      5621.77        2.23661500e+00       -1.07114945e-08  19.9851  19.7544
0202-02-26_20:15:55.340000      5622.17        2.44507100e+00       -1.98843845e-08  19.9982  19.7897
0202-02-26_20:15:55.754000      5622.59        2.83837400e+00       -8.04640450e-09  19.9982  19.7897
0202-02-26_20:15:56.164000      5622.99        3.04234300e+00       -2.44088545e-08  19.9942  19.6125
0202-02-26_20:15:56.574000      5623.41        3.43062000e+00       -2.64541545e-08  19.9942  19.6125
0202-02-26_20:15:56.973000      5623.80        3.81508600e+00       -2.60203045e-08  19.9942  19.6125
0202-02-26_20:15:57.380000      5624.21        4.01933900e+00       -3.58748445e-08  19.9924  19.8557
0202-02-26_20:15:57.785000      5624.61        4.41001200e+00       -3.53169645e-08  19.9924  19.8557
0202-02-26_20:15:58.184000      5625.02        4.61373900e+00       -3.96554845e-08  20.0003  19.6231
0202-02-26_20:15:58.605000      5625.44        5.00238400e+00        3.54010555e-08  20.0003  19.6231
0202-02-26_20:15:59.008000      5625.84        5.20753000e+00        1.97909935e-07  20.0003  19.6231
0202-02-26_20:15:59.402000      5626.23        5.59860200e+00        2.03893354e-06  19.9765  19.7603
0202-02-26_20:15:59.797000      5626.63        5.78040700e+00        4.07680236e-06  19.9765  19.7603
0202-02-26_20:16:00.203000      5627.03        6.19117800e+00        2.13776137e-05  20.0079  19.7891

File: chapter 5/cold_vs_warm/20K/ffj29/Ic/1_anneal/Ic_2024-02-26_20-16-33780665_f29-after800keVsetup-800keV-46A-20k.txt
# Ic = 3.36 A, n = 21.58 , Tavg = 20.20 K, f29-after800keVsetup-800keV-46A-20k
#datetime                        t_s     iHTS_A                vHTS_V                tHTS_K  tTAR_K
0202-02-26_20:16:27.723000      5654.55        7.16437500e-02        5.54520850e-09  20.2063  19.8573
0202-02-26_20:16:28.140000      5654.97        4.56219100e-01        1.32306085e-08  20.2073  19.6105
0202-02-26_20:16:28.550000      5655.38        6.62237700e-01        2.82295285e-08  20.2073  19.6105
0202-02-26_20:16:28.950000      5655.78        1.05265200e+00        3.02128585e-08  20.2073  19.6105
0202-02-26_20:16:29.348000      5656.18        1.25460900e+00        2.07920485e-08  20.1947  19.7826
0202-02-26_20:16:29.746000      5656.58        1.64317700e+00        2.37670385e-08  20.1947  19.7826
0202-02-26_20:16:30.164000      5656.99        1.85000500e+00        1.55238285e-08  20.2104  19.7655
0202-02-26_20:16:30.570000      5657.40        2.23823400e+00        3.15763985e-08  20.2104  19.7655
0202-02-26_20:16:30.973000      5657.80        2.44299300e+00        2.90352585e-08  20.2104  19.7655
0202-02-26_20:16:31.375000      5658.21        2.82976500e+00        3.81461785e-08  20.1942  19.6224
0202-02-26_20:16:31.790000      5658.62        3.03739100e+00        5.17195885e-08  20.1942  19.6224
0202-02-26_20:16:32.200000      5659.03        3.42801000e+00        2.26314618e-07  20.1981  19.8638
0202-02-26_20:16:32.610000      5659.44        3.81730000e+00        3.10579895e-06  20.1981  19.8638
0202-02-26_20:16:33.008000      5659.84        4.01880900e+00        9.32837056e-06  20.1981  19.8638
0202-02-26_20:16:33.406000      5660.24        4.40997800e+00        4.39141589e-05  20.2047  19.6075

File: chapter 5/cold_vs_warm/20K/ffj29/Ic/1_anneal/Ic_2024-02-26_20-17-40240385_f29-after800keVsetup-800keV-46A-20k.txt
# Ic = 3.35 A, n = 21.54 , Tavg = 20.19 K, f29-after800keVsetup-800keV-46A-20k
#datetime                        t_s     iHTS_A                vHTS_V                tHTS_K  tTAR_K
0202-02-26_20:17:34.145000      5720.98        7.18955500e-02        1.94335135e-08  20.2087  19.5967
0202-02-26_20:17:34.550000      5721.38        4.62414400e-01        2.32142335e-08  20.1948  19.8262
0202-02-26_20:17:34.945000      5721.77        6.67492000e-01        2.48256935e-08  20.1948  19.8262
0202-02-26_20:17:35.340000      5722.17        1.05053400e+00        3.10855735e-08  20.2046  19.7079
0202-02-26_20:17:35.746000      5722.58        1.26128100e+00        3.30688935e-08  20.2046  19.7079
0202-02-26_20:17:36.168000      5723.00        1.65046700e+00        4.05058335e-08  20.1873  19.6626
0202-02-26_20:17:36.566000      5723.40        1.85375700e+00        3.95757935e-08  20.1873  19.6626
0202-02-26_20:17:36.965000      5723.80        2.24343800e+00        3.57330935e-08  20.1873  19.6626
0202-02-26_20:17:37.370000      5724.20        2.44583400e+00        3.46794535e-08  20.1897  19.8497
0202-02-26_20:17:37.773000      5724.60        2.83428800e+00        4.94924335e-08  20.1897  19.8497
0202-02-26_20:17:38.176000      5725.00        3.03993200e+00        6.00288635e-08  20.2032  19.5996
0202-02-26_20:17:38.580000      5725.41        3.43080700e+00        2.32826294e-07  20.2032  19.5996
0202-02-26_20:17:38.980000      5725.81        3.81640300e+00        3.36208360e-06  20.2032  19.5996
0202-02-26_20:17:39.395000      5726.23        4.02127100e+00        1.02498088e-05  20.1854  19.8281
0202-02-26_20:17:39.793000      5726.62        4.40958500e+00        4.66871296e-05  20.1854  19.8281

File: chapter 5/cold_vs_warm/20K/ffj29/Ic/1_anneal/Ic_2024-02-26_20-18-08732055_f29-after800keVsetup-800keV-0A-20k.txt
# Ic = 5.03 A, n = 24.97 , Tavg = 20.01 K, f29-after800keVsetup-800keV-0A-20k
#datetime                        t_s     iHTS_A                vHTS_V                tHTS_K  tTAR_K
0202-02-26_20:18:00.230000      5747.06        6.88200400e-02       -1.32920520e-08  20.0112  19.6906
0202-02-26_20:18:00.633000      5747.46        4.58037400e-01       -2.25978200e-09  20.0112  19.6906
0202-02-26_20:18:01.094000      5747.92        6.63945800e-01       -1.65149620e-08  20.0112  19.6906
0202-02-26_20:18:01.504000      5748.33        1.05220700e+00       -1.26102820e-08  19.9893  19.6810
0202-02-26_20:18:01.906000      5748.74        1.26005400e+00       -2.38904720e-08  19.9893  19.6810
0202-02-26_20:18:02.310000      5749.14        1.64573100e+00       -2.12873520e-08  20.0016  19.8388
0202-02-26_20:18:02.715000      5749.54        1.85712900e+00       -1.73826720e-08  20.0016  19.8388
0202-02-26_20:18:03.140000      5749.97        2.24164100e+00       -1.27962220e-08  20.0091  19.5962
0202-02-26_20:18:03.543000      5750.37        2.44663300e+00       -2.71133820e-08  20.0091  19.5962
0202-02-26_20:18:03.945000      5750.77        2.83548100e+00       -1.27962220e-08  20.0091  19.5962
0202-02-26_20:18:04.348000      5751.18        3.04142900e+00       -1.58951720e-08  19.9750  19.8359
0202-02-26_20:18:04.760000      5751.59        3.42861100e+00       -1.70107920e-08  19.9750  19.8359
0202-02-26_20:18:05.170000      5752.00        3.81897900e+00       -1.44681420e-08  19.9978  19.6842
0202-02-26_20:18:05.574000      5752.41        4.02314800e+00       -2.41353620e-08  19.9978  19.6842
0202-02-26_20:18:05.980000      5752.81        4.41009800e+00       -1.71317320e-08  19.9978  19.6842
0202-02-26_20:18:06.375000      5753.20        4.61760400e+00       -2.19660920e-08  19.9757  19.6823
0202-02-26_20:18:06.766000      5753.60        5.00776200e+00        9.19514480e-08  19.9757  19.6823
0202-02-26_20:18:07.168000      5754.00        5.20907000e+00        4.08540568e-07  20.0039  19.8388
0202-02-26_20:18:07.566000      5754.40        5.59911400e+00        3.54660318e-06  20.0039  19.8388
0202-02-26_20:18:07.973000      5754.80        5.78350600e+00        7.10618543e-06  20.0039  19.8388
0202-02-26_20:18:08.367000      5755.20        6.19374300e+00        3.29758777e-05  20.0141  19.5962

File: chapter 5/cold_vs_warm/20K/ffj29/Ic/1_anneal/Ic_2024-02-26_20-18-39737272_f29-after800keVsetup-800keV-46A-20k.txt
# Ic = 3.37 A, n = 24.81 , Tavg = 20.19 K, f29-after800keVsetup-800keV-46A-20k
#datetime                        t_s     iHTS_A                vHTS_V                tHTS_K  tTAR_K
0202-02-26_20:18:33.670000      5780.50        7.34761300e-02       -3.04890600e-09  20.2025  19.5968
0202-02-26_20:18:34.105000      5780.93        4.63127000e-01        1.98217840e-08  20.2025  19.5968
0202-02-26_20:18:34.508000      5781.34        6.67910900e-01        1.55463040e-08  20.1857  19.8441
0202-02-26_20:18:34.906000      5781.74        1.05476100e+00        1.77155640e-08  20.1857  19.8441
0202-02-26_20:18:35.305000      5782.14        1.26288700e+00        1.32530840e-08  20.2102  19.6779
0202-02-26_20:18:35.703000      5782.53        1.65162900e+00        2.29837740e-08  20.2102  19.6779
0202-02-26_20:18:36.120000      5782.95        1.85092700e+00        2.77561540e-08  20.2102  19.6779
0202-02-26_20:18:36.530000      5783.36        2.24168300e+00        2.75082440e-08  20.1855  19.6946
0202-02-26_20:18:36.940000      5783.77        2.44575000e+00        3.26524940e-08  20.1855  19.6946
0202-02-26_20:18:37.340000      5784.17        2.83438900e+00        5.01305640e-08  20.1980  19.8344
0202-02-26_20:18:37.742000      5784.57        3.03549200e+00        5.66383540e-08  20.1980  19.8344
0202-02-26_20:18:38.152000      5784.98        3.42702900e+00        3.34180164e-07  20.2103  19.6020
0202-02-26_20:18:38.555000      5785.38        3.81924100e+00        5.38546590e-06  20.2103  19.6020
0202-02-26_20:18:38.957000      5785.79        4.02369900e+00        1.41074555e-05  20.2103  19.6020
0202-02-26_20:18:39.360000      5786.19        4.41311400e+00        6.07714113e-05  20.1901  19.8451

File: chapter 5/cold_vs_warm/20K/ffj29/Ic/1_anneal/Ic_2024-02-26_20-21-29849645_f29-after800keVsetup-800keV-44A-20k.txt
# Ic = 3.36 A, n = 24.72 , Tavg = 20.18 K, f29-after800keVsetup-800keV-44A-20k
#datetime                        t_s     iHTS_A                vHTS_V                tHTS_K  tTAR_K
0202-02-26_20:21:23.760000      5950.59        7.41687400e-02        1.49249620e-08  20.2013  19.7176
0202-02-26_20:21:24.168000      5951.00        4.66603100e-01        1.37473620e-08  20.1923  19.6464
0202-02-26_20:21:24.570000      5951.40        6.73580200e-01        2.09989020e-08  20.1923  19.6464
0202-02-26_20:21:24.977000      5951.81        1.05739100e+00        3.43243820e-08  20.1923  19.6464
0202-02-26_20:21:25.367000      5952.20        1.26153800e+00        2.77546120e-08  20.1976  19.6732
0202-02-26_20:21:25.760000      5952.59        1.65048600e+00        3.37045920e-08  20.1976  19.6732
0202-02-26_20:21:26.156000      5952.99        1.85338300e+00        4.07702020e-08  20.1884  19.5887
0202-02-26_20:21:26.562000      5953.39        2.24552700e+00        3.59978120e-08  20.1884  19.5887
0202-02-26_20:21:26.960000      5953.79        2.45391800e+00        3.31467820e-08  20.1884  19.5887
0202-02-26_20:21:27.363000      5954.19        2.84373100e+00        5.60170220e-08  20.2022  19.8342
0202-02-26_20:21:27.770000      5954.60        3.04492900e+00        5.65128520e-08  20.2022  19.8342
0202-02-26_20:21:28.180000      5955.01        3.43268300e+00        3.79423282e-07  20.1982  19.6951
0202-02-26_20:21:28.594000      5955.43        3.82644600e+00        6.11595975e-06  20.1982  19.6951
0202-02-26_20:21:29.060000      5955.89        4.02856200e+00        1.57894596e-05  20.1982  19.6951
0202-02-26_20:21:29.473000      5956.30        4.41705800e+00        6.78194772e-05  20.1843  19.6748

File: chapter 5/cold_vs_warm/20K/ffj29/Ic/1_anneal/Ic_2024-02-26_20-21-59324588_f29-after800keVsetup-800keV-0A-20k.txt
# Ic = 4.83 A, n = 26.67 , Tavg = 19.99 K, f29-after800keVsetup-800keV-0A-20k
#datetime                        t_s     iHTS_A                vHTS_V                tHTS_K  tTAR_K
0202-02-26_20:21:51.223000      5978.05        7.99481500e-02       -1.33104080e-08  20.0117  19.6174
0202-02-26_20:21:51.625000      5978.46        4.67925500e-01       -1.93848780e-08  20.0117  19.6174
0202-02-26_20:21:52.040000      5978.87        6.73077800e-01       -2.18038780e-08  20.0117  19.6174
0202-02-26_20:21:52.450000      5979.28        1.05904500e+00       -1.92629980e-08  19.9676  19.8029
0202-02-26_20:21:52.850000      5979.68        1.26278500e+00       -1.96348780e-08  19.9676  19.8029
0202-02-26_20:21:53.250000      5980.08        1.65545400e+00       -2.22379980e-08  20.0107  19.7340
0202-02-26_20:21:53.645000      5980.47        1.85571600e+00       -2.68864180e-08  20.0107  19.7340
0202-02-26_20:21:54.070000      5980.90        2.24890200e+00       -3.15348480e-08  20.0107  19.7340
0202-02-26_20:21:54.470000      5981.30        2.45348600e+00       -3.79186880e-08  19.9842  19.6327
0202-02-26_20:21:54.860000      5981.69        2.84039800e+00       -2.68244380e-08  19.9842  19.6327
0202-02-26_20:21:55.254000      5982.09        3.04604600e+00       -2.45931980e-08  19.9980  19.8723
0202-02-26_20:21:55.660000      5982.49        3.43822100e+00       -3.02332880e-08  19.9980  19.8723
0202-02-26_20:21:56.074000      5982.90        3.82662400e+00       -1.95109180e-08  19.9980  19.8723
0202-02-26_20:21:56.484000      5983.31        4.03034000e+00       -3.72988980e-08  20.0097  19.5894
0202-02-26_20:21:56.887000      5983.72        4.41830200e+00       -3.38900480e-08  20.0097  19.5894
0202-02-26_20:21:57.300000      5984.13        4.62289400e+00        1.91020120e-08  19.9904  19.8362
0202-02-26_20:21:57.707000      5984.54        5.01107300e+00        3.87814482e-07  19.9904  19.8362
0202-02-26_20:21:58.117000      5984.95        5.21584600e+00        2.02065071e-06  19.9904  19.8362
0202-02-26_20:21:58.527000      5985.36        5.60695000e+00        1.13238849e-05  19.9906  19.7097
0202-02-26_20:21:58.950000      5985.78        5.79255400e+00        2.20963309e-05  19.9906  19.7097

File: chapter 5/cold_vs_warm/20K/ffj29/Ic/1_anneal/Ic_2024-02-26_20-22-25977430_f29-after800keVsetup-800keV-44A-20k.txt
# Ic = 3.28 A, n = 23.34 , Tavg = 20.19 K, f29-after800keVsetup-800keV-44A-20k
#datetime                        t_s     iHTS_A                vHTS_V                tHTS_K  tTAR_K
0202-02-26_20:22:20.280000      6007.11        7.93725100e-02        6.27403250e-09  20.1635  19.8406
0202-02-26_20:22:20.684000      6007.51        4.65750600e-01        2.26361225e-08  20.1635  19.8406
0202-02-26_20:22:21.110000      6007.94        6.71024200e-01        1.19003250e-09  20.1635  19.8406
0202-02-26_20:22:21.516000      6008.35        1.05578800e+00        1.81722525e-08  20.2022  19.6208
0202-02-26_20:22:21.918000      6008.75        1.26045200e+00        2.18290025e-08  20.2022  19.6208
0202-02-26_20:22:22.324000      6009.16        1.64766100e+00        2.90805325e-08  20.1800  19.7945
0202-02-26_20:22:22.740000      6009.57        1.85278300e+00        2.89565725e-08  20.1800  19.7945
0202-02-26_20:22:23.160000      6009.99        2.24234900e+00        3.81294525e-08  20.2107  19.7511
0202-02-26_20:22:23.562000      6010.39        2.44673800e+00        2.40602425e-08  20.2107  19.7511
0202-02-26_20:22:23.965000      6010.80        2.83783200e+00        5.47397925e-08  20.2107  19.7511
0202-02-26_20:22:24.363000      6011.19        3.04098100e+00        8.42417525e-08  20.1719  19.8327
0202-02-26_20:22:24.770000      6011.60        3.42988200e+00        5.71457843e-07  20.1719  19.8327
0202-02-26_20:22:25.184000      6012.02        3.81849700e+00        8.35712244e-06  20.1879  19.8762
0202-02-26_20:22:25.600000      6012.43        4.02418300e+00        2.02538465e-05  20.1879  19.8762

File: chapter 5/cold_vs_warm/20K/ffj29/Ic/1_anneal/Ic_2024-02-26_20-23-07757312_f29-after800keVsetup-800keV-0A-20k.txt
# Ic = 4.76 A, n = 25.34 , Tavg = 20.00 K, f29-after800keVsetup-800keV-0A-20k
#datetime                        t_s     iHTS_A                vHTS_V                tHTS_K  tTAR_K
0202-02-26_20:22:59.630000      6046.46        8.11752400e-02       -8.17686000e-09  19.9993  19.6511
0202-02-26_20:23:00.070000      6046.90        4.62310400e-01       -1.17323000e-09  19.9993  19.6511
0202-02-26_20:23:00.480000      6047.31        6.68820600e-01       -7.43311000e-09  19.9970  19.8425
0202-02-26_20:23:00.883000      6047.71        1.05697400e+00        6.51217000e-09  19.9970  19.8425
0202-02-26_20:23:01.277000      6048.11        1.26192400e+00       -8.17658000e-09  20.0117  19.6190
0202-02-26_20:23:01.670000      6048.50        1.65216500e+00       -3.03038000e-09  20.0117  19.6190
0202-02-26_20:23:02.086000      6048.92        1.85308100e+00       -5.57097000e-09  20.0117  19.6190
0202-02-26_20:23:02.492000      6049.32        2.24366100e+00        1.92849000e-09  19.9770  19.7947
0202-02-26_20:23:02.890000      6049.72        2.44748600e+00       -1.91421000e-09  19.9770  19.7947
0202-02-26_20:23:03.310000      6050.14        2.83834300e+00       -2.40780000e-10  20.0066  19.7463
0202-02-26_20:23:03.720000      6050.55        3.04298900e+00        6.88910000e-10  20.0066  19.7463
0202-02-26_20:23:04.133000      6050.96        3.43148800e+00        5.64723000e-09  19.9938  19.6247
0202-02-26_20:23:04.527000      6051.36        3.82292600e+00       -1.23244000e-09  19.9938  19.6247
0202-02-26_20:23:04.934000      6051.76        4.02302600e+00       -1.64792900e-08  19.9938  19.6247
0202-02-26_20:23:05.330000      6052.16        4.41239700e+00        1.68654400e-08  20.0071  19.8733
0202-02-26_20:23:05.740000      6052.57        4.62188200e+00        7.83486700e-08  20.0071  19.8733
0202-02-26_20:23:06.164000      6052.99        5.00896600e+00        6.14591480e-07  20.0070  19.5909
0202-02-26_20:23:06.580000      6053.41        5.21350700e+00        2.61887026e-06  20.0070  19.5909
0202-02-26_20:23:06.973000      6053.80        5.60329800e+00        1.27873401e-05  20.0070  19.5909
0202-02-26_20:23:07.370000      6054.20        5.78447900e+00        2.60350671e-05  20.0007  19.8468

File: chapter 5/cold_vs_warm/20K/ffj29/Ic/1_anneal/Ic_2024-02-26_20-25-12918874_f29-after800keVsetup-800keV-0A-20k.txt
# Ic = 4.56 A, n = 22.61 , Tavg = 19.97 K, f29-after800keVsetup-800keV-0A-20k
#datetime                        t_s     iHTS_A                vHTS_V                tHTS_K  tTAR_K
0202-02-26_20:25:05.227000      6172.06        7.26782100e-02        5.54464710e-08  19.9886  19.8735
0202-02-26_20:25:05.633000      6172.46        4.61291700e-01        5.63141810e-08  19.9886  19.8735
0202-02-26_20:25:06.050000      6172.88        6.67356500e-01        5.45167910e-08  19.9886  19.8735
0202-02-26_20:25:06.457000      6173.29        1.05573100e+00        6.16443810e-08  20.0061  19.5873
0202-02-26_20:25:06.855000      6173.69        1.25914900e+00        5.36490810e-08  20.0061  19.5873
0202-02-26_20:25:07.254000      6174.09        1.65153400e+00        5.35251210e-08  19.9880  19.8202
0202-02-26_20:25:07.660000      6174.49        1.85256300e+00        5.04881510e-08  19.9880  19.8202
0202-02-26_20:25:08.105000      6174.94        2.24222100e+00        4.52819110e-08  19.9880  19.8202
0202-02-26_20:25:08.508000      6175.34        2.44628600e+00        3.18944310e-08  20.0027  19.7200
0202-02-26_20:25:08.902000      6175.73        2.83687000e+00        3.65428610e-08  20.0027  19.7200
0202-02-26_20:25:09.300000      6176.13        3.04127500e+00        3.39380710e-08  19.9872  19.6500
0202-02-26_20:25:09.707000      6176.54        3.42764900e+00        4.06292810e-08  19.9872  19.6500
0202-02-26_20:25:10.137000      6176.97        3.81958600e+00        4.03813610e-08  19.9870  19.8433
0202-02-26_20:25:10.530000      6177.36        4.02541100e+00        3.59188710e-08  19.9870  19.8433
0202-02-26_20:25:10.938000      6177.77        4.41378500e+00        7.60192910e-08  19.9870  19.8433
0202-02-26_20:25:11.340000      6178.17        4.61666100e+00        1.91176291e-07  20.0059  19.6199
0202-02-26_20:25:11.740000      6178.57        5.00772900e+00        1.73253223e-06  20.0059  19.6199
0202-02-26_20:25:12.152000      6178.98        5.21269600e+00        4.17438114e-06  19.9715  19.7918
0202-02-26_20:25:12.550000      6179.38        5.60257800e+00        2.13954334e-05  19.9715  19.7918

File: chapter 5/cold_vs_warm/20K/ffj29/Ic/1_anneal/Ic_2024-02-26_20-26-24722682_f29-after800keVsetup-800keV-0A-20k.txt
# Ic = 4.53 A, n = 22.97 , Tavg = 19.98 K, f29-after800keVsetup-800keV-0A-20k
#datetime                        t_s     iHTS_A                vHTS_V                tHTS_K  tTAR_K
0202-02-26_20:26:16.680000      6243.51        8.05911300e-02       -7.32156808e-06  20.0000  19.5853
0202-02-26_20:26:17.094000      6243.92        4.68450700e-01       -7.32342745e-06  19.9883  19.8435
0202-02-26_20:26:17.496000      6244.33        6.69802000e-01       -7.32906754e-06  19.9883  19.8435
0202-02-26_20:26:17.900000      6244.73        1.06348800e+00       -7.31698163e-06  19.9883  19.8435
0202-02-26_20:26:18.300000      6245.13        1.26568100e+00       -7.32088631e-06  20.0031  19.6862
0202-02-26_20:26:18.703000      6245.53        1.65270100e+00       -7.32665036e-06  20.0031  19.6862
0202-02-26_20:26:19.113000      6245.95        1.85963600e+00       -7.33216453e-06  20.0031  19.6862
0202-02-26_20:26:19.530000      6246.36        2.24803500e+00       -7.32937253e-06  19.9947  19.6771
0202-02-26_20:26:19.934000      6246.77        2.45418800e+00       -7.32131525e-06  19.9947  19.6771
0202-02-26_20:26:20.332000      6247.16        2.84136400e+00       -7.32137723e-06  19.9941  19.8312
0202-02-26_20:26:20.727000      6247.56        3.04742400e+00       -7.33048815e-06  19.9941  19.8312
0202-02-26_20:26:21.125000      6247.96        3.43788000e+00       -7.33073607e-06  20.0120  19.6121
0202-02-26_20:26:21.527000      6248.36        3.82372900e+00       -7.33067409e-06  20.0120  19.6121
0202-02-26_20:26:21.934000      6248.76        4.02749900e+00       -7.33501262e-06  20.0120  19.6121
0202-02-26_20:26:22.332000      6249.16        4.41842600e+00       -7.27929345e-06  19.9869  19.8165
0202-02-26_20:26:22.734000      6249.56        4.62235100e+00       -7.14895148e-06  19.9869  19.8165
0202-02-26_20:26:23.145000      6249.98        5.01210400e+00       -5.34492692e-06  19.9973  19.7138
0202-02-26_20:26:23.547000      6250.38        5.21875600e+00       -2.07695693e-06  19.9973  19.7138
0202-02-26_20:26:23.950000      6250.78        5.60514700e+00        1.88047793e-05  19.9973  19.7138
0202-02-26_20:26:24.355000      6251.19        5.79018600e+00        4.28683320e-05  19.9834  19.6520

File: chapter 5/cold_vs_warm/20K/ffj29/Ic/1_anneal/Ic_2024-02-26_20-27-38754773_f29-after800keVsetup-800keV-0A-20k.txt
# Ic = 4.55 A, n = 25.21 , Tavg = 19.99 K, f29-after800keVsetup-800keV-0A-20k
#datetime                        t_s     iHTS_A                vHTS_V                tHTS_K  tTAR_K
0202-02-26_20:27:31.145000      6317.98        7.75668600e-02        2.83119695e-08  19.9912  19.7898
0202-02-26_20:27:31.560000      6318.39        4.65336500e-01        2.48411495e-08  19.9992  19.6184
0202-02-26_20:27:31.960000      6318.79        6.72215600e-01        3.22166395e-08  19.9992  19.6184
0202-02-26_20:27:32.360000      6319.19        1.06037300e+00        3.27744495e-08  19.9850  19.8370
0202-02-26_20:27:32.750000      6319.58        1.26483600e+00        2.77541595e-08  19.9850  19.8370
0202-02-26_20:27:33.170000      6320.00        1.65277500e+00        2.70104095e-08  20.0102  19.6496
0202-02-26_20:27:33.566000      6320.40        1.85781100e+00        3.24025695e-08  20.0102  19.6496
0202-02-26_20:27:33.965000      6320.80        2.24659900e+00        3.22786195e-08  20.0102  19.6496
0202-02-26_20:27:34.367000      6321.20        2.45071300e+00        2.31057395e-08  19.9808  19.7181
0202-02-26_20:27:34.758000      6321.59        2.83894100e+00        3.33965895e-08  19.9808  19.7181
0202-02-26_20:27:35.170000      6322.00        3.04341900e+00        3.42658595e-08  19.9901  19.8177
0202-02-26_20:27:35.566000      6322.40        3.43123700e+00        3.49476295e-08  19.9901  19.8177
0202-02-26_20:27:35.960000      6322.79        3.82291600e+00        3.42658595e-08  19.9901  19.8177
0202-02-26_20:27:36.355000      6323.19        4.02862600e+00        4.27569795e-08  19.9954  19.5882
0202-02-26_20:27:36.750000      6323.58        4.41585500e+00        9.81661695e-08  19.9954  19.5882
0202-02-26_20:27:37.180000      6324.01        4.62206900e+00        2.86086360e-07  19.9943  19.8678
0202-02-26_20:27:37.574000      6324.40        5.01477400e+00        2.74324201e-06  19.9943  19.8678
0202-02-26_20:27:37.977000      6324.81        5.21648800e+00        7.02747520e-06  19.9943  19.8678
0202-02-26_20:27:38.375000      6325.21        5.60351400e+00        3.16497285e-05  19.9928  19.6148

File: chapter 5/cold_vs_warm/20K/ffj29/Ic/1_anneal/Ic_2024-02-26_20-28-19488626_f29-after800keVsetup-800keV-45A-20k.txt
# Ic = 2.98 A, n = 18.78 , Tavg = 20.18 K, f29-after800keVsetup-800keV-45A-20k
#datetime                        t_s     iHTS_A                vHTS_V                tHTS_K  tTAR_K
0202-02-26_20:28:14.280000      6361.11        8.17669400e-02        1.62180160e-08  20.1680  19.7408
0202-02-26_20:28:14.684000      6361.51        4.67014700e-01        1.85112360e-08  20.1680  19.7408
0202-02-26_20:28:15.090000      6361.92        6.69983500e-01        1.32429060e-08  20.1680  19.7408
0202-02-26_20:28:15.500000      6362.33        1.05998000e+00        2.91085960e-08  20.2022  19.8015
0202-02-26_20:28:15.902000      6362.73        1.26891000e+00        2.42741160e-08  20.2022  19.8015
0202-02-26_20:28:16.310000      6363.14        1.65300500e+00        3.48105460e-08  20.1905  19.5952
0202-02-26_20:28:16.720000      6363.55        1.85803600e+00        4.88797860e-08  20.1905  19.5952
0202-02-26_20:28:17.117000      6363.95        2.24536500e+00        4.69584360e-08  20.1939  19.8695
0202-02-26_20:28:17.508000      6364.34        2.45044700e+00        4.68964560e-08  20.1939  19.8695
0202-02-26_20:28:17.910000      6364.74        2.84166200e+00        6.48703760e-08  20.1939  19.8695
0202-02-26_20:28:18.310000      6365.14        3.04328600e+00        1.87154986e-07  20.1912  19.6033
0202-02-26_20:28:18.700000      6365.53        3.43475300e+00        2.86700386e-06  20.1912  19.6033
0202-02-26_20:28:19.113000      6365.95        3.82464000e+00        2.11426947e-05  20.1785  19.7744

File: chapter 5/cold_vs_warm/20K/ffj29/Ic/1_anneal/Ic_2024-02-26_20-29-22716730_f29-after800keVsetup-800keV-0A-20k.txt
# Ic = 4.49 A, n = 24.40 , Tavg = 19.99 K, f29-after800keVsetup-800keV-0A-20k
#datetime                        t_s     iHTS_A                vHTS_V                tHTS_K  tTAR_K
0202-02-26_20:29:15.082000      6421.91        8.22903000e-02       -5.94998500e-10  19.9921  19.7862
0202-02-26_20:29:15.490000      6422.32        4.70428200e-01        2.08497115e-08  20.0016  19.7515
0202-02-26_20:29:15.883000      6422.71        6.74713100e-01        1.83705615e-08  20.0016  19.7515
0202-02-26_20:29:16.293000      6423.13        1.06220500e+00        1.65111915e-08  19.9755  19.6197
0202-02-26_20:29:16.695000      6423.53        1.26756600e+00        8.08205150e-09  19.9755  19.6197
0202-02-26_20:29:17.130000      6423.96        1.65387500e+00        1.39700515e-08  19.9755  19.6197
0202-02-26_20:29:17.530000      6424.36        1.86059500e+00        1.43419315e-08  19.9978  19.8666
0202-02-26_20:29:17.926000      6424.76        2.25190700e+00        1.29164115e-08  19.9978  19.8666
0202-02-26_20:29:18.332000      6425.16        2.45726900e+00        5.16904150e-09  19.9979  19.5845
0202-02-26_20:29:18.734000      6425.57        2.84039900e+00        1.40320315e-08  19.9979  19.5845
0202-02-26_20:29:19.145000      6425.98        3.04619900e+00        2.39495415e-08  19.9830  19.8203
0202-02-26_20:29:19.560000      6426.39        3.43590400e+00        1.58936015e-08  19.9830  19.8203
0202-02-26_20:29:19.960000      6426.79        3.82364600e+00        1.66993315e-08  19.9830  19.8203
0202-02-26_20:29:20.355000      6427.19        4.03112500e+00        1.60175615e-08  20.0117  19.7172
0202-02-26_20:29:20.746000      6427.58        4.41928000e+00        9.55365715e-08  20.0117  19.7172
0202-02-26_20:29:21.152000      6427.98        4.62254200e+00        3.61860192e-07  20.0023  19.6550
0202-02-26_20:29:21.555000      6428.38        5.00969300e+00        3.49719010e-06  20.0023  19.6550
0202-02-26_20:29:21.945000      6428.78        5.21443000e+00        8.46970041e-06  20.0023  19.6550
0202-02-26_20:29:22.340000      6429.17        5.60504000e+00        3.81613406e-05  19.9929  19.8349

File: chapter 5/cold_vs_warm/20K/ffj29/Ic/1_anneal/Ic_2024-02-26_20-30-03670687_f29-after800keVsetup-800keV-45A-20k.txt
# Ic = 2.92 A, n = 17.93 , Tavg = 20.21 K, f29-after800keVsetup-800keV-45A-20k
#datetime                        t_s     iHTS_A                vHTS_V                tHTS_K  tTAR_K
0202-02-26_20:29:58.453000      6465.28        7.41793500e-02        1.20951880e-08  20.2009  19.5792
0202-02-26_20:29:58.848000      6465.68        4.64362000e-01        3.42836480e-08  20.2009  19.5792
0202-02-26_20:29:59.246000      6466.08        6.67870700e-01        3.96758180e-08  20.1725  19.8359
0202-02-26_20:29:59.650000      6466.48        1.05484300e+00        3.78786780e-08  20.1725  19.8359
0202-02-26_20:30:00.090000      6466.92        1.26086600e+00        4.50699980e-08  20.1725  19.8359
0202-02-26_20:30:00.492000      6467.32        1.65237200e+00        5.30037980e-08  20.2032  19.6985
0202-02-26_20:30:00.890000      6467.72        1.85422700e+00        3.23028280e-08  20.2032  19.6985
0202-02-26_20:30:01.290000      6468.12        2.24465400e+00        4.42027880e-08  20.1860  19.6697
0202-02-26_20:30:01.684000      6468.51        2.45089600e+00        4.84173580e-08  20.1860  19.6697
0202-02-26_20:30:02.105000      6468.94        2.84095500e+00        9.45297080e-08  20.1860  19.6697
0202-02-26_20:30:02.508000      6469.34        3.04501100e+00        2.17310048e-07  20.1783  19.8344
0202-02-26_20:30:02.902000      6469.73        3.43445200e+00        3.82485787e-06  20.1783  19.8344
0202-02-26_20:30:03.305000      6470.14        3.82335200e+00        2.58348277e-05  20.2064  19.6131

File: chapter 5/cold_vs_warm/20K/ffj29/Ic/1_anneal/Ic_2024-02-26_20-30-32714998_f29-after800keVsetup-800keV-0A-20k.txt
# Ic = 4.50 A, n = 27.04 , Tavg = 19.99 K, f29-after800keVsetup-800keV-0A-20k
#datetime                        t_s     iHTS_A                vHTS_V                tHTS_K  tTAR_K
0202-02-26_20:30:25.145000      6491.98        7.70188700e-02       -1.17756500e-10  20.0066  19.7336
0202-02-26_20:30:25.550000      6492.38        4.70986300e-01        4.34473350e-09  20.0066  19.7336
0202-02-26_20:30:25.953000      6492.78        6.69385600e-01       -6.50159650e-09  20.0066  19.7336
0202-02-26_20:30:26.363000      6493.19        1.05785700e+00        6.81735000e-11  19.9774  19.6366
0202-02-26_20:30:26.766000      6493.60        1.26465300e+00       -7.92711650e-09  19.9774  19.6366
0202-02-26_20:30:27.168000      6494.00        1.65270500e+00       -4.27035650e-09  19.9945  19.8662
0202-02-26_20:30:27.560000      6494.39        1.85477600e+00       -1.17756500e-10  19.9945  19.8662
0202-02-26_20:30:27.953000      6494.79        2.24936000e+00       -2.72087650e-09  19.9945  19.8662
0202-02-26_20:30:28.355000      6495.19        2.45572800e+00       -1.97651065e-08  20.0065  19.5853
0202-02-26_20:30:28.746000      6495.58        2.84109500e+00       -2.24921265e-08  20.0065  19.5853
0202-02-26_20:30:29.150000      6495.98        3.04816200e+00       -6.00531650e-09  19.9833  19.8350
0202-02-26_20:30:29.543000      6496.37        3.43613000e+00       -6.81092650e-09  19.9833  19.8350
0202-02-26_20:30:29.934000      6496.76        3.82224100e+00       -1.01577965e-08  19.9833  19.8350
0202-02-26_20:30:30.332000      6497.16        4.02340600e+00       -4.08385650e-09  20.0105  19.7062
0202-02-26_20:30:30.734000      6497.57        4.41910900e+00        8.10133535e-08  20.0105  19.7062
0202-02-26_20:30:31.137000      6497.97        4.62194000e+00        3.82975183e-07  19.9990  19.6680
0202-02-26_20:30:31.540000      6498.37        5.00915600e+00        3.71664118e-06  19.9990  19.6680
0202-02-26_20:30:31.950000      6498.78        5.21535500e+00        1.01964245e-05  19.9990  19.6680
0202-02-26_20:30:32.348000      6499.18        5.60502900e+00        4.46355635e-05  19.9937  19.8380

File: chapter 5/cold_vs_warm/20K/ffj29/Ic/1_anneal/Ic_2024-02-26_20-31-10912670_f29-after800keVsetup-800keV-45A-20k.txt
# Ic = 3.03 A, n = 21.89 , Tavg = 20.18 K, f29-after800keVsetup-800keV-45A-20k
#datetime                        t_s     iHTS_A                vHTS_V                tHTS_K  tTAR_K
0202-02-26_20:31:05.613000      6532.44        7.62838400e-02       -1.66723550e-09  20.2007  19.7412
0202-02-26_20:31:06.080000      6532.91        4.65172600e-01        7.25773450e-09  20.2007  19.7412
0202-02-26_20:31:06.492000      6533.32        6.70746500e-01        9.42700450e-09  20.1742  19.6334
0202-02-26_20:31:06.890000      6533.72        1.06097100e+00        2.10790445e-08  20.1742  19.6334
0202-02-26_20:31:07.290000      6534.12        1.26340600e+00        2.52936145e-08  20.1883  19.8684
0202-02-26_20:31:07.684000      6534.51        1.65255100e+00        2.81446545e-08  20.1883  19.8684
0202-02-26_20:31:08.120000      6534.95        1.85701500e+00        2.85165245e-08  20.1883  19.8684
0202-02-26_20:31:08.523000      6535.35        2.24672800e+00        4.01065945e-08  20.1905  19.5842
0202-02-26_20:31:08.926000      6535.76        2.44915100e+00        4.25237745e-08  20.1905  19.5842
0202-02-26_20:31:09.324000      6536.16        2.83938700e+00        7.61163845e-08  20.1825  19.8348
0202-02-26_20:31:09.715000      6536.55        3.04811900e+00        2.58645464e-07  20.1825  19.8348
0202-02-26_20:31:10.133000      6536.96        3.43198400e+00        4.22995010e-06  20.1825  19.8348
0202-02-26_20:31:10.540000      6537.37        3.81815600e+00        2.80266589e-05  20.1833  19.7112

File: chapter 5/cold_vs_warm/20K/ffj29/Ic/1_anneal/Ic_2024-02-26_20-31-43965591_f29-after800keVsetup-800keV-0A-20k.txt
# Ic = 4.46 A, n = 26.75 , Tavg = 20.02 K, f29-after800keVsetup-800keV-0A-20k
#datetime                        t_s     iHTS_A                vHTS_V                tHTS_K  tTAR_K
0202-02-26_20:31:36.300000      6563.13        7.61346300e-02       -7.73928700e-09  19.9779  19.6428
0202-02-26_20:31:36.703000      6563.53        4.65033100e-01       -1.41231170e-08  19.9779  19.6428
0202-02-26_20:31:37.150000      6563.98        6.66984200e-01       -2.28621570e-08  19.9904  19.8600
0202-02-26_20:31:37.547000      6564.38        1.06231900e+00       -1.96392470e-08  19.9904  19.8600
0202-02-26_20:31:37.940000      6564.77        1.27012000e+00       -3.03616070e-08  19.9904  19.8600
0202-02-26_20:31:38.340000      6565.17        1.65322900e+00       -5.44606700e-09  20.0028  19.5831
0202-02-26_20:31:38.742000      6565.57        1.86185000e+00       -1.95130270e-08  20.0028  19.5831
0202-02-26_20:31:39.160000      6565.99        2.24731300e+00       -7.42560700e-09  19.9735  19.8397
0202-02-26_20:31:39.574000      6566.41        2.45419100e+00       -1.85818270e-08  19.9735  19.8397
0202-02-26_20:31:39.977000      6566.81        2.84272300e+00       -1.33755870e-08  19.9735  19.8397
0202-02-26_20:31:40.383000      6567.21        3.04362300e+00       -1.96974470e-08  19.9896  19.6877
0202-02-26_20:31:40.777000      6567.61        3.43596400e+00       -2.14948370e-08  19.9896  19.6877
0202-02-26_20:31:41.180000      6568.01        3.82682200e+00       -1.64125570e-08  19.9968  19.6783
0202-02-26_20:31:41.570000      6568.40        4.02751600e+00       -1.09584070e-08  19.9968  19.6783
0202-02-26_20:31:41.977000      6568.81        4.41239700e+00        9.68850530e-08  19.9968  19.6783
0202-02-26_20:31:42.380000      6569.21        4.62203100e+00        4.81526713e-07  19.9781  19.8286
0202-02-26_20:31:42.785000      6569.61        5.01262800e+00        4.68035587e-06  19.9781  19.8286
0202-02-26_20:31:43.184000      6570.01        5.21271700e+00        1.21523577e-05  20.0181  19.6131
0202-02-26_20:31:43.586000      6570.41        5.60599600e+00        5.34668699e-05  20.0181  19.6131

File: chapter 5/cold_vs_warm/20K/ffj29/Ic/1_anneal/Ic_2024-02-26_20-37-48934747_f29-800keV-0nA-20k.txt
# Ic = 4.46 A, n = 26.15 , Tavg = 19.98 K, f29-800keV-0nA-20k
#datetime                        t_s     iHTS_A                vHTS_V                tHTS_K  tTAR_K
0202-02-26_20:37:26.977000      242.51        1.85012900e-02        4.26725650e-09  19.9513  19.7863
0202-02-26_20:37:27.176000      242.71        5.18334100e-02        4.39121650e-09  19.9825  19.7519
0202-02-26_20:37:27.370000      242.91        9.78622700e-02        1.05891065e-08  19.9825  19.7519
0202-02-26_20:37:27.566000      243.10        1.50425800e-01        8.72973650e-09  19.9825  19.7519
0202-02-26_20:37:27.758000      243.30        1.99614300e-01        4.39121650e-09  19.9825  19.7519
0202-02-26_20:37:27.965000      243.50        2.45242500e-01        5.25891650e-09  19.9825  19.7519
0202-02-26_20:37:28.168000      243.70        2.98942800e-01        2.59381650e-09  19.9681  19.6159
0202-02-26_20:37:28.360000      243.90        3.48385200e-01        2.71777650e-09  19.9681  19.6159
0202-02-26_20:37:28.555000      244.09        3.92786000e-01       -5.02959350e-09  19.9681  19.6159
0202-02-26_20:37:28.746000      244.28        4.47298200e-01       -1.86866350e-09  19.9681  19.6159
0202-02-26_20:37:28.938000      244.48        4.96669300e-01       -2.05460350e-09  19.9681  19.6159
0202-02-26_20:37:29.168000      244.70        5.45368100e-01       -1.24887350e-09  19.9768  19.8742
0202-02-26_20:37:29.375000      244.91        5.96299100e-01        4.76308650e-09  19.9768  19.8742
0202-02-26_20:37:29.580000      245.11        6.45410500e-01        1.28823365e-08  19.9768  19.8742
0202-02-26_20:37:29.770000      245.31        6.92414400e-01        1.22625465e-08  19.9768  19.8742
0202-02-26_20:37:29.973000      245.51        7.44237900e-01        9.34884650e-09  19.9768  19.8742
0202-02-26_20:37:30.176000      245.71        7.94094400e-01        1.06494865e-08  19.9872  19.5912
0202-02-26_20:37:30.367000      245.91        8.40523900e-01        1.42435765e-08  19.9872  19.5912
0202-02-26_20:37:30.580000      246.11        8.92870800e-01        1.38097265e-08  19.9872  19.5912
0202-02-26_20:37:30.770000      246.31        9.42682700e-01        4.63683650e-09  19.9872  19.5912
0202-02-26_20:37:30.965000      246.50        9.87414400e-01        3.52121650e-09  19.9872  19.5912
0202-02-26_20:37:31.170000      246.71        1.04171000e+00        2.90142650e-09  19.9793  19.8214
0202-02-26_20:37:31.367000      246.90        1.09116300e+00        7.30193650e-09  19.9793  19.8214
0202-02-26_20:37:31.560000      247.10        1.13583300e+00        2.52955650e-09  19.9793  19.8214
0202-02-26_20:37:31.766000      247.30        1.19047200e+00       -3.48240350e-09  19.9793  19.8214
0202-02-26_20:37:31.965000      247.50        1.24006500e+00        3.52121650e-09  19.9793  19.8214
0202-02-26_20:37:32.176000      247.71        1.28594400e+00        7.79776650e-09  19.9867  19.7225
0202-02-26_20:37:32.375000      247.91        1.33935100e+00        7.42589650e-09  19.9867  19.7225
0202-02-26_20:37:32.566000      248.10        1.38852200e+00        7.17797650e-09  19.9867  19.7225
0202-02-26_20:37:32.760000      248.30        1.43366100e+00        1.22799650e-09  19.9867  19.7225
0202-02-26_20:37:32.957000      248.49        1.48761300e+00        3.08736650e-09  19.9867  19.7225
0202-02-26_20:37:33.150000      248.69        1.53797500e+00        3.14934650e-09  19.9794  19.6503
0202-02-26_20:37:33.355000      248.89        1.58400900e+00        8.97536650e-09  19.9794  19.6503
0202-02-26_20:37:33.550000      249.09        1.63696300e+00        5.44256650e-09  19.9794  19.6503
0202-02-26_20:37:33.742000      249.28        1.68626400e+00        8.78942650e-09  19.9794  19.6503
0202-02-26_20:37:33.950000      249.48        1.73417000e+00        7.67380650e-09  19.9794  19.6503
0202-02-26_20:37:34.160000      249.70        1.78444500e+00        1.49253465e-08  19.9633  19.8430
0202-02-26_20:37:34.375000      249.91        1.83643100e+00        9.96703650e-09  19.9633  19.8430
0202-02-26_20:37:34.570000      250.11        1.88271000e+00        1.23222365e-08  19.9633  19.8430
0202-02-26_20:37:34.777000      250.31        1.93455400e+00        1.03389065e-08  19.9633  19.8430
0202-02-26_20:37:34.973000      250.51        1.98254800e+00        1.77144065e-08  19.9633  19.8430
0202-02-26_20:37:35.170000      250.71        2.03216700e+00        5.44256650e-09  19.9883  19.6209
0202-02-26_20:37:35.375000      250.91        2.08311600e+00        3.39726650e-09  19.9883  19.6209
0202-02-26_20:37:35.570000      251.11        2.13283800e+00       -6.31373500e-10  19.9883  19.6209
0202-02-26_20:37:35.760000      251.30        2.17836600e+00        9.22328650e-09  19.9883  19.6209
0202-02-26_20:37:35.965000      251.50        2.23215800e+00        5.69035650e-09  19.9883  19.6209
0202-02-26_20:37:36.176000      251.71        2.28292300e+00       -6.31653500e-10  19.9648  19.7946
0202-02-26_20:37:36.387000      251.93        2.33062600e+00       -4.41249350e-09  19.9648  19.7946
0202-02-26_20:37:36.582000      252.12        2.38120800e+00        1.73946500e-10  19.9648  19.7946
0202-02-26_20:37:36.773000      252.31        2.42900500e+00        8.16922650e-09  19.9648  19.7946
0202-02-26_20:37:36.970000      252.50        2.47804200e+00        1.10822465e-08  19.9648  19.7946
0202-02-26_20:37:37.170000      252.71        2.52505000e+00        1.07723465e-08  19.9867  19.7459
0202-02-26_20:37:37.363000      252.90        2.57978100e+00        1.12681765e-08  19.9867  19.7459
0202-02-26_20:37:37.555000      253.09        2.62524600e+00        9.28485650e-09  19.9867  19.7459
0202-02-26_20:37:37.754000      253.29        2.67910500e+00        9.71870650e-09  19.9867  19.7459
0202-02-26_20:37:37.945000      253.48        2.72864700e+00        1.20739065e-08  19.9867  19.7459
0202-02-26_20:37:38.140000      253.68        2.77661700e+00        1.48009765e-08  19.9802  19.6273
0202-02-26_20:37:38.348000      253.88        2.82599800e+00        1.85816965e-08  19.9802  19.6273
0202-02-26_20:37:38.540000      254.08        2.87748700e+00        1.70941965e-08  19.9802  19.6273
0202-02-26_20:37:38.730000      254.27        2.92752000e+00        1.43051465e-08  19.9802  19.6273
0202-02-26_20:37:38.926000      254.46        2.97559700e+00        1.16400565e-08  19.9802  19.6273
0202-02-26_20:37:39.140000      254.68        3.02583100e+00        1.39332765e-08  19.9802  19.6273
0202-02-26_20:37:39.348000      254.88        3.07685100e+00        1.76520065e-08  19.9784  19.8750
0202-02-26_20:37:39.550000      255.09        3.12415600e+00        1.95733565e-08  19.9784  19.8750
0202-02-26_20:37:39.750000      255.29        3.17391500e+00        1.46770165e-08  19.9784  19.8750
0202-02-26_20:37:39.945000      255.48        3.22521800e+00        1.00285965e-08  19.9784  19.8750
0202-02-26_20:37:40.164000      255.70        3.27344200e+00        7.11558650e-09  19.9852  19.5914
0202-02-26_20:37:40.363000      255.90        3.32470000e+00        1.01525565e-08  19.9852  19.5914
0202-02-26_20:37:40.566000      256.10        3.37382900e+00        1.52348365e-08  19.9852  19.5914
0202-02-26_20:37:40.758000      256.29        3.42109900e+00        1.41192065e-08  19.9852  19.5914
0202-02-26_20:37:40.953000      256.49        3.47310100e+00        1.22598465e-08  19.9852  19.5914
0202-02-26_20:37:41.156000      256.69        3.52310500e+00        7.42548650e-09  19.9648  19.8290
0202-02-26_20:37:41.350000      256.89        3.57119700e+00        6.12392650e-09  19.9648  19.8290
0202-02-26_20:37:41.547000      257.08        3.62231500e+00        7.42548650e-09  19.9648  19.8290
0202-02-26_20:37:41.742000      257.28        3.67226400e+00        7.36350650e-09  19.9648  19.8290
0202-02-26_20:37:41.940000      257.48        3.71768900e+00        3.83055650e-09  19.9648  19.8290
0202-02-26_20:37:42.137000      257.68        3.77153300e+00        4.57418650e-09  19.9768  19.7129
0202-02-26_20:37:42.332000      257.87        3.82091800e+00        9.65634650e-09  19.9768  19.7129
0202-02-26_20:37:42.530000      258.07        3.86640900e+00        1.44287265e-08  19.9768  19.7129
0202-02-26_20:37:42.723000      258.26        3.91982900e+00        1.71558065e-08  19.9768  19.7129
0202-02-26_20:37:42.918000      258.45        3.96982100e+00        1.28172765e-08  19.9768  19.7129
0202-02-26_20:37:43.133000      258.67        4.01907500e+00        1.77136165e-08  19.9741  19.6594
0202-02-26_20:37:43.348000      258.89        4.06978900e+00        1.96349565e-08  19.9741  19.6594
0202-02-26_20:37:43.547000      259.08        4.11043100e+00        2.09365165e-08  19.9741  19.6594
0202-02-26_20:37:43.750000      259.29        4.16465500e+00        2.81880565e-08  19.9741  19.6594
0202-02-26_20:37:43.953000      259.49        4.21784400e+00        4.43645665e-08  19.9741  19.6594
0202-02-26_20:37:44.150000      259.68        4.26790500e+00        6.46316765e-08  19.9777  19.8422
0202-02-26_20:37:44.350000      259.89        4.31296700e+00        8.47128565e-08  19.9777  19.8422
0202-02-26_20:37:44.543000      260.08        4.36685100e+00        1.13099217e-07  19.9777  19.8422
0202-02-26_20:37:44.740000      260.28        4.41694700e+00        1.54377196e-07  19.9777  19.8422
0202-02-26_20:37:44.940000      260.48        4.46442700e+00        2.21376446e-07  19.9777  19.8422
0202-02-26_20:37:45.137000      260.67        4.51426400e+00        2.79388747e-07  19.9932  19.6216
0202-02-26_20:37:45.330000      260.87        4.56571900e+00        3.58721797e-07  19.9932  19.6216
0202-02-26_20:37:45.530000      261.07        4.61529500e+00        4.66999026e-07  19.9932  19.6216
0202-02-26_20:37:45.734000      261.27        4.66248400e+00        6.62418656e-07  19.9932  19.6216
0202-02-26_20:37:45.930000      261.47        4.71478400e+00        8.40236267e-07  19.9932  19.6216
0202-02-26_20:37:46.145000      261.68        4.76477100e+00        1.14833363e-06  19.9635  19.8042
0202-02-26_20:37:46.340000      261.88        4.81129300e+00        1.42054518e-06  19.9635  19.8042
0202-02-26_20:37:46.547000      262.08        4.86344700e+00        1.75182267e-06  19.9635  19.8042
0202-02-26_20:37:46.742000      262.28        4.91356500e+00        3.21093111e-06  19.9635  19.8042
0202-02-26_20:37:46.934000      262.47        4.95964600e+00        3.30941566e-06  19.9635  19.8042
0202-02-26_20:37:47.150000      262.69        5.01241300e+00        4.79418338e-06  19.9943  19.7365
0202-02-26_20:37:47.355000      262.89        5.06110700e+00        6.06252058e-06  19.9943  19.7365
0202-02-26_20:37:47.547000      263.08        5.11019900e+00        7.77134218e-06  19.9943  19.7365
0202-02-26_20:37:47.742000      263.28        5.16101100e+00        9.31214948e-06  19.9943  19.7365
0202-02-26_20:37:47.938000      263.47        5.20931000e+00        1.11755479e-05  19.9943  19.7365
0202-02-26_20:37:48.164000      263.70        5.25965700e+00        1.42586929e-05  19.9779  19.6354
0202-02-26_20:37:48.363000      263.90        5.31111400e+00        1.77332352e-05  19.9779  19.6354
0202-02-26_20:37:48.555000      264.09        5.35854800e+00        2.02737540e-05  19.9779  19.6354
