Repository: shortlab/2025-devitre-PhD

# 2025-devitre-PhD
Data repository for Alexis Devitre's PhD thesis

File: chapter 5/cold_vs_warm/20K/ffj29/Ic/1_anneal/Ic_2024-02-26_20-44-33703230_f29-800keV-0nA-22k.txt
# Ic = 4.16 A, n = 24.75 , Tavg = 21.99 K, f29-800keV-0nA-22k
#datetime                        t_s     iHTS_A                vHTS_V                tHTS_K  tTAR_K
0202-02-26_20:44:13             648.54        1.88122300e-02        2.46681030e-08  21.9865  21.8258
0202-02-26_20:44:13.215000      648.75        5.11782100e-02        1.87185630e-08  21.9957  21.6755
0202-02-26_20:44:13.410000      648.95        9.81109400e-02        1.95245130e-08  21.9957  21.6755
0202-02-26_20:44:13.605000      649.14        1.49789900e-01        1.61156630e-08  21.9957  21.6755
0202-02-26_20:44:13.797000      649.33        1.97564100e-01        2.18177430e-08  21.9957  21.6755
0202-02-26_20:44:13.992000      649.53        2.46300000e-01        2.29953430e-08  21.9957  21.6755
0202-02-26_20:44:14.200000      649.74        2.98295100e-01        2.85114830e-08  21.9932  21.8379
0202-02-26_20:44:14.395000      649.93        3.47799900e-01        2.88213730e-08  21.9932  21.8379
0202-02-26_20:44:14.586000      650.12        3.93110500e-01        2.73338730e-08  21.9932  21.8379
0202-02-26_20:44:14.790000      650.33        4.46845000e-01        2.49786730e-08  21.9932  21.8379
0202-02-26_20:44:14.984000      650.52        4.96232500e-01        2.42349230e-08  21.9932  21.8379
0202-02-26_20:44:15.180000      650.72        5.42090700e-01        2.36151330e-08  22.0005  21.6935
0202-02-26_20:44:15.383000      650.92        5.95574300e-01        2.27474230e-08  22.0005  21.6935
0202-02-26_20:44:15.580000      651.11        6.45004800e-01        2.22515930e-08  22.0005  21.6935
0202-02-26_20:44:15.780000      651.32        6.89703900e-01        2.48547130e-08  22.0005  21.6935
0202-02-26_20:44:15.973000      651.51        7.43803500e-01        2.33672130e-08  22.0005  21.6935
0202-02-26_20:44:16.168000      651.71        7.93863300e-01        2.32432630e-08  21.9882  21.7440
0202-02-26_20:44:16.375000      651.91        8.38627700e-01        2.14458630e-08  21.9882  21.7440
0202-02-26_20:44:16.566000      652.10        8.92694700e-01        2.11979530e-08  21.9882  21.7440
0202-02-26_20:44:16.758000      652.30        9.41997600e-01        2.01443030e-08  21.9882  21.7440
0202-02-26_20:44:16.950000      652.49        9.87375400e-01        2.11359730e-08  21.9882  21.7440
0202-02-26_20:44:17.150000      652.68        1.04152100e+00        2.08880530e-08  21.9909  21.8235
0202-02-26_20:44:17.344000      652.88        1.09116700e+00        1.98963930e-08  21.9909  21.8235
0202-02-26_20:44:17.535000      653.07        1.13610300e+00        2.18177430e-08  21.9909  21.8235
0202-02-26_20:44:17.742000      653.28        1.18983200e+00        2.23755530e-08  21.9909  21.8235
0202-02-26_20:44:17.938000      653.47        1.23964800e+00        2.52885730e-08  21.9909  21.8235
0202-02-26_20:44:18.133000      653.67        1.28490700e+00        2.95651230e-08  21.9917  21.6662
0202-02-26_20:44:18.332000      653.87        1.33859700e+00        3.19203230e-08  21.9917  21.6662
0202-02-26_20:44:18.523000      654.06        1.38834800e+00        3.40895930e-08  21.9917  21.6662
0202-02-26_20:44:18.715000      654.25        1.43365900e+00        3.43994930e-08  21.9917  21.6662
0202-02-26_20:44:18.918000      654.46        1.48731700e+00        3.65055530e-08  21.9917  21.6662
0202-02-26_20:44:19.120000      654.66        1.53737300e+00        3.76195330e-08  21.9848  21.8387
0202-02-26_20:44:19.316000      654.85        1.58454500e+00        3.22881030e-08  21.9848  21.8387
0202-02-26_20:44:19.523000      655.06        1.63626100e+00        3.27839430e-08  21.9848  21.8387
0202-02-26_20:44:19.720000      655.26        1.68636800e+00        2.27433430e-08  21.9848  21.8387
0202-02-26_20:44:19.914000      655.45        1.73226200e+00        2.60282230e-08  21.9848  21.8387
0202-02-26_20:44:20.130000      655.67        1.78526900e+00        2.47886430e-08  22.0111  21.7150
0202-02-26_20:44:20.320000      655.86        1.83326300e+00        2.54704130e-08  22.0111  21.7150
0202-02-26_20:44:20.516000      656.05        1.88201800e+00        2.71438530e-08  22.0111  21.7150
0202-02-26_20:44:20.720000      656.26        1.93412500e+00        3.01808230e-08  22.0111  21.7150
0202-02-26_20:44:20.914000      656.45        1.98381400e+00        2.79495730e-08  22.0111  21.7150
0202-02-26_20:44:21.120000      656.66        2.02922800e+00        2.55943730e-08  21.9883  21.7462
0202-02-26_20:44:21.320000      656.86        2.08342900e+00        2.55943730e-08  21.9883  21.7462
0202-02-26_20:44:21.510000      657.05        2.13269200e+00        2.86933230e-08  21.9883  21.7462
0202-02-26_20:44:21.707000      657.24        2.17742200e+00        3.27839430e-08  21.9883  21.7462
0202-02-26_20:44:21.900000      657.44        2.23177500e+00        3.96636130e-08  21.9883  21.7462
0202-02-26_20:44:22.098000      657.63        2.28155000e+00        3.55729930e-08  21.9883  21.7462
0202-02-26_20:44:22.300000      657.84        2.33061000e+00        3.14204030e-08  21.9860  21.8188
0202-02-26_20:44:22.492000      658.03        2.37847500e+00        2.11938630e-08  21.9860  21.8188
0202-02-26_20:44:22.688000      658.22        2.43023400e+00        2.34870830e-08  21.9860  21.8188
0202-02-26_20:44:22.895000      658.43        2.48029700e+00        1.69792930e-08  21.9860  21.8188
0202-02-26_20:44:23.105000      658.64        2.52751700e+00        1.84048130e-08  21.9860  21.8188
0202-02-26_20:44:23.312000      658.85        2.58007200e+00        2.05740730e-08  21.9936  21.6697
0202-02-26_20:44:23.504000      659.04        2.62734200e+00        2.08219930e-08  21.9936  21.6697
0202-02-26_20:44:23.695000      659.23        2.67642600e+00        2.28672930e-08  21.9936  21.6697
0202-02-26_20:44:23.890000      659.43        2.72820300e+00        1.95204330e-08  21.9936  21.6697
0202-02-26_20:44:24.100000      659.64        2.77897600e+00        2.83834330e-08  21.9802  21.8388
0202-02-26_20:44:24.316000      659.85        2.82631500e+00        2.54084330e-08  21.9802  21.8388
0202-02-26_20:44:24.520000      660.06        2.87700900e+00        2.59662430e-08  21.9802  21.8388
0202-02-26_20:44:24.715000      660.25        2.92520700e+00        2.47266630e-08  21.9802  21.8388
0202-02-26_20:44:24.918000      660.45        2.97382000e+00        2.49127630e-08  21.9802  21.8388
0202-02-26_20:44:25.137000      660.67        3.02650600e+00        2.15661030e-08  21.9973  21.7120
0202-02-26_20:44:25.348000      660.89        3.07547200e+00        2.19381330e-08  21.9973  21.7120
0202-02-26_20:44:25.543000      661.08        3.12510200e+00        1.66699130e-08  21.9973  21.7120
0202-02-26_20:44:25.734000      661.27        3.17509800e+00        1.66079330e-08  21.9973  21.7120
0202-02-26_20:44:25.926000      661.46        3.22307000e+00        1.24553430e-08  21.9973  21.7120
0202-02-26_20:44:26.152000      661.69        3.27206200e+00        1.50584630e-08  21.9877  21.7502
0202-02-26_20:44:26.360000      661.89        3.32411100e+00        1.55542930e-08  21.9877  21.7502
0202-02-26_20:44:26.560000      662.10        3.37210500e+00        2.03266830e-08  21.9877  21.7502
0202-02-26_20:44:26.760000      662.30        3.42130800e+00        2.31777130e-08  21.9877  21.7502
0202-02-26_20:44:26.965000      662.50        3.47290800e+00        2.37975030e-08  21.9877  21.7502
0202-02-26_20:44:27.176000      662.71        3.52153600e+00        2.59047930e-08  21.9850  21.8186
0202-02-26_20:44:27.375000      662.91        3.57164500e+00        2.29917730e-08  21.9850  21.8186
0202-02-26_20:44:27.566000      663.10        3.62176000e+00        2.33016730e-08  21.9850  21.8186
0202-02-26_20:44:27.770000      663.31        3.66690300e+00        2.54089530e-08  21.9850  21.8186
0202-02-26_20:44:27.965000      663.50        3.72065500e+00        2.36735430e-08  21.9850  21.8186
0202-02-26_20:44:28.156000      663.69        3.77062600e+00        2.69584330e-08  21.9848  21.6701
0202-02-26_20:44:28.363000      663.90        3.81576000e+00        2.80740530e-08  21.9848  21.6701
0202-02-26_20:44:28.555000      664.09        3.86963500e+00        4.08417330e-08  21.9848  21.6701
0202-02-26_20:44:28.746000      664.28        3.91935200e+00        4.67297430e-08  21.9848  21.6701
0202-02-26_20:44:28.950000      664.49        3.96467900e+00        6.17906430e-08  21.9848  21.6701
0202-02-26_20:44:29.152000      664.69        4.01889300e+00        9.22223430e-08  21.9952  21.8370
0202-02-26_20:44:29.355000      664.89        4.06855300e+00        1.22530083e-07  21.9952  21.8370
0202-02-26_20:44:29.560000      665.09        4.11542900e+00        1.68890383e-07  21.9952  21.8370
0202-02-26_20:44:29.760000      665.30        4.16785400e+00        2.14011113e-07  21.9952  21.8370
0202-02-26_20:44:29.960000      665.50        4.21752200e+00        3.01525483e-07  21.9952  21.8370
0202-02-26_20:44:30.168000      665.70        4.26489100e+00        3.83399763e-07  22.0020  21.7087
0202-02-26_20:44:30.370000      665.91        4.31674900e+00        5.28058793e-07  22.0020  21.7087
0202-02-26_20:44:30.562000      666.10        4.36668300e+00        6.72283973e-07  22.0020  21.7087
0202-02-26_20:44:30.758000      666.29        4.41199200e+00        8.49048383e-07  22.0020  21.7087
0202-02-26_20:44:30.960000      666.50        4.46567900e+00        1.08618090e-06  22.0020  21.7087
0202-02-26_20:44:31.164000      666.70        4.51589200e+00        1.51061436e-06  22.0055  21.7534
0202-02-26_20:44:31.360000      666.90        4.56300200e+00        1.89810783e-06  22.0055  21.7534
0202-02-26_20:44:31.562000      667.10        4.61477700e+00        3.33081539e-06  22.0055  21.7534
0202-02-26_20:44:31.758000      667.29        4.66430500e+00        3.55939410e-06  22.0055  21.7534
0202-02-26_20:44:31.950000      667.49        4.70970600e+00        5.09163999e-06  22.0055  21.7534
0202-02-26_20:44:32.156000      667.69        4.76351900e+00        6.59512760e-06  21.9971  21.8153
0202-02-26_20:44:32.348000      667.89        4.81317100e+00        7.85881830e-06  21.9971  21.8153
0202-02-26_20:44:32.543000      668.08        4.85850800e+00        9.04206010e-06  21.9971  21.8153
0202-02-26_20:44:32.740000      668.28        4.91235800e+00        1.23264535e-05  21.9971  21.8153
0202-02-26_20:44:32.930000      668.47        4.96207700e+00        1.56764206e-05  21.9971  21.8153
0202-02-26_20:44:33.140000      668.68        5.00771600e+00        1.75729792e-05  21.9877  21.6672
0202-02-26_20:44:33.332000      668.87        5.06153000e+00        2.29800304e-05  21.9877  21.6672

File: chapter 5/cold_vs_warm/20K/ffj29/Ic/1_anneal/Ic_2024-02-26_20-44-56333964_f29-800keV-0nA-22k.txt
# Ic = 4.16 A, n = 25.04 , Tavg = 22.01 K, f29-800keV-0nA-22k
#datetime                        t_s     iHTS_A                vHTS_V                tHTS_K  tTAR_K
0202-02-26_20:44:35.426000      670.96        1.74897300e-02        1.22222720e-08  21.9966  21.7071
0202-02-26_20:44:35.633000      671.17        5.08218800e-02        7.13998200e-09  21.9966  21.7071
0202-02-26_20:44:35.824000      671.36        9.78362700e-02        1.09207120e-08  21.9966  21.7071
0202-02-26_20:44:36.035000      671.57        1.49623400e-01        4.53686200e-09  21.9966  21.7071
0202-02-26_20:44:36.234000      671.77        1.97933400e-01        9.24727200e-09  21.9881  21.7534
0202-02-26_20:44:36.430000      671.97        2.46878700e-01        1.39576820e-08  21.9881  21.7534
0202-02-26_20:44:36.620000      672.16        2.98204500e-01        1.88540220e-08  21.9881  21.7534
0202-02-26_20:44:36.830000      672.37        3.47817600e-01        2.22008120e-08  21.9881  21.7534
0202-02-26_20:44:37.043000      672.58        3.94653900e-01        1.71184320e-08  21.9881  21.7534
0202-02-26_20:44:37.270000      672.80        4.48198400e-01        1.03626420e-08  21.9991  21.8152
0202-02-26_20:44:37.470000      673.01        4.94559600e-01        9.61889200e-09  21.9991  21.8152
0202-02-26_20:44:37.670000      673.21        5.45634600e-01        1.34615920e-08  21.9991  21.8152
0202-02-26_20:44:37.867000      673.40        5.93469700e-01        9.24701200e-09  21.9991  21.8152
0202-02-26_20:44:38.080000      673.62        6.43005600e-01        3.04911200e-09  21.9991  21.8152
0202-02-26_20:44:38.305000      673.84        6.95437100e-01        3.04911200e-09  21.9923  21.6712
0202-02-26_20:44:38.504000      674.04        7.41991500e-01        1.26558620e-08  21.9923  21.6712
0202-02-26_20:44:38.700000      674.23        7.90826900e-01        1.29037820e-08  21.9923  21.6712
0202-02-26_20:44:38.900000      674.44        8.42641000e-01        1.58787720e-08  21.9923  21.6712
0202-02-26_20:44:39.120000      674.66        8.91330700e-01        1.32136720e-08  21.9904  21.8407
0202-02-26_20:44:39.324000      674.86        9.42423500e-01        1.63746020e-08  21.9904  21.8407
0202-02-26_20:44:39.520000      675.05        9.91579500e-01        1.51350220e-08  21.9904  21.8407
0202-02-26_20:44:39.723000      675.26        1.03928700e+00        1.15402420e-08  21.9904  21.8407
0202-02-26_20:44:39.914000      675.45        1.08854500e+00        1.01767020e-08  21.9904  21.8407
0202-02-26_20:44:40.117000      675.65        1.14033600e+00        4.16473200e-09  21.9959  21.7057
0202-02-26_20:44:40.330000      675.86        1.18982400e+00        4.10275200e-09  21.9959  21.7057
0202-02-26_20:44:40.520000      676.06        1.23832100e+00        3.84012000e-10  21.9959  21.7057
0202-02-26_20:44:40.727000      676.26        1.28881300e+00        4.53661200e-09  21.9959  21.7057
0202-02-26_20:44:40.918000      676.46        1.33663000e+00        8.75118200e-09  21.9959  21.7057
0202-02-26_20:44:41.117000      676.65        1.38580100e+00        1.09824320e-08  21.9891  21.7559
0202-02-26_20:44:41.320000      676.86        1.43765700e+00        9.12306200e-09  21.9891  21.7559
0202-02-26_20:44:41.516000      677.05        1.48749700e+00        8.13139200e-09  21.9891  21.7559
0202-02-26_20:44:41.707000      677.24        1.53197900e+00        4.90848200e-09  21.9891  21.7559
0202-02-26_20:44:41.910000      677.45        1.58639200e+00       -1.73798000e-10  21.9891  21.7559
0202-02-26_20:44:42.117000      677.65        1.63702600e+00        7.13973200e-09  21.9783  21.8113
0202-02-26_20:44:42.312000      677.85        1.68446500e+00        7.88347200e-09  21.9783  21.8113
0202-02-26_20:44:42.510000      678.05        1.73554600e+00        1.58167920e-08  21.9783  21.8113
0202-02-26_20:44:42.720000      678.25        1.78496900e+00        1.45157120e-08  21.9783  21.8113
0202-02-26_20:44:42.910000      678.45        1.83242900e+00        1.69336120e-08  21.9783  21.8113
0202-02-26_20:44:43.120000      678.66        1.88501300e+00        1.58189520e-08  21.9973  21.6717
0202-02-26_20:44:43.312000      678.85        1.93429200e+00        1.45796120e-08  21.9973  21.6717
0202-02-26_20:44:43.508000      679.04        1.98205600e+00        1.91040820e-08  21.9973  21.6717
0202-02-26_20:44:43.710000      679.25        2.03025000e+00        2.31947020e-08  21.9973  21.6717
0202-02-26_20:44:43.902000      679.44        2.08294100e+00        2.65415720e-08  21.9973  21.6717
0202-02-26_20:44:44.100000      679.64        2.13257100e+00        2.12733520e-08  21.9971  21.8408
0202-02-26_20:44:44.310000      679.84        2.17955400e+00        2.10874120e-08  21.9971  21.8408
0202-02-26_20:44:44.500000      680.04        2.23151700e+00        1.94139820e-08  21.9971  21.8408
0202-02-26_20:44:44.690000      680.23        2.28130300e+00        2.18311620e-08  21.9971  21.8408
0202-02-26_20:44:44.902000      680.44        2.32667600e+00        1.82983520e-08  21.9971  21.8408
0202-02-26_20:44:45.100000      680.64        2.38085300e+00        1.86082520e-08  21.9971  21.8408
0202-02-26_20:44:45.312000      680.85        2.43173400e+00        1.65629420e-08  21.9834  21.7013
0202-02-26_20:44:45.508000      681.04        2.47731400e+00        1.87941920e-08  21.9834  21.7013
0202-02-26_20:44:45.707000      681.25        2.52934700e+00        2.15212620e-08  21.9834  21.7013
0202-02-26_20:44:45.902000      681.44        2.57756200e+00        2.25749120e-08  21.9834  21.7013
0202-02-26_20:44:46.125000      681.66        2.62794900e+00        2.55499020e-08  21.9834  21.7013
0202-02-26_20:44:46.332000      681.87        2.67990700e+00        2.39384520e-08  21.9838  21.7560
0202-02-26_20:44:46.523000      682.06        2.72619300e+00        2.22030320e-08  21.9838  21.7560
0202-02-26_20:44:46.727000      682.26        2.77538300e+00        2.24509520e-08  21.9838  21.7560
0202-02-26_20:44:46.930000      682.46        2.82715700e+00        2.41243920e-08  21.9838  21.7560
0202-02-26_20:44:47.125000      682.66        2.87701400e+00        2.63556320e-08  21.9799  21.8101
0202-02-26_20:44:47.336000      682.87        2.92284300e+00        2.53019920e-08  21.9799  21.8101
0202-02-26_20:44:47.530000      683.07        2.97624100e+00        1.97238720e-08  21.9799  21.8101
0202-02-26_20:44:47.723000      683.26        3.02614900e+00        1.87941920e-08  21.9799  21.8101
0202-02-26_20:44:47.926000      683.46        3.07097600e+00        1.52613820e-08  21.9799  21.8101
0202-02-26_20:44:48.130000      683.66        3.12538500e+00        2.07775220e-08  21.9926  21.6689
0202-02-26_20:44:48.320000      683.86        3.17481700e+00        2.39384520e-08  21.9926  21.6689
0202-02-26_20:44:48.527000      684.06        3.21983900e+00        2.53019920e-08  21.9926  21.6689
0202-02-26_20:44:48.720000      684.25        3.27401500e+00        2.61696120e-08  21.9926  21.6689
0202-02-26_20:44:48.910000      684.45        3.32385500e+00        2.55497020e-08  21.9926  21.6689
0202-02-26_20:44:49.120000      684.66        3.37271300e+00        2.59833920e-08  21.9958  21.8414
0202-02-26_20:44:49.312000      684.85        3.42226700e+00        2.38760620e-08  21.9958  21.8414
0202-02-26_20:44:49.504000      685.04        3.47252400e+00        2.09630520e-08  21.9958  21.8414
0202-02-26_20:44:49.710000      685.25        3.52051500e+00        1.84219120e-08  21.9958  21.8414
0202-02-26_20:44:49.902000      685.44        3.57056200e+00        2.28224220e-08  21.9958  21.8414
0202-02-26_20:44:50.110000      685.65        3.62193800e+00        2.74088720e-08  21.9943  21.7017
0202-02-26_20:44:50.312000      685.85        3.67138300e+00        3.46604220e-08  21.9943  21.7017
0202-02-26_20:44:50.508000      686.04        3.71917800e+00        3.57140620e-08  21.9943  21.7017
0202-02-26_20:44:50.700000      686.24        3.77063000e+00        3.76973920e-08  21.9943  21.7017
0202-02-26_20:44:50.900000      686.43        3.82037700e+00        4.28416620e-08  21.9943  21.7017
0202-02-26_20:44:51.125000      686.66        3.86701700e+00        4.83577920e-08  21.9961  21.7579
0202-02-26_20:44:51.320000      686.86        3.91481800e+00        5.35640420e-08  21.9961  21.7579
0202-02-26_20:44:51.530000      687.07        3.96730400e+00        6.95546320e-08  21.9961  21.7579
0202-02-26_20:44:51.727000      687.26        4.01826400e+00        9.46561620e-08  21.9961  21.7579
0202-02-26_20:44:51.918000      687.46        4.06846600e+00        1.31037872e-07  21.9961  21.7579
0202-02-26_20:44:52.133000      687.67        4.11675600e+00        1.80125292e-07  21.9914  21.8071
0202-02-26_20:44:52.330000      687.87        4.16800000e+00        2.28716872e-07  21.9914  21.8071
0202-02-26_20:44:52.520000      688.06        4.21741700e+00        2.85179802e-07  21.9914  21.8071
0202-02-26_20:44:52.727000      688.26        4.26552500e+00        4.02196282e-07  21.9914  21.8071
0202-02-26_20:44:52.918000      688.46        4.31537900e+00        5.19398692e-07  21.9914  21.8071
0202-02-26_20:44:53.133000      688.67        4.36651200e+00        6.64739592e-07  21.9747  21.6675
0202-02-26_20:44:53.332000      688.87        4.41252400e+00        8.98896502e-07  21.9747  21.6675
0202-02-26_20:44:53.535000      689.07        4.46558100e+00        1.11904614e-06  21.9747  21.6675
0202-02-26_20:44:53.740000      689.27        4.51519600e+00        1.51341892e-06  21.9747  21.6675
0202-02-26_20:44:53.940000      689.48        4.56291200e+00        1.88411571e-06  21.9747  21.6675
0202-02-26_20:44:54.140000      689.68        4.61472800e+00        3.30957221e-06  21.9779  21.8406
0202-02-26_20:44:54.336000      689.87        4.66457700e+00        3.48584066e-06  21.9779  21.8406
0202-02-26_20:44:54.540000      690.07        4.70926500e+00        4.58330395e-06  21.9779  21.8406
0202-02-26_20:44:54.742000      690.28        4.76317400e+00        6.90298515e-06  21.9779  21.8406
0202-02-26_20:44:54.934000      690.47        4.81321300e+00        8.26962245e-06  21.9779  21.8406
0202-02-26_20:44:55.152000      690.69        4.85896800e+00        9.65144465e-06  22.0064  21.7045
0202-02-26_20:44:55.360000      690.90        4.91275100e+00        1.26918252e-05  22.0064  21.7045
0202-02-26_20:44:55.562000      691.10        4.96213600e+00        1.58707288e-05  22.0064  21.7045
0202-02-26_20:44:55.754000      691.29        5.00913300e+00        1.81713897e-05  22.0064  21.7045
0202-02-26_20:44:55.957000      691.49        5.06133400e+00        2.33658507e-05  22.0064  21.7045

File: chapter 5/cold_vs_warm/20K/ffj29/Ic/1_anneal/Ic_2024-02-26_20-45-41264555_f29-800keV-0nA-22k.txt
# Ic = 4.16 A, n = 24.82 , Tavg = 22.00 K, f29-800keV-0nA-22k
#datetime                        t_s     iHTS_A                vHTS_V                tHTS_K  tTAR_K
0202-02-26_20:45:20.566000      716.10        1.85183700e-02        1.92258805e-08  22.0092  21.7057
0202-02-26_20:45:20.760000      716.30        5.07092100e-02        1.99076505e-08  22.0092  21.7057
0202-02-26_20:45:20.965000      716.50        9.81806800e-02        2.62914905e-08  22.0092  21.7057
0202-02-26_20:45:21.164000      716.70        1.47039800e-01        2.74690905e-08  21.9901  21.7543
0202-02-26_20:45:21.355000      716.89        1.98751400e-01        2.82748205e-08  21.9901  21.7543
0202-02-26_20:45:21.562000      717.10        2.46300100e-01        2.48659705e-08  21.9901  21.7543
0202-02-26_20:45:21.754000      717.29        2.95738200e-01        2.25727505e-08  21.9901  21.7543
0202-02-26_20:45:21.945000      717.48        3.47092100e-01        2.20149405e-08  21.9901  21.7543
0202-02-26_20:45:22.152000      717.69        3.97018300e-01        2.48659705e-08  21.9916  21.8116
0202-02-26_20:45:22.348000      717.89        4.44629300e-01        1.68706805e-08  21.9916  21.8116
0202-02-26_20:45:22.543000      718.08        4.95702700e-01        1.60029805e-08  21.9916  21.8116
0202-02-26_20:45:22.746000      718.28        5.45254900e-01        1.13545505e-08  21.9916  21.8116
0202-02-26_20:45:22.940000      718.48        5.93085500e-01        1.37097505e-08  21.9916  21.8116
0202-02-26_20:45:23.137000      718.67        6.41968400e-01        1.45774605e-08  21.9868  21.6664
0202-02-26_20:45:23.332000      718.87        6.93579100e-01        1.83581805e-08  21.9868  21.6664
0202-02-26_20:45:23.527000      719.06        7.43451800e-01        1.93498405e-08  21.9868  21.6664
0202-02-26_20:45:23.720000      719.26        7.88633200e-01        1.78003705e-08  21.9868  21.6664
0202-02-26_20:45:23.926000      719.46        8.42593300e-01        1.64988105e-08  21.9868  21.6664
0202-02-26_20:45:24.125000      719.66        8.92308800e-01        1.95357805e-08  21.9743  21.8376
0202-02-26_20:45:24.340000      719.88        9.39615500e-01        2.23868105e-08  21.9743  21.8376
0202-02-26_20:45:24.530000      720.07        9.91336000e-01        2.08386405e-08  21.9743  21.8376
0202-02-26_20:45:24.727000      720.26        1.04077200e+00        1.77406605e-08  21.9743  21.8376
0202-02-26_20:45:24.930000      720.47        1.08592700e+00        1.34650905e-08  21.9743  21.8376
0202-02-26_20:45:25.130000      720.66        1.14013800e+00        1.24734205e-08  21.9812  21.7052
0202-02-26_20:45:25.336000      720.87        1.18991100e+00        1.35890405e-08  21.9812  21.7052
0202-02-26_20:45:25.540000      721.07        1.23690500e+00        1.73077905e-08  21.9812  21.7052
0202-02-26_20:45:25.740000      721.28        1.28842800e+00        2.12124705e-08  21.9812  21.7052
0202-02-26_20:45:25.940000      721.48        1.33808500e+00        2.18322605e-08  21.9812  21.7052
0202-02-26_20:45:26.140000      721.68        1.38522300e+00        2.15843405e-08  21.9801  21.7506
0202-02-26_20:45:26.348000      721.88        1.43777200e+00        2.60468305e-08  21.9801  21.7506
0202-02-26_20:45:26.543000      722.08        1.48733000e+00        2.71624505e-08  21.9801  21.7506
0202-02-26_20:45:26.734000      722.27        1.53285200e+00        2.52411005e-08  21.9801  21.7506
0202-02-26_20:45:26.940000      722.48        1.58624400e+00        1.82994505e-08  21.9801  21.7506
0202-02-26_20:45:27.152000      722.69        1.63632500e+00        1.91671605e-08  21.9798  21.8125
0202-02-26_20:45:27.350000      722.89        1.68367300e+00        2.05307005e-08  21.9798  21.8125
0202-02-26_20:45:27.555000      723.09        1.73515900e+00        2.84640105e-08  21.9798  21.8125
0202-02-26_20:45:27.758000      723.29        1.78319000e+00        2.51791205e-08  21.9798  21.8125
0202-02-26_20:45:27.950000      723.49        1.83290800e+00        2.32577705e-08  21.9798  21.8125
0202-02-26_20:45:28.160000      723.70        1.88409300e+00        1.74317505e-08  21.9918  21.6652
0202-02-26_20:45:28.360000      723.90        1.93229200e+00        1.21015505e-08  21.9918  21.6652
0202-02-26_20:45:28.562000      724.10        1.98077200e+00        1.32171705e-08  21.9918  21.6652
0202-02-26_20:45:28.758000      724.29        2.03321400e+00        1.54484205e-08  21.9918  21.6652
0202-02-26_20:45:28.950000      724.49        2.08255000e+00        2.25140305e-08  21.9918  21.6652
0202-02-26_20:45:29.145000      724.68        2.13092700e+00        2.59228705e-08  21.9881  21.8344
0202-02-26_20:45:29.344000      724.88        2.18030400e+00        2.66666205e-08  21.9881  21.8344
0202-02-26_20:45:29.540000      725.07        2.23143200e+00        2.24520505e-08  21.9881  21.8344
0202-02-26_20:45:29.730000      725.27        2.27953800e+00        2.05307005e-08  21.9881  21.8344
0202-02-26_20:45:29.926000      725.46        2.32798200e+00        1.19156105e-08  21.9881  21.8344
0202-02-26_20:45:30.130000      725.67        2.38032900e+00        1.71838305e-08  21.9891  21.7023
0202-02-26_20:45:30.340000      725.87        2.43035300e+00        1.77415505e-08  21.9891  21.7023
0202-02-26_20:45:30.530000      726.07        2.47790200e+00        2.47448305e-08  21.9891  21.7023
0202-02-26_20:45:30.723000      726.26        2.52935100e+00        2.65419605e-08  21.9891  21.7023
0202-02-26_20:45:30.914000      726.45        2.57909000e+00        2.59839705e-08  21.9891  21.7023
0202-02-26_20:45:31.113000      726.65        2.62697800e+00        2.57980305e-08  21.9881  21.7484
0202-02-26_20:45:31.320000      726.86        2.67746100e+00        2.12115805e-08  21.9881  21.7484
0202-02-26_20:45:31.523000      727.06        2.72778500e+00        1.63772205e-08  21.9881  21.7484
0202-02-26_20:45:31.715000      727.25        2.77562800e+00        1.50756605e-08  21.9881  21.7484
0202-02-26_20:45:31.906000      727.44        2.82453700e+00        1.24725405e-08  21.9881  21.7484
0202-02-26_20:45:32.105000      727.64        2.87661800e+00        1.72449305e-08  21.9828  21.8096
0202-02-26_20:45:32.300000      727.84        2.92660200e+00        1.50756605e-08  21.9828  21.8096
0202-02-26_20:45:32.496000      728.03        2.97083700e+00        1.28444105e-08  21.9828  21.8096
0202-02-26_20:45:32.688000      728.22        3.02559400e+00        1.34022305e-08  21.9828  21.8096
0202-02-26_20:45:32.890000      728.43        3.07558200e+00        1.92282505e-08  21.9828  21.8096
0202-02-26_20:45:33.130000      728.66        3.12452000e+00        2.25751205e-08  21.9835  21.6657
0202-02-26_20:45:33.340000      728.88        3.17535600e+00        2.14595005e-08  21.9835  21.6657
0202-02-26_20:45:33.530000      729.07        3.22297600e+00        2.28230405e-08  21.9835  21.6657
0202-02-26_20:45:33.723000      729.26        3.27201600e+00        1.65631605e-08  21.9835  21.6657
0202-02-26_20:45:33.914000      729.45        3.32368000e+00        1.93522105e-08  21.9835  21.6657
0202-02-26_20:45:34.120000      729.66        3.37328600e+00        9.68348050e-09  21.9912  21.8355
0202-02-26_20:45:34.316000      729.85        3.41797700e+00        1.29683705e-08  21.9912  21.8355
0202-02-26_20:45:34.508000      730.05        3.47259100e+00        1.09230605e-08  21.9912  21.8355
0202-02-26_20:45:34.710000      730.25        3.52218900e+00        1.58813905e-08  21.9912  21.8355
0202-02-26_20:45:34.906000      730.44        3.56718800e+00        1.84225305e-08  21.9912  21.8355
0202-02-26_20:45:35.113000      730.65        3.62180200e+00        1.28444105e-08  21.9851  21.7028
0202-02-26_20:45:35.310000      730.84        3.67154700e+00        1.66871105e-08  21.9851  21.7028
0202-02-26_20:45:35.500000      731.04        3.71591900e+00        1.81746105e-08  21.9851  21.7028
0202-02-26_20:45:35.690000      731.23        3.77015200e+00        3.14381205e-08  21.9851  21.7028
0202-02-26_20:45:35.895000      731.43        3.82017200e+00        4.07349805e-08  21.9851  21.7028
0202-02-26_20:45:36.098000      731.63        3.86790900e+00        5.16432805e-08  21.9740  21.7472
0202-02-26_20:45:36.293000      731.83        3.91783700e+00        5.69737305e-08  21.9740  21.7472
0202-02-26_20:45:36.492000      732.03        3.96886000e+00        7.31512705e-08  21.9740  21.7472
0202-02-26_20:45:36.684000      732.22        4.01681900e+00        9.65181305e-08  21.9740  21.7472
0202-02-26_20:45:36.880000      732.41        4.06554100e+00        1.26454520e-07  21.9740  21.7472
0202-02-26_20:45:37.086000      732.62        4.11834200e+00        1.75789850e-07  21.9825  21.8115
0202-02-26_20:45:37.280000      732.82        4.16785200e+00        2.22088210e-07  21.9825  21.8115
0202-02-26_20:45:37.473000      733.01        4.21273200e+00        2.81340180e-07  21.9825  21.8115
0202-02-26_20:45:37.676000      733.21        4.26700500e+00        3.70961900e-07  21.9825  21.8115
0202-02-26_20:45:37.880000      733.41        4.31673800e+00        5.25351720e-07  21.9825  21.8115
0202-02-26_20:45:38.100000      733.64        4.36447700e+00        6.71684270e-07  21.9825  21.8115
0202-02-26_20:45:38.297000      733.83        4.41647500e+00        9.00882820e-07  21.9919  21.6656
0202-02-26_20:45:38.500000      734.04        4.46560400e+00        1.13094907e-06  21.9919  21.6656
0202-02-26_20:45:38.700000      734.24        4.51261700e+00        1.51676869e-06  21.9919  21.6656
0202-02-26_20:45:38.895000      734.43        4.56487300e+00        1.89130812e-06  21.9919  21.6656
0202-02-26_20:45:39.098000      734.64        4.61508900e+00        3.28447332e-06  21.9919  21.6656
0202-02-26_20:45:39.297000      734.83        4.66351200e+00        3.44394542e-06  21.9882  21.8368
0202-02-26_20:45:39.496000      735.03        4.71401100e+00        4.64869428e-06  21.9882  21.8368
0202-02-26_20:45:39.688000      735.22        4.76359000e+00        6.78263312e-06  21.9882  21.8368
0202-02-26_20:45:39.880000      735.42        4.80825000e+00        6.92964742e-06  21.9882  21.8368
0202-02-26_20:45:40.094000      735.63        4.86285800e+00        1.00052340e-05  21.9882  21.8368
0202-02-26_20:45:40.305000      735.84        4.91160100e+00        1.23738874e-05  21.9954  21.7077
0202-02-26_20:45:40.496000      736.03        4.96110900e+00        1.55675440e-05  21.9954  21.7077
0202-02-26_20:45:40.690000      736.23        5.01161200e+00        1.84179605e-05  21.9954  21.7077
0202-02-26_20:45:40.883000      736.42        5.05988600e+00        2.30093685e-05  21.9954  21.7077
