Repository: shortlab/2025-devitre-PhD

# 2025-devitre-PhD
Data repository for Alexis Devitre's PhD thesis

File: chapter 5/cold_vs_warm/20K/ffj29/Ic/1_anneal/Ic_2024-02-26_20-52-27918184_f29-800keV-0nA-24k.txt
# Ic = 3.88 A, n = 23.94 , Tavg = 23.95 K, f29-800keV-0nA-24k
#datetime                        t_s     iHTS_A                vHTS_V                tHTS_K  tTAR_K
0202-02-26_20:52:08.350000      1123.89        1.71966200e-02        1.71991715e-08  23.9559  23.6834
0202-02-26_20:52:08.543000      1124.08        5.06344700e-02        1.83147915e-08  23.9559  23.6834
0202-02-26_20:52:08.740000      1124.27        9.54226800e-02        2.02981215e-08  23.9559  23.6834
0202-02-26_20:52:08.930000      1124.47        1.49200300e-01        1.90585415e-08  23.9559  23.6834
0202-02-26_20:52:09.145000      1124.68        1.99901300e-01        1.73231315e-08  23.9486  23.7890
0202-02-26_20:52:09.340000      1124.88        2.46157300e-01        1.23648115e-08  23.9486  23.7890
0202-02-26_20:52:09.535000      1125.07        2.97929900e-01        9.69971150e-09  23.9486  23.7890
0202-02-26_20:52:09.730000      1125.27        3.47468800e-01        1.35424115e-08  23.9486  23.7890
0202-02-26_20:52:09.926000      1125.46        3.93693600e-01        1.28606415e-08  23.9486  23.7890
0202-02-26_20:52:10.137000      1125.67        4.46118400e-01        9.26586150e-09  23.9558  23.6782
0202-02-26_20:52:10.336000      1125.87        4.94386900e-01        2.94400150e-09  23.9558  23.6782
0202-02-26_20:52:10.540000      1126.08        5.42772600e-01        1.82838150e-09  23.9558  23.6782
0202-02-26_20:52:10.742000      1126.28        5.94831600e-01        4.55546150e-09  23.9558  23.6782
0202-02-26_20:52:10.934000      1126.47        6.44379400e-01        3.31588150e-09  23.9558  23.6782
0202-02-26_20:52:11.145000      1126.68        6.89188400e-01        3.56379150e-09  23.9568  23.7560
0202-02-26_20:52:11.336000      1126.87        7.42857700e-01        5.88801500e-10  23.9568  23.7560
0202-02-26_20:52:11.530000      1127.07        7.92876000e-01        1.70442150e-09  23.9568  23.7560
0202-02-26_20:52:11.740000      1127.28        8.38297000e-01        1.76656150e-09  23.9568  23.7560
0202-02-26_20:52:11.934000      1127.47        8.91767300e-01        1.39489150e-09  23.9568  23.7560
0202-02-26_20:52:12.130000      1127.67        9.41534800e-01        5.91952150e-09  23.9589  23.7429
0202-02-26_20:52:12.336000      1127.87        9.87783400e-01        6.10545150e-09  23.9589  23.7429
0202-02-26_20:52:12.527000      1128.06        1.04058600e+00        6.16743150e-09  23.9589  23.7429
0202-02-26_20:52:12.720000      1128.26        1.09052800e+00        5.91952150e-09  23.9589  23.7429
0202-02-26_20:52:12.926000      1128.46        1.13541800e+00        1.01960715e-08  23.9589  23.7429
0202-02-26_20:52:13.145000      1128.68        1.18945900e+00        1.58981415e-08  23.9644  23.6843
0202-02-26_20:52:13.350000      1128.89        1.23780900e+00        1.39148115e-08  23.9644  23.6843
0202-02-26_20:52:13.555000      1129.09        1.28750300e+00        1.55882415e-08  23.9644  23.6843
0202-02-26_20:52:13.754000      1129.29        1.33801600e+00        1.73236515e-08  23.9644  23.6843
0202-02-26_20:52:13.950000      1129.49        1.38543400e+00        1.46585615e-08  23.9644  23.6843
0202-02-26_20:52:14.156000      1129.69        1.43727000e+00        1.20554415e-08  23.9548  23.7896
0202-02-26_20:52:14.350000      1129.89        1.48684500e+00        9.45232150e-09  23.9548  23.7896
0202-02-26_20:52:14.560000      1130.10        1.53244800e+00        7.34503150e-09  23.9548  23.7896
0202-02-26_20:52:14.750000      1130.29        1.58615100e+00        6.78722150e-09  23.9548  23.7896
0202-02-26_20:52:14.957000      1130.49        1.63547900e+00        1.12497115e-08  23.9548  23.7896
0202-02-26_20:52:15.164000      1130.70        1.68341100e+00        1.11877315e-08  23.9674  23.6773
0202-02-26_20:52:15.367000      1130.90        1.73491500e+00        1.13736715e-08  23.9674  23.6773
0202-02-26_20:52:15.570000      1131.11        1.78292300e+00        8.64659150e-09  23.9674  23.6773
0202-02-26_20:52:15.760000      1131.30        1.83222200e+00        5.36171150e-09  23.9674  23.6773
0202-02-26_20:52:15.970000      1131.51        1.88389900e+00        5.11379150e-09  23.9674  23.6773
0202-02-26_20:52:16.170000      1131.71        1.93246900e+00        4.74192150e-09  23.9581  23.7554
0202-02-26_20:52:16.363000      1131.90        1.98122600e+00        5.48566150e-09  23.9581  23.7554
0202-02-26_20:52:16.560000      1132.09        2.03249100e+00        7.65493150e-09  23.9581  23.7554
0202-02-26_20:52:16.750000      1132.29        2.08030800e+00        8.15076150e-09  23.9581  23.7554
0202-02-26_20:52:16.940000      1132.48        2.12951500e+00        1.01340915e-08  23.9581  23.7554
0202-02-26_20:52:17.152000      1132.69        2.18189300e+00        6.53931150e-09  23.9491  23.7393
0202-02-26_20:52:17.350000      1132.89        2.23218100e+00        6.35337150e-09  23.9491  23.7393
0202-02-26_20:52:17.547000      1133.08        2.27784200e+00        6.41503150e-09  23.9491  23.7393
0202-02-26_20:52:17.750000      1133.29        2.32995400e+00        4.55438150e-09  23.9491  23.7393
0202-02-26_20:52:17.940000      1133.48        2.38008900e+00        9.51174150e-09  23.9491  23.7393
0202-02-26_20:52:18.145000      1133.68        2.42570500e+00        1.13084915e-08  23.9478  23.6833
0202-02-26_20:52:18.336000      1133.87        2.47921700e+00        1.24861015e-08  23.9478  23.6833
0202-02-26_20:52:18.530000      1134.07        2.52883900e+00        1.08126615e-08  23.9478  23.6833
0202-02-26_20:52:18.723000      1134.26        2.57424300e+00        8.02361150e-09  23.9478  23.6833
0202-02-26_20:52:18.930000      1134.47        2.62789900e+00        1.47793215e-08  23.9478  23.6833
0202-02-26_20:52:19.137000      1134.67        2.67806900e+00        1.42215115e-08  23.9380  23.7887
0202-02-26_20:52:19.340000      1134.88        2.72557400e+00        1.57709815e-08  23.9380  23.7887
0202-02-26_20:52:19.535000      1135.07        2.77720700e+00        9.07725150e-09  23.9380  23.7887
0202-02-26_20:52:19.727000      1135.26        2.82672400e+00        7.52778150e-09  23.9380  23.7887
0202-02-26_20:52:19.920000      1135.46        2.87137700e+00        8.96031500e-10  23.9380  23.7887
0202-02-26_20:52:20.133000      1135.67        2.92590400e+00        3.43717150e-09  23.9552  23.6780
0202-02-26_20:52:20.350000      1135.89        2.97661200e+00        5.04862150e-09  23.9552  23.6780
0202-02-26_20:52:20.543000      1136.08        3.02383400e+00        1.05647515e-08  23.9552  23.6780
0202-02-26_20:52:20.746000      1136.28        3.07480400e+00        8.27153150e-09  23.9552  23.6780
0202-02-26_20:52:20.950000      1136.48        3.12481800e+00        9.75902150e-09  23.9552  23.6780
0202-02-26_20:52:21.145000      1136.68        3.17164200e+00        9.57308150e-09  23.9572  23.7589
0202-02-26_20:52:21.348000      1136.88        3.22408200e+00        1.42834915e-08  23.9572  23.7589
0202-02-26_20:52:21.547000      1137.09        3.27363800e+00        1.27959915e-08  23.9572  23.7589
0202-02-26_20:52:21.742000      1137.28        3.32062700e+00        1.44074415e-08  23.9572  23.7589
0202-02-26_20:52:21.940000      1137.48        3.37290200e+00        1.15564115e-08  23.9572  23.7589
0202-02-26_20:52:22.145000      1137.68        3.42279800e+00        9.07725150e-09  23.9594  23.7378
0202-02-26_20:52:22.336000      1137.87        3.46893900e+00        1.21762015e-08  23.9594  23.7378
0202-02-26_20:52:22.540000      1138.08        3.52176700e+00        1.92418015e-08  23.9594  23.7378
0202-02-26_20:52:22.742000      1138.28        3.57173100e+00        3.29391515e-08  23.9594  23.7378
0202-02-26_20:52:22.934000      1138.47        3.61839200e+00        3.78974715e-08  23.9594  23.7378
0202-02-26_20:52:23.145000      1138.68        3.67127200e+00        5.14088915e-08  23.9586  23.6877
0202-02-26_20:52:23.336000      1138.87        3.72057500e+00        6.83911215e-08  23.9586  23.6877
0202-02-26_20:52:23.530000      1139.07        3.76528900e+00        9.47942315e-08  23.9586  23.6877
0202-02-26_20:52:23.740000      1139.28        3.81931400e+00        1.29936511e-07  23.9586  23.6877
0202-02-26_20:52:23.934000      1139.47        3.86926400e+00        1.90800131e-07  23.9586  23.6877
0202-02-26_20:52:24.140000      1139.68        3.91498100e+00        2.51291741e-07  23.9669  23.7875
0202-02-26_20:52:24.340000      1139.88        3.96937600e+00        3.56779961e-07  23.9669  23.7875
0202-02-26_20:52:24.535000      1140.07        4.01832700e+00        4.67040551e-07  23.9669  23.7875
0202-02-26_20:52:24.727000      1140.26        4.06334200e+00        5.99799521e-07  23.9669  23.7875
0202-02-26_20:52:24.930000      1140.47        4.11735000e+00        8.50690401e-07  23.9669  23.7875
0202-02-26_20:52:25.137000      1140.68        4.16721700e+00        1.09309017e-06  23.9514  23.6773
0202-02-26_20:52:25.344000      1140.88        4.21522300e+00        1.38166428e-06  23.9514  23.6773
0202-02-26_20:52:25.535000      1141.07        4.26646300e+00        1.86888099e-06  23.9514  23.6773
0202-02-26_20:52:25.727000      1141.26        4.31604200e+00        3.33623320e-06  23.9514  23.6773
0202-02-26_20:52:25.920000      1141.46        4.36109600e+00        3.43812663e-06  23.9514  23.6773
0202-02-26_20:52:26.133000      1141.67        4.41592500e+00        4.76491051e-06  23.9452  23.7561
0202-02-26_20:52:26.344000      1141.88        4.46429700e+00        6.58696833e-06  23.9452  23.7561
0202-02-26_20:52:26.535000      1142.07        4.51386000e+00        8.29269163e-06  23.9452  23.7561
0202-02-26_20:52:26.740000      1142.28        4.56437000e+00        1.03685533e-05  23.9452  23.7561
0202-02-26_20:52:26.934000      1142.47        4.61213800e+00        1.30340830e-05  23.9452  23.7561
0202-02-26_20:52:27.133000      1142.67        4.66139500e+00        1.51457065e-05  23.9482  23.7326
0202-02-26_20:52:27.330000      1142.87        4.71324800e+00        1.96683119e-05  23.9482  23.7326
0202-02-26_20:52:27.535000      1143.07        4.76269800e+00        2.35246433e-05  23.9482  23.7326

File: chapter 5/cold_vs_warm/20K/ffj29/Ic/1_anneal/Ic_2024-02-26_20-53-10719378_f29-800keV-0nA-24k.txt
# Ic = 3.88 A, n = 24.13 , Tavg = 23.94 K, f29-800keV-0nA-24k
#datetime                        t_s     iHTS_A                vHTS_V                tHTS_K  tTAR_K
0202-02-26_20:52:51.040000      1166.58        1.83627000e-02        3.32919875e-08  23.9511  23.6754
0202-02-26_20:52:51.246000      1166.78        4.91048100e-02        3.21143875e-08  23.9572  23.7620
0202-02-26_20:52:51.440000      1166.98        9.92240000e-02        2.96972075e-08  23.9572  23.7620
0202-02-26_20:52:51.633000      1167.17        1.49053800e-01        2.73420075e-08  23.9572  23.7620
0202-02-26_20:52:51.824000      1167.36        1.94460800e-01        2.74039875e-08  23.9572  23.7620
0202-02-26_20:52:52.023000      1167.56        2.47983100e-01        3.00071075e-08  23.9572  23.7620
0202-02-26_20:52:52.246000      1167.78        2.98972000e-01        2.98831475e-08  23.9558  23.7289
0202-02-26_20:52:52.450000      1167.99        3.45087000e-01        3.00690875e-08  23.9558  23.7289
0202-02-26_20:52:52.640000      1168.18        3.96776400e-01        2.71560775e-08  23.9558  23.7289
0202-02-26_20:52:52.850000      1168.39        4.44491400e-01        2.76519075e-08  23.9558  23.7289
0202-02-26_20:52:53.094000      1168.63        4.95597600e-01        3.13086675e-08  23.9558  23.7289
0202-02-26_20:52:53.293000      1168.83        5.41806000e-01        3.21765275e-08  23.9574  23.6913
0202-02-26_20:52:53.496000      1169.03        5.94595200e-01        2.97598075e-08  23.9574  23.6913
0202-02-26_20:52:53.700000      1169.24        6.44101400e-01        2.49880575e-08  23.9574  23.6913
0202-02-26_20:52:53.890000      1169.43        6.90482100e-01        2.41826375e-08  23.9574  23.6913
0202-02-26_20:52:54.100000      1169.64        7.43501200e-01        2.59180475e-08  23.9492  23.7865
0202-02-26_20:52:54.297000      1169.83        7.92520400e-01        2.92029375e-08  23.9492  23.7865
0202-02-26_20:52:54.490000      1170.03        8.37682500e-01        3.10623075e-08  23.9492  23.7865
0202-02-26_20:52:54.695000      1170.23        8.91433400e-01        3.24258375e-08  23.9492  23.7865
0202-02-26_20:52:54.887000      1170.42        9.41462100e-01        2.90789775e-08  23.9492  23.7865
0202-02-26_20:52:55.086000      1170.62        9.86751900e-01        2.59800275e-08  23.9513  23.6735
0202-02-26_20:52:55.290000      1170.83        1.04126300e+00        2.07737975e-08  23.9513  23.6735
0202-02-26_20:52:55.484000      1171.02        1.08993200e+00        1.77368275e-08  23.9513  23.6735
0202-02-26_20:52:55.676000      1171.21        1.13534000e+00        1.94102575e-08  23.9513  23.6735
0202-02-26_20:52:55.880000      1171.42        1.18923700e+00        2.43685775e-08  23.9513  23.6735
0202-02-26_20:52:56.074000      1171.61        1.23884500e+00        2.25092075e-08  23.9368  23.7582
0202-02-26_20:52:56.290000      1171.83        1.28707100e+00        2.62279475e-08  23.9368  23.7582
0202-02-26_20:52:56.484000      1172.02        1.33808500e+00        2.14555675e-08  23.9368  23.7582
0202-02-26_20:52:56.676000      1172.21        1.38771400e+00        2.28810775e-08  23.9368  23.7582
0202-02-26_20:52:56.867000      1172.41        1.43563600e+00        2.13316075e-08  23.9368  23.7582
0202-02-26_20:52:57.105000      1172.64        1.48493400e+00        1.94102575e-08  23.9368  23.7582
0202-02-26_20:52:57.310000      1172.84        1.53696600e+00        1.61253775e-08  23.9598  23.7289
0202-02-26_20:52:57.500000      1173.04        1.58179100e+00        2.28190975e-08  23.9598  23.7289
0202-02-26_20:52:57.703000      1173.24        1.63552900e+00        2.26331675e-08  23.9598  23.7289
0202-02-26_20:52:57.906000      1173.44        1.68516100e+00        2.28810775e-08  23.9598  23.7289
0202-02-26_20:52:58.110000      1173.65        1.73266500e+00        2.12076475e-08  23.9628  23.6872
0202-02-26_20:52:58.312000      1173.85        1.78511900e+00        1.93482775e-08  23.9628  23.6872
0202-02-26_20:52:58.504000      1174.04        1.83424800e+00        2.15175475e-08  23.9628  23.6872
0202-02-26_20:52:58.700000      1174.23        1.87873100e+00        1.79847475e-08  23.9628  23.6872
0202-02-26_20:52:58.902000      1174.44        1.93321200e+00        2.12076475e-08  23.9628  23.6872
0202-02-26_20:52:59.113000      1174.65        1.98297500e+00        1.82946375e-08  23.9474  23.7862
0202-02-26_20:52:59.324000      1174.86        2.03250800e+00        1.87284775e-08  23.9474  23.7862
0202-02-26_20:52:59.516000      1175.05        2.08271700e+00        1.75508375e-08  23.9474  23.7862
0202-02-26_20:52:59.710000      1175.25        2.13026400e+00        1.93481975e-08  23.9474  23.7862
0202-02-26_20:52:59.902000      1175.44        2.17940900e+00        2.16413975e-08  23.9474  23.7862
0202-02-26_20:53:00.120000      1175.66        2.23272200e+00        2.23231675e-08  23.9607  23.6727
0202-02-26_20:53:00.316000      1175.86        2.27962800e+00        2.25710875e-08  23.9607  23.6727
0202-02-26_20:53:00.520000      1176.06        2.32804600e+00        2.14554675e-08  23.9607  23.6727
0202-02-26_20:53:00.715000      1176.25        2.37999300e+00        2.51122275e-08  23.9607  23.6727
0202-02-26_20:53:00.906000      1176.44        2.42986800e+00        2.43064975e-08  23.9607  23.6727
0202-02-26_20:53:01.113000      1176.65        2.47494900e+00        2.96366875e-08  23.9541  23.7598
0202-02-26_20:53:01.310000      1176.85        2.52913200e+00        1.95341175e-08  23.9541  23.7598
0202-02-26_20:53:01.500000      1177.04        2.57891800e+00        1.82945375e-08  23.9541  23.7598
0202-02-26_20:53:01.690000      1177.23        2.62338600e+00        1.46377775e-08  23.9541  23.7598
0202-02-26_20:53:01.900000      1177.43        2.67786000e+00        2.21372375e-08  23.9541  23.7598
0202-02-26_20:53:02.105000      1177.64        2.72796100e+00        2.33768175e-08  23.9556  23.7246
0202-02-26_20:53:02.310000      1177.84        2.77587700e+00        1.99679675e-08  23.9556  23.7246
0202-02-26_20:53:02.510000      1178.05        2.82692200e+00        1.95960975e-08  23.9556  23.7246
0202-02-26_20:53:02.715000      1178.25        2.87646100e+00        2.11455675e-08  23.9556  23.7246
0202-02-26_20:53:02.906000      1178.44        2.92373000e+00        2.35007675e-08  23.9556  23.7246
0202-02-26_20:53:03.117000      1178.66        2.97561900e+00        2.18893175e-08  23.9446  23.6875
0202-02-26_20:53:03.312000      1178.85        3.02377400e+00        2.36867075e-08  23.9446  23.6875
0202-02-26_20:53:03.504000      1179.04        3.07238400e+00        2.20132775e-08  23.9446  23.6875
0202-02-26_20:53:03.710000      1179.25        3.12458000e+00        2.58559675e-08  23.9446  23.6875
0202-02-26_20:53:03.902000      1179.44        3.17438700e+00        2.62278475e-08  23.9446  23.6875
0202-02-26_20:53:04.100000      1179.64        3.21963700e+00        2.43064975e-08  23.9401  23.7875
0202-02-26_20:53:04.305000      1179.84        3.27360600e+00        2.40585775e-08  23.9401  23.7875
0202-02-26_20:53:04.500000      1180.04        3.32327300e+00        2.57939975e-08  23.9401  23.7875
0202-02-26_20:53:04.690000      1180.23        3.36865600e+00        2.84590875e-08  23.9401  23.7875
0202-02-26_20:53:04.895000      1180.43        3.42229900e+00        3.20538675e-08  23.9401  23.7875
0202-02-26_20:53:05.098000      1180.64        3.47289600e+00        3.42231275e-08  23.9520  23.6745
0202-02-26_20:53:05.312000      1180.85        3.52124900e+00        3.88100475e-08  23.9520  23.6745
0202-02-26_20:53:05.508000      1181.04        3.57148500e+00        4.95962575e-08  23.9520  23.6745
0202-02-26_20:53:05.700000      1181.24        3.62112200e+00        5.85846275e-08  23.9520  23.6745
0202-02-26_20:53:05.902000      1181.44        3.66562200e+00        6.77584575e-08  23.9520  23.6745
0202-02-26_20:53:06.100000      1181.64        3.72005900e+00        8.78396575e-08  23.9470  23.7620
0202-02-26_20:53:06.312000      1181.85        3.77076300e+00        1.08602627e-07  23.9470  23.7620
0202-02-26_20:53:06.516000      1182.05        3.81770900e+00        1.53537417e-07  23.9470  23.7620
0202-02-26_20:53:06.707000      1182.24        3.86901100e+00        1.98348247e-07  23.9470  23.7620
0202-02-26_20:53:06.914000      1182.45        3.91880500e+00        2.76565767e-07  23.9470  23.7620
0202-02-26_20:53:07.117000      1182.65        3.96635400e+00        3.56022877e-07  23.9493  23.7279
0202-02-26_20:53:07.312000      1182.85        4.01843900e+00        4.54693477e-07  23.9493  23.7279
0202-02-26_20:53:07.508000      1183.04        4.06781900e+00        6.43357607e-07  23.9493  23.7279
0202-02-26_20:53:07.700000      1183.24        4.11383600e+00        8.23592597e-07  23.9493  23.7279
0202-02-26_20:53:07.890000      1183.43        4.16693400e+00        1.06134412e-06  23.9493  23.7279
0202-02-26_20:53:08.094000      1183.63        4.21700300e+00        1.39627875e-06  23.9609  23.6878
0202-02-26_20:53:08.297000      1183.83        4.26260400e+00        1.78166429e-06  23.9609  23.6878
0202-02-26_20:53:08.490000      1184.03        4.31617700e+00        3.17817555e-06  23.9609  23.6878
0202-02-26_20:53:08.684000      1184.22        4.36561300e+00        4.36792480e-06  23.9609  23.6878
0202-02-26_20:53:08.875000      1184.41        4.41104000e+00        4.47471465e-06  23.9609  23.6878
0202-02-26_20:53:09.090000      1184.63        4.46478000e+00        6.67069330e-06  23.9609  23.6878
0202-02-26_20:53:09.300000      1184.84        4.51385300e+00        8.35441530e-06  23.9451  23.7860
0202-02-26_20:53:09.504000      1185.04        4.56269900e+00        1.07740761e-05  23.9451  23.7860
0202-02-26_20:53:09.695000      1185.23        4.61417600e+00        1.27976910e-05  23.9451  23.7860
0202-02-26_20:53:09.895000      1185.43        4.66193700e+00        1.62548805e-05  23.9451  23.7860
0202-02-26_20:53:10.113000      1185.65        4.71165700e+00        1.93253209e-05  23.9437  23.6744
0202-02-26_20:53:10.312000      1185.85        4.76327600e+00        2.35814198e-05  23.9437  23.6744

File: chapter 5/cold_vs_warm/20K/ffj29/Ic/1_anneal/Ic_2024-02-26_20-53-32260178_f29-800keV-0nA-24k.txt
# Ic = 3.88 A, n = 23.90 , Tavg = 23.96 K, f29-800keV-0nA-24k
#datetime                        t_s     iHTS_A                vHTS_V                tHTS_K  tTAR_K
0202-02-26_20:53:12.406000      1187.94        1.84235500e-02        8.40476350e-09  23.9506  23.7292
0202-02-26_20:53:12.600000      1188.14        4.87429200e-02        1.39209035e-08  23.9506  23.7292
0202-02-26_20:53:12.810000      1188.35        9.66878700e-02        1.65240235e-08  23.9506  23.7292
0202-02-26_20:53:13.020000      1188.55        1.48922000e-01        1.57802735e-08  23.9506  23.7292
0202-02-26_20:53:13.215000      1188.75        1.97292400e-01        1.04500735e-08  23.9486  23.6944
0202-02-26_20:53:13.406000      1188.94        2.45912600e-01        1.16276735e-08  23.9486  23.6944
0202-02-26_20:53:13.600000      1189.14        2.97572400e-01        1.13797535e-08  23.9486  23.6944
0202-02-26_20:53:13.793000      1189.33        3.46838200e-01        1.03261135e-08  23.9486  23.6944
0202-02-26_20:53:14.008000      1189.55        3.91475000e-01        1.10698635e-08  23.9486  23.6944
0202-02-26_20:53:14.230000      1189.77        4.47474400e-01        1.05120535e-08  23.9550  23.7876
0202-02-26_20:53:14.426000      1189.96        4.93583500e-01        1.15656935e-08  23.9550  23.7876
0202-02-26_20:53:14.630000      1190.17        5.42714900e-01        1.59042235e-08  23.9550  23.7876
0202-02-26_20:53:14.824000      1190.36        5.94278200e-01        8.90059350e-09  23.9550  23.7876
0202-02-26_20:53:15.050000      1190.59        6.43959600e-01        6.97924350e-09  23.9550  23.7876
0202-02-26_20:53:15.277000      1190.81        6.93940800e-01        2.23533500e-10  23.9497  23.6761
0202-02-26_20:53:15.470000      1191.01        7.42963300e-01        1.58707350e-09  23.9497  23.6761
0202-02-26_20:53:15.660000      1191.20        7.90986900e-01        3.07456350e-09  23.9497  23.6761
0202-02-26_20:53:15.863000      1191.40        8.39274700e-01        4.56206350e-09  23.9497  23.6761
0202-02-26_20:53:16.074000      1191.61        8.92658500e-01        5.67768350e-09  23.9497  23.6761
0202-02-26_20:53:16.293000      1191.83        9.41045800e-01        1.89696350e-09  23.9402  23.7632
0202-02-26_20:53:16.484000      1192.02        9.90207700e-01        4.00425350e-09  23.9402  23.7632
0202-02-26_20:53:16.676000      1192.21        1.04038000e+00        7.84695350e-09  23.9402  23.7632
0202-02-26_20:53:16.870000      1192.41        1.09025800e+00        8.83861350e-09  23.9402  23.7632
0202-02-26_20:53:17.080000      1192.62        1.13468100e+00        8.34278350e-09  23.9402  23.7632
0202-02-26_20:53:17.277000      1192.81        1.18991900e+00        4.93323350e-09  23.9483  23.7308
0202-02-26_20:53:17.470000      1193.01        1.23882300e+00        4.12681350e-09  23.9483  23.7308
0202-02-26_20:53:17.676000      1193.21        1.28326400e+00        5.24149350e-09  23.9483  23.7308
0202-02-26_20:53:17.867000      1193.40        1.33786400e+00        2.39046350e-09  23.9483  23.7308
0202-02-26_20:53:18.100000      1193.64        1.38838500e+00        4.86962350e-09  23.9483  23.7308
0202-02-26_20:53:18.300000      1193.84        1.43695800e+00        3.01025350e-09  23.9632  23.6872
0202-02-26_20:53:18.508000      1194.04        1.48675800e+00        6.54305350e-09  23.9632  23.6872
0202-02-26_20:53:18.700000      1194.24        1.53493900e+00        4.31181350e-09  23.9632  23.6872
0202-02-26_20:53:18.890000      1194.43        1.58324000e+00        5.42743350e-09  23.9632  23.6872
0202-02-26_20:53:19.100000      1194.64        1.63577300e+00        5.86128350e-09  23.9567  23.7865
0202-02-26_20:53:19.300000      1194.84        1.68465900e+00        5.92326350e-09  23.9567  23.7865
0202-02-26_20:53:19.496000      1195.03        1.73314100e+00        4.43577350e-09  23.9567  23.7865
0202-02-26_20:53:19.695000      1195.23        1.78445600e+00        8.40983500e-10  23.9567  23.7865
0202-02-26_20:53:19.887000      1195.42        1.83390000e+00       -2.75379650e-09  23.9567  23.7865
0202-02-26_20:53:20.082000      1195.62        1.88018100e+00       -4.79910650e-09  23.9567  23.7865
0202-02-26_20:53:20.277000      1195.81        1.93349900e+00       -2.25796650e-09  23.9601  23.6735
0202-02-26_20:53:20.470000      1196.01        1.98280600e+00       -2.69181650e-09  23.9601  23.6735
0202-02-26_20:53:20.670000      1196.21        2.02769500e+00       -6.34857650e-09  23.9601  23.6735
0202-02-26_20:53:20.867000      1196.40        2.08228300e+00       -6.72045650e-09  23.9601  23.6735
0202-02-26_20:53:21.062000      1196.60        2.13224100e+00       -6.28659650e-09  23.9601  23.6735
0202-02-26_20:53:21.270000      1196.81        2.17820100e+00       -7.34024650e-09  23.9456  23.7650
0202-02-26_20:53:21.460000      1197.00        2.23100100e+00       -1.03772165e-08  23.9456  23.7650
0202-02-26_20:53:21.656000      1197.19        2.28065800e+00       -9.50950650e-09  23.9456  23.7650
0202-02-26_20:53:21.855000      1197.39        2.32849100e+00       -6.28659650e-09  23.9456  23.7650
0202-02-26_20:53:22.060000      1197.60        2.37779400e+00       -6.34857650e-09  23.9456  23.7650
0202-02-26_20:53:22.258000      1197.80        2.43019700e+00       -9.01367650e-09  23.9469  23.7270
0202-02-26_20:53:22.465000      1198.00        2.47771000e+00       -4.24129650e-09  23.9469  23.7270
0202-02-26_20:53:22.656000      1198.19        2.52700400e+00       -4.61316650e-09  23.9469  23.7270
0202-02-26_20:53:22.848000      1198.39        2.57854100e+00       -5.35691650e-09  23.9469  23.7270
0202-02-26_20:53:23.105000      1198.64        2.62906900e+00       -7.83607650e-09  23.9469  23.7270
0202-02-26_20:53:23.300000      1198.84        2.67861300e+00       -5.85093650e-09  23.9451  23.6903
0202-02-26_20:53:23.492000      1199.03        2.72787700e+00       -2.44072650e-09  23.9451  23.6903
0202-02-26_20:53:23.688000      1199.22        2.77532200e+00       -4.23676650e-09  23.9451  23.6903
0202-02-26_20:53:23.890000      1199.43        2.82427200e+00        2.25723500e-10  23.9451  23.6903
0202-02-26_20:53:24.105000      1199.64        2.87692300e+00        3.13874350e-09  23.9548  23.7833
0202-02-26_20:53:24.310000      1199.85        2.92472100e+00        6.60957350e-09  23.9548  23.7833
0202-02-26_20:53:24.504000      1200.04        2.97418700e+00       -1.19979650e-09  23.9548  23.7833
0202-02-26_20:53:24.695000      1200.23        3.02509900e+00       -2.68728650e-09  23.9548  23.7833
0202-02-26_20:53:24.900000      1200.44        3.07503700e+00       -2.81124650e-09  23.9548  23.7833
0202-02-26_20:53:25.113000      1200.65        3.12314000e+00        1.89916350e-09  23.9548  23.7833
0202-02-26_20:53:25.316000      1200.85        3.17526900e+00       -3.30707650e-09  23.9458  23.6752
0202-02-26_20:53:25.510000      1201.05        3.22231700e+00       -7.89353650e-09  23.9458  23.6752
0202-02-26_20:53:25.720000      1201.26        3.27080700e+00       -6.90186650e-09  23.9458  23.6752
0202-02-26_20:53:25.910000      1201.45        3.32307100e+00       -3.32086500e-10  23.9458  23.6752
0202-02-26_20:53:26.130000      1201.66        3.37321800e+00        3.63457350e-09  23.9498  23.7636
0202-02-26_20:53:26.340000      1201.88        3.42140500e+00        9.27467350e-09  23.9498  23.7636
0202-02-26_20:53:26.543000      1202.08        3.47255700e+00        1.34272635e-08  23.9498  23.7636
0202-02-26_20:53:26.740000      1202.27        3.52033900e+00        1.42329935e-08  23.9498  23.7636
0202-02-26_20:53:26.940000      1202.48        3.56905400e+00        2.55131835e-08  23.9498  23.7636
0202-02-26_20:53:27.150000      1202.68        3.62096600e+00        3.14631735e-08  23.9477  23.7272
0202-02-26_20:53:27.344000      1202.88        3.67093700e+00        4.08839935e-08  23.9477  23.7272
0202-02-26_20:53:27.547000      1203.08        3.71659700e+00        6.11511435e-08  23.9477  23.7272
0202-02-26_20:53:27.740000      1203.28        3.76986700e+00        8.95375635e-08  23.9477  23.7272
0202-02-26_20:53:27.934000      1203.47        3.81952900e+00        1.23811983e-07  23.9477  23.7272
0202-02-26_20:53:28.150000      1203.69        3.86790800e+00        1.82072303e-07  23.9574  23.6912
0202-02-26_20:53:28.344000      1203.88        3.91926200e+00        2.44671164e-07  23.9574  23.6912
0202-02-26_20:53:28.547000      1204.08        3.96858900e+00        3.20533544e-07  23.9574  23.6912
0202-02-26_20:53:28.740000      1204.28        4.01681100e+00        4.58127063e-07  23.9574  23.6912
0202-02-26_20:53:28.930000      1204.47        4.06620900e+00        5.91072164e-07  23.9574  23.6912
0202-02-26_20:53:29.133000      1204.67        4.11771300e+00        7.73662364e-07  23.9452  23.7859
0202-02-26_20:53:29.332000      1204.87        4.16766600e+00        1.09204830e-06  23.9452  23.7859
0202-02-26_20:53:29.523000      1205.06        4.21250200e+00        1.39134479e-06  23.9452  23.7859
0202-02-26_20:53:29.715000      1205.25        4.26620500e+00        1.77232979e-06  23.9452  23.7859
0202-02-26_20:53:29.920000      1205.46        4.31579600e+00        3.28561034e-06  23.9452  23.7859
0202-02-26_20:53:30.117000      1205.65        4.36428700e+00        3.47799332e-06  23.9431  23.6744
0202-02-26_20:53:30.324000      1205.86        4.41397000e+00        4.66941664e-06  23.9431  23.6744
0202-02-26_20:53:30.516000      1206.05        4.46530700e+00        6.32283181e-06  23.9431  23.6744
0202-02-26_20:53:30.707000      1206.24        4.51485500e+00        7.78250041e-06  23.9431  23.6744
0202-02-26_20:53:30.910000      1206.45        4.56253400e+00        8.95216911e-06  23.9431  23.6744
0202-02-26_20:53:31.117000      1206.65        4.61288700e+00        1.29319679e-05  23.9559  23.7669
0202-02-26_20:53:31.324000      1206.86        4.66384600e+00        1.57576547e-05  23.9559  23.7669
0202-02-26_20:53:31.516000      1207.05        4.71168700e+00        1.94874919e-05  23.9559  23.7669
0202-02-26_20:53:31.715000      1207.25        4.76288000e+00        2.31312401e-05  23.9559  23.7669

File: chapter 5/cold_vs_warm/20K/ffj29/Ic/1_anneal/Ic_2024-02-26_20-59-20881814_f29-800keV-0nA-26k.txt
# Ic = 3.61 A, n = 23.32 , Tavg = 25.98 K, f29-800keV-0nA-26k
#datetime                        t_s     iHTS_A                vHTS_V                tHTS_K  tTAR_K
0202-02-26_20:59:02.410000      1537.95        1.78274600e-02        1.36943335e-08  25.9791  25.7813
0202-02-26_20:59:02.600000      1538.14        4.57989500e-02        1.46859935e-08  25.9791  25.7813
0202-02-26_20:59:02.800000      1538.34        9.92827100e-02        1.85906735e-08  25.9791  25.7813
0202-02-26_20:59:03.023000      1538.56        1.48833500e-01        1.43761035e-08  25.9791  25.7813
0202-02-26_20:59:03.230000      1538.77        1.98302700e-01        1.04094535e-08  25.9727  25.6835
0202-02-26_20:59:03.426000      1538.96        2.47696200e-01        8.67404350e-09  25.9727  25.6835
0202-02-26_20:59:03.630000      1539.17        2.93174500e-01        8.67404350e-09  25.9727  25.6835
0202-02-26_20:59:03.820000      1539.36        3.46578200e-01        1.46240135e-08  25.9727  25.6835
0202-02-26_20:59:04.080000      1539.61        3.96361600e-01        1.68552635e-08  25.9727  25.6835
0202-02-26_20:59:04.293000      1539.83        4.46513500e-01        1.66073435e-08  25.9824  25.7906
0202-02-26_20:59:04.484000      1540.02        4.95258500e-01        1.49339135e-08  25.9824  25.7906
0202-02-26_20:59:04.688000      1540.22        5.40800600e-01        1.69172335e-08  25.9824  25.7906
0202-02-26_20:59:04.890000      1540.43        5.94410600e-01        1.18969435e-08  25.9824  25.7906
0202-02-26_20:59:05.100000      1540.64        6.44126100e-01        1.07813235e-08  25.9824  25.7906
0202-02-26_20:59:05.300000      1540.84        6.91786200e-01        1.10912135e-08  25.9647  25.6973
0202-02-26_20:59:05.492000      1541.03        7.42921600e-01        1.43761035e-08  25.9647  25.6973
0202-02-26_20:59:05.684000      1541.22        7.92564500e-01        1.40042235e-08  25.9647  25.6973
0202-02-26_20:59:05.890000      1541.43        8.37570900e-01        1.23927735e-08  25.9647  25.6973
0202-02-26_20:59:06.090000      1541.63        8.91620100e-01        1.55537035e-08  25.9647  25.6973
0202-02-26_20:59:06.300000      1541.84        9.41809100e-01        1.25167335e-08  25.9579  25.7526
0202-02-26_20:59:06.492000      1542.03        9.88976500e-01        1.28886035e-08  25.9579  25.7526
0202-02-26_20:59:06.688000      1542.22        1.03987500e+00        8.61206350e-09  25.9579  25.7526
0202-02-26_20:59:06.880000      1542.42        1.08967800e+00        9.60364350e-09  25.9579  25.7526
0202-02-26_20:59:07.098000      1542.64        1.13669300e+00        1.44996535e-08  25.9579  25.7526
0202-02-26_20:59:07.310000      1542.84        1.18970200e+00        1.63587735e-08  25.9515  25.7396
0202-02-26_20:59:07.510000      1543.05        1.23862300e+00        1.70403835e-08  25.9515  25.7396
0202-02-26_20:59:07.703000      1543.24        1.28496400e+00        1.31976935e-08  25.9515  25.7396
0202-02-26_20:59:07.910000      1543.45        1.33759000e+00        1.69164235e-08  25.9515  25.7396
0202-02-26_20:59:08.137000      1543.67        1.38825500e+00        2.04492235e-08  25.9515  25.7396
0202-02-26_20:59:08.340000      1543.88        1.43738000e+00        2.12549535e-08  25.9802  25.7193
0202-02-26_20:59:08.543000      1544.08        1.48676900e+00        1.67924735e-08  25.9802  25.7193
0202-02-26_20:59:08.746000      1544.28        1.53315000e+00        1.78461135e-08  25.9802  25.7193
0202-02-26_20:59:08.938000      1544.47        1.58574500e+00        1.79080935e-08  25.9802  25.7193
0202-02-26_20:59:09.145000      1544.68        1.63545900e+00        2.13169335e-08  25.9796  25.7551
0202-02-26_20:59:09.340000      1544.87        1.68350900e+00        1.90856935e-08  25.9796  25.7551
0202-02-26_20:59:09.540000      1545.08        1.73472700e+00        2.08830735e-08  25.9796  25.7551
0202-02-26_20:59:09.734000      1545.27        1.78432200e+00        2.13169335e-08  25.9796  25.7551
0202-02-26_20:59:09.926000      1545.46        1.82978900e+00        2.13169335e-08  25.9796  25.7551
0202-02-26_20:59:10.125000      1545.66        1.88374900e+00        1.78461135e-08  25.9805  25.7380
0202-02-26_20:59:10.320000      1545.86        1.93291900e+00        1.45612235e-08  25.9805  25.7380
0202-02-26_20:59:10.510000      1546.05        1.97838000e+00        1.47471635e-08  25.9805  25.7380
0202-02-26_20:59:10.703000      1546.24        2.03244800e+00        1.67304935e-08  25.9805  25.7380
0202-02-26_20:59:10.910000      1546.45        2.08205700e+00        1.69784035e-08  25.9805  25.7380
0202-02-26_20:59:11.110000      1546.65        2.12722100e+00        1.46851835e-08  25.9645  25.7185
0202-02-26_20:59:11.312000      1546.85        2.18178700e+00        1.33216535e-08  25.9645  25.7185
0202-02-26_20:59:11.508000      1547.05        2.23095500e+00        1.09664535e-08  25.9645  25.7185
0202-02-26_20:59:11.703000      1547.24        2.27614200e+00        1.36935235e-08  25.9645  25.7185
0202-02-26_20:59:11.895000      1547.43        2.32980500e+00        1.59867435e-08  25.9645  25.7185
0202-02-26_20:59:12.117000      1547.65        2.37975600e+00        2.05112035e-08  25.9645  25.7185
0202-02-26_20:59:12.332000      1547.87        2.42880500e+00        2.05731835e-08  25.9607  25.7782
0202-02-26_20:59:12.530000      1548.07        2.47908100e+00        1.68544435e-08  25.9607  25.7782
0202-02-26_20:59:12.734000      1548.27        2.52713700e+00        1.49331035e-08  25.9607  25.7782
0202-02-26_20:59:12.938000      1548.47        2.57648600e+00        1.12764135e-08  25.9607  25.7782
0202-02-26_20:59:13.137000      1548.67        2.62830600e+00        1.03468035e-08  25.9694  25.6804
0202-02-26_20:59:13.340000      1548.87        2.67597900e+00        1.23302035e-08  25.9694  25.6804
0202-02-26_20:59:13.540000      1549.08        2.72512100e+00        1.80942635e-08  25.9694  25.6804
0202-02-26_20:59:13.734000      1549.27        2.77687500e+00        1.92098835e-08  25.9694  25.6804
0202-02-26_20:59:13.938000      1549.47        2.82464000e+00        1.79703035e-08  25.9694  25.6804
0202-02-26_20:59:14.140000      1549.68        2.87459800e+00        1.44994835e-08  25.9685  25.7906
0202-02-26_20:59:14.332000      1549.87        2.92554500e+00        1.59250035e-08  25.9685  25.7906
0202-02-26_20:59:14.535000      1550.07        2.97340400e+00        1.64208335e-08  25.9685  25.7906
0202-02-26_20:59:14.740000      1550.27        3.02302500e+00        1.86520735e-08  25.9685  25.7906
0202-02-26_20:59:14.930000      1550.47        3.07449900e+00        1.70406235e-08  25.9685  25.7906
0202-02-26_20:59:15.137000      1550.68        3.12273800e+00        1.09666935e-08  25.9529  25.6961
0202-02-26_20:59:15.332000      1550.87        3.17250200e+00        1.30739735e-08  25.9529  25.6961
0202-02-26_20:59:15.535000      1551.07        3.22374700e+00        1.32599135e-08  25.9529  25.6961
0202-02-26_20:59:15.727000      1551.26        3.27157600e+00        2.60895435e-08  25.9529  25.6961
0202-02-26_20:59:15.918000      1551.46        3.32063400e+00        3.05520335e-08  25.9529  25.6961
0202-02-26_20:59:16.113000      1551.65        3.37237000e+00        4.13983435e-08  25.9596  25.7563
0202-02-26_20:59:16.310000      1551.84        3.42226900e+00        6.35248235e-08  25.9596  25.7563
0202-02-26_20:59:16.500000      1552.04        3.46691800e+00        8.49695335e-08  25.9596  25.7563
0202-02-26_20:59:16.690000      1552.23        3.52117600e+00        1.14409524e-07  25.9596  25.7563
0202-02-26_20:59:16.900000      1552.43        3.57097800e+00        1.67215573e-07  25.9596  25.7563
0202-02-26_20:59:17.113000      1552.65        3.61727600e+00        2.21323183e-07  25.9645  25.7380
0202-02-26_20:59:17.316000      1552.85        3.67097600e+00        3.13052004e-07  25.9645  25.7380
0202-02-26_20:59:17.520000      1553.06        3.72005800e+00        4.05338634e-07  25.9645  25.7380
0202-02-26_20:59:17.723000      1553.26        3.76684500e+00        5.71937993e-07  25.9645  25.7380
0202-02-26_20:59:17.918000      1553.45        3.81933200e+00        7.40520693e-07  25.9645  25.7380
0202-02-26_20:59:18.120000      1553.66        3.86877900e+00        9.63582863e-07  25.9667  25.7198
0202-02-26_20:59:18.324000      1553.86        3.91678500e+00        1.36216937e-06  25.9667  25.7198
0202-02-26_20:59:18.516000      1554.05        3.96228400e+00        1.68960406e-06  25.9667  25.7198
0202-02-26_20:59:18.720000      1554.25        4.01747900e+00        3.22959456e-06  25.9667  25.7198
0202-02-26_20:59:18.918000      1554.46        4.06573200e+00        3.44770091e-06  25.9667  25.7198
0202-02-26_20:59:19.137000      1554.67        4.11527500e+00        4.53388811e-06  25.9509  25.7521
0202-02-26_20:59:19.330000      1554.87        4.16680300e+00        6.95887810e-06  25.9509  25.7521
0202-02-26_20:59:19.523000      1555.06        4.21204700e+00        8.35712410e-06  25.9509  25.7521
0202-02-26_20:59:19.715000      1555.25        4.26578500e+00        1.04427171e-05  25.9509  25.7521
0202-02-26_20:59:19.910000      1555.45        4.31562400e+00        1.28313253e-05  25.9509  25.7521
0202-02-26_20:59:20.117000      1555.65        4.36407600e+00        1.63567521e-05  25.9799  25.7359
0202-02-26_20:59:20.324000      1555.86        4.41421900e+00        1.89691664e-05  25.9799  25.7359
0202-02-26_20:59:20.516000      1556.05        4.46465800e+00        2.46557383e-05  25.9799  25.7359
