Repository: shortlab/2025-devitre-PhD

# 2025-devitre-PhD
Data repository for Alexis Devitre's PhD thesis

File: chapter 5/cold_vs_warm/20K/ffj29/Ic/1_anneal/Ic_2024-02-26_20-59-41284634_f29-800keV-0nA-26k.txt
# Ic = 3.60 A, n = 23.36 , Tavg = 25.97 K, f29-800keV-0nA-26k
#datetime                        t_s     iHTS_A                vHTS_V                tHTS_K  tTAR_K
0202-02-26_20:59:22.598000      1558.13        1.73304300e-02        8.73901500e-10  25.9715  25.7761
0202-02-26_20:59:22.805000      1558.34        4.93994800e-02        2.23744150e-09  25.9715  25.7761
0202-02-26_20:59:23.074000      1558.61        9.70728900e-02        2.60931150e-09  25.9715  25.7761
0202-02-26_20:59:23.280000      1558.82        1.47202500e-01        4.03483150e-09  25.9608  25.6793
0202-02-26_20:59:23.473000      1559.01        1.96033600e-01        8.86919150e-09  25.9608  25.6793
0202-02-26_20:59:23.664000      1559.20        2.46802900e-01        9.67492150e-09  25.9608  25.6793
0202-02-26_20:59:23.867000      1559.40        2.96537700e-01        1.01707515e-08  25.9608  25.6793
0202-02-26_20:59:24.070000      1559.61        3.43954400e-01        7.50565150e-09  25.9608  25.6793
0202-02-26_20:59:24.273000      1559.81        3.96071200e-01        8.49732150e-09  25.9615  25.7893
0202-02-26_20:59:24.477000      1560.01        4.45467600e-01        1.09145015e-08  25.9615  25.7893
0202-02-26_20:59:24.668000      1560.21        4.92122900e-01        1.07905415e-08  25.9615  25.7893
0202-02-26_20:59:24.870000      1560.41        5.44324400e-01        8.87005150e-09  25.9615  25.7893
0202-02-26_20:59:25.082000      1560.62        5.94176500e-01        6.14411150e-09  25.9615  25.7893
0202-02-26_20:59:25.277000      1560.81        6.41674700e-01        6.39288150e-09  25.9386  25.6918
0202-02-26_20:59:25.480000      1561.02        6.92963500e-01        7.57048150e-09  25.9386  25.6918
0202-02-26_20:59:25.676000      1561.21        7.42352500e-01        9.80173150e-09  25.9386  25.6918
0202-02-26_20:59:25.867000      1561.40        7.87890100e-01        9.61579150e-09  25.9386  25.6918
0202-02-26_20:59:26.098000      1561.63        8.42463200e-01        1.01736015e-08  25.9386  25.6918
0202-02-26_20:59:26.305000      1561.84        8.89876800e-01        5.46320150e-09  25.9662  25.7602
0202-02-26_20:59:26.508000      1562.04        9.39541900e-01        4.90539150e-09  25.9662  25.7602
0202-02-26_20:59:26.710000      1562.25        9.90226600e-01        1.24862150e-09  25.9662  25.7602
0202-02-26_20:59:26.914000      1562.45        1.03835400e+00        3.85174150e-09  25.9662  25.7602
0202-02-26_20:59:27.110000      1562.65        1.08733900e+00        7.32257150e-09  25.9570  25.7356
0202-02-26_20:59:27.320000      1562.86        1.13967600e+00        8.74809150e-09  25.9570  25.7356
0202-02-26_20:59:27.510000      1563.05        1.18725100e+00        5.95903150e-09  25.9570  25.7356
0202-02-26_20:59:27.715000      1563.25        1.23534900e+00        6.33090150e-09  25.9570  25.7356
0202-02-26_20:59:27.906000      1563.44        1.28785300e+00        6.70278150e-09  25.9570  25.7356
0202-02-26_20:59:28.113000      1563.65        1.33749300e+00        1.09793315e-08  25.9870  25.7209
0202-02-26_20:59:28.320000      1563.86        1.38594100e+00        7.57048150e-09  25.9870  25.7209
0202-02-26_20:59:28.516000      1564.05        1.43658800e+00        5.89705150e-09  25.9870  25.7209
0202-02-26_20:59:28.707000      1564.24        1.48638300e+00        6.08299150e-09  25.9870  25.7209
0202-02-26_20:59:28.900000      1564.44        1.53416300e+00        1.16611015e-08  25.9870  25.7209
0202-02-26_20:59:29.117000      1564.65        1.58337800e+00        1.38303715e-08  25.9870  25.7209
0202-02-26_20:59:29.330000      1564.86        1.63583100e+00        7.07465150e-09  25.9527  25.7537
0202-02-26_20:59:29.530000      1565.07        1.68294200e+00        6.57882150e-09  25.9527  25.7537
0202-02-26_20:59:29.734000      1565.27        1.73244600e+00        7.13663150e-09  25.9527  25.7537
0202-02-26_20:59:29.938000      1565.47        1.78420900e+00        1.04835015e-08  25.9527  25.7537
0202-02-26_20:59:30.137000      1565.67        1.83210200e+00        8.74809150e-09  25.9568  25.7326
0202-02-26_20:59:30.340000      1565.88        1.87849900e+00        1.19090215e-08  25.9568  25.7326
0202-02-26_20:59:30.535000      1566.07        1.93273900e+00        8.12830150e-09  25.9568  25.7326
0202-02-26_20:59:30.727000      1566.26        1.98045800e+00        7.69459150e-09  25.9568  25.7326
0202-02-26_20:59:30.926000      1566.46        2.02903500e+00        4.34816150e-09  25.9568  25.7326
0202-02-26_20:59:31.133000      1566.67        2.08198900e+00        1.93156150e-09  25.9601  25.7221
0202-02-26_20:59:31.330000      1566.87        2.13164400e+00        2.36570150e-09  25.9601  25.7221
0202-02-26_20:59:31.535000      1567.07        2.17690500e+00        8.16231500e-10  25.9601  25.7221
0202-02-26_20:59:31.727000      1567.26        2.23031200e+00       -1.13458500e-10  25.9601  25.7221
0202-02-26_20:59:31.920000      1567.46        2.28014600e+00       -4.23358500e-10  25.9601  25.7221
0202-02-26_20:59:32.137000      1567.67        2.31443100e+00       -3.89417850e-09  25.9768  25.7741
0202-02-26_20:59:32.332000      1567.87        2.37957500e+00       -6.68323850e-09  25.9768  25.7741
0202-02-26_20:59:32.535000      1568.07        2.42894500e+00       -1.01540685e-08  25.9768  25.7741
0202-02-26_20:59:32.727000      1568.26        2.47573900e+00       -1.17655185e-08  25.9768  25.7741
0202-02-26_20:59:32.918000      1568.46        2.52830900e+00       -1.08978085e-08  25.9768  25.7741
0202-02-26_20:59:33.137000      1568.67        2.57825800e+00       -1.10217685e-08  25.9686  25.6822
0202-02-26_20:59:33.336000      1568.87        2.62754700e+00       -1.24472885e-08  25.9686  25.6822
0202-02-26_20:59:33.535000      1569.07        2.67726700e+00       -1.47405185e-08  25.9686  25.6822
0202-02-26_20:59:33.730000      1569.27        2.72552200e+00       -1.93889385e-08  25.9686  25.6822
0202-02-26_20:59:33.930000      1569.47        2.77397700e+00       -1.70337385e-08  25.9686  25.6822
0202-02-26_20:59:34.133000      1569.67        2.82603300e+00       -1.72816585e-08  25.9724  25.7926
0202-02-26_20:59:34.332000      1569.87        2.87629400e+00       -1.09597885e-08  25.9724  25.7926
0202-02-26_20:59:34.540000      1570.07        2.92209400e+00       -1.35629085e-08  25.9724  25.7926
0202-02-26_20:59:34.730000      1570.27        2.97491400e+00       -1.59800985e-08  25.9724  25.7926
0202-02-26_20:59:34.926000      1570.46        3.02499000e+00       -1.90790485e-08  25.9724  25.7926
0202-02-26_20:59:35.140000      1570.68        3.07057100e+00       -1.34389585e-08  25.9720  25.6936
0202-02-26_20:59:35.355000      1570.89        3.12507000e+00       -8.29468850e-09  25.9720  25.6936
0202-02-26_20:59:35.555000      1571.09        3.17167500e+00       -8.35666850e-09  25.9720  25.6936
0202-02-26_20:59:35.750000      1571.29        3.22093100e+00       -9.90614850e-09  25.9720  25.6936
0202-02-26_20:59:35.953000      1571.49        3.27288200e+00       -3.39834850e-09  25.9720  25.6936
0202-02-26_20:59:36.156000      1571.69        3.32105900e+00        5.77455150e-09  25.9771  25.7619
0202-02-26_20:59:36.350000      1571.89        3.37106600e+00        1.88521315e-08  25.9771  25.7619
0202-02-26_20:59:36.560000      1572.10        3.42186800e+00        3.29833515e-08  25.9771  25.7619
0202-02-26_20:59:36.758000      1572.29        3.47030000e+00        5.87667815e-08  25.9771  25.7619
0202-02-26_20:59:36.950000      1572.49        3.51966500e+00        8.22570515e-08  25.9771  25.7619
0202-02-26_20:59:37.160000      1572.70        3.57096900e+00        1.39649932e-07  25.9588  25.7344
0202-02-26_20:59:37.350000      1572.89        3.62096500e+00        1.93757722e-07  25.9588  25.7344
0202-02-26_20:59:37.547000      1573.08        3.66587800e+00        2.69682072e-07  25.9588  25.7344
0202-02-26_20:59:37.750000      1573.29        3.71973300e+00        4.03804752e-07  25.9588  25.7344
0202-02-26_20:59:37.945000      1573.48        3.76965900e+00        5.42327942e-07  25.9588  25.7344
0202-02-26_20:59:38.145000      1573.68        3.81573200e+00        7.06076612e-07  25.9673  25.7226
0202-02-26_20:59:38.340000      1573.87        3.86910300e+00        1.00847243e-06  25.9673  25.7226
0202-02-26_20:59:38.530000      1574.07        3.91844900e+00        1.30609586e-06  25.9673  25.7226
0202-02-26_20:59:38.723000      1574.26        3.96342600e+00        1.67189626e-06  25.9673  25.7226
0202-02-26_20:59:38.926000      1574.46        4.01752700e+00        3.18802795e-06  25.9673  25.7226
0202-02-26_20:59:39.133000      1574.67        4.06763300e+00        4.32968217e-06  25.9604  25.7544
0202-02-26_20:59:39.330000      1574.86        4.11492600e+00        4.45456997e-06  25.9604  25.7544
0202-02-26_20:59:39.527000      1575.06        4.16650900e+00        7.00407847e-06  25.9604  25.7544
0202-02-26_20:59:39.720000      1575.26        4.21646800e+00        8.41224257e-06  25.9604  25.7544
0202-02-26_20:59:39.920000      1575.46        4.26439900e+00        1.02988850e-05  25.9604  25.7544
0202-02-26_20:59:40.125000      1575.66        4.31371900e+00        1.33042494e-05  25.9663  25.7341
0202-02-26_20:59:40.332000      1575.87        4.36540800e+00        1.57239116e-05  25.9663  25.7341
0202-02-26_20:59:40.527000      1576.06        4.41329700e+00        1.99601799e-05  25.9663  25.7341
0202-02-26_20:59:40.730000      1576.27        4.46177400e+00        2.49668476e-05  25.9663  25.7341

File: chapter 5/cold_vs_warm/20K/ffj29/Ic/1_anneal/Ic_2024-02-26_21-00-01247953_f29-800keV-0nA-26k.txt
# Ic = 3.61 A, n = 23.75 , Tavg = 25.96 K, f29-800keV-0nA-26k
#datetime                        t_s     iHTS_A                vHTS_V                tHTS_K  tTAR_K
0202-02-26_20:59:42.812000      1578.35        1.78722600e-02        9.74482500e-09  25.9835  25.7754
0202-02-26_20:59:43.035000      1578.57        4.84750900e-02        1.25944550e-08  25.9835  25.7754
0202-02-26_20:59:43.250000      1578.79        1.01015300e-01        1.73661350e-08  25.9613  25.6878
0202-02-26_20:59:43.445000      1578.98        1.47118400e-01        2.10228950e-08  25.9613  25.6878
0202-02-26_20:59:43.652000      1579.19        1.95922600e-01        1.51348850e-08  25.9613  25.6878
0202-02-26_20:59:43.848000      1579.38        2.47620900e-01        1.11062550e-08  25.9613  25.6878
0202-02-26_20:59:44.066000      1579.60        2.98039900e-01        9.61875500e-09  25.9613  25.6878
0202-02-26_20:59:44.266000      1579.80        3.46413800e-01        1.46390550e-08  25.9795  25.7907
0202-02-26_20:59:44.473000      1580.01        3.96280600e-01        1.24697950e-08  25.9795  25.7907
0202-02-26_20:59:44.670000      1580.21        4.44135000e-01        1.19739550e-08  25.9795  25.7907
0202-02-26_20:59:44.875000      1580.41        4.93277400e-01        6.64376500e-09  25.9795  25.7907
0202-02-26_20:59:45.094000      1580.63        5.44900000e-01        1.07963550e-08  25.9795  25.7907
0202-02-26_20:59:45.305000      1580.84        5.92364100e-01        9.61875500e-09  25.9746  25.6959
0202-02-26_20:59:45.508000      1581.05        6.43918400e-01        1.35854150e-08  25.9746  25.6959
0202-02-26_20:59:45.710000      1581.25        6.91373600e-01        1.11062550e-08  25.9746  25.6959
0202-02-26_20:59:45.902000      1581.44        7.40390000e-01        1.75520750e-08  25.9746  25.6959
0202-02-26_20:59:46.113000      1581.65        7.92839300e-01        1.70562350e-08  25.9797  25.7616
0202-02-26_20:59:46.320000      1581.86        8.38718300e-01        1.61885350e-08  25.9797  25.7616
0202-02-26_20:59:46.523000      1582.06        8.91244200e-01        1.41432250e-08  25.9797  25.7616
0202-02-26_20:59:46.715000      1582.25        9.40947800e-01        1.58786350e-08  25.9797  25.7616
0202-02-26_20:59:46.906000      1582.44        9.85644000e-01        1.39572850e-08  25.9797  25.7616
0202-02-26_20:59:47.120000      1582.66        1.04049900e+00        1.25317750e-08  25.9618  25.7354
0202-02-26_20:59:47.316000      1582.85        1.08875300e+00        1.22218750e-08  25.9618  25.7354
0202-02-26_20:59:47.520000      1583.06        1.13700000e+00        1.40812450e-08  25.9618  25.7354
0202-02-26_20:59:47.723000      1583.26        1.18884300e+00        1.78619650e-08  25.9618  25.7354
0202-02-26_20:59:47.914000      1583.45        1.23830300e+00        1.97213350e-08  25.9618  25.7354
0202-02-26_20:59:48.133000      1583.67        1.28443800e+00        1.99072750e-08  25.9770  25.7218
0202-02-26_20:59:48.332000      1583.87        1.33845300e+00        1.37713550e-08  25.9770  25.7218
0202-02-26_20:59:48.547000      1584.08        1.38722600e+00        1.35234350e-08  25.9770  25.7218
0202-02-26_20:59:48.740000      1584.27        1.43477800e+00        1.46377350e-08  25.9770  25.7218
0202-02-26_20:59:48.940000      1584.48        1.48645800e+00        1.76117350e-08  25.9770  25.7218
0202-02-26_20:59:49.145000      1584.68        1.53473700e+00        1.63711650e-08  25.9628  25.7566
0202-02-26_20:59:49.348000      1584.89        1.58422500e+00        1.42638750e-08  25.9628  25.7566
0202-02-26_20:59:49.550000      1585.09        1.63521400e+00        1.01732650e-08  25.9628  25.7566
0202-02-26_20:59:49.742000      1585.28        1.68217700e+00        5.83473500e-09  25.9628  25.7566
0202-02-26_20:59:49.945000      1585.48        1.73455200e+00        3.97536500e-09  25.9628  25.7566
0202-02-26_20:59:50.150000      1585.69        1.78438900e+00        1.46977250e-08  25.9659  25.7318
0202-02-26_20:59:50.344000      1585.88        1.83198300e+00        1.70529250e-08  25.9659  25.7318
0202-02-26_20:59:50.547000      1586.08        1.88302900e+00        1.55654350e-08  25.9659  25.7318
0202-02-26_20:59:50.746000      1586.28        1.93303400e+00        1.11649250e-08  25.9659  25.7318
0202-02-26_20:59:50.940000      1586.48        1.97976200e+00        1.01732650e-08  25.9659  25.7318
0202-02-26_20:59:51.152000      1586.69        2.03274400e+00        9.18160500e-09  25.9563  25.7225
0202-02-26_20:59:51.344000      1586.88        2.07992700e+00        6.02067500e-09  25.9563  25.7225
0202-02-26_20:59:51.547000      1587.08        2.12913600e+00        7.01233500e-09  25.9563  25.7225
0202-02-26_20:59:51.740000      1587.28        2.18097500e+00        1.17847150e-08  25.9563  25.7225
0202-02-26_20:59:51.934000      1587.47        2.23057800e+00        1.28383550e-08  25.9563  25.7225
0202-02-26_20:59:52.140000      1587.68        2.27910800e+00        1.12888850e-08  25.9648  25.7733
0202-02-26_20:59:52.336000      1587.87        2.32953900e+00        9.30555500e-09  25.9648  25.7733
0202-02-26_20:59:52.527000      1588.07        2.37956400e+00        7.69410500e-09  25.9648  25.7733
0202-02-26_20:59:52.720000      1588.26        2.42732200e+00        7.19827500e-09  25.9648  25.7733
0202-02-26_20:59:52.926000      1588.46        2.47588800e+00        7.57014500e-09  25.9648  25.7733
0202-02-26_20:59:53.133000      1588.67        2.52905500e+00        8.00399500e-09  25.9463  25.6837
0202-02-26_20:59:53.340000      1588.88        2.57857500e+00        8.68576500e-09  25.9463  25.6837
0202-02-26_20:59:53.535000      1589.07        2.62617800e+00        1.00493050e-08  25.9463  25.6837
0202-02-26_20:59:53.727000      1589.26        2.67767200e+00        7.32223500e-09  25.9463  25.6837
0202-02-26_20:59:53.930000      1589.47        2.72726700e+00        7.63212500e-09  25.9463  25.6837
0202-02-26_20:59:54.145000      1589.68        2.77462900e+00        3.54151500e-09  25.9761  25.7938
0202-02-26_20:59:54.344000      1589.88        2.82707900e+00        3.41755500e-09  25.9761  25.7938
0202-02-26_20:59:54.540000      1590.07        2.87463900e+00        2.24005500e-09  25.9761  25.7938
0202-02-26_20:59:54.742000      1590.28        2.92315100e+00        2.98408500e-09  25.9761  25.7938
0202-02-26_20:59:54.940000      1590.48        2.97501100e+00        5.77351500e-09  25.9761  25.7938
0202-02-26_20:59:55.150000      1590.68        3.02484700e+00        7.81901500e-09  25.9782  25.6947
0202-02-26_20:59:55.350000      1590.89        3.07234500e+00        9.12057500e-09  25.9782  25.6947
0202-02-26_20:59:55.543000      1591.08        3.12418700e+00        1.02361950e-08  25.9782  25.6947
0202-02-26_20:59:55.734000      1591.27        3.17397100e+00        1.48226350e-08  25.9782  25.6947
0202-02-26_20:59:55.940000      1591.48        3.21698900e+00        1.55663850e-08  25.9782  25.6947
0202-02-26_20:59:56.137000      1591.67        3.27111900e+00        1.82934650e-08  25.9743  25.7601
0202-02-26_20:59:56.330000      1591.86        3.32256500e+00        2.15163650e-08  25.9743  25.7601
0202-02-26_20:59:56.530000      1592.07        3.37218200e+00        3.64533050e-08  25.9743  25.7601
0202-02-26_20:59:56.727000      1592.26        3.41998500e+00        4.59980650e-08  25.9743  25.7601
0202-02-26_20:59:56.918000      1592.46        3.47175300e+00        6.34761350e-08  25.9743  25.7601
0202-02-26_20:59:57.130000      1592.67        3.52128800e+00        8.67802350e-08  25.9464  25.7373
0202-02-26_20:59:57.320000      1592.86        3.56944400e+00        1.27190525e-07  25.9464  25.7373
0202-02-26_20:59:57.516000      1593.05        3.62042000e+00        1.85202855e-07  25.9464  25.7373
0202-02-26_20:59:57.710000      1593.25        3.67009600e+00        2.87654105e-07  25.9464  25.7373
0202-02-26_20:59:57.902000      1593.44        3.71626100e+00        3.84403295e-07  25.9464  25.7373
0202-02-26_20:59:58.117000      1593.65        3.76937800e+00        5.13319575e-07  25.9685  25.7220
0202-02-26_20:59:58.312000      1593.85        3.81782300e+00        7.46298555e-07  25.9685  25.7220
0202-02-26_20:59:58.504000      1594.04        3.86637400e+00        9.72087985e-07  25.9685  25.7220
0202-02-26_20:59:58.700000      1594.23        3.91833000e+00        1.26022825e-06  25.9685  25.7220
0202-02-26_20:59:58.895000      1594.43        3.96820400e+00        1.77837252e-06  25.9685  25.7220
0202-02-26_20:59:59.094000      1594.63        4.01652000e+00        3.24764620e-06  25.9685  25.7220
0202-02-26_20:59:59.312000      1594.85        4.06733400e+00        3.36261721e-06  25.9651  25.7566
0202-02-26_20:59:59.508000      1595.04        4.11728800e+00        4.61756757e-06  25.9651  25.7566
0202-02-26_20:59:59.707000      1595.25        4.16226900e+00        5.83080611e-06  25.9651  25.7566
0202-02-26_20:59:59.910000      1595.45        4.21626200e+00        8.64105691e-06  25.9651  25.7566
0202-02-26_21:00:00.125000      1595.66        4.26644200e+00        1.06417383e-05  25.9633  25.7319
0202-02-26_21:00:00.324000      1595.86        4.31553400e+00        1.34078600e-05  25.9633  25.7319
0202-02-26_21:00:00.527000      1596.06        4.36514800e+00        1.56663672e-05  25.9633  25.7319
0202-02-26_21:00:00.720000      1596.26        4.41326800e+00        2.00067534e-05  25.9633  25.7319

File: chapter 5/cold_vs_warm/20K/ffj29/Ic/1_anneal/Ic_2024-02-26_21-05-07713090_f29-800keV-0nA-28k.txt
# Ic = 3.34 A, n = 22.95 , Tavg = 28.02 K, f29-800keV-0nA-28k
#datetime                        t_s     iHTS_A                vHTS_V                tHTS_K  tTAR_K
0202-02-26_21:04:50.510000      1886.05        5.04590800e-02        5.03979000e-09  28.0526  27.8129
0202-02-26_21:04:50.703000      1886.24        4.72325700e-02       -5.98950000e-10  28.0526  27.8129
0202-02-26_21:04:50.910000      1886.45        9.87647200e-02       -1.96114000e-09  28.0526  27.8129
0202-02-26_21:04:51.120000      1886.66        1.48872100e-01       -5.74096000e-09  28.0138  27.7869
0202-02-26_21:04:51.332000      1886.87        1.97367700e-01       -2.88992000e-09  28.0138  27.7869
0202-02-26_21:04:51.527000      1887.06        2.47891400e-01        3.24600000e-09  28.0138  27.7869
0202-02-26_21:04:51.720000      1887.25        2.95783000e-01        6.09704000e-09  28.0138  27.7869
0202-02-26_21:04:51.920000      1887.46        3.44565000e-01        8.20433000e-09  28.0138  27.7869
0202-02-26_21:04:52.117000      1887.65        3.96445900e-01        2.31632000e-09  28.0518  27.8362
0202-02-26_21:04:52.330000      1887.87        4.46537000e-01        7.89443000e-09  28.0518  27.8362
0202-02-26_21:04:52.530000      1888.07        4.93321400e-01        7.52256000e-09  28.0518  27.8362
0202-02-26_21:04:52.734000      1888.27        5.44908400e-01        6.90277000e-09  28.0518  27.8362
0202-02-26_21:04:52.938000      1888.47        5.94481500e-01        4.85746000e-09  28.0518  27.8362
0202-02-26_21:04:53.133000      1888.67        6.41508500e-01        3.80381000e-09  28.0270  27.7556
0202-02-26_21:04:53.330000      1888.86        6.93447300e-01        2.56423000e-09  28.0270  27.7556
0202-02-26_21:04:53.520000      1889.06        7.42714600e-01        3.67986000e-09  28.0270  27.7556
0202-02-26_21:04:53.710000      1889.25        7.87434600e-01        5.47725000e-09  28.0270  27.7556
0202-02-26_21:04:53.918000      1889.45        8.41639600e-01       -8.44610000e-10  28.0270  27.7556
0202-02-26_21:04:54.120000      1889.66        8.91991900e-01       -2.76596000e-09  28.0442  27.8388
0202-02-26_21:04:54.320000      1889.86        9.39307600e-01       -2.95190000e-09  28.0442  27.8388
0202-02-26_21:04:54.510000      1890.05        9.90262400e-01       -1.77430000e-09  28.0442  27.8388
0202-02-26_21:04:54.707000      1890.24        1.04045800e+00       -4.12950000e-09  28.0442  27.8388
0202-02-26_21:04:54.900000      1890.44        1.08792700e+00       -1.00175100e-08  28.0442  27.8388
0202-02-26_21:04:55.110000      1890.65        1.13721600e+00       -1.24966700e-08  28.0255  27.7597
0202-02-26_21:04:55.310000      1890.84        1.18938100e+00       -1.44800000e-08  28.0255  27.7597
0202-02-26_21:04:55.500000      1891.04        1.23662800e+00       -1.50997900e-08  28.0255  27.7597
0202-02-26_21:04:55.695000      1891.23        1.28501700e+00       -1.59675000e-08  28.0255  27.7597
0202-02-26_21:04:55.890000      1891.43        1.33743600e+00       -2.09258200e-08  28.0255  27.7597
0202-02-26_21:04:56.110000      1891.65        1.38858700e+00       -1.92523900e-08  28.0255  27.7597
0202-02-26_21:04:56.312000      1891.85        1.43736100e+00       -2.23513400e-08  28.0391  27.8190
0202-02-26_21:04:56.516000      1892.05        1.48662300e+00       -2.03681800e-08  28.0391  27.8190
0202-02-26_21:04:56.715000      1892.25        1.53447300e+00       -2.22278900e-08  28.0391  27.8190
0202-02-26_21:04:56.918000      1892.46        1.58364500e+00       -2.03067900e-08  28.0391  27.8190
0202-02-26_21:04:57.130000      1892.67        1.63573400e+00       -1.91292700e-08  28.0376  27.7815
0202-02-26_21:04:57.324000      1892.86        1.68177100e+00       -2.05547900e-08  28.0376  27.7815
0202-02-26_21:04:57.520000      1893.06        1.73444500e+00       -2.11745800e-08  28.0376  27.7815
0202-02-26_21:04:57.710000      1893.25        1.78417100e+00       -1.82615700e-08  28.0376  27.7815
0202-02-26_21:04:57.906000      1893.44        1.82948700e+00       -1.67740700e-08  28.0376  27.7815
0202-02-26_21:04:58.113000      1893.65        1.88040500e+00       -1.42949100e-08  28.0421  27.7869
0202-02-26_21:04:58.310000      1893.85        1.93291900e+00       -1.31173100e-08  28.0421  27.7869
0202-02-26_21:04:58.500000      1894.04        1.97825100e+00       -1.32412700e-08  28.0421  27.7869
0202-02-26_21:04:58.707000      1894.24        2.03177900e+00       -9.02669000e-09  28.0421  27.7869
0202-02-26_21:04:58.900000      1894.44        2.08153900e+00       -1.41089700e-08  28.0421  27.7869
0202-02-26_21:04:59.125000      1894.66        2.13042800e+00       -1.23735600e-08  28.0249  27.7898
0202-02-26_21:04:59.340000      1894.88        2.18163300e+00       -1.25595000e-08  28.0249  27.7898
0202-02-26_21:04:59.530000      1895.07        2.23064400e+00       -1.39850100e-08  28.0249  27.7898
0202-02-26_21:04:59.727000      1895.26        2.27603000e+00       -1.61542800e-08  28.0249  27.7898
0202-02-26_21:04:59.930000      1895.47        2.32923500e+00       -1.93152100e-08  28.0249  27.7898
0202-02-26_21:05:00.130000      1895.67        2.37976800e+00       -1.93152100e-08  28.0245  27.7900
0202-02-26_21:05:00.324000      1895.86        2.42653200e+00       -1.93771900e-08  28.0245  27.7900
0202-02-26_21:05:00.520000      1896.06        2.47848900e+00       -1.76417800e-08  28.0245  27.7900
0202-02-26_21:05:00.710000      1896.25        2.52832000e+00       -1.75798000e-08  28.0245  27.7900
0202-02-26_21:05:00.906000      1896.44        2.57354200e+00       -1.17537700e-08  28.0245  27.7900
0202-02-26_21:05:01.130000      1896.66        2.62735100e+00       -1.24355400e-08  28.0160  27.7668
0202-02-26_21:05:01.348000      1896.89        2.67735300e+00       -3.88243000e-09  28.0160  27.7668
0202-02-26_21:05:01.543000      1897.08        2.72636900e+00       -8.09701000e-09  28.0160  27.7668
0202-02-26_21:05:01.734000      1897.27        2.77659500e+00       -9.27461000e-09  28.0160  27.7668
0202-02-26_21:05:01.940000      1897.48        2.82429800e+00       -2.19183300e-08  28.0160  27.7668
0202-02-26_21:05:02.145000      1897.68        2.87471900e+00       -1.49147000e-08  28.0143  27.8163
0202-02-26_21:05:02.355000      1897.89        2.92545900e+00       -1.21876200e-08  28.0143  27.8163
0202-02-26_21:05:02.547000      1898.08        2.96999300e+00       -4.62581000e-09  28.0143  27.8163
0202-02-26_21:05:02.740000      1898.27        3.02437300e+00       -4.37761000e-09  28.0143  27.8163
0202-02-26_21:05:02.930000      1898.47        3.07410300e+00        7.04960000e-10  28.0143  27.8163
0202-02-26_21:05:03.140000      1898.68        3.12210900e+00        1.43403400e-08  28.0078  27.7399
0202-02-26_21:05:03.336000      1898.87        3.17305100e+00        3.02069800e-08  28.0078  27.7399
0202-02-26_21:05:03.527000      1899.07        3.22308400e+00        5.12178700e-08  28.0078  27.7399
0202-02-26_21:05:03.734000      1899.27        3.27124300e+00        9.52229800e-08  28.0078  27.7399
0202-02-26_21:05:03.926000      1899.46        3.32063600e+00        1.40901530e-07  28.0078  27.7399
0202-02-26_21:05:04.137000      1899.67        3.37205200e+00        1.99781610e-07  28.0304  27.8305
0202-02-26_21:05:04.336000      1899.87        3.42081500e+00        3.15558450e-07  28.0304  27.8305
0202-02-26_21:05:04.527000      1900.06        3.46947500e+00        4.29042060e-07  28.0304  27.8305
0202-02-26_21:05:04.720000      1900.26        3.52095100e+00        5.88142240e-07  28.0304  27.8305
0202-02-26_21:05:04.918000      1900.45        3.57060700e+00        8.75848910e-07  28.0304  27.8305
0202-02-26_21:05:05.120000      1900.66        3.61597000e+00        1.05137354e-06  28.0022  27.7492
0202-02-26_21:05:05.316000      1900.85        3.67036800e+00        1.55606880e-06  28.0022  27.7492
0202-02-26_21:05:05.510000      1901.05        3.71992800e+00        2.80463643e-06  28.0022  27.7492
0202-02-26_21:05:05.703000      1901.24        3.76473800e+00        2.99949851e-06  28.0022  27.7492
0202-02-26_21:05:05.906000      1901.44        3.81848800e+00        5.41252818e-06  28.0022  27.7492
0202-02-26_21:05:06.125000      1901.66        3.86870500e+00        6.81573351e-06  28.0151  27.8083
0202-02-26_21:05:06.332000      1901.87        3.91861200e+00        8.74638031e-06  28.0151  27.8083
0202-02-26_21:05:06.527000      1902.06        3.96788800e+00        1.06826052e-05  28.0151  27.8083
0202-02-26_21:05:06.730000      1902.27        4.01305600e+00        1.35832238e-05  28.0151  27.8083
0202-02-26_21:05:06.920000      1902.46        4.06713900e+00        1.68873259e-05  28.0151  27.8083
0202-02-26_21:05:07.130000      1902.67        4.11680400e+00        1.97860851e-05  28.0216  27.7735
0202-02-26_21:05:07.336000      1902.87        4.16215600e+00        2.43849289e-05  28.0216  27.7735

File: chapter 5/cold_vs_warm/20K/ffj29/Ic/1_anneal/Ic_2024-02-26_21-05-45231723_f29-800keV-0nA-28k.txt
# Ic = 3.35 A, n = 23.41 , Tavg = 28.02 K, f29-800keV-0nA-28k
#datetime                        t_s     iHTS_A                vHTS_V                tHTS_K  tTAR_K
0202-02-26_21:05:28.190000      1923.73        1.66050900e-02        5.23413050e-09  28.0333  27.7824
0202-02-26_21:05:28.400000      1923.93        4.83744200e-02        2.87893050e-09  28.0333  27.7824
0202-02-26_21:05:28.590000      1924.13        9.74813800e-02        3.43674050e-09  28.0333  27.7824
0202-02-26_21:05:28.780000      1924.32        1.48836700e-01       -1.08772950e-09  28.0333  27.7824
0202-02-26_21:05:28.980000      1924.52        1.96599100e-01       -1.89345950e-09  28.0333  27.7824
0202-02-26_21:05:29.188000      1924.72        2.46341200e-01       -3.87678950e-09  28.0307  27.7835
0202-02-26_21:05:29.390000      1924.93        2.97773800e-01       -1.14970950e-09  28.0307  27.7835
0202-02-26_21:05:29.582000      1925.12        3.46929800e-01       -7.15859500e-10  28.0307  27.7835
0202-02-26_21:05:29.777000      1925.31        3.91560600e-01       -2.32730950e-09  28.0307  27.7835
0202-02-26_21:05:29.980000      1925.52        4.45495400e-01       -8.39819500e-10  28.0307  27.7835
0202-02-26_21:05:30.184000      1925.72        4.95081800e-01       -3.40895000e-11  28.0351  27.7877
0202-02-26_21:05:30.402000      1925.94        5.43529500e-01       -3.62886950e-09  28.0351  27.7877
0202-02-26_21:05:30.594000      1926.13        5.94292800e-01       -3.25699950e-09  28.0351  27.7877
0202-02-26_21:05:30.797000      1926.33        6.43609000e-01       -5.48823950e-09  28.0351  27.7877
0202-02-26_21:05:31             1926.54        6.90141000e-01       -5.11636950e-09  28.0351  27.7877
0202-02-26_21:05:31.227000      1926.76        7.45070200e-01       -1.01986495e-08  28.0176  27.7682
0202-02-26_21:05:31.420000      1926.96        7.90573700e-01       -1.39173895e-08  28.0176  27.7682
0202-02-26_21:05:31.613000      1927.15        8.39237000e-01       -1.52809295e-08  28.0176  27.7682
0202-02-26_21:05:31.810000      1927.34        8.91235000e-01       -1.19960395e-08  28.0176  27.7682
0202-02-26_21:05:32.060000      1927.59        9.40904400e-01       -7.96739950e-09  28.0176  27.7682
0202-02-26_21:05:32.290000      1927.82        9.93260200e-01       -7.03743950e-09  28.0310  27.8135
0202-02-26_21:05:32.490000      1928.03        1.03829200e+00       -9.39227950e-09  28.0310  27.8135
0202-02-26_21:05:32.684000      1928.22        1.08754000e+00       -1.03216895e-08  28.0310  27.8135
0202-02-26_21:05:32.887000      1928.43        1.13930900e+00       -7.59461950e-09  28.0310  27.8135
0202-02-26_21:05:33.117000      1928.65        1.18871200e+00       -4.61961950e-09  28.0141  27.7422
0202-02-26_21:05:33.312000      1928.85        1.23868400e+00       -6.04513950e-09  28.0141  27.7422
0202-02-26_21:05:33.520000      1929.06        1.28831300e+00       -9.26804950e-09  28.0141  27.7422
0202-02-26_21:05:33.715000      1929.25        1.33585900e+00       -1.18711695e-08  28.0141  27.7422
0202-02-26_21:05:33.906000      1929.44        1.38695300e+00       -1.29248095e-08  28.0141  27.7422
0202-02-26_21:05:34.120000      1929.66        1.43689100e+00       -1.38544995e-08  28.0360  27.8236
0202-02-26_21:05:34.320000      1929.86        1.48557700e+00       -1.36685595e-08  28.0360  27.8236
0202-02-26_21:05:34.510000      1930.05        1.53614600e+00       -1.10034595e-08  28.0360  27.8236
0202-02-26_21:05:34.715000      1930.25        1.58389000e+00       -9.33002950e-09  28.0360  27.8236
0202-02-26_21:05:34.906000      1930.44        1.63330300e+00       -7.90450950e-09  28.0360  27.8236
0202-02-26_21:05:35.130000      1930.67        1.68495700e+00       -5.42534950e-09  28.0194  27.7429
0202-02-26_21:05:35.336000      1930.87        1.73165400e+00       -5.67326950e-09  28.0194  27.7429
0202-02-26_21:05:35.530000      1931.07        1.78386800e+00       -7.90450950e-09  28.0194  27.7429
0202-02-26_21:05:35.723000      1931.26        1.83401100e+00       -5.73524950e-09  28.0194  27.7429
0202-02-26_21:05:35.926000      1931.46        1.88124800e+00       -2.63628950e-09  28.0194  27.7429
0202-02-26_21:05:36.137000      1931.67        1.93148900e+00       -5.23940950e-09  28.0195  27.8079
0202-02-26_21:05:36.330000      1931.87        1.98260600e+00       -9.82585950e-09  28.0195  27.8079
0202-02-26_21:05:36.527000      1932.06        2.02761200e+00       -8.09044950e-09  28.0195  27.8079
0202-02-26_21:05:36.720000      1932.26        2.08174700e+00       -6.72690950e-09  28.0195  27.8079
0202-02-26_21:05:36.910000      1932.45        2.13131400e+00       -3.38003950e-09  28.0195  27.8079
0202-02-26_21:05:37.130000      1932.66        2.17926200e+00       -2.14045950e-09  28.0192  27.7677
0202-02-26_21:05:37.330000      1932.87        2.23126200e+00        8.34530500e-10  28.0192  27.7677
0202-02-26_21:05:37.523000      1933.06        2.28040300e+00       -5.90979500e-10  28.0192  27.7677
0202-02-26_21:05:37.727000      1933.26        2.32479200e+00        4.00680500e-10  28.0192  27.7677
0202-02-26_21:05:37.918000      1933.46        2.37930400e+00       -2.07847950e-09  28.0192  27.7677
0202-02-26_21:05:38.130000      1933.67        2.42926300e+00       -2.69849950e-09  28.0252  27.7816
0202-02-26_21:05:38.330000      1933.86        2.47047100e+00       -7.16189950e-09  28.0252  27.7816
0202-02-26_21:05:38.520000      1934.06        2.52803400e+00       -5.36518950e-09  28.0252  27.7816
0202-02-26_21:05:38.710000      1934.25        2.57802000e+00       -1.52294950e-09  28.0252  27.7816
0202-02-26_21:05:38.918000      1934.45        2.62589200e+00       -5.93259500e-10  28.0252  27.7816
0202-02-26_21:05:39.140000      1934.68        2.67703400e+00       -2.51460950e-09  28.0238  27.7835
0202-02-26_21:05:39.344000      1934.88        2.72593600e+00       -7.16303950e-09  28.0238  27.7835
0202-02-26_21:05:39.535000      1935.07        2.77501200e+00       -4.25001950e-09  28.0238  27.7835
0202-02-26_21:05:39.742000      1935.28        2.82632900e+00       -4.99376950e-09  28.0238  27.7835
0202-02-26_21:05:39.934000      1935.47        2.87563000e+00       -3.81616950e-09  28.0238  27.7835
0202-02-26_21:05:40.133000      1935.67        2.92095100e+00       -4.86980950e-09  28.0225  27.7840
0202-02-26_21:05:40.336000      1935.87        2.97484900e+00        8.85105000e-11  28.0225  27.7840
0202-02-26_21:05:40.530000      1936.07        3.02464900e+00        4.24110050e-09  28.0225  27.7840
0202-02-26_21:05:40.723000      1936.26        3.06995500e+00        1.39718105e-08  28.0225  27.7840
0202-02-26_21:05:40.918000      1936.46        3.12375400e+00        1.91780405e-08  28.0225  27.7840
0202-02-26_21:05:41.120000      1936.66        3.17458200e+00        3.70899805e-08  28.0156  27.7680
0202-02-26_21:05:41.316000      1936.85        3.22032300e+00        5.88446105e-08  28.0156  27.7680
0202-02-26_21:05:41.508000      1937.05        3.27265500e+00        9.38627505e-08  28.0156  27.7680
0202-02-26_21:05:41.703000      1937.24        3.32225300e+00        1.37372021e-07  28.0156  27.7680
0202-02-26_21:05:41.906000      1937.44        3.37051000e+00        2.05610911e-07  28.0156  27.7680
0202-02-26_21:05:42.125000      1937.66        3.41986900e+00        3.18412711e-07  28.0189  27.8115
0202-02-26_21:05:42.330000      1937.87        3.47167700e+00        4.34685331e-07  28.0189  27.8115
0202-02-26_21:05:42.523000      1938.06        3.51862900e+00        6.30477031e-07  28.0189  27.8115
0202-02-26_21:05:42.715000      1938.25        3.57063800e+00        8.43932741e-07  28.0189  27.8115
0202-02-26_21:05:42.918000      1938.45        3.62027200e+00        1.11428518e-06  28.0189  27.8115
0202-02-26_21:05:43.113000      1938.65        3.66885500e+00        1.60491103e-06  28.0192  27.7437
0202-02-26_21:05:43.310000      1938.84        3.71812800e+00        3.04077875e-06  28.0192  27.7437
0202-02-26_21:05:43.500000      1939.04        3.76936300e+00        3.17874403e-06  28.0192  27.7437
0202-02-26_21:05:43.703000      1939.24        3.81875700e+00        5.40217902e-06  28.0192  27.7437
0202-02-26_21:05:43.895000      1939.43        3.86695600e+00        6.73038917e-06  28.0192  27.7437
0202-02-26_21:05:44.094000      1939.63        3.91532800e+00        8.06664587e-06  28.0231  27.8261
0202-02-26_21:05:44.290000      1939.83        3.96778000e+00        1.03252830e-05  28.0231  27.8261
0202-02-26_21:05:44.484000      1940.02        4.01739300e+00        1.36211998e-05  28.0231  27.8261
0202-02-26_21:05:44.676000      1940.21        4.06230100e+00        1.55016412e-05  28.0231  27.8261
0202-02-26_21:05:44.867000      1940.40        4.11668300e+00        2.10803667e-05  28.0231  27.8261

File: chapter 5/cold_vs_warm/20K/ffj29/Ic/1_anneal/Ic_2024-02-26_21-06-03871113_f29-800keV-0nA-28k.txt
# Ic = 3.35 A, n = 23.40 , Tavg = 28.01 K, f29-800keV-0nA-28k
#datetime                        t_s     iHTS_A                vHTS_V                tHTS_K  tTAR_K
0202-02-26_21:05:46.965000      1942.50        1.88348700e-02        1.22098500e-08  28.0259  27.8105
0202-02-26_21:05:47.176000      1942.71        5.03014800e-02        1.05984000e-08  28.0157  27.7686
0202-02-26_21:05:47.370000      1942.91        9.52380700e-02        8.86299000e-09  28.0157  27.7686
0202-02-26_21:05:47.562000      1943.10        1.48197900e-01        1.14661100e-08  28.0157  27.7686
0202-02-26_21:05:47.773000      1943.31        1.97904500e-01        1.78499400e-08  28.0157  27.7686
0202-02-26_21:05:47.970000      1943.50        2.45610500e-01        1.59905700e-08  28.0157  27.7686
0202-02-26_21:05:48.164000      1943.70        2.97335500e-01        1.29536000e-08  28.0278  27.7832
0202-02-26_21:05:48.367000      1943.91        3.46297100e-01        8.73903000e-09  28.0278  27.7832
0202-02-26_21:05:48.562000      1944.10        3.93626100e-01        8.30518000e-09  28.0278  27.7832
0202-02-26_21:05:48.754000      1944.29        4.45331800e-01        9.54476000e-09  28.0278  27.7832
0202-02-26_21:05:48.960000      1944.50        4.95146800e-01        5.82602000e-09  28.0278  27.7832
0202-02-26_21:05:49.164000      1944.70        5.44399200e-01        8.67705000e-09  28.0162  27.7844
0202-02-26_21:05:49.355000      1944.89        5.91365700e-01        3.22291000e-09  28.0162  27.7844
0202-02-26_21:05:49.560000      1945.09        6.43420200e-01        1.15280900e-08  28.0162  27.7844
0202-02-26_21:05:49.758000      1945.30        6.90991100e-01        1.27056900e-08  28.0162  27.7844
0202-02-26_21:05:49.953000      1945.49        7.39926000e-01        1.15280900e-08  28.0162  27.7844
0202-02-26_21:05:50.164000      1945.70        7.91827600e-01        4.15308000e-09  28.0109  27.7835
0202-02-26_21:05:50.355000      1945.89        8.39777000e-01        1.17845000e-09  28.0109  27.7835
0202-02-26_21:05:50.550000      1946.09        8.88826200e-01        2.97620000e-09  28.0109  27.7835
0202-02-26_21:05:50.754000      1946.29        9.40487400e-01        8.36837000e-09  28.0109  27.7835
0202-02-26_21:05:50.950000      1946.48        9.90373900e-01        1.04756600e-08  28.0109  27.7835
0202-02-26_21:05:51.145000      1946.68        1.03492600e+00        9.48400000e-09  28.0077  27.7695
0202-02-26_21:05:51.340000      1946.88        1.08959400e+00        7.31473000e-09  28.0077  27.7695
0202-02-26_21:05:51.530000      1947.07        1.13889600e+00        5.64130000e-09  28.0077  27.7695
0202-02-26_21:05:51.723000      1947.26        1.18375300e+00        9.97983000e-09  28.0077  27.7695
0202-02-26_21:05:51.934000      1947.47        1.23787700e+00        9.97983000e-09  28.0077  27.7695
0202-02-26_21:05:52.130000      1947.67        1.28799500e+00        1.08475300e-08  28.0067  27.8073
0202-02-26_21:05:52.330000      1947.86        1.33519900e+00        8.68920000e-10  28.0067  27.8073
0202-02-26_21:05:52.530000      1948.07        1.38688300e+00        5.59020000e-10  28.0067  27.8073
0202-02-26_21:05:52.727000      1948.26        1.43667100e+00        1.21000000e-12  28.0067  27.8073
0202-02-26_21:05:52.918000      1948.46        1.48198500e+00        5.20745000e-09  28.0067  27.8073
0202-02-26_21:05:53.120000      1948.66        1.53571000e+00        1.20871100e-08  28.0179  27.7426
0202-02-26_21:05:53.312000      1948.85        1.58572700e+00        1.20871100e-08  28.0179  27.7426
0202-02-26_21:05:53.520000      1949.05        1.62994400e+00        1.55579400e-08  28.0179  27.7426
0202-02-26_21:05:53.710000      1949.25        1.68481500e+00        9.23608000e-09  28.0179  27.7426
0202-02-26_21:05:53.902000      1949.44        1.73411900e+00        5.95119000e-09  28.0179  27.7426
0202-02-26_21:05:54.113000      1949.65        1.77933200e+00        4.89755000e-09  28.0310  27.8263
0202-02-26_21:05:54.312000      1949.85        1.83391100e+00        7.68661000e-09  28.0310  27.8263
0202-02-26_21:05:54.516000      1950.05        1.88330300e+00        1.02897200e-08  28.0310  27.8263
0202-02-26_21:05:54.707000      1950.25        1.93043300e+00        9.29806000e-09  28.0310  27.8263
0202-02-26_21:05:54.900000      1950.44        1.98226100e+00        1.19011800e-08  28.0310  27.8263
0202-02-26_21:05:55.098000      1950.64        2.03195300e+00        1.33886700e-08  28.0174  27.7436
0202-02-26_21:05:55.297000      1950.83        2.07998900e+00        1.53720000e-08  28.0174  27.7436
0202-02-26_21:05:55.490000      1951.03        2.12873400e+00        1.46282500e-08  28.0174  27.7436
0202-02-26_21:05:55.680000      1951.22        2.18076800e+00        1.66115800e-08  28.0174  27.7436
0202-02-26_21:05:55.887000      1951.42        2.23029000e+00        1.79131400e-08  28.0174  27.7436
0202-02-26_21:05:56.105000      1951.64        2.27882300e+00        1.58063400e-08  28.0174  27.7436
0202-02-26_21:05:56.312000      1951.85        2.33036200e+00        1.46913600e-08  28.0197  27.8098
0202-02-26_21:05:56.508000      1952.04        2.37748600e+00        1.79147600e-08  28.0197  27.8098
0202-02-26_21:05:56.715000      1952.25        2.42684000e+00        2.00840200e-08  28.0197  27.8098
0202-02-26_21:05:56.910000      1952.45        2.47857800e+00        1.59934100e-08  28.0197  27.8098
0202-02-26_21:05:57.110000      1952.65        2.52670400e+00        1.48777800e-08  27.9959  27.7680
0202-02-26_21:05:57.316000      1952.85        2.57622600e+00        1.67371500e-08  27.9959  27.7680
0202-02-26_21:05:57.510000      1953.05        2.62748500e+00        1.55595500e-08  27.9959  27.7680
0202-02-26_21:05:57.703000      1953.24        2.67520000e+00        1.49397600e-08  27.9959  27.7680
0202-02-26_21:05:57.906000      1953.44        2.72402300e+00        1.38861200e-08  27.9959  27.7680
0202-02-26_21:05:58.105000      1953.64        2.77636700e+00        1.47538300e-08  28.0248  27.7818
0202-02-26_21:05:58.300000      1953.84        2.82612700e+00        1.77288200e-08  28.0248  27.7818
0202-02-26_21:05:58.500000      1954.04        2.87366800e+00        2.44845300e-08  28.0248  27.7818
0202-02-26_21:05:58.690000      1954.23        2.92332100e+00        2.47324500e-08  28.0248  27.7818
0202-02-26_21:05:58.887000      1954.43        2.97480100e+00        2.54761900e-08  28.0248  27.7818
0202-02-26_21:05:59.098000      1954.63        3.02506600e+00        2.73355600e-08  28.0222  27.7814
0202-02-26_21:05:59.305000      1954.84        3.07280300e+00        2.98147200e-08  28.0222  27.7814
0202-02-26_21:05:59.496000      1955.03        3.12364300e+00        4.76027000e-08  28.0222  27.7814
0202-02-26_21:05:59.688000      1955.22        3.17320300e+00        6.09901600e-08  28.0222  27.7814
0202-02-26_21:05:59.880000      1955.42        3.21880400e+00        8.22489600e-08  28.0222  27.7814
0202-02-26_21:06:00.080000      1955.61        3.27265900e+00        1.22473320e-07  28.0222  27.7814
0202-02-26_21:06:00.280000      1955.82        3.32337000e+00        1.73544020e-07  28.0075  27.7831
0202-02-26_21:06:00.484000      1956.02        3.36907500e+00        2.29263140e-07  28.0075  27.7831
0202-02-26_21:06:00.676000      1956.21        3.42160000e+00        3.38780030e-07  28.0075  27.7831
0202-02-26_21:06:00.870000      1956.41        3.47146100e+00        4.54556790e-07  28.0075  27.7831
0202-02-26_21:06:01.105000      1956.64        3.52004600e+00        6.68694230e-07  28.0163  27.7688
0202-02-26_21:06:01.316000      1956.85        3.57100900e+00        8.68452540e-07  28.0163  27.7688
0202-02-26_21:06:01.508000      1957.05        3.61870900e+00        1.21627867e-06  28.0163  27.7688
0202-02-26_21:06:01.700000      1957.24        3.66742400e+00        1.56162564e-06  28.0163  27.7688
0202-02-26_21:06:01.895000      1957.43        3.71909100e+00        3.00040608e-06  28.0163  27.7688
0202-02-26_21:06:02.105000      1957.64        3.76942400e+00        4.17118680e-06  28.0250  27.8107
0202-02-26_21:06:02.297000      1957.83        3.81714100e+00        4.30828430e-06  28.0250  27.8107
0202-02-26_21:06:02.500000      1958.04        3.86823600e+00        5.56267684e-06  28.0250  27.8107
0202-02-26_21:06:02.695000      1958.23        3.91799200e+00        8.65660537e-06  28.0250  27.8107
0202-02-26_21:06:02.887000      1958.42        3.96358500e+00        1.03071056e-05  28.0250  27.8107
0202-02-26_21:06:03.100000      1958.64        4.01729800e+00        1.36985951e-05  28.0074  27.7395
0202-02-26_21:06:03.305000      1958.84        4.06546100e+00        1.70993815e-05  28.0074  27.7395
0202-02-26_21:06:03.496000      1959.03        4.11496900e+00        2.05980946e-05  28.0074  27.7395
