Repository: shortlab/2025-devitre-PhD

# 2025-devitre-PhD
Data repository for Alexis Devitre's PhD thesis

File: chapter 5/cold_vs_warm/20K/ffj29/Ic/1_anneal/Ic_2024-02-26_21-06-22514339_f29-800keV-0nA-28k.txt
# Ic = 3.35 A, n = 23.45 , Tavg = 28.03 K, f29-800keV-0nA-28k
#datetime                        t_s     iHTS_A                vHTS_V                tHTS_K  tTAR_K
0202-02-26_21:06:05.566000      1961.10        2.03740300e-02        8.45393300e-09  28.0164  27.7445
0202-02-26_21:06:05.758000      1961.30        4.73748200e-02        1.14909030e-08  28.0164  27.7445
0202-02-26_21:06:05.960000      1961.50        9.86797300e-02        1.50237030e-08  28.0164  27.7445
0202-02-26_21:06:06.168000      1961.70        1.48322400e-01        1.36601630e-08  28.0190  27.8132
0202-02-26_21:06:06.360000      1961.90        1.96109900e-01        1.33502730e-08  28.0190  27.8132
0202-02-26_21:06:06.566000      1962.10        2.47168500e-01        1.55195330e-08  28.0190  27.8132
0202-02-26_21:06:06.758000      1962.29        2.96696700e-01        1.85565030e-08  28.0190  27.8132
0202-02-26_21:06:06.950000      1962.49        3.41845500e-01        2.32669130e-08  28.0190  27.8132
0202-02-26_21:06:07.160000      1962.70        3.95715000e-01        2.27091030e-08  28.0185  27.7660
0202-02-26_21:06:07.350000      1962.89        4.45282000e-01        2.29570130e-08  28.0185  27.7660
0202-02-26_21:06:07.543000      1963.08        4.89819200e-01        1.78747330e-08  28.0185  27.7660
0202-02-26_21:06:07.750000      1963.29        5.44335800e-01        1.63252630e-08  28.0185  27.7660
0202-02-26_21:06:07.940000      1963.48        5.93674300e-01        1.32269830e-08  28.0185  27.7660
0202-02-26_21:06:08.145000      1963.68        6.40375400e-01        1.45292130e-08  28.0097  27.7815
0202-02-26_21:06:08.336000      1963.87        6.92516000e-01        1.68853130e-08  28.0097  27.7815
0202-02-26_21:06:08.530000      1964.07        7.42341200e-01        1.80629130e-08  28.0097  27.7815
0202-02-26_21:06:08.723000      1964.26        7.87451400e-01        2.00462430e-08  28.0097  27.7815
0202-02-26_21:06:08.926000      1964.46        8.41291200e-01        1.89306130e-08  28.0097  27.7815
0202-02-26_21:06:09.130000      1964.66        8.91367300e-01        2.03561330e-08  27.9916  27.7819
0202-02-26_21:06:09.330000      1964.86        9.39000400e-01        2.15957130e-08  27.9916  27.7819
0202-02-26_21:06:09.520000      1965.06        9.89659800e-01        1.93024930e-08  27.9916  27.7819
0202-02-26_21:06:09.710000      1965.25        1.03968700e+00        1.92405130e-08  27.9916  27.7819
0202-02-26_21:06:09.902000      1965.44        1.08724100e+00        1.97983230e-08  27.9916  27.7819
0202-02-26_21:06:10.125000      1965.66        1.13687300e+00        1.91785330e-08  28.0126  27.7849
0202-02-26_21:06:10.320000      1965.86        1.18882800e+00        1.72571830e-08  28.0126  27.7849
0202-02-26_21:06:10.520000      1966.06        1.23821600e+00        1.52738530e-08  28.0126  27.7849
0202-02-26_21:06:10.723000      1966.26        1.28482800e+00        1.28566730e-08  28.0126  27.7849
0202-02-26_21:06:10.926000      1966.46        1.33720300e+00        1.48400030e-08  28.0126  27.7849
0202-02-26_21:06:11.130000      1966.67        1.38716000e+00        1.13072030e-08  28.0135  27.7696
0202-02-26_21:06:11.332000      1966.87        1.43522200e+00        1.06254330e-08  28.0135  27.7696
0202-02-26_21:06:11.527000      1967.06        1.48599600e+00        1.39722930e-08  28.0135  27.7696
0202-02-26_21:06:11.720000      1967.26        1.53560400e+00        1.56457330e-08  28.0135  27.7696
0202-02-26_21:06:11.920000      1967.46        1.58106900e+00        2.35790430e-08  28.0135  27.7696
0202-02-26_21:06:12.120000      1967.66        1.63504900e+00        2.21535230e-08  28.0269  27.8094
0202-02-26_21:06:12.324000      1967.86        1.68498800e+00        2.20295630e-08  28.0269  27.8094
0202-02-26_21:06:12.516000      1968.05        1.73031900e+00        2.01082130e-08  28.0269  27.8094
0202-02-26_21:06:12.707000      1968.24        1.78333300e+00        2.28972730e-08  28.0269  27.8094
0202-02-26_21:06:12.902000      1968.44        1.83314300e+00        1.99222830e-08  28.0269  27.8094
0202-02-26_21:06:13.117000      1968.65        1.87894900e+00        1.75051030e-08  28.0024  27.7387
0202-02-26_21:06:13.316000      1968.85        1.93303700e+00        1.58316630e-08  28.0024  27.7387
0202-02-26_21:06:13.516000      1969.05        1.98236000e+00        2.12238430e-08  28.0024  27.7387
0202-02-26_21:06:13.710000      1969.25        2.02912500e+00        1.76910330e-08  28.0024  27.7387
0202-02-26_21:06:13.902000      1969.44        2.08129200e+00        2.11615630e-08  28.0024  27.7387
0202-02-26_21:06:14.100000      1969.64        2.13089400e+00        2.20289630e-08  28.0275  27.8273
0202-02-26_21:06:14.310000      1969.85        2.17782900e+00        3.08915630e-08  28.0275  27.8273
0202-02-26_21:06:14.500000      1970.04        2.22999800e+00        3.26269730e-08  28.0275  27.8273
0202-02-26_21:06:14.695000      1970.23        2.27984100e+00        2.79165730e-08  28.0275  27.8273
0202-02-26_21:06:14.900000      1970.43        2.32514200e+00        2.89082330e-08  28.0275  27.8273
0202-02-26_21:06:15.094000      1970.63        2.37909500e+00        2.39499130e-08  28.0399  27.7435
0202-02-26_21:06:15.290000      1970.83        2.42934900e+00        2.64910530e-08  28.0399  27.7435
0202-02-26_21:06:15.492000      1971.03        2.47418800e+00        2.61811530e-08  28.0399  27.7435
0202-02-26_21:06:15.688000      1971.22        2.52797000e+00        2.91561530e-08  28.0399  27.7435
0202-02-26_21:06:15.880000      1971.42        2.57764800e+00        3.36186330e-08  28.0399  27.7435
0202-02-26_21:06:16.100000      1971.64        2.62388300e+00        3.36186330e-08  28.0399  27.7435
0202-02-26_21:06:16.300000      1971.84        2.67771100e+00        3.45483230e-08  28.0295  27.8094
0202-02-26_21:06:16.500000      1972.04        2.72495500e+00        3.18212430e-08  28.0295  27.8094
0202-02-26_21:06:16.703000      1972.24        2.77383200e+00        3.27509330e-08  28.0295  27.8094
0202-02-26_21:06:16.906000      1972.44        2.82606300e+00        3.64696730e-08  28.0295  27.8094
0202-02-26_21:06:17.120000      1972.66        2.87452400e+00        4.01264330e-08  28.0374  27.7665
0202-02-26_21:06:17.330000      1972.86        2.92628900e+00        3.51061330e-08  28.0374  27.7665
0202-02-26_21:06:17.520000      1973.05        2.97471100e+00        3.77092530e-08  28.0374  27.7665
0202-02-26_21:06:17.710000      1973.25        3.01999500e+00        4.30394430e-08  28.0374  27.7665
0202-02-26_21:06:17.906000      1973.44        3.07389900e+00        5.64269030e-08  28.0374  27.7665
0202-02-26_21:06:18.110000      1973.65        3.12352500e+00        6.72732330e-08  28.0212  27.7807
0202-02-26_21:06:18.332000      1973.87        3.17290000e+00        8.50612030e-08  28.0212  27.7807
0202-02-26_21:06:18.523000      1974.06        3.22298000e+00        1.03840843e-07  28.0212  27.7807
0202-02-26_21:06:18.730000      1974.27        3.27269500e+00        1.46234473e-07  28.0212  27.7807
0202-02-26_21:06:18.920000      1974.46        3.32013900e+00        1.86768733e-07  28.0212  27.7807
0202-02-26_21:06:19.130000      1974.67        3.37215900e+00        2.50235233e-07  28.0089  27.7845
0202-02-26_21:06:19.332000      1974.87        3.42018700e+00        3.56529213e-07  28.0089  27.7845
0202-02-26_21:06:19.523000      1975.06        3.46929400e+00        4.70632543e-07  28.0089  27.7845
0202-02-26_21:06:19.730000      1975.27        3.52107200e+00        6.21055563e-07  28.0089  27.7845
0202-02-26_21:06:19.920000      1975.46        3.57065700e+00        9.04546493e-07  28.0089  27.7845
0202-02-26_21:06:20.133000      1975.67        3.61651800e+00        1.18400898e-06  28.0287  27.7829
0202-02-26_21:06:20.344000      1975.88        3.67020600e+00        1.68262908e-06  28.0287  27.7829
0202-02-26_21:06:20.547000      1976.08        3.71965900e+00        3.08942769e-06  28.0287  27.7829
0202-02-26_21:06:20.742000      1976.28        3.76615300e+00        3.29631348e-06  28.0287  27.7829
0202-02-26_21:06:20.934000      1976.47        3.81843600e+00        4.42191351e-06  28.0287  27.7829
0202-02-26_21:06:21.145000      1976.68        3.86896900e+00        6.64540900e-06  28.0083  27.7678
0202-02-26_21:06:21.344000      1976.88        3.91678000e+00        8.49647280e-06  28.0083  27.7678
0202-02-26_21:06:21.543000      1977.08        3.96765900e+00        1.01711444e-05  28.0083  27.7678
0202-02-26_21:06:21.734000      1977.27        4.01585900e+00        1.34089256e-05  28.0083  27.7678
0202-02-26_21:06:21.938000      1977.48        4.06415100e+00        1.63430097e-05  28.0083  27.7678
0202-02-26_21:06:22.140000      1977.68        4.11687800e+00        2.12294312e-05  28.0287  27.8092

File: chapter 5/cold_vs_warm/20K/ffj29/Ic/1_anneal/Ic_2024-02-26_21-12-23915634_f29-800keV-0nA-30k.txt
# Ic = 3.09 A, n = 22.39 , Tavg = 29.99 K, f29-800keV-0nA-30k
#datetime                        t_s     iHTS_A                vHTS_V                tHTS_K  tTAR_K
0202-02-26_21:12:08.070000      2323.61        1.64395600e-02       -2.30510050e-09  30.0113  29.7727
0202-02-26_21:12:08.285000      2323.82        4.66787900e-02       -4.03998050e-09  30.0316  29.7981
0202-02-26_21:12:08.484000      2324.02        9.85091900e-02       -5.68890500e-10  30.0316  29.7981
0202-02-26_21:12:08.680000      2324.22        1.47712700e-01        2.71598950e-09  30.0316  29.7981
0202-02-26_21:12:08.887000      2324.42        1.93241500e-01        4.32744950e-09  30.0316  29.7981
0202-02-26_21:12:09.105000      2324.64        2.49289200e-01        1.16651950e-09  30.0316  29.7981
0202-02-26_21:12:09.312000      2324.85        2.95947500e-01       -1.06472050e-09  29.9952  29.7778
0202-02-26_21:12:09.508000      2325.04        3.44827400e-01       -1.18868050e-09  29.9952  29.7778
0202-02-26_21:12:09.700000      2325.24        3.95856400e-01        4.84749500e-10  29.9952  29.7778
0202-02-26_21:12:09.890000      2325.43        4.45533300e-01       -1.18868050e-09  29.9952  29.7778
0202-02-26_21:12:10.098000      2325.63        4.90878100e-01       -2.98607050e-09  30.0302  29.7955
0202-02-26_21:12:10.293000      2325.83        5.44317300e-01       -3.35795050e-09  30.0302  29.7955
0202-02-26_21:12:10.496000      2326.03        5.94635400e-01       -2.36628050e-09  30.0302  29.7955
0202-02-26_21:12:10.690000      2326.23        6.41683900e-01       -4.59753050e-09  30.0302  29.7955
0202-02-26_21:12:10.895000      2326.43        6.90225500e-01       -4.59753050e-09  30.0302  29.7955
0202-02-26_21:12:11.110000      2326.65        7.42579900e-01       -5.40325050e-09  29.9988  29.7657
0202-02-26_21:12:11.316000      2326.85        7.90453600e-01       -8.00637050e-09  29.9988  29.7657
0202-02-26_21:12:11.510000      2327.05        8.39891600e-01       -7.44856050e-09  29.9988  29.7657
0202-02-26_21:12:11.703000      2327.24        8.90864200e-01       -3.91576050e-09  29.9988  29.7657
0202-02-26_21:12:11.906000      2327.44        9.40477300e-01       -4.59753050e-09  29.9988  29.7657
0202-02-26_21:12:12.105000      2327.64        9.87754400e-01       -3.60586050e-09  30.0091  29.8086
0202-02-26_21:12:12.300000      2327.84        1.03949300e+00       -1.14771905e-08  30.0091  29.8086
0202-02-26_21:12:12.500000      2328.04        1.08927500e+00       -1.20350105e-08  30.0091  29.8086
0202-02-26_21:12:12.703000      2328.24        1.13714300e+00       -1.91625905e-08  30.0091  29.8086
0202-02-26_21:12:12.900000      2328.43        1.18616500e+00       -1.34605205e-08  30.0091  29.8086
0202-02-26_21:12:13.105000      2328.64        1.23804800e+00       -1.10433405e-08  29.9938  29.7400
0202-02-26_21:12:13.310000      2328.84        1.28706900e+00       -6.95273050e-09  29.9938  29.7400
0202-02-26_21:12:13.500000      2329.04        1.33423700e+00       -7.26262050e-09  29.9938  29.7400
0202-02-26_21:12:13.695000      2329.23        1.38685100e+00       -2.61420050e-09  29.9938  29.7400
0202-02-26_21:12:13.890000      2329.43        1.43628300e+00       -5.52763050e-09  29.9938  29.7400
0202-02-26_21:12:14.094000      2329.63        1.48128100e+00       -4.16471050e-09  29.9938  29.7400
0202-02-26_21:12:14.293000      2329.83        1.53570200e+00       -1.11691705e-08  30.0226  29.8136
0202-02-26_21:12:14.484000      2330.02        1.58531500e+00       -9.24803050e-09  30.0226  29.8136
0202-02-26_21:12:14.676000      2330.21        1.63033400e+00       -1.32766605e-08  30.0226  29.8136
0202-02-26_21:12:14.875000      2330.41        1.68409300e+00       -9.68188050e-09  30.0226  29.8136
0202-02-26_21:12:15.080000      2330.62        1.73437000e+00       -8.75220050e-09  30.0226  29.8136
0202-02-26_21:12:15.290000      2330.82        1.78234900e+00       -7.20273050e-09  30.0033  29.7420
0202-02-26_21:12:15.560000      2331.10        1.83319400e+00       -7.07877050e-09  30.0033  29.7420
0202-02-26_21:12:15.760000      2331.30        1.88313900e+00       -5.03346050e-09  30.0033  29.7420
0202-02-26_21:12:15.953000      2331.49        1.93228600e+00       -2.61628050e-09  30.0033  29.7420
0202-02-26_21:12:16.152000      2331.69        1.97808300e+00       -6.33502050e-09  30.0295  29.7974
0202-02-26_21:12:16.350000      2331.89        2.03192200e+00       -7.26470050e-09  30.0295  29.7974
0202-02-26_21:12:16.543000      2332.08        2.08126500e+00       -1.19751105e-08  30.0295  29.7974
0202-02-26_21:12:16.740000      2332.28        2.12908200e+00       -1.14792705e-08  30.0295  29.7974
0202-02-26_21:12:16.934000      2332.47        2.17836700e+00       -1.49501005e-08  30.0295  29.7974
0202-02-26_21:12:17.140000      2332.68        2.23035600e+00       -1.16032305e-08  30.0013  29.7550
0202-02-26_21:12:17.336000      2332.87        2.27844200e+00       -1.07355305e-08  30.0013  29.7550
0202-02-26_21:12:17.530000      2333.07        2.32702200e+00       -1.14792705e-08  30.0013  29.7550
0202-02-26_21:12:17.727000      2333.26        2.37943600e+00       -1.55698805e-08  30.0013  29.7550
0202-02-26_21:12:17.930000      2333.47        2.42856700e+00       -1.84829005e-08  30.0013  29.7550
0202-02-26_21:12:18.130000      2333.67        2.47614000e+00       -1.72433205e-08  30.0114  29.7764
0202-02-26_21:12:18.320000      2333.86        2.52751200e+00       -1.17891705e-08  30.0114  29.7764
0202-02-26_21:12:18.527000      2334.06        2.57752900e+00       -1.11074005e-08  30.0114  29.7764
0202-02-26_21:12:18.720000      2334.26        2.62583700e+00       -9.24803050e-09  30.0114  29.7764
0202-02-26_21:12:18.914000      2334.45        2.67428600e+00       -1.42063505e-08  30.0114  29.7764
0202-02-26_21:12:19.125000      2334.66        2.72675400e+00       -1.04876105e-08  29.9912  29.7575
0202-02-26_21:12:19.330000      2334.86        2.77542500e+00       -8.00845050e-09  29.9912  29.7575
0202-02-26_21:12:19.527000      2335.07        2.81964800e+00       -1.12879050e-09  29.9912  29.7575
0202-02-26_21:12:19.723000      2335.26        2.87512800e+00        1.13289795e-08  29.9912  29.7575
0202-02-26_21:12:19.914000      2335.45        2.92497100e+00        2.81875595e-08  29.9912  29.7575
0202-02-26_21:12:20.113000      2335.65        2.97316000e+00        5.27315295e-08  30.0203  29.7789
0202-02-26_21:12:20.344000      2335.88        3.02344700e+00        1.04484379e-07  30.0203  29.7789
0202-02-26_21:12:20.547000      2336.08        3.07417300e+00        1.51154539e-07  30.0203  29.7789
0202-02-26_21:12:20.746000      2336.28        3.12131700e+00        2.31417319e-07  30.0203  29.7789
0202-02-26_21:12:20.940000      2336.48        3.17343200e+00        3.17816009e-07  30.0203  29.7789
0202-02-26_21:12:21.150000      2336.69        3.22325600e+00        4.94394099e-07  30.0034  29.7473
0202-02-26_21:12:21.344000      2336.88        3.26829300e+00        6.59692029e-07  30.0034  29.7473
0202-02-26_21:12:21.535000      2337.07        3.32221800e+00        8.87340799e-07  30.0034  29.7473
0202-02-26_21:12:21.742000      2337.28        3.37190900e+00        1.32751547e-06  30.0034  29.7473
0202-02-26_21:12:21.934000      2337.47        3.41987500e+00        2.63335046e-06  30.0034  29.7473
0202-02-26_21:12:22.140000      2337.68        3.46873100e+00        2.74088398e-06  30.0223  29.7977
0202-02-26_21:12:22.336000      2337.87        3.52062400e+00        4.46495308e-06  30.0223  29.7977
0202-02-26_21:12:22.527000      2338.06        3.57049800e+00        4.59833183e-06  30.0223  29.7977
0202-02-26_21:12:22.720000      2338.26        3.61535000e+00        7.71686578e-06  30.0223  29.7977
0202-02-26_21:12:22.910000      2338.45        3.66974700e+00        9.25865468e-06  30.0223  29.7977
0202-02-26_21:12:23.120000      2338.66        3.71958800e+00        1.23739657e-05  29.9907  29.7302
0202-02-26_21:12:23.348000      2338.88        3.76887300e+00        1.55485286e-05  29.9907  29.7302
0202-02-26_21:12:23.540000      2339.08        3.81893100e+00        2.01479879e-05  29.9907  29.7302

File: chapter 5/cold_vs_warm/20K/ffj29/Ic/1_anneal/Ic_2024-02-26_21-13-16702969_f29-800keV-0nA-30k.txt
# Ic = 3.10 A, n = 23.08 , Tavg = 29.99 K, f29-800keV-0nA-30k
#datetime                        t_s     iHTS_A                vHTS_V                tHTS_K  tTAR_K
0202-02-26_21:13:00.977000      2376.51        1.71023200e-02       -4.76308950e-09  29.9837  29.7767
0202-02-26_21:13:01.180000      2376.72        4.84426600e-02       -4.70110950e-09  29.9958  29.7426
0202-02-26_21:13:01.380000      2376.92        9.78092200e-02       -1.29225950e-09  29.9958  29.7426
0202-02-26_21:13:01.574000      2377.11        1.48483300e-01       -3.95735950e-09  29.9958  29.7426
0202-02-26_21:13:01.766000      2377.30        1.96063000e-01       -1.14669500e-10  29.9958  29.7426
0202-02-26_21:13:01.970000      2377.51        2.45426600e-01       -1.23029950e-09  29.9958  29.7426
0202-02-26_21:13:02.176000      2377.71        2.96775000e-01       -2.34591950e-09  30.0055  29.7997
0202-02-26_21:13:02.370000      2377.91        3.46588300e-01       -2.65581950e-09  30.0055  29.7997
0202-02-26_21:13:02.580000      2378.11        3.91348200e-01       -2.96570950e-09  30.0055  29.7997
0202-02-26_21:13:02.770000      2378.31        4.45138900e-01       -2.28394950e-09  30.0055  29.7997
0202-02-26_21:13:02.965000      2378.50        4.93583800e-01       -4.14331950e-09  30.0055  29.7997
0202-02-26_21:13:03.170000      2378.71        5.39818900e-01       -1.14679500e-10  29.9924  29.7291
0202-02-26_21:13:03.370000      2378.91        5.94090500e-01       -1.41623950e-09  29.9924  29.7291
0202-02-26_21:13:03.562000      2379.10        6.43099400e-01       -1.29227950e-09  29.9924  29.7291
0202-02-26_21:13:03.758000      2379.30        6.88510100e-01       -2.28394950e-09  29.9924  29.7291
0202-02-26_21:13:03.953000      2379.49        7.41892800e-01        6.08322050e-09  29.9924  29.7291
0202-02-26_21:13:04.150000      2379.69        7.92034000e-01        6.45509050e-09  30.0063  29.7998
0202-02-26_21:13:04.348000      2379.88        8.37210900e-01        6.02124050e-09  30.0063  29.7998
0202-02-26_21:13:04.540000      2380.08        8.90753800e-01        7.57071050e-09  30.0063  29.7998
0202-02-26_21:13:04.746000      2380.28        9.40562700e-01        8.06655050e-09  30.0063  29.7998
0202-02-26_21:13:04.938000      2380.48        9.85168100e-01        1.02977905e-08  30.0063  29.7998
0202-02-26_21:13:05.133000      2380.67        1.03952400e+00        7.44676050e-09  30.0083  29.7351
0202-02-26_21:13:05.340000      2380.88        1.08987300e+00        2.79833050e-09  30.0083  29.7351
0202-02-26_21:13:05.535000      2381.07        1.13414900e+00        2.42646050e-09  30.0083  29.7351
0202-02-26_21:13:05.727000      2381.26        1.18833300e+00        2.48844050e-09  30.0083  29.7351
0202-02-26_21:13:05.930000      2381.47        1.23816900e+00        1.00094050e-09  30.0083  29.7351
0202-02-26_21:13:06.145000      2381.68        1.28624000e+00        1.33240500e-10  29.9952  29.7879
0202-02-26_21:13:06.350000      2381.89        1.33741200e+00        3.10823050e-09  29.9952  29.7879
0202-02-26_21:13:06.547000      2382.08        1.38717800e+00        7.07488050e-09  29.9952  29.7879
0202-02-26_21:13:06.754000      2382.29        1.43186200e+00        8.00457050e-09  29.9952  29.7879
0202-02-26_21:13:06.950000      2382.49        1.48597200e+00        3.17021050e-09  29.9952  29.7879
0202-02-26_21:13:07.150000      2382.69        1.53558900e+00        3.91395050e-09  30.0054  29.7542
0202-02-26_21:13:07.355000      2382.89        1.58234100e+00        3.97593050e-09  30.0054  29.7542
0202-02-26_21:13:07.547000      2383.08        1.63516500e+00        4.34802050e-09  30.0054  29.7542
0202-02-26_21:13:07.740000      2383.28        1.68440300e+00        2.17907050e-09  30.0054  29.7542
0202-02-26_21:13:07.945000      2383.48        1.72987900e+00        2.24147050e-09  30.0054  29.7542
0202-02-26_21:13:08.140000      2383.68        1.78364800e+00        4.96865050e-09  30.0015  29.7594
0202-02-26_21:13:08.336000      2383.87        1.83348800e+00        7.75770050e-09  30.0015  29.7594
0202-02-26_21:13:08.540000      2384.08        1.87795700e+00        6.45614050e-09  30.0015  29.7594
0202-02-26_21:13:08.734000      2384.27        1.93227300e+00        3.35719050e-09  30.0015  29.7594
0202-02-26_21:13:08.930000      2384.46        1.98214400e+00        1.06397050e-09  30.0015  29.7594
0202-02-26_21:13:09.140000      2384.68        2.02796700e+00       -2.22091950e-09  29.9880  29.7621
0202-02-26_21:13:09.332000      2384.87        2.08113000e+00       -3.52247950e-09  29.9880  29.7621
0202-02-26_21:13:09.523000      2385.06        2.13110500e+00       -7.05527950e-09  29.9880  29.7621
0202-02-26_21:13:09.730000      2385.27        2.17656200e+00        6.30120500e-10  29.9880  29.7621
0202-02-26_21:13:09.920000      2385.46        2.23001600e+00       -6.09459500e-10  29.9880  29.7621
0202-02-26_21:13:10.120000      2385.66        2.28023900e+00       -1.72508950e-09  30.0028  29.7791
0202-02-26_21:13:10.316000      2385.85        2.32765500e+00       -8.60475950e-09  30.0028  29.7791
0202-02-26_21:13:10.508000      2386.05        2.37683900e+00       -9.84433950e-09  30.0028  29.7791
0202-02-26_21:13:10.710000      2386.25        2.42866500e+00       -1.52365095e-08  30.0028  29.7791
0202-02-26_21:13:10.914000      2386.45        2.47814300e+00       -1.32531795e-08  30.0028  29.7791
0202-02-26_21:13:11.120000      2386.66        2.52561100e+00       -1.76536895e-08  29.9870  29.7403
0202-02-26_21:13:11.324000      2386.86        2.57784800e+00       -1.79635895e-08  29.9870  29.7403
0202-02-26_21:13:11.520000      2387.06        2.62543500e+00       -1.87693095e-08  29.9870  29.7403
0202-02-26_21:13:11.710000      2387.25        2.67441100e+00       -1.21995395e-08  29.9870  29.7403
0202-02-26_21:13:11.914000      2387.45        2.72624300e+00       -8.41881950e-09  29.9870  29.7403
0202-02-26_21:13:12.133000      2387.67        2.77656500e+00       -4.63809950e-09  29.9845  29.7762
0202-02-26_21:13:12.340000      2387.88        2.82481300e+00        1.31188050e-09  29.9845  29.7762
0202-02-26_21:13:12.535000      2388.07        2.87534400e+00        8.31551050e-09  29.9845  29.7762
0202-02-26_21:13:12.742000      2388.28        2.92098600e+00        1.97196505e-08  29.9845  29.7762
0202-02-26_21:13:12.938000      2388.47        2.97468000e+00        4.73003105e-08  29.9845  29.7762
0202-02-26_21:13:13.130000      2388.67        3.02413000e+00        7.48809705e-08  29.9955  29.7536
0202-02-26_21:13:13.336000      2388.87        3.07022900e+00        1.38657370e-07  29.9955  29.7536
0202-02-26_21:13:13.527000      2389.07        3.12362800e+00        2.04851480e-07  29.9955  29.7536
0202-02-26_21:13:13.720000      2389.26        3.17289200e+00        2.98130710e-07  29.9955  29.7536
0202-02-26_21:13:13.926000      2389.46        3.22077700e+00        4.69813710e-07  29.9955  29.7536
0202-02-26_21:13:14.130000      2389.67        3.27084900e+00        6.45834460e-07  30.0040  29.7591
0202-02-26_21:13:14.320000      2389.86        3.32203400e+00        8.73793390e-07  30.0040  29.7591
0202-02-26_21:13:14.520000      2390.06        3.36963000e+00        1.28998269e-06  30.0040  29.7591
0202-02-26_21:13:14.710000      2390.25        3.41957700e+00        2.61720196e-06  30.0040  29.7591
0202-02-26_21:13:14.906000      2390.44        3.47073100e+00        2.73948662e-06  30.0040  29.7591
0202-02-26_21:13:15.113000      2390.65        3.52110100e+00        4.02592368e-06  29.9911  29.7718
0202-02-26_21:13:15.305000      2390.84        3.56889000e+00        6.02542963e-06  29.9911  29.7718
0202-02-26_21:13:15.500000      2391.04        3.61968000e+00        7.56870783e-06  29.9911  29.7718
0202-02-26_21:13:15.695000      2391.23        3.66972600e+00        9.53852583e-06  29.9911  29.7718
0202-02-26_21:13:15.887000      2391.42        3.71753000e+00        1.26646247e-05  29.9911  29.7718
0202-02-26_21:13:16.110000      2391.65        3.76727500e+00        1.49262400e-05  29.9911  29.7718
0202-02-26_21:13:16.312000      2391.85        3.81891500e+00        2.04547704e-05  29.9872  29.7475

File: chapter 5/cold_vs_warm/20K/ffj29/Ic/1_anneal/Ic_2024-02-26_21-13-34288764_f29-800keV-0nA-30k.txt
# Ic = 3.10 A, n = 22.95 , Tavg = 30.01 K, f29-800keV-0nA-30k
#datetime                        t_s     iHTS_A                vHTS_V                tHTS_K  tTAR_K
0202-02-26_21:13:18.406000      2393.94        1.68170100e-02        1.35733600e-09  29.9911  29.7594
0202-02-26_21:13:18.605000      2394.14        4.77819000e-02        2.65889600e-09  29.9911  29.7594
0202-02-26_21:13:18.800000      2394.34        9.65756400e-02        4.95212600e-09  29.9911  29.7594
0202-02-26_21:13:19.008000      2394.55        1.48006700e-01        7.67920600e-09  29.9911  29.7594
0202-02-26_21:13:19.210000      2394.75        1.96901300e-01        8.73284600e-09  30.0034  29.7594
0202-02-26_21:13:19.406000      2394.94        2.44877300e-01        5.69590600e-09  30.0034  29.7594
0202-02-26_21:13:19.605000      2395.14        2.96734000e-01        4.76633600e-09  30.0034  29.7594
0202-02-26_21:13:19.810000      2395.35        3.44137100e-01        4.08471600e-09  30.0034  29.7594
0202-02-26_21:13:20.035000      2395.57        3.93986100e-01        4.89051600e-09  30.0034  29.7594
0202-02-26_21:13:20.240000      2395.77        4.44452400e-01        7.61758600e-09  30.0138  29.7809
0202-02-26_21:13:20.445000      2395.98        4.93002800e-01        8.79519600e-09  30.0138  29.7809
0202-02-26_21:13:20.640000      2396.18        5.43835700e-01        9.84883600e-09  30.0138  29.7809
0202-02-26_21:13:20.832000      2396.37        5.93509600e-01        6.13009600e-09  30.0138  29.7809
0202-02-26_21:13:21.047000      2396.59        6.38695100e-01        6.31602600e-09  30.0138  29.7809
0202-02-26_21:13:21.246000      2396.78        6.93070700e-01        6.31602600e-09  30.0020  29.7492
0202-02-26_21:13:21.457000      2396.99        7.42272600e-01        9.41498600e-09  30.0020  29.7492
0202-02-26_21:13:21.650000      2397.19        7.89947300e-01        8.42331600e-09  30.0020  29.7492
0202-02-26_21:13:21.850000      2397.39        8.41108300e-01       -4.39684000e-10  30.0020  29.7492
0202-02-26_21:13:22.060000      2397.60        8.91360900e-01        9.23856000e-10  30.0020  29.7492
0202-02-26_21:13:22.266000      2397.80        9.38657200e-01       -1.05947400e-09  29.9898  29.7807
0202-02-26_21:13:22.457000      2397.99        9.89699400e-01        4.95249600e-09  29.9898  29.7807
0202-02-26_21:13:22.650000      2398.19        1.03959400e+00        2.84520600e-09  29.9898  29.7807
0202-02-26_21:13:22.855000      2398.39        1.08734600e+00        5.01446600e-09  29.9898  29.7807
0202-02-26_21:13:23.066000      2398.60        1.13813800e+00        1.21420660e-08  29.9898  29.7807
0202-02-26_21:13:23.277000      2398.81        1.18857100e+00        1.15222760e-08  30.0149  29.7583
0202-02-26_21:13:23.470000      2399.01        1.23635200e+00        1.14602960e-08  30.0149  29.7583
0202-02-26_21:13:23.664000      2399.20        1.28742100e+00        5.94415600e-09  30.0149  29.7583
0202-02-26_21:13:23.855000      2399.39        1.33491200e+00        7.80352600e-09  30.0149  29.7583
0202-02-26_21:13:24.070000      2399.61        1.38511100e+00        9.84883600e-09  30.0149  29.7583
0202-02-26_21:13:24.266000      2399.80        1.43676200e+00        1.26378960e-08  30.0108  29.7610
0202-02-26_21:13:24.457000      2399.99        1.48573200e+00        1.41873660e-08  30.0108  29.7610
0202-02-26_21:13:24.656000      2400.19        1.53380200e+00        1.13983160e-08  30.0108  29.7610
0202-02-26_21:13:24.848000      2400.39        1.58297500e+00        8.91914600e-09  30.0108  29.7610
0202-02-26_21:13:25.066000      2400.60        1.63594700e+00        9.16706600e-09  30.0108  29.7610
0202-02-26_21:13:25.260000      2400.80        1.68319600e+00        1.35675760e-08  30.0040  29.7348
0202-02-26_21:13:25.453000      2400.99        1.73213100e+00        1.35677460e-08  30.0040  29.7348
0202-02-26_21:13:25.645000      2401.18        1.78353700e+00        1.02831060e-08  30.0040  29.7348
0202-02-26_21:13:25.850000      2401.39        1.83358800e+00        8.79594600e-09  30.0040  29.7348
0202-02-26_21:13:26.060000      2401.60        1.88150100e+00        9.04394600e-09  30.0040  29.7348
0202-02-26_21:13:26.270000      2401.80        1.93248800e+00        1.30106060e-08  30.0080  29.7505
0202-02-26_21:13:26.460000      2402.00        1.98022500e+00        1.19569660e-08  30.0080  29.7505
0202-02-26_21:13:26.652000      2402.19        2.02884700e+00        1.59236260e-08  30.0080  29.7505
0202-02-26_21:13:26.855000      2402.39        2.08106700e+00        1.53658060e-08  30.0080  29.7505
0202-02-26_21:13:27.066000      2402.60        2.13199800e+00        1.83408060e-08  30.0080  29.7505
0202-02-26_21:13:27.273000      2402.81        2.17946400e+00        1.76590360e-08  29.9927  29.7752
0202-02-26_21:13:27.465000      2403.00        2.23002200e+00        1.93944460e-08  29.9927  29.7752
0202-02-26_21:13:27.676000      2403.21        2.27809200e+00        1.98902860e-08  29.9927  29.7752
0202-02-26_21:13:27.870000      2403.41        2.32844500e+00        1.95803860e-08  29.9927  29.7752
0202-02-26_21:13:28.117000      2403.66        2.38163800e+00        2.18736160e-08  29.9972  29.7588
0202-02-26_21:13:28.330000      2403.86        2.43045900e+00        1.75350760e-08  29.9972  29.7588
0202-02-26_21:13:28.520000      2404.06        2.47872100e+00        1.61715360e-08  29.9972  29.7588
0202-02-26_21:13:28.710000      2404.25        2.52343300e+00        1.20189360e-08  29.9972  29.7588
0202-02-26_21:13:28.910000      2404.45        2.57762200e+00        1.52418560e-08  29.9972  29.7588
0202-02-26_21:13:29.110000      2404.64        2.62774800e+00        1.69152860e-08  30.0162  29.7592
0202-02-26_21:13:29.300000      2404.84        2.67373100e+00        1.98902860e-08  30.0162  29.7592
0202-02-26_21:13:29.508000      2405.04        2.72680500e+00        2.28032960e-08  30.0162  29.7592
0202-02-26_21:13:29.700000      2405.24        2.77637800e+00        2.72038160e-08  30.0162  29.7592
0202-02-26_21:13:29.895000      2405.43        2.82118500e+00        3.27199460e-08  30.0162  29.7592
0202-02-26_21:13:30.105000      2405.64        2.87593300e+00        4.51777360e-08  30.0155  29.7763
0202-02-26_21:13:30.310000      2405.84        2.92425900e+00        5.73876160e-08  30.0155  29.7763
0202-02-26_21:13:30.510000      2406.05        2.97225000e+00        7.75927960e-08  30.0155  29.7763
0202-02-26_21:13:30.707000      2406.24        3.02387800e+00        1.18127096e-07  30.0155  29.7763
0202-02-26_21:13:30.900000      2406.43        3.07423200e+00        1.68206186e-07  30.0155  29.7763
0202-02-26_21:13:31.117000      2406.65        3.12307000e+00        2.33532116e-07  30.0107  29.7461
0202-02-26_21:13:31.312000      2406.85        3.17386300e+00        3.57428266e-07  30.0107  29.7461
0202-02-26_21:13:31.510000      2407.05        3.22269500e+00        4.83058996e-07  30.0107  29.7461
0202-02-26_21:13:31.715000      2407.25        3.26954600e+00        7.03641306e-07  30.0107  29.7461
0202-02-26_21:13:31.906000      2407.44        3.32213200e+00        9.38293096e-07  30.0107  29.7461
0202-02-26_21:13:32.125000      2407.66        3.37263800e+00        1.37028691e-06  30.0047  29.7792
0202-02-26_21:13:32.320000      2407.86        3.41953400e+00        1.78250942e-06  30.0047  29.7792
0202-02-26_21:13:32.523000      2408.06        3.47126600e+00        3.32151063e-06  30.0047  29.7792
0202-02-26_21:13:32.720000      2408.25        3.52089400e+00        4.65777844e-06  30.0047  29.7792
0202-02-26_21:13:32.920000      2408.46        3.56636600e+00        4.81291194e-06  30.0047  29.7792
0202-02-26_21:13:33.140000      2408.68        3.62018700e+00        7.90300024e-06  30.0060  29.7547
0202-02-26_21:13:33.344000      2408.88        3.66868200e+00        9.24639554e-06  30.0060  29.7547
0202-02-26_21:13:33.535000      2409.07        3.71697300e+00        1.24652762e-05  30.0060  29.7547
0202-02-26_21:13:33.727000      2409.26        3.76865500e+00        1.54216756e-05  30.0060  29.7547
0202-02-26_21:13:33.918000      2409.46        3.81863700e+00        2.02678153e-05  30.0060  29.7547
