Repository: shortlab/2025-devitre-PhD

# 2025-devitre-PhD
Data repository for Alexis Devitre's PhD thesis

File: chapter 5/cold_vs_warm/20K/ffj29/Ic/1_anneal/Ic_2024-02-26_21-25-25325781_f29-800keV-0nA-32k.txt
# Ic = 2.85 A, n = 22.10 , Tavg = 32.00 K, f29-800keV-0nA-32k
#datetime                        t_s     iHTS_A                vHTS_V                tHTS_K  tTAR_K
0202-02-26_21:25:10.520000      3106.06        4.91069600e-02       -1.75091050e-09  32.0029  31.7218
0202-02-26_21:25:10.723000      3106.26        4.71805600e-02        8.22771950e-09  32.0029  31.7218
0202-02-26_21:25:10.914000      3106.45        9.64152000e-02        7.54594950e-09  32.0029  31.7218
0202-02-26_21:25:11.125000      3106.66        1.48190700e-01        3.20741950e-09  32.0044  31.7056
0202-02-26_21:25:11.320000      3106.86        1.96677300e-01       -4.91184050e-09  32.0044  31.7056
0202-02-26_21:25:11.516000      3107.05        2.44963600e-01       -1.81289050e-09  32.0044  31.7056
0202-02-26_21:25:11.720000      3107.25        2.96909800e-01        8.41365950e-09  32.0044  31.7056
0202-02-26_21:25:11.918000      3107.46        3.46476800e-01        9.96313950e-09  32.0044  31.7056
0202-02-26_21:25:12.120000      3107.66        3.93615000e-01        9.90115950e-09  32.0096  31.7238
0202-02-26_21:25:12.330000      3107.86        4.45883300e-01        4.50897950e-09  32.0096  31.7238
0202-02-26_21:25:12.520000      3108.06        4.94913100e-01        6.55428950e-09  32.0096  31.7238
0202-02-26_21:25:12.715000      3108.25        5.39870500e-01        1.04589695e-08  32.0096  31.7238
0202-02-26_21:25:12.918000      3108.46        5.93704500e-01        1.25042795e-08  32.0096  31.7238
0202-02-26_21:25:13.120000      3108.66        6.43531300e-01        9.21938950e-09  32.0048  31.7094
0202-02-26_21:25:13.336000      3108.87        6.91586100e-01        9.40539950e-09  32.0048  31.7094
0202-02-26_21:25:13.530000      3109.07        7.42699700e-01        4.81921950e-09  32.0048  31.7094
0202-02-26_21:25:13.723000      3109.26        7.90415400e-01        5.68713950e-09  32.0048  31.7094
0202-02-26_21:25:13.914000      3109.45        8.39160300e-01        2.83623950e-09  32.0048  31.7094
0202-02-26_21:25:14.140000      3109.68        8.90987700e-01        2.89821950e-09  32.0063  31.7133
0202-02-26_21:25:14.350000      3109.89        9.39471400e-01        3.14613950e-09  32.0063  31.7133
0202-02-26_21:25:14.550000      3110.09        9.88875300e-01        5.06748950e-09  32.0063  31.7133
0202-02-26_21:25:14.746000      3110.28        1.03980500e+00       -5.72610500e-10  32.0063  31.7133
0202-02-26_21:25:14.945000      3110.48        1.08768100e+00       -1.50229050e-09  32.0063  31.7133
0202-02-26_21:25:15.150000      3110.69        1.13694300e+00       -8.31999050e-09  32.0051  31.7214
0202-02-26_21:25:15.344000      3110.88        1.18860600e+00        1.59665950e-09  32.0051  31.7214
0202-02-26_21:25:15.547000      3111.08        1.23628500e+00       -6.34590500e-10  32.0051  31.7214
0202-02-26_21:25:15.742000      3111.28        1.28602700e+00        6.04999500e-10  32.0051  31.7214
0202-02-26_21:25:15.934000      3111.47        1.33712000e+00       -4.29135050e-09  32.0051  31.7214
0202-02-26_21:25:16.133000      3111.67        1.38756900e+00       -3.05177050e-09  32.0078  31.7049
0202-02-26_21:25:16.330000      3111.86        1.43382300e+00       -2.92781050e-09  32.0078  31.7049
0202-02-26_21:25:16.530000      3112.07        1.48592700e+00       -3.23771050e-09  32.0078  31.7049
0202-02-26_21:25:16.734000      3112.27        1.53556300e+00       -6.33666050e-09  32.0078  31.7049
0202-02-26_21:25:16.926000      3112.46        1.58200600e+00       -7.01843050e-09  32.0078  31.7049
0202-02-26_21:25:17.140000      3112.68        1.63506600e+00       -1.12949905e-08  32.0078  31.7217
0202-02-26_21:25:17.340000      3112.88        1.68371000e+00       -1.09850905e-08  32.0078  31.7217
0202-02-26_21:25:17.543000      3113.08        1.73205100e+00       -1.26585305e-08  32.0078  31.7217
0202-02-26_21:25:17.734000      3113.27        1.78386300e+00       -1.43319605e-08  32.0078  31.7217
0202-02-26_21:25:17.930000      3113.47        1.83356000e+00       -1.34022805e-08  32.0078  31.7217
0202-02-26_21:25:18.133000      3113.67        1.87882000e+00       -1.47038405e-08  32.0043  31.7074
0202-02-26_21:25:18.330000      3113.87        1.93224500e+00       -1.14809305e-08  32.0043  31.7074
0202-02-26_21:25:18.523000      3114.06        1.98212500e+00       -1.21007205e-08  32.0043  31.7074
0202-02-26_21:25:18.715000      3114.25        2.02751300e+00       -1.30923805e-08  32.0043  31.7074
0202-02-26_21:25:18.918000      3114.46        2.08092800e+00       -1.82986305e-08  32.0043  31.7074
0202-02-26_21:25:19.130000      3114.66        2.13136200e+00       -2.07158105e-08  31.9998  31.7111
0202-02-26_21:25:19.336000      3114.87        2.17874800e+00       -1.87327305e-08  31.9998  31.7111
0202-02-26_21:25:19.527000      3115.06        2.23030500e+00       -2.16467605e-08  31.9998  31.7111
0202-02-26_21:25:19.720000      3115.26        2.27988100e+00       -1.58214905e-08  31.9998  31.7111
0202-02-26_21:25:19.910000      3115.45        2.32468500e+00       -1.60079305e-08  31.9998  31.7111
0202-02-26_21:25:20.130000      3115.67        2.37938400e+00       -5.09962050e-09  32.0019  31.7192
0202-02-26_21:25:20.324000      3115.86        2.42759500e+00       -9.50013050e-09  32.0019  31.7192
0202-02-26_21:25:20.527000      3116.07        2.47566000e+00       -1.27230405e-08  32.0019  31.7192
0202-02-26_21:25:20.723000      3116.26        2.52808100e+00       -1.71855405e-08  32.0019  31.7192
0202-02-26_21:25:20.914000      3116.45        2.57751000e+00       -1.11735705e-08  32.0019  31.7192
0202-02-26_21:25:21.140000      3116.68        2.62341900e+00        3.20556950e-09  32.0004  31.7036
0202-02-26_21:25:21.336000      3116.87        2.67752600e+00        1.93820995e-08  32.0004  31.7036
0202-02-26_21:25:21.543000      3117.08        2.72662100e+00        3.82857095e-08  32.0004  31.7036
0202-02-26_21:25:21.734000      3117.27        2.77442800e+00        5.88627495e-08  32.0004  31.7036
0202-02-26_21:25:21.930000      3117.47        2.82574600e+00        1.03239749e-07  32.0004  31.7036
0202-02-26_21:25:22.137000      3117.67        2.87558600e+00        1.76870859e-07  32.0068  31.7213
0202-02-26_21:25:22.332000      3117.87        2.92291300e+00        2.74487859e-07  32.0068  31.7213
0202-02-26_21:25:22.523000      3118.06        2.97447600e+00        4.59991139e-07  32.0068  31.7213
0202-02-26_21:25:22.715000      3118.25        3.02471200e+00        6.57642319e-07  32.0068  31.7213
0202-02-26_21:25:22.910000      3118.45        3.06980500e+00        9.00290289e-07  32.0068  31.7213
0202-02-26_21:25:23.125000      3118.66        3.12373800e+00        1.40008931e-06  32.0041  31.7064
0202-02-26_21:25:23.340000      3118.88        3.17272100e+00        2.81618656e-06  32.0041  31.7064
0202-02-26_21:25:23.543000      3119.08        3.22189000e+00        3.97085617e-06  32.0041  31.7064
0202-02-26_21:25:23.734000      3119.27        3.27293400e+00        5.10321333e-06  32.0041  31.7064
0202-02-26_21:25:23.938000      3119.48        3.32064000e+00        6.49080018e-06  32.0041  31.7064
0202-02-26_21:25:24.145000      3119.68        3.37075500e+00        8.95645051e-06  32.0042  31.7114
0202-02-26_21:25:24.363000      3119.90        3.42242800e+00        1.11143749e-05  32.0042  31.7114
0202-02-26_21:25:24.566000      3120.10        3.46824200e+00        1.39389458e-05  32.0042  31.7114
0202-02-26_21:25:24.760000      3120.30        3.52106300e+00        1.91898102e-05  32.0042  31.7114
0202-02-26_21:25:24.953000      3120.49        3.57086600e+00        2.30405680e-05  32.0042  31.7114

File: chapter 5/cold_vs_warm/20K/ffj29/Ic/1_anneal/Ic_2024-02-26_21-25-41739596_f29-800keV-0nA-32k.txt
# Ic = 2.86 A, n = 22.57 , Tavg = 32.00 K, f29-800keV-0nA-32k
#datetime                        t_s     iHTS_A                vHTS_V                tHTS_K  tTAR_K
0202-02-26_21:25:26.984000      3122.52        1.86425200e-02        1.24546950e-08  32.0029  31.7029
0202-02-26_21:25:27.195000      3122.73        5.00601400e-02        1.33223950e-08  32.0042  31.7199
0202-02-26_21:25:27.390000      3122.93        9.71650400e-02        1.23307350e-08  32.0042  31.7199
0202-02-26_21:25:27.582000      3123.12        1.46571800e-01        3.90158500e-09  32.0042  31.7199
0202-02-26_21:25:27.785000      3123.32        1.97850100e-01        5.88491500e-09  32.0042  31.7199
0202-02-26_21:25:27.977000      3123.51        2.47589300e-01        7.24844500e-09  32.0042  31.7199
0202-02-26_21:25:28.170000      3123.71        2.92856900e-01        7.68230500e-09  32.0016  31.7064
0202-02-26_21:25:28.380000      3123.92        3.46429600e-01        5.14116500e-09  32.0016  31.7064
0202-02-26_21:25:28.574000      3124.11        3.95742900e-01        5.01720500e-09  32.0016  31.7064
0202-02-26_21:25:28.766000      3124.30        4.41651500e-01        3.65366500e-09  32.0016  31.7064
0202-02-26_21:25:28.970000      3124.51        4.94939300e-01        8.85990500e-09  32.0016  31.7064
0202-02-26_21:25:29.170000      3124.71        5.44611800e-01        6.44272500e-09  32.0037  31.7094
0202-02-26_21:25:29.363000      3124.90        5.91612700e-01        1.22067750e-08  32.0037  31.7094
0202-02-26_21:25:29.570000      3125.11        6.43239100e-01        1.36942750e-08  32.0037  31.7094
0202-02-26_21:25:29.760000      3125.30        6.92858100e-01        1.45619750e-08  32.0037  31.7094
0202-02-26_21:25:29.953000      3125.49        7.40559600e-01        1.00375050e-08  32.0037  31.7094
0202-02-26_21:25:30.160000      3125.70        7.89325200e-01        7.68230500e-09  32.0046  31.7175
0202-02-26_21:25:30.355000      3125.89        8.41581500e-01        6.13282500e-09  32.0046  31.7175
0202-02-26_21:25:30.547000      3126.09        8.90793800e-01        7.37240500e-09  32.0046  31.7175
0202-02-26_21:25:30.754000      3126.29        9.35555200e-01        4.52137500e-09  32.0046  31.7175
0202-02-26_21:25:30.945000      3126.48        9.90169800e-01        4.64532500e-09  32.0046  31.7175
0202-02-26_21:25:31.150000      3126.68        1.03991100e+00        4.70730500e-09  32.0037  31.7028
0202-02-26_21:25:31.350000      3126.89        1.08618400e+00        9.54153500e-09  32.0037  31.7028
0202-02-26_21:25:31.547000      3127.08        1.13878600e+00        1.03471550e-08  32.0037  31.7028
0202-02-26_21:25:31.740000      3127.28        1.18842700e+00        1.16486050e-08  32.0037  31.7028
0202-02-26_21:25:31.945000      3127.48        1.23315000e+00        1.02850650e-08  32.0037  31.7028
0202-02-26_21:25:32.140000      3127.68        1.28768100e+00        1.31361050e-08  32.0065  31.7216
0202-02-26_21:25:32.332000      3127.87        1.33721400e+00        1.31361050e-08  32.0065  31.7216
0202-02-26_21:25:32.535000      3128.07        1.38215800e+00        1.85282850e-08  32.0065  31.7216
0202-02-26_21:25:32.730000      3128.27        1.43635500e+00        1.84043250e-08  32.0065  31.7216
0202-02-26_21:25:32.920000      3128.46        1.48590300e+00        1.36319350e-08  32.0065  31.7216
0202-02-26_21:25:33.137000      3128.67        1.53164500e+00        4.58299500e-09  32.0036  31.7077
0202-02-26_21:25:33.332000      3128.87        1.58517100e+00        3.77726500e-09  32.0036  31.7077
0202-02-26_21:25:33.523000      3129.06        1.63489600e+00        9.23142500e-09  32.0036  31.7077
0202-02-26_21:25:33.723000      3129.26        1.67929400e+00        1.00991350e-08  32.0036  31.7077
0202-02-26_21:25:33.914000      3129.45        1.73416700e+00        9.66527500e-09  32.0036  31.7077
0202-02-26_21:25:34.120000      3129.66        1.78384200e+00        8.11580500e-09  32.0015  31.7115
0202-02-26_21:25:34.320000      3129.86        1.83166200e+00        5.45070500e-09  32.0015  31.7115
0202-02-26_21:25:34.527000      3130.06        1.88278200e+00        3.77726500e-09  32.0015  31.7115
0202-02-26_21:25:34.720000      3130.26        1.93260900e+00       -7.47205000e-10  32.0015  31.7115
0202-02-26_21:25:34.910000      3130.45        1.97716500e+00        5.88455500e-09  32.0015  31.7115
0202-02-26_21:25:35.120000      3130.66        2.03179900e+00        6.25643500e-09  32.0032  31.7173
0202-02-26_21:25:35.312000      3130.85        2.08152600e+00        1.08428750e-08  32.0032  31.7173
0202-02-26_21:25:35.508000      3131.04        2.12653100e+00        9.16944500e-09  32.0032  31.7173
0202-02-26_21:25:35.700000      3131.24        2.18057100e+00        5.38872500e-09  32.0032  31.7173
0202-02-26_21:25:35.902000      3131.44        2.23043200e+00        2.44465000e-10  32.0032  31.7173
0202-02-26_21:25:36.113000      3131.65        2.27877800e+00       -5.61265000e-10  31.9939  31.7019
0202-02-26_21:25:36.320000      3131.86        2.32916600e+00        1.42206500e-09  31.9939  31.7019
0202-02-26_21:25:36.510000      3132.05        2.37924600e+00        5.07882500e-09  31.9939  31.7019
0202-02-26_21:25:36.707000      3132.24        2.42394800e+00        2.78560500e-09  31.9939  31.7019
0202-02-26_21:25:36.900000      3132.44        2.47818100e+00        1.02850650e-08  31.9939  31.7019
0202-02-26_21:25:37.110000      3132.64        2.52881700e+00        1.24543350e-08  31.9978  31.7205
0202-02-26_21:25:37.324000      3132.86        2.57603300e+00        1.72272950e-08  31.9978  31.7205
0202-02-26_21:25:37.527000      3133.06        2.62767400e+00        1.98931550e-08  31.9978  31.7205
0202-02-26_21:25:37.720000      3133.25        2.67684800e+00        3.03062150e-08  31.9978  31.7205
0202-02-26_21:25:37.926000      3133.46        2.72161800e+00        4.95197350e-08  31.9978  31.7205
0202-02-26_21:25:38.133000      3133.67        2.77652600e+00        8.89384250e-08  32.0051  31.7057
0202-02-26_21:25:38.355000      3133.89        2.82545100e+00        1.34678995e-07  32.0051  31.7057
0202-02-26_21:25:38.547000      3134.08        2.87533800e+00        2.18784605e-07  32.0051  31.7057
0202-02-26_21:25:38.750000      3134.29        2.92521700e+00        3.06175115e-07  32.0051  31.7057
0202-02-26_21:25:38.953000      3134.49        2.97295900e+00        4.71783235e-07  32.0051  31.7057
0202-02-26_21:25:39.156000      3134.69        3.02264600e+00        6.48485595e-07  32.0053  31.7109
0202-02-26_21:25:39.360000      3134.90        3.07413200e+00        9.88750765e-07  32.0053  31.7109
0202-02-26_21:25:39.550000      3135.09        3.12176900e+00        1.32362375e-06  32.0053  31.7109
0202-02-26_21:25:39.758000      3135.29        3.17076900e+00        2.70185264e-06  32.0053  31.7109
0202-02-26_21:25:39.950000      3135.49        3.22285300e+00        3.90034216e-06  32.0053  31.7109
0202-02-26_21:25:40.160000      3135.70        3.27284300e+00        4.04810029e-06  32.0021  31.7181
0202-02-26_21:25:40.355000      3135.89        3.31800900e+00        6.59581249e-06  32.0021  31.7181
0202-02-26_21:25:40.547000      3136.08        3.37173900e+00        8.90701239e-06  32.0021  31.7181
0202-02-26_21:25:40.758000      3136.29        3.42151500e+00        1.18448209e-05  32.0021  31.7181
0202-02-26_21:25:40.965000      3136.50        3.46708900e+00        1.50311654e-05  32.0021  31.7181
0202-02-26_21:25:41.160000      3136.70        3.52085500e+00        1.89308890e-05  32.0018  31.7033
0202-02-26_21:25:41.370000      3136.91        3.57049300e+00        2.42629491e-05  32.0018  31.7033

File: chapter 5/cold_vs_warm/20K/ffj29/Ic/1_anneal/Ic_2024-02-26_21-25-58265316_f29-800keV-0nA-32k.txt
# Ic = 2.85 A, n = 22.04 , Tavg = 32.01 K, f29-800keV-0nA-32k
#datetime                        t_s     iHTS_A                vHTS_V                tHTS_K  tTAR_K
0202-02-26_21:25:43.414000      3138.95        1.65489900e-02       -3.93989830e-08  32.0004  31.7061
0202-02-26_21:25:43.605000      3139.14        4.98276800e-02       -4.28073130e-08  32.0004  31.7061
0202-02-26_21:25:43.812000      3139.35        9.46655500e-02       -4.58442830e-08  32.0004  31.7061
0202-02-26_21:25:44.070000      3139.61        1.48170000e-01       -4.29932530e-08  32.0004  31.7061
0202-02-26_21:25:44.270000      3139.81        1.96748600e-01       -4.03281430e-08  31.9968  31.7132
0202-02-26_21:25:44.465000      3140.00        2.47120100e-01       -4.20635630e-08  31.9968  31.7132
0202-02-26_21:25:44.660000      3140.20        2.95519100e-01       -4.54724130e-08  31.9968  31.7132
0202-02-26_21:25:44.850000      3140.39        3.43628700e-01       -4.28692930e-08  31.9968  31.7132
0202-02-26_21:25:45.094000      3140.63        3.96386700e-01       -4.48526230e-08  31.9968  31.7132
0202-02-26_21:25:45.297000      3140.84        4.42928300e-01       -4.04521030e-08  32.0067  31.7198
0202-02-26_21:25:45.492000      3141.03        4.95042100e-01       -4.29312730e-08  32.0067  31.7198
0202-02-26_21:25:45.684000      3141.22        5.44021400e-01       -4.39849130e-08  32.0067  31.7198
0202-02-26_21:25:45.883000      3141.42        5.91886200e-01       -4.13198130e-08  32.0067  31.7198
0202-02-26_21:25:46.100000      3141.64        6.41566000e-01       -4.31791830e-08  32.0067  31.7198
0202-02-26_21:25:46.300000      3141.84        6.93053500e-01       -4.18776230e-08  32.0079  31.7044
0202-02-26_21:25:46.492000      3142.03        7.41936400e-01       -4.39849130e-08  32.0079  31.7044
0202-02-26_21:25:46.684000      3142.22        7.86986000e-01       -4.18156430e-08  32.0079  31.7044
0202-02-26_21:25:46.890000      3142.43        8.41358600e-01       -4.34890830e-08  32.0079  31.7044
0202-02-26_21:25:47.090000      3142.63        8.91201700e-01       -4.57823130e-08  32.0125  31.7237
0202-02-26_21:25:47.297000      3142.83        9.37346300e-01       -5.03067830e-08  32.0125  31.7237
0202-02-26_21:25:47.490000      3143.03        9.90178500e-01       -4.22495030e-08  32.0125  31.7237
0202-02-26_21:25:47.684000      3143.22        1.03930900e+00       -3.73531530e-08  32.0125  31.7237
0202-02-26_21:25:47.883000      3143.42        1.08396400e+00       -3.04734630e-08  32.0125  31.7237
0202-02-26_21:25:48.094000      3143.63        1.13862100e+00       -3.45640930e-08  32.0125  31.7237
0202-02-26_21:25:48.300000      3143.84        1.18883500e+00       -4.34890830e-08  32.0072  31.7065
0202-02-26_21:25:48.504000      3144.04        1.23630400e+00       -4.85093930e-08  32.0072  31.7065
0202-02-26_21:25:48.695000      3144.23        1.28765200e+00       -5.52031330e-08  32.0072  31.7065
0202-02-26_21:25:48.900000      3144.43        1.33726200e+00       -5.57609430e-08  32.0072  31.7065
0202-02-26_21:25:49.105000      3144.64        1.38494400e+00       -6.49957830e-08  32.0071  31.7116
0202-02-26_21:25:49.305000      3144.84        1.43639400e+00       -6.72889230e-08  32.0071  31.7116
0202-02-26_21:25:49.510000      3145.05        1.48580100e+00       -7.07596830e-08  32.0071  31.7116
0202-02-26_21:25:49.707000      3145.24        1.53060700e+00       -6.64830630e-08  32.0071  31.7116
0202-02-26_21:25:49.900000      3145.44        1.58502400e+00       -6.80945230e-08  32.0071  31.7116
0202-02-26_21:25:50.113000      3145.65        1.63516100e+00       -6.75986930e-08  31.9997  31.7169
0202-02-26_21:25:50.310000      3145.85        1.68141700e+00       -6.98919130e-08  31.9997  31.7169
0202-02-26_21:25:50.500000      3146.04        1.73387100e+00       -6.82184830e-08  31.9997  31.7169
0202-02-26_21:25:50.700000      3146.23        1.78375200e+00       -6.85283730e-08  31.9997  31.7169
0202-02-26_21:25:50.890000      3146.43        1.83140800e+00       -6.89002530e-08  31.9997  31.7169
0202-02-26_21:25:51.094000      3146.63        1.88046600e+00       -6.64830630e-08  32.0068  31.7035
0202-02-26_21:25:51.297000      3146.83        1.93278600e+00       -6.71648330e-08  32.0068  31.7035
0202-02-26_21:25:51.490000      3147.02        1.98223100e+00       -6.44377530e-08  32.0068  31.7035
0202-02-26_21:25:51.680000      3147.22        2.02706300e+00       -6.44377530e-08  32.0068  31.7035
0202-02-26_21:25:51.880000      3147.42        2.08098000e+00       -6.56773330e-08  32.0068  31.7035
0202-02-26_21:25:52.086000      3147.62        2.13169000e+00       -6.61731730e-08  31.9985  31.7213
0202-02-26_21:25:52.290000      3147.82        2.17852200e+00       -7.29908730e-08  31.9985  31.7213
0202-02-26_21:25:52.480000      3148.02        2.23045000e+00       -7.03877530e-08  31.9985  31.7213
0202-02-26_21:25:52.670000      3148.21        2.27978100e+00       -6.89002530e-08  31.9985  31.7213
0202-02-26_21:25:52.880000      3148.41        2.32764000e+00       -6.66070230e-08  31.9985  31.7213
0202-02-26_21:25:53.074000      3148.61        2.37717200e+00       -7.06976430e-08  31.9985  31.7213
0202-02-26_21:25:53.273000      3148.81        2.42922200e+00       -7.55939930e-08  32.0081  31.7030
0202-02-26_21:25:53.465000      3149.00        2.47662000e+00       -7.67716030e-08  32.0081  31.7030
0202-02-26_21:25:53.656000      3149.19        2.52518100e+00       -7.17512930e-08  32.0081  31.7030
0202-02-26_21:25:53.850000      3149.39        2.57746300e+00       -6.41898430e-08  32.0081  31.7030
0202-02-26_21:25:54.062000      3149.60        2.62699000e+00       -5.50169330e-08  32.0081  31.7030
0202-02-26_21:25:54.260000      3149.80        2.67398300e+00       -4.67117230e-08  32.0045  31.7119
0202-02-26_21:25:54.453000      3149.99        2.72605900e+00       -3.31383030e-08  32.0045  31.7119
0202-02-26_21:25:54.650000      3150.18        2.77603500e+00        2.49968700e-09  32.0045  31.7119
0202-02-26_21:25:54.840000      3150.38        2.82188800e+00        4.65668470e-08  32.0045  31.7119
0202-02-26_21:25:55.066000      3150.60        2.87537100e+00        1.12760597e-07  32.0045  31.7119
0202-02-26_21:25:55.266000      3150.80        2.92399700e+00        2.34239867e-07  32.0087  31.7162
0202-02-26_21:25:55.470000      3151.00        2.97299300e+00        3.60181607e-07  32.0087  31.7162
0202-02-26_21:25:55.668000      3151.21        3.02435500e+00        6.05247167e-07  32.0087  31.7162
0202-02-26_21:25:55.863000      3151.40        3.07390200e+00        8.59175637e-07  32.0087  31.7162
0202-02-26_21:25:56.082000      3151.62        3.12339500e+00        1.34484407e-06  32.0087  31.7162
0202-02-26_21:25:56.300000      3151.84        3.17476700e+00        2.82713682e-06  31.9982  31.7033
0202-02-26_21:25:56.504000      3152.04        3.22144100e+00        3.00334347e-06  31.9982  31.7033
0202-02-26_21:25:56.703000      3152.24        3.27016100e+00        4.15578332e-06  31.9982  31.7033
0202-02-26_21:25:56.902000      3152.44        3.32236700e+00        6.50863482e-06  31.9982  31.7033
0202-02-26_21:25:57.100000      3152.64        3.37014200e+00        7.68444082e-06  32.0070  31.7216
0202-02-26_21:25:57.297000      3152.84        3.41945000e+00        1.15891255e-05  32.0070  31.7216
0202-02-26_21:25:57.492000      3153.03        3.47115700e+00        1.48492273e-05  32.0070  31.7216
0202-02-26_21:25:57.695000      3153.23        3.52049800e+00        1.79853708e-05  32.0070  31.7216
0202-02-26_21:25:57.900000      3153.44        3.56811400e+00        2.24912528e-05  32.0070  31.7216

File: chapter 5/cold_vs_warm/20K/ffj29/Ic/1_anneal/Ic_2024-02-26_21-26-31298482_f29-800keV-0nA-32k.txt
# Ic = 2.85 A, n = 22.10 , Tavg = 32.00 K, f29-800keV-0nA-32k
#datetime                        t_s     iHTS_A                vHTS_V                tHTS_K  tTAR_K
0202-02-26_21:26:16.473000      3172.01        2.00467900e-02        2.91301750e-09  32.0017  31.7024
0202-02-26_21:26:16.664000      3172.20        4.78638600e-02       -4.95832500e-10  32.0017  31.7024
0202-02-26_21:26:16.870000      3172.41        9.84222700e-02        8.18124750e-09  32.0017  31.7024
0202-02-26_21:26:17.105000      3172.64        1.48296500e-01        9.35884750e-09  32.0017  31.7024
0202-02-26_21:26:17.300000      3172.84        1.98525400e-01        8.86301750e-09  32.0001  31.7211
0202-02-26_21:26:17.504000      3173.04        2.46986800e-01        2.97499750e-09  32.0001  31.7211
0202-02-26_21:26:17.707000      3173.24        2.93820000e-01        2.85103750e-09  32.0001  31.7211
0202-02-26_21:26:17.902000      3173.44        3.46318200e-01        4.33853750e-09  32.0001  31.7211
0202-02-26_21:26:18.117000      3173.66        3.96020400e-01        4.40051750e-09  31.9998  31.7027
0202-02-26_21:26:18.332000      3173.87        4.45439000e-01        1.02885275e-08  31.9998  31.7027
0202-02-26_21:26:18.535000      3174.07        4.94568200e-01        1.31395675e-08  31.9998  31.7027
0202-02-26_21:26:18.727000      3174.26        5.40956200e-01        8.86301750e-09  31.9998  31.7027
0202-02-26_21:26:18.930000      3174.47        5.93408300e-01        8.24188750e-09  31.9998  31.7027
0202-02-26_21:26:19.137000      3174.67        6.42975300e-01        7.80625750e-09  31.9968  31.7119
0202-02-26_21:26:19.330000      3174.87        6.90553600e-01        7.55700750e-09  31.9968  31.7119
0202-02-26_21:26:19.530000      3175.07        7.41931200e-01        9.78825750e-09  31.9968  31.7119
0202-02-26_21:26:19.734000      3175.27        7.91461600e-01        9.10648750e-09  31.9968  31.7119
0202-02-26_21:26:19.926000      3175.46        8.38732700e-01        1.20814775e-08  31.9968  31.7119
0202-02-26_21:26:20.140000      3175.68        8.91232300e-01        1.05939775e-08  32.0048  31.7157
0202-02-26_21:26:20.340000      3175.88        9.39347800e-01        6.62732750e-09  32.0048  31.7157
0202-02-26_21:26:20.543000      3176.08        9.88082200e-01        7.92888750e-09  32.0048  31.7157
0202-02-26_21:26:20.740000      3176.27        1.03964800e+00        8.54867750e-09  32.0048  31.7157
0202-02-26_21:26:20.930000      3176.47        1.08916000e+00        1.40648075e-08  32.0048  31.7157
0202-02-26_21:26:21.150000      3176.69        1.13537300e+00        1.10898175e-08  32.0004  31.7032
0202-02-26_21:26:21.355000      3176.89        1.18857000e+00        1.53043875e-08  32.0004  31.7032
0202-02-26_21:26:21.550000      3177.09        1.23624600e+00        1.54903275e-08  32.0004  31.7032
0202-02-26_21:26:21.750000      3177.29        1.28534600e+00        1.57382375e-08  32.0004  31.7032
0202-02-26_21:26:21.945000      3177.48        1.33689200e+00        8.48669750e-09  32.0004  31.7032
0202-02-26_21:26:22.140000      3177.68        1.38676500e+00        1.43747075e-08  32.0105  31.7214
0202-02-26_21:26:22.332000      3177.87        1.43464000e+00        1.37549175e-08  32.0105  31.7214
0202-02-26_21:26:22.530000      3178.07        1.48275600e+00        1.54283475e-08  32.0105  31.7214
0202-02-26_21:26:22.723000      3178.26        1.53542500e+00        1.71637575e-08  32.0105  31.7214
0202-02-26_21:26:22.914000      3178.45        1.58517300e+00        1.53663675e-08  32.0105  31.7214
0202-02-26_21:26:23.137000      3178.67        1.63297000e+00        2.00147975e-08  32.0071  31.7039
0202-02-26_21:26:23.344000      3178.88        1.68515600e+00        1.51184475e-08  32.0071  31.7039
0202-02-26_21:26:23.547000      3179.08        1.73405400e+00        1.88371975e-08  32.0071  31.7039
0202-02-26_21:26:23.750000      3179.29        1.78074200e+00        1.87752175e-08  32.0071  31.7039
0202-02-26_21:26:23.950000      3179.49        1.83302200e+00        1.56762675e-08  32.0071  31.7039
0202-02-26_21:26:24.150000      3179.68        1.88293400e+00        1.26392875e-08  32.0008  31.7129
0202-02-26_21:26:24.350000      3179.89        1.92880100e+00        1.26392875e-08  32.0008  31.7129
0202-02-26_21:26:24.550000      3180.09        1.98197700e+00        1.66679275e-08  32.0008  31.7129
0202-02-26_21:26:24.746000      3180.28        2.03170400e+00        1.68537675e-08  32.0008  31.7129
0202-02-26_21:26:24.945000      3180.48        2.07966600e+00        1.44362775e-08  32.0008  31.7129
0202-02-26_21:26:25.152000      3180.69        2.12886400e+00        1.59233775e-08  32.0056  31.7150
0202-02-26_21:26:25.344000      3180.88        2.18038300e+00        1.75346275e-08  32.0056  31.7150
0202-02-26_21:26:25.550000      3181.09        2.22858300e+00        1.98278475e-08  32.0056  31.7150
0202-02-26_21:26:25.746000      3181.28        2.27819600e+00        2.21210775e-08  32.0056  31.7150
0202-02-26_21:26:25.940000      3181.48        2.32941200e+00        1.97658675e-08  32.0056  31.7150
0202-02-26_21:26:26.152000      3181.69        2.37931800e+00        1.78445175e-08  32.0010  31.7026
0202-02-26_21:26:26.348000      3181.88        2.42658900e+00        1.56132775e-08  32.0010  31.7026
0202-02-26_21:26:26.540000      3182.08        2.47811900e+00        2.20590975e-08  32.0010  31.7026
0202-02-26_21:26:26.746000      3182.28        2.52802900e+00        3.11080275e-08  32.0010  31.7026
0202-02-26_21:26:26.938000      3182.48        2.57545900e+00        4.05288375e-08  32.0010  31.7026
0202-02-26_21:26:27.140000      3182.68        2.62724800e+00        4.64788275e-08  31.9983  31.7198
0202-02-26_21:26:27.340000      3182.88        2.67674600e+00        6.20975375e-08  31.9983  31.7198
0202-02-26_21:26:27.530000      3183.07        2.72301300e+00        7.41214675e-08  31.9983  31.7198
0202-02-26_21:26:27.734000      3183.27        2.77618900e+00        9.83552575e-08  31.9983  31.7198
0202-02-26_21:26:27.926000      3183.46        2.82533100e+00        1.57545208e-07  31.9983  31.7198
0202-02-26_21:26:28.133000      3183.67        2.87100800e+00        2.20701827e-07  31.9980  31.7044
0202-02-26_21:26:28.340000      3183.88        2.92483500e+00        3.46395257e-07  31.9980  31.7044
0202-02-26_21:26:28.540000      3184.08        2.97477100e+00        4.74195977e-07  31.9980  31.7044
0202-02-26_21:26:28.742000      3184.28        3.02141400e+00        7.14798498e-07  31.9980  31.7044
0202-02-26_21:26:28.938000      3184.47        3.07376500e+00        9.68106717e-07  31.9980  31.7044
0202-02-26_21:26:29.150000      3184.68        3.12398500e+00        1.45637736e-06  32.0006  31.7127
0202-02-26_21:26:29.344000      3184.88        3.17159400e+00        2.90141799e-06  32.0006  31.7127
0202-02-26_21:26:29.535000      3185.07        3.22298700e+00        3.04229628e-06  32.0006  31.7127
0202-02-26_21:26:29.740000      3185.28        3.27236400e+00        5.41032831e-06  32.0006  31.7127
0202-02-26_21:26:29.934000      3185.47        3.32027500e+00        6.86621527e-06  32.0006  31.7127
0202-02-26_21:26:30.137000      3185.67        3.37194600e+00        8.75409587e-06  32.0038  31.7174
0202-02-26_21:26:30.332000      3185.87        3.42170300e+00        1.11174794e-05  32.0038  31.7174
0202-02-26_21:26:30.527000      3186.06        3.46793900e+00        1.45478935e-05  32.0038  31.7174
0202-02-26_21:26:30.720000      3186.26        3.52063500e+00        1.80633340e-05  32.0038  31.7174
0202-02-26_21:26:30.910000      3186.45        3.56297700e+00        2.27805542e-05  32.0038  31.7174

File: chapter 5/cold_vs_warm/20K/ffj29/Ic/1_anneal/Ic_2024-02-26_22-06-16287724_f29-2400keV-0nA-after2400keVSetup.txt
# Ic = 4.42 A, n = 26.00 , Tavg = 19.97 K, f29-2400keV-0nA-after2400keVSetup
#datetime                        t_s     iHTS_A                vHTS_V                tHTS_K  tTAR_K
0202-02-26_22:05:54.410000      5549.95        4.83319900e-02       -2.23093550e-08  19.9690  19.8562
0202-02-26_22:05:54.613000      5550.15        4.62141300e-02       -1.72270750e-08  19.9690  19.8562
0202-02-26_22:05:54.805000      5550.34        9.84601300e-02       -1.93963450e-08  19.9690  19.8562
0202-02-26_22:05:55.008000      5550.54        1.48101000e-01        1.01056850e-08  19.9690  19.8562
0202-02-26_22:05:55.227000      5550.76        1.97196200e-01        1.02296450e-08  19.9594  19.5764
0202-02-26_22:05:55.426000      5550.96        2.47006700e-01        1.51259850e-08  19.9594  19.5764
0202-02-26_22:05:55.620000      5551.16        2.95104600e-01        1.48160950e-08  19.9594  19.5764
0202-02-26_22:05:55.812000      5551.35        3.43523000e-01        1.64895250e-08  19.9594  19.5764
0202-02-26_22:05:56.043000      5551.58        3.95708200e-01        1.20270350e-08  19.9594  19.5764
0202-02-26_22:05:56.277000      5551.81        4.44746900e-01        1.48160950e-08  19.9560  19.8352
0202-02-26_22:05:56.470000      5552.01        4.94776000e-01        1.28949450e-08  19.9560  19.8352
0202-02-26_22:05:56.664000      5552.20        5.44043300e-01        1.21513550e-08  19.9560  19.8352
0202-02-26_22:05:56.855000      5552.39        5.92101100e-01        8.74265500e-09  19.9560  19.8352
0202-02-26_22:05:57.113000      5552.65        6.41806300e-01        1.54363950e-08  19.9560  19.8352
0202-02-26_22:05:57.310000      5552.85        6.91257600e-01        1.37009850e-08  19.9687  19.6770
0202-02-26_22:05:57.510000      5553.05        7.39873400e-01        2.10145150e-08  19.9687  19.6770
0202-02-26_22:05:57.703000      5553.24        7.91736500e-01        1.28952550e-08  19.9687  19.6770
0202-02-26_22:05:57.895000      5553.43        8.41307800e-01        1.50645250e-08  19.9687  19.6770
0202-02-26_22:05:58.120000      5553.66        8.89969600e-01        1.65520150e-08  19.9687  19.6770
0202-02-26_22:05:58.324000      5553.86        9.40703300e-01        2.20061750e-08  19.9666  19.6703
0202-02-26_22:05:58.527000      5554.06        9.89613000e-01        1.92171150e-08  19.9666  19.6703
0202-02-26_22:05:58.720000      5554.26        1.03713200e+00        1.20895250e-08  19.9666  19.6703
0202-02-26_22:05:58.910000      5554.45        1.08873200e+00        6.13953500e-09  19.9666  19.6703
0202-02-26_22:05:59.130000      5554.67        1.13876000e+00        5.45776500e-09  19.9569  19.8246
0202-02-26_22:05:59.340000      5554.87        1.18623700e+00        1.17796350e-08  19.9569  19.8246
0202-02-26_22:05:59.530000      5555.07        1.23766200e+00        2.25639850e-08  19.9569  19.8246
0202-02-26_22:05:59.723000      5555.26        1.28718300e+00        2.94436650e-08  19.9569  19.8246
0202-02-26_22:05:59.914000      5555.45        1.33164000e+00        3.39061550e-08  19.9569  19.8246
0202-02-26_22:06:00.140000      5555.68        1.38625200e+00        2.83280350e-08  19.9822  19.6054
0202-02-26_22:06:00.348000      5555.88        1.43467900e+00        2.51051250e-08  19.9822  19.6054
0202-02-26_22:06:00.550000      5556.09        1.48369600e+00        1.50645250e-08  19.9822  19.6054
0202-02-26_22:06:00.742000      5556.28        1.53519800e+00        1.54363950e-08  19.9822  19.6054
0202-02-26_22:06:00.945000      5556.48        1.58295100e+00        1.46926450e-08  19.9822  19.6054
0202-02-26_22:06:01.152000      5556.69        1.63248400e+00        2.20681550e-08  19.9628  19.8202
0202-02-26_22:06:01.348000      5556.88        1.68386200e+00        1.61181650e-08  19.9628  19.8202
0202-02-26_22:06:01.550000      5557.09        1.72904900e+00        1.58082650e-08  19.9628  19.8202
0202-02-26_22:06:01.746000      5557.28        1.78300800e+00        1.04780750e-08  19.9628  19.8202
0202-02-26_22:06:01.938000      5557.47        1.83303900e+00        1.45067050e-08  19.9628  19.8202
0202-02-26_22:06:02.150000      5557.68        1.88075100e+00        1.77915950e-08  19.9813  19.7093
0202-02-26_22:06:02.340000      5557.88        1.93105500e+00        1.79153050e-08  19.9813  19.7093
0202-02-26_22:06:02.535000      5558.07        1.98159500e+00        1.52498350e-08  19.9813  19.7093
0202-02-26_22:06:02.740000      5558.28        2.02964900e+00        8.30768500e-09  19.9813  19.7093
0202-02-26_22:06:02.934000      5558.47        2.07967400e+00        7.00600500e-09  19.9813  19.7093
0202-02-26_22:06:03.130000      5558.67        2.13085600e+00        8.61745500e-09  19.9612  19.6341
0202-02-26_22:06:03.336000      5558.87        2.17921700e+00        1.50632750e-08  19.9612  19.6341
0202-02-26_22:06:03.530000      5559.07        2.22773700e+00        1.51252550e-08  19.9612  19.6341
0202-02-26_22:06:03.723000      5559.26        2.27928700e+00        1.34518250e-08  19.9612  19.6341
0202-02-26_22:06:03.930000      5559.46        2.32899700e+00        1.19023450e-08  19.9612  19.6341
0202-02-26_22:06:04.137000      5559.67        2.37761200e+00        1.22122450e-08  19.9684  19.8550
0202-02-26_22:06:04.340000      5559.88        2.42856900e+00        1.70466050e-08  19.9684  19.8550
0202-02-26_22:06:04.530000      5560.07        2.47630100e+00        1.40716150e-08  19.9684  19.8550
0202-02-26_22:06:04.727000      5560.26        2.52545800e+00        1.47533850e-08  19.9684  19.8550
0202-02-26_22:06:04.918000      5560.46        2.57740600e+00        1.22742250e-08  19.9684  19.8550
0202-02-26_22:06:05.140000      5560.68        2.62758900e+00        1.20882850e-08  19.9691  19.5735
0202-02-26_22:06:05.344000      5560.88        2.67670800e+00        1.34518250e-08  19.9691  19.5735
0202-02-26_22:06:05.540000      5561.07        2.72620600e+00        1.97736850e-08  19.9691  19.5735
0202-02-26_22:06:05.730000      5561.27        2.77453100e+00        1.97117050e-08  19.9691  19.5735
0202-02-26_22:06:05.934000      5561.47        2.82277500e+00        2.33064850e-08  19.9691  19.5735
0202-02-26_22:06:06.137000      5561.67        2.87589100e+00        1.26460950e-08  19.9545  19.8277
0202-02-26_22:06:06.348000      5561.88        2.92550400e+00        1.50632750e-08  19.9545  19.8277
0202-02-26_22:06:06.540000      5562.08        2.97284800e+00        8.18360500e-09  19.9545  19.8277
0202-02-26_22:06:06.730000      5562.27        3.02389200e+00        8.92735500e-09  19.9545  19.8277
0202-02-26_22:06:06.938000      5562.47        3.07361000e+00       -6.79395000e-10  19.9545  19.8277
0202-02-26_22:06:07.130000      5562.67        3.12181400e+00       -4.93465000e-10  19.9681  19.6817
0202-02-26_22:06:07.320000      5562.86        3.17081800e+00       -6.31949500e-09  19.9681  19.6817
0202-02-26_22:06:07.527000      5563.06        3.22246400e+00       -9.85229500e-09  19.9681  19.6817
0202-02-26_22:06:07.720000      5563.26        3.27240100e+00       -1.34470850e-08  19.9681  19.6817
0202-02-26_22:06:07.914000      5563.45        3.31753200e+00       -8.11688500e-09  19.9681  19.6817
0202-02-26_22:06:08.120000      5563.66        3.37187400e+00       -1.23721500e-09  19.9622  19.6574
0202-02-26_22:06:08.316000      5563.85        3.42146300e+00        3.72057500e-09  19.9622  19.6574
0202-02-26_22:06:08.508000      5564.05        3.46653000e+00        1.11665500e-09  19.9622  19.6574
0202-02-26_22:06:08.715000      5564.25        3.52037600e+00        9.85462500e-09  19.9622  19.6574
0202-02-26_22:06:08.906000      5564.44        3.57025400e+00        1.22715450e-08  19.9622  19.6574
0202-02-26_22:06:09.110000      5564.64        3.61576500e+00        1.37590350e-08  19.9602  19.8272
0202-02-26_22:06:09.310000      5564.85        3.66948400e+00        6.01166500e-09  19.9602  19.8272
0202-02-26_22:06:09.504000      5565.04        3.71898900e+00        2.78875500e-09  19.9602  19.8272
0202-02-26_22:06:09.695000      5565.23        3.76704200e+00        5.08197500e-09  19.9602  19.8272
0202-02-26_22:06:09.900000      5565.44        3.81526800e+00        3.40854500e-09  19.9602  19.8272
0202-02-26_22:06:10.105000      5565.64        3.86824100e+00        7.37520500e-09  19.9852  19.6068
0202-02-26_22:06:10.312000      5565.85        3.91776200e+00        2.16896500e-09  19.9852  19.6068
0202-02-26_22:06:10.504000      5566.04        3.96495900e+00        9.17259500e-09  19.9852  19.6068
0202-02-26_22:06:10.700000      5566.23        4.01657600e+00        7.31322500e-09  19.9852  19.6068
0202-02-26_22:06:10.890000      5566.43        4.06659100e+00        1.55564350e-08  19.9852  19.6068
0202-02-26_22:06:11.090000      5566.63        4.11193300e+00        1.75397550e-08  19.9852  19.6068
0202-02-26_22:06:11.285000      5566.82        4.16560500e+00        3.03694150e-08  19.9511  19.7968
0202-02-26_22:06:11.492000      5567.03        4.21548100e+00        5.12563350e-08  19.9511  19.7968
0202-02-26_22:06:11.684000      5567.22        4.26282100e+00        7.12135750e-08  19.9511  19.7968
0202-02-26_22:06:11.875000      5567.41        4.31459200e+00        1.00467675e-07  19.9511  19.7968
0202-02-26_22:06:12.094000      5567.63        4.36544300e+00        1.42985265e-07  19.9511  19.7968
0202-02-26_22:06:12.305000      5567.84        4.41297100e+00        1.91018995e-07  19.9854  19.7196
0202-02-26_22:06:12.508000      5568.05        4.46397600e+00        2.66385475e-07  19.9854  19.7196
0202-02-26_22:06:12.700000      5568.24        4.51180800e+00        3.43611315e-07  19.9854  19.7196
0202-02-26_22:06:12.910000      5568.45        4.56060300e+00        4.42405855e-07  19.9854  19.7196
0202-02-26_22:06:13.113000      5568.65        4.61286900e+00        6.07208035e-07  19.9633  19.6248
0202-02-26_22:06:13.316000      5568.85        4.66174000e+00        7.57755035e-07  19.9633  19.6248
0202-02-26_22:06:13.508000      5569.04        4.70991200e+00        1.02116581e-06  19.9633  19.6248
0202-02-26_22:06:13.700000      5569.24        4.76141100e+00        1.29449323e-06  19.9633  19.6248
0202-02-26_22:06:13.895000      5569.43        4.81112200e+00        1.63209288e-06  19.9633  19.6248
0202-02-26_22:06:14.120000      5569.66        4.85880900e+00        2.21004712e-06  19.9633  19.6248
0202-02-26_22:06:14.332000      5569.87        4.91153700e+00        3.80792601e-06  19.9747  19.8600
0202-02-26_22:06:14.535000      5570.07        4.95828100e+00        3.99572236e-06  19.9747  19.8600
0202-02-26_22:06:14.734000      5570.27        5.00712000e+00        5.71625916e-06  19.9747  19.8600
0202-02-26_22:06:14.934000      5570.47        5.05906400e+00        7.22197686e-06  19.9747  19.8600
0202-02-26_22:06:15.133000      5570.67        5.10724500e+00        8.85549516e-06  19.9667  19.5778
0202-02-26_22:06:15.332000      5570.87        5.15656200e+00        1.06744546e-05  19.9667  19.5778
0202-02-26_22:06:15.527000      5571.06        5.20835400e+00        1.38131947e-05  19.9667  19.5778
0202-02-26_22:06:15.720000      5571.26        5.25632100e+00        1.61163340e-05  19.9667  19.5778
0202-02-26_22:06:15.910000      5571.45        5.30465500e+00        2.02106660e-05  19.9667  19.5778
