Repository: shortlab/2025-devitre-PhD

# 2025-devitre-PhD
Data repository for Alexis Devitre's PhD thesis

File: chapter 5/cold_vs_warm/20K/ffj29/Ic/1_anneal/Ic_2024-02-26_23-40-00253223_f29-2400keV-7nA-20k.txt
# Ic = 0.68 A, n = 13.05 , Tavg = 20.57 K, f29-2400keV-7nA-20k
#datetime                        t_s     iHTS_A                vHTS_V                tHTS_K  tTAR_K
0202-02-26_23:39:39.383000      1346.88        4.75842700e-02        2.38309750e-09  20.5754  19.8676
0202-02-26_23:39:39.590000      1347.09        1.27293800e-02        8.02318750e-09  20.5754  19.8676
0202-02-26_23:39:39.785000      1347.29        2.27176000e-02        1.43450575e-08  20.5754  19.8676
0202-02-26_23:39:39.977000      1347.48        3.26687200e-02        1.86216075e-08  20.5754  19.8676
0202-02-26_23:39:40.195000      1347.70        4.22918500e-02        8.70495750e-09  20.5797  19.6103
0202-02-26_23:39:40.390000      1347.89        5.26377500e-02        9.38654750e-09  20.5797  19.6103
0202-02-26_23:39:40.582000      1348.08        6.24211600e-02        5.29566750e-09  20.5797  19.6103
0202-02-26_23:39:40.805000      1348.31        7.23594300e-02        1.25468575e-08  20.5797  19.6103
0202-02-26_23:39:41.016000      1348.52        8.26682300e-02        1.04394775e-08  20.5797  19.6103
0202-02-26_23:39:41.220000      1348.72        9.24724100e-02        1.34144775e-08  20.5722  19.8668
0202-02-26_23:39:41.434000      1348.94        1.01826900e-01        7.27854750e-09  20.5722  19.8668
0202-02-26_23:39:41.637000      1349.14        1.12290100e-01       -4.80736250e-09  20.5722  19.8668
0202-02-26_23:39:41.848000      1349.35        1.21597100e-01       -5.55111250e-09  20.5722  19.8668
0202-02-26_23:39:42.120000      1349.62        1.32245700e-01       -1.08862250e-09  20.5722  19.8668
0202-02-26_23:39:42.324000      1349.83        1.42272200e-01       -1.21258250e-09  20.5871  19.7139
0202-02-26_23:39:42.523000      1350.03        1.52005100e-01       -7.16752500e-10  20.5871  19.7139
0202-02-26_23:39:42.740000      1350.24        1.61531800e-01       -7.41048250e-09  20.5871  19.7139
0202-02-26_23:39:42.938000      1350.44        1.71969700e-01       -4.43549250e-09  20.5871  19.7139
0202-02-26_23:39:43.145000      1350.65        1.82036600e-01       -1.21258250e-09  20.5605  19.6947
0202-02-26_23:39:43.336000      1350.84        1.91305000e-01        2.87803750e-09  20.5605  19.6947
0202-02-26_23:39:43.560000      1351.06        2.01551400e-01       -1.21258250e-09  20.5605  19.6947
0202-02-26_23:39:43.800000      1351.30        2.11456800e-01       -4.49747250e-09  20.5605  19.6947
0202-02-26_23:39:44.030000      1351.54        2.21551900e-01       -1.89435250e-09  20.5605  19.6947
0202-02-26_23:39:44.246000      1351.75        2.31704900e-01       -1.01995425e-08  20.5699  19.8727
0202-02-26_23:39:44.438000      1351.94        2.41489800e-01       -1.24307925e-08  20.5699  19.8727
0202-02-26_23:39:44.637000      1352.14        2.51200400e-01       -1.57156825e-08  20.5699  19.8727
0202-02-26_23:39:44.832000      1352.33        2.61187200e-01       -9.45579250e-09  20.5699  19.8727
0202-02-26_23:39:45.040000      1352.54        2.71571700e-01       -9.14590250e-09  20.5699  19.8727
0202-02-26_23:39:45.240000      1352.74        2.81435300e-01       -7.84434250e-09  20.5758  19.6093
0202-02-26_23:39:45.438000      1352.94        2.90322300e-01       -8.58809250e-09  20.5758  19.6093
0202-02-26_23:39:45.652000      1353.15        3.01171300e-01       -1.27456250e-09  20.5758  19.6093
0202-02-26_23:39:45.860000      1353.36        3.10842000e-01       -3.19591250e-09  20.5758  19.6093
0202-02-26_23:39:46.100000      1353.60        3.20705500e-01       -2.51414250e-09  20.5758  19.6093
0202-02-26_23:39:46.310000      1353.81        3.30359800e-01       -5.42615250e-09  20.5612  19.8681
0202-02-26_23:39:46.516000      1354.02        3.40472700e-01       -1.02164250e-09  20.5612  19.8681
0202-02-26_23:39:46.715000      1354.22        3.50477400e-01       -2.25821250e-09  20.5612  19.8681
0202-02-26_23:39:46.910000      1354.41        3.59943200e-01       -4.92131250e-09  20.5612  19.8681
0202-02-26_23:39:47.125000      1354.63        3.70669000e-01       -2.49625000e-11  20.5612  19.8681
0202-02-26_23:39:47.340000      1354.84        3.80485100e-01        1.10692975e-08  20.5826  19.7091
0202-02-26_23:39:47.535000      1355.04        3.90448000e-01        1.76390875e-08  20.5826  19.7091
0202-02-26_23:39:47.727000      1355.23        4.00195800e-01        1.51599175e-08  20.5826  19.7091
0202-02-26_23:39:47.938000      1355.44        4.09735800e-01        7.22658750e-09  20.5826  19.7091
0202-02-26_23:39:48.133000      1355.64        4.19860600e-01        6.56807500e-10  20.5715  19.7009
0202-02-26_23:39:48.332000      1355.84        4.29737700e-01       -7.40048250e-09  20.5715  19.7009
0202-02-26_23:39:48.540000      1356.04        4.39445500e-01       -6.28486250e-09  20.5715  19.7009
0202-02-26_23:39:48.740000      1356.24        4.49478200e-01       -4.42548250e-09  20.5715  19.7009
0202-02-26_23:39:48.940000      1356.45        4.59790000e-01       -1.48922500e-10  20.5715  19.7009
0202-02-26_23:39:49.152000      1356.65        4.69306200e-01       -4.67340250e-09  20.5762  19.8713
0202-02-26_23:39:49.350000      1356.86        4.79364200e-01       -3.61975250e-09  20.5762  19.8713
0202-02-26_23:39:49.550000      1357.05        4.89239600e-01       -2.69007250e-09  20.5762  19.8713
0202-02-26_23:39:49.758000      1357.26        4.99027500e-01        4.87138750e-09  20.5762  19.8713
0202-02-26_23:39:49.957000      1357.46        5.09456500e-01        5.05731750e-09  20.5762  19.8713
0202-02-26_23:39:50.152000      1357.66        5.19161300e-01        3.44586750e-09  20.5866  19.6105
0202-02-26_23:39:50.360000      1357.86        5.29014500e-01        8.42737500e-10  20.5866  19.6105
0202-02-26_23:39:50.555000      1358.06        5.38768200e-01       -8.30692500e-10  20.5866  19.6105
0202-02-26_23:39:50.754000      1358.26        5.48772700e-01        5.05731750e-09  20.5866  19.6105
0202-02-26_23:39:50.950000      1358.45        5.58615500e-01        1.91885675e-08  20.5866  19.6105
0202-02-26_23:39:51.160000      1358.66        5.68403400e-01        2.22875175e-08  20.5586  19.8678
0202-02-26_23:39:51.367000      1358.87        5.78756700e-01        1.95604375e-08  20.5586  19.8678
0202-02-26_23:39:51.562000      1359.07        5.88175600e-01        3.87971750e-09  20.5586  19.8678
0202-02-26_23:39:51.777000      1359.28        5.98086700e-01        1.18750275e-08  20.5586  19.8678
0202-02-26_23:39:51.980000      1359.48        6.08465200e-01        1.29906475e-08  20.5586  19.8678
0202-02-26_23:39:52.188000      1359.69        6.18094300e-01        2.62541875e-08  20.5880  19.6327
0202-02-26_23:39:52.402000      1359.90        6.28314000e-01        3.22668975e-08  20.5880  19.6327
0202-02-26_23:39:52.617000      1360.12        6.38091500e-01        5.02415875e-08  20.5880  19.6327
0202-02-26_23:39:52.816000      1360.32        6.48205900e-01        6.32581875e-08  20.5880  19.6327
0202-02-26_23:39:53.090000      1360.59        6.58001200e-01        7.42284975e-08  20.5880  19.6327
0202-02-26_23:39:53.312000      1360.82        6.68234400e-01        9.59211975e-08  20.5743  19.7039
0202-02-26_23:39:53.508000      1361.01        6.77087300e-01        1.11539948e-07  20.5743  19.7039
0202-02-26_23:39:53.703000      1361.20        6.87784900e-01        1.30443588e-07  20.5743  19.7039
0202-02-26_23:39:53.906000      1361.41        6.97514900e-01        1.84365438e-07  20.5743  19.7039
0202-02-26_23:39:54.120000      1361.62        7.07366600e-01        2.62521138e-07  20.5891  19.8686
0202-02-26_23:39:54.336000      1361.84        7.17353300e-01        4.15857538e-07  20.5891  19.8686
0202-02-26_23:39:54.550000      1362.05        7.27294000e-01        5.77003308e-07  20.5891  19.8686
0202-02-26_23:39:54.746000      1362.25        7.37481000e-01        6.81128268e-07  20.5891  19.8686
0202-02-26_23:39:54.953000      1362.46        7.47601300e-01        7.54759488e-07  20.5891  19.8686
0202-02-26_23:39:55.164000      1362.67        7.56857800e-01        8.82250588e-07  20.5850  19.6071
0202-02-26_23:39:55.375000      1362.88        7.67197800e-01        1.05052397e-06  20.5850  19.6071
0202-02-26_23:39:55.582000      1363.08        7.76804600e-01        1.13153071e-06  20.5850  19.6071
0202-02-26_23:39:55.797000      1363.30        7.86417300e-01        1.32502959e-06  20.5850  19.6071
0202-02-26_23:39:56.010000      1363.51        7.96913100e-01        1.49336494e-06  20.5850  19.6071
0202-02-26_23:39:56.210000      1363.71        8.06332900e-01        1.82972575e-06  20.5618  19.8715
0202-02-26_23:39:56.426000      1363.93        8.16555600e-01        2.03729389e-06  20.5618  19.8715
0202-02-26_23:39:56.625000      1364.13        8.26157900e-01        2.50393489e-06  20.5618  19.8715
0202-02-26_23:39:56.844000      1364.34        8.36465200e-01        4.27071229e-06  20.5618  19.8715
0202-02-26_23:39:57.090000      1364.59        8.46624100e-01        4.37874199e-06  20.5618  19.8715
0202-02-26_23:39:57.297000      1364.80        8.56548500e-01        5.74023779e-06  20.5779  19.7003
0202-02-26_23:39:57.490000      1364.99        8.66021700e-01        6.02744909e-06  20.5779  19.7003
0202-02-26_23:39:57.684000      1365.19        8.75877200e-01        7.18961999e-06  20.5779  19.7003
0202-02-26_23:39:57.875000      1365.38        8.86324000e-01        8.46769189e-06  20.5779  19.7003
0202-02-26_23:39:58.090000      1365.59        8.96515500e-01        8.59443919e-06  20.5779  19.7003
0202-02-26_23:39:58.305000      1365.81        9.05801700e-01        8.69093999e-06  20.5771  19.7088
0202-02-26_23:39:58.510000      1366.01        9.16264900e-01        1.07580648e-05  20.5771  19.7088
0202-02-26_23:39:58.715000      1366.22        9.25436800e-01        1.07938887e-05  20.5771  19.7088
0202-02-26_23:39:58.920000      1366.43        9.35757500e-01        1.22244909e-05  20.5771  19.7088
0202-02-26_23:39:59.145000      1366.65        9.45842200e-01        1.37374014e-05  20.5744  19.8652
0202-02-26_23:39:59.363000      1366.87        9.55575600e-01        1.48635621e-05  20.5744  19.8652
0202-02-26_23:39:59.570000      1367.07        9.65716700e-01        1.90440540e-05  20.5744  19.8652
0202-02-26_23:39:59.770000      1367.27        9.75457100e-01        2.16913683e-05  20.5744  19.8652

File: chapter 5/cold_vs_warm/20K/ffj29/Ic/1_anneal/Ic_2024-02-26_23-42-29682753_f29-2400keV-3p5nA-20k.txt
# Ic = 1.91 A, n = 20.93 , Tavg = 20.38 K, f29-2400keV-3p5nA-20k
#datetime                        t_s     iHTS_A                vHTS_V                tHTS_K  tTAR_K
0202-02-26_23:42:24.105000      1511.61        4.86453600e-02        5.56262250e-09  20.3569  19.8146
0202-02-26_23:42:24.316000      1511.82        8.94441600e-02        4.18462500e-10  20.3682  19.7778
0202-02-26_23:42:24.520000      1512.02        1.91930900e-01        1.70842500e-10  20.3682  19.7778
0202-02-26_23:42:24.740000      1512.24        2.91360300e-01        5.99727250e-09  20.3682  19.7778
0202-02-26_23:42:24.950000      1512.45        3.88128700e-01        4.69591250e-09  20.3682  19.7778
0202-02-26_23:42:25.160000      1512.66        4.88920600e-01        2.96049250e-09  20.3616  19.6360
0202-02-26_23:42:25.370000      1512.87        5.83632000e-01       -3.60927750e-09  20.3616  19.6360
0202-02-26_23:42:25.590000      1513.09        6.85895100e-01       -9.06343750e-09  20.3616  19.6360
0202-02-26_23:42:25.800000      1513.30        7.81583000e-01       -1.27201975e-08  20.3616  19.6360
0202-02-26_23:42:26.010000      1513.51        8.83838200e-01       -1.19764475e-08  20.3616  19.6360
0202-02-26_23:42:26.215000      1513.72        9.74858600e-01       -1.31605750e-09  20.3688  19.8916
0202-02-26_23:42:26.410000      1513.91        1.08264400e+00        1.22508250e-09  20.3688  19.8916
0202-02-26_23:42:26.617000      1514.12        1.18024300e+00        1.47300250e-09  20.3688  19.8916
0202-02-26_23:42:26.816000      1514.32        1.27498000e+00        5.93549250e-09  20.3688  19.8916
0202-02-26_23:42:27.023000      1514.52        1.37826200e+00        5.19174250e-09  20.3688  19.8916
0202-02-26_23:42:27.220000      1514.72        1.47876000e+00        4.94382250e-09  20.3921  19.6227
0202-02-26_23:42:27.426000      1514.93        1.57021800e+00        7.29903250e-09  20.3921  19.6227
0202-02-26_23:42:27.633000      1515.13        1.67913100e+00        1.54802625e-08  20.3921  19.6227
0202-02-26_23:42:27.840000      1515.34        1.77673600e+00        3.13468925e-08  20.3921  19.6227
0202-02-26_23:42:28.047000      1515.55        1.87295400e+00        6.94020225e-08  20.3921  19.6227
0202-02-26_23:42:28.273000      1515.78        1.97640600e+00        2.52859963e-07  20.3657  19.8186
0202-02-26_23:42:28.473000      1515.98        2.06793400e+00        1.43145328e-06  20.3657  19.8186
0202-02-26_23:42:28.695000      1516.20        2.17564900e+00        4.89546144e-06  20.3657  19.8186
0202-02-26_23:42:28.890000      1516.39        2.26766200e+00        9.97836194e-06  20.3657  19.8186
0202-02-26_23:42:29.100000      1516.61        2.36701600e+00        1.69367476e-05  20.3810  19.7746
0202-02-26_23:42:29.305000      1516.81        2.47030100e+00        3.23732442e-05  20.3810  19.7746

File: chapter 5/cold_vs_warm/20K/ffj29/Ic/1_anneal/Ic_2024-02-26_23-43-19262179_f29-2400keV-1p5nA-20k.txt
# Ic = 3.25 A, n = 25.53 , Tavg = 20.15 K, f29-2400keV-1p5nA-20k
#datetime                        t_s     iHTS_A                vHTS_V                tHTS_K  tTAR_K
0202-02-26_23:43:10.465000      1557.97        4.82138500e-02        5.09467600e-09  20.1555  19.6571
0202-02-26_23:43:10.664000      1558.17        8.98734500e-02        2.43081760e-08  20.1555  19.6571
0202-02-26_23:43:10.860000      1558.36        1.88784900e-01        3.11260560e-08  20.1555  19.6571
0202-02-26_23:43:11.090000      1558.59        2.91897800e-01        1.27190460e-08  20.1555  19.6571
0202-02-26_23:43:11.297000      1558.80        3.85178500e-01        1.00545160e-08  20.1498  19.8863
0202-02-26_23:43:11.500000      1559.00        4.88581000e-01        1.48272860e-08  20.1498  19.8863
0202-02-26_23:43:11.690000      1559.19        5.85527400e-01        1.16663560e-08  20.1498  19.8863
0202-02-26_23:43:11.918000      1559.42        6.76234700e-01        1.41455160e-08  20.1498  19.8863
0202-02-26_23:43:12.130000      1559.63        7.85551400e-01        6.83198600e-09  20.1764  19.6168
0202-02-26_23:43:12.340000      1559.84        8.81684600e-01        1.93564600e-09  20.1764  19.6168
0202-02-26_23:43:12.547000      1560.05        9.79986500e-01        1.99762600e-09  20.1764  19.6168
0202-02-26_23:43:12.746000      1560.25        1.08164800e+00        5.40647600e-09  20.1764  19.6168
0202-02-26_23:43:12.940000      1560.44        1.17713400e+00        5.03459600e-09  20.1764  19.6168
0202-02-26_23:43:13.137000      1560.64        1.27544000e+00        1.01788560e-08  20.1521  19.8415
0202-02-26_23:43:13.336000      1560.84        1.37907100e+00        9.18719600e-09  20.1521  19.8415
0202-02-26_23:43:13.535000      1561.04        1.47734300e+00        8.93927600e-09  20.1521  19.8415
0202-02-26_23:43:13.730000      1561.23        1.57124100e+00        5.28251600e-09  20.1521  19.8415
0202-02-26_23:43:13.926000      1561.43        1.67543000e+00        1.01788560e-08  20.1521  19.8415
0202-02-26_23:43:14.130000      1561.63        1.77521700e+00        7.01792600e-09  20.1660  19.7446
0202-02-26_23:43:14.332000      1561.83        1.87014300e+00        7.51375600e-09  20.1660  19.7446
0202-02-26_23:43:14.547000      1562.05        1.97336700e+00        5.15855600e-09  20.1660  19.7446
0202-02-26_23:43:14.754000      1562.26        2.07327100e+00        5.03459600e-09  20.1660  19.7446
0202-02-26_23:43:14.957000      1562.46        2.17239500e+00        7.76167600e-09  20.1660  19.7446
0202-02-26_23:43:15.156000      1562.66        2.27114100e+00        7.26584600e-09  20.1528  19.6581
0202-02-26_23:43:15.367000      1562.87        2.36769700e+00        2.36949600e-09  20.1528  19.6581
0202-02-26_23:43:15.574000      1563.08        2.47152800e+00        1.56377600e-09  20.1528  19.6581
0202-02-26_23:43:15.780000      1563.28        2.57171400e+00        4.60074600e-09  20.1528  19.6581
0202-02-26_23:43:15.973000      1563.48        2.66314000e+00        4.41480600e-09  20.1528  19.6581
0202-02-26_23:43:16.170000      1563.68        2.76677700e+00        5.84032600e-09  20.1519  19.8854
0202-02-26_23:43:16.375000      1563.88        2.86765500e+00        7.88563600e-09  20.1519  19.8854
0202-02-26_23:43:16.590000      1564.09        2.95912300e+00        1.61908260e-08  20.1519  19.8854
0202-02-26_23:43:16.805000      1564.31        3.06510300e+00        4.92875660e-08  20.1519  19.8854
0202-02-26_23:43:17.008000      1564.51        3.16064800e+00        8.87679960e-08  20.1519  19.8854
0202-02-26_23:43:17.210000      1564.72        3.25902200e+00        2.08139346e-07  20.1683  19.6156
0202-02-26_23:43:17.406000      1564.91        3.36227200e+00        3.79325286e-07  20.1683  19.6156
0202-02-26_23:43:17.610000      1565.11        3.45807200e+00        6.96533976e-07  20.1683  19.6156
0202-02-26_23:43:17.832000      1565.34        3.55700900e+00        3.22893524e-06  20.1683  19.6156
0202-02-26_23:43:18.080000      1565.58        3.66083300e+00        4.77779123e-06  20.1683  19.6156
0202-02-26_23:43:18.293000      1565.79        3.76253000e+00        9.16528683e-06  20.1540  19.8436
0202-02-26_23:43:18.500000      1566.00        3.85910600e+00        1.51946067e-05  20.1540  19.8436
0202-02-26_23:43:18.703000      1566.21        3.95465500e+00        2.15778267e-05  20.1540  19.8436

File: chapter 5/cold_vs_warm/20K/ffj29/Ic/1_anneal/Ic_2024-02-26_23-44-13784632_f29-2400keV-4nA-20k.txt
# Ic = 1.59 A, n = 14.83 , Tavg = 20.38 K, f29-2400keV-4nA-20k
#datetime                        t_s     iHTS_A                vHTS_V                tHTS_K  tTAR_K
0202-02-26_23:44:08.715000      1616.22        5.66550300e-02        5.06678450e-09  20.3898  19.8647
0202-02-26_23:44:08.918000      1616.42        9.30418200e-02        1.07068745e-08  20.3898  19.8647
0202-02-26_23:44:09.125000      1616.63        1.91974300e-01        1.20697945e-08  20.4147  19.7121
0202-02-26_23:44:09.324000      1616.83        2.88122500e-01        4.25794450e-09  20.4147  19.7121
0202-02-26_23:44:09.523000      1617.03        3.89824400e-01        8.90450450e-09  20.4147  19.7121
0202-02-26_23:44:09.723000      1617.23        4.88498600e-01        1.06386645e-08  20.4147  19.7121
0202-02-26_23:44:09.920000      1617.42        5.81047900e-01        1.57209445e-08  20.4147  19.7121
0202-02-26_23:44:10.133000      1617.63        6.86378400e-01        1.34897045e-08  20.3993  19.6890
0202-02-26_23:44:10.336000      1617.84        7.81800900e-01        1.31798045e-08  20.3993  19.6890
0202-02-26_23:44:10.535000      1618.04        8.79481500e-01        1.46673045e-08  20.3993  19.6890
0202-02-26_23:44:10.742000      1618.24        9.82347000e-01        1.24360645e-08  20.3993  19.6890
0202-02-26_23:44:10.940000      1618.45        1.07753400e+00        1.62167745e-08  20.3993  19.6890
0202-02-26_23:44:11.150000      1618.65        1.17782100e+00        1.58449045e-08  20.3989  19.8750
0202-02-26_23:44:11.350000      1618.85        1.27971300e+00        2.39021745e-08  20.3989  19.8750
0202-02-26_23:44:11.570000      1619.07        1.37518600e+00        1.95016645e-08  20.3989  19.8750
0202-02-26_23:44:11.766000      1619.27        1.47857700e+00        2.17329045e-08  20.3989  19.8750
0202-02-26_23:44:11.960000      1619.46        1.57699000e+00        2.66912245e-08  20.3989  19.8750
0202-02-26_23:44:12.170000      1619.68        1.67356500e+00        5.83624945e-08  20.4044  19.6147
0202-02-26_23:44:12.380000      1619.88        1.77085600e+00        1.40360705e-07  20.4044  19.6147
0202-02-26_23:44:12.598000      1620.10        1.87425900e+00        2.09344280e-06  20.4044  19.6147
0202-02-26_23:44:12.810000      1620.31        1.97150000e+00        5.53823530e-06  20.4044  19.6147
0202-02-26_23:44:13.020000      1620.52        2.07329200e+00        9.92076990e-06  20.4044  19.6147
0202-02-26_23:44:13.220000      1620.72        2.16998100e+00        1.96483726e-05  20.3846  19.8664
0202-02-26_23:44:13.418000      1620.92        2.27096700e+00        3.84831670e-05  20.3846  19.8664

File: chapter 5/cold_vs_warm/20K/ffj29/Ic/1_anneal/Ic_2024-02-26_23-44-54741878_f29-2400keV-5nA-20k.txt
# Ic = 1.20 A, n = 15.89 , Tavg = 20.49 K, f29-2400keV-5nA-20k
#datetime                        t_s     iHTS_A                vHTS_V                tHTS_K  tTAR_K
0202-02-26_23:44:50.832000      1658.34        4.91827300e-02        3.13405500e-10  20.4737  19.7232
0202-02-26_23:44:51.074000      1658.58        8.82570000e-02        1.80090550e-09  20.4737  19.7232
0202-02-26_23:44:51.300000      1658.80        1.94611700e-01        1.02920255e-08  20.4797  19.8537
0202-02-26_23:44:51.504000      1659.01        2.89495300e-01        1.47545155e-08  20.4797  19.8537
0202-02-26_23:44:51.707000      1659.21        3.89776800e-01        6.07745550e-09  20.4797  19.8537
0202-02-26_23:44:51.906000      1659.41        4.83315800e-01        5.82953550e-09  20.4797  19.8537
0202-02-26_23:44:52.117000      1659.62        5.87800200e-01        5.14776550e-09  20.4767  19.6142
0202-02-26_23:44:52.310000      1659.81        6.85833200e-01        6.57328550e-09  20.4767  19.6142
0202-02-26_23:44:52.510000      1660.02        7.76574600e-01        5.08579550e-09  20.4767  19.6142
0202-02-26_23:44:52.715000      1660.22        8.83665700e-01        4.03214550e-09  20.4767  19.6142
0202-02-26_23:44:52.918000      1660.42        9.82552000e-01        5.02381550e-09  20.4767  19.6142
0202-02-26_23:44:53.137000      1660.64        1.07679000e+00        8.61859550e-09  20.4568  19.8798
0202-02-26_23:44:53.344000      1660.85        1.18185300e+00        1.83493055e-08  20.4568  19.8798
0202-02-26_23:44:53.540000      1661.04        1.27605700e+00        1.05367866e-07  20.4568  19.8798
0202-02-26_23:44:53.740000      1661.24        1.37485600e+00        1.44603629e-06  20.4568  19.8798
0202-02-26_23:44:53.945000      1661.45        1.47758800e+00        7.63216324e-06  20.4568  19.8798
0202-02-26_23:44:54.156000      1661.66        1.57854600e+00        1.82807800e-05  20.4891  19.6736
0202-02-26_23:44:54.350000      1661.85        1.67008600e+00        3.25285180e-05  20.4891  19.6736

File: chapter 5/cold_vs_warm/20K/ffj29/Ic/1_anneal/Ic_2024-02-26_23-52-52728652_f29-2400keV-1nA-20k.txt
# Ic = 3.41 A, n = 23.18 , Tavg = 20.10 K, f29-2400keV-1nA-20k
#datetime                        t_s     iHTS_A                vHTS_V                tHTS_K  tTAR_K
0202-02-26_23:52:34.510000      2122.01        1.55190300e-02       -2.31491400e-09  20.1051  19.5874
0202-02-26_23:52:34.710000      2122.21        4.86226500e-02       -3.05866400e-09  20.1051  19.5874
0202-02-26_23:52:34.902000      2122.41        9.46278500e-02       -2.12898400e-09  20.1051  19.5874
0202-02-26_23:52:35.105000      2122.61        1.48067100e-01        1.29319360e-08  20.0909  19.8723
0202-02-26_23:52:35.305000      2122.81        1.97281700e-01        1.20642260e-08  20.0909  19.8723
0202-02-26_23:52:35.527000      2123.03        2.44800700e-01        9.52308600e-09  20.0909  19.8723
0202-02-26_23:52:35.730000      2123.23        2.96604400e-01        5.98096000e-10  20.0909  19.8723
0202-02-26_23:52:35.926000      2123.43        3.44558300e-01        3.07726600e-09  20.0909  19.8723
0202-02-26_23:52:36.140000      2123.64        3.93954700e-01        4.44080600e-09  20.1022  19.6974
0202-02-26_23:52:36.340000      2123.84        4.45642700e-01        2.02361600e-09  20.1022  19.6974
0202-02-26_23:52:36.540000      2124.04        4.92620000e-01        6.30017600e-09  20.1022  19.6974
0202-02-26_23:52:36.750000      2124.25        5.41312900e-01        3.69705600e-09  20.1022  19.6974
0202-02-26_23:52:36.965000      2124.47        5.94545300e-01        9.83298600e-09  20.1022  19.6974
0202-02-26_23:52:37.180000      2124.68        6.39817400e-01        4.50277600e-09  20.0887  19.8715
0202-02-26_23:52:37.395000      2124.90        6.92800900e-01        8.59339600e-09  20.0887  19.8715
0202-02-26_23:52:37.600000      2125.11        7.42051900e-01        5.49444600e-09  20.0887  19.8715
0202-02-26_23:52:37.812000      2125.32        7.90841300e-01        1.05767360e-08  20.0887  19.8715
0202-02-26_23:52:38.027000      2125.53        8.41125300e-01        5.43246600e-09  20.0887  19.8715
0202-02-26_23:52:38.242000      2125.75        8.89359600e-01        7.47753600e-09  20.0899  19.8528
0202-02-26_23:52:38.450000      2125.95        9.39924100e-01        7.10529600e-09  20.0899  19.8528
0202-02-26_23:52:38.656000      2126.16        9.88865700e-01        1.42943860e-08  20.0899  19.8528
0202-02-26_23:52:38.855000      2126.36        1.03781500e+00        1.02656260e-08  20.0899  19.8528
0202-02-26_23:52:39.082000      2126.58        1.09041300e+00        8.22031600e-09  20.0899  19.8528
0202-02-26_23:52:39.285000      2126.79        1.13574000e+00        9.76979600e-09  20.1168  19.6187
0202-02-26_23:52:39.490000      2126.99        1.18798400e+00        9.08802600e-09  20.1168  19.6187
0202-02-26_23:52:39.690000      2127.20        1.23555400e+00        4.19167600e-09  20.1168  19.6187
0202-02-26_23:52:39.902000      2127.40        1.28596700e+00        5.96886000e-10  20.1168  19.6187
0202-02-26_23:52:40.117000      2127.62        1.33717400e+00        2.45626600e-09  20.0917  19.8420
0202-02-26_23:52:40.324000      2127.83        1.38366300e+00        6.98073600e-09  20.0917  19.8420
0202-02-26_23:52:40.540000      2128.04        1.43548500e+00        6.42292600e-09  20.0917  19.8420
0202-02-26_23:52:40.730000      2128.23        1.48387900e+00        1.62156160e-08  20.0917  19.8420
0202-02-26_23:52:40.945000      2128.45        1.53280800e+00        1.41703060e-08  20.0917  19.8420
0202-02-26_23:52:41.152000      2128.66        1.58517500e+00        1.23109360e-08  20.1173  19.7265
0202-02-26_23:52:41.350000      2128.85        1.63304900e+00        4.31563600e-09  20.1173  19.7265
0202-02-26_23:52:41.547000      2129.05        1.68208500e+00        7.10469600e-09  20.1173  19.7265
0202-02-26_23:52:41.742000      2129.25        1.73383900e+00        9.33593600e-09  20.1173  19.7265
0202-02-26_23:52:41.953000      2129.45        1.78359100e+00        1.18151060e-08  20.1173  19.7265
0202-02-26_23:52:42.164000      2129.67        1.83135600e+00        1.58437460e-08  20.0909  19.8751
0202-02-26_23:52:42.375000      2129.88        1.88272200e+00        1.33025960e-08  20.0909  19.8751
0202-02-26_23:52:42.590000      2130.09        1.93025100e+00        2.27032600e-09  20.0909  19.8751
0202-02-26_23:52:42.793000      2130.30        1.98081100e+00       -4.17549400e-09  20.0909  19.8751
0202-02-26_23:52:43.010000      2130.51        2.03112900e+00       -2.93591400e-09  20.0909  19.8751
0202-02-26_23:52:43.210000      2130.71        2.07951800e+00        9.89375600e-09  20.1176  19.6726
0202-02-26_23:52:43.406000      2130.91        2.13050300e+00        6.91875600e-09  20.1176  19.6726
0202-02-26_23:52:43.613000      2131.11        2.17821900e+00        6.23698600e-09  20.1176  19.6726
0202-02-26_23:52:43.805000      2131.31        2.22832100e+00       -1.57237400e-09  20.1176  19.6726
0202-02-26_23:52:44.050000      2131.55        2.27928300e+00       -2.37810400e-09  20.1176  19.6726
0202-02-26_23:52:44.254000      2131.76        2.33004900e+00       -2.68867400e-09  20.1155  19.5907
0202-02-26_23:52:44.453000      2131.96        2.37940700e+00        2.23666000e-10  20.1155  19.5907
0202-02-26_23:52:44.660000      2132.16        2.42573600e+00        1.27641600e-09  20.1155  19.5907
0202-02-26_23:52:44.855000      2132.36        2.47818800e+00        1.09047600e-09  20.1155  19.5907
0202-02-26_23:52:45.120000      2132.62        2.52904600e+00        5.32666000e-10  20.1155  19.5907
0202-02-26_23:52:45.324000      2132.83        2.57762300e+00        9.02379600e-09  20.0955  19.8755
0202-02-26_23:52:45.540000      2133.04        2.62612400e+00        9.89149600e-09  20.0955  19.8755
0202-02-26_23:52:45.740000      2133.24        2.67732300e+00        7.28837600e-09  20.0955  19.8755
0202-02-26_23:52:45.950000      2133.45        2.72731300e+00        1.95818600e-09  20.0955  19.8755
0202-02-26_23:52:46.152000      2133.65        2.77380200e+00       -2.87618400e-09  20.1075  19.6992
0202-02-26_23:52:46.360000      2133.86        2.82524500e+00       -3.80586400e-09  20.1075  19.6992
0202-02-26_23:52:46.560000      2134.06        2.87307100e+00        2.02016600e-09  20.1075  19.6992
0202-02-26_23:52:46.758000      2134.26        2.92326800e+00        7.22640600e-09  20.1075  19.6992
0202-02-26_23:52:46.965000      2134.47        2.97521000e+00        1.36102460e-08  20.1075  19.6992
0202-02-26_23:52:47.168000      2134.67        3.01951600e+00        1.98081460e-08  20.0789  19.8728
0202-02-26_23:52:47.370000      2134.87        3.06863700e+00        2.60680360e-08  20.0789  19.8728
0202-02-26_23:52:47.594000      2135.10        3.12462900e+00        2.91669860e-08  20.0789  19.8728
0202-02-26_23:52:47.820000      2135.32        3.17346800e+00        3.54268660e-08  20.0789  19.8728
0202-02-26_23:52:48.023000      2135.53        3.22227300e+00        3.32576060e-08  20.0789  19.8728
0202-02-26_23:52:48.230000      2135.73        3.27144500e+00        6.54867060e-08  20.0950  19.8544
0202-02-26_23:52:48.434000      2135.94        3.32174000e+00        8.82330160e-08  20.0950  19.8544
0202-02-26_23:52:48.637000      2136.14        3.37131600e+00        1.44324056e-07  20.0950  19.8544
0202-02-26_23:52:48.850000      2136.35        3.41856700e+00        2.12686946e-07  20.0950  19.8544
0202-02-26_23:52:49.117000      2136.62        3.47268300e+00        3.11791446e-07  20.0950  19.8544
0202-02-26_23:52:49.324000      2136.83        3.52071600e+00        4.38972446e-07  20.1156  19.6167
0202-02-26_23:52:49.520000      2137.02        3.57049700e+00        5.59831596e-07  20.1156  19.6167
0202-02-26_23:52:49.734000      2137.24        3.61786600e+00        7.94298336e-07  20.1156  19.6167
0202-02-26_23:52:49.934000      2137.44        3.66991000e+00        1.04295828e-06  20.1156  19.6167
0202-02-26_23:52:50.137000      2137.64        3.71892000e+00        1.36326568e-06  20.0871  19.8421
0202-02-26_23:52:50.363000      2137.86        3.76729300e+00        2.77396760e-06  20.0871  19.8421
0202-02-26_23:52:50.562000      2138.06        3.81844100e+00        3.00651289e-06  20.0871  19.8421
0202-02-26_23:52:50.754000      2138.26        3.86610000e+00        4.75729626e-06  20.0871  19.8421
0202-02-26_23:52:50.970000      2138.47        3.91628400e+00        4.91057046e-06  20.0871  19.8421
0202-02-26_23:52:51.180000      2138.68        3.96723800e+00        7.65729466e-06  20.1058  19.6087
0202-02-26_23:52:51.395000      2138.90        4.01508400e+00        9.29911896e-06  20.1058  19.6087
0202-02-26_23:52:51.613000      2139.12        4.06656400e+00        1.16307697e-05  20.1058  19.6087
0202-02-26_23:52:51.824000      2139.33        4.11483800e+00        1.51734904e-05  20.1058  19.6087
0202-02-26_23:52:52.055000      2139.56        4.16430900e+00        1.93062513e-05  20.1058  19.6087
0202-02-26_23:52:52.273000      2139.78        4.21533100e+00        2.41158230e-05  20.0991  19.6727

File: chapter 5/cold_vs_warm/20K/ffj29/Ic/1_anneal/Ic_2024-02-26_23-53-30881228_f29-2400keV-1nA-20k.txt
# Ic = 3.41 A, n = 23.57 , Tavg = 20.09 K, f29-2400keV-1nA-20k
#datetime                        t_s     iHTS_A                vHTS_V                tHTS_K  tTAR_K
0202-02-26_23:53:12.940000      2160.44        5.77473100e-02       -1.23524175e-08  20.0878  19.6854
0202-02-26_23:53:13.145000      2160.65        4.85738900e-02       -1.75586575e-08  20.1057  19.8745
0202-02-26_23:53:13.344000      2160.85        9.83056600e-02       -1.25383175e-08  20.1057  19.8745
0202-02-26_23:53:13.550000      2161.05        1.43945700e-01       -1.18564375e-08  20.1057  19.8745
0202-02-26_23:53:13.746000      2161.25        1.97267600e-01       -7.20785750e-09  20.1057  19.8745
0202-02-26_23:53:13.938000      2161.44        2.46704000e-01       -4.72861750e-09  20.1057  19.8745
0202-02-26_23:53:14.168000      2161.67        2.93610000e-01       -1.00987750e-09  20.0996  19.5875
0202-02-26_23:53:14.380000      2161.88        3.45946400e-01       -8.85917500e-10  20.0996  19.5875
0202-02-26_23:53:14.582000      2162.08        3.93409000e-01       -2.55935750e-09  20.0996  19.5875
0202-02-26_23:53:14.793000      2162.30        4.43057700e-01       -8.50933750e-09  20.0996  19.5875
0202-02-26_23:53:15.004000      2162.51        4.93951500e-01       -6.38007500e-10  20.0996  19.5875
0202-02-26_23:53:15.223000      2162.73        5.41274600e-01        5.39592500e-10  20.0882  19.8810
0202-02-26_23:53:15.418000      2162.92        5.92960900e-01        4.32031250e-09  20.0882  19.8810
0202-02-26_23:53:15.633000      2163.14        6.38995700e-01       -1.44372750e-09  20.0882  19.8810
0202-02-26_23:53:15.832000      2163.34        6.92141000e-01       -6.15413750e-09  20.0882  19.8810
0202-02-26_23:53:16.050000      2163.55        7.41467600e-01       -1.45213075e-08  20.0882  19.8810
0202-02-26_23:53:16.258000      2163.76        7.90016500e-01       -1.43353675e-08  20.1124  19.6805
0202-02-26_23:53:16.460000      2163.96        8.41340800e-01       -1.27239175e-08  20.1124  19.6805
0202-02-26_23:53:16.670000      2164.18        8.89662600e-01       -6.03017750e-09  20.1124  19.6805
0202-02-26_23:53:16.867000      2164.37        9.39314200e-01       -5.14047500e-10  20.1124  19.6805
0202-02-26_23:53:17.113000      2164.62        9.89721300e-01       -1.87758750e-09  20.1124  19.6805
0202-02-26_23:53:17.320000      2164.82        1.03947700e+00       -8.38538750e-09  20.0951  19.7202
0202-02-26_23:53:17.523000      2165.02        1.08979000e+00       -9.99683750e-09  20.0951  19.7202
0202-02-26_23:53:17.727000      2165.23        1.13702600e+00       -6.03017750e-09  20.0951  19.7202
0202-02-26_23:53:17.940000      2165.44        1.18763300e+00       -5.22445750e-09  20.0951  19.7202
0202-02-26_23:53:18.156000      2165.66        1.23591200e+00       -6.99987500e-10  20.0967  19.8456
0202-02-26_23:53:18.367000      2165.87        1.28711600e+00       -1.00987750e-09  20.0967  19.8456
0202-02-26_23:53:18.586000      2166.09        1.33602500e+00       -3.67497750e-09  20.0967  19.8456
0202-02-26_23:53:18.797000      2166.30        1.38602900e+00       -9.93485750e-09  20.0967  19.8456
0202-02-26_23:53:19.008000      2166.51        1.43563700e+00       -1.06786075e-08  20.0967  19.8456
0202-02-26_23:53:19.207000      2166.71        1.48357400e+00       -1.08645475e-08  20.1134  19.6225
0202-02-26_23:53:19.402000      2166.91        1.53531800e+00       -1.51414775e-08  20.1134  19.6225
0202-02-26_23:53:19.598000      2167.10        1.58420400e+00       -1.66913475e-08  20.1134  19.6225
0202-02-26_23:53:19.800000      2167.31        1.62982600e+00       -2.04725775e-08  20.1134  19.6225
0202-02-26_23:53:20.004000      2167.51        1.68353200e+00       -1.67538375e-08  20.1134  19.6225
0202-02-26_23:53:20.220000      2167.72        1.73396300e+00       -1.39027975e-08  20.0804  19.8581
0202-02-26_23:53:20.414000      2167.92        1.78148500e+00       -9.68822750e-09  20.0804  19.8581
0202-02-26_23:53:20.605000      2168.11        1.83224200e+00       -8.07677750e-09  20.0804  19.8581
0202-02-26_23:53:20.836000      2168.34        1.88483600e+00       -5.34969750e-09  20.0804  19.8581
0202-02-26_23:53:21.040000      2168.54        1.93177900e+00       -4.72990750e-09  20.0804  19.8581
0202-02-26_23:53:21.246000      2168.75        1.98211500e+00       -5.90750750e-09  20.1214  19.7087
0202-02-26_23:53:21.450000      2168.95        2.02978700e+00       -7.95281750e-09  20.1214  19.7087
0202-02-26_23:53:21.660000      2169.16        2.08103600e+00       -2.68459750e-09  20.1214  19.7087
0202-02-26_23:53:21.863000      2169.37        2.12841600e+00       -7.02312750e-09  20.1214  19.7087
0202-02-26_23:53:22.080000      2169.58        2.17754400e+00       -2.49866750e-09  20.1214  19.7087
0202-02-26_23:53:22.300000      2169.80        2.23031400e+00       -3.92417750e-09  20.0905  19.6957
0202-02-26_23:53:22.508000      2170.01        2.27831100e+00        1.03414250e-09  20.0905  19.6957
0202-02-26_23:53:22.720000      2170.22        2.32831100e+00       -1.87887750e-09  20.0905  19.6957
0202-02-26_23:53:22.934000      2170.44        2.37672200e+00       -2.00282750e-09  20.0905  19.6957
0202-02-26_23:53:23.140000      2170.64        2.42799600e+00       -4.04813750e-09  20.1105  19.8723
0202-02-26_23:53:23.340000      2170.84        2.47563200e+00       -4.72990750e-09  20.1105  19.8723
0202-02-26_23:53:23.547000      2171.05        2.52836000e+00       -3.73824750e-09  20.1105  19.8723
0202-02-26_23:53:23.758000      2171.26        2.57745200e+00        1.46799250e-09  20.1105  19.8723
0202-02-26_23:53:23.973000      2171.48        2.62594000e+00        6.55027250e-09  20.1105  19.8723
0202-02-26_23:53:24.168000      2171.67        2.67621300e+00        1.66432500e-10  20.0920  19.7526
0202-02-26_23:53:24.363000      2171.87        2.72203900e+00        2.27372250e-09  20.0920  19.7526
0202-02-26_23:53:24.562000      2172.07        2.77512300e+00        4.00913250e-09  20.0920  19.7526
0202-02-26_23:53:24.754000      2172.26        2.82499000e+00        1.27481725e-08  20.0920  19.7526
0202-02-26_23:53:24.950000      2172.45        2.87036100e+00        1.46695225e-08  20.0920  19.7526
0202-02-26_23:53:25.156000      2172.66        2.92464200e+00        1.77684725e-08  20.0885  19.8863
0202-02-26_23:53:25.348000      2172.85        2.96947300e+00        1.86360625e-08  20.0885  19.8863
0202-02-26_23:53:25.543000      2173.05        3.01942200e+00        1.88218825e-08  20.0885  19.8863
0202-02-26_23:53:25.754000      2173.26        3.07398000e+00        1.65285025e-08  20.0885  19.8863
0202-02-26_23:53:25.960000      2173.46        3.12461700e+00        1.65904825e-08  20.0885  19.8863
0202-02-26_23:53:26.176000      2173.68        3.17047300e+00        3.79112625e-08  20.1026  19.6155
0202-02-26_23:53:26.390000      2173.89        3.22305100e+00        4.57206225e-08  20.1026  19.6155
0202-02-26_23:53:26.594000      2174.10        3.27025100e+00        7.13179525e-08  20.1026  19.6155
0202-02-26_23:53:26.812000      2174.31        3.31925700e+00        9.14611325e-08  20.1026  19.6155
0202-02-26_23:53:27.023000      2174.53        3.37105300e+00        1.38565173e-07  20.1026  19.6155
0202-02-26_23:53:27.223000      2174.73        3.41902000e+00        2.09531143e-07  20.0972  19.8816
0202-02-26_23:53:27.418000      2174.92        3.47032100e+00        2.87438763e-07  20.0972  19.8816
0202-02-26_23:53:27.630000      2175.13        3.52107900e+00        3.92059323e-07  20.0972  19.8816
0202-02-26_23:53:27.832000      2175.34        3.56916600e+00        5.65414613e-07  20.0972  19.8816
0202-02-26_23:53:28.047000      2175.55        3.61922900e+00        7.79118243e-07  20.0972  19.8816
0202-02-26_23:53:28.254000      2175.76        3.66673600e+00        1.00881245e-06  20.1202  19.6490
0202-02-26_23:53:28.453000      2175.96        3.71847700e+00        1.47191961e-06  20.1202  19.6490
0202-02-26_23:53:28.650000      2176.15        3.76837500e+00        2.80180321e-06  20.1202  19.6490
0202-02-26_23:53:28.863000      2176.37        3.81332200e+00        2.98538504e-06  20.1202  19.6490
0202-02-26_23:53:29.082000      2176.58        3.86817500e+00        4.19416165e-06  20.1202  19.6490
0202-02-26_23:53:29.297000      2176.80        3.91652500e+00        5.64099963e-06  20.1166  19.6224
0202-02-26_23:53:29.492000      2176.99        3.96605800e+00        7.42958983e-06  20.1166  19.6224
0202-02-26_23:53:29.684000      2177.19        4.01655400e+00        1.00744200e-05  20.1166  19.6224
0202-02-26_23:53:29.890000      2177.39        4.06631100e+00        1.24236103e-05  20.1166  19.6224
0202-02-26_23:53:30.110000      2177.61        4.11376800e+00        1.58967278e-05  20.1166  19.6224
0202-02-26_23:53:30.312000      2177.82        4.16643900e+00        1.98949934e-05  20.0919  19.8603
0202-02-26_23:53:30.504000      2178.01        4.21342400e+00        2.30658393e-05  20.0919  19.8603
