Repository: shortlab/2025-devitre-PhD

# 2025-devitre-PhD
Data repository for Alexis Devitre's PhD thesis

File: chapter 5/cold_vs_warm/20K/ffj29/Ic/1_anneal/Ic_2024-02-26_23-54-08475056_f29-2400keV-1nA-20k.txt
# Ic = 3.41 A, n = 23.41 , Tavg = 20.10 K, f29-2400keV-1nA-20k
#datetime                        t_s     iHTS_A                vHTS_V                tHTS_K  tTAR_K
0202-02-26_23:53:50.504000      2198.01        4.77217300e-02       -9.67182750e-09  20.0893  19.8649
0202-02-26_23:53:50.715000      2198.22        4.68179000e-02       -1.17791175e-08  20.0893  19.8649
0202-02-26_23:53:50.910000      2198.41        9.70973500e-02       -4.52756750e-09  20.0893  19.8649
0202-02-26_23:53:51.117000      2198.62        1.47600900e-01        1.42242250e-09  20.1217  19.6901
0202-02-26_23:53:51.312000      2198.82        1.95878300e-01        4.33543250e-09  20.1217  19.6901
0202-02-26_23:53:51.516000      2199.02        2.45002700e-01        2.35210250e-09  20.1217  19.6901
0202-02-26_23:53:51.715000      2199.22        2.96267700e-01        2.22814250e-09  20.1217  19.6901
0202-02-26_23:53:51.914000      2199.42        3.45717500e-01        6.93855250e-09  20.1217  19.6901
0202-02-26_23:53:52.137000      2199.64        3.94119500e-01        1.25166625e-08  20.0960  19.7159
0202-02-26_23:53:52.344000      2199.85        4.45190000e-01        7.06251250e-09  20.0960  19.7159
0202-02-26_23:53:52.540000      2200.04        4.92342400e-01        2.47606250e-09  20.0960  19.7159
0202-02-26_23:53:52.740000      2200.24        5.41143700e-01        1.29846250e-09  20.0960  19.7159
0202-02-26_23:53:52.953000      2200.45        5.93110600e-01        4.89324250e-09  20.0960  19.7159
0202-02-26_23:53:53.160000      2200.66        6.41188100e-01        5.69897250e-09  20.1000  19.8599
0202-02-26_23:53:53.370000      2200.87        6.92007700e-01        4.39741250e-09  20.1000  19.8599
0202-02-26_23:53:53.562000      2201.06        7.41898400e-01        1.09052125e-08  20.1000  19.8599
0202-02-26_23:53:53.770000      2201.27        7.86900200e-01        1.53057225e-08  20.1000  19.8599
0202-02-26_23:53:53.960000      2201.46        8.40869300e-01        1.27645825e-08  20.1000  19.8599
0202-02-26_23:53:54.164000      2201.67        8.90379900e-01        1.12770825e-08  20.0974  19.5945
0202-02-26_23:53:54.363000      2201.87        9.36857100e-01        9.85157250e-09  20.0974  19.5945
0202-02-26_23:53:54.560000      2202.06        9.89566000e-01        1.38804325e-08  20.0974  19.5945
0202-02-26_23:53:54.750000      2202.25        1.03923000e+00        1.41905425e-08  20.0974  19.5945
0202-02-26_23:53:54.957000      2202.46        1.08689800e+00        1.69179225e-08  20.0974  19.5945
0202-02-26_23:53:55.150000      2202.65        1.13677000e+00        1.68559425e-08  20.0933  19.8952
0202-02-26_23:53:55.344000      2202.85        1.18807600e+00        2.12564525e-08  20.0933  19.8952
0202-02-26_23:53:55.550000      2203.05        1.23733000e+00        2.13184325e-08  20.0933  19.8952
0202-02-26_23:53:55.746000      2203.25        1.28551100e+00        2.18142625e-08  20.0933  19.8952
0202-02-26_23:53:55.940000      2203.45        1.33714300e+00        1.73517725e-08  20.0933  19.8952
0202-02-26_23:53:56.145000      2203.65        1.38615600e+00        2.50371725e-08  20.1053  19.6579
0202-02-26_23:53:56.360000      2203.86        1.43373300e+00        2.36736325e-08  20.1053  19.6579
0202-02-26_23:53:56.562000      2204.07        1.48622800e+00        1.98929125e-08  20.1053  19.6579
0202-02-26_23:53:56.760000      2204.27        1.53437300e+00        2.06986425e-08  20.1053  19.6579
0202-02-26_23:53:56.973000      2204.47        1.58257800e+00        2.42314525e-08  20.1053  19.6579
0202-02-26_23:53:57.170000      2204.68        1.63451500e+00        2.59048825e-08  20.0942  19.8841
0202-02-26_23:53:57.380000      2204.88        1.68230600e+00        2.47272825e-08  20.0942  19.8841
0202-02-26_23:53:57.594000      2205.10        1.73114700e+00        2.24340525e-08  20.0942  19.8841
0202-02-26_23:53:57.800000      2205.30        1.78297800e+00        2.50371725e-08  20.0942  19.8841
0202-02-26_23:53:58.016000      2205.52        1.83068600e+00        2.24960325e-08  20.0942  19.8841
0202-02-26_23:53:58.215000      2205.72        1.88210300e+00        1.90871825e-08  20.1064  19.6322
0202-02-26_23:53:58.406000      2205.91        1.93006500e+00        2.25580125e-08  20.1064  19.6322
0202-02-26_23:53:58.600000      2206.11        1.97854100e+00        2.54090525e-08  20.1064  19.6322
0202-02-26_23:53:58.800000      2206.30        2.03106700e+00        3.52637225e-08  20.1064  19.6322
0202-02-26_23:53:59.016000      2206.52        2.08066600e+00        3.50777825e-08  20.1064  19.6322
0202-02-26_23:53:59.223000      2206.73        2.12909300e+00        3.20408125e-08  20.1096  19.6266
0202-02-26_23:53:59.426000      2206.93        2.17975500e+00        2.28059325e-08  20.1096  19.6266
0202-02-26_23:53:59.630000      2207.13        2.22853000e+00        1.71658325e-08  20.1096  19.6266
0202-02-26_23:53:59.832000      2207.34        2.27892700e+00        1.41908425e-08  20.1096  19.6266
0202-02-26_23:54:00.066000      2207.57        2.32917200e+00        1.19595925e-08  20.1096  19.6266
0202-02-26_23:54:00.273000      2207.78        2.37884200e+00        1.95830225e-08  20.0954  19.8657
0202-02-26_23:54:00.473000      2207.98        2.42900100e+00        2.57808225e-08  20.0954  19.8657
0202-02-26_23:54:00.684000      2208.19        2.47462800e+00        3.56352925e-08  20.0954  19.8657
0202-02-26_23:54:00.887000      2208.39        2.52750600e+00        2.81356725e-08  20.0954  19.8657
0202-02-26_23:54:01.105000      2208.61        2.57726300e+00        2.90033325e-08  20.0954  19.8657
0202-02-26_23:54:01.316000      2208.82        2.62693400e+00        2.32392825e-08  20.1159  19.6803
0202-02-26_23:54:01.516000      2209.02        2.67628600e+00        2.64621925e-08  20.1159  19.6803
0202-02-26_23:54:01.723000      2209.22        2.72242500e+00        2.45408425e-08  20.1159  19.6803
0202-02-26_23:54:01.926000      2209.43        2.77546300e+00        2.70200025e-08  20.1159  19.6803
0202-02-26_23:54:02.137000      2209.64        2.82545200e+00        2.92512525e-08  20.0795  19.7257
0202-02-26_23:54:02.336000      2209.84        2.87331600e+00        3.14824925e-08  20.0795  19.7257
0202-02-26_23:54:02.540000      2210.04        2.92424000e+00        3.60069625e-08  20.0795  19.7257
0202-02-26_23:54:02.758000      2210.26        2.97412300e+00        4.31965325e-08  20.0795  19.7257
0202-02-26_23:54:02.973000      2210.48        3.02422000e+00        4.36303825e-08  20.0795  19.7257
0202-02-26_23:54:03.188000      2210.69        3.07362700e+00        3.76184225e-08  20.1136  19.6328
0202-02-26_23:54:03.400000      2210.90        3.12204800e+00        4.15231025e-08  20.1136  19.6328
0202-02-26_23:54:03.610000      2211.11        3.17266000e+00        5.24933925e-08  20.1136  19.6328
0202-02-26_23:54:03.816000      2211.32        3.21908400e+00        6.96615825e-08  20.1136  19.6328
0202-02-26_23:54:04.020000      2211.52        3.27165000e+00        9.40813225e-08  20.1136  19.6328
0202-02-26_23:54:04.242000      2211.74        3.32353700e+00        1.25442723e-07  20.1094  19.5973
0202-02-26_23:54:04.440000      2211.94        3.36991000e+00        1.70873353e-07  20.1094  19.5973
0202-02-26_23:54:04.633000      2212.14        3.42068200e+00        2.24919082e-07  20.1094  19.5973
0202-02-26_23:54:04.848000      2212.35        3.46886600e+00        3.20552742e-07  20.1094  19.5973
0202-02-26_23:54:05.110000      2212.61        3.52212200e+00        4.53311843e-07  20.1094  19.5973
0202-02-26_23:54:05.316000      2212.82        3.56869600e+00        6.27101073e-07  20.0973  19.8997
0202-02-26_23:54:05.508000      2213.01        3.61919700e+00        8.09443412e-07  20.0973  19.8997
0202-02-26_23:54:05.715000      2213.22        3.66735100e+00        1.03808409e-06  20.0973  19.8997
0202-02-26_23:54:05.926000      2213.43        3.71679400e+00        1.48445714e-06  20.0973  19.8997
0202-02-26_23:54:06.137000      2213.64        3.76913800e+00        2.83411272e-06  20.1223  19.6503
0202-02-26_23:54:06.340000      2213.84        3.81683300e+00        3.01087758e-06  20.1223  19.6503
0202-02-26_23:54:06.547000      2214.05        3.86735800e+00        4.33853668e-06  20.1223  19.6503
0202-02-26_23:54:06.742000      2214.25        3.91334200e+00        5.60148445e-06  20.1223  19.6503
0202-02-26_23:54:06.970000      2214.47        3.96816300e+00        8.39240235e-06  20.1223  19.6503
0202-02-26_23:54:07.184000      2214.69        4.01521300e+00        9.78197335e-06  20.0975  19.8907
0202-02-26_23:54:07.400000      2214.90        4.06701400e+00        1.26187559e-05  20.0975  19.8907
0202-02-26_23:54:07.600000      2215.10        4.11585000e+00        1.65017451e-05  20.0975  19.8907
0202-02-26_23:54:07.820000      2215.32        4.16327700e+00        1.85005704e-05  20.0975  19.8907
0202-02-26_23:54:08.043000      2215.55        4.21540200e+00        2.45509678e-05  20.0975  19.8907

File: chapter 5/cold_vs_warm/20K/ffj29/Ic/1_anneal/Ic_2024-02-26_23-54-36278841_f29-2400keV-1nA-20k.txt
# Ic = 3.42 A, n = 23.86 , Tavg = 20.10 K, f29-2400keV-1nA-20k
#datetime                        t_s     iHTS_A                vHTS_V                tHTS_K  tTAR_K
0202-02-26_23:54:18.270000      2225.77        1.66827300e-02        4.68005250e-09  20.1031  19.8206
0202-02-26_23:54:18.465000      2225.97        4.89388800e-02        2.38725250e-09  20.1031  19.8206
0202-02-26_23:54:18.680000      2226.18        9.74225400e-02        4.03922500e-10  20.1031  19.8206
0202-02-26_23:54:18.883000      2226.39        1.47299800e-01        6.66381250e-09  20.1031  19.8206
0202-02-26_23:54:19.090000      2226.59        1.97470900e-01        1.23039025e-08  20.1167  19.6292
0202-02-26_23:54:19.293000      2226.80        2.46362600e-01        1.03205725e-08  20.1167  19.6292
0202-02-26_23:54:19.490000      2226.99        2.95999500e-01        1.17460925e-08  20.1167  19.6292
0202-02-26_23:54:19.690000      2227.19        3.45645200e-01        1.76746250e-09  20.1167  19.6292
0202-02-26_23:54:19.883000      2227.39        3.93386800e-01       -7.11697500e-10  20.1167  19.6292
0202-02-26_23:54:20.100000      2227.60        4.42774300e-01       -5.11220750e-09  20.1167  19.6292
0202-02-26_23:54:20.310000      2227.81        4.94704100e-01       -7.73677500e-10  20.0810  19.8713
0202-02-26_23:54:20.530000      2228.03        5.42880500e-01        2.38725250e-09  20.0810  19.8713
0202-02-26_23:54:20.760000      2228.26        5.95469500e-01        7.22162250e-09  20.0810  19.8713
0202-02-26_23:54:20.970000      2228.47        6.41029400e-01        5.92006250e-09  20.0810  19.8713
0202-02-26_23:54:21.160000      2228.66        6.91093600e-01        6.53985250e-09  20.1089  19.6722
0202-02-26_23:54:21.355000      2228.86        7.41427900e-01        2.75913250e-09  20.1089  19.6722
0202-02-26_23:54:21.547000      2229.05        7.89460400e-01        3.93673250e-09  20.1089  19.6722
0202-02-26_23:54:21.760000      2229.26        8.39419300e-01        2.07736250e-09  20.1089  19.6722
0202-02-26_23:54:21.957000      2229.46        8.90114200e-01        3.93673250e-09  20.1089  19.6722
0202-02-26_23:54:22.160000      2229.66        9.40205200e-01        3.81277250e-09  20.0918  19.7400
0202-02-26_23:54:22.360000      2229.86        9.86854100e-01        4.18465250e-09  20.0918  19.7400
0202-02-26_23:54:22.550000      2230.05        1.03870500e+00       -9.19075000e-11  20.0918  19.7400
0202-02-26_23:54:22.754000      2230.25        1.08866300e+00        2.26329250e-09  20.0918  19.7400
0202-02-26_23:54:22.945000      2230.45        1.13556900e+00        2.63517250e-09  20.0918  19.7400
0202-02-26_23:54:23.140000      2230.64        1.18782300e+00        1.95340250e-09  20.1145  19.8492
0202-02-26_23:54:23.348000      2230.85        1.23781600e+00       -2.13721750e-09  20.1145  19.8492
0202-02-26_23:54:23.547000      2231.05        1.28464500e+00       -6.72366750e-09  20.1145  19.8492
0202-02-26_23:54:23.760000      2231.27        1.33632300e+00        1.82944250e-09  20.1145  19.8492
0202-02-26_23:54:23.960000      2231.46        1.38546400e+00        4.74294250e-09  20.1145  19.8492
0202-02-26_23:54:24.180000      2231.68        1.43533500e+00        6.35512250e-09  20.0986  19.7903
0202-02-26_23:54:24.380000      2231.88        1.48513100e+00        6.10817250e-09  20.0986  19.7903
0202-02-26_23:54:24.582000      2232.09        1.53327200e+00        4.93080250e-09  20.0986  19.7903
0202-02-26_23:54:24.793000      2232.30        1.58273900e+00        3.44352500e-10  20.0986  19.7903
0202-02-26_23:54:25.004000      2232.51        1.63414400e+00       -5.23357500e-10  20.0986  19.7903
0202-02-26_23:54:25.203000      2232.70        1.68231100e+00        1.15008250e-09  20.0988  19.8974
0202-02-26_23:54:25.395000      2232.90        1.73363200e+00        1.95581250e-09  20.0988  19.8974
0202-02-26_23:54:25.600000      2233.10        1.78119800e+00        5.30292500e-10  20.0988  19.8974
0202-02-26_23:54:25.793000      2233.30        1.83077300e+00        6.54252500e-10  20.0988  19.8974
0202-02-26_23:54:25.990000      2233.49        1.88209000e+00        3.87716250e-09  20.0988  19.8974
0202-02-26_23:54:26.190000      2233.70        1.93187600e+00        8.09174250e-09  20.1087  19.6409
0202-02-26_23:54:26.387000      2233.89        1.97934500e+00        1.28021525e-08  20.1087  19.6409
0202-02-26_23:54:26.580000      2234.08        2.03086500e+00        1.23683025e-08  20.1087  19.6409
0202-02-26_23:54:26.770000      2234.27        2.08081900e+00        1.13146525e-08  20.1087  19.6409
0202-02-26_23:54:26.960000      2234.46        2.12835200e+00        1.20584025e-08  20.1087  19.6409
0202-02-26_23:54:27.168000      2234.67        2.17798600e+00        8.15372250e-09  20.1068  19.7700
0202-02-26_23:54:27.367000      2234.87        2.22913700e+00        8.02976250e-09  20.1068  19.7700
0202-02-26_23:54:27.582000      2235.08        2.27880500e+00        6.91413250e-09  20.1068  19.7700
0202-02-26_23:54:27.800000      2235.30        2.32674500e+00        1.77604825e-08  20.1068  19.7700
0202-02-26_23:54:28.010000      2235.51        2.37820500e+00        1.95578725e-08  20.1068  19.7700
0202-02-26_23:54:28.215000      2235.72        2.42658400e+00        1.96198525e-08  20.0914  19.8158
0202-02-26_23:54:28.418000      2235.92        2.47784000e+00        2.16031825e-08  20.0914  19.8158
0202-02-26_23:54:28.613000      2236.11        2.52277500e+00        2.03016225e-08  20.0914  19.8158
0202-02-26_23:54:28.820000      2236.32        2.57653300e+00        2.11693325e-08  20.0914  19.8158
0202-02-26_23:54:29.043000      2236.55        2.62539000e+00        1.23063225e-08  20.0914  19.8158
0202-02-26_23:54:29.254000      2236.75        2.67542600e+00        1.52813125e-08  20.1090  19.6285
0202-02-26_23:54:29.470000      2236.97        2.72745000e+00        1.26781925e-08  20.1090  19.6285
0202-02-26_23:54:29.664000      2237.17        2.77307000e+00        1.78844325e-08  20.1090  19.6285
0202-02-26_23:54:29.863000      2237.36        2.82550800e+00        1.89378425e-08  20.1090  19.6285
0202-02-26_23:54:30.070000      2237.57        2.87558400e+00        1.40405625e-08  20.1090  19.6285
0202-02-26_23:54:30.280000      2237.78        2.92376100e+00        1.09409025e-08  20.0890  19.8719
0202-02-26_23:54:30.484000      2237.99        2.97399300e+00        1.27998025e-08  20.0890  19.8719
0202-02-26_23:54:30.690000      2238.20        3.02369300e+00        1.77581325e-08  20.0890  19.8719
0202-02-26_23:54:30.895000      2238.40        3.07094800e+00        2.38940625e-08  20.0890  19.8719
0202-02-26_23:54:31.105000      2238.61        3.12339100e+00        2.94101925e-08  20.1105  19.6712
0202-02-26_23:54:31.320000      2238.82        3.17189300e+00        3.79013325e-08  20.1105  19.6712
0202-02-26_23:54:31.535000      2239.04        3.22168000e+00        5.04211025e-08  20.1105  19.6712
0202-02-26_23:54:31.740000      2239.24        3.27013200e+00        7.43450225e-08  20.1105  19.6712
0202-02-26_23:54:31.957000      2239.46        3.31864400e+00        9.65955125e-08  20.1105  19.6712
0202-02-26_23:54:32.156000      2239.66        3.37159400e+00        1.42460023e-07  20.0949  19.7429
0202-02-26_23:54:32.350000      2239.85        3.41810700e+00        1.89316203e-07  20.0949  19.7429
0202-02-26_23:54:32.594000      2240.09        3.47288000e+00        2.60902023e-07  20.0949  19.7429
0202-02-26_23:54:32.810000      2240.31        3.51744100e+00        3.88269013e-07  20.0949  19.7429
0202-02-26_23:54:33.020000      2240.52        3.57019200e+00        5.69061963e-07  20.0949  19.7429
0202-02-26_23:54:33.215000      2240.72        3.61818700e+00        7.32128903e-07  20.1049  19.8471
0202-02-26_23:54:33.420000      2240.93        3.66719600e+00        9.56059283e-07  20.1049  19.8471
0202-02-26_23:54:33.620000      2241.13        3.71938800e+00        1.36859197e-06  20.1049  19.8471
0202-02-26_23:54:33.840000      2241.34        3.76945100e+00        2.69444825e-06  20.1049  19.8471
0202-02-26_23:54:34.060000      2241.56        3.81658000e+00        2.80725015e-06  20.1049  19.8471
0202-02-26_23:54:34.258000      2241.76        3.86803900e+00        4.23884271e-06  20.1054  19.6008
0202-02-26_23:54:34.470000      2241.97        3.91297600e+00        5.56091825e-06  20.1054  19.6008
0202-02-26_23:54:34.676000      2242.18        3.96349100e+00        7.63721705e-06  20.1054  19.6008
0202-02-26_23:54:34.875000      2242.38        4.01529800e+00        9.22202185e-06  20.1054  19.6008
0202-02-26_23:54:35.082000      2242.59        4.06461700e+00        1.26197144e-05  20.1054  19.6008
0202-02-26_23:54:35.290000      2242.79        4.11560000e+00        1.51806894e-05  20.0960  19.9018
0202-02-26_23:54:35.484000      2242.99        4.16350700e+00        1.91368132e-05  20.0960  19.9018
0202-02-26_23:54:35.684000      2243.19        4.21305500e+00        2.25977242e-05  20.0960  19.9018

File: chapter 5/cold_vs_warm/20K/ffj29/Ic/1_anneal/Ic_2024-02-26_23-59-07714351_f29-2400keV-0nA-20k.txt
# Ic = 4.24 A, n = 28.47 , Tavg = 20.02 K, f29-2400keV-0nA-20k
#datetime                        t_s     iHTS_A                vHTS_V                tHTS_K  tTAR_K
0202-02-26_23:58:57.137000      2504.64        1.44222400e-02       -1.56314165e-08  20.0153  19.7452
0202-02-26_23:58:57.336000      2504.84        9.04068800e-02       -1.28425865e-08  20.0153  19.7452
0202-02-26_23:58:57.527000      2505.03        1.88343300e-01       -1.03014465e-08  20.0153  19.7452
0202-02-26_23:58:57.723000      2505.23        2.91107700e-01        7.17661350e-09  20.0153  19.7452
0202-02-26_23:58:57.926000      2505.43        3.89661500e-01        1.08953535e-08  20.0153  19.7452
0202-02-26_23:58:58.125000      2505.63        4.81280000e-01        1.38703435e-08  20.0194  19.8459
0202-02-26_23:58:58.320000      2505.82        5.86991800e-01        1.02755635e-08  20.0194  19.8459
0202-02-26_23:58:58.527000      2506.03        6.85683400e-01        1.10193135e-08  20.0194  19.8459
0202-02-26_23:58:58.720000      2506.22        7.81212600e-01        7.05265350e-09  20.0194  19.8459
0202-02-26_23:58:58.914000      2506.42        8.83398100e-01        6.86672350e-09  20.0194  19.8459
0202-02-26_23:58:59.133000      2506.63        9.82410600e-01        1.04070350e-09  20.0246  19.6293
0202-02-26_23:58:59.348000      2506.85        1.08016700e+00        5.25526350e-09  20.0246  19.6293
0202-02-26_23:58:59.540000      2507.04        1.18061900e+00        2.59017350e-09  20.0246  19.6293
0202-02-26_23:58:59.742000      2507.25        1.27955800e+00        1.03375435e-08  20.0246  19.6293
0202-02-26_23:58:59.945000      2507.45        1.37323500e+00        9.46983350e-09  20.0246  19.6293
0202-02-26_23:59:00.152000      2507.66        1.47754000e+00        8.78806350e-09  19.9999  19.8691
0202-02-26_23:59:00.350000      2507.85        1.57706700e+00        5.44120350e-09  19.9999  19.8691
0202-02-26_23:59:00.550000      2508.05        1.66801300e+00        1.35059350e-09  19.9999  19.8691
0202-02-26_23:59:00.742000      2508.25        1.77447600e+00        6.80474350e-09  19.9999  19.8691
0202-02-26_23:59:00.950000      2508.45        1.87401700e+00        1.84642350e-09  19.9999  19.8691
0202-02-26_23:59:01.152000      2508.66        1.97122500e+00        8.72609350e-09  20.0222  19.7059
0202-02-26_23:59:01.363000      2508.86        2.07034700e+00        7.48651350e-09  20.0222  19.7059
0202-02-26_23:59:01.555000      2509.06        2.17143700e+00        1.26927435e-08  20.0222  19.7059
0202-02-26_23:59:01.750000      2509.25        2.26089300e+00        9.46983350e-09  20.0222  19.7059
0202-02-26_23:59:01.945000      2509.45        2.37043000e+00        9.03598350e-09  20.0222  19.7059
0202-02-26_23:59:02.150000      2509.65        2.46979100e+00        5.93703350e-09  20.0031  19.7089
0202-02-26_23:59:02.344000      2509.85        2.54890100e+00        5.56516350e-09  20.0031  19.7089
0202-02-26_23:59:02.540000      2510.04        2.66706600e+00        7.05265350e-09  20.0031  19.7089
0202-02-26_23:59:02.734000      2510.24        2.76706000e+00        1.39323235e-08  20.0031  19.7089
0202-02-26_23:59:02.930000      2510.43        2.86359500e+00        1.59151135e-08  20.0031  19.7089
0202-02-26_23:59:03.130000      2510.63        2.96086100e+00        1.43031335e-08  20.0172  19.8784
0202-02-26_23:59:03.332000      2510.83        3.06482700e+00        9.83994350e-09  20.0172  19.8784
0202-02-26_23:59:03.530000      2511.04        3.16398800e+00        1.15753535e-08  20.0172  19.8784
0202-02-26_23:59:03.727000      2511.23        3.25700200e+00        9.59203350e-09  20.0172  19.8784
0202-02-26_23:59:03.926000      2511.43        3.36229500e+00        5.37746350e-09  20.0172  19.8784
0202-02-26_23:59:04.133000      2511.64        3.46246400e+00        2.27851350e-09  20.0124  19.6000
0202-02-26_23:59:04.340000      2511.84        3.55760100e+00        6.05923350e-09  20.0124  19.6000
0202-02-26_23:59:04.543000      2512.05        3.66058100e+00        7.48474350e-09  20.0124  19.6000
0202-02-26_23:59:04.746000      2512.25        3.75951000e+00        1.22571235e-08  20.0124  19.6000
0202-02-26_23:59:04.945000      2512.45        3.85633900e+00        1.67815835e-08  20.0124  19.6000
0202-02-26_23:59:05.145000      2512.65        3.95826500e+00        3.17804835e-08  20.0034  19.8926
0202-02-26_23:59:05.340000      2512.84        4.05796400e+00        6.39475535e-08  20.0034  19.8926
0202-02-26_23:59:05.550000      2513.05        4.14749800e+00        9.36354535e-08  20.0034  19.8926
0202-02-26_23:59:05.754000      2513.26        4.25852100e+00        2.15857904e-07  20.0034  19.8926
0202-02-26_23:59:05.957000      2513.46        4.35551700e+00        3.75887504e-07  20.0034  19.8926
0202-02-26_23:59:06.160000      2513.66        4.45012000e+00        7.39455904e-07  20.0125  19.6820
0202-02-26_23:59:06.363000      2513.87        4.55543600e+00        2.31471236e-06  20.0125  19.6820
0202-02-26_23:59:06.562000      2514.06        4.65287200e+00        3.55484874e-06  20.0125  19.6820
0202-02-26_23:59:06.754000      2514.26        4.74552800e+00        6.26772839e-06  20.0125  19.6820
0202-02-26_23:59:06.945000      2514.45        4.85126600e+00        9.54393449e-06  20.0125  19.6820
0202-02-26_23:59:07.140000      2514.64        4.95113800e+00        1.59500763e-05  20.0160  19.7370
0202-02-26_23:59:07.340000      2514.84        5.04307700e+00        2.16031740e-05  20.0160  19.7370

File: chapter 5/cold_vs_warm/20K/ffj29/Ic/1_anneal/Ic_2024-02-27_04-28-22331826_f29-2400keV-0nA-20k-afterSecond300kAnneal.txt
# Ic = 6.56 A, n = 28.00 , Tavg = 20.05 K, f29-2400keV-0nA-20k-afterSecond300kAnneal
#datetime                        t_s     iHTS_A                vHTS_V                tHTS_K  tTAR_K
0202-02-27_04:28:11.375000      18658.88       -1.24048600e-02       -1.88974300e-08  20.0661  19.6597
0202-02-27_04:28:11.773000      18659.28        3.77150000e-01       -7.37550000e-10  20.0661  19.6597
0202-02-27_04:28:12.180000      18659.68        5.85047200e-01        6.39004000e-09  20.0499  19.7365
0202-02-27_04:28:12.590000      18660.09        9.76969000e-01        7.50567000e-09  20.0499  19.7365
0202-02-27_04:28:12.996000      18660.50        1.18202700e+00        1.49370000e-09  20.0499  19.7365
0202-02-27_04:28:13.400000      18660.90        1.57479100e+00        5.08848000e-09  20.0544  19.9151
0202-02-27_04:28:13.805000      18661.31        1.78278800e+00       -2.41099000e-09  20.0544  19.9151
0202-02-27_04:28:14.215000      18661.72        2.16984200e+00        3.60099000e-09  20.0465  19.6326
0202-02-27_04:28:14.610000      18662.11        2.37430100e+00        1.24593000e-09  20.0465  19.6326
0202-02-27_04:28:15.008000      18662.51        2.76366700e+00        1.48814300e-08  20.0465  19.6326
0202-02-27_04:28:15.410000      18662.91        2.96923400e+00       -2.65866000e-09  20.0444  19.9221
0202-02-27_04:28:15.812000      18663.32        3.35737700e+00        8.00175000e-09  20.0444  19.9221
0202-02-27_04:28:16.220000      18663.72        3.75095700e+00        6.70018000e-09  20.0555  19.7219
0202-02-27_04:28:16.620000      18664.13        3.95251200e+00        9.36130000e-10  20.0555  19.7219
0202-02-27_04:28:17.098000      18664.60        4.34627000e+00        2.31246500e-08  20.0555  19.7219
0202-02-27_04:28:17.496000      18665.00        4.55167300e+00        2.29387100e-08  20.0354  19.7570
0202-02-27_04:28:17.895000      18665.40        4.94178500e+00        2.44262100e-08  20.0354  19.7570
0202-02-27_04:28:18.297000      18665.80        5.14672500e+00        2.25048500e-08  20.0584  19.8844
0202-02-27_04:28:18.703000      18666.20        5.53848200e+00        3.38470300e-08  20.0584  19.8844
0202-02-27_04:28:19.130000      18666.63        5.72283500e+00        3.52725500e-08  20.0584  19.8844
0202-02-27_04:28:19.523000      18667.02        6.13186200e+00        5.94444000e-08  20.0541  19.6628
0202-02-27_04:28:19.926000      18667.43        6.31712400e+00        9.74375800e-08  20.0541  19.6628
0202-02-27_04:28:20.330000      18667.83        6.72784000e+00        3.66426400e-07  20.0447  19.8907
0202-02-27_04:28:20.723000      18668.22        7.11701800e+00        2.33636838e-06  20.0447  19.8907
0202-02-27_04:28:21.137000      18668.64        7.31999800e+00        5.15889551e-06  20.0514  19.7528
0202-02-27_04:28:21.562000      18669.06        7.71132500e+00        1.76730904e-05  20.0514  19.7528
0202-02-27_04:28:21.970000      18669.47        7.89746400e+00        3.10217707e-05  20.0514  19.7528

File: chapter 5/cold_vs_warm/20K/ffj29/Ic/1_anneal/Ic_2024-02-27_04-50-26214103_f29-2400keV-0nA-20k-afterSecond300kAnnealAndSetup.txt
# Ic = 6.55 A, n = 29.37 , Tavg = 20.08 K, f29-2400keV-0nA-20k-afterSecond300kAnnealAndSetup
#datetime                        t_s     iHTS_A                vHTS_V                tHTS_K  tTAR_K
0202-02-27_04:50:15.695000      19983.20       -3.76215400e-03       -1.03396629e-07  20.0877  19.7543
0202-02-27_04:50:16.140000      19983.64        3.82724100e-01       -9.22403890e-08  20.0877  19.7543
0202-02-27_04:50:16.562000      19984.06        5.99610100e-01       -9.34179890e-08  20.0780  19.7854
0202-02-27_04:50:16.960000      19984.46        9.82877500e-01       -9.45336090e-08  20.0780  19.7854
0202-02-27_04:50:17.350000      19984.86        1.19166600e+00       -9.33561290e-08  20.0741  19.9170
0202-02-27_04:50:17.746000      19985.25        1.58169500e+00       -8.52989290e-08  20.0741  19.9170
0202-02-27_04:50:18.156000      19985.66        1.78806300e+00       -9.55874590e-08  20.0718  19.6745
0202-02-27_04:50:18.560000      19986.06        2.17630400e+00       -9.62072490e-08  20.0718  19.6745
0202-02-27_04:50:18.953000      19986.46        2.38026500e+00       -9.12489190e-08  20.0718  19.6745
0202-02-27_04:50:19.348000      19986.85        2.77272500e+00       -7.85431990e-08  20.0579  19.9321
0202-02-27_04:50:19.742000      19987.25        2.97774400e+00       -9.26124590e-08  20.0579  19.9321
0202-02-27_04:50:20.150000      19987.65        3.36556200e+00       -9.19306890e-08  20.0825  19.7503
0202-02-27_04:50:20.555000      19988.06        3.75481000e+00       -8.44312190e-08  20.0825  19.7503
0202-02-27_04:50:20.953000      19988.46        3.95992300e+00       -9.02572490e-08  20.0825  19.7503
0202-02-27_04:50:21.350000      19988.86        4.35123100e+00       -9.16827690e-08  20.0727  19.7780
0202-02-27_04:50:21.758000      19989.26        4.56149900e+00       -1.01723389e-07  20.0727  19.7780
0202-02-27_04:50:22.168000      19989.67        4.95119300e+00       -9.10009990e-08  20.0666  19.9140
0202-02-27_04:50:22.590000      19990.09        5.14828400e+00       -1.00421819e-07  20.0666  19.9140
0202-02-27_04:50:23             19990.50        5.54182400e+00       -8.59795690e-08  20.0666  19.9140
0202-02-27_04:50:23.400000      19990.90        5.72664700e+00       -9.88066090e-08  20.0789  19.6741
0202-02-27_04:50:23.800000      19991.30        6.13771100e+00       -6.42222390e-08  20.0789  19.6741
0202-02-27_04:50:24.210000      19991.71        6.32253800e+00        4.88451100e-09  20.0503  19.9327
0202-02-27_04:50:24.613000      19992.12        6.73849800e+00        3.17321381e-07  20.0503  19.9327
0202-02-27_04:50:25.035000      19992.54        7.12314200e+00        2.73934243e-06  20.0503  19.9327
0202-02-27_04:50:25.438000      19992.94        7.33030600e+00        6.16406210e-06  20.0827  19.7515
0202-02-27_04:50:25.832000      19993.34        7.71744100e+00        2.16219700e-05  20.0827  19.7515

File: chapter 5/cold_vs_warm/20K/ffj29/Ic/1_anneal/Ic_2024-02-27_04-51-08944217_f29-2400keV-0nA-20k.txt
# Ic = 6.53 A, n = 28.84 , Tavg = 20.07 K, f29-2400keV-0nA-20k
#datetime                        t_s     iHTS_A                vHTS_V                tHTS_K  tTAR_K
0202-02-27_04:50:58.555000      20026.06        2.56536900e-02       -1.33344210e-08  20.0834  19.6771
0202-02-27_04:50:58.950000      20026.45        4.13230200e-01       -7.52651000e-10  20.0834  19.6771
0202-02-27_04:50:59.344000      20026.85        6.17492300e-01       -8.80994100e-09  20.0689  19.9285
0202-02-27_04:50:59.740000      20027.24        1.00728800e+00       -8.14631000e-10  20.0689  19.9285
0202-02-27_04:51:00.160000      20027.66        1.21206600e+00       -1.56276510e-08  20.0791  19.7769
0202-02-27_04:51:00.555000      20028.06        1.60308400e+00       -9.18182100e-09  20.0791  19.7769
0202-02-27_04:51:00.945000      20028.45        1.80371000e+00       -3.91359100e-09  20.0791  19.7769
0202-02-27_04:51:01.355000      20028.86        2.19571900e+00        1.54057900e-09  20.0674  19.7599
0202-02-27_04:51:01.760000      20029.26        2.39723000e+00        1.01556790e-08  20.0674  19.7599
0202-02-27_04:51:02.160000      20029.66        2.78553900e+00        2.39019000e-10  20.0763  19.9291
0202-02-27_04:51:02.555000      20030.06        2.99017700e+00       -1.15990010e-08  20.0763  19.9291
0202-02-27_04:51:02.945000      20030.45        3.38101000e+00       -1.03594210e-08  20.0763  19.9291
0202-02-27_04:51:03.350000      20030.85        3.77056600e+00       -1.38922310e-08  20.0901  19.6730
0202-02-27_04:51:03.754000      20031.26        3.97498700e+00       -2.03383810e-08  20.0901  19.6730
0202-02-27_04:51:04.164000      20031.67        4.36932700e+00       -1.12286910e-08  20.0571  19.9234
0202-02-27_04:51:04.566000      20032.07        4.57154600e+00       -1.43276410e-08  20.0571  19.9234
0202-02-27_04:51:04.970000      20032.47        4.95661300e+00       -6.20838100e-09  20.0571  19.9234
0202-02-27_04:51:05.367000      20032.87        5.16390500e+00       -1.37698310e-08  20.0925  19.7783
0202-02-27_04:51:05.760000      20033.26        5.54993100e+00       -6.95213100e-09  20.0925  19.7783
0202-02-27_04:51:06.156000      20033.66        5.73724400e+00       -5.71254100e-09  20.0592  19.7541
0202-02-27_04:51:06.550000      20034.05        6.14720800e+00        2.32936990e-08  20.0592  19.7541
0202-02-27_04:51:06.953000      20034.46        6.33106100e+00        7.82072190e-08  20.0592  19.7541
0202-02-27_04:51:07.360000      20034.86        6.74463600e+00        4.31426389e-07  20.0633  19.9320
0202-02-27_04:51:07.754000      20035.26        7.13069900e+00        2.90278294e-06  20.0633  19.9320
0202-02-27_04:51:08.156000      20035.66        7.33382200e+00        6.28448912e-06  20.0679  19.6739
0202-02-27_04:51:08.566000      20036.07        7.72408300e+00        2.17604956e-05  20.0679  19.6739

File: chapter 5/cold_vs_warm/20K/ffj29/Ic/1_anneal/Ic_2024-02-27_05-01-21546065_f29-2400keV-15nA-20k.txt
# Ic = 0.94 A, n = 16.06 , Tavg = 20.72 K, f29-2400keV-15nA-20k
#datetime                        t_s     iHTS_A                vHTS_V                tHTS_K  tTAR_K
0202-02-27_05:01:15.870000      20643.37        1.59136400e-02        3.72494450e-09  20.7256  19.7540
0202-02-27_05:01:16.105000      20643.61        4.98349600e-02       -3.46497550e-09  20.7256  19.7540
0202-02-27_05:01:16.305000      20643.81        9.90031500e-02       -6.19341550e-09  20.7197  19.7657
0202-02-27_05:01:16.510000      20644.01        1.47963200e-01       -1.03473855e-08  20.7197  19.7657
0202-02-27_05:01:16.703000      20644.21        1.96016400e-01       -1.20831455e-08  20.7197  19.7657
0202-02-27_05:01:16.900000      20644.40        2.47337700e-01       -1.20831455e-08  20.7197  19.7657
0202-02-27_05:01:17.133000      20644.64        2.97781900e-01       -1.95206355e-08  20.7197  19.7657
0202-02-27_05:01:17.348000      20644.85        3.46286300e-01       -1.92107455e-08  20.7177  19.9083
0202-02-27_05:01:17.547000      20645.05        3.95755400e-01       -2.47888655e-08  20.7177  19.9083
0202-02-27_05:01:17.750000      20645.25        4.41720800e-01       -1.97685555e-08  20.7177  19.9083
0202-02-27_05:01:17.950000      20645.45        4.94897200e-01       -1.05336655e-08  20.7177  19.9083
0202-02-27_05:01:18.168000      20645.67        5.44406400e-01       -2.22845550e-09  20.7210  19.7882
0202-02-27_05:01:18.367000      20645.87        5.93560900e-01       -9.26895500e-10  20.7210  19.7882
0202-02-27_05:01:18.566000      20646.07        6.43320800e-01        3.28768450e-09  20.7210  19.7882
0202-02-27_05:01:18.770000      20646.27        6.91090600e-01        1.06632045e-08  20.7210  19.7882
0202-02-27_05:01:18.970000      20646.47        7.41261700e-01        1.33283045e-08  20.7210  19.7882
0202-02-27_05:01:19.170000      20646.67        7.91698400e-01        1.90923645e-08  20.7341  19.9091
0202-02-27_05:01:19.380000      20646.88        8.40144200e-01        3.14881945e-08  20.7341  19.9091
0202-02-27_05:01:19.582000      20647.08        8.89012200e-01        4.76647545e-08  20.7341  19.9091
0202-02-27_05:01:19.785000      20647.29        9.40280100e-01        1.10511614e-07  20.7341  19.9091
0202-02-27_05:01:19.980000      20647.48        9.88363000e-01        2.40667814e-07  20.7341  19.9091
0202-02-27_05:01:20.190000      20647.69        1.03808700e+00        1.62224495e-06  20.7370  19.6752
0202-02-27_05:01:20.383000      20647.88        1.08943400e+00        2.99725226e-06  20.7370  19.6752
0202-02-27_05:01:20.574000      20648.08        1.13859900e+00        5.18771926e-06  20.7370  19.6752
0202-02-27_05:01:20.773000      20648.28        1.18323700e+00        8.63375966e-06  20.7370  19.6752
0202-02-27_05:01:20.965000      20648.47        1.23785600e+00        1.34730912e-05  20.7370  19.6752
0202-02-27_05:01:21.176000      20648.68        1.28725800e+00        2.58930911e-05  20.7210  19.9326

File: chapter 5/cold_vs_warm/20K/ffj29/Ic/1_anneal/Ic_2024-02-27_05-01-37481328_f29-2400keV-15nA-20k.txt
# Ic = 1.01 A, n = 18.05 , Tavg = 20.71 K, f29-2400keV-15nA-20k
#datetime                        t_s     iHTS_A                vHTS_V                tHTS_K  tTAR_K
0202-02-27_05:01:31.720000      20659.22        4.86076400e-02       -9.19770650e-09  20.7181  19.7377
0202-02-27_05:01:31.910000      20659.41        4.54865100e-02       -9.01177650e-09  20.7181  19.7377
0202-02-27_05:01:32.125000      20659.63        9.89596800e-02       -8.02010650e-09  20.7276  19.9416
0202-02-27_05:01:32.320000      20659.82        1.47343800e-01       -5.35499650e-09  20.7276  19.9416
0202-02-27_05:01:32.516000      20660.02        1.96373700e-01       -1.14289565e-08  20.7276  19.9416
0202-02-27_05:01:32.710000      20660.21        2.47688900e-01       -6.90447650e-09  20.7276  19.9416
0202-02-27_05:01:32.906000      20660.41        2.97316700e-01       -1.75029165e-08  20.7276  19.9416
0202-02-27_05:01:33.117000      20660.62        3.42325900e-01       -1.74409365e-08  20.7218  19.6554
0202-02-27_05:01:33.316000      20660.82        3.96757800e-01       -2.69857365e-08  20.7218  19.6554
0202-02-27_05:01:33.508000      20661.01        4.45496600e-01       -3.03945865e-08  20.7218  19.6554
0202-02-27_05:01:33.710000      20661.21        4.90177800e-01       -3.72745165e-08  20.7218  19.6554
0202-02-27_05:01:33.906000      20661.41        5.44683900e-01       -3.74613965e-08  20.7218  19.6554
0202-02-27_05:01:34.098000      20661.60        5.94060300e-01       -3.72761565e-08  20.7108  19.9337
0202-02-27_05:01:34.310000      20661.81        6.40746600e-01       -3.68427765e-08  20.7108  19.9337
0202-02-27_05:01:34.504000      20662.01        6.92823200e-01       -4.78130865e-08  20.7108  19.9337
0202-02-27_05:01:34.695000      20662.20        7.42350000e-01       -4.79370465e-08  20.7108  19.9337
0202-02-27_05:01:34.900000      20662.40        7.90302200e-01       -4.50860065e-08  20.7108  19.9337
0202-02-27_05:01:35.100000      20662.60        8.40593400e-01       -3.97557965e-08  20.7262  19.7605
0202-02-27_05:01:35.310000      20662.81        8.91150300e-01       -3.57271465e-08  20.7262  19.7605
0202-02-27_05:01:35.510000      20663.01        9.38632000e-01       -2.56245465e-08  20.7262  19.7605
0202-02-27_05:01:35.703000      20663.21        9.90288200e-01        1.23686735e-08  20.7262  19.7605
0202-02-27_05:01:35.906000      20663.41        1.03971900e+00        1.11969183e-07  20.7262  19.7605
0202-02-27_05:01:36.117000      20663.62        1.08709300e+00        4.52296743e-07  20.7236  19.7682
0202-02-27_05:01:36.316000      20663.82        1.13926800e+00        1.70012314e-06  20.7236  19.7682
0202-02-27_05:01:36.508000      20664.01        1.18876800e+00        5.53272833e-06  20.7236  19.7682
0202-02-27_05:01:36.700000      20664.20        1.23334700e+00        6.82009743e-06  20.7236  19.7682
0202-02-27_05:01:36.895000      20664.40        1.28464700e+00        1.42798466e-05  20.7236  19.7682
0202-02-27_05:01:37.100000      20664.60        1.33748400e+00        2.38010841e-05  20.7091  19.9125
