Repository: shortlab/2025-devitre-PhD

# 2025-devitre-PhD
Data repository for Alexis Devitre's PhD thesis

File: chapter 5/cold_vs_warm/20K/ffj29/Ic/1_anneal/Ic_2024-02-27_05-06-51332134_f29-2400keV-15nA-20k.txt
# Ic = 1.35 A, n = 13.99 , Tavg = 20.68 K, f29-2400keV-15nA-20k
#datetime                        t_s     iHTS_A                vHTS_V                tHTS_K  tTAR_K
0202-02-27_05:06:13.508000      20941.01        1.57940100e-02       -6.44273100e-09  20.6662  19.7342
0202-02-27_05:06:13.707000      20941.21        1.37904400e-02       -1.63593910e-08  20.6662  19.7342
0202-02-27_05:06:13.910000      20941.41        2.28477200e-02       -1.37562710e-08  20.6662  19.7342
0202-02-27_05:06:14.120000      20941.62        3.36136200e-02       -1.54281010e-08  20.6754  19.9512
0202-02-27_05:06:14.340000      20941.84        4.31387800e-02        2.11520900e-09  20.6754  19.9512
0202-02-27_05:06:14.540000      20942.04        5.30082500e-02        4.53480900e-09  20.6754  19.9512
0202-02-27_05:06:14.742000      20942.25        6.29697500e-02        1.55059290e-08  20.6754  19.9512
0202-02-27_05:06:14.938000      20942.44        7.24117900e-02        1.58777990e-08  20.6754  19.9512
0202-02-27_05:06:15.145000      20942.65        8.27057300e-02        1.86668690e-08  20.6839  19.6639
0202-02-27_05:06:15.340000      20942.84        9.29076600e-02        1.37705090e-08  20.6839  19.6639
0202-02-27_05:06:15.530000      20943.03        1.01801700e-01        9.67987900e-09  20.6839  19.6639
0202-02-27_05:06:15.740000      20943.24        1.12612100e-01        7.63456900e-09  20.6839  19.6639
0202-02-27_05:06:15.930000      20943.43        1.22499400e-01        3.91580900e-09  20.6839  19.6639
0202-02-27_05:06:16.137000      20943.64        1.31564500e-01        5.89914900e-09  20.6722  19.9353
0202-02-27_05:06:16.336000      20943.84        1.42634600e-01       -4.82325100e-09  20.6722  19.9353
0202-02-27_05:06:16.530000      20944.04        1.52357100e-01       -4.69930100e-09  20.6722  19.9353
0202-02-27_05:06:16.734000      20944.24        1.61453400e-01       -5.56700100e-09  20.6722  19.9353
0202-02-27_05:06:16.930000      20944.43        1.72096100e-01       -6.00086100e-09  20.6722  19.9353
0202-02-27_05:06:17.137000      20944.64        1.82189300e-01       -4.45138100e-09  20.6951  19.7642
0202-02-27_05:06:17.340000      20944.84        1.91712900e-01       -2.28211100e-09  20.6951  19.7642
0202-02-27_05:06:17.550000      20945.05        2.02268100e-01       -2.36791000e-10  20.6951  19.7642
0202-02-27_05:06:17.754000      20945.26        2.11946100e-01       -6.00086100e-09  20.6951  19.7642
0202-02-27_05:06:17.945000      20945.45        2.21515800e-01       -2.59200100e-09  20.6951  19.7642
0202-02-27_05:06:18.150000      20945.65        2.31740000e-01       -6.49669100e-09  20.6783  19.7707
0202-02-27_05:06:18.348000      20945.85        2.41955300e-01        9.40809000e-10  20.6783  19.7707
0202-02-27_05:06:18.543000      20946.05        2.51100500e-01       -7.98419100e-09  20.6783  19.7707
0202-02-27_05:06:18.750000      20946.25        2.61877500e-01       -8.04617100e-09  20.6783  19.7707
0202-02-27_05:06:18.945000      20946.45        2.71214200e-01       -8.60399100e-09  20.6783  19.7707
0202-02-27_05:06:19.160000      20946.66        2.81313700e-01       -3.64565100e-09  20.6709  19.9207
0202-02-27_05:06:19.360000      20946.86        2.91514200e-01       -2.22013100e-09  20.6709  19.9207
0202-02-27_05:06:19.560000      20947.06        3.01543900e-01        3.23403900e-09  20.6709  19.9207
0202-02-27_05:06:19.758000      20947.26        3.10616400e-01        1.06476900e-09  20.6709  19.9207
0202-02-27_05:06:19.953000      20947.46        3.20959300e-01       -9.80541000e-10  20.6709  19.9207
0202-02-27_05:06:20.152000      20947.65        3.31005400e-01       -2.36361000e-10  20.6828  19.6936
0202-02-27_05:06:20.355000      20947.86        3.40481800e-01        4.41250900e-09  20.6828  19.6936
0202-02-27_05:06:20.555000      20948.06        3.50903400e-01        1.19745490e-08  20.6828  19.6936
0202-02-27_05:06:20.758000      20948.26        3.60842600e-01        1.09828790e-08  20.6828  19.6936
0202-02-27_05:06:20.960000      20948.46        3.70004200e-01        6.27245900e-09  20.6828  19.6936
0202-02-27_05:06:21.156000      20948.66        3.80062100e-01        3.42140900e-09  20.6517  19.9077
0202-02-27_05:06:21.363000      20948.87        3.90592000e-01        3.11151900e-09  20.6517  19.9077
0202-02-27_05:06:21.555000      20949.06        3.99965800e-01        1.25590000e-11  20.6517  19.9077
0202-02-27_05:06:21.750000      20949.25        4.09897600e-01        2.11984900e-09  20.6517  19.9077
0202-02-27_05:06:21.957000      20949.46        4.20412900e-01       -4.38797100e-09  20.6517  19.9077
0202-02-27_05:06:22.152000      20949.66        4.30128000e-01       -3.59321000e-10  20.6859  19.7851
0202-02-27_05:06:22.370000      20949.87        4.40062800e-01        5.70369000e-10  20.6859  19.7851
0202-02-27_05:06:22.570000      20950.07        4.49969400e-01        1.87192900e-09  20.6859  19.7851
0202-02-27_05:06:22.773000      20950.28        4.59545000e-01       -4.51192100e-09  20.6859  19.7851
0202-02-27_05:06:22.970000      20950.47        4.69614800e-01       -1.01520310e-08  20.6859  19.7851
0202-02-27_05:06:23.180000      20950.68        4.79828600e-01       -1.13296410e-08  20.6715  19.9389
0202-02-27_05:06:23.370000      20950.87        4.88941200e-01       -3.83015100e-09  20.6715  19.9389
0202-02-27_05:06:23.562000      20951.07        4.99680500e-01       -4.14005100e-09  20.6715  19.9389
0202-02-27_05:06:23.773000      20951.27        5.09385300e-01       -7.67287100e-09  20.6715  19.9389
0202-02-27_05:06:23.970000      20951.47        5.18628400e-01       -9.78016100e-09  20.6715  19.9389
0202-02-27_05:06:24.170000      20951.68        5.29306800e-01       -4.44995100e-09  20.6924  19.7350
0202-02-27_05:06:24.370000      20951.88        5.39459700e-01        1.00422900e-09  20.6924  19.7350
0202-02-27_05:06:24.566000      20952.07        5.48560400e-01        3.97922900e-09  20.6924  19.7350
0202-02-27_05:06:24.758000      20952.26        5.59216500e-01       -1.47494100e-09  20.6924  19.7350
0202-02-27_05:06:24.965000      20952.47        5.69044400e-01        5.08389000e-10  20.6924  19.7350
0202-02-27_05:06:25.160000      20952.66        5.78289500e-01       -1.84682100e-09  20.6789  19.6654
0202-02-27_05:06:25.355000      20952.86        5.88709600e-01       -2.21869100e-09  20.6789  19.6654
0202-02-27_05:06:25.562000      20953.06        5.98613300e-01       -1.72286100e-09  20.6789  19.6654
0202-02-27_05:06:25.758000      20953.26        6.08157700e-01        3.29745900e-09  20.6789  19.6654
0202-02-27_05:06:25.950000      20953.45        6.18879100e-01        1.17886090e-08  20.6789  19.6654
0202-02-27_05:06:26.168000      20953.67        6.28426500e-01        1.11058390e-08  20.6583  19.9409
0202-02-27_05:06:26.367000      20953.87        6.38524600e-01        5.46497900e-09  20.6583  19.9409
0202-02-27_05:06:26.570000      20954.07        6.48496500e-01       -3.95661100e-09  20.6583  19.9409
0202-02-27_05:06:26.766000      20954.27        6.57770800e-01       -4.08057100e-09  20.6583  19.9409
0202-02-27_05:06:26.957000      20954.46        6.67868900e-01       -2.34515100e-09  20.6583  19.9409
0202-02-27_05:06:27.156000      20954.66        6.78177700e-01       -1.41546100e-09  20.6746  19.7507
0202-02-27_05:06:27.350000      20954.85        6.88137700e-01       -2.90296100e-09  20.6746  19.7507
0202-02-27_05:06:27.543000      20955.05        6.97075100e-01       -3.77067100e-09  20.6746  19.7507
0202-02-27_05:06:27.740000      20955.24        7.07844000e-01        6.91829000e-10  20.6746  19.7507
0202-02-27_05:06:27.945000      20955.45        7.17645200e-01       -1.75881000e-10  20.6746  19.7507
0202-02-27_05:06:28.140000      20955.64        7.27790800e-01        1.74547900e-09  20.6712  19.7817
0202-02-27_05:06:28.336000      20955.84        7.37187600e-01        3.04703900e-09  20.6712  19.7817
0202-02-27_05:06:28.530000      20956.04        7.47791800e-01        7.32359900e-09  20.6712  19.7817
0202-02-27_05:06:28.727000      20956.23        7.57333300e-01        7.07568900e-09  20.6712  19.7817
0202-02-27_05:06:28.920000      20956.42        7.66333100e-01        8.81109900e-09  20.6712  19.7817
0202-02-27_05:06:29.117000      20956.62        7.77508600e-01        6.26995900e-09  20.6712  19.7817
0202-02-27_05:06:29.310000      20956.81        7.86965500e-01        1.11663090e-08  20.6762  19.9139
0202-02-27_05:06:29.516000      20957.02        7.96262100e-01        4.72047900e-09  20.6762  19.9139
0202-02-27_05:06:29.707000      20957.21        8.07140800e-01        6.02203900e-09  20.6762  19.9139
0202-02-27_05:06:29.902000      20957.40        8.17130700e-01       -1.72536100e-09  20.6762  19.9139
0202-02-27_05:06:30.105000      20957.61        8.26623300e-01        9.39749000e-10  20.6877  19.6943
0202-02-27_05:06:30.300000      20957.80        8.36434900e-01        1.49755900e-09  20.6877  19.6943
0202-02-27_05:06:30.496000      20958.00        8.46825300e-01        6.51786900e-09  20.6877  19.6943
0202-02-27_05:06:30.703000      20958.20        8.56510800e-01        6.57984900e-09  20.6877  19.6943
0202-02-27_05:06:30.900000      20958.40        8.66104200e-01        6.26995900e-09  20.6877  19.6943
0202-02-27_05:06:31.130000      20958.63        8.76938400e-01        5.46422900e-09  20.6877  19.6943
0202-02-27_05:06:31.330000      20958.83        8.86560000e-01        8.56318900e-09  20.6581  19.9114
0202-02-27_05:06:31.535000      20959.04        8.96603300e-01        4.78245900e-09  20.6581  19.9114
0202-02-27_05:06:31.727000      20959.23        9.06515900e-01        5.65016900e-09  20.6581  19.9114
0202-02-27_05:06:31.918000      20959.42        9.15604700e-01       -3.46078100e-09  20.6581  19.9114
0202-02-27_05:06:32.133000      20959.63        9.26434400e-01       -6.06440100e-09  20.6813  19.7746
0202-02-27_05:06:32.324000      20959.83        9.36213400e-01       -1.14569610e-08  20.6813  19.7746
0202-02-27_05:06:32.520000      20960.02        9.45021700e-01       -9.10212100e-09  20.6813  19.7746
0202-02-27_05:06:32.727000      20960.23        9.56192800e-01       -9.16410100e-09  20.6813  19.7746
0202-02-27_05:06:32.920000      20960.42        9.66118700e-01       -1.01557610e-08  20.6813  19.7746
0202-02-27_05:06:33.137000      20960.64        9.75352200e-01       -5.56930100e-09  20.6759  19.7571
0202-02-27_05:06:33.340000      20960.84        9.86133000e-01        1.55829900e-09  20.6759  19.7571
0202-02-27_05:06:33.540000      20961.04        9.95771000e-01        4.28538900e-09  20.6759  19.7571
0202-02-27_05:06:33.742000      20961.25        1.00544200e+00        7.07990000e-11  20.6759  19.7571
0202-02-27_05:06:33.950000      20961.45        1.01563500e+00       -2.03649100e-09  20.6759  19.7571
0202-02-27_05:06:34.152000      20961.66        1.02564200e+00        4.40934900e-09  20.6772  19.9417
0202-02-27_05:06:34.344000      20961.85        1.03520400e+00        9.18173900e-09  20.6772  19.9417
0202-02-27_05:06:34.555000      20962.06        1.04546700e+00        1.15369490e-08  20.6772  19.9417
0202-02-27_05:06:34.746000      20962.25        1.05525200e+00        6.88850900e-09  20.6772  19.9417
0202-02-27_05:06:34.940000      20962.44        1.06438700e+00        6.57861900e-09  20.6772  19.9417
0202-02-27_05:06:35.150000      20962.65        1.07513600e+00        3.60361900e-09  20.6909  19.6658
0202-02-27_05:06:35.344000      20962.85        1.08485300e+00        6.39267900e-09  20.6909  19.6658
0202-02-27_05:06:35.540000      20963.04        1.09410100e+00        8.99580900e-09  20.6909  19.6658
0202-02-27_05:06:35.740000      20963.24        1.10511000e+00        1.43879890e-08  20.6909  19.6658
0202-02-27_05:06:35.930000      20963.43        1.11520200e+00        1.57515390e-08  20.6909  19.6658
0202-02-27_05:06:36.137000      20963.64        1.12386300e+00        1.52556990e-08  20.6779  19.9459
0202-02-27_05:06:36.340000      20963.84        1.13482300e+00        1.27145590e-08  20.6779  19.9459
0202-02-27_05:06:36.530000      20964.03        1.14458400e+00        6.57861900e-09  20.6779  19.9459
0202-02-27_05:06:36.727000      20964.23        1.15354700e+00       -7.34931000e-10  20.6779  19.9459
0202-02-27_05:06:36.934000      20964.44        1.16424900e+00       -1.16432610e-08  20.6779  19.9459
0202-02-27_05:06:37.133000      20964.64        1.17462500e+00       -1.10854510e-08  20.6897  19.7385
0202-02-27_05:06:37.330000      20964.83        1.18373400e+00       -1.10234710e-08  20.6897  19.7385
0202-02-27_05:06:37.520000      20965.02        1.19423600e+00       -1.58578510e-08  20.6897  19.7385
0202-02-27_05:06:37.723000      20965.22        1.20376300e+00       -1.96385810e-08  20.6897  19.7385
0202-02-27_05:06:37.914000      20965.42        1.21331100e+00       -2.54026410e-08  20.6897  19.7385
0202-02-27_05:06:38.140000      20965.64        1.22407200e+00       -2.72638310e-08  20.6897  19.7385
0202-02-27_05:06:38.348000      20965.85        1.23356500e+00       -3.29052910e-08  20.6733  19.7906
0202-02-27_05:06:38.550000      20966.05        1.24315100e+00       -2.83821710e-08  20.6733  19.7906
0202-02-27_05:06:38.754000      20966.26        1.25359900e+00       -3.00556110e-08  20.6733  19.7906
0202-02-27_05:06:38.957000      20966.46        1.26322600e+00       -2.46634210e-08  20.6733  19.7906
0202-02-27_05:06:39.160000      20966.66        1.27328000e+00       -2.68326910e-08  20.6684  19.9077
0202-02-27_05:06:39.363000      20966.87        1.28356900e+00       -2.29899910e-08  20.6684  19.9077
0202-02-27_05:06:39.560000      20967.06        1.29291000e+00       -2.20603010e-08  20.6684  19.9077
0202-02-27_05:06:39.750000      20967.25        1.30289300e+00       -2.03868610e-08  20.6684  19.9077
0202-02-27_05:06:39.957000      20967.46        1.31337300e+00       -1.49946810e-08  20.6684  19.9077
0202-02-27_05:06:40.152000      20967.65        1.32329700e+00       -8.85874100e-09  20.6773  19.6959
0202-02-27_05:06:40.344000      20967.85        1.33229900e+00        2.48343900e-09  20.6773  19.6959
0202-02-27_05:06:40.550000      20968.05        1.34291900e+00        2.72750990e-08  20.6773  19.6959
0202-02-27_05:06:40.742000      20968.24        1.35286100e+00        4.68605190e-08  20.6773  19.6959
0202-02-27_05:06:40.938000      20968.44        1.36251000e+00        7.05985290e-08  20.6773  19.6959
0202-02-27_05:06:41.133000      20968.64        1.37226200e+00        9.45844590e-08  20.6675  19.9187
0202-02-27_05:06:41.336000      20968.84        1.38229900e+00        1.21917259e-07  20.6675  19.9187
0202-02-27_05:06:41.543000      20969.04        1.39259900e+00        1.69021419e-07  20.6675  19.9187
0202-02-27_05:06:41.734000      20969.24        1.40175000e+00        2.40235459e-07  20.6675  19.9187
0202-02-27_05:06:41.930000      20969.43        1.41239300e+00        2.81389609e-07  20.6675  19.9187
0202-02-27_05:06:42.137000      20969.64        1.42260600e+00        2.90996379e-07  20.6954  19.7657
0202-02-27_05:06:42.332000      20969.84        1.43181200e+00        2.90624509e-07  20.6954  19.7657
0202-02-27_05:06:42.527000      20970.03        1.44186100e+00        3.25828659e-07  20.6954  19.7657
0202-02-27_05:06:42.720000      20970.22        1.45217000e+00        4.29457799e-07  20.6954  19.7657
0202-02-27_05:06:42.918000      20970.42        1.46106700e+00        7.12020739e-07  20.6954  19.7657
0202-02-27_05:06:43.125000      20970.63        1.47179800e+00        8.90954539e-07  20.6954  19.7657
0202-02-27_05:06:43.344000      20970.85        1.48143400e+00        9.57892019e-07  20.6822  19.7640
0202-02-27_05:06:43.547000      20971.05        1.49181300e+00        9.11097769e-07  20.6822  19.7640
0202-02-27_05:06:43.750000      20971.25        1.50190900e+00        9.38182659e-07  20.6822  19.7640
0202-02-27_05:06:43.940000      20971.44        1.51163800e+00        1.03933279e-06  20.6822  19.7640
0202-02-27_05:06:44.152000      20971.65        1.52129800e+00        1.17574938e-06  20.6685  19.9339
0202-02-27_05:06:44.350000      20971.85        1.53175800e+00        1.39912290e-06  20.6685  19.9339
0202-02-27_05:06:44.543000      20972.05        1.54159500e+00        2.67973661e-06  20.6685  19.9339
0202-02-27_05:06:44.746000      20972.25        1.55066600e+00        2.70341265e-06  20.6685  19.9339
0202-02-27_05:06:44.950000      20972.45        1.56154600e+00        2.77493660e-06  20.6685  19.9339
0202-02-27_05:06:45.145000      20972.65        1.57170200e+00        2.81962353e-06  20.6883  19.6691
0202-02-27_05:06:45.355000      20972.86        1.58055800e+00        2.98014963e-06  20.6883  19.6691
0202-02-27_05:06:45.547000      20973.05        1.59137300e+00        3.34347143e-06  20.6883  19.6691
0202-02-27_05:06:45.742000      20973.24        1.60135400e+00        3.61010573e-06  20.6883  19.6691
0202-02-27_05:06:45.950000      20973.45        1.61073500e+00        3.72947763e-06  20.6883  19.6691
0202-02-27_05:06:46.156000      20973.66        1.62133300e+00        3.83310683e-06  20.6757  19.9510
0202-02-27_05:06:46.363000      20973.87        1.63073800e+00        3.98433593e-06  20.6757  19.9510
0202-02-27_05:06:46.560000      20974.06        1.64093300e+00        4.27129943e-06  20.6757  19.9510
0202-02-27_05:06:46.760000      20974.26        1.65102900e+00        4.27867493e-06  20.6757  19.9510
0202-02-27_05:06:46.960000      20974.47        1.66072100e+00        3.15009643e-06  20.6757  19.9510
0202-02-27_05:06:47.170000      20974.68        1.67030200e+00        3.03060063e-06  20.6693  19.6848
0202-02-27_05:06:47.370000      20974.87        1.68059300e+00        2.92275693e-06  20.6693  19.6848
0202-02-27_05:06:47.566000      20975.07        1.69045900e+00        2.74995900e-06  20.6693  19.6848
0202-02-27_05:06:47.773000      20975.27        1.70021000e+00        2.66957203e-06  20.6693  19.6848
0202-02-27_05:06:47.965000      20975.47        1.71050600e+00        2.77648608e-06  20.6693  19.6848
0202-02-27_05:06:48.170000      20975.67        1.72070300e+00        3.99034793e-06  20.6598  19.9446
0202-02-27_05:06:48.370000      20975.88        1.73028700e+00        5.09351493e-06  20.6598  19.9446
0202-02-27_05:06:48.566000      20976.07        1.74068100e+00        6.23089453e-06  20.6598  19.9446
0202-02-27_05:06:48.758000      20976.26        1.75026200e+00        7.48064223e-06  20.6598  19.9446
0202-02-27_05:06:48.953000      20976.46        1.75928000e+00        7.54695993e-06  20.6598  19.9446
0202-02-27_05:06:49.164000      20976.67        1.77031900e+00        7.52979173e-06  20.6709  19.9013
0202-02-27_05:06:49.375000      20976.88        1.77981700e+00        7.46056103e-06  20.6709  19.9013
0202-02-27_05:06:49.566000      20977.07        1.78964100e+00        9.56810033e-06  20.6709  19.9013
0202-02-27_05:06:49.777000      20977.28        1.79980100e+00        1.28759279e-05  20.6709  19.9013
0202-02-27_05:06:49.970000      20977.47        1.80949300e+00        1.55819218e-05  20.6709  19.9013
0202-02-27_05:06:50.168000      20977.67        1.81942900e+00        1.68995977e-05  20.6829  19.6954
0202-02-27_05:06:50.363000      20977.86        1.82993900e+00        1.68790207e-05  20.6829  19.6954
0202-02-27_05:06:50.555000      20978.06        1.83993100e+00        1.66594287e-05  20.6829  19.6954
0202-02-27_05:06:50.746000      20978.25        1.84928900e+00        1.88934658e-05  20.6829  19.6954
0202-02-27_05:06:50.940000      20978.44        1.85922500e+00        2.48806479e-05  20.6829  19.6954

File: chapter 5/cold_vs_warm/20K/ffj29/Ic/1_anneal/Ic_2024-02-27_05-09-52244263_f29-2400keV-15nA-20k.txt
# Ic = 1.40 A, n = 19.21 , Tavg = 20.66 K, f29-2400keV-15nA-20k
#datetime                        t_s     iHTS_A                vHTS_V                tHTS_K  tTAR_K
0202-02-27_05:09:16.355000      21123.86        4.91513100e-02       -6.95072300e-09  20.6556  19.9564
0202-02-27_05:09:16.550000      21124.05        1.36109000e-02       -1.02352830e-08  20.6556  19.9564
0202-02-27_05:09:16.742000      21124.25        2.29905900e-02       -1.04829530e-08  20.6556  19.9564
0202-02-27_05:09:16.953000      21124.45        3.37935500e-02       -1.58131630e-08  20.6556  19.9564
0202-02-27_05:09:17.152000      21124.66        4.36719100e-02       -1.37058730e-08  20.6670  19.6639
0202-02-27_05:09:17.344000      21124.85        5.29388000e-02       -2.00897330e-08  20.6670  19.6639
0202-02-27_05:09:17.550000      21125.05        6.32995000e-02       -2.32506730e-08  20.6670  19.6639
0202-02-27_05:09:17.746000      21125.25        7.31537300e-02       -2.23209830e-08  20.6670  19.6639
0202-02-27_05:09:17.938000      21125.44        8.23627500e-02       -1.70527530e-08  20.6670  19.6639
0202-02-27_05:09:18.152000      21125.65        9.32072700e-02       -1.37058730e-08  20.6690  19.8955
0202-02-27_05:09:18.344000      21125.85        1.03015900e-01       -1.09168030e-08  20.6690  19.8955
0202-02-27_05:09:18.535000      21126.04        1.12063100e-01       -7.32201300e-09  20.6690  19.8955
0202-02-27_05:09:18.740000      21126.24        1.23111000e-01       -3.78919300e-09  20.6690  19.8955
0202-02-27_05:09:18.930000      21126.43        1.32974500e-01       -1.18607300e-09  20.6690  19.8955
0202-02-27_05:09:19.140000      21126.64        1.42222100e-01       -6.90233000e-10  20.6774  19.8156
0202-02-27_05:09:19.348000      21126.85        1.53061300e-01        3.09049700e-09  20.6774  19.8156
0202-02-27_05:09:19.550000      21127.05        1.62792700e-01        6.56132700e-09  20.6774  19.8156
0202-02-27_05:09:19.742000      21127.25        1.71966100e-01        1.02181070e-08  20.6774  19.8156
0202-02-27_05:09:19.945000      21127.45        1.82366800e-01        8.85455700e-09  20.6774  19.8156
0202-02-27_05:09:20.156000      21127.66        1.92493000e-01        1.36889370e-08  20.6754  19.7217
0202-02-27_05:09:20.350000      21127.85        2.02067200e-01        1.23253970e-08  20.6754  19.7217
0202-02-27_05:09:20.550000      21128.05        2.12269000e-01        9.41237700e-09  20.6754  19.7217
0202-02-27_05:09:20.742000      21128.24        2.21858000e-01        4.57799700e-09  20.6754  19.7217
0202-02-27_05:09:20.938000      21128.44        2.31995200e-01        2.09882700e-09  20.6754  19.7217
0202-02-27_05:09:21.156000      21128.66        2.42124400e-01        6.25143700e-09  20.6630  19.9283
0202-02-27_05:09:21.355000      21128.86        2.51806800e-01        7.67695700e-09  20.6630  19.9283
0202-02-27_05:09:21.562000      21129.07        2.61514500e-01        1.28212270e-08  20.6630  19.9283
0202-02-27_05:09:21.766000      21129.27        2.71614000e-01        1.33170670e-08  20.6630  19.9283
0202-02-27_05:09:21.970000      21129.47        2.81817400e-01        1.03420570e-08  20.6630  19.9283
0202-02-27_05:09:22.180000      21129.68        2.91112500e-01        1.48661970e-08  20.6900  19.6941
0202-02-27_05:09:22.387000      21129.89        3.01891700e-01        1.38731270e-08  20.6900  19.6941
0202-02-27_05:09:22.580000      21130.08        3.11108800e-01        9.71946700e-09  20.6900  19.6941
0202-02-27_05:09:22.773000      21130.28        3.21018300e-01       -1.00363300e-09  20.6900  19.6941
0202-02-27_05:09:22.973000      21130.48        3.31646200e-01       -1.30895730e-08  20.6900  19.6941
0202-02-27_05:09:23.180000      21130.68        3.41536400e-01       -1.66843630e-08  20.6420  19.8685
0202-02-27_05:09:23.395000      21130.90        3.51088300e-01       -1.71801930e-08  20.6420  19.8685
0202-02-27_05:09:23.590000      21131.09        3.61229300e-01       -1.45770730e-08  20.6420  19.8685
0202-02-27_05:09:23.793000      21131.30        3.71018600e-01       -1.15400930e-08  20.6420  19.8685
0202-02-27_05:09:23.990000      21131.49        3.80435400e-01       -1.01145730e-08  20.6420  19.8685
0202-02-27_05:09:24.180000      21131.68        3.90856400e-01       -7.44946300e-09  20.6797  19.8441
0202-02-27_05:09:24.387000      21131.89        4.00881700e-01       -4.66040300e-09  20.6797  19.8441
0202-02-27_05:09:24.580000      21132.08        4.10525500e-01       -3.91665300e-09  20.6797  19.8441
0202-02-27_05:09:24.780000      21132.28        4.20573100e-01       -6.14790300e-09  20.6797  19.8441
0202-02-27_05:09:24.977000      21132.48        4.30660700e-01       -6.82967300e-09  20.6797  19.8441
0202-02-27_05:09:25.168000      21132.67        4.39667900e-01       -5.52811300e-09  20.6675  19.6962
0202-02-27_05:09:25.375000      21132.88        4.49038600e-01       -4.10258300e-09  20.6675  19.6962
0202-02-27_05:09:25.566000      21133.07        4.60226000e-01       -4.28852300e-09  20.6675  19.6962
0202-02-27_05:09:25.758000      21133.26        4.69399200e-01       -3.42081300e-09  20.6675  19.6962
0202-02-27_05:09:25.960000      21133.46        4.80307500e-01       -4.28852300e-09  20.6675  19.6962
0202-02-27_05:09:26.168000      21133.67        4.90298700e-01       -8.44113300e-09  20.6708  19.9601
0202-02-27_05:09:26.360000      21133.86        4.99601200e-01       -9.37082300e-09  20.6708  19.9601
0202-02-27_05:09:26.562000      21134.07        5.10117800e-01       -8.62707300e-09  20.6708  19.9601
0202-02-27_05:09:26.766000      21134.27        5.19973800e-01       -5.07793000e-10  20.6708  19.9601
0202-02-27_05:09:26.957000      21134.46        5.29116100e-01        4.69845700e-09  20.6708  19.9601
0202-02-27_05:09:27.168000      21134.67        5.40011100e-01        6.00001700e-09  20.6806  19.6641
0202-02-27_05:09:27.363000      21134.86        5.49554000e-01        7.23960700e-09  20.6806  19.6641
0202-02-27_05:09:27.555000      21135.06        5.58512200e-01        2.09532700e-09  20.6806  19.6641
0202-02-27_05:09:27.758000      21135.26        5.69408700e-01       -3.91665300e-09  20.6806  19.6641
0202-02-27_05:09:27.953000      21135.45        5.79428100e-01       -8.31717300e-09  20.6806  19.6641
0202-02-27_05:09:28.160000      21135.66        5.88352100e-01       -1.34618030e-08  20.6683  19.9026
0202-02-27_05:09:28.363000      21135.87        5.99266400e-01       -1.39590830e-08  20.6683  19.9026
0202-02-27_05:09:28.555000      21136.06        6.09239800e-01       -2.03440230e-08  20.6683  19.9026
0202-02-27_05:09:28.750000      21136.25        6.17899600e-01       -2.20801630e-08  20.6683  19.9026
0202-02-27_05:09:28.953000      21136.46        6.29163300e-01       -2.50551630e-08  20.6683  19.9026
0202-02-27_05:09:29.152000      21136.65        6.38891700e-01       -2.56129730e-08  20.6736  19.8126
0202-02-27_05:09:29.344000      21136.85        6.47953800e-01       -1.93530830e-08  20.6736  19.8126
0202-02-27_05:09:29.547000      21137.05        6.58546100e-01       -1.91671430e-08  20.6736  19.8126
0202-02-27_05:09:29.740000      21137.24        6.68697500e-01       -2.18942230e-08  20.6736  19.8126
0202-02-27_05:09:29.934000      21137.44        6.78336900e-01       -2.47452630e-08  20.6736  19.8126
0202-02-27_05:09:30.140000      21137.64        6.88144100e-01       -2.45593330e-08  20.6732  19.7260
0202-02-27_05:09:30.332000      21137.83        6.98172300e-01       -2.20181830e-08  20.6732  19.7260
0202-02-27_05:09:30.523000      21138.03        7.08046100e-01       -2.74103730e-08  20.6732  19.7260
0202-02-27_05:09:30.730000      21138.23        7.17026500e-01       -2.84640130e-08  20.6732  19.7260
0202-02-27_05:09:30.920000      21138.42        7.27900700e-01       -3.02614130e-08  20.6732  19.7260
0202-02-27_05:09:31.137000      21138.64        7.38165000e-01       -3.08812030e-08  20.6635  19.9289
0202-02-27_05:09:31.344000      21138.85        7.47709400e-01       -3.13150530e-08  20.6635  19.9289
0202-02-27_05:09:31.547000      21139.05        7.57862400e-01       -2.95796430e-08  20.6635  19.9289
0202-02-27_05:09:31.742000      21139.24        7.67267300e-01       -3.69551630e-08  20.6635  19.9289
0202-02-27_05:09:31.945000      21139.45        7.77929300e-01       -3.67692230e-08  20.6635  19.9289
0202-02-27_05:09:32.150000      21139.65        7.87809100e-01       -3.99301530e-08  20.6813  19.6936
0202-02-27_05:09:32.344000      21139.84        7.97392200e-01       -3.68312030e-08  20.6813  19.6936
0202-02-27_05:09:32.543000      21140.05        8.07349200e-01       -4.25332830e-08  20.6813  19.6936
0202-02-27_05:09:32.746000      21140.25        8.17580800e-01       -3.90004730e-08  20.6813  19.6936
0202-02-27_05:09:32.938000      21140.44        8.27005000e-01       -3.01994330e-08  20.6813  19.6936
0202-02-27_05:09:33.150000      21140.65        8.37533400e-01       -2.64806830e-08  20.6482  19.8707
0202-02-27_05:09:33.340000      21140.84        8.46755800e-01       -2.88358930e-08  20.6482  19.8707
0202-02-27_05:09:33.535000      21141.04        8.56721700e-01       -3.31124530e-08  20.6482  19.8707
0202-02-27_05:09:33.734000      21141.24        8.67126700e-01       -3.06332830e-08  20.6482  19.8707
0202-02-27_05:09:33.938000      21141.44        8.77214300e-01       -2.74723530e-08  20.6482  19.8707
0202-02-27_05:09:34.133000      21141.64        8.86625200e-01       -2.91458330e-08  20.6717  19.8377
0202-02-27_05:09:34.340000      21141.84        8.97055700e-01       -2.87121530e-08  20.6717  19.8377
0202-02-27_05:09:34.535000      21142.04        9.06597100e-01       -3.24930230e-08  20.6717  19.8377
0202-02-27_05:09:34.727000      21142.23        9.15886300e-01       -3.29889430e-08  20.6717  19.8377
0202-02-27_05:09:34.934000      21142.43        9.26871800e-01       -3.54681130e-08  20.6717  19.8377
0202-02-27_05:09:35.130000      21142.63        9.36551300e-01       -3.23691530e-08  20.6613  19.6959
0202-02-27_05:09:35.324000      21142.83        9.45804800e-01       -2.56134230e-08  20.6613  19.6959
0202-02-27_05:09:35.527000      21143.03        9.56410400e-01       -1.55108230e-08  20.6613  19.6959
0202-02-27_05:09:35.720000      21143.22        9.66262100e-01       -1.91675930e-08  20.6613  19.6959
0202-02-27_05:09:35.914000      21143.42        9.75566100e-01       -2.56754030e-08  20.6613  19.6959
0202-02-27_05:09:36.120000      21143.63        9.86020300e-01       -4.03024830e-08  20.6684  19.9607
0202-02-27_05:09:36.312000      21143.82        9.96164400e-01       -4.30295630e-08  20.6684  19.9607
0202-02-27_05:09:36.508000      21144.01        1.00576500e+00       -4.10462330e-08  20.6684  19.9607
0202-02-27_05:09:36.710000      21144.21        1.01503700e+00       -3.58399830e-08  20.6684  19.9607
0202-02-27_05:09:36.902000      21144.41        1.02600900e+00       -3.17493630e-08  20.6684  19.9607
0202-02-27_05:09:37.137000      21144.64        1.03598100e+00       -3.18733230e-08  20.6684  19.9607
0202-02-27_05:09:37.340000      21144.84        1.04542600e+00       -3.23071730e-08  20.6779  19.6648
0202-02-27_05:09:37.530000      21145.03        1.05539900e+00       -2.57373830e-08  20.6779  19.6648
0202-02-27_05:09:37.727000      21145.23        1.06513000e+00       -1.99113430e-08  20.6779  19.6648
0202-02-27_05:09:37.934000      21145.44        1.07508600e+00       -1.19160330e-08  20.6779  19.6648
0202-02-27_05:09:38.130000      21145.63        1.08550300e+00       -7.63947300e-09  20.6618  19.9013
0202-02-27_05:09:38.324000      21145.83        1.09492100e+00       -4.85041300e-09  20.6618  19.9013
0202-02-27_05:09:38.527000      21146.03        1.10471700e+00       -1.01806130e-08  20.6618  19.9013
0202-02-27_05:09:38.727000      21146.23        1.11534900e+00       -1.37134330e-08  20.6618  19.9013
0202-02-27_05:09:38.920000      21146.42        1.12510000e+00       -2.05931130e-08  20.6618  19.9013
0202-02-27_05:09:39.140000      21146.64        1.13399300e+00       -1.96634230e-08  20.6692  19.8115
0202-02-27_05:09:39.340000      21146.84        1.14504800e+00       -2.38780130e-08  20.6692  19.8115
0202-02-27_05:09:39.540000      21147.04        1.15505000e+00       -2.16467630e-08  20.6692  19.8115
0202-02-27_05:09:39.734000      21147.24        1.16423100e+00       -1.78660330e-08  20.6692  19.8115
0202-02-27_05:09:39.926000      21147.43        1.17460600e+00       -1.25358230e-08  20.6692  19.8115
0202-02-27_05:09:40.137000      21147.64        1.18439100e+00       -1.24741730e-08  20.6755  19.7268
0202-02-27_05:09:40.332000      21147.83        1.19401700e+00       -2.86874300e-09  20.6755  19.7268
0202-02-27_05:09:40.523000      21148.03        1.20427300e+00        2.70837700e-09  20.6755  19.7268
0202-02-27_05:09:40.715000      21148.22        1.21412700e+00        1.96396700e-09  20.6755  19.7268
0202-02-27_05:09:40.920000      21148.42        1.22389100e+00       -5.10165300e-09  20.6755  19.7268
0202-02-27_05:09:41.125000      21148.63        1.23393500e+00       -1.06177930e-08  20.6646  19.9323
0202-02-27_05:09:41.320000      21148.82        1.24387400e+00       -5.72144300e-09  20.6646  19.9323
0202-02-27_05:09:41.516000      21149.02        1.25372800e+00       -4.48186300e-09  20.6646  19.9323
0202-02-27_05:09:41.707000      21149.21        1.26352800e+00       -1.56884300e-09  20.6646  19.9323
0202-02-27_05:09:41.902000      21149.40        1.27392300e+00       -1.02459230e-08  20.6646  19.9323
0202-02-27_05:09:42.120000      21149.62        1.28342800e+00       -1.08037330e-08  20.6646  19.9323
0202-02-27_05:09:42.316000      21149.82        1.29365800e+00       -1.16714430e-08  20.6774  19.6960
0202-02-27_05:09:42.520000      21150.02        1.30354700e+00       -2.49853300e-09  20.6774  19.6960
0202-02-27_05:09:42.710000      21150.21        1.31314000e+00       -1.07301300e-09  20.6774  19.6960
0202-02-27_05:09:42.914000      21150.42        1.32293500e+00        4.56708700e-09  20.6774  19.6960
0202-02-27_05:09:43.140000      21150.64        1.33343800e+00        1.70868670e-08  20.6418  19.8704
0202-02-27_05:09:43.336000      21150.84        1.34289200e+00        3.18378970e-08  20.6418  19.8704
0202-02-27_05:09:43.527000      21151.03        1.35287800e+00        3.35733170e-08  20.6418  19.8704
0202-02-27_05:09:43.723000      21151.23        1.36304500e+00        3.82217470e-08  20.6418  19.8704
0202-02-27_05:09:43.926000      21151.43        1.37316500e+00        4.79524670e-08  20.6418  19.8704
0202-02-27_05:09:44.125000      21151.63        1.38252200e+00        5.22290270e-08  20.6754  19.8440
0202-02-27_05:09:44.316000      21151.82        1.39303300e+00        5.16092370e-08  20.6754  19.8440
0202-02-27_05:09:44.523000      21152.03        1.40274800e+00        5.05555970e-08  20.6754  19.8440
0202-02-27_05:09:44.715000      21152.22        1.41259200e+00        6.64842270e-08  20.6754  19.8440
0202-02-27_05:09:44.910000      21152.41        1.42204100e+00        9.59862870e-08  20.6754  19.8440
0202-02-27_05:09:45.133000      21152.64        1.43326500e+00        1.42470627e-07  20.6604  19.6945
0202-02-27_05:09:45.355000      21152.86        1.44245800e+00        1.97570067e-07  20.6604  19.6945
0202-02-27_05:09:45.550000      21153.05        1.45286000e+00        2.84464787e-07  20.6604  19.6945
0202-02-27_05:09:45.742000      21153.24        1.46232500e+00        3.73156907e-07  20.6604  19.6945
0202-02-27_05:09:45.950000      21153.45        1.47141200e+00        4.74244847e-07  20.6604  19.6945
0202-02-27_05:09:46.160000      21153.66        1.48234600e+00        5.67584617e-07  20.6743  19.9582
0202-02-27_05:09:46.375000      21153.88        1.49215700e+00        6.60366167e-07  20.6743  19.9582
0202-02-27_05:09:46.570000      21154.07        1.50219200e+00        8.22997747e-07  20.6743  19.9582
0202-02-27_05:09:46.770000      21154.27        1.51230200e+00        9.12371207e-07  20.6743  19.9582
0202-02-27_05:09:46.977000      21154.48        1.52177800e+00        1.00707526e-06  20.6743  19.9582
0202-02-27_05:09:47.190000      21154.69        1.53180500e+00        1.12483553e-06  20.6655  19.7362
0202-02-27_05:09:47.387000      21154.89        1.54220600e+00        1.50960171e-06  20.6655  19.7362
0202-02-27_05:09:47.582000      21155.08        1.55089900e+00        1.77933470e-06  20.6655  19.7362
0202-02-27_05:09:47.785000      21155.29        1.56180300e+00        1.99111725e-06  20.6655  19.7362
0202-02-27_05:09:47.977000      21155.48        1.57166500e+00        1.93211315e-06  20.6655  19.7362
0202-02-27_05:09:48.184000      21155.69        1.58101300e+00        1.86926636e-06  20.6733  19.8957
0202-02-27_05:09:48.380000      21155.88        1.59181300e+00        1.98293601e-06  20.6733  19.8957
0202-02-27_05:09:48.580000      21156.08        1.60151900e+00        3.17374024e-06  20.6733  19.8957
0202-02-27_05:09:48.785000      21156.29        1.61092100e+00        3.21253914e-06  20.6733  19.8957
0202-02-27_05:09:48.992000      21156.50        1.62163800e+00        3.27544794e-06  20.6733  19.8957
0202-02-27_05:09:49.203000      21156.71        1.63151500e+00        3.49950234e-06  20.6789  19.8139
0202-02-27_05:09:49.400000      21156.90        1.64101400e+00        3.86400134e-06  20.6789  19.8139
0202-02-27_05:09:49.610000      21157.11        1.65127700e+00        5.18613924e-06  20.6789  19.8139
0202-02-27_05:09:49.800000      21157.30        1.66114800e+00        5.38000984e-06  20.6789  19.8139
0202-02-27_05:09:50             21157.50        1.66993600e+00        5.59662674e-06  20.6789  19.8139
0202-02-27_05:09:50.195000      21157.70        1.68102800e+00        5.90137784e-06  20.6799  19.7230
0202-02-27_05:09:50.395000      21157.90        1.69084400e+00        6.00444914e-06  20.6799  19.7230
0202-02-27_05:09:50.610000      21158.11        1.70006100e+00        6.02657564e-06  20.6799  19.7230
0202-02-27_05:09:50.805000      21158.31        1.71063500e+00        6.33306224e-06  20.6799  19.7230
0202-02-27_05:09:51.030000      21158.53        1.72070900e+00        7.53620024e-06  20.6799  19.7230
0202-02-27_05:09:51.246000      21158.75        1.73106700e+00        9.26684234e-06  20.6560  19.9261
0202-02-27_05:09:51.440000      21158.94        1.74034000e+00        1.41499885e-05  20.6560  19.9261
0202-02-27_05:09:51.645000      21159.15        1.74992900e+00        1.80192187e-05  20.6560  19.9261
0202-02-27_05:09:51.836000      21159.34        1.76021400e+00        2.28388362e-05  20.6560  19.9261
