Repository: shortlab/2025-devitre-PhD

# 2025-devitre-PhD
Data repository for Alexis Devitre's PhD thesis

File: chapter 5/cold_vs_warm/20K/ffj29/Ic/1_anneal/Ic_2024-02-27_05-12-37962979_f29-2400keV-0nA-20k.txt
# Ic = 6.21 A, n = 27.46 , Tavg = 20.07 K, f29-2400keV-0nA-20k
#datetime                        t_s     iHTS_A                vHTS_V                tHTS_K  tTAR_K
0202-02-27_05:12:27.527000      21315.03        9.24460300e-03        5.55953150e-09  20.0809  19.6709
0202-02-27_05:12:27.930000      21315.43        3.93786900e-01        4.69183150e-09  20.0809  19.6709
0202-02-27_05:12:28.336000      21315.84        5.93764500e-01       -2.66508500e-10  20.0613  19.9618
0202-02-27_05:12:28.740000      21316.24        9.81485100e-01        7.66683150e-09  20.0613  19.9618
0202-02-27_05:12:29.156000      21316.66        1.18665700e+00        4.81578150e-09  20.0610  19.7124
0202-02-27_05:12:29.570000      21317.07        1.57746100e+00        7.60460150e-09  20.0610  19.7124
0202-02-27_05:12:29.977000      21317.48        1.78164500e+00        4.25756150e-09  20.0610  19.7124
0202-02-27_05:12:30.383000      21317.89        2.17142600e+00        1.15711015e-08  20.0797  19.8332
0202-02-27_05:12:30.785000      21318.29        2.37680900e+00        1.33685015e-08  20.0797  19.8332
0202-02-27_05:12:31.190000      21318.69        2.76401300e+00        2.05580915e-08  20.0808  19.8811
0202-02-27_05:12:31.590000      21319.09        2.96944400e+00        5.31120150e-09  20.0808  19.8811
0202-02-27_05:12:31.984000      21319.49        3.36353600e+00        7.66641150e-09  20.0808  19.8811
0202-02-27_05:12:32.375000      21319.88        3.74737000e+00        1.82648615e-08  20.0740  19.6979
0202-02-27_05:12:32.785000      21320.29        3.95743000e+00        9.27787150e-09  20.0740  19.6979
0202-02-27_05:12:33.184000      21320.69        4.34544500e+00        8.28621150e-09  20.0624  19.9304
0202-02-27_05:12:33.582000      21321.08        4.55036200e+00        9.58777150e-09  20.0624  19.9304
0202-02-27_05:12:33.984000      21321.49        4.94547900e+00        1.03315215e-08  20.0624  19.9304
0202-02-27_05:12:34.390000      21321.89        5.14462500e+00        3.69974150e-09  20.0833  19.7393
0202-02-27_05:12:34.785000      21322.29        5.53193700e+00        2.74997615e-08  20.0833  19.7393
0202-02-27_05:12:35.184000      21322.68        5.71594700e+00        3.95234415e-08  20.0503  19.8043
0202-02-27_05:12:35.582000      21323.09        6.13220400e+00        1.36891742e-07  20.0503  19.8043
0202-02-27_05:12:35.990000      21323.49        6.31074300e+00        3.11610912e-07  20.0503  19.8043
0202-02-27_05:12:36.395000      21323.90        6.72577500e+00        2.05979564e-06  20.0707  19.9063
0202-02-27_05:12:36.790000      21324.29        7.11376000e+00        8.57944734e-06  20.0707  19.9063
0202-02-27_05:12:37.203000      21324.71        7.31863600e+00        1.71139179e-05  20.0736  19.6679
0202-02-27_05:12:37.598000      21325.10        7.71034100e+00        5.61417669e-05  20.0736  19.6679

File: chapter 5/cold_vs_warm/20K/ffj29/Ic/1_anneal/Ic_2024-02-27_05-12-55236711_f29-2400keV-0nA-20k.txt
# Ic = 6.21 A, n = 27.16 , Tavg = 20.09 K, f29-2400keV-0nA-20k
#datetime                        t_s     iHTS_A                vHTS_V                tHTS_K  tTAR_K
0202-02-27_05:12:44.600000      21332.10        4.74702000e-03        2.68989950e-09  20.0913  19.7404
0202-02-27_05:12:45.016000      21332.52        4.00336500e-01        8.57791950e-09  20.0913  19.7404
0202-02-27_05:12:45.420000      21332.93        5.99957600e-01       -5.11948050e-09  20.0559  19.8122
0202-02-27_05:12:45.820000      21333.32        9.90013200e-01       -2.64031050e-09  20.0559  19.8122
0202-02-27_05:12:46.227000      21333.73        1.19340400e+00       -1.25569805e-08  20.0833  19.9077
0202-02-27_05:12:46.630000      21334.13        1.58329800e+00        2.56593950e-09  20.0833  19.9077
0202-02-27_05:12:47.035000      21334.54        1.78727000e+00       -1.64876050e-09  20.0833  19.9077
0202-02-27_05:12:47.434000      21334.94        2.17619300e+00        7.06339500e-10  20.0577  19.6697
0202-02-27_05:12:47.824000      21335.33        2.38257300e+00       -1.15303050e-09  20.0577  19.6697
0202-02-27_05:12:48.234000      21335.74        2.77121700e+00        8.08185950e-09  20.0685  19.9626
0202-02-27_05:12:48.633000      21336.14        2.97430600e+00        7.68319500e-10  20.0685  19.9626
0202-02-27_05:12:49.043000      21336.55        3.36586600e+00       -2.02074050e-09  20.0685  19.9626
0202-02-27_05:12:49.484000      21336.99        3.75437700e+00        3.99123950e-09  20.0816  19.7057
0202-02-27_05:12:49.887000      21337.39        3.96005500e+00        1.75998950e-09  20.0816  19.7057
0202-02-27_05:12:50.285000      21337.79        4.34955700e+00        4.05321950e-09  20.0649  19.8427
0202-02-27_05:12:50.676000      21338.18        4.55197400e+00       -6.11137050e-09  20.0649  19.8427
0202-02-27_05:12:51.110000      21338.61        4.94346100e+00       -8.21866050e-09  20.0649  19.8427
0202-02-27_05:12:51.508000      21339.01        5.14725100e+00       -6.66918050e-09  20.0656  19.8741
0202-02-27_05:12:51.902000      21339.41        5.53860500e+00        6.59435950e-09  20.0656  19.8741
0202-02-27_05:12:52.297000      21339.80        5.71984900e+00        1.48375995e-08  20.0730  19.6971
0202-02-27_05:12:52.690000      21340.19        6.13273800e+00        9.51005295e-08  20.0730  19.6971
0202-02-27_05:12:53.117000      21340.62        6.31600800e+00        3.19154399e-07  20.0730  19.6971
0202-02-27_05:12:53.535000      21341.04        6.72296700e+00        1.76630591e-06  20.0604  19.9324
0202-02-27_05:12:53.938000      21341.44        7.11804400e+00        8.70264245e-06  20.0604  19.9324
0202-02-27_05:12:54.332000      21341.83        7.32118300e+00        1.69744439e-05  20.0877  19.7311
0202-02-27_05:12:54.734000      21342.24        7.70821700e+00        5.61546931e-05  20.0877  19.7311

File: chapter 5/cold_vs_warm/20K/ffj29/Ic/1_anneal/Ic_2024-02-27_05-18-18495295_f29-2400keV-0nA-20k.txt
# Ic = 6.10 A, n = 26.71 , Tavg = 20.05 K, f29-2400keV-0nA-20k
#datetime                        t_s     iHTS_A                vHTS_V                tHTS_K  tTAR_K
0202-02-27_05:18:08.242000      21655.75       -1.93890400e-02        2.99403825e-08  20.0763  19.8804
0202-02-27_05:18:08.645000      21656.15        3.73893200e-01        2.45514025e-08  20.0763  19.8804
0202-02-27_05:18:09.070000      21656.57        5.79389100e-01       -1.54182750e-09  20.0763  19.8804
0202-02-27_05:18:09.470000      21656.97        9.70552900e-01        1.70519225e-08  20.0612  19.6783
0202-02-27_05:18:09.880000      21657.38        1.17230100e+00        2.36286250e-09  20.0612  19.6783
0202-02-27_05:18:10.277000      21657.78        1.56183300e+00        2.61077250e-09  20.0595  19.9620
0202-02-27_05:18:10.680000      21658.18        1.77392500e+00        1.43868225e-08  20.0595  19.9620
0202-02-27_05:18:11.105000      21658.61        2.16097800e+00        8.00296250e-09  20.0595  19.9620
0202-02-27_05:18:11.550000      21659.05        2.37122100e+00        7.81702250e-09  20.0796  19.6776
0202-02-27_05:18:11.957000      21659.46        2.76200200e+00       -4.51682750e-09  20.0796  19.6776
0202-02-27_05:18:12.363000      21659.87        2.96565500e+00        2.92067250e-09  20.0465  19.8668
0202-02-27_05:18:12.766000      21660.27        3.35395600e+00        5.39984250e-09  20.0465  19.8668
0202-02-27_05:18:13.176000      21660.68        3.74815400e+00        1.11019225e-08  20.0806  19.8445
0202-02-27_05:18:13.580000      21661.08        3.95117900e+00        9.55244250e-09  20.0806  19.8445
0202-02-27_05:18:14             21661.50        4.34128800e+00        1.79816125e-08  20.0806  19.8445
0202-02-27_05:18:14.410000      21661.91        4.54657800e+00        2.79677250e-09  20.0754  19.7071
0202-02-27_05:18:14.810000      21662.31        4.93708600e+00        1.61223125e-08  20.0754  19.7071
0202-02-27_05:18:15.215000      21662.72        5.14042600e+00        3.85044250e-09  20.0534  19.9298
0202-02-27_05:18:15.617000      21663.12        5.53048400e+00        3.05014825e-08  20.0534  19.9298
0202-02-27_05:18:16.035000      21663.54        5.72047200e+00        3.43441925e-08  20.0534  19.9298
0202-02-27_05:18:16.457000      21663.96        6.12372500e+00        1.91895272e-07  20.0772  19.7023
0202-02-27_05:18:16.850000      21664.35        6.31057300e+00        4.61442723e-07  20.0772  19.7023
0202-02-27_05:18:17.260000      21664.76        6.71839000e+00        3.15202085e-06  20.0490  19.8425
0202-02-27_05:18:17.652000      21665.16        7.10749200e+00        1.19803349e-05  20.0490  19.8425
0202-02-27_05:18:18.133000      21665.63        7.31645200e+00        2.37082821e-05  20.0490  19.8425

File: chapter 5/cold_vs_warm/20K/ffj29/Ic/1_anneal/Ic_2024-02-27_05-19-29333527_f29-2400keV-15nA-20k.txt
# Ic = 1.35 A, n = 21.89 , Tavg = 20.69 K, f29-2400keV-15nA-20k
#datetime                        t_s     iHTS_A                vHTS_V                tHTS_K  tTAR_K
0202-02-27_05:18:55.330000      21702.83        5.81977000e-02       -5.79484250e-09  20.6435  19.8620
0202-02-27_05:18:55.520000      21703.02        1.39474500e-02       -3.06775250e-09  20.6435  19.8620
0202-02-27_05:18:55.715000      21703.22        2.36032100e-02        2.88224750e-09  20.6435  19.8620
0202-02-27_05:18:55.918000      21703.42        3.26920200e-02        7.90256750e-09  20.6435  19.8620
0202-02-27_05:18:56.120000      21703.62        4.34994700e-02        8.64631750e-09  20.6747  19.8473
0202-02-27_05:18:56.324000      21703.83        5.33570600e-02        3.06818750e-09  20.6747  19.8473
0202-02-27_05:18:56.527000      21704.03        6.26907600e-02        2.79127500e-10  20.6747  19.8473
0202-02-27_05:18:56.723000      21704.22        7.29283000e-02       -7.09640250e-09  20.6747  19.8473
0202-02-27_05:18:56.930000      21704.43        8.29936700e-02       -6.04275250e-09  20.6747  19.8473
0202-02-27_05:18:57.133000      21704.64        9.21236400e-02       -1.11870325e-08  20.6721  19.6941
0202-02-27_05:18:57.336000      21704.84        1.02962200e-01       -8.15005250e-09  20.6721  19.6941
0202-02-27_05:18:57.527000      21705.03        1.13049900e-01       -8.52192250e-09  20.6721  19.6941
0202-02-27_05:18:57.730000      21705.23        1.21890800e-01       -2.69588250e-09  20.6721  19.6941
0202-02-27_05:18:57.926000      21705.43        1.33064900e-01        4.43172750e-09  20.6721  19.6941
0202-02-27_05:18:58.137000      21705.64        1.42745800e-01        8.77027750e-09  20.6837  19.9504
0202-02-27_05:18:58.348000      21705.85        1.52413500e-01        3.06818750e-09  20.6837  19.9504
0202-02-27_05:18:58.543000      21706.05        1.62808300e-01       -2.94379250e-09  20.6837  19.9504
0202-02-27_05:18:58.750000      21706.25        1.72230500e-01       -1.45629250e-09  20.6837  19.9504
0202-02-27_05:18:58.940000      21706.45        1.82307700e-01        5.11349750e-09  20.6837  19.9504
0202-02-27_05:18:59.145000      21706.65        1.92410200e-01        1.53400675e-08  20.6710  19.7064
0202-02-27_05:18:59.348000      21706.85        2.02058500e-01        2.01744475e-08  20.6710  19.7064
0202-02-27_05:18:59.540000      21707.04        2.11887900e-01        2.61864275e-08  20.6710  19.7064
0202-02-27_05:18:59.746000      21707.25        2.22404400e-01        2.99051775e-08  20.6710  19.7064
0202-02-27_05:18:59.940000      21707.45        2.32165600e-01        3.50494475e-08  20.6710  19.7064
0202-02-27_05:19:00.152000      21707.66        2.41480000e-01        3.65989275e-08  20.6846  19.9553
0202-02-27_05:19:00.350000      21707.86        2.51990100e-01        3.15166375e-08  20.6846  19.9553
0202-02-27_05:19:00.555000      21708.06        2.61711100e-01        3.30661175e-08  20.6846  19.9553
0202-02-27_05:19:00.758000      21708.26        2.71414300e-01        3.91392675e-08  20.6846  19.9553
0202-02-27_05:19:00.953000      21708.46        2.81735000e-01        3.58535675e-08  20.6846  19.9553
0202-02-27_05:19:01.170000      21708.68        2.91788500e-01        3.45509275e-08  20.6851  19.6614
0202-02-27_05:19:01.383000      21708.89        3.01327000e-01        3.06462375e-08  20.6851  19.6614
0202-02-27_05:19:01.586000      21709.09        3.11485800e-01        3.02123775e-08  20.6851  19.6614
0202-02-27_05:19:01.777000      21709.28        3.20913000e-01        3.33733175e-08  20.6851  19.6614
0202-02-27_05:19:01.980000      21709.48        3.31175600e-01        3.36212375e-08  20.6851  19.6614
0202-02-27_05:19:02.190000      21709.69        3.41349300e-01        2.90347775e-08  20.6562  19.9122
0202-02-27_05:19:02.383000      21709.89        3.50948600e-01        2.07295675e-08  20.6562  19.9122
0202-02-27_05:19:02.590000      21710.09        3.61117900e-01        1.53993575e-08  20.6562  19.9122
0202-02-27_05:19:02.780000      21710.28        3.70711300e-01        1.67628975e-08  20.6562  19.9122
0202-02-27_05:19:02.977000      21710.48        3.80030200e-01        1.84983175e-08  20.6562  19.9122
0202-02-27_05:19:03.188000      21710.69        3.90800500e-01        2.19691475e-08  20.6700  19.7971
0202-02-27_05:19:03.406000      21710.91        4.00794600e-01        2.59358175e-08  20.6700  19.7971
0202-02-27_05:19:03.600000      21711.11        4.10524100e-01        3.18238375e-08  20.6700  19.7971
0202-02-27_05:19:03.816000      21711.32        4.20708200e-01        3.65342575e-08  20.6700  19.7971
0202-02-27_05:19:04.027000      21711.53        4.30070100e-01        3.34352975e-08  20.6700  19.7971
0202-02-27_05:19:04.246000      21711.75        4.40503500e-01        3.53566575e-08  20.6795  19.7429
0202-02-27_05:19:04.453000      21711.96        4.50352200e-01        3.60384275e-08  20.6795  19.7429
0202-02-27_05:19:04.656000      21712.16        4.60527400e-01        3.95712375e-08  20.6795  19.7429
0202-02-27_05:19:04.850000      21712.35        4.69764600e-01        3.61004075e-08  20.6795  19.7429
0202-02-27_05:19:05.094000      21712.60        4.79635600e-01        3.96332175e-08  20.6795  19.7429
0202-02-27_05:19:05.305000      21712.81        4.90102000e-01        3.83316575e-08  20.6648  19.8743
0202-02-27_05:19:05.496000      21713.00        4.99481700e-01        4.52733175e-08  20.6648  19.8743
0202-02-27_05:19:05.688000      21713.19        5.10011600e-01        4.03149875e-08  20.6648  19.8743
0202-02-27_05:19:05.895000      21713.40        5.19836600e-01        3.98191575e-08  20.6648  19.8743
0202-02-27_05:19:06.120000      21713.63        5.29151000e-01        3.49227975e-08  20.6648  19.8743
0202-02-27_05:19:06.332000      21713.83        5.39881200e-01        3.09561275e-08  20.6730  19.8430
0202-02-27_05:19:06.535000      21714.04        5.49310600e-01        2.60597775e-08  20.6730  19.8430
0202-02-27_05:19:06.740000      21714.24        5.58933600e-01        1.57717975e-08  20.6730  19.8430
0202-02-27_05:19:06.930000      21714.43        5.69235000e-01        1.47187175e-08  20.6730  19.8430
0202-02-27_05:19:07.145000      21714.65        5.78981300e-01        1.36036575e-08  20.6757  19.7001
0202-02-27_05:19:07.344000      21714.84        5.89171300e-01        1.16205175e-08  20.6757  19.7001
0202-02-27_05:19:07.547000      21715.05        5.99048200e-01        1.59590575e-08  20.6757  19.7001
0202-02-27_05:19:07.746000      21715.25        6.08534700e-01        7.59186750e-09  20.6757  19.7001
0202-02-27_05:19:07.940000      21715.44        6.18706900e-01        1.27981175e-08  20.6757  19.7001
0202-02-27_05:19:08.145000      21715.65        6.28919600e-01        8.08769750e-09  20.6965  19.8227
0202-02-27_05:19:08.344000      21715.85        6.38447700e-01        1.18684275e-08  20.6965  19.8227
0202-02-27_05:19:08.540000      21716.04        6.48481900e-01        1.26741575e-08  20.6965  19.8227
0202-02-27_05:19:08.730000      21716.23        6.58591800e-01        2.00496875e-08  20.6965  19.8227
0202-02-27_05:19:08.938000      21716.44        6.68516200e-01        1.80043675e-08  20.6965  19.8227
0202-02-27_05:19:09.150000      21716.65        6.78168900e-01        1.83142675e-08  20.6772  19.7160
0202-02-27_05:19:09.355000      21716.86        6.88727000e-01        1.57111375e-08  20.6772  19.7160
0202-02-27_05:19:09.562000      21717.06        6.98059200e-01        2.37064575e-08  20.6772  19.7160
0202-02-27_05:19:09.766000      21717.27        7.07839900e-01        2.46361475e-08  20.6772  19.7160
0202-02-27_05:19:09.957000      21717.46        7.18332700e-01        2.33965575e-08  20.6772  19.7160
0202-02-27_05:19:10.168000      21717.67        7.27929000e-01        2.55038575e-08  20.6805  19.9560
0202-02-27_05:19:10.367000      21717.87        7.38274900e-01        2.53179175e-08  20.6805  19.9560
0202-02-27_05:19:10.560000      21718.06        7.48139900e-01        2.84788575e-08  20.6805  19.9560
0202-02-27_05:19:10.760000      21718.27        7.57696200e-01        2.17851075e-08  20.6805  19.9560
0202-02-27_05:19:10.965000      21718.47        7.67720000e-01        2.02356275e-08  20.6805  19.9560
0202-02-27_05:19:11.164000      21718.67        7.77880400e-01        1.00710375e-08  20.6826  19.6619
0202-02-27_05:19:11.363000      21718.87        7.87431600e-01        6.91009750e-09  20.6826  19.6619
0202-02-27_05:19:11.555000      21719.06        7.96964100e-01        1.03809275e-08  20.6826  19.6619
0202-02-27_05:19:11.750000      21719.25        8.07541500e-01        1.47814575e-08  20.6826  19.6619
0202-02-27_05:19:11.945000      21719.45        8.17430300e-01        9.82311750e-09  20.6826  19.6619
0202-02-27_05:19:12.145000      21719.65        8.26566500e-01        1.27981175e-08  20.6660  19.9199
0202-02-27_05:19:12.363000      21719.87        8.37641100e-01        1.47814575e-08  20.6660  19.9199
0202-02-27_05:19:12.555000      21720.06        8.46939200e-01        2.51939575e-08  20.6660  19.9199
0202-02-27_05:19:12.750000      21720.25        8.56777500e-01        2.68665575e-08  20.6660  19.9199
0202-02-27_05:19:12.940000      21720.44        8.67550400e-01        3.13282275e-08  20.6660  19.9199
0202-02-27_05:19:13.140000      21720.64        8.77228400e-01        3.55416875e-08  20.6838  19.7908
0202-02-27_05:19:13.340000      21720.84        8.86536800e-01        3.28146075e-08  20.6838  19.7908
0202-02-27_05:19:13.535000      21721.04        8.96858900e-01        3.30005475e-08  20.6838  19.7908
0202-02-27_05:19:13.730000      21721.23        9.07053400e-01        2.87239875e-08  20.6838  19.7908
0202-02-27_05:19:13.926000      21721.43        9.15821600e-01        3.40541875e-08  20.6838  19.7908
0202-02-27_05:19:14.130000      21721.63        9.27001600e-01        3.81448175e-08  20.6979  19.6893
0202-02-27_05:19:14.324000      21721.83        9.36560800e-01        4.55823175e-08  20.6979  19.6893
0202-02-27_05:19:14.520000      21722.02        9.45739500e-01        3.90125275e-08  20.6979  19.6893
0202-02-27_05:19:14.710000      21722.21        9.56649300e-01        3.30625275e-08  20.6979  19.6893
0202-02-27_05:19:14.920000      21722.42        9.66411900e-01        2.69265875e-08  20.6979  19.6893
0202-02-27_05:19:15.130000      21722.63        9.75662500e-01        3.08932575e-08  20.6979  19.6893
0202-02-27_05:19:15.336000      21722.84        9.86606400e-01        3.66573175e-08  20.6763  19.9271
0202-02-27_05:19:15.543000      21723.05        9.96388300e-01        3.46120075e-08  20.6763  19.9271
0202-02-27_05:19:15.740000      21723.24        1.00580100e+00        3.16989875e-08  20.6763  19.9271
0202-02-27_05:19:15.934000      21723.44        1.01613200e+00        2.56250275e-08  20.6763  19.9271
0202-02-27_05:19:16.150000      21723.65        1.02597000e+00        2.53771075e-08  20.6935  19.6902
0202-02-27_05:19:16.348000      21723.85        1.03558600e+00        3.04593975e-08  20.6935  19.6902
0202-02-27_05:19:16.540000      21724.04        1.04570000e+00        3.06453375e-08  20.6935  19.6902
0202-02-27_05:19:16.734000      21724.24        1.05541400e+00        2.81041875e-08  20.6935  19.6902
0202-02-27_05:19:16.930000      21724.43        1.06521200e+00        1.93651275e-08  20.6935  19.6902
0202-02-27_05:19:17.130000      21724.63        1.07573800e+00        1.51505475e-08  20.6781  19.7027
0202-02-27_05:19:17.336000      21724.84        1.08543900e+00        1.93031475e-08  20.6781  19.7027
0202-02-27_05:19:17.527000      21725.03        1.09485000e+00        2.30838775e-08  20.6781  19.7027
0202-02-27_05:19:17.723000      21725.22        1.10530900e+00        2.55630475e-08  20.6781  19.7027
0202-02-27_05:19:17.926000      21725.43        1.11511000e+00        2.27120075e-08  20.6781  19.7027
0202-02-27_05:19:18.130000      21725.63        1.12545200e+00        2.07906475e-08  20.6781  19.7027
0202-02-27_05:19:18.340000      21725.84        1.13533200e+00        2.27120075e-08  20.6813  19.8178
0202-02-27_05:19:18.535000      21726.04        1.14509000e+00        2.04807575e-08  20.6813  19.8178
0202-02-27_05:19:18.740000      21726.24        1.15449300e+00        2.15343975e-08  20.6813  19.8178
0202-02-27_05:19:18.945000      21726.45        1.16476600e+00        2.33937675e-08  20.6813  19.8178
0202-02-27_05:19:19.140000      21726.64        1.17492800e+00        2.75463675e-08  20.6853  19.6879
0202-02-27_05:19:19.344000      21726.85        1.18404200e+00        3.24427175e-08  20.6853  19.6879
0202-02-27_05:19:19.547000      21727.05        1.19473200e+00        3.18229275e-08  20.6853  19.6879
0202-02-27_05:19:19.742000      21727.24        1.20441100e+00        3.36203275e-08  20.6853  19.6879
0202-02-27_05:19:19.950000      21727.45        1.21335900e+00        3.78968875e-08  20.6853  19.6879
0202-02-27_05:19:20.152000      21727.65        1.22442900e+00        5.25859475e-08  20.6762  19.9545
0202-02-27_05:19:20.348000      21727.85        1.23423000e+00        7.30390775e-08  20.6762  19.9545
0202-02-27_05:19:20.540000      21728.04        1.24296900e+00        1.05206267e-07  20.6762  19.9545
0202-02-27_05:19:20.734000      21728.24        1.25428400e+00        1.20081267e-07  20.6762  19.9545
0202-02-27_05:19:20.926000      21728.43        1.26412000e+00        1.37683347e-07  20.6762  19.9545
0202-02-27_05:19:21.137000      21728.64        1.27353300e+00        1.56091157e-07  20.6847  19.8353
0202-02-27_05:19:21.332000      21728.83        1.28357200e+00        1.64458347e-07  20.6847  19.8353
0202-02-27_05:19:21.527000      21729.03        1.29374600e+00        1.58136477e-07  20.6847  19.8353
0202-02-27_05:19:21.720000      21729.22        1.30336700e+00        1.46112517e-07  20.6847  19.8353
0202-02-27_05:19:21.914000      21729.42        1.31318500e+00        1.41154177e-07  20.6847  19.8353
0202-02-27_05:19:22.140000      21729.64        1.32373400e+00        1.64210427e-07  20.6847  19.8353
0202-02-27_05:19:22.348000      21729.85        1.33308700e+00        1.89064077e-07  20.6622  19.7038
0202-02-27_05:19:22.550000      21730.05        1.34302000e+00        2.29598457e-07  20.6622  19.7038
0202-02-27_05:19:22.746000      21730.25        1.35372200e+00        2.78438037e-07  20.6622  19.7038
0202-02-27_05:19:22.953000      21730.45        1.36311100e+00        3.76675017e-07  20.6622  19.7038
0202-02-27_05:19:23.150000      21730.65        1.37280400e+00        4.35617207e-07  20.6732  19.9490
0202-02-27_05:19:23.344000      21730.85        1.38318200e+00        4.44790127e-07  20.6732  19.9490
0202-02-27_05:19:23.540000      21731.04        1.39254300e+00        4.22291687e-07  20.6732  19.9490
0202-02-27_05:19:23.740000      21731.24        1.40293600e+00        4.34749497e-07  20.6732  19.9490
0202-02-27_05:19:23.930000      21731.43        1.41283700e+00        4.87183877e-07  20.6732  19.9490
0202-02-27_05:19:24.130000      21731.63        1.42308400e+00        6.69092737e-07  20.6863  19.6872
0202-02-27_05:19:24.320000      21731.82        1.43190700e+00        8.65628677e-07  20.6863  19.6872
0202-02-27_05:19:24.510000      21732.02        1.44293700e+00        1.02373754e-06  20.6863  19.6872
0202-02-27_05:19:24.715000      21732.22        1.45255400e+00        1.07226909e-06  20.6863  19.6872
0202-02-27_05:19:24.918000      21732.42        1.46203100e+00        1.00626377e-06  20.6863  19.6872
0202-02-27_05:19:25.120000      21732.62        1.47250200e+00        1.00601775e-06  20.6570  19.8780
0202-02-27_05:19:25.330000      21732.83        1.48238800e+00        1.26062835e-06  20.6570  19.8780
0202-02-27_05:19:25.520000      21733.02        1.49194000e+00        2.64908668e-06  20.6570  19.8780
0202-02-27_05:19:25.715000      21733.22        1.50209500e+00        2.80087379e-06  20.6570  19.8780
0202-02-27_05:19:25.914000      21733.42        1.51226900e+00        5.08939419e-06  20.6570  19.8780
0202-02-27_05:19:26.130000      21733.63        1.52172800e+00        6.19789239e-06  20.6861  19.8335
0202-02-27_05:19:26.344000      21733.85        1.53207300e+00        5.99379489e-06  20.6861  19.8335
0202-02-27_05:19:26.547000      21734.05        1.54160200e+00        4.63737979e-06  20.6861  19.8335
0202-02-27_05:19:26.742000      21734.25        1.55144700e+00        4.75018199e-06  20.6861  19.8335
0202-02-27_05:19:26.938000      21734.44        1.56195700e+00        5.02072119e-06  20.6861  19.8335
0202-02-27_05:19:27.152000      21734.65        1.57164400e+00        6.31001279e-06  20.6579  19.8897
0202-02-27_05:19:27.355000      21734.86        1.58152800e+00        6.37205399e-06  20.6579  19.8897
0202-02-27_05:19:27.560000      21735.06        1.59146300e+00        6.64284119e-06  20.6579  19.8897
0202-02-27_05:19:27.760000      21735.26        1.60101000e+00        7.02475709e-06  20.6579  19.8897
0202-02-27_05:19:27.960000      21735.46        1.61146900e+00        7.44826099e-06  20.6579  19.8897
0202-02-27_05:19:28.160000      21735.66        1.62168000e+00        1.05483372e-05  20.6859  19.8149
0202-02-27_05:19:28.355000      21735.86        1.63066800e+00        1.19987127e-05  20.6859  19.8149
0202-02-27_05:19:28.550000      21736.05        1.64128200e+00        1.57058132e-05  20.6859  19.8149
0202-02-27_05:19:28.758000      21736.26        1.65096900e+00        1.92756296e-05  20.6859  19.8149
0202-02-27_05:19:28.950000      21736.45        1.66014300e+00        2.05096976e-05  20.6859  19.8149

File: chapter 5/cold_vs_warm/20K/ffj29/Ic/1_anneal/Ic_2024-02-27_05-22-58834573_f29-2400keV-0nA-20k.txt
# Ic = 6.09 A, n = 27.41 , Tavg = 20.06 K, f29-2400keV-0nA-20k
#datetime                        t_s     iHTS_A                vHTS_V                tHTS_K  tTAR_K
0202-02-27_05:22:48.760000      21936.26        6.51996600e-03       -2.63414500e-10  20.0871  19.8917
0202-02-27_05:22:49.168000      21936.67        3.96947000e-01        1.75866055e-08  20.0846  19.6867
0202-02-27_05:22:49.570000      21937.07        6.00185200e-01        7.29805550e-09  20.0846  19.6867
0202-02-27_05:22:49.965000      21937.47        9.89954100e-01        1.06449255e-08  20.0846  19.6867
0202-02-27_05:22:50.363000      21937.87        1.19864100e+00        1.20084755e-08  20.0841  19.8652
0202-02-27_05:22:50.758000      21938.26        1.58254100e+00        1.05209755e-08  20.0841  19.8652
0202-02-27_05:22:51.180000      21938.68        1.78968400e+00        9.21940550e-09  20.0819  19.7088
0202-02-27_05:22:51.574000      21939.08        2.17673000e+00        2.33503555e-08  20.0819  19.7088
0202-02-27_05:22:51.980000      21939.48        2.38210500e+00       -4.50134500e-10  20.0819  19.7088
0202-02-27_05:22:52.383000      21939.89        2.77199300e+00        1.72759255e-08  20.0649  19.9627
0202-02-27_05:22:52.785000      21940.29        2.97664300e+00        1.06441455e-08  20.0649  19.9627
0202-02-27_05:22:53.184000      21940.69        3.36520500e+00        1.07681055e-08  20.0792  19.8831
0202-02-27_05:22:53.574000      21941.08        3.75684000e+00        1.97550855e-08  20.0792  19.8831
0202-02-27_05:22:53.973000      21941.47        3.96047100e+00        1.27514355e-08  20.0792  19.8831
0202-02-27_05:22:54.380000      21941.88        4.35027100e+00        1.54165455e-08  20.0631  19.8819
0202-02-27_05:22:54.777000      21942.28        4.55527500e+00        2.06227955e-08  20.0631  19.8819
0202-02-27_05:22:55.188000      21942.69        4.94316100e+00        2.29780055e-08  20.0564  19.9442
0202-02-27_05:22:55.594000      21943.10        5.15040000e+00        1.85774855e-08  20.0564  19.9442
0202-02-27_05:22:56             21943.50        5.53827600e+00        3.22129055e-08  20.0564  19.9442
0202-02-27_05:22:56.414000      21943.92        5.72276700e+00        5.27280255e-08  20.0724  19.7049
0202-02-27_05:22:56.812000      21944.31        6.13236300e+00        2.38975546e-07  20.0724  19.7049
0202-02-27_05:22:57.210000      21944.71        6.31765600e+00        6.10107026e-07  20.0740  19.8281
0202-02-27_05:22:57.600000      21945.11        6.72616400e+00        3.54091331e-06  20.0740  19.8281
0202-02-27_05:22:58.023000      21945.53        7.11747500e+00        1.44683986e-05  20.0740  19.8281
0202-02-27_05:22:58.438000      21945.94        7.32668100e+00        2.82104192e-05  20.0620  19.8790

File: chapter 5/cold_vs_warm/20K/ffj29/Ic/1_anneal/Ic_2024-02-27_05-23-53255484_f29-2400keV-0nA-20k.txt
# Ic = 6.07 A, n = 26.62 , Tavg = 20.06 K, f29-2400keV-0nA-20k
#datetime                        t_s     iHTS_A                vHTS_V                tHTS_K  tTAR_K
0202-02-27_05:23:43.047000      21990.55        2.04774500e-02        6.14399500e-09  20.0702  19.8555
0202-02-27_05:23:43.457000      21990.96        4.06074900e-01        1.50689950e-08  20.0835  19.8731
0202-02-27_05:23:43.855000      21991.36        6.11697900e-01        3.29301500e-09  20.0835  19.8731
0202-02-27_05:23:44.254000      21991.76        1.00165200e+00        1.04827850e-08  20.0736  19.6973
0202-02-27_05:23:44.656000      21992.16        1.20494300e+00        1.43386500e-09  20.0736  19.6973
0202-02-27_05:23:45.090000      21992.59        1.59591800e+00        1.33338550e-08  20.0736  19.6973
0202-02-27_05:23:45.490000      21992.99        1.79832300e+00        7.38385500e-09  20.0655  19.9492
0202-02-27_05:23:45.890000      21993.39        2.18813300e+00       -7.42915500e-09  20.0655  19.9492
0202-02-27_05:23:46.290000      21993.79        2.39039600e+00       -9.22655500e-09  20.0771  19.6971
0202-02-27_05:23:46.684000      21994.19        2.78051600e+00       -1.85103500e-09  20.0771  19.6971
0202-02-27_05:23:47.113000      21994.62        2.98534400e+00       -2.96665500e-09  20.0771  19.6971
0202-02-27_05:23:47.508000      21995.01        3.37550800e+00        1.18463550e-08  20.0647  19.8548
0202-02-27_05:23:47.914000      21995.42        3.76993300e+00        1.37057350e-08  20.0647  19.8548
0202-02-27_05:23:48.312000      21995.82        3.97272300e+00        6.14427500e-09  20.0705  19.8632
0202-02-27_05:23:48.710000      21996.22        4.35948000e+00        1.22182350e-08  20.0705  19.8632
0202-02-27_05:23:49.125000      21996.63        4.56741400e+00        1.49453150e-08  20.0705  19.8632
0202-02-27_05:23:49.535000      21997.04        4.95423600e+00        1.31479150e-08  20.0657  19.6938
0202-02-27_05:23:49.926000      21997.43        5.15944300e+00        1.89724550e-08  20.0657  19.6938
0202-02-27_05:23:50.332000      21997.84        5.54906800e+00        3.29162450e-08  20.0644  19.9470
0202-02-27_05:23:50.734000      21998.24        5.73317400e+00        5.16339350e-08  20.0644  19.9470
0202-02-27_05:23:51.150000      21998.65        6.14625100e+00        2.22882195e-07  20.0707  19.6894
0202-02-27_05:23:51.562000      21999.07        6.33040400e+00        6.10251595e-07  20.0707  19.6894
0202-02-27_05:23:51.957000      21999.46        6.74223600e+00        3.66879639e-06  20.0707  19.6894
0202-02-27_05:23:52.350000      21999.85        7.12625100e+00        1.48424508e-05  20.0611  19.8566
0202-02-27_05:23:52.754000      22000.26        7.33105600e+00        2.91335291e-05  20.0611  19.8566

File: chapter 5/cold_vs_warm/20K/ffj29/Ic/1_anneal/Ic_2024-02-27_05-24-29573613_f29-2400keV-0nA-20k.txt
# Ic = 6.09 A, n = 27.19 , Tavg = 20.08 K, f29-2400keV-0nA-20k
#datetime                        t_s     iHTS_A                vHTS_V                tHTS_K  tTAR_K
0202-02-27_05:24:19.574000      22027.08        2.78342400e-02       -1.16282300e-08  20.0716  19.7137
0202-02-27_05:24:19.973000      22027.48        4.17164900e-01        4.73427000e-09  20.0716  19.7137
0202-02-27_05:24:20.380000      22027.88        6.19855500e-01        1.88323000e-09  20.0824  19.8202
0202-02-27_05:24:20.785000      22028.29        1.01187300e+00        5.78791000e-09  20.0824  19.8202
0202-02-27_05:24:21.188000      22028.69        1.21282100e+00        6.22177000e-09  20.0864  19.6901
0202-02-27_05:24:21.582000      22029.08        1.60217600e+00        6.28375000e-09  20.0864  19.6901
0202-02-27_05:24:21.973000      22029.48        1.80824900e+00        3.43271000e-09  20.0864  19.6901
0202-02-27_05:24:22.370000      22029.87        2.19916200e+00        7.83323000e-09  20.0680  19.9596
0202-02-27_05:24:22.770000      22030.27        2.40096800e+00        9.69260000e-09  20.0680  19.9596
0202-02-27_05:24:23.170000      22030.67        2.79037500e+00        8.82489000e-09  20.0710  19.8431
0202-02-27_05:24:23.566000      22031.07        2.99617900e+00        1.69729000e-09  20.0710  19.8431
0202-02-27_05:24:23.973000      22031.47        3.38311600e+00       -3.38500000e-09  20.0710  19.8431
0202-02-27_05:24:24.375000      22031.88        3.77401300e+00        2.44104000e-09  20.0535  19.9257
0202-02-27_05:24:24.770000      22032.27        3.97630300e+00       -1.07620500e-08  20.0535  19.9257
0202-02-27_05:24:25.168000      22032.67        4.37249100e+00       -3.26411000e-09  20.0697  19.9484
0202-02-27_05:24:25.562000      22033.06        4.57575200e+00       -9.08900000e-10  20.0697  19.9484
0202-02-27_05:24:25.965000      22033.47        4.95669800e+00        4.66922000e-09  20.0697  19.9484
0202-02-27_05:24:26.380000      22033.88        5.16476600e+00       -6.85890000e-09  20.0736  19.7518
0202-02-27_05:24:26.777000      22034.28        5.55280800e+00        1.59494200e-08  20.0736  19.7518
0202-02-27_05:24:27.184000      22034.69        5.73985000e+00        2.95228500e-08  20.0571  19.8821
0202-02-27_05:24:27.582000      22035.08        6.14679900e+00        2.38826390e-07  20.0571  19.8821
0202-02-27_05:24:27.980000      22035.48        6.33217300e+00        6.39955340e-07  20.0571  19.8821
0202-02-27_05:24:28.383000      22035.89        6.74257600e+00        3.76407553e-06  20.0737  19.8370
0202-02-27_05:24:28.785000      22036.29        7.13326700e+00        1.52794882e-05  20.0737  19.8370
0202-02-27_05:24:29.200000      22036.70        7.33899700e+00        2.95657391e-05  20.0804  19.7086

File: chapter 5/cold_vs_warm/20K/ffj29/Ic/1_anneal/Ic_2024-02-27_05-25-05958290_f29-2400keV-0nA-20k.txt
# Ic = 6.09 A, n = 27.31 , Tavg = 20.07 K, f29-2400keV-0nA-20k
#datetime                        t_s     iHTS_A                vHTS_V                tHTS_K  tTAR_K
0202-02-27_05:24:55.860000      22063.36        3.45506100e-02       -2.03109125e-08  20.0641  19.9523
0202-02-27_05:24:56.273000      22063.78        4.21663200e-01       -1.16958125e-08  20.0821  19.6858
0202-02-27_05:24:56.668000      22064.17        6.26716200e-01       -2.31619525e-08  20.0821  19.6858
0202-02-27_05:24:57.082000      22064.59        1.01549500e+00       -1.54145525e-08  20.0821  19.6858
0202-02-27_05:24:57.490000      22064.99        1.21851200e+00       -4.32029250e-09  20.0610  19.8985
0202-02-27_05:24:57.895000      22065.40        1.60590200e+00       -1.96508250e-09  20.0610  19.8985
0202-02-27_05:24:58.310000      22065.81        1.81326000e+00       -9.89841250e-09  20.0752  19.8256
0202-02-27_05:24:58.707000      22066.21        2.20263100e+00       -6.67549250e-09  20.0752  19.8256
0202-02-27_05:24:59.130000      22066.63        2.40592800e+00       -1.47947625e-08  20.0752  19.8256
0202-02-27_05:24:59.530000      22067.03        2.79627100e+00       -9.46404250e-09  20.0741  19.7227
0202-02-27_05:24:59.938000      22067.44        2.99952000e+00       -7.60389250e-09  20.0741  19.7227
0202-02-27_05:25:00.340000      22067.84        3.38659600e+00       -1.13846225e-08  20.0619  19.9480
0202-02-27_05:25:00.742000      22068.25        3.77602500e+00       -1.62809725e-08  20.0619  19.9480
0202-02-27_05:25:01.152000      22068.66        3.98081600e+00       -2.61976425e-08  20.0773  19.6791
0202-02-27_05:25:01.562000      22069.07        4.37259600e+00       -1.39877425e-08  20.0773  19.6791
0202-02-27_05:25:01.957000      22069.46        4.57804000e+00       -2.11773225e-08  20.0773  19.6791
0202-02-27_05:25:02.350000      22069.86        4.96272900e+00       -2.34705525e-08  20.0581  19.9012
0202-02-27_05:25:02.746000      22070.25        5.17147100e+00       -1.64669125e-08  20.0581  19.9012
0202-02-27_05:25:03.152000      22070.65        5.55853700e+00        3.73829750e-09  20.0796  19.8190
0202-02-27_05:25:03.562000      22071.06        5.74271000e+00        3.26205875e-08  20.0796  19.8190
0202-02-27_05:25:03.960000      22071.47        6.15227300e+00        2.38701298e-07  20.0796  19.8190
0202-02-27_05:25:04.367000      22071.87        6.33491000e+00        5.97808547e-07  20.0630  19.7251
0202-02-27_05:25:04.770000      22072.27        6.74559000e+00        3.68561031e-06  20.0630  19.7251
0202-02-27_05:25:05.176000      22072.68        7.13215600e+00        1.54853883e-05  20.0737  19.9450
0202-02-27_05:25:05.582000      22073.08        7.34180700e+00        3.00104882e-05  20.0737  19.9450

File: chapter 5/cold_vs_warm/20K/ffj29/Ic/1_anneal/Ic_2024-02-27_05-48-24907035_f29-1200keV-0nA-20k.txt
# Ic =  nan A, n =  nan , Tavg = 19.99 K, f29-1200keV-0nA-20k
#datetime                        t_s     iHTS_A                vHTS_V                tHTS_K  tTAR_K
0202-02-27_05:48:00.880000      23448.38        1.65142100e-02        1.19374985e-08  19.9593  19.7561
0202-02-27_05:48:01.094000      23448.60        5.00272800e-02        1.44166685e-08  19.9593  19.7561
0202-02-27_05:48:01.293000      23448.79        9.77701600e-02        1.29291685e-08  19.9941  19.8089
0202-02-27_05:48:01.496000      23449.00        1.48687000e-01        9.89218850e-09  19.9941  19.8089
0202-02-27_05:48:01.695000      23449.20        1.96854400e-01        1.27432285e-08  19.9941  19.8089
0202-02-27_05:48:01.900000      23449.40        2.46042800e-01        1.75776085e-08  19.9941  19.8089
0202-02-27_05:48:02.113000      23449.62        2.98425000e-01        2.23500085e-08  19.9941  19.8089
0202-02-27_05:48:02.330000      23449.83        3.45952700e-01        1.96848985e-08  19.9925  19.5964
0202-02-27_05:48:02.530000      23450.03        3.96644500e-01        1.53463585e-08  19.9925  19.5964
0202-02-27_05:48:02.734000      23450.24        4.44396300e-01        1.37348985e-08  19.9925  19.5964
0202-02-27_05:48:02.926000      23450.43        4.93157300e-01        1.72677185e-08  19.9925  19.5964
0202-02-27_05:48:03.130000      23450.63        5.45058100e-01        1.50984385e-08  19.9771  19.8864
0202-02-27_05:48:03.332000      23450.84        5.92863300e-01        9.02447850e-09  19.9771  19.8864
0202-02-27_05:48:03.527000      23451.03        6.41628700e-01        7.41301850e-09  19.9771  19.8864
0202-02-27_05:48:03.730000      23451.23        6.93197700e-01        1.18135485e-08  19.9771  19.8864
0202-02-27_05:48:03.930000      23451.43        7.41105300e-01        1.75156285e-08  19.9771  19.8864
0202-02-27_05:48:04.133000      23451.64        7.90924400e-01        1.79494885e-08  19.9938  19.6029
0202-02-27_05:48:04.340000      23451.84        8.42138700e-01        2.43333385e-08  19.9938  19.6029
0202-02-27_05:48:04.530000      23452.03        8.89068200e-01        1.98088585e-08  19.9938  19.6029
0202-02-27_05:48:04.723000      23452.23        9.41053800e-01        1.40447985e-08  19.9938  19.6029
0202-02-27_05:48:04.930000      23452.43        9.90421800e-01        1.41067785e-08  19.9938  19.6029
0202-02-27_05:48:05.160000      23452.66        1.04064900e+00        1.75156285e-08  19.9938  19.6029
0202-02-27_05:48:05.355000      23452.86        1.08765400e+00        2.09864685e-08  19.9796  19.7893
0202-02-27_05:48:05.550000      23453.05        1.13766600e+00        1.81973985e-08  19.9796  19.7893
0202-02-27_05:48:05.754000      23453.26        1.18662900e+00        1.18131385e-08  19.9796  19.7893
0202-02-27_05:48:05.957000      23453.46        1.23876100e+00        1.63990485e-08  19.9796  19.7893
0202-02-27_05:48:06.152000      23453.66        1.28838800e+00        2.20387385e-08  19.9805  19.7758
0202-02-27_05:48:06.360000      23453.86        1.33605200e+00        2.47038485e-08  19.9805  19.7758
0202-02-27_05:48:06.555000      23454.06        1.38730700e+00        2.27824885e-08  19.9805  19.7758
0202-02-27_05:48:06.746000      23454.25        1.43700700e+00        1.75762385e-08  19.9805  19.7758
0202-02-27_05:48:06.953000      23454.45        1.48187100e+00        1.10684285e-08  19.9805  19.7758
0202-02-27_05:48:07.168000      23454.67        1.53637400e+00        9.02310850e-09  19.9796  19.6283
0202-02-27_05:48:07.375000      23454.88        1.58425300e+00        1.24939485e-08  19.9796  19.6283
0202-02-27_05:48:07.580000      23455.08        1.63418100e+00        1.75142585e-08  19.9796  19.6283
0202-02-27_05:48:07.780000      23455.28        1.68509600e+00        1.69564485e-08  19.9796  19.6283
0202-02-27_05:48:07.973000      23455.48        1.73293000e+00        1.63366585e-08  19.9796  19.6283
0202-02-27_05:48:08.188000      23455.69        1.78190600e+00        2.60054085e-08  19.9621  19.8572
0202-02-27_05:48:08.402000      23455.91        1.83431700e+00        2.41460385e-08  19.9621  19.8572
0202-02-27_05:48:08.605000      23456.11        1.88229600e+00        2.29684285e-08  19.9621  19.8572
0202-02-27_05:48:08.805000      23456.31        1.93142000e+00        1.63986385e-08  19.9621  19.8572
0202-02-27_05:48:08.996000      23456.50        1.98233500e+00        1.30517585e-08  19.9621  19.8572
0202-02-27_05:48:09.195000      23456.70        2.03091600e+00        1.63986385e-08  19.9995  19.6273
0202-02-27_05:48:09.400000      23456.90        2.08009400e+00        1.62746785e-08  19.9995  19.6273
0202-02-27_05:48:09.594000      23457.10        2.13148300e+00        1.88158285e-08  19.9995  19.6273
0202-02-27_05:48:09.785000      23457.29        2.18112600e+00        1.67705085e-08  19.9995  19.6273
0202-02-27_05:48:09.992000      23457.49        2.22898000e+00        1.84439485e-08  19.9995  19.6273
0202-02-27_05:48:10.190000      23457.69        2.27960900e+00        1.50350985e-08  19.9664  19.7595
0202-02-27_05:48:10.383000      23457.89        2.33008300e+00        1.34236385e-08  19.9664  19.7595
0202-02-27_05:48:10.580000      23458.08        2.37795800e+00        1.28038485e-08  19.9664  19.7595
0202-02-27_05:48:10.773000      23458.27        2.42748000e+00        1.62126985e-08  19.9664  19.7595
0202-02-27_05:48:10.965000      23458.47        2.47895600e+00        1.76382185e-08  19.9664  19.7595
0202-02-27_05:48:11.180000      23458.68        2.52851500e+00        1.66465485e-08  19.9932  19.7994
0202-02-27_05:48:11.380000      23458.88        2.57744200e+00        1.50970785e-08  19.9932  19.7994
0202-02-27_05:48:11.582000      23459.08        2.62762900e+00        1.46015685e-08  19.9932  19.7994
0202-02-27_05:48:11.773000      23459.28        2.67566900e+00        1.56565085e-08  19.9932  19.7994
0202-02-27_05:48:11.965000      23459.47        2.72419500e+00        1.78267585e-08  19.9932  19.7994
0202-02-27_05:48:12.180000      23459.68        2.77664000e+00        1.84471985e-08  19.9853  19.5993
0202-02-27_05:48:12.375000      23459.88        2.82525000e+00        2.04305385e-08  19.9853  19.5993
0202-02-27_05:48:12.580000      23460.08        2.87378500e+00        1.86331385e-08  19.9853  19.5993
0202-02-27_05:48:12.780000      23460.28        2.92552500e+00        1.36128185e-08  19.9853  19.5993
0202-02-27_05:48:12.977000      23460.48        2.97555100e+00        1.70216785e-08  19.9853  19.5993
0202-02-27_05:48:13.188000      23460.69        3.02119600e+00        1.82612585e-08  19.9900  19.8864
0202-02-27_05:48:13.390000      23460.89        3.07514400e+00        2.04925185e-08  19.9900  19.8864
0202-02-27_05:48:13.582000      23461.09        3.12415800e+00        1.64018885e-08  19.9900  19.8864
0202-02-27_05:48:13.777000      23461.28        3.16951300e+00        1.44185485e-08  19.9900  19.8864
0202-02-27_05:48:13.980000      23461.48        3.22311000e+00        5.24562850e-09  19.9900  19.8864
0202-02-27_05:48:14.188000      23461.69        3.27370400e+00        7.10499850e-09  19.9916  19.5952
0202-02-27_05:48:14.380000      23461.88        3.32064200e+00        9.39822850e-09  19.9916  19.5952
0202-02-27_05:48:14.582000      23462.09        3.37213200e+00        1.20013585e-08  19.9916  19.5952
0202-02-27_05:48:14.777000      23462.28        3.42193000e+00        1.49143885e-08  19.9916  19.5952
0202-02-27_05:48:14.970000      23462.47        3.46655700e+00        1.58440685e-08  19.9916  19.5952
0202-02-27_05:48:15.164000      23462.67        3.52078700e+00        1.64018885e-08  19.9714  19.7933
0202-02-27_05:48:15.370000      23462.88        3.57192700e+00        1.43565685e-08  19.9714  19.7933
0202-02-27_05:48:15.582000      23463.08        3.61614900e+00        8.09666850e-09  19.9714  19.7933
0202-02-27_05:48:15.780000      23463.28        3.67005700e+00        3.38624850e-09  19.9714  19.7933
0202-02-27_05:48:15.977000      23463.48        3.71979700e+00        1.03103850e-09  19.9714  19.7933
0202-02-27_05:48:16.184000      23463.69        3.76771200e+00        9.69058500e-10  19.9825  19.7670
0202-02-27_05:48:16.375000      23463.88        3.81778900e+00        4.12999850e-09  19.9825  19.7670
0202-02-27_05:48:16.570000      23464.07        3.86871700e+00        1.01348500e-10  19.9825  19.7670
0202-02-27_05:48:16.777000      23464.28        3.91640600e+00       -1.26219150e-09  19.9825  19.7670
0202-02-27_05:48:16.973000      23464.47        3.96703400e+00       -5.72470150e-09  19.9825  19.7670
0202-02-27_05:48:17.180000      23464.68        4.01734300e+00       -4.85699150e-09  19.9860  19.6283
0202-02-27_05:48:17.383000      23464.88        4.06372500e+00       -7.66361500e-10  19.9860  19.6283
0202-02-27_05:48:17.574000      23465.08        4.11689800e+00        1.46409850e-09  19.9860  19.6283
0202-02-27_05:48:17.770000      23465.27        4.16645100e+00        2.51654850e-09  19.9860  19.6283
0202-02-27_05:48:17.977000      23465.48        4.21430400e+00       -5.60431150e-09  19.9860  19.6283
0202-02-27_05:48:18.184000      23465.69        4.26388300e+00       -6.53439150e-09  19.9707  19.8566
0202-02-27_05:48:18.390000      23465.89        4.31594900e+00       -6.16252150e-09  19.9707  19.8566
0202-02-27_05:48:18.586000      23466.09        4.36326700e+00       -1.82398150e-09  19.9707  19.8566
0202-02-27_05:48:18.777000      23466.28        4.41474400e+00       -8.94291500e-10  19.9707  19.8566
0202-02-27_05:48:18.973000      23466.48        4.46432700e+00       -4.05523150e-09  19.9707  19.8566
0202-02-27_05:48:19.180000      23466.68        4.50950200e+00        3.45298500e-10  19.9910  19.6234
0202-02-27_05:48:19.375000      23466.88        4.56370200e+00       -2.44377150e-09  19.9910  19.6234
0202-02-27_05:48:19.566000      23467.07        4.61290400e+00        8.46456850e-09  19.9910  19.6234
0202-02-27_05:48:19.760000      23467.27        4.65450000e+00        5.86143850e-09  19.9910  19.6234
0202-02-27_05:48:19.957000      23467.46        4.71045300e+00        7.90675850e-09  19.9910  19.6234
0202-02-27_05:48:20.160000      23467.66        4.76220100e+00        1.02706850e-09  19.9614  19.7687
0202-02-27_05:48:20.360000      23467.86        4.81199800e+00        3.07237850e-09  19.9614  19.7687
0202-02-27_05:48:20.550000      23468.05        4.85732500e+00       -7.70331500e-10  19.9614  19.7687
0202-02-27_05:48:20.754000      23468.26        4.91102700e+00       -2.25783150e-09  19.9614  19.7687
0202-02-27_05:48:20.950000      23468.45        4.96074600e+00       -4.11721150e-09  19.9614  19.7687
0202-02-27_05:48:21.156000      23468.66        5.00615700e+00        3.75414850e-09  19.9922  19.7921
0202-02-27_05:48:21.350000      23468.86        5.06025200e+00        1.31130085e-08  19.9922  19.7921
0202-02-27_05:48:21.543000      23469.05        5.10993600e+00        1.35468585e-08  19.9922  19.7921
0202-02-27_05:48:21.740000      23469.24        5.15787500e+00        9.20831850e-09  19.9922  19.7921
0202-02-27_05:48:21.940000      23469.44        5.20652200e+00        4.80779850e-09  19.9922  19.7921
0202-02-27_05:48:22.145000      23469.65        5.25894500e+00        1.15015485e-08  19.9930  19.6022
0202-02-27_05:48:22.340000      23469.84        5.30872500e+00        9.14633850e-09  19.9930  19.6022
0202-02-27_05:48:22.543000      23470.05        5.35335400e+00        7.47289850e-09  19.9930  19.6022
0202-02-27_05:48:22.746000      23470.25        5.40780200e+00        4.74581850e-09  19.9930  19.6022
0202-02-27_05:48:22.938000      23470.44        5.45750900e+00        8.77445850e-09  19.9930  19.6022
0202-02-27_05:48:23.152000      23470.65        5.50329300e+00        1.57781085e-08  19.9780  19.8862
0202-02-27_05:48:23.348000      23470.85        5.55698500e+00        1.85051885e-08  19.9780  19.8862
0202-02-27_05:48:23.540000      23471.04        5.60643400e+00        2.73681185e-08  19.9780  19.8862
0202-02-27_05:48:23.746000      23471.25        5.65208800e+00        3.30698185e-08  19.9780  19.8862
0202-02-27_05:48:23.938000      23471.44        5.70572900e+00        4.00111985e-08  19.9780  19.8862
0202-02-27_05:48:24.140000      23471.64        5.75551800e+00        4.89359985e-08  19.9882  19.5912
0202-02-27_05:48:24.344000      23471.85        5.80264100e+00        7.01948585e-08  19.9882  19.5912
0202-02-27_05:48:24.535000      23472.04        5.85406200e+00        9.11438185e-08  19.9882  19.5912
