Repository: shortlab/2025-devitre-PhD

# 2025-devitre-PhD
Data repository for Alexis Devitre's PhD thesis

File: chapter 5/cold_vs_warm/20K/ffj29/Ic/1_anneal/Ic_2024-02-27_05-48-46661148_f29-1200keV-0nA-20k.txt
# Ic = 6.04 A, n = 27.54 , Tavg = 19.99 K, f29-1200keV-0nA-20k
#datetime                        t_s     iHTS_A                vHTS_V                tHTS_K  tTAR_K
0202-02-27_05:48:36.590000      23484.09       -1.06594300e-02        7.23850700e-09  20.0084  19.7571
0202-02-27_05:48:36.984000      23484.49        3.79639900e-01        1.03994370e-08  20.0084  19.7571
0202-02-27_05:48:37.383000      23484.89        5.88060100e-01        1.66593370e-08  20.0121  19.6488
0202-02-27_05:48:37.777000      23485.28        9.76456800e-01        2.44067270e-08  20.0121  19.6488
0202-02-27_05:48:38.184000      23485.69        1.18264400e+00        1.83947470e-08  19.9900  19.8614
0202-02-27_05:48:38.580000      23486.08        1.57794200e+00        2.05640170e-08  19.9900  19.8614
0202-02-27_05:48:38.980000      23486.48        1.78019900e+00        1.35603770e-08  19.9900  19.8614
0202-02-27_05:48:39.390000      23486.89        2.17352600e+00        2.76296370e-08  20.0096  19.6205
0202-02-27_05:48:39.797000      23487.30        2.37671600e+00        1.95103770e-08  20.0096  19.6205
0202-02-27_05:48:40.203000      23487.71        2.76971200e+00        1.35603770e-08  19.9813  19.7907
0202-02-27_05:48:40.605000      23488.11        2.97679700e+00        2.01301670e-08  19.9813  19.7907
0202-02-27_05:48:41.004000      23488.51        3.36547600e+00        2.86213070e-08  19.9813  19.7907
0202-02-27_05:48:41.438000      23488.94        3.75170600e+00        2.99264570e-08  20.0073  19.7737
0202-02-27_05:48:41.840000      23489.34        3.95918900e+00        2.16847570e-08  20.0073  19.7737
0202-02-27_05:48:42.234000      23489.74        4.34676800e+00        3.68696570e-08  19.9952  19.6179
0202-02-27_05:48:42.625000      23490.13        4.55975400e+00        2.62712170e-08  19.9952  19.6179
0202-02-27_05:48:43.047000      23490.55        4.94810500e+00        2.86884070e-08  19.9952  19.6179
0202-02-27_05:48:43.465000      23490.97        5.15323000e+00        2.81925770e-08  19.9916  19.8861
0202-02-27_05:48:43.855000      23491.36        5.54220100e+00        4.12701870e-08  19.9916  19.8861
0202-02-27_05:48:44.254000      23491.76        5.73021700e+00        7.05243670e-08  19.9960  19.5868
0202-02-27_05:48:44.656000      23492.16        6.13791900e+00        2.89496867e-07  19.9960  19.5868
0202-02-27_05:48:45.105000      23492.61        6.32359200e+00        8.41917437e-07  19.9960  19.5868
0202-02-27_05:48:45.508000      23493.01        6.73693100e+00        4.87508960e-06  19.9939  19.8278
0202-02-27_05:48:45.902000      23493.40        7.12369600e+00        1.89381684e-05  19.9939  19.8278
0202-02-27_05:48:46.300000      23493.80        7.32886000e+00        3.60498785e-05  19.9937  19.7352

File: chapter 5/cold_vs_warm/20K/ffj29/Ic/1_anneal/Ic_2024-02-27_05-49-02956029_f29-1200keV-0nA-20k.txt
# Ic = 6.04 A, n = 27.65 , Tavg = 20.00 K, f29-1200keV-0nA-20k
#datetime                        t_s     iHTS_A                vHTS_V                tHTS_K  tTAR_K
0202-02-27_05:48:52.773000      23500.27        1.47335000e-02       -1.07193576e-06  19.9848  19.6284
0202-02-27_05:48:53.188000      23500.69        4.01660800e-01       -1.06592343e-06  19.9784  19.8851
0202-02-27_05:48:53.590000      23501.09        6.09716400e-01       -1.06697703e-06  19.9784  19.8851
0202-02-27_05:48:53.992000      23501.50        1.00012700e+00       -1.05681245e-06  19.9784  19.8851
0202-02-27_05:48:54.402000      23501.91        1.20449900e+00       -1.06022130e-06  20.0023  19.5861
0202-02-27_05:48:54.810000      23502.31        1.59121900e+00       -1.05278380e-06  20.0023  19.5861
0202-02-27_05:48:55.210000      23502.71        1.79687000e+00       -1.05600672e-06  19.9813  19.8378
0202-02-27_05:48:55.613000      23503.12        2.18511000e+00       -1.05439526e-06  19.9813  19.8378
0202-02-27_05:48:56.047000      23503.55        2.38856700e+00       -1.06666714e-06  19.9813  19.8378
0202-02-27_05:48:56.477000      23503.98        2.77576200e+00       -1.06424995e-06  19.9980  19.7242
0202-02-27_05:48:56.867000      23504.37        2.98539700e+00       -1.06245255e-06  19.9980  19.7242
0202-02-27_05:48:57.273000      23504.77        3.37300700e+00       -1.05210203e-06  20.0063  19.6606
0202-02-27_05:48:57.664000      23505.17        3.76619700e+00       -1.05259787e-06  20.0063  19.6606
0202-02-27_05:48:58.100000      23505.60        3.97376200e+00       -1.05600672e-06  20.0063  19.6606
0202-02-27_05:48:58.523000      23506.03        4.35928000e+00       -1.04987078e-06  19.9886  19.8535
0202-02-27_05:48:58.918000      23506.42        4.56538100e+00       -1.06053043e-06  19.9886  19.8535
0202-02-27_05:48:59.310000      23506.81        4.95579800e+00       -1.05185283e-06  20.0079  19.6097
0202-02-27_05:48:59.710000      23507.21        5.16118300e+00       -1.05681116e-06  20.0079  19.6097
0202-02-27_05:49:00.125000      23507.63        5.55348200e+00       -1.04013876e-06  20.0079  19.6097
0202-02-27_05:49:00.535000      23508.04        5.73487100e+00       -9.99170521e-07  19.9719  19.8083
0202-02-27_05:49:00.938000      23508.44        6.14663300e+00       -7.77656901e-07  19.9719  19.8083
0202-02-27_05:49:01.344000      23508.85        6.32614800e+00       -2.81265581e-07  20.0020  19.7441
0202-02-27_05:49:01.740000      23509.24        6.74013200e+00        3.99226140e-06  20.0020  19.7441
0202-02-27_05:49:02.160000      23509.66        7.12423600e+00        1.80570120e-05  19.9980  19.6333
0202-02-27_05:49:02.574000      23510.08        7.33103300e+00        3.56055493e-05  19.9980  19.6333

File: chapter 5/cold_vs_warm/20K/ffj29/Ic/1_anneal/Ic_2024-02-27_05-49-18543366_f29-1200keV-0nA-20k.txt
# Ic = 6.03 A, n = 27.27 , Tavg = 19.98 K, f29-1200keV-0nA-20k
#datetime                        t_s     iHTS_A                vHTS_V                tHTS_K  tTAR_K
0202-02-27_05:49:08.387000      23515.89        1.89775200e-02       -6.81364900e-09  19.9948  19.8512
0202-02-27_05:49:08.790000      23516.29        4.05611000e-01        1.90001000e-10  19.9948  19.8512
0202-02-27_05:49:09.203000      23516.71        6.13259900e-01       -1.73135900e-09  19.9939  19.6104
0202-02-27_05:49:09.600000      23517.10        1.00387000e+00       -2.90895900e-09  19.9939  19.6104
0202-02-27_05:49:10.016000      23517.52        1.20821700e+00       -1.02224990e-08  19.9939  19.6104
0202-02-27_05:49:10.438000      23517.94        1.59279500e+00       -3.83774900e-09  19.9852  19.8172
0202-02-27_05:49:10.844000      23518.35        1.80077300e+00        8.74021000e-10  19.9852  19.8172
0202-02-27_05:49:11.246000      23518.75        2.18920600e+00        6.08028100e-09  20.0112  19.7371
0202-02-27_05:49:11.640000      23519.15        2.39349700e+00        2.05163100e-09  20.0112  19.7371
0202-02-27_05:49:12.050000      23519.55        2.78075200e+00       -3.21659900e-09  20.0112  19.7371
0202-02-27_05:49:12.460000      23519.96        2.98865900e+00        3.84903100e-09  19.9781  19.6417
0202-02-27_05:49:12.860000      23520.36        3.37652600e+00        1.32698610e-08  19.9781  19.6417
0202-02-27_05:49:13.266000      23520.77        3.76199000e+00        8.80736100e-09  20.0027  19.8798
0202-02-27_05:49:13.664000      23521.17        3.96951400e+00        8.93132100e-09  20.0027  19.8798
0202-02-27_05:49:14.100000      23521.60        4.35859900e+00        1.43854910e-08  20.0027  19.8798
0202-02-27_05:49:14.504000      23522.01        4.56997900e+00        8.99330100e-09  19.9967  19.5812
0202-02-27_05:49:14.900000      23522.40        4.95392500e+00        6.26621100e-09  19.9967  19.5812
0202-02-27_05:49:15.305000      23522.81        5.15858000e+00       -6.13479000e-10  19.9810  19.8495
0202-02-27_05:49:15.703000      23523.21        5.54920000e+00        2.38683010e-08  19.9810  19.8495
0202-02-27_05:49:16.145000      23523.65        5.73291100e+00        5.20687010e-08  20.0033  19.7004
0202-02-27_05:49:16.543000      23524.04        6.14156600e+00        2.99116751e-07  20.0033  19.7004
0202-02-27_05:49:16.934000      23524.44        6.32823700e+00        8.12304011e-07  20.0033  19.7004
0202-02-27_05:49:17.344000      23524.85        6.73527700e+00        4.70403807e-06  19.9984  19.6730
0202-02-27_05:49:17.740000      23525.24        7.12355100e+00        1.88112403e-05  19.9984  19.6730
0202-02-27_05:49:18.156000      23525.66        7.32956800e+00        3.66220064e-05  19.9750  19.8461

File: chapter 5/cold_vs_warm/20K/ffj29/Ic/1_anneal/Ic_2024-02-27_05-53-09949263_f29-1200keV-0nA-20k.txt
# Ic = 6.06 A, n = 28.95 , Tavg = 19.99 K, f29-1200keV-0nA-20k
#datetime                        t_s     iHTS_A                vHTS_V                tHTS_K  tTAR_K
0202-02-27_05:53:00.290000      23747.79        3.12549500e-02       -2.25373260e-08  19.9848  19.8649
0202-02-27_05:53:00.690000      23748.19        4.20532800e-01       -4.81127600e-09  19.9848  19.8649
0202-02-27_05:53:01.133000      23748.63        6.25023800e-01       -2.01201360e-08  19.9848  19.8649
0202-02-27_05:53:01.527000      23749.03        1.01667200e+00       -7.47638600e-09  20.0114  19.6284
0202-02-27_05:53:01.926000      23749.43        1.22172600e+00       -2.61321160e-08  20.0114  19.6284
0202-02-27_05:53:02.324000      23749.83        1.60932200e+00       -1.59055460e-08  19.9737  19.7940
0202-02-27_05:53:02.727000      23750.23        1.81367700e+00       -2.29105660e-08  19.9737  19.7940
0202-02-27_05:53:03.137000      23750.64        2.20272600e+00       -2.14864260e-08  20.0105  19.7774
0202-02-27_05:53:03.550000      23751.05        2.41370700e+00       -2.03708060e-08  20.0105  19.7774
0202-02-27_05:53:03.953000      23751.46        2.79982000e+00       -2.50812160e-08  20.0105  19.7774
0202-02-27_05:53:04.363000      23751.87        3.00352000e+00       -1.62801760e-08  19.9884  19.6114
0202-02-27_05:53:04.760000      23752.27        3.39080200e+00       -1.45447660e-08  19.9884  19.6114
0202-02-27_05:53:05.168000      23752.67        3.77618700e+00       -1.80775760e-08  19.9945  19.8922
0202-02-27_05:53:05.570000      23753.07        3.98382700e+00       -1.91931960e-08  19.9945  19.8922
0202-02-27_05:53:05.973000      23753.48        4.37029700e+00       -1.73338260e-08  19.9945  19.8922
0202-02-27_05:53:06.380000      23753.88        4.57750700e+00       -1.94411160e-08  20.0077  19.5944
0202-02-27_05:53:06.780000      23754.28        4.96393000e+00       -1.02682060e-08  20.0077  19.5944
0202-02-27_05:53:07.176000      23754.68        5.16719500e+00       -8.84268600e-09  19.9817  19.8200
0202-02-27_05:53:07.570000      23755.07        5.56082400e+00        2.50599040e-08  19.9817  19.8200
0202-02-27_05:53:07.970000      23755.47        5.74231200e+00        4.91078040e-08  19.9817  19.8200
0202-02-27_05:53:08.375000      23755.88        6.15269800e+00        2.76075404e-07  19.9918  19.7458
0202-02-27_05:53:08.780000      23756.28        6.33521400e+00        8.35807884e-07  19.9918  19.7458
0202-02-27_05:53:09.184000      23756.69        6.74591600e+00        5.10914364e-06  19.9913  19.6205
0202-02-27_05:53:09.574000      23757.08        7.13781600e+00        2.09101611e-05  19.9913  19.6205

File: chapter 5/cold_vs_warm/20K/ffj29/Ic/1_anneal/Ic_2024-02-27_05-56-31216463_f29-1200keV-30nA-20k.txt
# Ic = 4.26 A, n = 26.32 , Tavg = 20.17 K, f29-1200keV-30nA-20k
#datetime                        t_s     iHTS_A                vHTS_V                tHTS_K  tTAR_K
0202-02-27_05:56:20.180000      23947.68        4.84906800e-02       -1.00096050e-09  20.1586  19.8478
0202-02-27_05:56:20.380000      23947.88        9.05538000e-02        9.78339950e-09  20.1586  19.8478
0202-02-27_05:56:20.574000      23948.08        1.92863600e-01        1.35023595e-08  20.1586  19.8478
0202-02-27_05:56:20.780000      23948.28        2.91997400e-01        1.88951695e-08  20.1586  19.8478
0202-02-27_05:56:20.977000      23948.48        3.87714700e-01        1.55491295e-08  20.1586  19.8478
0202-02-27_05:56:21.180000      23948.68        4.89837500e-01        1.65412095e-08  20.1925  19.6114
0202-02-27_05:56:21.387000      23948.89        5.86780700e-01        2.35448495e-08  20.1925  19.6114
0202-02-27_05:56:21.582000      23949.08        6.82337700e-01        2.68297495e-08  20.1925  19.6114
0202-02-27_05:56:21.773000      23949.28        7.85576500e-01        2.81313095e-08  20.1925  19.6114
0202-02-27_05:56:21.970000      23949.47        8.82757100e-01        2.49703695e-08  20.1925  19.6114
0202-02-27_05:56:22.188000      23949.69        9.75727300e-01        2.42266195e-08  20.1506  19.8259
0202-02-27_05:56:22.400000      23949.90        1.08374400e+00        2.09417295e-08  20.1506  19.8259
0202-02-27_05:56:22.590000      23950.09        1.18153700e+00        2.27391195e-08  20.1506  19.8259
0202-02-27_05:56:22.797000      23950.30        1.27209900e+00        2.13755795e-08  20.1506  19.8259
0202-02-27_05:56:22.992000      23950.50        1.37946900e+00        1.98880795e-08  20.1506  19.8259
0202-02-27_05:56:23.190000      23950.69        1.47930200e+00        1.85865195e-08  20.1598  19.8690
0202-02-27_05:56:23.383000      23950.89        1.56972400e+00        2.24912095e-08  20.1598  19.8690
0202-02-27_05:56:23.574000      23951.08        1.67626100e+00        2.22432895e-08  20.1598  19.8690
0202-02-27_05:56:23.773000      23951.28        1.77600700e+00        2.68917295e-08  20.1598  19.8690
0202-02-27_05:56:23.965000      23951.47        1.87147400e+00        3.08583895e-08  20.1598  19.8690
0202-02-27_05:56:24.164000      23951.67        1.97016300e+00        3.16641195e-08  20.1556  19.6518
0202-02-27_05:56:24.367000      23951.87        2.07381300e+00        3.09823495e-08  20.1556  19.6518
0202-02-27_05:56:24.562000      23952.07        2.17259200e+00        2.75734995e-08  20.1556  19.6518
0202-02-27_05:56:24.754000      23952.26        2.26222400e+00        2.87510995e-08  20.1556  19.6518
0202-02-27_05:56:24.960000      23952.46        2.37064100e+00        2.63958895e-08  20.1556  19.6518
0202-02-27_05:56:25.176000      23952.68        2.47128700e+00        2.86271395e-08  20.1714  19.8741
0202-02-27_05:56:25.387000      23952.89        2.56724700e+00        3.67464095e-08  20.1714  19.8741
0202-02-27_05:56:25.580000      23953.08        2.66911800e+00        3.96594295e-08  20.1714  19.8741
0202-02-27_05:56:25.785000      23953.29        2.75891900e+00        4.28823395e-08  20.1714  19.8741
0202-02-27_05:56:25.977000      23953.48        2.86275300e+00        3.86677595e-08  20.1714  19.8741
0202-02-27_05:56:26.180000      23953.68        2.96634000e+00        4.17667195e-08  20.1650  19.5848
0202-02-27_05:56:26.380000      23953.88        3.06103000e+00        4.20146395e-08  20.1650  19.5848
0202-02-27_05:56:26.570000      23954.07        3.16492200e+00        4.13336195e-08  20.1650  19.5848
0202-02-27_05:56:26.766000      23954.27        3.26457800e+00        3.43930995e-08  20.1650  19.5848
0202-02-27_05:56:26.973000      23954.47        3.35606800e+00        3.35269095e-08  20.1650  19.5848
0202-02-27_05:56:27.184000      23954.68        3.46293200e+00        3.97871895e-08  20.1660  19.8583
0202-02-27_05:56:27.390000      23954.89        3.56292800e+00        4.71007295e-08  20.1660  19.8583
0202-02-27_05:56:27.586000      23955.09        3.65676700e+00        4.88981295e-08  20.1660  19.8583
0202-02-27_05:56:27.777000      23955.28        3.76028300e+00        5.01996895e-08  20.1660  19.8583
0202-02-27_05:56:27.970000      23955.47        3.85997000e+00        5.33606295e-08  20.1660  19.8583
0202-02-27_05:56:28.180000      23955.68        3.95143400e+00        6.82976095e-08  20.1707  19.6862
0202-02-27_05:56:28.390000      23955.89        4.05874800e+00        8.45361495e-08  20.1707  19.6862
0202-02-27_05:56:28.590000      23956.09        4.15790000e+00        1.41742930e-07  20.1707  19.6862
0202-02-27_05:56:28.793000      23956.30        4.25103500e+00        2.10849720e-07  20.1707  19.6862
0202-02-27_05:56:29.004000      23956.51        4.35610600e+00        3.88358080e-07  20.1707  19.6862
0202-02-27_05:56:29.227000      23956.73        4.45772700e+00        5.76712790e-07  20.1834  19.5979
0202-02-27_05:56:29.430000      23956.93        4.55491700e+00        9.15614930e-07  20.1834  19.5979
0202-02-27_05:56:29.630000      23957.13        4.65424500e+00        3.18634599e-06  20.1834  19.5979
0202-02-27_05:56:29.824000      23957.33        4.74740200e+00        4.68314308e-06  20.1834  19.5979
0202-02-27_05:56:30.080000      23957.58        4.85254800e+00        7.27647568e-06  20.1834  19.5979
0202-02-27_05:56:30.285000      23957.79        4.95254900e+00        1.08903574e-05  20.1651  19.8179
0202-02-27_05:56:30.492000      23957.99        5.05131900e+00        1.66370663e-05  20.1651  19.8179
0202-02-27_05:56:30.684000      23958.19        5.14703900e+00        2.14230979e-05  20.1651  19.8179

File: chapter 5/cold_vs_warm/20K/ffj29/Ic/1_anneal/Ic_2024-02-27_05-58-06524300_f29-1200keV-30nA-20k.txt
# Ic = 4.23 A, n = 25.26 , Tavg = 20.16 K, f29-1200keV-30nA-20k
#datetime                        t_s     iHTS_A                vHTS_V                tHTS_K  tTAR_K
0202-02-27_05:57:55.660000      24043.16        4.92537300e-02        1.49865465e-08  20.1618  19.8344
0202-02-27_05:57:55.867000      24043.37        9.43401300e-02        1.14537365e-08  20.1618  19.8344
0202-02-27_05:57:56.074000      24043.58        1.90289200e-01        1.23834265e-08  20.1618  19.8344
0202-02-27_05:57:56.293000      24043.80        2.93914100e-01        1.16521650e-09  20.1774  19.7077
0202-02-27_05:57:56.496000      24044.00        3.87572400e-01        3.59486500e-10  20.1774  19.7077
0202-02-27_05:57:56.690000      24044.19        4.85912400e-01       -5.28061350e-09  20.1774  19.7077
0202-02-27_05:57:56.883000      24044.39        5.88393100e-01       -1.99572350e-09  20.1774  19.7077
0202-02-27_05:57:57.105000      24044.61        6.87224400e-01        2.21885650e-09  20.1774  19.7077
0202-02-27_05:57:57.305000      24044.81        7.85442700e-01        1.00282165e-08  20.1723  19.6632
0202-02-27_05:57:57.508000      24045.01        8.84460900e-01        9.65634650e-09  20.1723  19.6632
0202-02-27_05:57:57.703000      24045.21        9.80039000e-01        5.75166650e-09  20.1723  19.6632
0202-02-27_05:57:57.900000      24045.40        1.07687300e+00        2.96260650e-09  20.1723  19.6632
0202-02-27_05:57:58.137000      24045.64        1.18510000e+00        1.84698650e-09  20.1723  19.6632
0202-02-27_05:57:58.340000      24045.84        1.27470400e+00        1.47510650e-09  20.1693  19.8592
0202-02-27_05:57:58.535000      24046.04        1.37594400e+00       -1.68582350e-09  20.1693  19.8592
0202-02-27_05:57:58.727000      24046.23        1.47848100e+00       -4.28894350e-09  20.1693  19.8592
0202-02-27_05:57:58.934000      24046.43        1.57448700e+00       -7.26394350e-09  20.1693  19.8592
0202-02-27_05:57:59.140000      24046.64        1.67352800e+00       -6.08634350e-09  20.1792  19.5942
0202-02-27_05:57:59.348000      24046.85        1.77759800e+00       -2.80144350e-09  20.1792  19.5942
0202-02-27_05:57:59.543000      24047.05        1.87181500e+00       -3.04936350e-09  20.1792  19.5942
0202-02-27_05:57:59.734000      24047.24        1.97415500e+00       -3.54519350e-09  20.1792  19.5942
0202-02-27_05:57:59.938000      24047.44        2.07349300e+00       -1.74746350e-09  20.1792  19.5942
0202-02-27_05:58:00.133000      24047.64        2.16957200e+00       -2.48986350e-09  20.1587  19.8375
0202-02-27_05:58:00.324000      24047.83        2.26810900e+00        5.38249650e-09  20.1587  19.8375
0202-02-27_05:58:00.520000      24048.02        2.37119800e+00       -1.37255350e-09  20.1587  19.8375
0202-02-27_05:58:00.723000      24048.23        2.46993200e+00       -1.49651350e-09  20.1587  19.8375
0202-02-27_05:58:00.918000      24048.42        2.56623100e+00       -1.29006735e-08  20.1587  19.8375
0202-02-27_05:58:01.120000      24048.62        2.66887900e+00       -1.34584835e-08  20.1725  19.7053
0202-02-27_05:58:01.324000      24048.83        2.76601300e+00       -1.85407735e-08  20.1725  19.7053
0202-02-27_05:58:01.520000      24049.02        2.86410700e+00       -2.30032635e-08  20.1725  19.7053
0202-02-27_05:58:01.710000      24049.22        2.96646600e+00       -2.26933735e-08  20.1725  19.7053
0202-02-27_05:58:01.906000      24049.41        3.06616100e+00       -2.17017035e-08  20.1725  19.7053
0202-02-27_05:58:02.110000      24049.61        3.13964800e+00       -1.40782735e-08  20.1642  19.6625
0202-02-27_05:58:02.320000      24049.82        3.26495400e+00       -9.67775350e-09  20.1642  19.6625
0202-02-27_05:58:02.516000      24050.02        3.36371000e+00       -6.02099350e-09  20.1642  19.6625
0202-02-27_05:58:02.720000      24050.22        3.45385800e+00       -9.30588350e-09  20.1642  19.6625
0202-02-27_05:58:02.918000      24050.42        3.56184800e+00       -1.32725435e-08  20.1642  19.6625
0202-02-27_05:58:03.140000      24050.64        3.66349300e+00       -1.11652535e-08  20.1691  19.8563
0202-02-27_05:58:03.340000      24050.84        3.76067800e+00       -8.76723500e-10  20.1691  19.8563
0202-02-27_05:58:03.543000      24051.04        3.86003500e+00        2.38906500e-10  20.1691  19.8563
0202-02-27_05:58:03.734000      24051.24        3.95594500e+00        1.25727465e-08  20.1691  19.8563
0202-02-27_05:58:03.926000      24051.43        4.05341700e+00        3.39555465e-08  20.1691  19.8563
0202-02-27_05:58:04.133000      24051.64        4.15262000e+00        7.46138465e-08  20.1752  19.5942
0202-02-27_05:58:04.332000      24051.83        4.25698400e+00        1.83263236e-07  20.1752  19.5942
0202-02-27_05:58:04.523000      24052.03        4.34771200e+00        3.21972506e-07  20.1752  19.5942
0202-02-27_05:58:04.727000      24052.23        4.45521500e+00        5.48878056e-07  20.1752  19.5942
0202-02-27_05:58:04.918000      24052.42        4.55478500e+00        1.96720818e-06  20.1752  19.5942
0202-02-27_05:58:05.117000      24052.62        4.64677600e+00        2.11254921e-06  20.1593  19.8403
0202-02-27_05:58:05.320000      24052.82        4.75261400e+00        4.63187639e-06  20.1593  19.8403
0202-02-27_05:58:05.520000      24053.02        4.85253700e+00        7.42013089e-06  20.1593  19.8403
0202-02-27_05:58:05.720000      24053.22        4.94456400e+00        1.11054091e-05  20.1593  19.8403
0202-02-27_05:58:05.914000      24053.42        5.05066900e+00        1.68310441e-05  20.1593  19.8403
0202-02-27_05:58:06.137000      24053.64        5.15300900e+00        2.34931802e-05  20.1593  19.8403

File: chapter 5/cold_vs_warm/20K/ffj29/Ic/1_anneal/Ic_2024-02-27_05-59-26941117_f29-1200keV-30nA-20k.txt
# Ic = 4.20 A, n = 24.90 , Tavg = 20.18 K, f29-1200keV-30nA-20k
#datetime                        t_s     iHTS_A                vHTS_V                tHTS_K  tTAR_K
0202-02-27_05:59:15.980000      24123.48        1.66678400e-02        4.55738200e-09  20.1601  19.8447
0202-02-27_05:59:16.188000      24123.69        9.41618200e-02        8.09108200e-09  20.1626  19.5828
0202-02-27_05:59:16.383000      24123.88        1.88837300e-01        1.40410820e-08  20.1626  19.5828
0202-02-27_05:59:16.574000      24124.08        2.92042100e-01        2.38337820e-08  20.1626  19.5828
0202-02-27_05:59:16.766000      24124.27        3.90931100e-01        2.73666020e-08  20.1626  19.5828
0202-02-27_05:59:16.965000      24124.47        4.85985100e-01        2.74285820e-08  20.1626  19.5828
0202-02-27_05:59:17.176000      24124.68        5.84789400e-01        2.25942020e-08  20.1575  19.8734
0202-02-27_05:59:17.383000      24124.89        6.87756800e-01        1.91233720e-08  20.1575  19.8734
0202-02-27_05:59:17.574000      24125.08        7.82223000e-01        2.41436820e-08  20.1575  19.8734
0202-02-27_05:59:17.770000      24125.27        8.79346400e-01        2.73666020e-08  20.1575  19.8734
0202-02-27_05:59:17.977000      24125.48        9.83376300e-01        2.62509720e-08  20.1575  19.8734
0202-02-27_05:59:18.180000      24125.68        1.08254300e+00        2.25942020e-08  20.1767  19.6326
0202-02-27_05:59:18.387000      24125.89        1.17852700e+00        1.24296220e-08  20.1767  19.6326
0202-02-27_05:59:18.582000      24126.09        1.28030600e+00        1.34212820e-08  20.1767  19.6326
0202-02-27_05:59:18.790000      24126.29        1.37937600e+00        1.68921220e-08  20.1767  19.6326
0202-02-27_05:59:18.980000      24126.48        1.46739100e+00        1.72020120e-08  20.1767  19.6326
0202-02-27_05:59:19.184000      24126.69        1.57667000e+00        2.08587820e-08  20.1675  19.7355
0202-02-27_05:59:19.387000      24126.89        1.67691800e+00        2.17884720e-08  20.1675  19.7355
0202-02-27_05:59:19.582000      24127.08        1.77127200e+00        2.58791020e-08  20.1675  19.7355
0202-02-27_05:59:19.773000      24127.28        1.87479100e+00        2.63129520e-08  20.1675  19.7355
0202-02-27_05:59:19.980000      24127.48        1.97425400e+00        2.41436820e-08  20.1675  19.7355
0202-02-27_05:59:20.188000      24127.69        2.07123800e+00        3.41843120e-08  20.1702  19.8107
0202-02-27_05:59:20.383000      24127.89        2.17296100e+00        3.69113920e-08  20.1702  19.8107
0202-02-27_05:59:20.580000      24128.08        2.27178800e+00        3.89567020e-08  20.1702  19.8107
0202-02-27_05:59:20.770000      24128.27        2.36271000e+00        3.93905620e-08  20.1702  19.8107
0202-02-27_05:59:20.960000      24128.47        2.47027600e+00        3.94525320e-08  20.1702  19.8107
0202-02-27_05:59:21.184000      24128.69        2.57023400e+00        4.49686820e-08  20.1824  19.6121
0202-02-27_05:59:21.395000      24128.90        2.66969800e+00        4.16837820e-08  20.1824  19.6121
0202-02-27_05:59:21.600000      24129.10        2.76780500e+00        3.90186120e-08  20.1824  19.6121
0202-02-27_05:59:21.805000      24129.31        2.86231900e+00        3.85845320e-08  20.1824  19.6121
0202-02-27_05:59:22.035000      24129.54        2.96626700e+00        4.12493320e-08  20.1824  19.6121
0202-02-27_05:59:22.250000      24129.75        3.06371500e+00        4.63314720e-08  20.1602  19.6807
0202-02-27_05:59:22.445000      24129.95        3.16517900e+00        5.35210620e-08  20.1602  19.6807
0202-02-27_05:59:22.645000      24130.15        3.26410300e+00        5.37069920e-08  20.1602  19.6807
0202-02-27_05:59:22.848000      24130.35        3.35851600e+00        6.10205320e-08  20.1602  19.6807
0202-02-27_05:59:23.094000      24130.60        3.46410900e+00        5.91611620e-08  20.1602  19.6807
0202-02-27_05:59:23.300000      24130.81        3.55845200e+00        6.76523020e-08  20.1680  19.8419
0202-02-27_05:59:23.496000      24131.00        3.66143000e+00        6.88299120e-08  20.1680  19.8419
0202-02-27_05:59:23.688000      24131.19        3.76028400e+00        7.57715720e-08  20.1680  19.8419
0202-02-27_05:59:23.895000      24131.40        3.85008400e+00        8.56262620e-08  20.1680  19.8419
0202-02-27_05:59:24.110000      24131.61        3.96090600e+00        1.00625222e-07  20.1680  19.8419
0202-02-27_05:59:24.312000      24131.81        4.05620100e+00        1.19218962e-07  20.1697  19.5890
0202-02-27_05:59:24.516000      24132.02        4.15406400e+00        1.70289792e-07  20.1697  19.5890
0202-02-27_05:59:24.715000      24132.22        4.25686100e+00        2.97842902e-07  20.1697  19.5890
0202-02-27_05:59:24.910000      24132.41        4.35626800e+00        4.62769442e-07  20.1697  19.5890
0202-02-27_05:59:25.133000      24132.64        4.44806600e+00        8.15926682e-07  20.1697  19.5890
0202-02-27_05:59:25.340000      24132.84        4.55560600e+00        2.13942961e-06  20.1624  19.8505
0202-02-27_05:59:25.543000      24133.05        4.65087700e+00        3.37715338e-06  20.1624  19.8505
0202-02-27_05:59:25.740000      24133.24        4.74872700e+00        4.75371042e-06  20.1624  19.8505
0202-02-27_05:59:25.940000      24133.44        4.85228900e+00        7.38156472e-06  20.1624  19.8505
0202-02-27_05:59:26.150000      24133.65        4.94868100e+00        1.15534436e-05  20.1842  19.6799
0202-02-27_05:59:26.363000      24133.86        5.05011800e+00        1.72722601e-05  20.1842  19.6799
0202-02-27_05:59:26.566000      24134.07        5.15127600e+00        2.58210446e-05  20.1842  19.6799

File: chapter 5/cold_vs_warm/20K/ffj29/Ic/1_anneal/Ic_2024-02-27_05-59-55737275_f29-1200keV-0nA-20k.txt
# Ic = 5.87 A, n = 26.26 , Tavg = 20.01 K, f29-1200keV-0nA-20k
#datetime                        t_s     iHTS_A                vHTS_V                tHTS_K  tTAR_K
0202-02-27_05:59:46.125000      24153.63       -1.09433600e-02       -2.31296925e-08  20.0098  19.6501
0202-02-27_05:59:46.540000      24154.04        3.79475800e-01       -1.64979225e-08  20.0098  19.6501
0202-02-27_05:59:46.945000      24154.45        5.88968500e-01       -2.28817725e-08  20.0098  19.6501
0202-02-27_05:59:47.348000      24154.85        9.77503800e-01       -2.21380225e-08  19.9856  19.7182
0202-02-27_05:59:47.754000      24155.25        1.18348200e+00       -3.12489625e-08  19.9856  19.7182
0202-02-27_05:59:48.176000      24155.68        1.57300300e+00       -3.62072925e-08  20.0035  19.8197
0202-02-27_05:59:48.570000      24156.07        1.78123700e+00       -3.18067725e-08  20.0035  19.8197
0202-02-27_05:59:48.965000      24156.47        2.17447600e+00       -2.85218825e-08  20.0035  19.8197
0202-02-27_05:59:49.370000      24156.87        2.37903100e+00       -3.86244825e-08  20.0074  19.5913
0202-02-27_05:59:49.780000      24157.28        2.77020900e+00       -3.47817725e-08  20.0074  19.5913
0202-02-27_05:59:50.190000      24157.69        2.97541400e+00       -3.83765625e-08  19.9860  19.8599
0202-02-27_05:59:50.594000      24158.10        3.36781400e+00       -3.55875025e-08  19.9860  19.8599
0202-02-27_05:59:50.996000      24158.50        3.75279400e+00       -3.03812325e-08  19.9860  19.8599
0202-02-27_05:59:51.395000      24158.90        3.95532900e+00       -4.16614125e-08  20.0025  19.6418
0202-02-27_05:59:51.785000      24159.29        4.34422700e+00       -3.41619325e-08  20.0025  19.6418
0202-02-27_05:59:52.184000      24159.69        4.55818000e+00       -4.19713125e-08  19.9828  19.7266
0202-02-27_05:59:52.586000      24160.09        4.94303000e+00       -4.39546425e-08  19.9828  19.7266
0202-02-27_05:59:52.990000      24160.49        5.15020600e+00       -4.04218325e-08  19.9828  19.7266
0202-02-27_05:59:53.390000      24160.89        5.53532300e+00       -1.30270425e-08  20.0015  19.8145
0202-02-27_05:59:53.780000      24161.28        5.72213000e+00        4.03370075e-08  20.0015  19.8145
0202-02-27_05:59:54.180000      24161.68        6.13258800e+00        4.64088477e-07  20.0075  19.5957
0202-02-27_05:59:54.570000      24162.07        6.31766800e+00        1.71061322e-06  20.0075  19.5957
0202-02-27_05:59:54.973000      24162.48        6.72812000e+00        7.43773489e-06  20.0075  19.5957
0202-02-27_05:59:55.375000      24162.88        7.11943400e+00        2.90560620e-05  20.0128  19.8012
