Repository: shortlab/2025-devitre-PhD

# 2025-devitre-PhD
Data repository for Alexis Devitre's PhD thesis

File: chapter 5/cold_vs_warm/20K/ffj29/Ic/1_anneal/Ic_2024-02-27_06-00-57335347_f29-1200keV-30nA-20k.txt
# Ic = 4.18 A, n = 25.99 , Tavg = 20.18 K, f29-1200keV-30nA-20k
#datetime                        t_s     iHTS_A                vHTS_V                tHTS_K  tTAR_K
0202-02-27_06:00:46.637000      24214.14        4.94168200e-02        1.13266775e-08  20.1787  19.6267
0202-02-27_06:00:46.830000      24214.33        8.54604000e-02        1.11407375e-08  20.1787  19.6267
0202-02-27_06:00:47.082000      24214.59        1.92755600e-01        9.40532750e-09  20.1787  19.6267
0202-02-27_06:00:47.290000      24214.79        2.91209200e-01        1.41157275e-08  20.1631  19.7451
0202-02-27_06:00:47.480000      24214.98        3.90564300e-01        1.80204075e-08  20.1631  19.7451
0202-02-27_06:00:47.684000      24215.19        4.85627300e-01        1.74625975e-08  20.1631  19.7451
0202-02-27_06:00:47.880000      24215.38        5.85251000e-01        1.69667675e-08  20.1631  19.7451
0202-02-27_06:00:48.094000      24215.60        6.87813300e-01        8.97146750e-09  20.1631  19.7451
0202-02-27_06:00:48.300000      24215.80        7.81565800e-01        7.05011750e-09  20.1771  19.8032
0202-02-27_06:00:48.508000      24216.01        8.84405600e-01        7.73188750e-09  20.1771  19.8032
0202-02-27_06:00:48.703000      24216.20        9.83290600e-01        5.00480750e-09  20.1771  19.8032
0202-02-27_06:00:48.895000      24216.40        1.07375000e+00        8.52207500e-10  20.1771  19.8032
0202-02-27_06:00:49.140000      24216.64        1.18386800e+00        2.52817750e-09  20.1771  19.8032
0202-02-27_06:00:49.344000      24216.85        1.27666500e+00        5.81559750e-09  20.1820  19.5970
0202-02-27_06:00:49.540000      24217.04        1.37951200e+00       -1.33132500e-10  20.1820  19.5970
0202-02-27_06:00:49.742000      24217.24        1.47864100e+00       -2.98417250e-09  20.1820  19.5970
0202-02-27_06:00:49.945000      24217.45        1.57473700e+00       -7.44667250e-09  20.1820  19.5970
0202-02-27_06:00:50.156000      24217.66        1.67425400e+00       -3.35605250e-09  20.1583  19.8636
0202-02-27_06:00:50.355000      24217.86        1.77707300e+00       -6.57896250e-09  20.1583  19.8636
0202-02-27_06:00:50.547000      24218.05        1.86829700e+00       -2.42636250e-09  20.1583  19.8636
0202-02-27_06:00:50.742000      24218.24        1.97421300e+00        9.20507500e-10  20.1583  19.8636
0202-02-27_06:00:50.938000      24218.44        2.07381200e+00        3.58560750e-09  20.1583  19.8636
0202-02-27_06:00:51.133000      24218.63        2.16521200e+00        8.72987750e-09  20.1861  19.6328
0202-02-27_06:00:51.324000      24218.83        2.26813500e+00        7.18039750e-09  20.1861  19.6328
0202-02-27_06:00:51.530000      24219.03        2.37092700e+00        1.15189375e-08  20.1861  19.6328
0202-02-27_06:00:51.723000      24219.23        2.46513300e+00        9.22570750e-09  20.1861  19.6328
0202-02-27_06:00:51.926000      24219.43        2.56948600e+00        8.60591750e-09  20.1861  19.6328
0202-02-27_06:00:52.125000      24219.63        2.67024900e+00        9.53560750e-09  20.1618  19.7377
0202-02-27_06:00:52.336000      24219.84        2.76205000e+00        1.04652975e-08  20.1618  19.7377
0202-02-27_06:00:52.535000      24220.04        2.86717000e+00        6.68456750e-09  20.1618  19.7377
0202-02-27_06:00:52.734000      24220.24        2.96658900e+00        6.62258750e-09  20.1618  19.7377
0202-02-27_06:00:52.938000      24220.44        3.06067800e+00        8.04810750e-09  20.1618  19.7377
0202-02-27_06:00:53.150000      24220.65        3.16548300e+00        1.09611275e-08  20.1767  19.8087
0202-02-27_06:00:53.348000      24220.85        3.26098800e+00        7.42831750e-09  20.1767  19.8087
0202-02-27_06:00:53.543000      24221.05        3.35835400e+00        6.56060750e-09  20.1767  19.8087
0202-02-27_06:00:53.734000      24221.24        3.46241600e+00        5.75487750e-09  20.1767  19.8087
0202-02-27_06:00:53.938000      24221.44        3.56192200e+00        4.39133750e-09  20.1767  19.8087
0202-02-27_06:00:54.150000      24221.65        3.65707600e+00       -4.03782250e-09  20.1725  19.5948
0202-02-27_06:00:54.344000      24221.84        3.76050400e+00        1.85019750e-09  20.1725  19.5948
0202-02-27_06:00:54.547000      24222.05        3.85987400e+00        1.51757075e-08  20.1725  19.5948
0202-02-27_06:00:54.742000      24222.24        3.95574000e+00        4.52355875e-08  20.1725  19.5948
0202-02-27_06:00:54.934000      24222.44        4.05304900e+00        7.74024575e-08  20.1725  19.5948
0202-02-27_06:00:55.150000      24222.65        4.15774300e+00        1.73778817e-07  20.1628  19.8654
0202-02-27_06:00:55.344000      24222.85        4.25435200e+00        2.97674167e-07  20.1628  19.8654
0202-02-27_06:00:55.547000      24223.05        4.35173200e+00        4.83486927e-07  20.1628  19.8654
0202-02-27_06:00:55.740000      24223.24        4.45527600e+00        9.15667177e-07  20.1628  19.8654
0202-02-27_06:00:55.934000      24223.44        4.55512800e+00        2.22311626e-06  20.1628  19.8654
0202-02-27_06:00:56.150000      24223.65        4.64833000e+00        3.55362156e-06  20.1795  19.6352
0202-02-27_06:00:56.340000      24223.84        4.75292600e+00        6.68046701e-06  20.1795  19.6352
0202-02-27_06:00:56.547000      24224.05        4.85355500e+00        9.96368571e-06  20.1795  19.6352
0202-02-27_06:00:56.742000      24224.24        4.94749400e+00        1.50916501e-05  20.1795  19.6352
0202-02-27_06:00:56.945000      24224.45        5.05113800e+00        2.12089866e-05  20.1795  19.6352

File: chapter 5/cold_vs_warm/20K/ffj29/Ic/1_anneal/Ic_2024-02-27_06-01-33711749_f29-1200keV-0nA-20k.txt
# Ic = 5.87 A, n = 26.85 , Tavg = 20.00 K, f29-1200keV-0nA-20k
#datetime                        t_s     iHTS_A                vHTS_V                tHTS_K  tTAR_K
0202-02-27_06:01:24.110000      24251.61       -1.68012000e-02       -7.83410250e-09  19.9883  19.8215
0202-02-27_06:01:24.527000      24252.03        3.77449000e-01       -9.32145250e-09  20.0005  19.5914
0202-02-27_06:01:24.930000      24252.43        5.81349500e-01       -2.07256225e-08  20.0005  19.5914
0202-02-27_06:01:25.336000      24252.84        9.79413900e-01       -1.79985425e-08  19.9857  19.8581
0202-02-27_06:01:25.727000      24253.23        1.18076400e+00       -1.61391625e-08  19.9857  19.8581
0202-02-27_06:01:26.152000      24253.65        1.57246800e+00       -1.68209325e-08  19.9857  19.8581
0202-02-27_06:01:26.550000      24254.06        1.77719300e+00       -2.17172925e-08  20.0039  19.6486
0202-02-27_06:01:26.945000      24254.45        2.16690800e+00       -3.48568725e-08  20.0039  19.6486
0202-02-27_06:01:27.344000      24254.85        2.37915700e+00       -3.31214625e-08  19.9842  19.7166
0202-02-27_06:01:27.740000      24255.24        2.76744400e+00       -3.29355225e-08  19.9842  19.7166
0202-02-27_06:01:28.160000      24255.66        2.96801100e+00       -3.70261425e-08  20.0016  19.8206
0202-02-27_06:01:28.566000      24256.07        3.35949000e+00       -3.00225025e-08  20.0016  19.8206
0202-02-27_06:01:28.970000      24256.47        3.75067700e+00       -2.39485425e-08  20.0016  19.8206
0202-02-27_06:01:29.375000      24256.88        3.95461000e+00       -3.34933325e-08  19.9957  19.5913
0202-02-27_06:01:29.777000      24257.28        4.34615500e+00       -3.35553125e-08  19.9957  19.5913
0202-02-27_06:01:30.170000      24257.67        4.55078100e+00       -4.26642825e-08  19.9828  19.8587
0202-02-27_06:01:30.562000      24258.07        4.93916800e+00       -3.40478625e-08  19.9828  19.8587
0202-02-27_06:01:30.965000      24258.47        5.14476500e+00       -3.60931825e-08  19.9828  19.8587
0202-02-27_06:01:31.370000      24258.87        5.53213200e+00       -1.45863925e-08  20.0107  19.6480
0202-02-27_06:01:31.773000      24259.28        5.72041500e+00        4.81365875e-08  20.0107  19.6480
0202-02-27_06:01:32.170000      24259.67        6.12972100e+00        4.60794267e-07  19.9852  19.7163
0202-02-27_06:01:32.562000      24260.07        6.31636900e+00        1.86257839e-06  19.9852  19.7163
0202-02-27_06:01:32.957000      24260.46        6.72277500e+00        8.42958699e-06  19.9852  19.7163
0202-02-27_06:01:33.350000      24260.85        7.11562300e+00        3.15623390e-05  19.9982  19.8191

File: chapter 5/cold_vs_warm/20K/ffj29/Ic/1_anneal/Ic_2024-02-27_06-11-01200970_f29-1200keV-0nA-20k.txt
# Ic = 5.82 A, n = 26.03 , Tavg = 19.98 K, f29-1200keV-0nA-20k
#datetime                        t_s     iHTS_A                vHTS_V                tHTS_K  tTAR_K
0202-02-27_06:10:51.370000      24818.88       -2.95160200e-03       -5.06307225e-08  20.0015  19.5946
0202-02-27_06:10:51.773000      24819.28        3.84335000e-01       -4.93291525e-08  20.0015  19.5946
0202-02-27_06:10:52.180000      24819.68        5.93775400e-01       -3.48260525e-08  19.9895  19.6401
0202-02-27_06:10:52.574000      24820.08        9.87170400e-01       -3.54458425e-08  19.9895  19.6401
0202-02-27_06:10:52.965000      24820.47        1.19120600e+00       -5.56511325e-08  19.9895  19.6401
0202-02-27_06:10:53.363000      24820.87        1.58146100e+00       -5.18087025e-08  19.9997  19.7044
0202-02-27_06:10:53.766000      24821.27        1.78884600e+00       -5.65810925e-08  19.9997  19.7044
0202-02-27_06:10:54.180000      24821.68        2.17525100e+00       -4.85238025e-08  19.9954  19.6082
0202-02-27_06:10:54.590000      24822.09        2.37907000e+00       -5.63951525e-08  19.9954  19.6082
0202-02-27_06:10:54.996000      24822.50        2.77358800e+00       -5.14988025e-08  19.9954  19.6082
0202-02-27_06:10:55.400000      24822.90        2.97901100e+00       -6.40805525e-08  19.9753  19.7899
0202-02-27_06:10:55.800000      24823.30        3.36523500e+00       -7.33154425e-08  19.9753  19.7899
0202-02-27_06:10:56.207000      24823.71        3.75639600e+00       -5.21805725e-08  19.9982  19.7584
0202-02-27_06:10:56.600000      24824.10        3.95939000e+00       -6.56300325e-08  19.9982  19.7584
0202-02-27_06:10:57.016000      24824.52        4.35008600e+00       -6.49482625e-08  19.9982  19.7584
0202-02-27_06:10:57.420000      24824.92        4.55702700e+00       -6.56920125e-08  19.9923  19.6123
0202-02-27_06:10:57.824000      24825.33        4.94519600e+00       -5.03831825e-08  19.9923  19.6123
0202-02-27_06:10:58.234000      24825.74        5.15057800e+00       -5.62092125e-08  19.9935  19.8786
0202-02-27_06:10:58.633000      24826.14        5.53877400e+00       -1.89597825e-08  19.9935  19.8786
0202-02-27_06:10:59.040000      24826.54        5.72538100e+00        4.27115275e-08  19.9935  19.8786
0202-02-27_06:10:59.450000      24826.95        6.13494200e+00        5.78894388e-07  19.9951  19.5799
0202-02-27_06:10:59.855000      24827.36        6.32066000e+00        2.02908210e-06  19.9951  19.5799
0202-02-27_06:11:00.258000      24827.76        6.72681400e+00        9.23124295e-06  19.9834  19.8228
0202-02-27_06:11:00.652000      24828.15        7.11718800e+00        3.41832951e-05  19.9834  19.8228

File: chapter 5/cold_vs_warm/20K/ffj29/Ic/1_anneal/Ic_2024-02-27_06-11-16776877_f29-1200keV-0nA-20k.txt
# Ic =  nan A, n =  nan , Tavg = 20.00 K, f29-1200keV-0nA-20k
#datetime                        t_s     iHTS_A                vHTS_V                tHTS_K  tTAR_K
0202-02-27_06:11:07.164000      24834.67        1.20722400e-02        1.28947580e-08  19.9897  19.6197
0202-02-27_06:11:07.562000      24835.06        4.00059400e-01        3.19223580e-08  19.9897  19.6197
0202-02-27_06:11:07.960000      24835.46        6.10053300e-01        2.00223580e-08  19.9897  19.6197
0202-02-27_06:11:08.367000      24835.87        9.93448200e-01        1.88447580e-08  20.0048  19.6997
0202-02-27_06:11:08.770000      24836.27        1.19988500e+00        2.07661080e-08  20.0048  19.6997
0202-02-27_06:11:09.168000      24836.67        1.58829800e+00        1.51260080e-08  19.9937  19.5825
0202-02-27_06:11:09.562000      24837.06        1.79193700e+00        1.11593480e-08  19.9937  19.5825
0202-02-27_06:11:09.953000      24837.46        2.18152100e+00        1.81629880e-08  19.9937  19.5825
0202-02-27_06:11:10.363000      24837.87        2.38950100e+00        1.20890280e-08  19.9987  19.8569
0202-02-27_06:11:10.766000      24838.27        2.77464900e+00        1.89702780e-08  19.9987  19.8569
0202-02-27_06:11:11.184000      24838.68        2.98295000e+00        1.46323980e-08  19.9976  19.7264
0202-02-27_06:11:11.586000      24839.09        3.37613100e+00        1.26490680e-08  19.9976  19.7264
0202-02-27_06:11:11.990000      24839.49        3.76393100e+00        2.88876080e-08  19.9976  19.7264
0202-02-27_06:11:12.387000      24839.89        3.96606800e+00        8.49645800e-09  19.9839  19.8404
0202-02-27_06:11:12.777000      24840.28        4.35561800e+00        1.02938580e-08  19.9839  19.8404
0202-02-27_06:11:13.176000      24840.68        4.56181100e+00        3.60010800e-09  19.9980  19.8530
0202-02-27_06:11:13.570000      24841.07        4.95244900e+00       -4.70510200e-09  19.9980  19.8530
0202-02-27_06:11:13.973000      24841.48        5.15683900e+00       -3.15562200e-09  19.9980  19.8530
0202-02-27_06:11:14.375000      24841.88        5.54541000e+00        3.42797980e-08  19.9947  19.6666
0202-02-27_06:11:14.770000      24842.27        5.72856000e+00        1.14356878e-07  19.9947  19.6666
0202-02-27_06:11:15.170000      24842.68        6.13919200e+00        6.28659998e-07  19.9883  19.8000
0202-02-27_06:11:15.566000      24843.07        6.32371100e+00        2.11151155e-06  19.9883  19.8000
0202-02-27_06:11:15.970000      24843.47        6.73374600e+00        9.61346961e-06  19.9883  19.8000
0202-02-27_06:11:16.370000      24843.88        7.12395700e+00        3.50943827e-05  20.0014  19.5960

File: chapter 5/cold_vs_warm/20K/ffj29/Ic/1_anneal/Ic_2024-03-01_12-11-44912944_f29-2400keV-15nA-20k.txt
# Ic = 8.31 A, n = 28.33 , Tavg = 20.03 K, f29-2400keV-15nA-20k
#datetime                        t_s     iHTS_A                vHTS_V                tHTS_K  tTAR_K
0202-03-01_12:11:30.297000      79046.42       -4.35324300e-01        5.03798390e-08  20.0323  19.8682
0202-03-01_12:11:30.703000      79046.82       -8.48242000e-02        5.95527690e-08  20.0630  19.6830
0202-03-01_12:11:31.113000      79047.23        1.17986700e-01        4.92022290e-08  20.0630  19.6830
0202-03-01_12:11:31.523000      79047.64        5.05757500e-01        4.76527490e-08  20.0630  19.6830
0202-03-01_12:11:31.940000      79048.06        7.11674800e-01        5.91808890e-08  20.0464  19.8621
0202-03-01_12:11:32.336000      79048.46        1.10081200e+00        6.37673490e-08  20.0464  19.8621
0202-03-01_12:11:32.750000      79048.87        1.30331600e+00        5.46563990e-08  20.0574  19.7467
0202-03-01_12:11:33.152000      79049.27        1.68588700e+00        4.39959690e-08  20.0574  19.7467
0202-03-01_12:11:33.580000      79049.70        1.89601200e+00        4.90162890e-08  20.0574  19.7467
0202-03-01_12:11:33.977000      79050.10        2.28435800e+00        5.99246390e-08  20.0345  19.7277
0202-03-01_12:11:34.367000      79050.49        2.48562600e+00        5.98626590e-08  20.0345  19.7277
0202-03-01_12:11:34.770000      79050.89        2.87712600e+00        6.99032990e-08  20.0503  19.8893
0202-03-01_12:11:35.170000      79051.29        3.26704500e+00        6.14741190e-08  20.0503  19.8893
0202-03-01_12:11:35.594000      79051.71        3.47148400e+00        5.36027490e-08  20.0503  19.8893
0202-03-01_12:11:36.008000      79052.13        3.86037000e+00        6.72381890e-08  20.0487  19.6493
0202-03-01_12:11:36.410000      79052.53        4.06529700e+00        4.31282590e-08  20.0487  19.6493
0202-03-01_12:11:36.810000      79052.93        4.45529400e+00        5.96147390e-08  20.0231  19.8880
0202-03-01_12:11:37.215000      79053.33        4.66219700e+00        4.30662790e-08  20.0231  19.8880
0202-03-01_12:11:37.640000      79053.76        5.05054400e+00        5.31067090e-08  20.0519  19.7136
0202-03-01_12:11:38.050000      79054.17        5.23644900e+00        4.93256690e-08  20.0519  19.7136
0202-03-01_12:11:38.450000      79054.57        5.64583400e+00        5.09371290e-08  20.0519  19.7136
0202-03-01_12:11:38.848000      79054.97        5.82864200e+00        5.39741090e-08  20.0352  19.7538
0202-03-01_12:11:39.254000      79055.37        6.24028600e+00        5.94902590e-08  20.0352  19.7538
0202-03-01_12:11:39.670000      79055.79        6.63154700e+00        6.52543290e-08  20.0417  19.8568
0202-03-01_12:11:40.070000      79056.19        6.83559300e+00        6.21553690e-08  20.0417  19.8568
0202-03-01_12:11:40.477000      79056.60        7.22187900e+00        7.04605890e-08  20.0417  19.8568
0202-03-01_12:11:40.875000      79057.00        7.40726300e+00        6.04819290e-08  20.0551  19.6761
0202-03-01_12:11:41.280000      79057.40        7.81835500e+00        8.29803990e-08  20.0551  19.6761
0202-03-01_12:11:41.690000      79057.81        8.00120300e+00        1.29216909e-07  20.0350  19.8621
0202-03-01_12:11:42.098000      79058.22        8.41302500e+00        3.21352569e-07  20.0350  19.8621
0202-03-01_12:11:42.520000      79058.64        8.59544000e+00        5.87305509e-07  20.0350  19.8621
0202-03-01_12:11:42.930000      79059.05        8.98433000e+00        2.21109975e-06  20.0541  19.7408
0202-03-01_12:11:43.340000      79059.46        9.19201500e+00        3.66581403e-06  20.0541  19.7408
0202-03-01_12:11:43.740000      79059.86        9.58358500e+00        1.12926594e-05  20.0259  19.7267
0202-03-01_12:11:44.133000      79060.25        9.78680900e+00        1.92891532e-05  20.0259  19.7267
0202-03-01_12:11:44.543000      79060.66        1.01765800e+01        5.39827483e-05  20.0259  19.7267

File: chapter 5/cold_vs_warm/20K/ffj29/Ic/1_anneal/Ic_2024-03-01_12-12-17242862_f29-2400keV-15nA-20k.txt
# Ic = 6.14 A, n = 24.79 , Tavg = 20.19 K, f29-2400keV-15nA-20k
#datetime                        t_s     iHTS_A                vHTS_V                tHTS_K  tTAR_K
0202-03-01_12:12:05.990000      79082.11       -4.35703100e-01        2.69299145e-08  20.1809  19.6437
0202-03-01_12:12:06.383000      79082.50       -8.49654500e-02        2.89752245e-08  20.1809  19.6437
0202-03-01_12:12:06.790000      79082.91        1.17266900e-01        2.19100645e-08  20.1786  19.8879
0202-03-01_12:12:07.190000      79083.31        5.08014600e-01        2.20344845e-08  20.1786  19.8879
0202-03-01_12:12:07.630000      79083.75        7.11232400e-01        2.55672945e-08  20.1786  19.8879
0202-03-01_12:12:08.030000      79084.15        1.10147900e+00        2.96579145e-08  20.1948  19.7029
0202-03-01_12:12:08.426000      79084.55        1.30599400e+00        3.19511445e-08  20.1948  19.7029
0202-03-01_12:12:08.824000      79084.94        1.69406000e+00        2.94099945e-08  20.1768  19.7600
0202-03-01_12:12:09.230000      79085.35        1.90049100e+00        2.30261545e-08  20.1768  19.7600
0202-03-01_12:12:09.637000      79085.76        2.29128100e+00        4.39131045e-08  20.1807  19.8482
0202-03-01_12:12:10.027000      79086.15        2.49230200e+00        4.01323845e-08  20.1807  19.8482
0202-03-01_12:12:10.420000      79086.54        2.88300300e+00        4.99250845e-08  20.1807  19.8482
0202-03-01_12:12:10.816000      79086.94        3.27231600e+00        6.64734945e-08  20.1909  19.6719
0202-03-01_12:12:11.207000      79087.33        3.47791900e+00        5.38917445e-08  20.1909  19.6719
0202-03-01_12:12:11.610000      79087.73        3.86427700e+00        4.89953945e-08  20.1707  19.8599
0202-03-01_12:12:12.010000      79088.13        4.07608600e+00        5.47594545e-08  20.1707  19.8599
0202-03-01_12:12:12.420000      79088.54        4.46630500e+00        5.55651745e-08  20.1707  19.8599
0202-03-01_12:12:12.830000      79088.95        4.66333200e+00        5.91604645e-08  20.1984  19.7291
0202-03-01_12:12:13.230000      79089.35        5.05347900e+00        5.64954845e-08  20.1984  19.7291
0202-03-01_12:12:13.640000      79089.76        5.23808100e+00        6.25074545e-08  20.1774  19.7335
0202-03-01_12:12:14.050000      79090.17        5.64501500e+00        9.09558645e-08  20.1774  19.7335
0202-03-01_12:12:14.453000      79090.57        5.82970900e+00        1.26903745e-07  20.1774  19.7335
0202-03-01_12:12:14.860000      79090.98        6.24136000e+00        3.25546775e-07  20.2066  19.8788
0202-03-01_12:12:15.260000      79091.38        6.62980900e+00        1.77313074e-06  20.2066  19.8788
0202-03-01_12:12:15.684000      79091.80        6.83457100e+00        3.41130043e-06  20.1963  19.6468
0202-03-01_12:12:16.086000      79092.20        7.22626700e+00        1.12343647e-05  20.1963  19.6468
0202-03-01_12:12:16.480000      79092.60        7.40844100e+00        1.90535241e-05  20.1963  19.6468
0202-03-01_12:12:16.883000      79093.00        7.81665900e+00        5.47469746e-05  20.1869  19.8917

File: chapter 5/cold_vs_warm/20K/ffj29/Ic/1_anneal/Ic_2024-03-01_12-22-16831896_f29-2400keV-15nA-20k.txt
# Ic = 8.31 A, n = 28.69 , Tavg = 20.05 K, f29-2400keV-15nA-20k
#datetime                        t_s     iHTS_A                vHTS_V                tHTS_K  tTAR_K
0202-03-01_12:22:02.773000      79678.89       -4.31209700e-01       -7.92403050e-09  20.0624  19.7003
0202-03-01_12:22:03.180000      79679.30       -8.02876400e-02       -2.53185050e-09  20.0624  19.7003
0202-03-01_12:22:03.600000      79679.72        1.24566700e-01       -1.45558005e-08  20.0624  19.7003
0202-03-01_12:22:04.004000      79680.12        5.12755500e-01       -1.05271605e-08  20.0210  19.7772
0202-03-01_12:22:04.406000      79680.53        7.17070700e-01       -2.10636605e-08  20.0210  19.7772
0202-03-01_12:22:04.812000      79680.93        1.10848000e+00       -1.74691605e-08  20.0533  19.8475
0202-03-01_12:22:05.203000      79681.32        1.31133500e+00       -2.60223705e-08  20.0533  19.8475
0202-03-01_12:22:05.620000      79681.74        1.70056700e+00       -6.25102050e-09  20.0278  19.6622
0202-03-01_12:22:06.020000      79682.14        1.89972100e+00       -2.56504905e-08  20.0278  19.6622
0202-03-01_12:22:06.414000      79682.53        2.29027500e+00       -3.00510105e-08  20.0278  19.6622
0202-03-01_12:22:06.812000      79682.93        2.49296400e+00       -3.25301805e-08  20.0375  19.8822
0202-03-01_12:22:07.207000      79683.33        2.88296900e+00       -3.86661205e-08  20.0375  19.8822
0202-03-01_12:22:07.625000      79683.75        3.27322100e+00       -3.41416405e-08  20.0502  19.6913
0202-03-01_12:22:08.027000      79684.15        3.48002300e+00       -2.31713305e-08  20.0502  19.6913
0202-03-01_12:22:08.420000      79684.54        3.86896300e+00       -3.13525805e-08  20.0502  19.6913
0202-03-01_12:22:08.832000      79684.95        4.07245500e+00       -4.41202805e-08  20.0218  19.7725
0202-03-01_12:22:09.242000      79685.36        4.46040200e+00       -4.33145505e-08  20.0218  19.7725
0202-03-01_12:22:09.640000      79685.76        4.66472200e+00       -5.56484005e-08  20.0330  19.8470
0202-03-01_12:22:10.050000      79686.17        5.05575700e+00       -4.75291405e-08  20.0330  19.8470
0202-03-01_12:22:10.457000      79686.58        5.24299800e+00       -5.64539705e-08  20.0330  19.8470
0202-03-01_12:22:10.850000      79686.97        5.65012900e+00       -5.70115305e-08  20.0354  19.6604
0202-03-01_12:22:11.246000      79687.37        5.83363400e+00       -5.26729905e-08  20.0354  19.6604
0202-03-01_12:22:11.660000      79687.78        6.24387600e+00       -4.10209105e-08  20.0319  19.8835
0202-03-01_12:22:12.062000      79688.18        6.63250100e+00       -4.64750805e-08  20.0319  19.8835
0202-03-01_12:22:12.460000      79688.58        6.83769900e+00       -5.34787205e-08  20.0319  19.8835
0202-03-01_12:22:12.863000      79688.98        7.22846700e+00       -4.47396605e-08  20.0576  19.6967
0202-03-01_12:22:13.270000      79689.39        7.41247200e+00       -5.84990305e-08  20.0576  19.6967
0202-03-01_12:22:13.670000      79689.79        7.82538800e+00       -2.93688305e-08  20.0169  19.7730
0202-03-01_12:22:14.074000      79690.19        8.00526500e+00        1.32728295e-08  20.0169  19.7730
0202-03-01_12:22:14.477000      79690.60        8.42294200e+00        1.97660830e-07  20.0169  19.7730
0202-03-01_12:22:14.883000      79691.00        8.60100600e+00        5.14188389e-07  20.0553  19.8482
0202-03-01_12:22:15.277000      79691.40        8.99181300e+00        2.19989753e-06  20.0553  19.8482
0202-03-01_12:22:15.680000      79691.80        9.19723500e+00        3.76251606e-06  20.0529  19.6589
0202-03-01_12:22:16.070000      79692.19        9.58870500e+00        1.15759184e-05  20.0529  19.6589
0202-03-01_12:22:16.473000      79692.59        9.79254700e+00        2.02908148e-05  20.0529  19.6589

File: chapter 5/cold_vs_warm/20K/ffj29/Ic/1_anneal/Ic_2024-03-01_12-29-37683614_f29-blastedWithABunchOfEnergies.txt
# Ic = 8.23 A, n = 28.44 , Tavg = 20.03 K, f29-blastedWithABunchOfEnergies
#datetime                        t_s     iHTS_A                vHTS_V                tHTS_K  tTAR_K
0202-03-01_12:29:23.387000      80119.51       -4.32483000e-01        9.45180500e-10  20.0569  19.6704
0202-03-01_12:29:23.797000      80119.92       -7.79037700e-02        9.25037050e-09  20.0216  19.8352
0202-03-01_12:29:24.203000      80120.32        1.25135500e-01       -7.17407950e-09  20.0216  19.8352
0202-03-01_12:29:24.630000      80120.75        5.12619800e-01       -2.21574950e-09  20.0536  19.8013
0202-03-01_12:29:25.035000      80121.15        7.18762400e-01       -2.11193595e-08  20.0536  19.8013
0202-03-01_12:29:25.438000      80121.56        1.10753100e+00       -2.11818195e-08  20.0536  19.8013
0202-03-01_12:29:25.848000      80121.97        1.31024600e+00       -2.47773295e-08  20.0310  19.6853
0202-03-01_12:29:26.250000      80122.37        1.70030600e+00        3.86160500e-10  20.0310  19.6853
0202-03-01_12:29:26.660000      80122.78        1.90527200e+00       -2.01908795e-08  20.0382  19.8915
0202-03-01_12:29:27.050000      80123.17        2.29444200e+00       -3.03554395e-08  20.0382  19.8915
0202-03-01_12:29:27.445000      80123.56        2.49797600e+00       -3.66153195e-08  20.0382  19.8915
0202-03-01_12:29:27.840000      80123.96        2.88737600e+00       -3.01075195e-08  20.0419  19.6634
0202-03-01_12:29:28.242000      80124.36        3.27831100e+00       -3.84127195e-08  20.0419  19.6634
0202-03-01_12:29:28.640000      80124.76        3.48348900e+00       -4.13877095e-08  20.0276  19.8353
0202-03-01_12:29:29.043000      80125.16        3.87067000e+00       -3.90325095e-08  20.0276  19.8353
0202-03-01_12:29:29.450000      80125.57        4.07615600e+00       -4.19455195e-08  20.0276  19.8353
0202-03-01_12:29:29.850000      80125.97        4.46575700e+00       -3.27726195e-08  20.0600  19.7902
0202-03-01_12:29:30.246000      80126.36        4.67163800e+00       -3.92184395e-08  20.0600  19.7902
0202-03-01_12:29:30.652000      80126.77        5.06097800e+00       -3.50038695e-08  20.0294  19.6847
0202-03-01_12:29:31.050000      80127.17        5.24426200e+00       -3.22767895e-08  20.0294  19.6847
0202-03-01_12:29:31.453000      80127.57        5.65296300e+00       -2.40947695e-08  20.0294  19.6847
0202-03-01_12:29:31.863000      80127.98        5.83930400e+00       -2.60153495e-08  20.0341  19.8877
0202-03-01_12:29:32.266000      80128.39        6.25101700e+00       -3.54361695e-08  20.0341  19.8877
0202-03-01_12:29:32.680000      80128.80        6.64007400e+00       -3.64898095e-08  20.0244  19.6638
0202-03-01_12:29:33.082000      80129.20        6.84246600e+00       -3.49403295e-08  20.0244  19.6638
0202-03-01_12:29:33.490000      80129.61        7.23166900e+00       -2.90523195e-08  20.0244  19.6638
0202-03-01_12:29:33.900000      80130.02        7.41733900e+00       -2.41559795e-08  20.0180  19.8307
0202-03-01_12:29:34.293000      80130.41        7.82829700e+00       -4.57058950e-09  20.0180  19.8307
0202-03-01_12:29:34.707000      80130.83        8.01094500e+00        3.83809005e-08  20.0498  19.7906
0202-03-01_12:29:35.113000      80131.24        8.42002800e+00        3.09167431e-07  20.0498  19.7906
0202-03-01_12:29:35.543000      80131.66        8.60325300e+00        7.15068310e-07  20.0498  19.7906
0202-03-01_12:29:35.940000      80132.06        8.99540700e+00        2.55367722e-06  20.0373  19.6844
0202-03-01_12:29:36.336000      80132.46        9.19982900e+00        5.01771682e-06  20.0373  19.6844
0202-03-01_12:29:36.742000      80132.86        9.58793700e+00        1.54801541e-05  20.0328  19.8879
0202-03-01_12:29:37.137000      80133.26        9.79287200e+00        2.63610153e-05  20.0328  19.8879

File: chapter 5/cold_vs_warm/20K/ffj29/Ic/1_anneal/Ic_2024-03-01_12-30-56801198_f29-1400keV-100nA-20k.txt
# Ic = 8.15 A, n = 28.06 , Tavg = 20.03 K, f29-1400keV-100nA-20k
#datetime                        t_s     iHTS_A                vHTS_V                tHTS_K  tTAR_K
0202-03-01_12:30:42.650000      80198.77       -4.30584900e-01       -4.40887085e-08  20.0424  19.8916
0202-03-01_12:30:43.043000      80199.16       -7.55456300e-02       -4.08038185e-08  20.0640  19.6675
0202-03-01_12:30:43.438000      80199.56        1.25191000e-01       -4.46465185e-08  20.0640  19.6675
0202-03-01_12:30:43.844000      80199.96        5.21854800e-01       -5.97694285e-08  20.0334  19.8256
0202-03-01_12:30:44.240000      80200.36        7.24416900e-01       -5.81579685e-08  20.0334  19.8256
0202-03-01_12:30:44.650000      80200.77        1.10987500e+00       -5.92116185e-08  20.0421  19.8025
0202-03-01_12:30:45.060000      80201.18        1.31421700e+00       -6.20626585e-08  20.0421  19.8025
0202-03-01_12:30:45.457000      80201.58        1.70610200e+00       -6.29923485e-08  20.0421  19.8025
0202-03-01_12:30:45.863000      80201.99        1.90791800e+00       -8.06563985e-08  20.0326  19.6781
0202-03-01_12:30:46.270000      80202.39        2.29814400e+00       -7.46444185e-08  20.0326  19.6781
0202-03-01_12:30:46.676000      80202.80        2.50630700e+00       -7.49543185e-08  20.0250  19.8888
0202-03-01_12:30:47.074000      80203.19        2.89438500e+00       -7.68134385e-08  20.0250  19.8888
0202-03-01_12:30:47.470000      80203.59        3.28095000e+00       -8.88372285e-08  20.0250  19.8888
0202-03-01_12:30:47.863000      80203.98        3.48357400e+00       -9.83820185e-08  20.0437  19.6640
0202-03-01_12:30:48.266000      80204.38        3.87358600e+00       -9.47872285e-08  20.0437  19.6640
0202-03-01_12:30:48.680000      80204.80        4.07851100e+00       -8.87752485e-08  20.0158  19.8220
0202-03-01_12:30:49.086000      80205.21        4.47125500e+00       -1.00489309e-07  20.0158  19.8220
0202-03-01_12:30:49.490000      80205.61        4.67204300e+00       -9.56549385e-08  20.0158  19.8220
0202-03-01_12:30:49.887000      80206.01        5.05970300e+00       -9.85059785e-08  20.0496  19.8004
0202-03-01_12:30:50.293000      80206.41        5.24999700e+00       -9.93736785e-08  20.0496  19.8004
0202-03-01_12:30:50.707000      80206.83        5.65801400e+00       -7.71231685e-08  20.0416  19.6760
0202-03-01_12:30:51.105000      80207.22        5.84730200e+00       -9.37335785e-08  20.0416  19.6760
0202-03-01_12:30:51.574000      80207.69        6.25348900e+00       -9.32997285e-08  20.0416  19.6760
0202-03-01_12:30:51.980000      80208.10        6.64532800e+00       -9.65226385e-08  20.0458  19.8839
0202-03-01_12:30:52.387000      80208.51        6.85060500e+00       -1.10220029e-07  20.0458  19.8839
0202-03-01_12:30:52.797000      80208.92        7.23773700e+00       -9.15634685e-08  20.0452  19.6620
0202-03-01_12:30:53.203000      80209.32        7.42110200e+00       -8.38767885e-08  20.0452  19.6620
0202-03-01_12:30:53.633000      80209.75        7.83094700e+00       -3.42314785e-08  20.0452  19.6620
0202-03-01_12:30:54.027000      80210.15        8.01311500e+00        3.49992515e-08  20.0127  19.8183
0202-03-01_12:30:54.438000      80210.56        8.42523000e+00        3.64852381e-07  20.0127  19.8183
0202-03-01_12:30:54.840000      80210.96        8.60818800e+00        8.86407081e-07  20.0400  19.7983
0202-03-01_12:30:55.240000      80211.36        8.99788700e+00        3.27527012e-06  20.0400  19.7983
0202-03-01_12:30:55.650000      80211.77        9.20232000e+00        6.56679767e-06  20.0329  19.6718
0202-03-01_12:30:56.050000      80212.17        9.59111400e+00        1.90032269e-05  20.0329  19.6718
0202-03-01_12:30:56.440000      80212.56        9.79501600e+00        3.32267005e-05  20.0329  19.6718

File: chapter 5/cold_vs_warm/20K/ffj29/Ic/1_anneal/Ic_2024-03-01_12-34-52412797_f29-1400keV-100nA-20k.txt
# Ic = 8.08 A, n = 29.09 , Tavg = 20.00 K, f29-1400keV-100nA-20k
#datetime                        t_s     iHTS_A                vHTS_V                tHTS_K  tTAR_K
0202-03-01_12:34:38.625000      80434.75       -4.29345000e-01       -7.25775300e-09  20.0302  19.7654
0202-03-01_12:34:39.040000      80435.16       -7.59034500e-02        6.12977700e-09  19.9946  19.6541
0202-03-01_12:34:39.440000      80435.56        1.32936400e-01       -1.45711530e-08  19.9946  19.6541
0202-03-01_12:34:39.844000      80435.97        5.17683100e-01       -1.32076130e-08  20.0121  19.8781
0202-03-01_12:34:40.246000      80436.37        7.20638100e-01       -2.73314300e-09  20.0121  19.8781
0202-03-01_12:34:40.645000      80436.77        1.11162000e+00       -6.51386300e-09  20.0220  19.6214
0202-03-01_12:34:41.040000      80437.16        1.31623700e+00       -1.81659430e-08  20.0220  19.6214
0202-03-01_12:34:41.434000      80437.56        1.70531500e+00       -1.56247930e-08  20.0220  19.6214
0202-03-01_12:34:41.832000      80437.95        1.90876300e+00       -2.85784330e-08  19.9925  19.8280
0202-03-01_12:34:42.234000      80438.36        2.29946300e+00       -3.01279130e-08  19.9925  19.8280
0202-03-01_12:34:42.664000      80438.78        2.50149900e+00       -3.06237430e-08  20.0242  19.7334
0202-03-01_12:34:43.070000      80439.19        2.89032400e+00       -2.19466630e-08  20.0242  19.7334
0202-03-01_12:34:43.473000      80439.59        3.28120500e+00       -2.74008330e-08  20.0242  19.7334
0202-03-01_12:34:43.870000      80439.99        3.48464200e+00       -2.85784330e-08  19.9946  19.8316
0202-03-01_12:34:44.273000      80440.39        3.87555100e+00       -3.41565530e-08  19.9946  19.8316
0202-03-01_12:34:44.688000      80440.81        4.07652900e+00       -3.46523930e-08  19.9976  19.8421
0202-03-01_12:34:45.110000      80441.23        4.46681500e+00       -2.13878830e-08  19.9976  19.8421
0202-03-01_12:34:45.547000      80441.67        4.67358700e+00       -3.29153530e-08  19.9976  19.8421
0202-03-01_12:34:45.980000      80442.10        5.06637200e+00       -3.23575430e-08  20.0214  19.6456
0202-03-01_12:34:46.387000      80442.51        5.24941800e+00       -3.30393130e-08  20.0214  19.6456
0202-03-01_12:34:46.793000      80442.91        5.65910100e+00       -2.63455630e-08  19.9753  19.7902
0202-03-01_12:34:47.203000      80443.32        5.84454200e+00       -2.53538930e-08  19.9753  19.7902
0202-03-01_12:34:47.610000      80443.73        6.25057900e+00       -1.38877530e-08  19.9753  19.7902
0202-03-01_12:34:48.010000      80444.13        6.64026100e+00       -4.71483300e-09  20.0175  19.7634
0202-03-01_12:34:48.410000      80444.53        6.84811000e+00        1.35911700e-09  20.0175  19.7634
0202-03-01_12:34:48.810000      80444.93        7.23515600e+00        1.54505700e-09  19.9902  19.6394
0202-03-01_12:34:49.215000      80445.33        7.41939200e+00        3.21849700e-09  19.9902  19.6394
0202-03-01_12:34:49.640000      80445.76        7.82845900e+00        8.26137870e-08  20.0014  19.8727
0202-03-01_12:34:50.040000      80446.16        8.01480000e+00        1.79673147e-07  20.0014  19.8727
0202-03-01_12:34:50.440000      80446.56        8.42180200e+00        5.83219417e-07  20.0014  19.8727
0202-03-01_12:34:50.848000      80446.97        8.60800300e+00        1.35814438e-06  20.0072  19.6166
0202-03-01_12:34:51.240000      80447.36        8.99712600e+00        5.05897984e-06  20.0072  19.6166
0202-03-01_12:34:51.645000      80447.77        9.20425600e+00        9.43737201e-06  19.9998  19.8190
0202-03-01_12:34:52.050000      80448.17        9.59160800e+00        2.72015214e-05  19.9998  19.8190

File: chapter 5/cold_vs_warm/20K/ffj29/Ic/1_anneal/Ic_2024-03-01_12-36-41447133_f29-1400keV-100nA-20k.txt
# Ic = 7.83 A, n = 27.28 , Tavg = 20.02 K, f29-1400keV-100nA-20k
#datetime                        t_s     iHTS_A                vHTS_V                tHTS_K  tTAR_K
0202-03-01_12:36:27.707000      80543.83       -4.32038700e-01       -3.56039070e-08  20.0188  19.8065
0202-03-01_12:36:28.100000      80544.22       -7.91948900e-02       -4.09341170e-08  20.0188  19.8065
0202-03-01_12:36:28.523000      80544.64        1.22885200e-01       -4.06242170e-08  20.0188  19.8065
0202-03-01_12:36:28.950000      80545.07        5.11603500e-01       -5.33299370e-08  20.0088  19.6105
0202-03-01_12:36:29.340000      80545.46        7.20352900e-01       -7.71915670e-08  20.0088  19.6105
0202-03-01_12:36:29.742000      80545.86        1.10353000e+00       -6.46075170e-08  20.0042  19.8680
0202-03-01_12:36:30.137000      80546.26        1.31132900e+00       -7.58250870e-08  20.0042  19.8680
0202-03-01_12:36:30.574000      80546.69        1.69818800e+00       -9.21256170e-08  20.0042  19.8680
0202-03-01_12:36:30.996000      80547.12        1.90411300e+00       -1.09913637e-07  20.0024  19.6327
0202-03-01_12:36:31.390000      80547.51        2.29839400e+00       -1.13756347e-07  20.0024  19.6327
0202-03-01_12:36:31.793000      80547.91        2.49635500e+00       -1.23239157e-07  19.9924  19.7714
0202-03-01_12:36:32.210000      80548.33        2.88803900e+00       -1.23796967e-07  19.9924  19.7714
0202-03-01_12:36:32.613000      80548.73        3.27902500e+00       -1.28755307e-07  20.0109  19.7739
0202-03-01_12:36:33.035000      80549.15        3.48122500e+00       -1.39353747e-07  20.0109  19.7739
0202-03-01_12:36:33.430000      80549.55        3.87173600e+00       -1.25594367e-07  20.0109  19.7739
0202-03-01_12:36:33.820000      80549.94        4.07291700e+00       -1.41027177e-07  19.9896  19.6357
0202-03-01_12:36:34.223000      80550.34        4.46643900e+00       -1.58753227e-07  19.9896  19.6357
0202-03-01_12:36:34.633000      80550.75        4.67299600e+00       -1.65075097e-07  19.9766  19.8349
0202-03-01_12:36:35.047000      80551.16        5.06303800e+00       -1.62471977e-07  19.9766  19.8349
0202-03-01_12:36:35.445000      80551.57        5.24647600e+00       -1.79453197e-07  19.9766  19.8349
0202-03-01_12:36:35.855000      80551.98        5.65842000e+00       -1.80505767e-07  20.0197  19.6594
0202-03-01_12:36:36.260000      80552.38        5.83718200e+00       -1.79638057e-07  20.0197  19.6594
0202-03-01_12:36:36.660000      80552.78        6.24651800e+00       -1.73812007e-07  19.9790  19.7379
0202-03-01_12:36:37.060000      80553.18        6.63688500e+00       -1.81745347e-07  19.9790  19.7379
0202-03-01_12:36:37.453000      80553.57        6.84207700e+00       -1.99099527e-07  19.9790  19.7379
0202-03-01_12:36:37.850000      80553.97        7.23482500e+00       -1.78398477e-07  20.0049  19.8019
0202-03-01_12:36:38.258000      80554.38        7.41434900e+00       -1.70713047e-07  20.0049  19.8019
0202-03-01_12:36:38.660000      80554.78        7.82405900e+00       -5.07213070e-08  20.0094  19.6064
0202-03-01_12:36:39.074000      80555.19        8.01062000e+00        1.16312663e-07  20.0094  19.6064
0202-03-01_12:36:39.473000      80555.59        8.41689700e+00        1.33259263e-06  20.0094  19.6064
0202-03-01_12:36:39.875000      80555.99        8.60166900e+00        2.54317051e-06  20.0087  19.7605
0202-03-01_12:36:40.277000      80556.40        8.99297300e+00        8.28789920e-06  20.0087  19.7605
0202-03-01_12:36:40.688000      80556.81        9.19801900e+00        1.47416078e-05  20.0166  19.6289
0202-03-01_12:36:41.086000      80557.21        9.58644000e+00        4.12512251e-05  20.0166  19.6289
