Repository: shortlab/2025-devitre-PhD

# 2025-devitre-PhD
Data repository for Alexis Devitre's PhD thesis

File: chapter 5/cold_vs_warm/20K/ffj29/Ic/1_anneal/Ic_2024-03-01_12-39-58750448_f29-1400keV-100nA-20k.txt
# Ic = 7.38 A, n = 25.85 , Tavg = 20.01 K, f29-1400keV-100nA-20k
#datetime                        t_s     iHTS_A                vHTS_V                tHTS_K  tTAR_K
0202-03-01_12:39:45.650000      80741.77       -4.24533800e-01       -1.29337284e-07  19.9902  19.8336
0202-03-01_12:39:46.047000      80742.17       -6.54341800e-02       -1.00517214e-07  20.0225  19.6363
0202-03-01_12:39:46.440000      80742.56        1.40736000e-01       -1.50843874e-07  20.0225  19.6363
0202-03-01_12:39:46.848000      80742.97        5.28314600e-01       -2.17408974e-07  19.9646  19.7931
0202-03-01_12:39:47.250000      80743.37        7.30385300e-01       -2.43502014e-07  19.9646  19.7931
0202-03-01_12:39:47.664000      80743.78        1.12061000e+00       -1.59520944e-07  20.0114  19.7428
0202-03-01_12:39:48.086000      80744.20        1.32527700e+00       -2.26519864e-07  20.0114  19.7428
0202-03-01_12:39:48.477000      80744.60        1.71471000e+00       -2.77156424e-07  20.0114  19.7428
0202-03-01_12:39:48.890000      80745.01        1.91931600e+00       -3.45456894e-07  19.9851  19.6419
0202-03-01_12:39:49.285000      80745.40        2.30686200e+00       -4.74868304e-07  19.9851  19.6419
0202-03-01_12:39:49.688000      80745.81        2.51923300e+00       -5.24761124e-07  20.0107  19.8590
0202-03-01_12:39:50.098000      80746.22        2.90116200e+00       -4.19397414e-07  20.0107  19.8590
0202-03-01_12:39:50.535000      80746.66        3.29111000e+00       -3.50229244e-07  20.0107  19.8590
0202-03-01_12:39:50.984000      80747.11        3.49870000e+00       -4.17166184e-07  19.9984  19.6031
0202-03-01_12:39:51.383000      80747.50        3.88558300e+00       -4.57328354e-07  19.9984  19.6031
0202-03-01_12:39:51.780000      80747.90        4.09056500e+00       -4.08179284e-07  19.9814  19.8239
0202-03-01_12:39:52.176000      80748.29        4.47791200e+00       -3.65971824e-07  19.9814  19.8239
0202-03-01_12:39:52.570000      80748.69        4.68453300e+00       -3.57976724e-07  19.9814  19.8239
0202-03-01_12:39:52.990000      80749.11        5.07128000e+00       -2.87197324e-07  19.9991  19.7043
0202-03-01_12:39:53.387000      80749.51        5.25755200e+00       -3.80537204e-07  19.9991  19.7043
0202-03-01_12:39:53.780000      80749.90        5.66542200e+00       -3.18248644e-07  19.9882  19.6758
0202-03-01_12:39:54.184000      80750.30        5.85301300e+00       -3.18124684e-07  19.9882  19.6758
0202-03-01_12:39:54.610000      80750.73        6.26421900e+00       -3.16451254e-07  19.9882  19.6758
0202-03-01_12:39:55.008000      80751.13        6.65093500e+00       -2.70772974e-07  19.9940  19.8282
0202-03-01_12:39:55.406000      80751.53        6.85699600e+00       -2.98477444e-07  19.9940  19.8282
0202-03-01_12:39:55.805000      80751.92        7.24356100e+00       -2.12822924e-07  20.0031  19.6330
0202-03-01_12:39:56.210000      80752.33        7.43095600e+00       -1.48489064e-07  20.0031  19.6330
0202-03-01_12:39:56.625000      80752.75        7.84092300e+00        3.86449194e-07  19.9753  19.7970
0202-03-01_12:39:57.020000      80753.14        8.02465100e+00        1.28204427e-06  19.9753  19.7970
0202-03-01_12:39:57.426000      80753.55        8.43533100e+00        6.39271219e-06  19.9753  19.7970
0202-03-01_12:39:57.824000      80753.94        8.62230600e+00        1.09841816e-05  20.0052  19.7292
0202-03-01_12:39:58.230000      80754.35        9.00924900e+00        3.30972504e-05  20.0052  19.7292

File: chapter 5/cold_vs_warm/20K/ffj29/Ic/1_anneal/Ic_2024-03-01_12-40-16135268_f29-1400keV-100nA-20k.txt
# Ic = 7.52 A, n = 28.89 , Tavg = 20.01 K, f29-1400keV-100nA-20k
#datetime                        t_s     iHTS_A                vHTS_V                tHTS_K  tTAR_K
0202-03-01_12:40:03.150000      80759.27       -4.22820300e-01       -2.04520422e-07  20.0043  19.6978
0202-03-01_12:40:03.570000      80759.69       -6.51126900e-02       -2.50942470e-07  20.0043  19.6978
0202-03-01_12:40:03.973000      80760.09        1.40335900e-01       -2.69969930e-07  19.9961  19.6866
0202-03-01_12:40:04.387000      80760.51        5.29739900e-01       -2.37555360e-07  19.9961  19.6866
0202-03-01_12:40:04.793000      80760.91        7.32634100e-01       -2.32535310e-07  19.9984  19.8295
0202-03-01_12:40:05.203000      80761.32        1.12209700e+00       -1.92497045e-07  19.9984  19.8295
0202-03-01_12:40:05.600000      80761.72        1.32567200e+00       -2.45488870e-07  19.9984  19.8295
0202-03-01_12:40:05.996000      80762.12        1.71464100e+00       -2.26771290e-07  20.0171  19.6319
0202-03-01_12:40:06.400000      80762.52        1.91984600e+00       -1.83943979e-07  20.0171  19.6319
0202-03-01_12:40:06.812000      80762.93        2.31701900e+00       -1.99562622e-07  19.9805  19.8038
0202-03-01_12:40:07.210000      80763.33        2.51594000e+00       -1.91443407e-07  19.9805  19.8038
0202-03-01_12:40:07.625000      80763.74        2.90266100e+00       -1.76134658e-07  20.0112  19.7253
0202-03-01_12:40:08.023000      80764.14        3.29140200e+00       -2.19705710e-07  20.0112  19.7253
0202-03-01_12:40:08.430000      80764.55        3.49834500e+00       -2.33712910e-07  20.0112  19.7253
0202-03-01_12:40:08.830000      80764.95        3.88889200e+00       -2.34704570e-07  19.9814  19.6560
0202-03-01_12:40:09.227000      80765.35        4.08841000e+00       -2.23424440e-07  19.9814  19.6560
0202-03-01_12:40:09.645000      80765.77        4.47948800e+00       -2.40592550e-07  19.9814  19.6560
0202-03-01_12:40:10.050000      80766.17        4.68645500e+00       -3.03190940e-07  19.9929  19.8567
0202-03-01_12:40:10.453000      80766.57        5.07414000e+00       -1.53078258e-07  19.9929  19.8567
0202-03-01_12:40:10.863000      80766.98        5.26088000e+00       -1.52520450e-07  20.0109  19.6023
0202-03-01_12:40:11.270000      80767.39        5.66905800e+00       -2.68420640e-07  20.0109  19.6023
0202-03-01_12:40:11.680000      80767.80        5.85341900e+00       -2.83295540e-07  19.9972  19.8350
0202-03-01_12:40:12.086000      80768.21        6.26569100e+00       -2.84597090e-07  19.9972  19.8350
0202-03-01_12:40:12.490000      80768.61        6.65461900e+00       -2.57388430e-07  19.9972  19.8350
0202-03-01_12:40:12.890000      80769.01        6.85892900e+00       -1.74151021e-07  20.0109  19.6893
0202-03-01_12:40:13.290000      80769.41        7.24791500e+00       -1.32625283e-07  20.0109  19.6893
0202-03-01_12:40:13.703000      80769.82        7.43357400e+00       -1.02565606e-07  19.9881  19.6903
0202-03-01_12:40:14.105000      80770.23        7.84364700e+00        3.50747062e-07  19.9881  19.6903
0202-03-01_12:40:14.523000      80770.64        8.02781100e+00        1.19521061e-06  19.9881  19.6903
0202-03-01_12:40:14.960000      80771.08        8.43614200e+00        6.17169739e-06  19.9905  19.8221
0202-03-01_12:40:15.363000      80771.48        8.62285500e+00        1.05199641e-05  19.9905  19.8221
0202-03-01_12:40:15.773000      80771.90        9.01005500e+00        3.28121032e-05  20.0094  19.6315

File: chapter 5/cold_vs_warm/20K/ffj29/Ic/1_anneal/Ic_2024-03-01_12-44-39366875_f29-1400keV-100nA-20k.txt
# Ic = 6.73 A, n = 26.50 , Tavg = 19.97 K, f29-1400keV-100nA-20k
#datetime                        t_s     iHTS_A                vHTS_V                tHTS_K  tTAR_K
0202-03-01_12:44:27.668000      81023.79       -4.21580400e-01       -2.23194979e-07  19.9992  19.6583
0202-03-01_12:44:28.066000      81024.19       -6.22225900e-02       -2.33235539e-07  19.9992  19.6583
0202-03-01_12:44:28.460000      81024.58        1.41580300e-01       -3.01969983e-07  19.9992  19.6583
0202-03-01_12:44:28.863000      81024.99        5.29826900e-01       -3.72191923e-07  19.9828  19.7245
0202-03-01_12:44:29.273000      81025.39        7.38263200e-01       -3.87624633e-07  19.9828  19.7245
0202-03-01_12:44:29.680000      81025.80        1.12598000e+00       -4.22022843e-07  20.0186  19.8101
0202-03-01_12:44:30.082000      81026.20        1.32940700e+00       -3.93326683e-07  20.0186  19.8101
0202-03-01_12:44:30.490000      81026.61        1.71584000e+00       -3.94814173e-07  20.0186  19.8101
0202-03-01_12:44:30.887000      81027.01        1.92216900e+00       -4.25307703e-07  19.9889  19.6011
0202-03-01_12:44:31.280000      81027.40        2.31146100e+00       -3.86012973e-07  19.9889  19.6011
0202-03-01_12:44:31.684000      81027.80        2.51650400e+00       -3.56820933e-07  19.9766  19.8547
0202-03-01_12:44:32.082000      81028.20        2.90204100e+00       -3.56015203e-07  19.9766  19.8547
0202-03-01_12:44:32.473000      81028.59        3.29220900e+00       -3.80558783e-07  19.9766  19.8547
0202-03-01_12:44:32.883000      81029.00        3.50508300e+00       -3.76282253e-07  20.0125  19.6243
0202-03-01_12:44:33.280000      81029.40        3.89218100e+00       -3.69154703e-07  20.0125  19.6243
0202-03-01_12:44:33.684000      81029.80        4.09854500e+00       -4.33736553e-07  19.9991  19.7534
0202-03-01_12:44:34.086000      81030.21        4.48431100e+00       -4.55800983e-07  19.9991  19.7534
0202-03-01_12:44:34.490000      81030.61        4.69248400e+00       -3.91095173e-07  19.9991  19.7534
0202-03-01_12:44:34.883000      81031.00        5.08097300e+00       -3.66365653e-07  19.9891  19.7796
0202-03-01_12:44:35.285000      81031.41        5.26404300e+00       -4.38694853e-07  19.9891  19.7796
0202-03-01_12:44:35.695000      81031.82        5.67526800e+00       -4.43157313e-07  20.0055  19.6320
0202-03-01_12:44:36.110000      81032.23        5.85780500e+00       -4.42971383e-07  20.0055  19.6320
0202-03-01_12:44:36.530000      81032.65        6.26623400e+00       -3.71695823e-07  20.0055  19.6320
0202-03-01_12:44:36.938000      81033.06        6.65427000e+00       -2.63047069e-07  19.9746  19.8265
0202-03-01_12:44:37.344000      81033.47        6.86008200e+00       -9.14898940e-08  19.9746  19.8265
0202-03-01_12:44:37.760000      81033.88        7.24742000e+00        7.16281592e-07  20.0180  19.6545
0202-03-01_12:44:38.156000      81034.28        7.43466500e+00        2.77361498e-06  20.0180  19.6545
0202-03-01_12:44:38.566000      81034.68        7.84382300e+00        1.15926845e-05  20.0180  19.6545
0202-03-01_12:44:39.008000      81035.13        8.02961600e+00        2.08433143e-05  19.9679  19.7208

File: chapter 5/cold_vs_warm/20K/ffj29/Ic/1_anneal/Ic_2024-03-01_12-44-55850780_f29-1400keV-100nA-20k.txt
# Ic = 6.77 A, n = 27.71 , Tavg = 20.00 K, f29-1400keV-100nA-20k
#datetime                        t_s     iHTS_A                vHTS_V                tHTS_K  tTAR_K
0202-03-01_12:44:44.203000      81040.32       -4.22546200e-01       -2.65721427e-07  19.9948  19.7543
0202-03-01_12:44:44.625000      81040.75       -6.32497600e-02       -3.59247307e-07  19.9948  19.7543
0202-03-01_12:44:45.023000      81041.14        1.42867000e-01       -4.20792177e-07  19.9992  19.7811
0202-03-01_12:44:45.426000      81041.54        5.30020200e-01       -4.13354737e-07  19.9992  19.7811
0202-03-01_12:44:45.820000      81041.94        7.35785800e-01       -3.81187777e-07  19.9824  19.6308
0202-03-01_12:44:46.220000      81042.34        1.12443800e+00       -3.19271037e-07  19.9824  19.6308
0202-03-01_12:44:46.630000      81042.75        1.32619200e+00       -2.87228037e-07  19.9894  19.8272
0202-03-01_12:44:47.035000      81043.16        1.72081600e+00       -3.54165057e-07  19.9894  19.8272
0202-03-01_12:44:47.440000      81043.56        1.92335900e+00       -4.18622927e-07  19.9894  19.8272
0202-03-01_12:44:47.844000      81043.96        2.31310600e+00       -4.50170087e-07  20.0112  19.6570
0202-03-01_12:44:48.246000      81044.37        2.51804100e+00       -4.21226027e-07  20.0112  19.6570
0202-03-01_12:44:48.656000      81044.77        2.90593600e+00       -4.21164187e-07  19.9701  19.7228
0202-03-01_12:44:49.050000      81045.17        3.29877500e+00       -4.27238177e-07  19.9701  19.7228
0202-03-01_12:44:49.445000      81045.57        3.50463800e+00       -3.83667137e-07  19.9701  19.7228
0202-03-01_12:44:49.840000      81045.96        3.89434200e+00       -3.67428707e-07  19.9953  19.8080
0202-03-01_12:44:50.234000      81046.35        4.09414100e+00       -3.51314237e-07  19.9953  19.8080
0202-03-01_12:44:50.650000      81046.77        4.48482000e+00       -3.62966237e-07  19.9889  19.6040
0202-03-01_12:44:51.047000      81047.17        4.69055700e+00       -3.98294117e-07  19.9889  19.6040
0202-03-01_12:44:51.440000      81047.56        5.07745600e+00       -3.79514557e-07  19.9889  19.6040
0202-03-01_12:44:51.850000      81047.97        5.26160400e+00       -3.84844727e-07  19.9729  19.8562
0202-03-01_12:44:52.250000      81048.37        5.67244300e+00       -3.45798127e-07  19.9729  19.8562
0202-03-01_12:44:52.652000      81048.77        5.85857500e+00       -4.13602857e-07  20.0015  19.6294
0202-03-01_12:44:53.062000      81049.18        6.26881800e+00       -3.98294117e-07  20.0015  19.6294
0202-03-01_12:44:53.457000      81049.58        6.65748600e+00       -3.14374917e-07  20.0015  19.6294
0202-03-01_12:44:53.863000      81049.98        6.86253100e+00       -1.01973804e-07  19.9816  19.7568
0202-03-01_12:44:54.266000      81050.39        7.25133500e+00        7.61888123e-07  19.9816  19.7568
0202-03-01_12:44:54.680000      81050.80        7.44076000e+00        2.90183993e-06  19.9960  19.7786
0202-03-01_12:44:55.086000      81051.21        7.84611700e+00        1.21237768e-05  19.9960  19.7786
0202-03-01_12:44:55.492000      81051.61        8.03464200e+00        2.14334757e-05  19.9960  19.7786

File: chapter 5/cold_vs_warm/20K/ffj29/Ic/1_anneal/Ic_2024-03-01_12-45-26757202_f29-1400keV-100nA-20k.txt
# Ic = 6.76 A, n = 27.31 , Tavg = 19.99 K, f29-1400keV-100nA-20k
#datetime                        t_s     iHTS_A                vHTS_V                tHTS_K  tTAR_K
0202-03-01_12:45:14.990000      81071.11       -4.18992500e-01       -1.43484093e-07  20.0084  19.7826
0202-03-01_12:45:15.387000      81071.51       -5.65338900e-02       -2.47546503e-07  20.0084  19.7826
0202-03-01_12:45:15.797000      81071.92        1.47686100e-01       -3.11012803e-07  19.9968  19.6431
0202-03-01_12:45:16.200000      81072.32        5.35001500e-01       -2.48476183e-07  19.9968  19.6431
0202-03-01_12:45:16.613000      81072.73        7.40808200e-01       -2.56967283e-07  19.9861  19.8343
0202-03-01_12:45:17.020000      81073.14        1.13016100e+00       -3.01715983e-07  19.9861  19.8343
0202-03-01_12:45:17.418000      81073.54        1.34069300e+00       -2.85663423e-07  19.9861  19.8343
0202-03-01_12:45:17.816000      81073.93        1.72282400e+00       -3.01157993e-07  20.0224  19.6568
0202-03-01_12:45:18.220000      81074.34        1.92978100e+00       -3.52910293e-07  20.0224  19.6568
0202-03-01_12:45:18.645000      81074.76        2.31441000e+00       -2.97129373e-07  20.0224  19.6568
0202-03-01_12:45:19.043000      81075.16        2.52210000e+00       -2.47546343e-07  19.9881  19.7388
0202-03-01_12:45:19.440000      81075.56        2.91142800e+00       -2.62917083e-07  19.9881  19.7388
0202-03-01_12:45:19.840000      81075.96        3.30130600e+00       -3.33448953e-07  20.0032  19.8069
0202-03-01_12:45:20.242000      81076.36        3.50374500e+00       -2.73205563e-07  20.0032  19.8069
0202-03-01_12:45:20.645000      81076.77        3.89345500e+00       -2.44695313e-07  19.9856  19.6095
0202-03-01_12:45:21.043000      81077.16        4.10037100e+00       -2.17858503e-07  19.9856  19.6095
0202-03-01_12:45:21.445000      81077.56        4.48744900e+00       -2.80704993e-07  19.9856  19.6095
0202-03-01_12:45:21.850000      81077.97        4.69329200e+00       -3.43055663e-07  19.9826  19.8614
0202-03-01_12:45:22.242000      81078.36        5.08183400e+00       -3.55575383e-07  19.9826  19.8614
0202-03-01_12:45:22.650000      81078.77        5.26542100e+00       -2.96013753e-07  20.0234  19.6241
0202-03-01_12:45:23.047000      81079.17        5.67486300e+00       -2.65954043e-07  20.0234  19.6241
0202-03-01_12:45:23.453000      81079.57        5.86040000e+00       -3.29110353e-07  20.0234  19.6241
0202-03-01_12:45:23.850000      81079.97        6.27059900e+00       -2.64218513e-07  19.9875  19.7674
0202-03-01_12:45:24.246000      81080.37        6.66059400e+00       -1.30158403e-07  19.9875  19.7674
0202-03-01_12:45:24.668000      81080.79        6.86328700e+00        1.23662435e-09  20.0040  19.7718
0202-03-01_12:45:25.062000      81081.18        7.25516400e+00        8.94725567e-07  20.0040  19.7718
0202-03-01_12:45:25.470000      81081.59        7.43770400e+00        2.85921562e-06  20.0040  19.7718
0202-03-01_12:45:25.863000      81081.98        7.84813700e+00        1.20584102e-05  19.9865  19.6393
0202-03-01_12:45:26.258000      81082.38        8.03448200e+00        2.12377090e-05  19.9865  19.6393

File: chapter 5/cold_vs_warm/20K/ffj29/Ic/1_anneal/Ic_2024-03-01_12-47-19173001_f29-1400keV-100nA-20k.txt
# Ic = 6.46 A, n = 26.55 , Tavg = 19.99 K, f29-1400keV-100nA-20k
#datetime                        t_s     iHTS_A                vHTS_V                tHTS_K  tTAR_K
0202-03-01_12:47:07.770000      81183.89       -4.17249800e-01       -1.05692697e-07  20.0264  19.6562
0202-03-01_12:47:08.168000      81184.29       -5.52523300e-02       -1.38975339e-07  20.0264  19.6562
0202-03-01_12:47:08.590000      81184.71        1.48257700e-01       -1.55399699e-07  20.0264  19.6562
0202-03-01_12:47:08.996000      81185.12        5.38045700e-01       -2.40186583e-07  19.9739  19.7350
0202-03-01_12:47:09.390000      81185.51        7.45422000e-01       -2.48925582e-07  19.9739  19.7350
0202-03-01_12:47:09.793000      81185.91        1.13358200e+00       -2.85802919e-07  20.0008  19.8092
0202-03-01_12:47:10.207000      81186.33        1.33606000e+00       -3.01421555e-07  20.0008  19.8092
0202-03-01_12:47:10.633000      81186.75        1.72738900e+00       -3.05388193e-07  20.0047  19.6078
0202-03-01_12:47:11.043000      81187.16        1.93242000e+00       -2.85988855e-07  20.0047  19.6078
0202-03-01_12:47:11.440000      81187.56        2.31897500e+00       -3.45860290e-07  20.0047  19.6078
0202-03-01_12:47:11.844000      81187.97        2.52292400e+00       -3.11895958e-07  19.9986  19.8624
0202-03-01_12:47:12.254000      81188.38        2.91207900e+00       -3.13073554e-07  19.9986  19.8624
0202-03-01_12:47:12.652000      81188.77        3.30068300e+00       -3.45860290e-07  20.0050  19.6258
0202-03-01_12:47:13.066000      81189.19        3.50632700e+00       -3.94327650e-07  20.0050  19.6258
0202-03-01_12:47:13.465000      81189.59        3.89439400e+00       -3.74742560e-07  20.0050  19.6258
0202-03-01_12:47:13.875000      81189.99        4.09623400e+00       -3.54103900e-07  19.9948  19.7658
0202-03-01_12:47:14.285000      81190.41        4.48682800e+00       -3.08859416e-07  19.9948  19.7658
0202-03-01_12:47:14.688000      81190.81        4.70123700e+00       -3.84845360e-07  19.9904  19.7753
0202-03-01_12:47:15.100000      81191.22        5.08785300e+00       -4.44097050e-07  19.9904  19.7753
0202-03-01_12:47:15.566000      81191.69        5.26739500e+00       -4.53517820e-07  19.9904  19.7753
0202-03-01_12:47:15.977000      81192.10        5.67991600e+00       -3.36439960e-07  19.9878  19.6380
0202-03-01_12:47:16.370000      81192.49        5.86574900e+00       -3.26337423e-07  19.9878  19.6380
0202-03-01_12:47:16.766000      81192.89        6.27270900e+00       -2.88592364e-07  19.9776  19.8308
0202-03-01_12:47:17.168000      81193.29        6.65684700e+00       -4.97262577e-08  19.9776  19.8308
0202-03-01_12:47:17.605000      81193.72        6.86300000e+00        5.90081845e-07  19.9776  19.8308
0202-03-01_12:47:18.008000      81194.13        7.25473400e+00        4.48317604e-06  20.0095  19.6529
0202-03-01_12:47:18.402000      81194.52        7.44094200e+00        8.60559344e-06  20.0095  19.6529
0202-03-01_12:47:18.800000      81194.92        7.84988800e+00        3.17045293e-05  19.9854  19.7388

File: chapter 5/cold_vs_warm/20K/ffj29/Ic/1_anneal/Ic_2024-03-01_12-49-56838158_f29-1400keV-100nA-20k.txt
# Ic = 6.09 A, n = 25.63 , Tavg = 20.02 K, f29-1400keV-100nA-20k
#datetime                        t_s     iHTS_A                vHTS_V                tHTS_K  tTAR_K
0202-03-01_12:49:45.906000      81342.03       -4.18995900e-01       -2.38615332e-07  20.0102  19.6347
0202-03-01_12:49:46.312000      81342.43       -6.03849500e-02       -1.98453104e-07  20.0102  19.6347
0202-03-01_12:49:46.723000      81342.84        1.44716200e-01       -2.21447219e-07  19.9827  19.7798
0202-03-01_12:49:47.130000      81343.25        5.33888800e-01       -2.14071748e-07  19.9827  19.7798
0202-03-01_12:49:47.540000      81343.66        7.35450300e-01       -2.10910832e-07  19.9827  19.7798
0202-03-01_12:49:47.965000      81344.08        1.12839400e+00       -2.74810920e-07  20.0126  19.7687
0202-03-01_12:49:48.367000      81344.49        1.33323000e+00       -2.10910832e-07  20.0126  19.7687
0202-03-01_12:49:48.777000      81344.90        1.72254500e+00       -2.03411404e-07  19.9942  19.6321
0202-03-01_12:49:49.180000      81345.30        1.92543900e+00       -2.21385240e-07  19.9942  19.6321
0202-03-01_12:49:49.582000      81345.70        2.31622000e+00       -2.15435281e-07  19.9942  19.6321
0202-03-01_12:49:49.992000      81346.11        2.51811700e+00       -2.59192275e-07  19.9777  19.8550
0202-03-01_12:49:50.395000      81346.52        2.90695500e+00       -2.86152984e-07  19.9777  19.8550
0202-03-01_12:49:50.800000      81346.92        3.29619700e+00       -1.87854657e-07  20.0143  19.6309
0202-03-01_12:49:51.207000      81347.33        3.49980600e+00       -2.69790549e-07  20.0143  19.6309
0202-03-01_12:49:51.610000      81347.73        3.88961700e+00       -2.78901423e-07  20.0143  19.6309
0202-03-01_12:49:52.040000      81348.16        4.09617900e+00       -3.00098151e-07  19.9873  19.7786
0202-03-01_12:49:52.445000      81348.57        4.48636800e+00       -2.86896680e-07  19.9873  19.7786
0202-03-01_12:49:52.850000      81348.97        4.69057100e+00       -1.94610339e-07  20.0020  19.6005
0202-03-01_12:49:53.260000      81349.38        5.08598300e+00       -2.00064468e-07  20.0020  19.6005
0202-03-01_12:49:53.664000      81349.78        5.26189500e+00       -2.46238628e-07  19.9885  19.6284
0202-03-01_12:49:54.066000      81350.19        5.67300400e+00       -2.09671173e-07  19.9885  19.6284
0202-03-01_12:49:54.470000      81350.59        5.85859900e+00       -1.49613776e-07  19.9885  19.6284
0202-03-01_12:49:54.870000      81350.99        6.26794100e+00        1.06792263e-07  19.9947  19.7162
0202-03-01_12:49:55.273000      81351.39        6.65806800e+00        2.03372101e-06  19.9947  19.7162
0202-03-01_12:49:55.684000      81351.80        6.86259400e+00        4.47005788e-06  20.0196  19.6259
0202-03-01_12:49:56.082000      81352.20        7.25281500e+00        1.65379485e-05  20.0196  19.6259
0202-03-01_12:49:56.477000      81352.60        7.43680600e+00        3.01082132e-05  20.0196  19.6259

File: chapter 5/cold_vs_warm/20K/ffj29/Ic/1_anneal/Ic_2024-03-01_12-56-35399443_f29-1000keV-100nA-20k.txt
# Ic = 5.70 A, n = 36.28 , Tavg = 20.07 K, f29-1000keV-100nA-20k
#datetime                        t_s     iHTS_A                vHTS_V                tHTS_K  tTAR_K
0202-03-01_12:56:23.100000      81739.22        5.03490900e-02        4.86535735e-08  20.7105  20.4045
0202-03-01_12:56:23.293000      81739.41        8.56621700e-02        5.72686735e-08  20.7105  20.4045
0202-03-01_12:56:23.508000      81739.63        1.94018900e-01        6.58837635e-08  20.7105  20.4045
0202-03-01_12:56:23.730000      81739.85        2.90965600e-01        8.32998835e-08  20.6351  20.2751
0202-03-01_12:56:23.934000      81740.05        3.92198400e-01        9.08613335e-08  20.6351  20.2751
0202-03-01_12:56:24.137000      81740.26        4.90529800e-01        8.82582135e-08  20.6351  20.2751
0202-03-01_12:56:24.340000      81740.46        5.84453300e-01        7.57384335e-08  20.6351  20.2751
0202-03-01_12:56:24.562000      81740.68        6.88023700e-01        6.19171035e-08  20.6351  20.2751
0202-03-01_12:56:24.777000      81740.90        7.89053900e-01        5.99957535e-08  20.5705  20.3758
0202-03-01_12:56:24.990000      81741.11        8.84886000e-01        6.32186635e-08  20.5705  20.3758
0202-03-01_12:56:25.184000      81741.30        9.84753500e-01        7.03462535e-08  20.5705  20.3758
0202-03-01_12:56:25.375000      81741.49        1.07494300e+00        7.23295835e-08  20.5705  20.3758
0202-03-01_12:56:25.586000      81741.71        1.18404800e+00        7.51806235e-08  20.5705  20.3758
0202-03-01_12:56:25.790000      81741.91        1.28060400e+00        7.06557935e-08  20.5290  20.1150
0202-03-01_12:56:25.980000      81742.10        1.37697600e+00        8.14396235e-08  20.5290  20.1150
0202-03-01_12:56:26.176000      81742.30        1.47961300e+00        7.56748635e-08  20.5290  20.1150
0202-03-01_12:56:26.370000      81742.49        1.57620000e+00        8.18106135e-08  20.5290  20.1150
0202-03-01_12:56:26.594000      81742.71        1.67103500e+00        7.35054235e-08  20.5290  20.1150
0202-03-01_12:56:26.800000      81742.92        1.77822400e+00        7.40012535e-08  20.4441  20.2215
0202-03-01_12:56:27.004000      81743.12        1.87291000e+00        6.78653335e-08  20.4441  20.2215
0202-03-01_12:56:27.195000      81743.32        1.97106900e+00        6.04898235e-08  20.4441  20.2215
0202-03-01_12:56:27.400000      81743.52        2.07481300e+00        5.94361835e-08  20.4441  20.2215
0202-03-01_12:56:27.613000      81743.73        2.17247300e+00        6.97866835e-08  20.3995  20.0921
0202-03-01_12:56:27.820000      81743.94        2.27064800e+00        6.76174135e-08  20.3995  20.0921
0202-03-01_12:56:28.016000      81744.14        2.37248500e+00        6.72455435e-08  20.3995  20.0921
0202-03-01_12:56:28.207000      81744.33        2.46167000e+00        7.05924035e-08  20.3995  20.0921
0202-03-01_12:56:28.410000      81744.53        2.57042400e+00        7.49309435e-08  20.3995  20.0921
0202-03-01_12:56:28.613000      81744.73        2.67159400e+00        7.61085435e-08  20.3241  19.9682
0202-03-01_12:56:28.820000      81744.94        2.76630700e+00        7.44970835e-08  20.3241  19.9682
0202-03-01_12:56:29.020000      81745.14        2.86855200e+00        6.74934535e-08  20.3241  19.9682
0202-03-01_12:56:29.227000      81745.34        2.96813000e+00        6.73075135e-08  20.3241  19.9682
0202-03-01_12:56:29.430000      81745.55        3.06127300e+00        7.24517835e-08  20.3241  19.9682
0202-03-01_12:56:29.630000      81745.75        3.16658400e+00        7.46210435e-08  20.2667  20.0973
0202-03-01_12:56:29.836000      81745.95        3.26573300e+00        6.55721035e-08  20.2667  20.0973
0202-03-01_12:56:30.027000      81746.15        3.36092700e+00        5.42919235e-08  20.2667  20.0973
0202-03-01_12:56:30.220000      81746.34        3.46366900e+00        4.40653735e-08  20.2667  20.0973
0202-03-01_12:56:30.426000      81746.55        3.56395500e+00        3.26612335e-08  20.2667  20.0973
0202-03-01_12:56:30.630000      81746.75        3.65939100e+00        3.91070535e-08  20.2379  19.8343
0202-03-01_12:56:30.836000      81746.96        3.76212900e+00        4.73502635e-08  20.2379  19.8343
0202-03-01_12:56:31.027000      81747.15        3.85787200e+00        5.21226535e-08  20.2379  19.8343
0202-03-01_12:56:31.223000      81747.34        3.95577600e+00        5.99320135e-08  20.2379  19.8343
0202-03-01_12:56:31.414000      81747.53        4.05928300e+00        5.94361835e-08  20.2379  19.8343
0202-03-01_12:56:31.613000      81747.73        4.15936700e+00        5.70809735e-08  20.1728  19.9688
0202-03-01_12:56:31.816000      81747.94        4.25762000e+00        4.96436635e-08  20.1728  19.9688
0202-03-01_12:56:32.020000      81748.14        4.35370300e+00        4.49954035e-08  20.1728  19.9688
0202-03-01_12:56:32.215000      81748.33        4.45693300e+00        3.76201135e-08  20.1728  19.9688
0202-03-01_12:56:32.406000      81748.53        4.54624600e+00        3.83018835e-08  20.1728  19.9688
0202-03-01_12:56:32.613000      81748.73        4.64995900e+00        3.94794935e-08  20.1610  19.8502
0202-03-01_12:56:32.810000      81748.93        4.75482800e+00        4.10909435e-08  20.1610  19.8502
0202-03-01_12:56:33.010000      81749.13        4.85387900e+00        3.13602335e-08  20.1610  19.8502
0202-03-01_12:56:33.215000      81749.33        4.94239300e+00        2.26831635e-08  20.1610  19.8502
0202-03-01_12:56:33.406000      81749.53        5.05220300e+00        3.02446135e-08  20.1610  19.8502
0202-03-01_12:56:33.617000      81749.74        5.15303500e+00        3.20420035e-08  20.1610  19.8502
0202-03-01_12:56:33.824000      81749.94        5.24814300e+00        4.61112535e-08  20.1016  19.7374
0202-03-01_12:56:34.027000      81750.15        5.35043300e+00        6.47669435e-08  20.1016  19.7374
0202-03-01_12:56:34.223000      81750.34        5.43910200e+00        9.78017835e-08  20.1016  19.7374
0202-03-01_12:56:34.426000      81750.55        5.54072500e+00        1.23337154e-07  20.1016  19.7374
0202-03-01_12:56:34.630000      81750.75        5.64871600e+00        2.08000544e-07  20.1016  19.7374
0202-03-01_12:56:34.832000      81750.95        5.74825100e+00        3.20306594e-07  20.0656  19.8870
0202-03-01_12:56:35.035000      81751.16        5.84263500e+00        5.38906724e-07  20.0656  19.8870

File: chapter 5/cold_vs_warm/20K/ffj29/Ic/1_anneal/Ic_2024-03-01_12-57-30778238_f29-1000keV-100nA-20k.txt
# Ic = 5.77 A, n = 21.53 , Tavg = 19.26 K, f29-1000keV-100nA-20k
#datetime                        t_s     iHTS_A                vHTS_V                tHTS_K  tTAR_K
0202-03-01_12:57:06.470000      81782.59        4.99799800e-02        3.88919085e-08  19.4574  19.0446
0202-03-01_12:57:06.680000      81782.80        4.90909900e-02        5.01721285e-08  19.4574  19.0446
0202-03-01_12:57:06.875000      81783.00        1.00042700e-01        7.00674585e-08  19.4275  19.2530
0202-03-01_12:57:07.074000      81783.19        1.50009000e-01        6.70924885e-08  19.4275  19.2530
0202-03-01_12:57:07.266000      81783.39        1.97758000e-01        8.20294585e-08  19.4275  19.2530
0202-03-01_12:57:07.460000      81783.58        2.46652700e-01        7.60794685e-08  19.4275  19.2530
0202-03-01_12:57:07.684000      81783.80        2.98762100e-01        8.24013385e-08  19.4276  19.1331
0202-03-01_12:57:07.890000      81784.01        3.47051300e-01        7.30424885e-08  19.4276  19.1331
0202-03-01_12:57:08.094000      81784.21        3.96526300e-01        8.26492485e-08  19.4276  19.1331
0202-03-01_12:57:08.293000      81784.41        4.47190100e-01        8.01081085e-08  19.4276  19.1331
0202-03-01_12:57:08.496000      81784.62        4.94596300e-01        8.25252985e-08  19.4276  19.1331
0202-03-01_12:57:08.690000      81784.81        5.44132200e-01        8.92810185e-08  19.3969  19.0638
0202-03-01_12:57:08.887000      81785.01        5.95551400e-01        8.97148685e-08  19.3969  19.0638
0202-03-01_12:57:09.086000      81785.20        6.42999500e-01        8.16575885e-08  19.3969  19.0638
0202-03-01_12:57:09.285000      81785.41        6.92526500e-01        8.49424785e-08  19.3969  19.0638
0202-03-01_12:57:09.490000      81785.61        7.43447000e-01        8.19674785e-08  19.3969  19.0638
0202-03-01_12:57:09.710000      81785.83        7.93186200e-01        9.08304985e-08  19.3984  19.2566
0202-03-01_12:57:09.906000      81786.02        8.41934000e-01        8.30831085e-08  19.3984  19.2566
0202-03-01_12:57:10.100000      81786.22        8.93139500e-01        8.97148685e-08  19.3984  19.2566
0202-03-01_12:57:10.300000      81786.42        9.40170200e-01        9.54789285e-08  19.3984  19.2566
0202-03-01_12:57:10.496000      81786.61        9.89587300e-01        1.02296638e-07  19.3984  19.2566
0202-03-01_12:57:10.723000      81786.84        1.04312500e+00        1.03846119e-07  19.3985  18.9935
0202-03-01_12:57:10.918000      81787.04        1.08957300e+00        9.80200785e-08  19.3985  18.9935
0202-03-01_12:57:11.120000      81787.24        1.13813100e+00        9.52929985e-08  19.3985  18.9935
0202-03-01_12:57:11.324000      81787.44        1.19071300e+00        1.07502888e-07  19.3985  18.9935
0202-03-01_12:57:11.543000      81787.66        1.23953000e+00        1.10973719e-07  19.3985  18.9935
0202-03-01_12:57:11.746000      81787.87        1.29016400e+00        1.09362259e-07  19.3596  19.2092
0202-03-01_12:57:11.938000      81788.06        1.33870600e+00        9.57888285e-08  19.3596  19.2092
0202-03-01_12:57:12.140000      81788.26        1.38318500e+00        8.69258085e-08  19.3596  19.2092
0202-03-01_12:57:12.336000      81788.46        1.43794700e+00        9.37435185e-08  19.3596  19.2092
0202-03-01_12:57:12.562000      81788.68        1.48826800e+00        1.04094099e-07  19.3596  19.2092
0202-03-01_12:57:12.777000      81788.90        1.53832300e+00        1.09920409e-07  19.4005  19.0831
0202-03-01_12:57:12.984000      81789.10        1.58703800e+00        9.74628785e-08  19.4005  19.0831
0202-03-01_12:57:13.176000      81789.30        1.63482100e+00        9.37441985e-08  19.4005  19.0831
0202-03-01_12:57:13.383000      81789.50        1.68372000e+00        8.25879485e-08  19.4005  19.0831
0202-03-01_12:57:13.605000      81789.73        1.73681400e+00        9.38681585e-08  19.4005  19.0831
0202-03-01_12:57:13.820000      81789.94        1.78488200e+00        9.12650285e-08  19.3608  19.0267
0202-03-01_12:57:14.016000      81790.13        1.83457900e+00        1.11966068e-07  19.3608  19.0267
0202-03-01_12:57:14.220000      81790.34        1.88462300e+00        1.10168668e-07  19.3608  19.0267
0202-03-01_12:57:14.420000      81790.54        1.93248200e+00        1.17172318e-07  19.3608  19.0267
0202-03-01_12:57:14.630000      81790.75        1.98225600e+00        9.59134685e-08  19.3608  19.0267
0202-03-01_12:57:14.830000      81790.95        2.03364000e+00        1.02173358e-07  19.3526  19.2130
0202-03-01_12:57:15.023000      81791.14        2.08166800e+00        9.83926285e-08  19.3526  19.2130
0202-03-01_12:57:15.215000      81791.34        2.13071200e+00        1.08433258e-07  19.3526  19.2130
0202-03-01_12:57:15.414000      81791.53        2.18292300e+00        1.14445229e-07  19.3526  19.2130
0202-03-01_12:57:15.613000      81791.73        2.23191400e+00        1.30559809e-07  19.3534  18.9513
0202-03-01_12:57:15.820000      81791.94        2.27867100e+00        1.32976999e-07  19.3534  18.9513
0202-03-01_12:57:16.016000      81792.14        2.33150900e+00        1.40104598e-07  19.3534  18.9513
0202-03-01_12:57:16.207000      81792.33        2.38064600e+00        1.41778038e-07  19.3534  18.9513
0202-03-01_12:57:16.402000      81792.52        2.42614900e+00        1.39112929e-07  19.3534  18.9513
0202-03-01_12:57:16.598000      81792.72        2.47994300e+00        1.47232198e-07  19.3534  18.9513
0202-03-01_12:57:16.805000      81792.93        2.53057700e+00        1.38431159e-07  19.3233  19.1724
0202-03-01_12:57:17.008000      81793.13        2.57710800e+00        1.38245229e-07  19.3233  19.1724
0202-03-01_12:57:17.207000      81793.33        2.62903400e+00        1.24547828e-07  19.3233  19.1724
0202-03-01_12:57:17.400000      81793.52        2.67868500e+00        1.20395228e-07  19.3233  19.1724
0202-03-01_12:57:17.625000      81793.75        2.72482800e+00        1.28824398e-07  19.3233  19.1724
0202-03-01_12:57:17.832000      81793.95        2.77829500e+00        1.33224918e-07  19.3471  19.0436
0202-03-01_12:57:18.027000      81794.15        2.82573800e+00        1.39050959e-07  19.3471  19.0436
0202-03-01_12:57:18.220000      81794.34        2.87473700e+00        1.32109288e-07  19.3471  19.0436
0202-03-01_12:57:18.426000      81794.54        2.92677100e+00        1.42955639e-07  19.3471  19.0436
0202-03-01_12:57:18.630000      81794.75        2.97652100e+00        1.30373958e-07  19.3105  18.9890
0202-03-01_12:57:18.844000      81794.96        3.02447700e+00        1.23122478e-07  19.3105  18.9890
0202-03-01_12:57:19.035000      81795.16        3.07568400e+00        1.10974678e-07  19.3105  18.9890
0202-03-01_12:57:19.227000      81795.35        3.12529000e+00        1.13453848e-07  19.3105  18.9890
0202-03-01_12:57:19.430000      81795.55        3.17022000e+00        1.21759049e-07  19.3105  18.9890
0202-03-01_12:57:19.633000      81795.75        3.22451900e+00        1.29134568e-07  19.3105  18.9890
0202-03-01_12:57:19.844000      81795.96        3.27458100e+00        1.37439778e-07  19.3220  19.1765
0202-03-01_12:57:20.047000      81796.17        3.32160300e+00        1.34340818e-07  19.3220  19.1765
0202-03-01_12:57:20.240000      81796.36        3.37345400e+00        1.26097599e-07  19.3220  19.1765
0202-03-01_12:57:20.440000      81796.56        3.42350800e+00        1.15561138e-07  19.3220  19.1765
0202-03-01_12:57:20.652000      81796.77        3.47097300e+00        1.16366869e-07  19.3276  18.9156
0202-03-01_12:57:20.844000      81796.97        3.52255300e+00        1.24486138e-07  19.3276  18.9156
0202-03-01_12:57:21.043000      81797.16        3.57214200e+00        1.34526759e-07  19.3276  18.9156
0202-03-01_12:57:21.240000      81797.36        3.61818300e+00        1.39547068e-07  19.3276  18.9156
0202-03-01_12:57:21.434000      81797.55        3.67168300e+00        1.58822589e-07  19.3276  18.9156
0202-03-01_12:57:21.640000      81797.76        3.72156700e+00        1.63037168e-07  19.2922  19.1416
0202-03-01_12:57:21.848000      81797.97        3.76895500e+00        1.59132478e-07  19.2922  19.1416
0202-03-01_12:57:22.043000      81798.16        3.82033300e+00        1.49153838e-07  19.2922  19.1416
0202-03-01_12:57:22.234000      81798.35        3.86813900e+00        1.41716339e-07  19.2922  19.1416
0202-03-01_12:57:22.430000      81798.55        3.91711900e+00        1.34774678e-07  19.2922  19.1416
0202-03-01_12:57:22.645000      81798.76        3.96924400e+00        1.28080929e-07  19.3169  19.0044
0202-03-01_12:57:22.840000      81798.96        4.01723400e+00        1.28514778e-07  19.3169  19.0044
0202-03-01_12:57:23.043000      81799.16        4.06635600e+00        1.30931968e-07  19.3169  19.0044
0202-03-01_12:57:23.234000      81799.36        4.11834600e+00        1.32915298e-07  19.3169  19.0044
0202-03-01_12:57:23.434000      81799.55        4.16814200e+00        1.42336128e-07  19.3169  19.0044
0202-03-01_12:57:23.640000      81799.76        4.21574200e+00        1.40166858e-07  19.2755  18.9615
0202-03-01_12:57:23.836000      81799.96        4.26634100e+00        1.25601759e-07  19.2755  18.9615
0202-03-01_12:57:24.027000      81800.15        4.31665300e+00        1.18474159e-07  19.2755  18.9615
0202-03-01_12:57:24.227000      81800.35        4.36546300e+00        1.22874679e-07  19.2755  18.9615
0202-03-01_12:57:24.420000      81800.54        4.41345700e+00        1.31923639e-07  19.2755  18.9615
0202-03-01_12:57:24.630000      81800.75        4.46580500e+00        1.30869479e-07  19.2899  19.1439
0202-03-01_12:57:24.836000      81800.95        4.51383600e+00        1.31922608e-07  19.2899  19.1439
0202-03-01_12:57:25.027000      81801.15        4.56379600e+00        1.39545358e-07  19.2899  19.1439
0202-03-01_12:57:25.220000      81801.34        4.61474700e+00        1.42148478e-07  19.2899  19.1439
0202-03-01_12:57:25.414000      81801.53        4.66447200e+00        1.42148478e-07  19.2899  19.1439
0202-03-01_12:57:25.625000      81801.75        4.71045200e+00        1.44069838e-07  19.2861  18.8851
0202-03-01_12:57:25.824000      81801.94        4.76366400e+00        1.52932849e-07  19.2861  18.8851
0202-03-01_12:57:26.023000      81802.14        4.81322100e+00        1.59812529e-07  19.2861  18.8851
0202-03-01_12:57:26.215000      81802.33        4.85034400e+00        1.59502639e-07  19.2861  18.8851
0202-03-01_12:57:26.406000      81802.53        4.91220500e+00        1.54110448e-07  19.2861  18.8851
0202-03-01_12:57:26.630000      81802.75        4.96286700e+00        1.44813589e-07  19.2861  18.8851
0202-03-01_12:57:26.830000      81802.95        5.01235900e+00        1.34339119e-07  19.2543  19.1145
0202-03-01_12:57:27.030000      81803.15        5.06160100e+00        1.21323499e-07  19.2543  19.1145
0202-03-01_12:57:27.227000      81803.35        5.10952500e+00        1.04589139e-07  19.2543  19.1145
0202-03-01_12:57:27.426000      81803.55        5.15845400e+00        1.05456848e-07  19.2543  19.1145
0202-03-01_12:57:27.630000      81803.75        5.21038100e+00        1.23988599e-07  19.2888  18.9696
0202-03-01_12:57:27.830000      81803.95        5.26047100e+00        1.51755248e-07  19.2888  18.9696
0202-03-01_12:57:28.035000      81804.15        5.30517400e+00        1.55659929e-07  19.2888  18.9696
0202-03-01_12:57:28.227000      81804.35        5.35947900e+00        1.73447939e-07  19.2888  18.9696
0202-03-01_12:57:28.430000      81804.55        5.41009600e+00        1.73633878e-07  19.2888  18.9696
0202-03-01_12:57:28.633000      81804.75        5.45683300e+00        1.90988028e-07  19.2549  18.9333
0202-03-01_12:57:28.830000      81804.95        5.50863200e+00        1.98301568e-07  19.2549  18.9333
0202-03-01_12:57:29.020000      81805.14        5.55816500e+00        2.16151548e-07  19.2549  18.9333
0202-03-01_12:57:29.227000      81805.35        5.60454000e+00        2.44971839e-07  19.2549  18.9333
0202-03-01_12:57:29.426000      81805.55        5.65842400e+00        2.63441619e-07  19.2549  18.9333
0202-03-01_12:57:29.633000      81805.75        5.70736400e+00        2.97530139e-07  19.2572  19.1156
0202-03-01_12:57:29.832000      81805.95        5.75544200e+00        3.44076449e-07  19.2572  19.1156
0202-03-01_12:57:30.023000      81806.14        5.80638200e+00        3.99423809e-07  19.2572  19.1156
0202-03-01_12:57:30.220000      81806.34        5.85658700e+00        4.46465959e-07  19.2572  19.1156
