Repository: shortlab/2025-devitre-PhD

# 2025-devitre-PhD
Data repository for Alexis Devitre's PhD thesis

File: chapter 5/cold_vs_warm/20K/ffj29/Ic/1_anneal/Ic_2024-03-01_14-00-36977859_f29-2400keV-15nA-20k.txt
# Ic = 4.62 A, n = 25.65 , Tavg = 19.98 K, f29-2400keV-15nA-20k
#datetime                        t_s     iHTS_A                vHTS_V                tHTS_K  tTAR_K
0202-03-01_14:00:13.914000      1837.43        5.05115300e-02       -6.10567000e-09  20.0186  19.6709
0202-03-01_14:00:14.117000      1837.63        4.87305600e-02       -7.36007900e-08  20.0186  19.6709
0202-03-01_14:00:14.316000      1837.83        9.90932800e-02       -3.29425700e-08  20.0186  19.6709
0202-03-01_14:00:14.508000      1838.02        1.46979000e-01       -6.59773800e-08  20.0186  19.6709
0202-03-01_14:00:14.710000      1838.23        1.96063800e-01       -3.04014400e-08  20.0186  19.6709
0202-03-01_14:00:14.920000      1838.44        2.48271300e-01       -5.86638600e-08  19.9865  19.7534
0202-03-01_14:00:15.130000      1838.64        2.97937300e-01       -1.78197000e-08  19.9865  19.7534
0202-03-01_14:00:15.320000      1838.84        3.44705400e-01       -4.06899500e-08  19.9865  19.7534
0202-03-01_14:00:15.516000      1839.03        3.96549300e-01       -1.71999100e-08  19.9865  19.7534
0202-03-01_14:00:15.720000      1839.23        4.45975500e-01       -2.86660200e-08  19.9865  19.7534
0202-03-01_14:00:15.920000      1839.44        4.94441500e-01       -4.26732800e-08  19.9941  19.8503
0202-03-01_14:00:16.125000      1839.64        5.43051500e-01       -6.08331200e-08  19.9941  19.8503
0202-03-01_14:00:16.324000      1839.84        5.92817600e-01       -9.43017800e-08  19.9941  19.8503
0202-03-01_14:00:16.527000      1840.04        6.42368500e-01       -1.08247050e-07  19.9941  19.8503
0202-03-01_14:00:16.750000      1840.27        6.91340800e-01       -8.82278400e-08  19.9941  19.8503
0202-03-01_14:00:16.970000      1840.49        7.43744200e-01       -8.22158700e-08  20.0201  19.6701
0202-03-01_14:00:17.164000      1840.68        7.91107500e-01       -6.31263400e-08  20.0201  19.6701
0202-03-01_14:00:17.370000      1840.89        8.42046000e-01       -9.37439700e-08  20.0201  19.6701
0202-03-01_14:00:17.566000      1841.08        8.90412600e-01       -5.98414600e-08  20.0201  19.6701
0202-03-01_14:00:17.824000      1841.34        9.38866700e-01       -8.81658600e-08  20.0201  19.6701
0202-03-01_14:00:18.020000      1841.54        9.89414200e-01       -6.60393600e-08  19.9849  19.7373
0202-03-01_14:00:18.215000      1841.73        1.03813000e+00       -9.02731400e-08  19.9849  19.7373
0202-03-01_14:00:18.406000      1841.92        1.09003300e+00       -5.45732400e-08  19.9849  19.7373
0202-03-01_14:00:18.610000      1842.13        1.13928700e+00       -2.15384400e-08  19.9849  19.7373
0202-03-01_14:00:18.830000      1842.35        1.18936200e+00        2.04213400e-08  20.0029  19.8210
0202-03-01_14:00:19.035000      1842.55        1.23994100e+00       -1.98025900e-08  20.0029  19.8210
0202-03-01_14:00:19.230000      1842.74        1.28644000e+00       -2.29008700e-08  20.0029  19.8210
0202-03-01_14:00:19.430000      1842.95        1.33515700e+00       -5.19683600e-08  20.0029  19.8210
0202-03-01_14:00:19.637000      1843.15        1.38495100e+00       -5.45710400e-08  20.0029  19.8210
0202-03-01_14:00:19.836000      1843.35        1.43713800e+00       -5.12861500e-08  19.9916  19.6299
0202-03-01_14:00:20.047000      1843.56        1.48507300e+00       -5.66783200e-08  19.9916  19.6299
0202-03-01_14:00:20.240000      1843.75        1.53617700e+00       -3.83325300e-08  19.9916  19.6299
0202-03-01_14:00:20.430000      1843.95        1.58572400e+00       -3.88903400e-08  19.9916  19.6299
0202-03-01_14:00:20.637000      1844.15        1.63072600e+00       -2.84778700e-08  19.9916  19.6299
0202-03-01_14:00:20.840000      1844.36        1.68524400e+00       -3.23205700e-08  19.9862  19.8522
0202-03-01_14:00:21.035000      1844.55        1.73477300e+00       -5.85996700e-08  19.9862  19.8522
0202-03-01_14:00:21.227000      1844.74        1.77977200e+00       -6.85782900e-08  19.9862  19.8522
0202-03-01_14:00:21.420000      1844.94        1.83394600e+00       -7.63256700e-08  19.9862  19.8522
0202-03-01_14:00:21.617000      1845.13        1.88357300e+00       -3.89523200e-08  19.9862  19.8522
0202-03-01_14:00:21.824000      1845.34        1.92918200e+00       -1.62680000e-08  19.9862  19.8522
0202-03-01_14:00:22.040000      1845.55        1.98331100e+00       -3.13908800e-08  20.0165  19.6656
0202-03-01_14:00:22.230000      1845.75        2.03259200e+00       -8.31433600e-08  20.0165  19.6656
0202-03-01_14:00:22.426000      1845.94        2.07709300e+00       -8.54365800e-08  20.0165  19.6656
0202-03-01_14:00:22.617000      1846.13        2.13121500e+00       -9.90719700e-08  20.0165  19.6656
0202-03-01_14:00:22.836000      1846.35        2.18134400e+00       -7.78751400e-08  20.0165  19.6656
0202-03-01_14:00:23.050000      1846.57        2.22971400e+00       -6.52314300e-08  19.9906  19.7353
0202-03-01_14:00:23.246000      1846.76        2.28089300e+00       -7.94866000e-08  19.9906  19.7353
0202-03-01_14:00:23.438000      1846.96        2.33053800e+00       -1.02976650e-07  19.9906  19.7353
0202-03-01_14:00:23.645000      1847.16        2.37567800e+00       -1.06261530e-07  19.9906  19.7353
0202-03-01_14:00:23.855000      1847.37        2.42945300e+00       -1.16550050e-07  20.0123  19.8170
0202-03-01_14:00:24.074000      1847.59        2.47871200e+00       -8.33912800e-08  20.0123  19.8170
0202-03-01_14:00:24.273000      1847.79        2.52887500e+00       -8.04162800e-08  20.0123  19.8170
0202-03-01_14:00:24.477000      1847.99        2.57856600e+00       -6.74006900e-08  20.0123  19.8170
0202-03-01_14:00:24.670000      1848.19        2.62512800e+00       -5.36413500e-08  20.0123  19.8170
0202-03-01_14:00:24.890000      1848.41        2.67806000e+00       -5.58725900e-08  19.9931  19.6256
0202-03-01_14:00:25.086000      1848.60        2.72570000e+00       -6.45509800e-08  19.9931  19.6256
0202-03-01_14:00:25.277000      1848.79        2.77415900e+00       -9.32485700e-08  19.9931  19.6256
0202-03-01_14:00:25.480000      1849.00        2.82603100e+00       -1.09240920e-07  19.9931  19.6256
0202-03-01_14:00:25.676000      1849.19        2.87602000e+00       -1.08001340e-07  19.9931  19.6256
0202-03-01_14:00:25.870000      1849.39        2.92173700e+00       -8.90357700e-08  19.9895  19.8515
0202-03-01_14:00:26.074000      1849.59        2.97553800e+00       -6.80249000e-08  19.9895  19.8515
0202-03-01_14:00:26.270000      1849.79        3.02501100e+00       -5.01129800e-08  19.9895  19.8515
0202-03-01_14:00:26.465000      1849.98        3.07137600e+00       -3.97624900e-08  19.9895  19.8515
0202-03-01_14:00:26.670000      1850.19        3.12437600e+00       -2.28422300e-08  19.9895  19.8515
0202-03-01_14:00:26.880000      1850.39        3.17406500e+00       -8.02925000e-09  20.0104  19.6607
0202-03-01_14:00:27.082000      1850.60        3.22215700e+00        1.45310900e-08  20.0104  19.6607
0202-03-01_14:00:27.277000      1850.79        3.27318400e+00        1.76342000e-09  20.0104  19.6607
0202-03-01_14:00:27.470000      1850.98        3.32267500e+00       -3.12713700e-08  20.0104  19.6607
0202-03-01_14:00:27.670000      1851.19        3.36806400e+00       -4.82536100e-08  20.0104  19.6607
0202-03-01_14:00:27.890000      1851.40        3.42315000e+00       -5.10426600e-08  19.9874  19.7400
0202-03-01_14:00:28.090000      1851.60        3.47067000e+00       -1.67063100e-08  19.9874  19.7400
0202-03-01_14:00:28.280000      1851.80        3.51988300e+00       -1.74500600e-08  19.9874  19.7400
0202-03-01_14:00:28.492000      1852.01        3.57115500e+00       -1.01365400e-08  19.9874  19.7400
0202-03-01_14:00:28.688000      1852.20        3.62093200e+00        1.09982900e-08  19.9874  19.7400
0202-03-01_14:00:28.890000      1852.41        3.66746800e+00        2.41998100e-08  20.0084  19.8129
0202-03-01_14:00:29.094000      1852.61        3.72036500e+00        4.25455900e-08  20.0084  19.8129
0202-03-01_14:00:29.290000      1852.80        3.77009600e+00        1.08743300e-08  20.0084  19.8129
0202-03-01_14:00:29.480000      1853.00        3.81526400e+00        2.12248200e-08  20.0084  19.8129
0202-03-01_14:00:29.688000      1853.20        3.86900900e+00       -6.35582000e-09  20.0084  19.8129
0202-03-01_14:00:29.880000      1853.39        3.91870400e+00        3.36206200e-08  19.9943  19.6267
0202-03-01_14:00:30.074000      1853.59        3.96441200e+00        4.36654000e-09  19.9943  19.6267
0202-03-01_14:00:30.280000      1853.80        4.01781000e+00        3.93269000e-09  19.9943  19.6267
0202-03-01_14:00:30.473000      1853.99        4.06770200e+00       -1.13761200e-08  19.9943  19.6267
0202-03-01_14:00:30.668000      1854.18        4.11312400e+00        1.63904600e-08  19.9943  19.6267
0202-03-01_14:00:30.880000      1854.39        4.16733500e+00        4.34752700e-08  19.9892  19.8474
0202-03-01_14:00:31.074000      1854.59        4.21507400e+00        5.02920300e-08  19.9892  19.8474
0202-03-01_14:00:31.266000      1854.78        4.26363200e+00        4.86796600e-08  19.9892  19.8474
0202-03-01_14:00:31.470000      1854.99        4.31578500e+00        7.48335400e-08  19.9892  19.8474
0202-03-01_14:00:31.664000      1855.18        4.36547100e+00        7.11767800e-08  19.9892  19.8474
0202-03-01_14:00:31.870000      1855.39        4.41148600e+00        6.64663800e-08  20.0065  19.6558
0202-03-01_14:00:32.070000      1855.59        4.46529800e+00        7.27262600e-08  20.0065  19.6558
0202-03-01_14:00:32.260000      1855.78        4.51466300e+00        9.45428500e-08  20.0065  19.6558
0202-03-01_14:00:32.457000      1855.97        4.55995500e+00        1.75115480e-07  20.0065  19.6558
0202-03-01_14:00:32.652000      1856.17        4.61384400e+00        2.29285080e-07  20.0065  19.6558
0202-03-01_14:00:32.860000      1856.38        4.66400200e+00        2.80913540e-07  19.9801  19.7439
0202-03-01_14:00:33.066000      1856.58        4.71174200e+00        3.03969710e-07  19.9801  19.7439
0202-03-01_14:00:33.258000      1856.78        4.76278100e+00        4.15035980e-07  19.9801  19.7439
0202-03-01_14:00:33.453000      1856.97        4.81297000e+00        5.57339640e-07  19.9801  19.7439
0202-03-01_14:00:33.664000      1857.18        4.85758800e+00        6.71132980e-07  19.9801  19.7439
0202-03-01_14:00:33.875000      1857.39        4.91217300e+00        8.74423930e-07  20.0099  19.8076
0202-03-01_14:00:34.074000      1857.59        4.96024200e+00        1.14483807e-06  20.0099  19.8076
0202-03-01_14:00:34.270000      1857.78        5.00905400e+00        1.42114021e-06  20.0099  19.8076
0202-03-01_14:00:34.477000      1857.99        5.06088700e+00        1.74609583e-06  20.0099  19.8076
0202-03-01_14:00:34.676000      1858.19        5.11043700e+00        3.17607406e-06  20.0099  19.8076
0202-03-01_14:00:34.880000      1858.40        5.15598200e+00        3.29377208e-06  20.0023  19.6275
0202-03-01_14:00:35.080000      1858.59        5.21011300e+00        4.53880510e-06  20.0023  19.6275
0202-03-01_14:00:35.273000      1858.79        5.25949600e+00        5.69477440e-06  20.0023  19.6275
0202-03-01_14:00:35.480000      1859.00        5.30519700e+00        7.29513280e-06  20.0023  19.6275
0202-03-01_14:00:35.670000      1859.19        5.35854600e+00        8.67775900e-06  20.0023  19.6275
0202-03-01_14:00:35.890000      1859.41        5.40844400e+00        1.16974352e-05  19.9795  19.8507
0202-03-01_14:00:36.098000      1859.61        5.45653500e+00        1.40484204e-05  19.9795  19.8507
0202-03-01_14:00:36.297000      1859.81        5.50800200e+00        1.74200749e-05  19.9795  19.8507
0202-03-01_14:00:36.500000      1860.02        5.55762000e+00        2.15379557e-05  19.9795  19.8507

File: chapter 5/cold_vs_warm/20K/ffj29/Ic/1_anneal/Ic_2024-03-01_14-02-58699173_f29-2400keV-18nA-20k.txt
# Ic = 2.80 A, n = 22.63 , Tavg = 20.18 K, f29-2400keV-18nA-20k
#datetime                        t_s     iHTS_A                vHTS_V                tHTS_K  tTAR_K
0202-03-01_14:02:44.230000      1987.74        2.00601600e-02       -1.72871905e-07  20.1853  19.7797
0202-03-01_14:02:44.430000      1987.95        4.99329000e-02       -1.55393825e-07  20.1853  19.7797
0202-03-01_14:02:44.625000      1988.14        9.95580300e-02       -1.77087276e-07  20.1853  19.7797
0202-03-01_14:02:44.867000      1988.38        1.44503700e-01       -1.33085365e-07  20.1853  19.7797
0202-03-01_14:02:45.074000      1988.59        1.98943400e-01       -1.45732245e-07  20.1727  19.6324
0202-03-01_14:02:45.270000      1988.79        2.43756900e-01       -1.97609446e-07  20.1727  19.6324
0202-03-01_14:02:45.465000      1988.98        2.97491600e-01       -2.12360435e-07  20.1727  19.6324
0202-03-01_14:02:45.670000      1989.19        3.47163200e-01       -1.75916805e-07  20.1727  19.6324
0202-03-01_14:02:45.875000      1989.39        3.94716400e-01       -1.55463745e-07  20.1697  19.8500
0202-03-01_14:02:46.082000      1989.60        4.46670200e-01       -1.04393075e-07  20.1697  19.8500
0202-03-01_14:02:46.273000      1989.79        4.95740200e-01       -1.27635185e-07  20.1697  19.8500
0202-03-01_14:02:46.470000      1989.98        5.40589400e-01       -1.06376405e-07  20.1697  19.8500
0202-03-01_14:02:46.660000      1990.18        5.94557100e-01       -1.49575745e-07  20.1697  19.8500
0202-03-01_14:02:46.875000      1990.39        6.44486500e-01       -1.23730516e-07  20.1819  19.6316
0202-03-01_14:02:47.082000      1990.60        6.91428300e-01       -1.57137175e-07  20.1819  19.6316
0202-03-01_14:02:47.277000      1990.79        7.42976800e-01       -1.27697165e-07  20.1819  19.6316
0202-03-01_14:02:47.480000      1991.00        7.92894300e-01       -1.79015755e-07  20.1819  19.6316
0202-03-01_14:02:47.684000      1991.20        8.40452000e-01       -1.98415165e-07  20.1819  19.6316
0202-03-01_14:02:47.895000      1991.41        8.90307100e-01       -2.59464456e-07  20.1629  19.7710
0202-03-01_14:02:48.094000      1991.61        9.41578200e-01       -2.53204575e-07  20.1629  19.7710
0202-03-01_14:02:48.285000      1991.80        9.87280700e-01       -2.42110345e-07  20.1629  19.7710
0202-03-01_14:02:48.480000      1992.00        1.04054300e+00       -2.25623936e-07  20.1629  19.7710
0202-03-01_14:02:48.676000      1992.19        1.09006000e+00       -2.01762035e-07  20.1629  19.7710
0202-03-01_14:02:48.890000      1992.41        1.13885700e+00       -1.77776176e-07  20.1868  19.7777
0202-03-01_14:02:49.100000      1992.62        1.18967900e+00       -1.49451786e-07  20.1868  19.7777
0202-03-01_14:02:49.305000      1992.82        1.23885400e+00       -1.55649685e-07  20.1868  19.7777
0202-03-01_14:02:49.508000      1993.02        1.28577900e+00       -1.58314775e-07  20.1868  19.7777
0202-03-01_14:02:49.700000      1993.22        1.33800200e+00       -1.77218365e-07  20.1868  19.7777
0202-03-01_14:02:49.910000      1993.42        1.38757300e+00       -1.79387625e-07  20.1788  19.6332
0202-03-01_14:02:50.100000      1993.62        1.43530600e+00       -2.11926585e-07  20.1788  19.6332
0202-03-01_14:02:50.297000      1993.81        1.48426800e+00       -2.16265115e-07  20.1788  19.6332
0202-03-01_14:02:50.504000      1994.02        1.53659300e+00       -2.04427125e-07  20.1788  19.6332
0202-03-01_14:02:50.695000      1994.21        1.58426000e+00       -1.51994115e-07  20.1788  19.6332
0202-03-01_14:02:50.895000      1994.41        1.63363900e+00       -1.64700976e-07  20.1712  19.8505
0202-03-01_14:02:51.100000      1994.62        1.68542700e+00       -1.62285365e-07  20.1712  19.8505
0202-03-01_14:02:51.293000      1994.81        1.73474100e+00       -1.95939935e-07  20.1712  19.8505
0202-03-01_14:02:51.490000      1995.01        1.77216400e+00       -1.90919635e-07  20.1712  19.8505
0202-03-01_14:02:51.695000      1995.21        1.83363100e+00       -1.99534715e-07  20.1712  19.8505
0202-03-01_14:02:51.900000      1995.41        1.88373800e+00       -1.83172275e-07  20.1867  19.6310
0202-03-01_14:02:52.100000      1995.62        1.93072000e+00       -1.76602505e-07  20.1867  19.6310
0202-03-01_14:02:52.297000      1995.81        1.98293000e+00       -1.76602505e-07  20.1867  19.6310
0202-03-01_14:02:52.490000      1996.00        2.03245700e+00       -1.93522755e-07  20.1867  19.6310
0202-03-01_14:02:52.680000      1996.20        2.07699900e+00       -2.08025825e-07  20.1867  19.6310
0202-03-01_14:02:52.890000      1996.41        2.13161600e+00       -2.15215385e-07  20.1635  19.7727
0202-03-01_14:02:53.094000      1996.61        2.18181200e+00       -1.97055555e-07  20.1635  19.7727
0202-03-01_14:02:53.293000      1996.81        2.22680800e+00       -1.90299846e-07  20.1635  19.7727
0202-03-01_14:02:53.500000      1997.01        2.28082500e+00       -2.00402415e-07  20.1635  19.7727
0202-03-01_14:02:53.700000      1997.22        2.32986200e+00       -2.32817406e-07  20.1635  19.7727
0202-03-01_14:02:53.920000      1997.44        2.37761000e+00       -2.67339665e-07  20.1844  19.7756
0202-03-01_14:02:54.117000      1997.63        2.42970000e+00       -3.01552045e-07  20.1844  19.7756
0202-03-01_14:02:54.312000      1997.83        2.47697300e+00       -2.66100095e-07  20.1844  19.7756
0202-03-01_14:02:54.504000      1998.02        2.52628200e+00       -2.35606456e-07  20.1844  19.7756
0202-03-01_14:02:54.710000      1998.23        2.57812400e+00       -1.67739515e-07  20.1844  19.7756
0202-03-01_14:02:54.914000      1998.43        2.62783100e+00       -1.52988525e-07  20.1569  19.7854
0202-03-01_14:02:55.125000      1998.64        2.67603000e+00       -1.13569925e-07  20.1569  19.7854
0202-03-01_14:02:55.316000      1998.83        2.72699300e+00       -1.10532955e-07  20.1569  19.7854
0202-03-01_14:02:55.510000      1999.03        2.77691700e+00       -7.39653855e-08  20.1569  19.7854
0202-03-01_14:02:55.703000      1999.22        2.82470400e+00       -2.01676655e-08  20.1569  19.7854
0202-03-01_14:02:55.920000      1999.44        2.87433500e+00        1.36948945e-07  20.1633  19.8504
0202-03-01_14:02:56.117000      1999.63        2.92625000e+00        2.93135865e-07  20.1633  19.8504
0202-03-01_14:02:56.320000      1999.84        2.96909300e+00        4.82791415e-07  20.1633  19.8504
0202-03-01_14:02:56.516000      2000.03        3.02254000e+00        8.29687534e-07  20.1633  19.8504
0202-03-01_14:02:56.707000      2000.22        3.06804200e+00        1.20019659e-06  20.1633  19.8504
0202-03-01_14:02:56.920000      2000.44        3.12451800e+00        2.36818701e-06  20.1633  19.8504
0202-03-01_14:02:57.117000      2000.63        3.17261000e+00        4.47429261e-06  20.1591  19.6342
0202-03-01_14:02:57.324000      2000.84        3.22339700e+00        4.57909891e-06  20.1591  19.6342
0202-03-01_14:02:57.520000      2001.04        3.27160500e+00        7.72198771e-06  20.1591  19.6342
0202-03-01_14:02:57.710000      2001.23        3.32091100e+00        9.25534611e-06  20.1591  19.6342
0202-03-01_14:02:57.930000      2001.44        3.37296000e+00        1.26748467e-05  20.1825  19.8659
0202-03-01_14:02:58.130000      2001.65        3.42046100e+00        1.60438964e-05  20.1825  19.8659
0202-03-01_14:02:58.324000      2001.84        3.46955800e+00        2.07220647e-05  20.1825  19.8659

File: chapter 5/cold_vs_warm/20K/ffj29/Ic/1_anneal/Ic_2024-03-01_14-04-55996720_f29-2400keV-0nA-20k.txt
# Ic = 4.57 A, n = 24.37 , Tavg = 19.98 K, f29-2400keV-0nA-20k
#datetime                        t_s     iHTS_A                vHTS_V                tHTS_K  tTAR_K
0202-03-01_14:04:32.984000      2096.50        5.05234400e-02        1.74935565e-08  19.9817  19.8194
0202-03-01_14:04:33.180000      2096.69        4.74735500e-02        3.90002565e-08  19.9817  19.8194
0202-03-01_14:04:33.370000      2096.89        9.92802100e-02       -1.19464435e-08  19.9817  19.8194
0202-03-01_14:04:33.580000      2097.09        1.49133800e-01       -4.94282350e-09  19.9817  19.8194
0202-03-01_14:04:33.824000      2097.34        1.97402300e-01       -2.14912035e-08  19.9817  19.8194
0202-03-01_14:04:34.035000      2097.55        2.48884000e-01        2.32576065e-08  20.0032  19.7272
0202-03-01_14:04:34.234000      2097.75        2.95806400e-01        5.73306500e-10  20.0032  19.7272
0202-03-01_14:04:34.438000      2097.95        3.45254700e-01        5.61064465e-08  20.0032  19.7272
0202-03-01_14:04:34.640000      2098.16        3.96748300e-01        6.70922650e-09  20.0032  19.7272
0202-03-01_14:04:34.850000      2098.37        4.44196000e-01        4.66236665e-08  19.9923  19.6697
0202-03-01_14:04:35.055000      2098.57        4.95747500e-01       -9.09541350e-09  19.9923  19.6697
0202-03-01_14:04:35.250000      2098.76        5.45230000e-01        4.35401650e-09  19.9923  19.6697
0202-03-01_14:04:35.440000      2098.96        5.89973300e-01       -4.44750350e-09  19.9923  19.6697
0202-03-01_14:04:35.645000      2099.16        6.44038800e-01        3.80060365e-08  19.9923  19.6697
0202-03-01_14:04:35.850000      2099.37        6.93920600e-01        3.30462165e-08  20.0032  19.8454
0202-03-01_14:04:36.060000      2099.58        7.41355000e-01        6.22372765e-08  20.0032  19.8454
0202-03-01_14:04:36.254000      2099.77        7.92480500e-01        5.72789665e-08  20.0032  19.8454
0202-03-01_14:04:36.445000      2099.96        8.42115900e-01        1.12130307e-07  20.0032  19.8454
0202-03-01_14:04:36.637000      2100.15        8.86996100e-01        7.02945365e-08  20.0032  19.8454
0202-03-01_14:04:36.855000      2100.37        9.41024600e-01        4.13503865e-08  19.9893  19.6172
0202-03-01_14:04:37.070000      2100.59        9.90178000e-01       -3.45118035e-08  19.9893  19.6172
0202-03-01_14:04:37.266000      2100.78        1.03630200e+00       -5.67002635e-08  19.9893  19.6172
0202-03-01_14:04:37.457000      2100.97        1.08954500e+00       -9.51271835e-08  19.9893  19.6172
0202-03-01_14:04:37.664000      2101.18        1.13940200e+00       -5.86835835e-08  19.9893  19.6172
0202-03-01_14:04:37.870000      2101.39        1.18794300e+00       -7.85168335e-08  19.9764  19.8182
0202-03-01_14:04:38.080000      2101.59        1.23961500e+00       -1.52983435e-08  19.9764  19.8182
0202-03-01_14:04:38.280000      2101.80        1.28681700e+00       -4.18253235e-08  19.9764  19.8182
0202-03-01_14:04:38.484000      2102.00        1.33598600e+00        2.54837765e-08  19.9764  19.8182
0202-03-01_14:04:38.676000      2102.19        1.38771200e+00        5.68256500e-10  19.9764  19.8182
0202-03-01_14:04:38.887000      2102.40        1.43521500e+00        3.08759465e-08  19.9959  19.7209
0202-03-01_14:04:39.086000      2102.60        1.48676600e+00       -1.98228035e-08  19.9959  19.7209
0202-03-01_14:04:39.280000      2102.80        1.53632200e+00       -5.17419435e-08  19.9959  19.7209
0202-03-01_14:04:39.484000      2103.00        1.58437800e+00       -5.09982035e-08  19.9959  19.7209
0202-03-01_14:04:39.680000      2103.20        1.63439900e+00       -6.44476235e-08  19.9959  19.7209
0202-03-01_14:04:39.875000      2103.39        1.68523100e+00       -1.86452035e-08  19.9851  19.6738
0202-03-01_14:04:40.080000      2103.60        1.73299300e+00       -5.67622435e-08  19.9851  19.6738
0202-03-01_14:04:40.273000      2103.79        1.78207700e+00       -7.22569635e-08  19.9851  19.6738
0202-03-01_14:04:40.465000      2103.98        1.83400300e+00       -8.11819335e-08  19.9851  19.6738
0202-03-01_14:04:40.670000      2104.19        1.88368100e+00       -5.36632935e-08  19.9851  19.6738
0202-03-01_14:04:40.875000      2104.39        1.92850900e+00       -2.88717235e-08  19.9933  19.8428
0202-03-01_14:04:41.086000      2104.60        1.98321200e+00       -6.52533535e-08  19.9933  19.8428
0202-03-01_14:04:41.280000      2104.80        2.03279200e+00       -5.94273335e-08  19.9933  19.8428
0202-03-01_14:04:41.473000      2104.99        2.07745400e+00       -4.05855135e-08  19.9933  19.8428
0202-03-01_14:04:41.664000      2105.18        2.13152900e+00        2.85213165e-08  19.9933  19.8428
0202-03-01_14:04:41.867000      2105.38        2.18136000e+00        4.77972065e-08  20.0100  19.6160
0202-03-01_14:04:42.062000      2105.58        2.22920700e+00        6.70727665e-08  20.0100  19.6160
0202-03-01_14:04:42.254000      2105.77        2.27793400e+00        2.20140865e-08  20.0100  19.6160
0202-03-01_14:04:42.460000      2105.98        2.32997800e+00        6.33341650e-09  20.0100  19.6160
0202-03-01_14:04:42.652000      2106.17        2.37964300e+00       -5.82486135e-08  20.0100  19.6160
0202-03-01_14:04:42.863000      2106.38        2.42476600e+00       -4.48611735e-08  19.9861  19.8173
0202-03-01_14:04:43.060000      2106.57        2.47886500e+00       -7.62225035e-08  19.9861  19.8173
0202-03-01_14:04:43.250000      2106.77        2.52860900e+00       -3.75476535e-08  19.9861  19.8173
0202-03-01_14:04:43.440000      2106.96        2.57393800e+00       -7.77719835e-08  19.9861  19.8173
0202-03-01_14:04:43.650000      2107.17        2.62761100e+00       -6.40126535e-08  19.9861  19.8173
0202-03-01_14:04:43.855000      2107.37        2.67797000e+00       -8.09948835e-08  20.0008  19.7172
0202-03-01_14:04:44.062000      2107.58        2.72632400e+00       -4.32695350e-09  20.0008  19.7172
0202-03-01_14:04:44.258000      2107.77        2.77656500e+00       -2.68872835e-08  20.0008  19.7172
0202-03-01_14:04:44.460000      2107.98        2.82620500e+00       -1.14545335e-08  20.0008  19.7172
0202-03-01_14:04:44.652000      2108.17        2.87403600e+00       -3.78575535e-08  20.0008  19.7172
0202-03-01_14:04:44.860000      2108.38        2.92353000e+00       -8.47954350e-09  19.9817  19.6696
0202-03-01_14:04:45.066000      2108.58        2.97534300e+00       -3.90971335e-08  19.9817  19.6696
0202-03-01_14:04:45.260000      2108.78        3.02295600e+00       -3.53164135e-08  19.9817  19.6696
0202-03-01_14:04:45.470000      2108.98        3.07199600e+00       -8.52094535e-08  19.9817  19.6696
0202-03-01_14:04:45.660000      2109.18        3.12391400e+00       -1.06902073e-07  19.9817  19.6696
0202-03-01_14:04:45.870000      2109.39        3.17408700e+00       -1.36218103e-07  19.9810  19.8405
0202-03-01_14:04:46.070000      2109.58        3.22155500e+00       -1.32809263e-07  19.9810  19.8405
0202-03-01_14:04:46.266000      2109.78        3.27287200e+00       -1.82578343e-07  19.9810  19.8405
0202-03-01_14:04:46.470000      2109.99        3.32076500e+00       -1.40494653e-07  19.9810  19.8405
0202-03-01_14:04:46.668000      2110.18        3.37098000e+00       -1.29834273e-07  19.9810  19.8405
0202-03-01_14:04:46.867000      2110.38        3.42238300e+00       -1.01571883e-07  19.9931  19.6171
0202-03-01_14:04:47.080000      2110.59        3.47014700e+00       -1.33738943e-07  19.9931  19.6171
0202-03-01_14:04:47.280000      2110.80        3.51980500e+00       -1.43283703e-07  19.9931  19.6171
0202-03-01_14:04:47.484000      2111.00        3.57111700e+00       -1.55987043e-07  19.9931  19.6171
0202-03-01_14:04:47.676000      2111.19        3.61937200e+00       -1.39064463e-07  19.9931  19.6171
0202-03-01_14:04:47.887000      2111.40        3.66801600e+00       -8.87344235e-08  19.9831  19.8208
0202-03-01_14:04:48.082000      2111.60        3.71991600e+00       -8.70609935e-08  19.9831  19.8208
0202-03-01_14:04:48.273000      2111.79        3.76960700e+00       -5.83647235e-08  19.9831  19.8208
0202-03-01_14:04:48.484000      2112.00        3.81570800e+00       -6.40667935e-08  19.9831  19.8208
0202-03-01_14:04:48.676000      2112.19        3.86859400e+00       -3.40689535e-08  19.9831  19.8208
0202-03-01_14:04:48.880000      2112.40        3.91834400e+00       -9.89715350e-09  20.0109  19.7165
0202-03-01_14:04:49.086000      2112.60        3.96496600e+00        1.34069465e-08  20.0109  19.7165
0202-03-01_14:04:49.277000      2112.79        4.01741600e+00        3.61532365e-08  20.0109  19.7165
0202-03-01_14:04:49.470000      2112.99        4.06720800e+00        1.87991165e-08  20.0109  19.7165
0202-03-01_14:04:49.680000      2113.19        4.11379400e+00        1.27251765e-08  20.0109  19.7165
0202-03-01_14:04:49.875000      2113.39        4.16704400e+00        1.50183965e-08  19.9854  19.6734
0202-03-01_14:04:50.080000      2113.59        4.21615000e+00        4.56979965e-08  19.9854  19.6734
0202-03-01_14:04:50.270000      2113.79        4.26313400e+00        7.96624865e-08  19.9854  19.6734
0202-03-01_14:04:50.465000      2113.98        4.31610500e+00        7.11713665e-08  19.9854  19.6734
0202-03-01_14:04:50.660000      2114.17        4.36528400e+00        8.46208065e-08  19.9854  19.6734
0202-03-01_14:04:50.860000      2114.38        4.41062800e+00        8.00963365e-08  19.9991  19.8416
0202-03-01_14:04:51.055000      2114.57        4.46480200e+00        8.84015265e-08  19.9991  19.8416
0202-03-01_14:04:51.250000      2114.76        4.51425500e+00        9.39176565e-08  19.9991  19.8416
0202-03-01_14:04:51.453000      2114.97        4.55937800e+00        1.93455907e-07  19.9991  19.8416
0202-03-01_14:04:51.650000      2115.16        4.61385500e+00        2.58347907e-07  19.9991  19.8416
0202-03-01_14:04:51.855000      2115.37        4.66355900e+00        2.97890507e-07  19.9917  19.6132
0202-03-01_14:04:52.050000      2115.57        4.71175500e+00        3.23859697e-07  19.9917  19.6132
0202-03-01_14:04:52.246000      2115.76        4.76239800e+00        4.01457397e-07  19.9917  19.6132
0202-03-01_14:04:52.438000      2115.95        4.81210800e+00        5.57024657e-07  19.9917  19.6132
0202-03-01_14:04:52.645000      2116.16        4.85718500e+00        7.60749587e-07  19.9917  19.6132
0202-03-01_14:04:52.855000      2116.37        4.91140400e+00        9.58214647e-07  19.9708  19.8181
0202-03-01_14:04:53.062000      2116.58        4.95992300e+00        1.15654741e-06  19.9708  19.8181
0202-03-01_14:04:53.258000      2116.77        5.00911300e+00        1.60087477e-06  19.9708  19.8181
0202-03-01_14:04:53.450000      2116.96        5.06021800e+00        1.98626200e-06  19.9708  19.8181
0202-03-01_14:04:53.640000      2117.16        5.10972500e+00        3.10994909e-06  19.9708  19.8181
0202-03-01_14:04:53.855000      2117.37        5.15907200e+00        4.40562099e-06  20.0027  19.7143
0202-03-01_14:04:54.066000      2117.58        5.20998100e+00        5.58712749e-06  20.0027  19.7143
0202-03-01_14:04:54.258000      2117.78        5.25946800e+00        6.90399629e-06  20.0027  19.7143
0202-03-01_14:04:54.465000      2117.98        5.30467200e+00        8.75778949e-06  20.0027  19.7143
0202-03-01_14:04:54.660000      2118.17        5.35853000e+00        1.06840981e-05  20.0027  19.7143
0202-03-01_14:04:54.863000      2118.38        5.40816800e+00        1.22627043e-05  19.9803  19.6698
0202-03-01_14:04:55.055000      2118.57        5.45507700e+00        1.53040159e-05  19.9803  19.6698
0202-03-01_14:04:55.254000      2118.77        5.50750700e+00        1.85820874e-05  19.9803  19.6698
0202-03-01_14:04:55.453000      2118.97        5.55728500e+00        2.35007440e-05  19.9803  19.6698

File: chapter 5/cold_vs_warm/20K/ffj29/Ic/1_anneal/Ic_2024-03-01_14-05-28992246_f29-2400keV-15nA-20k.txt
# Ic = 3.03 A, n = 21.51 , Tavg = 20.15 K, f29-2400keV-15nA-20k
#datetime                        t_s     iHTS_A                vHTS_V                tHTS_K  tTAR_K
0202-03-01_14:05:13.008000      2136.52        1.39668400e-02       -1.64386854e-07  20.1303  19.8208
0202-03-01_14:05:13.200000      2136.72        4.98190700e-02       -1.11766694e-07  20.1303  19.8208
0202-03-01_14:05:13.395000      2136.91        9.52840200e-02       -9.49703940e-08  20.1303  19.8208
0202-03-01_14:05:13.590000      2137.11        1.48499100e-01       -6.22454940e-08  20.1303  19.8208
0202-03-01_14:05:13.830000      2137.34        1.98906300e-01       -1.04887034e-07  20.1303  19.8208
0202-03-01_14:05:14.027000      2137.54        2.48324900e-01       -8.27605340e-08  20.1537  19.7134
0202-03-01_14:05:14.234000      2137.75        2.97547800e-01       -8.83386440e-08  20.1537  19.7134
0202-03-01_14:05:14.426000      2137.94        3.45004500e-01       -4.08627440e-08  20.1537  19.7134
0202-03-01_14:05:14.617000      2138.14        3.96273900e-01       -4.63168940e-08  20.1537  19.7134
0202-03-01_14:05:14.844000      2138.36        4.47375600e-01       -5.59236340e-08  20.1349  19.6788
0202-03-01_14:05:15.055000      2138.57        4.95755400e-01       -9.97427740e-08  20.1349  19.6788
0202-03-01_14:05:15.258000      2138.77        5.45053800e-01       -6.76376640e-08  20.1349  19.6788
0202-03-01_14:05:15.457000      2138.97        5.91587400e-01       -1.17778664e-07  20.1349  19.6788
0202-03-01_14:05:15.660000      2139.18        6.43984700e-01       -9.29870640e-08  20.1349  19.6788
0202-03-01_14:05:15.863000      2139.38        6.93450200e-01       -1.18894284e-07  20.1481  19.8425
0202-03-01_14:05:16.070000      2139.58        7.40938000e-01       -9.76974740e-08  20.1481  19.8425
0202-03-01_14:05:16.260000      2139.78        7.92738700e-01       -1.04825054e-07  20.1481  19.8425
0202-03-01_14:05:16.457000      2139.97        8.41884200e-01       -9.37927940e-08  20.1481  19.8425
0202-03-01_14:05:16.660000      2140.18        8.87607400e-01       -1.44863474e-07  20.1481  19.8425
0202-03-01_14:05:16.867000      2140.38        9.41097000e-01       -1.40525074e-07  20.1436  19.6163
0202-03-01_14:05:17.060000      2140.58        9.90726400e-01       -1.41888744e-07  20.1436  19.6163
0202-03-01_14:05:17.254000      2140.77        1.03865100e+00       -1.17221284e-07  20.1436  19.6163
0202-03-01_14:05:17.450000      2140.97        1.08710000e+00       -1.51929504e-07  20.1436  19.6163
0202-03-01_14:05:17.645000      2141.16        1.13948900e+00       -1.68601854e-07  20.1436  19.6163
0202-03-01_14:05:17.875000      2141.39        1.19002400e+00       -1.71266954e-07  20.1374  19.8251
0202-03-01_14:05:18.090000      2141.61        1.23894900e+00       -1.50813884e-07  20.1374  19.8251
0202-03-01_14:05:18.280000      2141.80        1.28820400e+00       -1.25278544e-07  20.1374  19.8251
0202-03-01_14:05:18.473000      2141.99        1.33335300e+00       -1.15175974e-07  20.1374  19.8251
0202-03-01_14:05:18.684000      2142.20        1.38731000e+00       -1.38480074e-07  20.1374  19.8251
0202-03-01_14:05:18.890000      2142.40        1.43714800e+00       -1.24286884e-07  20.1653  19.7115
0202-03-01_14:05:19.086000      2142.60        1.48477800e+00       -1.32530084e-07  20.1653  19.7115
0202-03-01_14:05:19.280000      2142.80        1.53608700e+00       -1.34451434e-07  20.1653  19.7115
0202-03-01_14:05:19.473000      2142.99        1.58604600e+00       -1.09473904e-07  20.1653  19.7115
0202-03-01_14:05:19.668000      2143.18        1.63095200e+00       -8.79052240e-08  20.1653  19.7115
0202-03-01_14:05:19.875000      2143.39        1.68532100e+00       -8.71614740e-08  20.1387  19.6806
0202-03-01_14:05:20.082000      2143.60        1.73474600e+00       -1.23543134e-07  20.1387  19.6806
0202-03-01_14:05:20.277000      2143.79        1.78150400e+00       -1.70027374e-07  20.1387  19.6806
0202-03-01_14:05:20.470000      2143.98        1.83370000e+00       -1.79138284e-07  20.1387  19.6806
0202-03-01_14:05:20.660000      2144.18        1.88346000e+00       -1.72692464e-07  20.1387  19.6806
0202-03-01_14:05:20.867000      2144.38        1.93152400e+00       -1.42322764e-07  20.1429  19.8404
0202-03-01_14:05:21.062000      2144.58        1.98209900e+00       -1.42942554e-07  20.1429  19.8404
0202-03-01_14:05:21.266000      2144.78        2.03232800e+00       -1.09597864e-07  20.1429  19.8404
0202-03-01_14:05:21.460000      2144.98        2.08045200e+00       -1.20940024e-07  20.1429  19.8404
0202-03-01_14:05:21.652000      2145.17        2.12948000e+00       -1.33769664e-07  20.1429  19.8404
0202-03-01_14:05:21.863000      2145.38        2.18147300e+00       -1.66246654e-07  20.1553  19.6176
0202-03-01_14:05:22.060000      2145.58        2.23131200e+00       -1.73126324e-07  20.1553  19.6176
0202-03-01_14:05:22.260000      2145.78        2.27652000e+00       -1.79882024e-07  20.1553  19.6176
0202-03-01_14:05:22.465000      2145.98        2.33001400e+00       -1.83042954e-07  20.1553  19.6176
0202-03-01_14:05:22.656000      2146.17        2.37442300e+00       -1.54284714e-07  20.1553  19.6176
0202-03-01_14:05:22.880000      2146.39        2.42526200e+00       -1.35011074e-07  20.1297  19.8245
0202-03-01_14:05:23.074000      2146.59        2.47958800e+00       -1.17162504e-07  20.1297  19.8245
0202-03-01_14:05:23.285000      2146.80        2.52687000e+00       -1.20510744e-07  20.1297  19.8245
0202-03-01_14:05:23.492000      2147.01        2.57806800e+00       -1.10470154e-07  20.1297  19.8245
0202-03-01_14:05:23.695000      2147.21        2.62782700e+00       -9.81983240e-08  20.1297  19.8245
0202-03-01_14:05:23.900000      2147.41        2.67583400e+00       -1.29435714e-07  20.1501  19.7091
0202-03-01_14:05:24.100000      2147.62        2.72697600e+00       -1.31233104e-07  20.1501  19.7091
0202-03-01_14:05:24.293000      2147.81        2.77687800e+00       -1.36749234e-07  20.1501  19.7091
0202-03-01_14:05:24.490000      2148.00        2.82474600e+00       -1.20758664e-07  20.1501  19.7091
0202-03-01_14:05:24.684000      2148.20        2.87292700e+00       -1.07371214e-07  20.1501  19.7091
0202-03-01_14:05:24.895000      2148.41        2.92592200e+00       -6.77666640e-08  20.1388  19.6792
0202-03-01_14:05:25.098000      2148.61        2.97368000e+00       -1.01262440e-08  20.1388  19.6792
0202-03-01_14:05:25.293000      2148.81        3.02324500e+00        7.32354360e-08  20.1388  19.6792
0202-03-01_14:05:25.496000      2149.01        3.07424100e+00        1.08811356e-07  20.1388  19.6792
0202-03-01_14:05:25.700000      2149.22        3.12225000e+00        1.89507936e-07  20.1388  19.6792
0202-03-01_14:05:25.906000      2149.42        3.17251600e+00        2.81980526e-07  20.1504  19.8395
0202-03-01_14:05:26.113000      2149.63        3.22491000e+00        5.11984396e-07  20.1504  19.8395
0202-03-01_14:05:26.310000      2149.82        3.27146900e+00        6.95070196e-07  20.1504  19.8395
0202-03-01_14:05:26.510000      2150.03        3.32009900e+00        1.07010480e-06  20.1504  19.8395
0202-03-01_14:05:26.707000      2150.22        3.37240200e+00        2.51440021e-06  20.1504  19.8395
0202-03-01_14:05:26.920000      2150.44        3.42217700e+00        2.53832401e-06  20.1494  19.6150
0202-03-01_14:05:27.117000      2150.63        3.47117700e+00        3.78410081e-06  20.1494  19.6150
0202-03-01_14:05:27.324000      2150.84        3.52161700e+00        5.53029561e-06  20.1494  19.6150
0202-03-01_14:05:27.527000      2151.04        3.56949700e+00        7.78261041e-06  20.1494  19.6150
0202-03-01_14:05:27.723000      2151.24        3.61836200e+00        9.02838721e-06  20.1494  19.6150
0202-03-01_14:05:27.934000      2151.45        3.67220600e+00        1.18575400e-05  20.1466  19.8268
0202-03-01_14:05:28.137000      2151.65        3.71835200e+00        1.52207033e-05  20.1466  19.8268
0202-03-01_14:05:28.336000      2151.85        3.76834700e+00        1.91904545e-05  20.1466  19.8268
0202-03-01_14:05:28.543000      2152.06        3.81954500e+00        2.51602659e-05  20.1466  19.8268
