Repository: shortlab/2025-devitre-PhD

# 2025-devitre-PhD
Data repository for Alexis Devitre's PhD thesis

File: chapter 5/cold_vs_warm/20K/ffj29/Ic/1_anneal/Ic_2024-03-01_14-14-56688713_f29-2400keV-0nA-20k.txt
# Ic = 4.16 A, n = 13.50 , Tavg = 20.00 K, f29-2400keV-0nA-20k
#datetime                        t_s     iHTS_A                vHTS_V                tHTS_K  tTAR_K
0202-03-01_14:14:33.640000      2697.16        4.99606600e-02        2.70798720e-07  19.9846  19.7881
0202-03-01_14:14:33.860000      2697.37        4.95924600e-02        2.90322120e-07  19.9975  19.7593
0202-03-01_14:14:34.060000      2697.57        9.74083000e-02        3.15981420e-07  19.9975  19.7593
0202-03-01_14:14:34.260000      2697.78        1.47631400e-01        3.38665720e-07  19.9975  19.7593
0202-03-01_14:14:34.457000      2697.97        1.92571000e-01        3.10713220e-07  19.9975  19.7593
0202-03-01_14:14:34.650000      2698.17        2.46980900e-01        3.16167320e-07  19.9975  19.7593
0202-03-01_14:14:34.867000      2698.38        2.96604400e-01        2.42226420e-07  19.9919  19.6486
0202-03-01_14:14:35.082000      2698.60        3.44752700e-01        1.19941820e-07  19.9919  19.6486
0202-03-01_14:14:35.285000      2698.80        3.95532100e-01        5.80865200e-08  19.9919  19.6486
0202-03-01_14:14:35.492000      2699.01        4.44004000e-01        9.48393200e-08  19.9919  19.6486
0202-03-01_14:14:35.695000      2699.21        4.92886900e-01        1.76092820e-07  19.9919  19.6486
0202-03-01_14:14:35.900000      2699.41        5.44134100e-01        2.09561020e-07  20.0019  19.7366
0202-03-01_14:14:36.100000      2699.62        5.89415000e-01        2.67201520e-07  20.0019  19.7366
0202-03-01_14:14:36.297000      2699.81        6.43186700e-01        2.94782120e-07  20.0019  19.7366
0202-03-01_14:14:36.490000      2700.00        6.92801300e-01        3.61161620e-07  20.0019  19.7366
0202-03-01_14:14:36.690000      2700.21        7.40608200e-01        3.40646620e-07  20.0019  19.7366
0202-03-01_14:14:36.910000      2700.43        7.90578400e-01        4.02005820e-07  19.9863  19.6511
0202-03-01_14:14:37.117000      2700.63        8.41472400e-01        3.44241420e-07  19.9863  19.6511
0202-03-01_14:14:37.312000      2700.83        8.88173600e-01        3.62835120e-07  19.9863  19.6511
0202-03-01_14:14:37.520000      2701.04        9.40441900e-01        3.78019920e-07  19.9863  19.6511
0202-03-01_14:14:37.715000      2701.23        9.90568600e-01        4.28284920e-07  19.9863  19.6511
0202-03-01_14:14:37.920000      2701.44        1.03599600e+00        3.96427720e-07  19.9784  19.8475
0202-03-01_14:14:38.130000      2701.64        1.08935800e+00        4.41920320e-07  19.9784  19.8475
0202-03-01_14:14:38.330000      2701.84        1.13915100e+00        4.06778220e-07  19.9784  19.8475
0202-03-01_14:14:38.523000      2702.04        1.18560700e+00        3.85767320e-07  19.9784  19.8475
0202-03-01_14:14:38.730000      2702.25        1.23802600e+00        3.13189920e-07  19.9784  19.8475
0202-03-01_14:14:38.934000      2702.45        1.28539000e+00        3.16598720e-07  20.0070  19.7812
0202-03-01_14:14:39.125000      2702.64        1.33424600e+00        3.89362120e-07  20.0070  19.7812
0202-03-01_14:14:39.316000      2702.83        1.38673200e+00        4.22087020e-07  20.0070  19.7812
0202-03-01_14:14:39.510000      2703.03        1.43660100e+00        4.28532820e-07  20.0070  19.7812
0202-03-01_14:14:39.703000      2703.22        1.48141300e+00        4.11984420e-07  20.0070  19.7812
0202-03-01_14:14:39.918000      2703.43        1.53544000e+00        3.65128320e-07  19.9794  19.8046
0202-03-01_14:14:40.117000      2703.63        1.58434300e+00        3.87812620e-07  19.9794  19.8046
0202-03-01_14:14:40.330000      2703.84        1.63278800e+00        3.81738620e-07  19.9794  19.8046
0202-03-01_14:14:40.520000      2704.04        1.68458700e+00        4.32809320e-07  19.9794  19.8046
0202-03-01_14:14:40.723000      2704.24        1.73421200e+00        4.00704220e-07  19.9794  19.8046
0202-03-01_14:14:40.945000      2704.46        1.78297200e+00        4.22830720e-07  19.9844  19.8626
0202-03-01_14:14:41.150000      2704.67        1.83448300e+00        4.42788020e-07  19.9844  19.8626
0202-03-01_14:14:41.344000      2704.86        1.88146900e+00        4.12915920e-07  19.9844  19.8626
0202-03-01_14:14:41.535000      2705.05        1.93039300e+00        2.75262420e-07  19.9844  19.8626
0202-03-01_14:14:41.790000      2705.31        1.98262300e+00        1.53352220e-07  19.9844  19.8626
0202-03-01_14:14:42.020000      2705.53        2.03276900e+00        1.81862520e-07  19.9992  19.6089
0202-03-01_14:14:42.220000      2705.73        2.08174300e+00        2.84004020e-07  19.9992  19.6089
0202-03-01_14:14:42.414000      2705.93        2.12830900e+00        2.55059820e-07  19.9992  19.6089
0202-03-01_14:14:42.613000      2706.13        2.18063800e+00        3.04271120e-07  19.9992  19.6089
0202-03-01_14:14:42.836000      2706.35        2.23082100e+00        3.51747120e-07  19.9992  19.6089
0202-03-01_14:14:43.047000      2706.56        2.28017400e+00        3.90360020e-07  19.9777  19.7915
0202-03-01_14:14:43.242000      2706.76        2.32991200e+00        3.18712220e-07  19.9777  19.7915
0202-03-01_14:14:43.450000      2706.97        2.37616600e+00        3.12576320e-07  19.9777  19.7915
0202-03-01_14:14:43.645000      2707.16        2.42884900e+00        3.34207020e-07  19.9777  19.7915
0202-03-01_14:14:43.850000      2707.37        2.47876500e+00        4.26121920e-07  19.9833  19.7492
0202-03-01_14:14:44.066000      2707.58        2.52772900e+00        4.23023020e-07  19.9833  19.7492
0202-03-01_14:14:44.270000      2707.78        2.57814500e+00        3.90917820e-07  19.9833  19.7492
0202-03-01_14:14:44.460000      2707.98        2.62602700e+00        3.29558620e-07  19.9833  19.7492
0202-03-01_14:14:44.668000      2708.19        2.67485600e+00        3.27699220e-07  19.9833  19.7492
0202-03-01_14:14:44.875000      2708.39        2.72746500e+00        2.96213920e-07  19.9841  19.6490
0202-03-01_14:14:45.086000      2708.60        2.77543100e+00        2.94478420e-07  19.9841  19.6490
0202-03-01_14:14:45.277000      2708.79        2.82464200e+00        3.11522720e-07  19.9841  19.6490
0202-03-01_14:14:45.473000      2708.99        2.87546800e+00        3.08981520e-07  19.9841  19.6490
0202-03-01_14:14:45.676000      2709.19        2.92547900e+00        3.00862320e-07  19.9841  19.6490
0202-03-01_14:14:45.880000      2709.40        2.97267400e+00        3.26087820e-07  20.0072  19.7270
0202-03-01_14:14:46.086000      2709.60        3.02472600e+00        3.09601320e-07  20.0072  19.7270
0202-03-01_14:14:46.290000      2709.80        3.07446200e+00        2.99374820e-07  20.0072  19.7270
0202-03-01_14:14:46.492000      2710.01        3.12172000e+00        1.77338120e-07  20.0072  19.7270
0202-03-01_14:14:46.695000      2710.21        3.17328300e+00        2.10744820e-07  20.0072  19.7270
0202-03-01_14:14:46.902000      2710.42        3.22346900e+00        3.36748120e-07  19.9797  19.6551
0202-03-01_14:14:47.100000      2710.62        3.27131200e+00        4.46513020e-07  19.9797  19.6551
0202-03-01_14:14:47.293000      2710.81        3.32247600e+00        3.83971720e-07  19.9797  19.6551
0202-03-01_14:14:47.490000      2711.00        3.37221900e+00        3.16533920e-07  19.9797  19.6551
0202-03-01_14:14:47.690000      2711.21        3.41791700e+00        4.23503520e-07  19.9797  19.6551
0202-03-01_14:14:47.906000      2711.42        3.47193700e+00        5.01844920e-07  19.9921  19.8460
0202-03-01_14:14:48.117000      2711.63        3.52003300e+00        6.02002920e-07  19.9921  19.8460
0202-03-01_14:14:48.310000      2711.82        3.56986600e+00        5.35127620e-07  19.9921  19.8460
0202-03-01_14:14:48.510000      2712.03        3.62037400e+00        3.98154120e-07  19.9921  19.8460
0202-03-01_14:14:48.707000      2712.22        3.66536400e+00        3.40885620e-07  19.9921  19.8460
0202-03-01_14:14:48.920000      2712.44        3.72003100e+00        2.34095820e-07  20.0008  19.6188
0202-03-01_14:14:49.117000      2712.63        3.76271000e+00        1.96350620e-07  20.0008  19.6188
0202-03-01_14:14:49.324000      2712.84        3.81645000e+00        1.81475720e-07  20.0008  19.6188
0202-03-01_14:14:49.523000      2713.04        3.86840700e+00        2.38186420e-07  20.0008  19.6188
0202-03-01_14:14:49.727000      2713.24        3.91825900e+00        2.73328520e-07  20.0008  19.6188
0202-03-01_14:14:49.938000      2713.45        3.96580500e+00        2.28269820e-07  19.9860  19.6227
0202-03-01_14:14:50.130000      2713.64        4.01774100e+00        2.68866020e-07  19.9860  19.6227
0202-03-01_14:14:50.320000      2713.84        4.06694900e+00        3.37662720e-07  19.9860  19.6227
0202-03-01_14:14:50.516000      2714.03        4.11255200e+00        3.78072920e-07  19.9860  19.6227
0202-03-01_14:14:50.707000      2714.22        4.16636800e+00        4.21458220e-07  19.9860  19.6227
0202-03-01_14:14:50.920000      2714.44        4.21638600e+00        3.90592720e-07  19.9975  19.7223
0202-03-01_14:14:51.117000      2714.63        4.26372600e+00        4.64037820e-07  19.9975  19.7223
0202-03-01_14:14:51.324000      2714.84        4.31546700e+00        4.77363220e-07  19.9975  19.7223
0202-03-01_14:14:51.520000      2715.03        4.36532800e+00        5.43370820e-07  19.9975  19.7223
0202-03-01_14:14:51.710000      2715.23        4.41001300e+00        5.23475620e-07  19.9975  19.7223
0202-03-01_14:14:51.920000      2715.44        4.46462900e+00        4.49410720e-07  19.9819  19.6570
0202-03-01_14:14:52.117000      2715.63        4.51460000e+00        4.67880520e-07  19.9819  19.6570
0202-03-01_14:14:52.330000      2715.84        4.56008700e+00        5.71509320e-07  19.9819  19.6570
0202-03-01_14:14:52.523000      2716.04        4.61326600e+00        7.05879620e-07  19.9819  19.6570
0202-03-01_14:14:52.727000      2716.24        4.66309000e+00        6.88339620e-07  19.9819  19.6570
0202-03-01_14:14:52.934000      2716.45        4.71088400e+00        7.18647320e-07  19.9794  19.7982
0202-03-01_14:14:53.125000      2716.64        4.76215900e+00        8.11491720e-07  19.9794  19.7982
0202-03-01_14:14:53.332000      2716.85        4.81193000e+00        9.36565120e-07  19.9794  19.7982
0202-03-01_14:14:53.523000      2717.04        4.86001700e+00        1.11772942e-06  19.9794  19.7982
0202-03-01_14:14:53.720000      2717.23        4.90837000e+00        1.31234322e-06  19.9794  19.7982
0202-03-01_14:14:53.926000      2717.44        4.96118800e+00        1.80650142e-06  19.9909  19.7445
0202-03-01_14:14:54.120000      2717.64        5.00870100e+00        2.22275202e-06  19.9909  19.7445
0202-03-01_14:14:54.312000      2717.83        5.05753600e+00        3.55697302e-06  19.9909  19.7445
0202-03-01_14:14:54.520000      2718.03        5.11004400e+00        4.74015122e-06  19.9909  19.7445
0202-03-01_14:14:54.710000      2718.23        5.15967800e+00        4.93067452e-06  19.9909  19.7445
0202-03-01_14:14:54.906000      2718.42        5.20554800e+00        6.06767842e-06  19.9869  19.8112
0202-03-01_14:14:55.110000      2718.62        5.25896300e+00        8.38011312e-06  19.9869  19.8112
0202-03-01_14:14:55.305000      2718.82        5.30846800e+00        9.56632822e-06  19.9869  19.8112
0202-03-01_14:14:55.516000      2719.03        5.35463500e+00        1.18807462e-05  19.9869  19.8112
0202-03-01_14:14:55.707000      2719.22        5.40762500e+00        1.40165408e-05  19.9869  19.8112
0202-03-01_14:14:55.914000      2719.43        5.45780600e+00        1.67767734e-05  20.0028  19.7236
0202-03-01_14:14:56.117000      2719.63        5.50524100e+00        1.97632290e-05  20.0028  19.7236
0202-03-01_14:14:56.312000      2719.83        5.55682200e+00        2.48287684e-05  20.0028  19.7236

File: chapter 5/cold_vs_warm/20K/ffj29/Ic/1_anneal/Ic_2024-03-01_14-15-37995878_f29-2400keV-0nA-20k.txt
# Ic = 4.58 A, n = 25.26 , Tavg = 20.00 K, f29-2400keV-0nA-20k
#datetime                        t_s     iHTS_A                vHTS_V                tHTS_K  tTAR_K
0202-03-01_14:15:14.863000      2738.38        1.70221900e-02       -4.04455864e-07  19.9796  19.6595
0202-03-01_14:15:15.070000      2738.59        4.94906500e-02       -3.98195984e-07  19.9796  19.6595
0202-03-01_14:15:15.260000      2738.78        9.58461800e-02       -3.79726274e-07  19.9796  19.6595
0202-03-01_14:15:15.460000      2738.98        1.47673700e-01       -3.67082574e-07  19.9796  19.6595
0202-03-01_14:15:15.664000      2739.18        1.97395300e-01       -3.14896314e-07  19.9796  19.6595
0202-03-01_14:15:15.867000      2739.38        2.45445700e-01       -2.72936584e-07  19.9783  19.8373
0202-03-01_14:15:16.066000      2739.58        2.95937500e-01       -2.56140294e-07  19.9783  19.8373
0202-03-01_14:15:16.258000      2739.77        3.45997400e-01       -2.37422664e-07  19.9783  19.8373
0202-03-01_14:15:16.450000      2739.97        3.90980100e-01       -1.96393974e-07  19.9783  19.8373
0202-03-01_14:15:16.650000      2740.16        4.45028200e-01       -1.30387794e-07  19.9783  19.8373
0202-03-01_14:15:16.867000      2740.38        4.93010400e-01       -5.14904540e-08  19.9907  19.6397
0202-03-01_14:15:17.074000      2740.59        5.43381900e-01       -9.31402640e-08  19.9907  19.6397
0202-03-01_14:15:17.277000      2740.79        5.93769900e-01       -1.34976024e-07  19.9907  19.6397
0202-03-01_14:15:17.473000      2740.99        6.40459300e-01       -1.62866524e-07  19.9907  19.6397
0202-03-01_14:15:17.676000      2741.19        6.92298700e-01       -1.55614994e-07  19.9907  19.6397
0202-03-01_14:15:17.880000      2741.39        7.42228000e-01       -1.01011584e-07  19.9869  19.8486
0202-03-01_14:15:18.082000      2741.60        7.91240200e-01       -6.58075740e-08  19.9869  19.8486
0202-03-01_14:15:18.277000      2741.79        8.41661900e-01       -7.20674440e-08  19.9869  19.8486
0202-03-01_14:15:18.473000      2741.99        8.91190500e-01       -8.13022940e-08  19.9869  19.8486
0202-03-01_14:15:18.664000      2742.18        9.36533800e-01       -1.39934334e-07  19.9869  19.8486
0202-03-01_14:15:18.880000      2742.39        9.90264000e-01       -2.06623624e-07  19.9927  19.7754
0202-03-01_14:15:19.086000      2742.60        1.03861400e+00       -1.94351804e-07  19.9927  19.7754
0202-03-01_14:15:19.277000      2742.79        1.08765200e+00       -2.50194784e-07  19.9927  19.7754
0202-03-01_14:15:19.473000      2742.99        1.13906900e+00       -2.13999114e-07  19.9927  19.7754
0202-03-01_14:15:19.664000      2743.18        1.18654500e+00       -2.43253144e-07  19.9927  19.7754
0202-03-01_14:15:19.863000      2743.38        1.23635000e+00       -2.41269824e-07  19.9689  19.6299
0202-03-01_14:15:20.060000      2743.57        1.28750500e+00       -2.96616974e-07  19.9689  19.6299
0202-03-01_14:15:20.250000      2743.77        1.33735900e+00       -3.56178694e-07  19.9689  19.6299
0202-03-01_14:15:20.457000      2743.97        1.38226700e+00       -2.89365444e-07  19.9689  19.6299
0202-03-01_14:15:20.652000      2744.17        1.43656600e+00       -2.03586654e-07  19.9689  19.6299
0202-03-01_14:15:20.863000      2744.38        1.48634700e+00       -1.18799524e-07  19.9780  19.8663
0202-03-01_14:15:21.062000      2744.58        1.53471600e+00       -7.86991840e-08  19.9780  19.8663
0202-03-01_14:15:21.254000      2744.77        1.58524800e+00       -1.32868734e-07  19.9780  19.8663
0202-03-01_14:15:21.445000      2744.96        1.63526300e+00       -1.33550504e-07  19.9780  19.8663
0202-03-01_14:15:21.652000      2745.17        1.68004400e+00       -2.06003834e-07  19.9780  19.8663
0202-03-01_14:15:21.855000      2745.37        1.73439500e+00       -2.08854864e-07  19.9930  19.6103
0202-03-01_14:15:22.050000      2745.57        1.78442900e+00       -2.31849034e-07  19.9930  19.6103
0202-03-01_14:15:22.242000      2745.76        1.82753500e+00       -2.08730904e-07  19.9930  19.6103
0202-03-01_14:15:22.438000      2745.95        1.88237500e+00       -1.55798864e-07  19.9930  19.6103
0202-03-01_14:15:22.630000      2746.15        1.93267100e+00       -1.79844654e-07  19.9930  19.6103
0202-03-01_14:15:22.848000      2746.36        1.98088600e+00       -1.86039814e-07  19.9733  19.8030
0202-03-01_14:15:23.047000      2746.56        2.03246600e+00       -2.31346424e-07  19.9733  19.8030
0202-03-01_14:15:23.250000      2746.76        2.08162200e+00       -1.39555614e-07  19.9733  19.8030
0202-03-01_14:15:23.445000      2746.96        2.12893100e+00       -6.46850540e-08  19.9733  19.8030
0202-03-01_14:15:23.640000      2747.15        2.18083900e+00       -1.57836740e-08  19.9733  19.8030
0202-03-01_14:15:23.848000      2747.36        2.23076000e+00       -4.56575240e-08  19.9858  19.7455
0202-03-01_14:15:24.050000      2747.57        2.27750500e+00       -9.48068240e-08  19.9858  19.7455
0202-03-01_14:15:24.258000      2747.77        2.32999000e+00       -6.65444240e-08  19.9858  19.7455
0202-03-01_14:15:24.450000      2747.97        2.37938000e+00       -1.03359914e-07  19.9858  19.7455
0202-03-01_14:15:24.650000      2748.16        2.42749200e+00       -8.00558340e-08  19.9858  19.7455
0202-03-01_14:15:24.855000      2748.37        2.47753600e+00       -5.74335240e-08  19.9754  19.6573
0202-03-01_14:15:25.066000      2748.58        2.52876600e+00       -1.77643400e-09  19.9754  19.6573
0202-03-01_14:15:25.260000      2748.78        2.57651600e+00        2.87791860e-08  19.9754  19.6573
0202-03-01_14:15:25.470000      2748.98        2.62558000e+00        2.37615600e-09  19.9754  19.6573
0202-03-01_14:15:25.664000      2749.18        2.67756500e+00       -5.97267440e-08  19.9754  19.6573
0202-03-01_14:15:25.863000      2749.38        2.72737100e+00       -1.31374394e-07  19.9740  19.8341
0202-03-01_14:15:26.070000      2749.59        2.77476500e+00       -1.84800234e-07  19.9740  19.8341
0202-03-01_14:15:26.266000      2749.78        2.82606000e+00       -1.88085124e-07  19.9740  19.8341
0202-03-01_14:15:26.457000      2749.97        2.87603200e+00       -1.04971364e-07  19.9740  19.8341
0202-03-01_14:15:26.664000      2750.18        2.92082000e+00       -1.04227614e-07  19.9740  19.8341
0202-03-01_14:15:26.860000      2750.38        2.97515000e+00       -1.48418604e-07  19.9880  19.6358
0202-03-01_14:15:27.074000      2750.59        3.02552300e+00       -2.52357284e-07  19.9880  19.6358
0202-03-01_14:15:27.270000      2750.78        3.07155400e+00       -2.50311974e-07  19.9880  19.6358
0202-03-01_14:15:27.460000      2750.98        3.12393300e+00       -2.10459524e-07  19.9880  19.6358
0202-03-01_14:15:27.652000      2751.17        3.17350400e+00       -1.30196794e-07  19.9880  19.6358
0202-03-01_14:15:27.860000      2751.37        3.21957500e+00       -1.08814064e-07  19.9619  19.7724
0202-03-01_14:15:28.055000      2751.57        3.27285500e+00       -1.61434184e-07  19.9619  19.7724
0202-03-01_14:15:28.246000      2751.76        3.32291100e+00       -2.15913664e-07  19.9619  19.7724
0202-03-01_14:15:28.445000      2751.96        3.36675700e+00       -2.71814694e-07  19.9619  19.7724
0202-03-01_14:15:28.637000      2752.15        3.42178100e+00       -2.75344514e-07  19.9619  19.7724
0202-03-01_14:15:28.848000      2752.36        3.47130300e+00       -2.82035244e-07  19.9908  19.7719
0202-03-01_14:15:29.055000      2752.57        3.51962200e+00       -2.19684374e-07  19.9908  19.7719
0202-03-01_14:15:29.246000      2752.76        3.57085000e+00       -1.57023594e-07  19.9908  19.7719
0202-03-01_14:15:29.440000      2752.96        3.62053000e+00       -8.67394040e-08  19.9908  19.7719
0202-03-01_14:15:29.645000      2753.16        3.66860900e+00       -5.37045940e-08  19.9908  19.7719
0202-03-01_14:15:29.860000      2753.37        3.71845000e+00       -5.17212740e-08  19.9685  19.6247
0202-03-01_14:15:30.070000      2753.59        3.76973000e+00       -5.02337740e-08  19.9685  19.6247
0202-03-01_14:15:30.273000      2753.79        3.81743900e+00       -5.21551240e-08  19.9685  19.6247
0202-03-01_14:15:30.477000      2753.99        3.86928000e+00       -2.76734140e-08  19.9685  19.6247
0202-03-01_14:15:30.668000      2754.18        3.91856300e+00       -3.50160400e-09  19.9685  19.6247
0202-03-01_14:15:30.883000      2754.40        3.96401600e+00       -4.76306540e-08  19.9675  19.8661
0202-03-01_14:15:31.090000      2754.61        4.01795300e+00       -3.87676540e-08  19.9675  19.8661
0202-03-01_14:15:31.293000      2754.81        4.06728800e+00       -5.97785440e-08  19.9675  19.8661
0202-03-01_14:15:31.496000      2755.01        4.11493400e+00       -1.19307540e-08  19.9675  19.8661
0202-03-01_14:15:31.700000      2755.22        4.16681200e+00       -5.16592940e-08  19.9675  19.8661
0202-03-01_14:15:31.900000      2755.42        4.21658500e+00       -8.04795240e-08  19.9713  19.6605
0202-03-01_14:15:32.105000      2755.62        4.26552700e+00       -1.26220034e-07  19.9713  19.6605
0202-03-01_14:15:32.300000      2755.81        4.31585300e+00       -6.15759340e-08  19.9713  19.6605
0202-03-01_14:15:32.492000      2756.01        4.36525900e+00       -2.00499940e-08  19.9713  19.6605
0202-03-01_14:15:32.695000      2756.21        4.41331400e+00        6.55430060e-08  19.9713  19.6605
0202-03-01_14:15:32.906000      2756.42        4.46322000e+00        5.95930160e-08  19.9751  19.8427
0202-03-01_14:15:33.120000      2756.64        4.51507300e+00        6.88278960e-08  19.9751  19.8427
0202-03-01_14:15:33.312000      2756.83        4.56160600e+00        8.73596160e-08  19.9751  19.8427
0202-03-01_14:15:33.516000      2757.03        4.61342500e+00        1.43016756e-07  19.9751  19.8427
0202-03-01_14:15:33.720000      2757.23        4.66158200e+00        2.54826886e-07  19.9751  19.8427
0202-03-01_14:15:33.914000      2757.43        4.71142500e+00        3.93783806e-07  19.9745  19.7434
0202-03-01_14:15:34.125000      2757.64        4.76298700e+00        5.63854146e-07  19.9745  19.7434
0202-03-01_14:15:34.316000      2757.83        4.81061300e+00        6.35998246e-07  19.9745  19.7434
0202-03-01_14:15:34.510000      2758.03        4.85944700e+00        7.07646646e-07  19.9745  19.7434
0202-03-01_14:15:34.715000      2758.23        4.91120000e+00        1.00099425e-06  19.9745  19.7434
0202-03-01_14:15:34.914000      2758.43        4.96135900e+00        1.31268695e-06  19.9663  19.8088
0202-03-01_14:15:35.133000      2758.65        5.00970200e+00        1.68561465e-06  19.9663  19.8088
0202-03-01_14:15:35.324000      2758.84        5.06040500e+00        2.97564595e-06  19.9663  19.8088
0202-03-01_14:15:35.520000      2759.03        5.10977300e+00        3.10512015e-06  19.9663  19.8088
0202-03-01_14:15:35.730000      2759.24        5.15794900e+00        3.43218335e-06  19.9663  19.8088
0202-03-01_14:15:35.940000      2759.46        5.21002900e+00        5.96185695e-06  19.9654  19.8341
0202-03-01_14:15:36.137000      2759.65        5.25912700e+00        7.32353585e-06  19.9654  19.8341
0202-03-01_14:15:36.330000      2759.85        5.30449100e+00        8.64182955e-06  19.9654  19.8341
0202-03-01_14:15:36.535000      2760.05        5.35823300e+00        1.11030161e-05  19.9654  19.8341
0202-03-01_14:15:36.797000      2760.31        5.40899200e+00        1.31147310e-05  19.9654  19.8341
0202-03-01_14:15:37.008000      2760.52        5.45917400e+00        1.71032044e-05  19.9982  19.6394
0202-03-01_14:15:37.203000      2760.72        5.50619500e+00        1.90728974e-05  19.9982  19.6394
0202-03-01_14:15:37.406000      2760.92        5.55517500e+00        2.50383772e-05  19.9982  19.6394

File: chapter 5/cold_vs_warm/20K/ffj29/Ic/1_anneal/Ic_2024-03-01_14-19-22478236_f29-2400keV-0nA-20k.txt
# Ic = 1.33 A, n = 1.89 , Tavg = 20.00 K, f29-2400keV-0nA-20k
#datetime                        t_s     iHTS_A                vHTS_V                tHTS_K  tTAR_K
0202-03-01_14:18:59.664000       21.44        1.61829600e-02        3.30037950e-08  20.0138  19.8036
0202-03-01_14:18:59.870000       21.64        4.94364700e-02        1.24670795e-07  19.9969  19.6195
0202-03-01_14:19:00.074000       21.85        9.80404000e-02        2.96476595e-07  19.9969  19.6195
0202-03-01_14:19:00.277000       22.05        1.47886500e-01        2.57181895e-07  19.9969  19.6195
0202-03-01_14:19:00.480000       22.25        1.97397300e-01        2.91518195e-07  19.9969  19.6195
0202-03-01_14:19:00.688000       22.46        2.44851000e-01        3.66512395e-07  19.9969  19.6195
0202-03-01_14:19:00.890000       22.66        2.96885600e-01        3.55231695e-07  19.9907  19.8697
0202-03-01_14:19:01.086000       22.86        3.46918800e-01        2.71435795e-07  19.9907  19.8697
0202-03-01_14:19:01.290000       23.06        3.92095800e-01        1.18471595e-07  19.9907  19.8697
0202-03-01_14:19:01.484000       23.26        4.45465300e-01        1.08616995e-07  19.9907  19.8697
0202-03-01_14:19:01.676000       23.45        4.94797900e-01        7.11815950e-08  19.9907  19.8697
0202-03-01_14:19:01.883000       23.66        5.42999600e-01        7.64497950e-08  20.0020  19.6229
0202-03-01_14:19:02.082000       23.85        5.93437900e-01        5.92196950e-08  20.0020  19.6229
0202-03-01_14:19:02.273000       24.05        6.43347800e-01        1.26838795e-07  20.0020  19.6229
0202-03-01_14:19:02.477000       24.25        6.91163800e-01        2.78935295e-07  20.0020  19.6229
0202-03-01_14:19:02.670000       24.44        7.40259000e-01        4.49749395e-07  20.0020  19.6229
0202-03-01_14:19:02.880000       24.65        7.91952900e-01        5.34164795e-07  19.9809  19.7868
0202-03-01_14:19:03.074000       24.85        8.39795400e-01        5.18050295e-07  19.9809  19.7868
0202-03-01_14:19:03.277000       25.05        8.88800000e-01        4.89849795e-07  19.9809  19.7868
0202-03-01_14:19:03.480000       25.25        9.40532500e-01        3.69114695e-07  19.9809  19.7868
0202-03-01_14:19:03.684000       25.45        9.90130700e-01        3.06267995e-07  19.9809  19.7868
0202-03-01_14:19:03.890000       25.66        1.03722700e+00        2.74410795e-07  19.9964  19.7681
0202-03-01_14:19:04.105000       25.88        1.09033700e+00        2.68832695e-07  19.9964  19.7681
0202-03-01_14:19:04.297000       26.07        1.13719900e+00        3.60561595e-07  19.9964  19.7681
0202-03-01_14:19:04.492000       26.26        1.18605600e+00        3.63970495e-07  19.9964  19.7681
0202-03-01_14:19:04.695000       26.47        1.23794300e+00        4.34874395e-07  19.9964  19.7681
0202-03-01_14:19:04.900000       26.67        1.28796000e+00        4.34006695e-07  19.9897  19.6501
0202-03-01_14:19:05.100000       26.87        1.33503100e+00        4.21672895e-07  19.9897  19.6501
0202-03-01_14:19:05.305000       27.08        1.38683400e+00        3.69424595e-07  19.9897  19.6501
0202-03-01_14:19:05.496000       27.27        1.43660200e+00        4.66049895e-07  19.9897  19.6501
0202-03-01_14:19:05.703000       27.47        1.48138800e+00        4.57806695e-07  19.9897  19.6501
0202-03-01_14:19:05.900000       27.67        1.53556600e+00        5.46188695e-07  19.9839  19.8374
0202-03-01_14:19:06.090000       27.86        1.58516500e+00        4.38717095e-07  19.9839  19.8374
0202-03-01_14:19:06.290000       28.06        1.63025000e+00        5.06150295e-07  19.9839  19.8374
0202-03-01_14:19:06.480000       28.25        1.68424700e+00        4.06736395e-07  19.9839  19.8374
0202-03-01_14:19:06.676000       28.45        1.73409200e+00        4.43986395e-07  19.9839  19.8374
0202-03-01_14:19:06.887000       28.66        1.78011000e+00        4.86318895e-07  20.0176  19.6520
0202-03-01_14:19:07.086000       28.86        1.83448700e+00        5.41294495e-07  20.0176  19.6520
0202-03-01_14:19:07.297000       29.07        1.88314100e+00        5.84555795e-07  20.0176  19.6520
0202-03-01_14:19:07.490000       29.26        1.93086400e+00        5.63482895e-07  20.0176  19.6520
0202-03-01_14:19:07.690000       29.46        1.98207900e+00        4.52478495e-07  20.0176  19.6520
0202-03-01_14:19:07.895000       29.67        2.03209600e+00        3.69798495e-07  19.9770  19.7595
0202-03-01_14:19:08.098000       29.87        2.07963800e+00        3.36081895e-07  19.9770  19.7595
0202-03-01_14:19:08.297000       30.07        2.13122300e+00        3.16124695e-07  19.9770  19.7595
0202-03-01_14:19:08.492000       30.26        2.18079700e+00        2.56128995e-07  19.9770  19.7595
0202-03-01_14:19:08.700000       30.47        2.22603500e+00        2.77573695e-07  19.9770  19.7595
0202-03-01_14:19:08.902000       30.68        2.28066000e+00        3.03047095e-07  20.0094  19.7950
0202-03-01_14:19:09.113000       30.88        2.32983000e+00        3.23438195e-07  20.0094  19.7950
0202-03-01_14:19:09.316000       31.09        2.37756400e+00        2.71189895e-07  20.0094  19.7950
0202-03-01_14:19:09.516000       31.29        2.42908300e+00        3.24057995e-07  20.0094  19.7950
0202-03-01_14:19:09.710000       31.48        2.47863900e+00        3.04038795e-07  20.0094  19.7950
0202-03-01_14:19:09.918000       31.69        2.52333300e+00        3.67691195e-07  19.9923  19.6193
0202-03-01_14:19:10.117000       31.89        2.57811200e+00        4.84087795e-07  19.9923  19.6193
0202-03-01_14:19:10.310000       32.08        2.62749400e+00        5.16254895e-07  19.9923  19.6193
0202-03-01_14:19:10.516000       32.29        2.67314700e+00        4.43491595e-07  19.9923  19.6193
0202-03-01_14:19:10.710000       32.48        2.72698700e+00        4.15105195e-07  19.9923  19.6193
0202-03-01_14:19:10.910000       32.68        2.77705100e+00        3.92854695e-07  19.9950  19.8656
0202-03-01_14:19:11.113000       32.89        2.82237200e+00        4.11014595e-07  19.9950  19.8656
0202-03-01_14:19:11.310000       33.08        2.87541300e+00        3.53312095e-07  19.9950  19.8656
0202-03-01_14:19:11.500000       33.27        2.92508100e+00        3.44696995e-07  19.9950  19.8656
0202-03-01_14:19:11.703000       33.48        2.97285700e+00        2.82717995e-07  19.9950  19.8656
0202-03-01_14:19:11.900000       33.67        3.02266000e+00        2.32762895e-07  19.9980  19.6182
0202-03-01_14:19:12.094000       33.86        3.07406200e+00        2.59909695e-07  19.9980  19.6182
0202-03-01_14:19:12.297000       34.07        3.12371500e+00        3.31867395e-07  19.9980  19.6182
0202-03-01_14:19:12.492000       34.26        3.17091900e+00        4.61652995e-07  19.9980  19.6182
0202-03-01_14:19:12.684000       34.46        3.22321100e+00        3.78354695e-07  19.9980  19.6182
0202-03-01_14:19:12.902000       34.68        3.27308400e+00        3.44640195e-07  19.9797  19.7902
0202-03-01_14:19:13.110000       34.88        3.32106000e+00        2.45535695e-07  19.9797  19.7902
0202-03-01_14:19:13.316000       35.09        3.37210400e+00        2.80119995e-07  19.9797  19.7902
0202-03-01_14:19:13.508000       35.28        3.42212700e+00        3.50652095e-07  19.9797  19.7902
0202-03-01_14:19:13.715000       35.49        3.46756600e+00        3.89946795e-07  19.9797  19.7902
0202-03-01_14:19:13.914000       35.69        3.52161000e+00        4.30295195e-07  19.9947  19.7588
0202-03-01_14:19:14.105000       35.88        3.57102600e+00        4.21742095e-07  19.9947  19.7588
0202-03-01_14:19:14.300000       36.07        3.61612400e+00        4.12631195e-07  19.9947  19.7588
0202-03-01_14:19:14.496000       36.27        3.66997600e+00        4.65933095e-07  19.9947  19.7588
0202-03-01_14:19:14.688000       36.46        3.71999800e+00        4.35005595e-07  19.9947  19.7588
0202-03-01_14:19:14.902000       36.67        3.76566000e+00        4.25336895e-07  19.9905  19.6483
0202-03-01_14:19:15.110000       36.88        3.81959500e+00        3.70857295e-07  19.9905  19.6483
0202-03-01_14:19:15.305000       37.08        3.86848700e+00        3.13526695e-07  19.9905  19.6483
0202-03-01_14:19:15.500000       37.27        3.91410300e+00        2.91833995e-07  19.9905  19.6483
0202-03-01_14:19:15.703000       37.48        3.96761200e+00        4.18581195e-07  19.9905  19.6483
0202-03-01_14:19:15.906000       37.68        4.01750900e+00        5.40369995e-07  19.9839  19.8338
0202-03-01_14:19:16.110000       37.88        4.06453800e+00        7.35108095e-07  19.9839  19.8338
0202-03-01_14:19:16.310000       38.08        4.11672000e+00        6.66063495e-07  19.9839  19.8338
0202-03-01_14:19:16.508000       38.28        4.16636800e+00        6.14620895e-07  19.9839  19.8338
0202-03-01_14:19:16.710000       38.48        4.21283700e+00        5.02066895e-07  19.9839  19.8338
0202-03-01_14:19:16.906000       38.68        4.26590100e+00        5.22457995e-07  20.0043  19.6449
0202-03-01_14:19:17.105000       38.88        4.31560600e+00        4.97356495e-07  20.0043  19.6449
0202-03-01_14:19:17.300000       39.07        4.36114700e+00        5.00765395e-07  20.0043  19.6449
0202-03-01_14:19:17.492000       39.27        4.41464700e+00        4.93513795e-07  20.0043  19.6449
0202-03-01_14:19:17.688000       39.46        4.46418200e+00        5.33676195e-07  20.0043  19.6449
0202-03-01_14:19:17.900000       39.67        4.51276500e+00        5.14648695e-07  19.9727  19.7610
0202-03-01_14:19:18.098000       39.87        4.56335300e+00        5.79726695e-07  19.9727  19.7610
0202-03-01_14:19:18.290000       40.06        4.61367900e+00        6.13319295e-07  19.9727  19.7610
0202-03-01_14:19:18.484000       40.26        4.66114300e+00        7.20725595e-07  19.9727  19.7610
0202-03-01_14:19:18.676000       40.45        4.71076500e+00        8.50940895e-07  19.9727  19.7610
0202-03-01_14:19:18.890000       40.66        4.76329800e+00        9.92808295e-07  20.0029  19.7821
0202-03-01_14:19:19.086000       40.86        4.81062400e+00        1.13895479e-06  20.0029  19.7821
0202-03-01_14:19:19.277000       41.05        4.85957800e+00        1.29036950e-06  20.0029  19.7821
0202-03-01_14:19:19.473000       41.25        4.91178700e+00        1.53952509e-06  20.0029  19.7821
0202-03-01_14:19:19.668000       41.44        4.96065900e+00        1.92379489e-06  20.0029  19.7821
0202-03-01_14:19:19.867000       41.64        5.00640000e+00        3.16126760e-06  19.9869  19.6180
0202-03-01_14:19:20.080000       41.85        5.06061600e+00        3.16461449e-06  19.9869  19.6180
0202-03-01_14:19:20.273000       42.04        5.10993500e+00        4.45724849e-06  19.9869  19.6180
0202-03-01_14:19:20.465000       42.24        5.15494200e+00        4.55560909e-06  19.9869  19.6180
0202-03-01_14:19:20.676000       42.45        5.20957600e+00        6.97111669e-06  19.9869  19.6180
0202-03-01_14:19:20.895000       42.67        5.25996500e+00        7.97771760e-06  19.9827  19.8653
0202-03-01_14:19:21.105000       42.88        5.30845900e+00        9.31764160e-06  19.9827  19.8653
0202-03-01_14:19:21.305000       43.08        5.35852900e+00        1.12378129e-05  19.9827  19.8653
0202-03-01_14:19:21.510000       43.28        5.40528800e+00        1.34856052e-05  19.9827  19.8653
0202-03-01_14:19:21.703000       43.48        5.45768400e+00        1.66532277e-05  19.9827  19.8653
0202-03-01_14:19:21.910000       43.68        5.50719600e+00        1.98893990e-05  20.0011  19.6120
0202-03-01_14:19:22.105000       43.88        5.55492000e+00        2.47082658e-05  20.0011  19.6120
