Repository: shortlab/2025-devitre-PhD

# 2025-devitre-PhD
Data repository for Alexis Devitre's PhD thesis

File: chapter 5/cold_vs_warm/20K/ffj29/Ic/1_anneal/Ic_2024-03-01_14-19-50459219_f29-2400keV-0nA-20k.txt
# Ic = 2.73 A, n = 4.12 , Tavg = 19.99 K, f29-2400keV-0nA-20k
#datetime                        t_s     iHTS_A                vHTS_V                tHTS_K  tTAR_K
0202-03-01_14:19:27.797000       49.57        5.00179400e-02        2.87117800e-08  20.0089  19.6434
0202-03-01_14:19:28.016000       49.79        5.05781200e-02       -1.22703020e-07  19.9730  19.7694
0202-03-01_14:19:28.210000       49.98        9.70122800e-02       -2.81849200e-08  19.9730  19.7694
0202-03-01_14:19:28.414000       50.19        1.46244000e-01       -6.36370200e-08  19.9730  19.7694
0202-03-01_14:19:28.610000       50.38        1.97948400e-01       -4.57092000e-09  19.9730  19.7694
0202-03-01_14:19:28.820000       50.59        2.48088400e-01       -4.44702000e-09  19.9730  19.7694
0202-03-01_14:19:29.040000       50.81        2.96633000e-01       -4.32459200e-08  20.0033  19.7788
0202-03-01_14:19:29.242000       51.01        3.46649900e-01       -2.81849200e-08  20.0033  19.7788
0202-03-01_14:19:29.434000       51.21        3.93095900e-01       -2.57058200e-08  20.0033  19.7788
0202-03-01_14:19:29.645000       51.42        4.45389600e-01       -5.50839200e-08  20.0033  19.7788
0202-03-01_14:19:29.860000       51.63        4.95523700e-01       -1.90740200e-08  19.9826  19.6250
0202-03-01_14:19:30.074000       51.85        5.43930300e-01        8.38268000e-09  19.9826  19.6250
0202-03-01_14:19:30.266000       52.04        5.93950100e-01        7.63735800e-08  19.9826  19.6250
0202-03-01_14:19:30.470000       52.24        6.39231100e-01        8.31912800e-08  19.9826  19.6250
0202-03-01_14:19:30.668000       52.44        6.92964300e-01        4.17891800e-08  19.9826  19.6250
0202-03-01_14:19:30.875000       52.65        7.42904000e-01        2.36912800e-08  19.9867  19.8639
0202-03-01_14:19:31.074000       52.85        7.91049300e-01       -7.60330200e-08  19.9867  19.8639
0202-03-01_14:19:31.270000       53.04        8.41514600e-01       -6.02903200e-08  19.9867  19.8639
0202-03-01_14:19:31.460000       53.23        8.91147100e-01       -8.29126200e-08  19.9867  19.8639
0202-03-01_14:19:31.668000       53.44        9.39099600e-01       -4.18520000e-10  19.9867  19.8639
0202-03-01_14:19:31.863000       53.63        9.89088200e-01       -3.71101200e-08  20.0037  19.6092
0202-03-01_14:19:32.074000       53.85        1.04059500e+00        3.08188800e-08  20.0037  19.6092
0202-03-01_14:19:32.270000       54.04        1.08598800e+00        3.14386800e-08  20.0037  19.6092
0202-03-01_14:19:32.460000       54.23        1.13874000e+00        9.33557800e-08  20.0037  19.6092
0202-03-01_14:19:32.656000       54.43        1.18897900e+00        8.94510800e-08  20.0037  19.6092
0202-03-01_14:19:32.870000       54.64        1.23446600e+00        1.23105680e-07  19.9857  19.8009
0202-03-01_14:19:33.082000       54.85        1.28821800e+00        7.06713800e-08  19.9857  19.8009
0202-03-01_14:19:33.273000       55.05        1.33770700e+00       -1.36820200e-08  19.9857  19.8009
0202-03-01_14:19:33.480000       55.25        1.38247600e+00       -1.38817720e-07  19.9857  19.8009
0202-03-01_14:19:33.670000       55.45        1.43637100e+00       -1.45497200e-08  19.9857  19.8009
0202-03-01_14:19:33.880000       55.65        1.48658800e+00       -3.32054200e-08  20.0002  19.7439
0202-03-01_14:19:34.100000       55.87        1.53536400e+00        4.68094800e-08  20.0002  19.7439
0202-03-01_14:19:34.300000       56.07        1.58574900e+00       -6.53726200e-08  20.0002  19.7439
0202-03-01_14:19:34.496000       56.27        1.63286000e+00        5.28834800e-08  20.0002  19.7439
0202-03-01_14:19:34.700000       56.47        1.68460000e+00        7.43901800e-08  20.0002  19.7439
0202-03-01_14:19:34.902000       56.68        1.73483100e+00        7.81708800e-08  19.9909  19.6544
0202-03-01_14:19:35.098000       56.87        1.78104200e+00        1.87329800e-08  19.9909  19.6544
0202-03-01_14:19:35.290000       57.06        1.83350500e+00       -2.32268200e-08  19.9909  19.6544
0202-03-01_14:19:35.484000       57.26        1.88324200e+00        5.15818800e-08  19.9909  19.6544
0202-03-01_14:19:35.676000       57.45        1.92810400e+00        1.33332280e-07  19.9909  19.6544
0202-03-01_14:19:35.890000       57.66        1.98255900e+00        2.36341380e-07  19.9839  19.8355
0202-03-01_14:19:36.090000       57.86        2.03094900e+00        2.54932880e-07  19.9839  19.8355
0202-03-01_14:19:36.293000       58.07        2.07575900e+00        2.09313980e-07  19.9839  19.8355
0202-03-01_14:19:36.490000       58.26        2.13147500e+00        8.91956800e-08  19.9839  19.8355
0202-03-01_14:19:36.680000       58.45        2.18097300e+00        1.40770800e-08  19.9839  19.8355
0202-03-01_14:19:36.887000       58.66        2.22672200e+00        1.82916800e-08  20.0027  19.6370
0202-03-01_14:19:37.082000       58.85        2.28048600e+00       -1.49910200e-08  20.0027  19.6370
0202-03-01_14:19:37.273000       59.05        2.32966300e+00        2.08327800e-08  20.0027  19.6370
0202-03-01_14:19:37.477000       59.25        2.37521000e+00       -1.00522120e-07  20.0027  19.6370
0202-03-01_14:19:37.670000       59.44        2.42910500e+00       -7.39951200e-08  20.0027  19.6370
0202-03-01_14:19:37.887000       59.66        2.47957000e+00       -1.10066820e-07  19.9748  19.7722
0202-03-01_14:19:38.086000       59.86        2.52750900e+00       -2.98660200e-08  19.9748  19.7722
0202-03-01_14:19:38.277000       60.05        2.57803700e+00        3.28567800e-08  19.9748  19.7722
0202-03-01_14:19:38.480000       60.25        2.62743000e+00        5.33097800e-08  19.9748  19.7722
0202-03-01_14:19:38.670000       60.45        2.67470300e+00        6.76358000e-09  19.9748  19.7722
0202-03-01_14:19:38.887000       60.66        2.72705600e+00        6.48378800e-08  19.9966  19.7707
0202-03-01_14:19:39.082000       60.86        2.77553800e+00        1.89229780e-07  19.9966  19.7707
0202-03-01_14:19:39.277000       61.05        2.82410500e+00        3.18517980e-07  19.9966  19.7707
0202-03-01_14:19:39.473000       61.24        2.87569200e+00        1.82164180e-07  19.9966  19.7707
0202-03-01_14:19:39.664000       61.44        2.91924900e+00        6.26778000e-09  19.9966  19.7707
0202-03-01_14:19:39.855000       61.63        2.97006600e+00       -1.82334420e-07  19.9858  19.6263
0202-03-01_14:19:40.062000       61.83        3.02466000e+00       -1.28536620e-07  19.9858  19.6263
0202-03-01_14:19:40.254000       62.03        3.07439000e+00       -1.44899120e-07  19.9858  19.6263
0202-03-01_14:19:40.450000       62.22        3.11998100e+00       -1.44341220e-07  19.9858  19.6263
0202-03-01_14:19:40.652000       62.43        3.17364800e+00       -2.59064420e-07  19.9858  19.6263
0202-03-01_14:19:40.860000       62.63        3.22347100e+00       -2.62349320e-07  19.9954  19.8655
0202-03-01_14:19:41.066000       62.84        3.27148100e+00       -1.34982420e-07  19.9954  19.8655
0202-03-01_14:19:41.258000       63.03        3.32263800e+00        4.69879800e-08  19.9954  19.8655
0202-03-01_14:19:41.450000       63.22        3.37218300e+00        1.52786080e-07  19.9954  19.8655
0202-03-01_14:19:41.645000       63.42        3.41737000e+00        1.39894480e-07  19.9954  19.8655
0202-03-01_14:19:41.867000       63.64        3.47256400e+00        1.07479480e-07  19.9997  19.6067
0202-03-01_14:19:42.074000       63.85        3.51982300e+00        9.17371800e-08  19.9997  19.6067
0202-03-01_14:19:42.277000       64.05        3.56943900e+00        1.46836980e-07  19.9997  19.6067
0202-03-01_14:19:42.470000       64.24        3.62052000e+00        2.26790180e-07  19.9997  19.6067
0202-03-01_14:19:42.680000       64.45        3.66844500e+00        2.23071480e-07  19.9997  19.6067
0202-03-01_14:19:42.875000       64.65        3.71910000e+00        1.70017480e-07  19.9776  19.8069
0202-03-01_14:19:43.070000       64.84        3.76970000e+00        1.06798880e-07  19.9776  19.8069
0202-03-01_14:19:43.273000       65.05        3.81716200e+00        1.29235280e-07  19.9776  19.8069
0202-03-01_14:19:43.470000       65.24        3.86712100e+00        1.61712280e-07  19.9776  19.8069
0202-03-01_14:19:43.660000       65.43        3.91821400e+00        2.15757980e-07  19.9776  19.8069
0202-03-01_14:19:43.880000       65.65        3.96040100e+00        2.36768880e-07  19.9924  19.7362
0202-03-01_14:19:44.074000       65.85        4.01648700e+00        2.72344780e-07  19.9924  19.7362
0202-03-01_14:19:44.285000       66.06        4.06703500e+00        2.55362580e-07  19.9924  19.7362
0202-03-01_14:19:44.477000       66.25        4.11519500e+00        1.88549180e-07  19.9924  19.7362
0202-03-01_14:19:44.680000       66.45        4.16406900e+00        1.04629580e-07  19.9924  19.7362
0202-03-01_14:19:44.875000       66.65        4.21593100e+00        3.82500800e-08  19.9834  19.6595
0202-03-01_14:19:45.082000       66.85        4.26560300e+00        1.60348680e-07  19.9834  19.6595
0202-03-01_14:19:45.273000       67.05        4.31328500e+00        2.44578180e-07  19.9834  19.6595
0202-03-01_14:19:45.470000       67.24        4.36527500e+00        3.14924380e-07  19.9834  19.6595
0202-03-01_14:19:45.676000       67.45        4.41479300e+00        1.62208080e-07  19.9834  19.6595
0202-03-01_14:19:45.883000       67.66        4.46257800e+00        1.36920680e-07  19.9832  19.8337
0202-03-01_14:19:46.098000       67.87        4.51427900e+00        1.72620580e-07  19.9832  19.8337
0202-03-01_14:19:46.290000       68.06        4.56256100e+00        3.18457180e-07  19.9832  19.8337
0202-03-01_14:19:46.492000       68.26        4.60341800e+00        3.96178880e-07  19.9832  19.8337
0202-03-01_14:19:46.695000       68.47        4.66311900e+00        4.54191280e-07  19.9832  19.8337
0202-03-01_14:19:46.900000       68.67        4.71266200e+00        4.89891180e-07  20.0062  19.6337
0202-03-01_14:19:47.098000       68.87        4.76055500e+00        6.03374780e-07  20.0062  19.6337
0202-03-01_14:19:47.293000       69.07        4.81195600e+00        6.84071380e-07  20.0062  19.6337
0202-03-01_14:19:47.500000       69.27        4.86161900e+00        8.91205280e-07  20.0062  19.6337
0202-03-01_14:19:47.695000       69.47        4.90971000e+00        1.24299818e-06  20.0062  19.6337
0202-03-01_14:19:47.890000       69.66        4.96138900e+00        1.53801768e-06  19.9732  19.7789
0202-03-01_14:19:48.098000       69.87        5.01073000e+00        2.65772408e-06  19.9732  19.7789
0202-03-01_14:19:48.290000       70.06        5.05862800e+00        2.85816418e-06  19.9732  19.7789
0202-03-01_14:19:48.484000       70.26        5.11013000e+00        3.14587068e-06  19.9732  19.7789
0202-03-01_14:19:48.688000       70.46        5.15994500e+00        4.27847468e-06  19.9732  19.7789
0202-03-01_14:19:48.887000       70.66        5.20766800e+00        5.55871268e-06  20.0085  19.7638
0202-03-01_14:19:49.082000       70.85        5.25957300e+00        6.84124398e-06  20.0085  19.7638
0202-03-01_14:19:49.277000       71.05        5.30855200e+00        1.00011187e-05  20.0085  19.7638
0202-03-01_14:19:49.473000       71.24        5.35445600e+00        1.12357402e-05  20.0085  19.7638
0202-03-01_14:19:49.676000       71.45        5.40787500e+00        1.31732033e-05  20.0085  19.7638
0202-03-01_14:19:49.870000       71.64        5.45801600e+00        1.67369951e-05  19.9897  19.6314
0202-03-01_14:19:50.082000       71.85        5.50508600e+00        2.09236755e-05  19.9897  19.6314

File: chapter 5/cold_vs_warm/20K/ffj29/Ic/1_anneal/Ic_2024-03-01_14-20-44443371_f29-2400keV-0nA-20k.txt
# Ic = 2.43 A, n = 4.04 , Tavg = 19.99 K, f29-2400keV-0nA-20k
#datetime                        t_s     iHTS_A                vHTS_V                tHTS_K  tTAR_K
0202-03-01_14:20:21.336000      103.11        5.03708700e-02       -1.20047150e-07  19.9928  19.8621
0202-03-01_14:20:21.530000      103.30        4.48421700e-02       -1.12733650e-07  19.9928  19.8621
0202-03-01_14:20:21.770000      103.54        9.86539000e-02       -2.72515550e-07  19.9928  19.8621
0202-03-01_14:20:21.984000      103.76        1.47329000e-01       -2.64520250e-07  19.9953  19.6058
0202-03-01_14:20:22.180000      103.95        1.97681300e-01       -2.60987450e-07  19.9953  19.6058
0202-03-01_14:20:22.383000      104.16        2.47422000e-01       -2.19523450e-07  19.9953  19.6058
0202-03-01_14:20:22.580000      104.35        2.94682800e-01       -2.32415150e-07  19.9953  19.6058
0202-03-01_14:20:22.820000      104.59        3.46088700e-01       -2.40162450e-07  19.9953  19.6058
0202-03-01_14:20:23.030000      104.80        3.93810400e-01       -3.46890350e-07  19.9740  19.8218
0202-03-01_14:20:23.227000      105.00        4.45370700e-01       -3.65793950e-07  19.9740  19.8218
0202-03-01_14:20:23.418000      105.19        4.94733000e-01       -3.35920150e-07  19.9740  19.8218
0202-03-01_14:20:23.610000      105.38        5.39714200e-01       -2.41340250e-07  19.9740  19.8218
0202-03-01_14:20:23.810000      105.58        5.93894000e-01       -1.01825650e-07  20.0060  19.7199
0202-03-01_14:20:24.010000      105.78        6.44212100e-01       -1.51284850e-07  20.0060  19.7199
0202-03-01_14:20:24.210000      105.98        6.89892300e-01       -2.13511850e-07  20.0060  19.7199
0202-03-01_14:20:24.406000      106.18        7.42366100e-01       -3.24268350e-07  20.0060  19.7199
0202-03-01_14:20:24.598000      106.37        7.92363600e-01       -3.38895350e-07  20.0060  19.7199
0202-03-01_14:20:24.832000      106.60        8.41509300e-01       -3.16087050e-07  20.0060  19.7199
0202-03-01_14:20:25.043000      106.81        8.91634500e-01       -3.02513650e-07  19.9842  19.6725
0202-03-01_14:20:25.234000      107.01        9.40956700e-01       -2.74065350e-07  19.9842  19.6725
0202-03-01_14:20:25.426000      107.20        9.86378700e-01       -1.84815550e-07  19.9842  19.6725
0202-03-01_14:20:25.633000      107.40        1.03992900e+00       -1.67213550e-07  19.9842  19.6725
0202-03-01_14:20:25.840000      107.61        1.09032300e+00       -2.08367550e-07  19.9857  19.8312
0202-03-01_14:20:26.043000      107.82        1.13783300e+00       -3.27801150e-07  19.9857  19.8312
0202-03-01_14:20:26.234000      108.01        1.18908400e+00       -3.70504650e-07  19.9857  19.8312
0202-03-01_14:20:26.440000      108.21        1.23854000e+00       -3.24206350e-07  19.9857  19.8312
0202-03-01_14:20:26.637000      108.41        1.28613000e+00       -3.28420950e-07  19.9857  19.8312
0202-03-01_14:20:26.840000      108.61        1.33763000e+00       -2.37993550e-07  19.9857  19.8312
0202-03-01_14:20:27.043000      108.81        1.38731600e+00       -2.36815950e-07  20.0135  19.6327
0202-03-01_14:20:27.234000      109.01        1.43400500e+00       -2.39481050e-07  20.0135  19.6327
0202-03-01_14:20:27.430000      109.20        1.48614000e+00       -3.09393350e-07  20.0135  19.6327
0202-03-01_14:20:27.633000      109.40        1.53614000e+00       -3.74657250e-07  20.0135  19.6327
0202-03-01_14:20:27.840000      109.61        1.58332400e+00       -3.54018250e-07  20.0135  19.6327
0202-03-01_14:20:28.055000      109.83        1.63622700e+00       -3.38833350e-07  19.9786  19.7911
0202-03-01_14:20:28.258000      110.03        1.68312700e+00       -3.51353150e-07  19.9786  19.7911
0202-03-01_14:20:28.457000      110.23        1.73235500e+00       -3.20859450e-07  19.9786  19.7911
0202-03-01_14:20:28.652000      110.42        1.78410500e+00       -3.03443350e-07  19.9786  19.7911
0202-03-01_14:20:28.880000      110.65        1.83220000e+00       -1.39508850e-07  19.9954  19.7454
0202-03-01_14:20:29.086000      110.86        1.88386900e+00       -7.69100500e-08  19.9954  19.7454
0202-03-01_14:20:29.290000      111.06        1.93292800e+00       -1.04862950e-07  19.9954  19.7454
0202-03-01_14:20:29.484000      111.26        1.98039300e+00       -1.76449150e-07  19.9954  19.7454
0202-03-01_14:20:29.688000      111.46        2.03233300e+00       -2.07315350e-07  19.9954  19.7454
0202-03-01_14:20:29.890000      111.66        2.08173100e+00       -2.68178850e-07  19.9816  19.6436
0202-03-01_14:20:30.100000      111.87        2.12965500e+00       -2.30495650e-07  19.9816  19.6436
0202-03-01_14:20:30.300000      112.07        2.18123000e+00       -1.49303150e-07  19.9816  19.6436
0202-03-01_14:20:30.492000      112.26        2.23068900e+00       -4.24513500e-08  19.9816  19.6436
0202-03-01_14:20:30.700000      112.47        2.27579200e+00        9.92095000e-09  19.9816  19.6436
0202-03-01_14:20:30.914000      112.68        2.33030900e+00        1.07599850e-07  19.9956  19.8605
0202-03-01_14:20:31.110000      112.88        2.37786200e+00        1.88854250e-07  19.9956  19.8605
0202-03-01_14:20:31.305000      113.08        2.42715300e+00        1.67471550e-07  19.9956  19.8605
0202-03-01_14:20:31.510000      113.28        2.47874000e+00        1.53836150e-07  19.9956  19.8605
0202-03-01_14:20:31.707000      113.48        2.52854600e+00        1.83648050e-07  19.9956  19.8605
0202-03-01_14:20:31.914000      113.69        2.57534700e+00        1.42246050e-07  19.9999  19.6034
0202-03-01_14:20:32.130000      113.90        2.62854300e+00        1.69516850e-07  19.9999  19.6034
0202-03-01_14:20:32.332000      114.10        2.67600400e+00        8.06389500e-08  19.9999  19.6034
0202-03-01_14:20:32.523000      114.30        2.72461000e+00        6.49582500e-08  19.9999  19.6034
0202-03-01_14:20:32.800000      114.57        2.77673700e+00        2.25646500e-08  19.9999  19.6034
0202-03-01_14:20:33.023000      114.80        2.82811300e+00        4.63025500e-08  19.9843  19.8237
0202-03-01_14:20:33.220000      114.99        2.87458600e+00        1.02307500e-08  19.9843  19.8237
0202-03-01_14:20:33.410000      115.18        2.92389400e+00        5.15707500e-08  19.9843  19.8237
0202-03-01_14:20:33.617000      115.39        2.97515100e+00       -5.93716500e-08  19.9843  19.8237
0202-03-01_14:20:33.832000      115.60        3.02568500e+00        7.75165000e-09  20.0017  19.7164
0202-03-01_14:20:34.035000      115.81        3.07490200e+00        5.21905500e-08  20.0017  19.7164
0202-03-01_14:20:34.230000      116.00        3.12433400e+00        1.92573050e-07  20.0017  19.7164
0202-03-01_14:20:34.438000      116.21        3.17222700e+00        1.92449050e-07  20.0017  19.7164
0202-03-01_14:20:34.633000      116.40        3.22281500e+00        7.71681500e-08  20.0017  19.7164
0202-03-01_14:20:34.840000      116.61        3.27377800e+00       -4.85872500e-08  19.9905  19.6750
0202-03-01_14:20:35.040000      116.81        3.31959800e+00       -1.16950150e-07  19.9905  19.6750
0202-03-01_14:20:35.230000      117.00        3.37227200e+00       -8.12503500e-08  19.9905  19.6750
0202-03-01_14:20:35.426000      117.20        3.42177400e+00       -1.01269850e-07  19.9905  19.6750
0202-03-01_14:20:35.630000      117.40        3.46993200e+00       -1.40688850e-07  19.9905  19.6750
0202-03-01_14:20:35.836000      117.61        3.51989300e+00       -1.68889350e-07  19.9822  19.8295
0202-03-01_14:20:36.055000      117.83        3.57212700e+00       -1.51101350e-07  19.9822  19.8295
0202-03-01_14:20:36.246000      118.02        3.61794900e+00       -1.34305050e-07  19.9822  19.8295
0202-03-01_14:20:36.450000      118.22        3.66999900e+00       -1.45337350e-07  19.9822  19.8295
0202-03-01_14:20:36.652000      118.42        3.72004600e+00       -1.44531650e-07  19.9822  19.8295
0202-03-01_14:20:36.870000      118.64        3.76762100e+00       -2.32169950e-07  20.0017  19.6322
0202-03-01_14:20:37.090000      118.86        3.82087500e+00       -1.72484150e-07  20.0017  19.6322
0202-03-01_14:20:37.293000      119.06        3.86722100e+00       -1.33809250e-07  20.0017  19.6322
0202-03-01_14:20:37.484000      119.26        3.91612300e+00       -7.64786500e-08  20.0017  19.6322
0202-03-01_14:20:37.690000      119.46        3.96802200e+00       -5.47860500e-08  20.0017  19.6322
0202-03-01_14:20:37.900000      119.67        4.01601100e+00       -1.63621150e-07  19.9732  19.7967
0202-03-01_14:20:38.098000      119.87        4.06635600e+00       -1.46143050e-07  19.9732  19.7967
0202-03-01_14:20:38.290000      120.06        4.11704500e+00       -1.97647650e-07  19.9732  19.7967
0202-03-01_14:20:38.480000      120.25        4.16506600e+00       -1.44655550e-07  19.9732  19.7967
0202-03-01_14:20:38.688000      120.46        4.21368400e+00       -9.20973500e-08  19.9732  19.7967
0202-03-01_14:20:38.895000      120.67        4.26639200e+00       -1.45461250e-07  20.0042  19.7432
0202-03-01_14:20:39.098000      120.87        4.31587100e+00       -1.60832050e-07  20.0042  19.7432
0202-03-01_14:20:39.290000      121.06        4.36270900e+00       -2.15745450e-07  20.0042  19.7432
0202-03-01_14:20:39.484000      121.25        4.41498300e+00       -1.59158650e-07  20.0042  19.7432
0202-03-01_14:20:39.676000      121.45        4.46453500e+00       -1.11806750e-07  20.0042  19.7432
0202-03-01_14:20:39.870000      121.64        4.51254700e+00       -1.23582750e-07  19.9872  19.6456
0202-03-01_14:20:40.066000      121.84        4.56223400e+00       -1.40688950e-07  19.9872  19.6456
0202-03-01_14:20:40.258000      122.03        4.61342900e+00       -1.41866550e-07  19.9872  19.6456
0202-03-01_14:20:40.465000      122.24        4.66313700e+00       -2.81350500e-08  19.9872  19.6456
0202-03-01_14:20:40.660000      122.43        4.71107800e+00        6.35938500e-08  19.9872  19.6456
0202-03-01_14:20:40.863000      122.64        4.76013400e+00        1.77759150e-07  19.9870  19.8578
0202-03-01_14:20:41.066000      122.84        4.81324900e+00        3.74170650e-07  19.9870  19.8578
0202-03-01_14:20:41.258000      123.03        4.86208700e+00        5.52054150e-07  19.9870  19.8578
0202-03-01_14:20:41.453000      123.23        4.90759600e+00        7.43325250e-07  19.9870  19.8578
0202-03-01_14:20:41.656000      123.43        4.96077600e+00        1.91318485e-06  19.9870  19.8578
0202-03-01_14:20:41.870000      123.64        5.01096200e+00        1.93964995e-06  19.9934  19.5998
0202-03-01_14:20:42.082000      123.85        5.05867500e+00        2.20039585e-06  19.9934  19.5998
0202-03-01_14:20:42.273000      124.04        5.11006900e+00        3.20321695e-06  19.9934  19.5998
0202-03-01_14:20:42.480000      124.25        5.15806900e+00        4.48612145e-06  19.9934  19.5998
0202-03-01_14:20:42.670000      124.44        5.20795100e+00        5.67308235e-06  19.9934  19.5998
0202-03-01_14:20:42.870000      124.64        5.25913700e+00        7.33660015e-06  19.9808  19.8246
0202-03-01_14:20:43.070000      124.84        5.30700200e+00        9.32612785e-06  19.9808  19.8246
0202-03-01_14:20:43.266000      125.04        5.35585700e+00        1.12679316e-05  19.9808  19.8246
0202-03-01_14:20:43.460000      125.23        5.40778100e+00        1.31954802e-05  19.9808  19.8246
0202-03-01_14:20:43.656000      125.43        5.45606900e+00        1.70617334e-05  19.9808  19.8246
0202-03-01_14:20:43.863000      125.64        5.50552100e+00        1.71959802e-05  19.9940  19.7094
0202-03-01_14:20:44.062000      125.84        5.55780300e+00        2.46690422e-05  19.9940  19.7094

File: chapter 5/cold_vs_warm/20K/ffj29/Ic/1_anneal/Ic_2024-03-01_14-22-03985113_f29-2400keV-0nA-20k.txt
# Ic =  nan A, n =  nan , Tavg = 19.97 K, f29-2400keV-0nA-20k
#datetime                        t_s     iHTS_A                vHTS_V                tHTS_K  tTAR_K
0202-03-01_14:21:41.240000      183.01        2.12630400e-02       -5.40845205e-07  20.0023  19.8458
0202-03-01_14:21:41.434000      183.21        4.93919000e-02        1.68525189e-06  20.0023  19.8458
0202-03-01_14:21:41.625000      183.40        9.83343000e-02       -4.25564405e-07  20.0023  19.8458
0202-03-01_14:21:41.836000      183.61        1.47208400e-01        1.71239869e-06  19.9969  19.6000
0202-03-01_14:21:42.040000      183.81        1.96950800e-01       -2.54152501e-06  19.9969  19.6000
0202-03-01_14:21:42.234000      184.01        2.46900900e-01        1.25530409e-06  19.9969  19.6000
0202-03-01_14:21:42.426000      184.20        2.94703500e-01       -1.32239951e-06  19.9969  19.6000
0202-03-01_14:21:42.633000      184.41        3.44196500e-01        7.91701695e-07  19.9969  19.6000
0202-03-01_14:21:42.867000      184.64        3.96291600e-01        6.81193295e-07  19.9903  19.8486
0202-03-01_14:21:43.080000      184.85        4.41149600e-01        2.90952159e-06  19.9903  19.8486
0202-03-01_14:21:43.280000      185.05        4.94599300e-01        8.09675595e-07  19.9903  19.8486
0202-03-01_14:21:43.480000      185.25        5.44288300e-01        3.77062695e-07  19.9903  19.8486
0202-03-01_14:21:43.676000      185.45        5.91120200e-01       -4.78618305e-07  19.9903  19.8486
0202-03-01_14:21:43.875000      185.65        6.43848600e-01       -1.72340311e-06  20.0011  19.6745
0202-03-01_14:21:44.070000      185.84        6.93037400e-01       -4.33621605e-07  20.0011  19.6745
0202-03-01_14:21:44.260000      186.03        7.37868700e-01       -1.53424341e-06  20.0011  19.6745
0202-03-01_14:21:44.453000      186.23        7.91685000e-01       -4.25152361e-06  20.0011  19.6745
0202-03-01_14:21:44.650000      186.42        8.41592000e-01       -4.86759411e-06  20.0011  19.6745
0202-03-01_14:21:44.863000      186.63        8.89923000e-01       -1.86812391e-06  19.9936  19.7130
0202-03-01_14:21:45.060000      186.83        9.40825900e-01       -1.73679061e-06  19.9936  19.7130
0202-03-01_14:21:45.250000      187.02        9.90445100e-01       -2.93738441e-06  19.9936  19.7130
0202-03-01_14:21:45.450000      187.22        1.03816000e+00       -2.00460151e-06  19.9936  19.7130
0202-03-01_14:21:45.656000      187.43        1.08767700e+00        3.09111989e-06  19.9936  19.7130
0202-03-01_14:21:45.883000      187.65        1.13944800e+00        1.53228789e-06  19.9980  19.8130
0202-03-01_14:21:46.090000      187.86        1.18729800e+00        2.64859729e-06  19.9980  19.8130
0202-03-01_14:21:46.280000      188.05        1.23673300e+00        2.37217119e-06  19.9980  19.8130
0202-03-01_14:21:46.473000      188.25        1.28741900e+00        2.41220959e-06  19.9980  19.8130
0202-03-01_14:21:46.680000      188.45        1.33756100e+00       -1.69798541e-06  19.9980  19.8130
0202-03-01_14:21:46.880000      188.65        1.38482300e+00       -4.70492605e-07  19.9977  19.6294
0202-03-01_14:21:47.090000      188.86        1.43711200e+00        3.20330869e-06  19.9977  19.6294
0202-03-01_14:21:47.290000      189.06        1.48636800e+00        4.84884939e-06  19.9977  19.6294
0202-03-01_14:21:47.480000      189.25        1.53330600e+00        2.42547309e-06  19.9977  19.6294
0202-03-01_14:21:47.670000      189.45        1.58527400e+00        4.25447149e-06  19.9977  19.6294
0202-03-01_14:21:47.880000      189.65        1.63501900e+00        2.00773509e-06  19.9708  19.8175
0202-03-01_14:21:48.070000      189.84        1.68322000e+00        6.08870595e-07  19.9708  19.8175
0202-03-01_14:21:48.285000      190.06        1.73446100e+00        2.29996579e-06  19.9708  19.8175
0202-03-01_14:21:48.480000      190.25        1.78446000e+00       -4.92123205e-07  19.9708  19.8175
0202-03-01_14:21:48.680000      190.45        1.82892500e+00        1.31233149e-06  19.9708  19.8175
0202-03-01_14:21:48.887000      190.66        1.88323400e+00        1.47800119e-06  20.0055  19.7000
0202-03-01_14:21:49.086000      190.86        1.93319700e+00        3.03100729e-06  20.0055  19.7000
0202-03-01_14:21:49.290000      191.06        1.97918600e+00        3.61298949e-06  20.0055  19.7000
0202-03-01_14:21:49.480000      191.25        2.03216500e+00        3.85470729e-06  20.0055  19.7000
0202-03-01_14:21:49.676000      191.45        2.08148600e+00       -3.00980205e-07  20.0055  19.7000
0202-03-01_14:21:49.875000      191.65        2.12763400e+00       -6.18312305e-07  19.9793  19.6823
0202-03-01_14:21:50.080000      191.85        2.18074800e+00       -1.74632901e-06  19.9793  19.6823
0202-03-01_14:21:50.273000      192.05        2.23070300e+00        2.27947995e-07  19.9793  19.6823
0202-03-01_14:21:50.484000      192.26        2.27721700e+00       -2.15662951e-06  19.9793  19.6823
0202-03-01_14:21:50.676000      192.45        2.32960900e+00       -1.88392221e-06  19.9793  19.6823
0202-03-01_14:21:50.887000      192.66        2.37942900e+00       -2.25455621e-06  19.9970  19.8408
0202-03-01_14:21:51.086000      192.86        2.42730700e+00       -8.36478205e-07  19.9970  19.8408
0202-03-01_14:21:51.290000      193.06        2.47853500e+00        2.43814595e-07  19.9970  19.8408
0202-03-01_14:21:51.484000      193.26        2.52665200e+00        2.06847449e-06  19.9970  19.8408
0202-03-01_14:21:51.676000      193.45        2.57595200e+00        1.31350909e-06  19.9970  19.8408
0202-03-01_14:21:51.880000      193.65        2.62750500e+00       -1.88325901e-06  19.9886  19.5993
0202-03-01_14:21:52.090000      193.86        2.67762900e+00       -4.10018505e-07  19.9886  19.5993
0202-03-01_14:21:52.285000      194.06        2.72431000e+00       -7.11173050e-08  19.9886  19.5993
0202-03-01_14:21:52.492000      194.26        2.77646600e+00       -9.77746005e-07  19.9886  19.5993
0202-03-01_14:21:52.688000      194.46        2.82606400e+00       -1.09290301e-06  19.9886  19.5993
0202-03-01_14:21:52.890000      194.66        2.87180500e+00        1.43013769e-06  19.9806  19.8495
0202-03-01_14:21:53.086000      194.86        2.92524600e+00       -6.23226205e-07  19.9806  19.8495
0202-03-01_14:21:53.277000      195.05        2.97502700e+00        2.22904689e-06  19.9806  19.8495
0202-03-01_14:21:53.480000      195.25        3.01967300e+00       -1.71139131e-06  19.9806  19.8495
0202-03-01_14:21:53.676000      195.45        3.07417800e+00        7.32254295e-07  19.9806  19.8495
0202-03-01_14:21:53.883000      195.65        3.12385100e+00        1.84601669e-06  20.0001  19.6703
0202-03-01_14:21:54.082000      195.85        3.16964800e+00        1.77244769e-06  20.0001  19.6703
0202-03-01_14:21:54.277000      196.05        3.22310800e+00        6.84530495e-07  20.0001  19.6703
0202-03-01_14:21:54.480000      196.25        3.27292000e+00        2.16086999e-06  20.0001  19.6703
0202-03-01_14:21:54.676000      196.45        3.32048500e+00       -9.64730405e-07  20.0001  19.6703
0202-03-01_14:21:54.875000      196.65        3.37217900e+00        6.75915950e-08  19.9826  19.7176
0202-03-01_14:21:55.074000      196.85        3.42235500e+00        1.58694459e-06  19.9826  19.7176
0202-03-01_14:21:55.270000      197.04        3.46730800e+00        1.62636319e-06  19.9826  19.7176
0202-03-01_14:21:55.473000      197.24        3.52088900e+00        4.25699939e-06  19.9826  19.7176
0202-03-01_14:21:55.664000      197.44        3.57078700e+00        2.30032269e-06  19.9826  19.7176
0202-03-01_14:21:55.870000      197.64        3.61639000e+00        2.12306279e-06  19.9898  19.8112
0202-03-01_14:21:56.070000      197.84        3.67027600e+00        9.18191295e-07  19.9898  19.8112
0202-03-01_14:21:56.273000      198.04        3.71982300e+00        8.94639295e-07  19.9898  19.8112
0202-03-01_14:21:56.473000      198.24        3.76648400e+00        2.63798419e-06  19.9898  19.8112
0202-03-01_14:21:56.680000      198.45        3.81892300e+00        1.08243559e-06  19.9898  19.8112
0202-03-01_14:21:56.880000      198.65        3.86862400e+00        3.62816059e-06  20.0038  19.6274
0202-03-01_14:21:57.080000      198.85        3.91592300e+00        2.63624879e-06  20.0038  19.6274
0202-03-01_14:21:57.270000      199.04        3.96766100e+00        1.35018479e-06  20.0038  19.6274
0202-03-01_14:21:57.477000      199.25        4.01740400e+00        5.80405795e-07  20.0038  19.6274
0202-03-01_14:21:57.688000      199.46        4.06617500e+00        5.04665199e-06  20.0038  19.6274
0202-03-01_14:21:57.890000      199.66        4.11727300e+00        2.30098089e-06  19.9742  19.8190
0202-03-01_14:21:58.100000      199.87        4.16679000e+00        2.63690719e-06  19.9742  19.8190
0202-03-01_14:21:58.297000      200.07        4.21393600e+00        1.44730295e-07  19.9742  19.8190
0202-03-01_14:21:58.500000      200.27        4.26566600e+00        2.74886295e-07  19.9742  19.8190
0202-03-01_14:21:58.690000      200.47        4.31387200e+00        2.26379349e-06  19.9742  19.8190
0202-03-01_14:21:58.895000      200.67        4.36221800e+00        2.18718739e-06  20.0040  19.6964
0202-03-01_14:21:59.094000      200.87        4.41479900e+00        4.75968909e-06  20.0040  19.6964
0202-03-01_14:21:59.285000      201.06        4.46422400e+00        5.45695319e-06  20.0040  19.6964
0202-03-01_14:21:59.492000      201.27        4.51214500e+00        3.49717619e-06  20.0040  19.6964
0202-03-01_14:21:59.695000      201.47        4.56205400e+00        3.79777449e-06  20.0040  19.6964
0202-03-01_14:21:59.900000      201.67        4.61345400e+00        4.49751779e-06  19.9699  19.6850
0202-03-01_14:22:00.113000      201.89        4.65961500e+00        4.23150379e-06  19.9699  19.6850
0202-03-01_14:22:00.316000      202.09        4.71256700e+00        5.11482889e-06  19.9699  19.6850
0202-03-01_14:22:00.510000      202.28        4.76192500e+00        1.87171409e-06  19.9699  19.6850
0202-03-01_14:22:00.703000      202.47        4.80762600e+00        4.50991359e-06  19.9699  19.6850
0202-03-01_14:22:00.920000      202.70        4.86130100e+00        3.95687469e-06  19.9975  19.8367
0202-03-01_14:22:01.137000      202.91        4.90990100e+00        3.87400869e-06  19.9975  19.8367
0202-03-01_14:22:01.330000      203.10        4.95971900e+00        5.33795349e-06  19.9975  19.8367
0202-03-01_14:22:01.527000      203.30        5.01026700e+00       -1.17728251e-06  19.9975  19.8367
0202-03-01_14:22:01.746000      203.52        5.05818700e+00        6.22487339e-06  19.9975  19.8367
0202-03-01_14:22:01.973000      203.74        5.11114300e+00        3.37445769e-06  19.9834  19.5966
0202-03-01_14:22:02.176000      203.95        5.15978300e+00        6.99297949e-06  19.9834  19.5966
0202-03-01_14:22:02.367000      204.14        5.20693200e+00        6.95380879e-06  19.9834  19.5966
0202-03-01_14:22:02.574000      204.35        5.25904800e+00        1.07828733e-05  19.9834  19.5966
0202-03-01_14:22:02.820000      204.59        5.30986600e+00        1.27054009e-05  19.9834  19.5966
0202-03-01_14:22:03.016000      204.79        5.35874000e+00        1.54956968e-05  19.9742  19.8466
0202-03-01_14:22:03.207000      204.98        5.40811000e+00        1.19102099e-05  19.9742  19.8466
0202-03-01_14:22:03.402000      205.17        5.45312600e+00        1.70866915e-05  19.9742  19.8466
0202-03-01_14:22:03.605000      205.38        5.50701200e+00        2.08713165e-05  19.9742  19.8466

File: chapter 5/cold_vs_warm/20K/ffj29/Ic/1_anneal/Ic_2024-03-01_14-27-22420344_f29-2400keV-0nA-20k.txt
# Ic = 4.61 A, n = 26.36 , Tavg = 19.98 K, f29-2400keV-0nA-20k
#datetime                        t_s     iHTS_A                vHTS_V                tHTS_K  tTAR_K
0202-03-01_14:26:59.630000      501.40        2.04173300e-02       -1.60567430e-08  20.0147  19.6440
0202-03-01_14:26:59.836000      501.61        5.01787700e-02       -2.04572530e-08  19.9893  19.8003
0202-03-01_14:27:00.035000      501.81        9.53841700e-02       -2.43619330e-08  19.9893  19.8003
0202-03-01_14:27:00.227000      502.00        1.48390200e-01       -1.68624730e-08  19.9893  19.8003
0202-03-01_14:27:00.418000      502.19        1.98298500e-01       -1.24619630e-08  19.9893  19.8003
0202-03-01_14:27:00.617000      502.39        2.43631500e-01       -1.27098830e-08  19.9893  19.8003
0202-03-01_14:27:00.840000      502.61        2.97949500e-01       -1.69244530e-08  19.9893  19.8003
0202-03-01_14:27:01.050000      502.82        3.46605500e-01       -1.45072730e-08  20.0160  19.7527
0202-03-01_14:27:01.258000      503.03        3.94721300e-01       -1.96515330e-08  20.0160  19.7527
0202-03-01_14:27:01.453000      503.23        4.46002800e-01       -1.48171630e-08  20.0160  19.7527
0202-03-01_14:27:01.650000      503.42        4.93652500e-01       -1.12843630e-08  20.0160  19.7527
0202-03-01_14:27:01.860000      503.63        5.42313200e-01       -5.83021300e-09  19.9961  19.6498
0202-03-01_14:27:02.074000      503.85        5.95516600e-01       -1.80158300e-09  19.9961  19.6498
0202-03-01_14:27:02.277000      504.05        6.42099300e-01        9.25497000e-10  19.9961  19.6498
0202-03-01_14:27:02.477000      504.25        6.91535900e-01        5.88381700e-09  19.9961  19.6498
0202-03-01_14:27:02.680000      504.45        7.43087500e-01        3.90048700e-09  19.9961  19.6498
0202-03-01_14:27:02.890000      504.66        7.88062800e-01        1.17341700e-09  19.9994  19.8681
0202-03-01_14:27:03.090000      504.86        8.41951900e-01        3.90048700e-09  19.9994  19.8681
0202-03-01_14:27:03.280000      505.05        8.91269900e-01        1.17341700e-09  19.9994  19.8681
0202-03-01_14:27:03.473000      505.25        9.39188300e-01        1.29736700e-09  19.9994  19.8681
0202-03-01_14:27:03.680000      505.45        9.87712200e-01       -3.66095300e-09  19.9994  19.8681
0202-03-01_14:27:03.883000      505.65        1.04065700e+00       -3.59897300e-09  20.0029  19.6111
0202-03-01_14:27:04.100000      505.88        1.09121000e+00        2.28903700e-09  20.0029  19.6111
0202-03-01_14:27:04.297000      506.07        1.13825100e+00        7.06141700e-09  20.0029  19.6111
0202-03-01_14:27:04.500000      506.27        1.18898100e+00        9.10672700e-09  20.0029  19.6111
0202-03-01_14:27:04.700000      506.47        1.23703400e+00       -9.95853000e-10  20.0029  19.6111
0202-03-01_14:27:04.900000      506.67        1.28638300e+00       -1.73960300e-09  19.9842  19.8285
0202-03-01_14:27:05.110000      506.88        1.33842700e+00        1.82057000e-10  19.9842  19.8285
0202-03-01_14:27:05.300000      507.07        1.38574200e+00        9.78902700e-09  19.9842  19.8285
0202-03-01_14:27:05.496000      507.27        1.43468900e+00        1.07809270e-08  19.9842  19.8285
0202-03-01_14:27:05.700000      507.47        1.48376000e+00        1.36319570e-08  19.9842  19.8285
0202-03-01_14:27:05.906000      507.68        1.53613400e+00        1.27642470e-08  20.0032  19.7168
0202-03-01_14:27:06.100000      507.87        1.58381300e+00        1.47475770e-08  20.0032  19.7168
0202-03-01_14:27:06.310000      508.08        1.63534300e+00        9.04550700e-09  20.0032  19.7168
0202-03-01_14:27:06.504000      508.28        1.68359300e+00        5.51270700e-09  20.0032  19.7168
0202-03-01_14:27:06.700000      508.47        1.73198000e+00        5.38874700e-09  20.0032  19.7168
0202-03-01_14:27:06.914000      508.69        1.78431200e+00        4.89291700e-09  19.9945  19.6759
0202-03-01_14:27:07.113000      508.88        1.83281700e+00        1.17417700e-09  19.9945  19.6759
0202-03-01_14:27:07.316000      509.09        1.88152200e+00       -4.15601300e-09  19.9945  19.6759
0202-03-01_14:27:07.508000      509.28        1.93295100e+00       -2.17269300e-09  19.9945  19.6759
0202-03-01_14:27:07.710000      509.48        1.98259600e+00        1.29813700e-09  19.9945  19.6759
0202-03-01_14:27:07.914000      509.68        2.02974100e+00        7.49603700e-09  19.9895  19.8362
0202-03-01_14:27:08.120000      509.89        2.08161500e+00        1.04710270e-08  19.9895  19.8362
0202-03-01_14:27:08.324000      510.10        2.13138300e+00        1.00371770e-08  19.9895  19.8362
0202-03-01_14:27:08.516000      510.29        2.17864000e+00        1.73506970e-08  19.9895  19.8362
0202-03-01_14:27:08.720000      510.49        2.23059000e+00        1.67928870e-08  19.9895  19.8362
0202-03-01_14:27:08.920000      510.70        2.28086200e+00        1.79704870e-08  20.0179  19.6392
0202-03-01_14:27:09.117000      510.89        2.32670800e+00        1.44996670e-08  20.0179  19.6392
0202-03-01_14:27:09.324000      511.10        2.37960900e+00        1.52434070e-08  20.0179  19.6392
0202-03-01_14:27:09.520000      511.29        2.42761500e+00        1.35079970e-08  20.0179  19.6392
0202-03-01_14:27:09.710000      511.48        2.47643900e+00        1.67309070e-08  20.0179  19.6392
0202-03-01_14:27:09.930000      511.70        2.52903800e+00        1.49335170e-08  19.9838  19.8013
0202-03-01_14:27:10.125000      511.90        2.57716700e+00        1.59251770e-08  19.9838  19.8013
0202-03-01_14:27:10.330000      512.10        2.62584400e+00        1.18345670e-08  19.9838  19.8013
0202-03-01_14:27:10.523000      512.30        2.67759900e+00        1.47475770e-08  19.9838  19.8013
0202-03-01_14:27:10.715000      512.49        2.72710200e+00        1.82803870e-08  19.9838  19.8013
0202-03-01_14:27:10.934000      512.71        2.77347100e+00        1.46236170e-08  20.0084  19.7426
0202-03-01_14:27:11.125000      512.90        2.82658000e+00        1.09660770e-08  20.0084  19.7426
0202-03-01_14:27:11.320000      513.09        2.87608700e+00        2.53633700e-09  20.0084  19.7426
0202-03-01_14:27:11.510000      513.28        2.92114400e+00        6.75031700e-09  20.0084  19.7426
0202-03-01_14:27:11.710000      513.48        2.97491900e+00        9.47738700e-09  20.0084  19.7426
0202-03-01_14:27:11.910000      513.68        3.02527000e+00        1.04690570e-08  19.9841  19.6464
0202-03-01_14:27:12.110000      513.88        3.07269500e+00        9.53936700e-09  19.9841  19.6464
0202-03-01_14:27:12.300000      514.07        3.12465000e+00        2.22584700e-09  19.9841  19.6464
0202-03-01_14:27:12.496000      514.27        3.17386900e+00       -2.29861300e-09  19.9841  19.6464
0202-03-01_14:27:12.688000      514.46        3.21914200e+00       -4.83975300e-09  19.9841  19.6464
0202-03-01_14:27:12.902000      514.67        3.27310600e+00       -4.59183300e-09  19.9826  19.8627
0202-03-01_14:27:13.098000      514.87        3.32174800e+00       -1.36893300e-09  19.9826  19.8627
0202-03-01_14:27:13.290000      515.06        3.37067600e+00       -5.14964300e-09  19.9826  19.8627
0202-03-01_14:27:13.490000      515.26        3.42195700e+00        1.80547000e-10  19.9826  19.8627
0202-03-01_14:27:13.680000      515.45        3.47176100e+00       -2.73246300e-09  19.9826  19.8627
0202-03-01_14:27:13.883000      515.65        3.51993400e+00       -8.11123000e-10  19.9935  19.6073
0202-03-01_14:27:14.080000      515.85        3.56922100e+00       -3.77263000e-10  19.9935  19.6073
0202-03-01_14:27:14.270000      516.04        3.62074100e+00        2.72168700e-09  19.9935  19.6073
0202-03-01_14:27:14.465000      516.24        3.67032000e+00        8.85759700e-09  19.9935  19.6073
0202-03-01_14:27:14.660000      516.43        3.71602300e+00        9.84926700e-09  19.9935  19.6073
0202-03-01_14:27:14.867000      516.64        3.76978800e+00        4.45709700e-09  19.9789  19.8278
0202-03-01_14:27:15.062000      516.83        3.81936700e+00        4.39511700e-09  19.9789  19.8278
0202-03-01_14:27:15.254000      517.03        3.86490900e+00        3.77532700e-09  19.9789  19.8278
0202-03-01_14:27:15.445000      517.22        3.91836000e+00        6.44041700e-09  19.9789  19.8278
0202-03-01_14:27:15.650000      517.42        3.96824300e+00        6.99823700e-09  19.9789  19.8278
0202-03-01_14:27:15.863000      517.64        4.01620200e+00        1.22044670e-08  19.9997  19.7094
0202-03-01_14:27:16.070000      517.84        4.06838300e+00        1.90841270e-08  19.9997  19.7094
0202-03-01_14:27:16.266000      518.04        4.11582600e+00        1.84023670e-08  19.9997  19.7094
0202-03-01_14:27:16.457000      518.23        4.16464900e+00        2.26789070e-08  19.9997  19.7094
0202-03-01_14:27:16.650000      518.42        4.21642000e+00        2.30507870e-08  19.9997  19.7094
0202-03-01_14:27:16.855000      518.63        4.26654300e+00        3.27195070e-08  19.9885  19.6777
0202-03-01_14:27:17.050000      518.82        4.31206300e+00        3.65616970e-08  19.9885  19.6777
0202-03-01_14:27:17.242000      519.02        4.36510500e+00        4.65397970e-08  19.9885  19.6777
0202-03-01_14:27:17.450000      519.22        4.41514600e+00        6.70541570e-08  19.9885  19.6777
0202-03-01_14:27:17.640000      519.41        4.46339200e+00        8.74452270e-08  19.9885  19.6777
0202-03-01_14:27:17.850000      519.62        4.51256800e+00        1.14653977e-07  19.9916  19.8344
0202-03-01_14:27:18.050000      519.82        4.56447900e+00        1.60704337e-07  19.9916  19.8344
0202-03-01_14:27:18.242000      520.01        4.61392000e+00        2.05267187e-07  19.9916  19.8344
0202-03-01_14:27:18.434000      520.21        4.65871100e+00        2.63465417e-07  19.9916  19.8344
0202-03-01_14:27:18.640000      520.41        4.71281700e+00        3.74779597e-07  19.9916  19.8344
0202-03-01_14:27:18.850000      520.62        4.76327000e+00        4.84172427e-07  19.9998  19.6372
0202-03-01_14:27:19.060000      520.83        4.81069300e+00        6.11973007e-07  19.9998  19.6372
0202-03-01_14:27:19.250000      521.02        4.86210200e+00        8.27969607e-07  19.9998  19.6372
0202-03-01_14:27:19.440000      521.22        4.91167600e+00        1.04923443e-06  19.9998  19.6372
0202-03-01_14:27:19.645000      521.42        4.95697200e+00        1.22339526e-06  19.9998  19.6372
0202-03-01_14:27:19.850000      521.62        5.01094000e+00        1.68513837e-06  19.9771  19.7991
0202-03-01_14:27:20.066000      521.84        5.06087200e+00        3.01216946e-06  19.9771  19.7991
0202-03-01_14:27:20.258000      522.03        5.10770900e+00        3.13333829e-06  19.9771  19.7991
0202-03-01_14:27:20.460000      522.23        5.15982100e+00        4.75923182e-06  19.9771  19.7991
0202-03-01_14:27:20.656000      522.43        5.20802000e+00        6.06977650e-06  19.9771  19.7991
0202-03-01_14:27:20.855000      522.63        5.25745300e+00        6.25280031e-06  20.0057  19.7371
0202-03-01_14:27:21.055000      522.83        5.30957400e+00        8.80757222e-06  20.0057  19.7371
0202-03-01_14:27:21.246000      523.02        5.35867400e+00        1.05885369e-05  20.0057  19.7371
0202-03-01_14:27:21.450000      523.22        5.40348800e+00        1.17796482e-05  20.0057  19.7371
0202-03-01_14:27:21.640000      523.41        5.45759000e+00        1.68912990e-05  20.0057  19.7371
0202-03-01_14:27:21.850000      523.62        5.50759400e+00        1.99472324e-05  19.9779  19.6457
0202-03-01_14:27:22.050000      523.82        5.55593700e+00        2.45035519e-05  19.9779  19.6457
