Repository: shortlab/2025-devitre-PhD

# 2025-devitre-PhD
Data repository for Alexis Devitre's PhD thesis

File: chapter 5/cold_vs_warm/20K/ffj29/Ic/1_anneal/Ic_2024-03-01_14-31-07453234_f29-2400keV-15nA-20k.txt
# Ic = 3.04 A, n = 23.30 , Tavg = 20.16 K, f29-2400keV-15nA-20k
#datetime                        t_s     iHTS_A                vHTS_V                tHTS_K  tTAR_K
0202-03-01_14:30:51.695000      733.47        1.96838600e-02        5.49133800e-09  20.1474  19.8330
0202-03-01_14:30:51.906000      733.68        5.03016400e-02        6.79289800e-09  20.1323  19.7045
0202-03-01_14:30:52.100000      733.87        9.77406600e-02        1.34866180e-08  20.1323  19.7045
0202-03-01_14:30:52.293000      734.07        1.46836000e-01        2.47667880e-08  20.1323  19.7045
0202-03-01_14:30:52.490000      734.26        1.98363800e-01        2.89813580e-08  20.1323  19.7045
0202-03-01_14:30:52.690000      734.46        2.47856800e-01        3.64188380e-08  20.1323  19.7045
0202-03-01_14:30:52.890000      734.66        2.95051000e-01        3.92696180e-08  20.1537  19.8305
0202-03-01_14:30:53.110000      734.88        3.47600500e-01        3.85256180e-08  20.1537  19.8305
0202-03-01_14:30:53.300000      735.07        3.94695200e-01        2.84846880e-08  20.1537  19.8305
0202-03-01_14:30:53.496000      735.27        4.43266600e-01        2.54477180e-08  20.1537  19.8305
0202-03-01_14:30:53.688000      735.46        4.95230700e-01        2.93523980e-08  20.1537  19.8305
0202-03-01_14:30:53.900000      735.67        5.45080000e-01        2.99102080e-08  20.1493  19.6057
0202-03-01_14:30:54.110000      735.88        5.92965700e-01        2.90424980e-08  20.1493  19.6057
0202-03-01_14:30:54.312000      736.09        6.43558500e-01        2.86086480e-08  20.1493  19.6057
0202-03-01_14:30:54.508000      736.28        6.91423500e-01        3.25133180e-08  20.1493  19.6057
0202-03-01_14:30:54.710000      736.48        7.39995400e-01        3.28851980e-08  20.1493  19.6057
0202-03-01_14:30:54.918000      736.69        7.92758000e-01        2.60675080e-08  20.1399  19.8583
0202-03-01_14:30:55.137000      736.91        8.42509300e-01        2.89805180e-08  20.1399  19.8583
0202-03-01_14:30:55.340000      737.11        8.89240300e-01        2.57576180e-08  20.1399  19.8583
0202-03-01_14:30:55.530000      737.30        9.41060500e-01        2.73690680e-08  20.1399  19.8583
0202-03-01_14:30:55.750000      737.52        9.89036800e-01        2.96622880e-08  20.1399  19.8583
0202-03-01_14:30:55.990000      737.76        1.04116900e+00        4.03226680e-08  20.1519  19.8310
0202-03-01_14:30:56.180000      737.95        1.08970100e+00        4.30497380e-08  20.1519  19.8310
0202-03-01_14:30:56.375000      738.15        1.13768300e+00        4.73262880e-08  20.1519  19.8310
0202-03-01_14:30:56.582000      738.35        1.18685100e+00        4.61486880e-08  20.1519  19.8310
0202-03-01_14:30:56.816000      738.59        1.23673200e+00        4.28018280e-08  20.1519  19.8310
0202-03-01_14:30:57.016000      738.79        1.28452800e+00        3.30091480e-08  20.1559  19.6159
0202-03-01_14:30:57.210000      738.98        1.33744700e+00        2.79888580e-08  20.1559  19.6159
0202-03-01_14:30:57.406000      739.18        1.38690300e+00        3.44966480e-08  20.1559  19.6159
0202-03-01_14:30:57.598000      739.37        1.43304900e+00        3.60461180e-08  20.1559  19.6159
0202-03-01_14:30:57.848000      739.62        1.48780400e+00        3.12737380e-08  20.1559  19.6159
0202-03-01_14:30:58.050000      739.82        1.53535800e+00        2.24727280e-08  20.1378  19.8330
0202-03-01_14:30:58.246000      740.02        1.58597400e+00        2.50758480e-08  20.1378  19.8330
0202-03-01_14:30:58.438000      740.21        1.63560800e+00        3.22654080e-08  20.1378  19.8330
0202-03-01_14:30:58.645000      740.42        1.68105400e+00        4.15622480e-08  20.1378  19.8330
0202-03-01_14:30:58.840000      740.61        1.73468500e+00        4.54673580e-08  20.1583  19.6939
0202-03-01_14:30:59.035000      740.81        1.78440000e+00        4.70792580e-08  20.1583  19.6939
0202-03-01_14:30:59.242000      741.01        1.82987300e+00        4.99308780e-08  20.1583  19.6939
0202-03-01_14:30:59.434000      741.21        1.88342100e+00        4.91871280e-08  20.1583  19.6939
0202-03-01_14:30:59.630000      741.40        1.93329700e+00        5.00548380e-08  20.1583  19.6939
0202-03-01_14:30:59.836000      741.61        1.97888300e+00        4.96829580e-08  20.1583  19.6939
0202-03-01_14:31:00.040000      741.81        2.03312400e+00        5.87318880e-08  20.1344  19.6947
0202-03-01_14:31:00.234000      742.01        2.08222000e+00        6.00954280e-08  20.1344  19.6947
0202-03-01_14:31:00.440000      742.21        2.12765900e+00        6.21407380e-08  20.1344  19.6947
0202-03-01_14:31:00.633000      742.41        2.18109700e+00        6.74709280e-08  20.1344  19.6947
0202-03-01_14:31:00.832000      742.61        2.23083100e+00        6.72849880e-08  20.1429  19.8320
0202-03-01_14:31:01.035000      742.81        2.27792400e+00        6.79047780e-08  20.1429  19.8320
0202-03-01_14:31:01.227000      743.00        2.32973200e+00        5.98475180e-08  20.1429  19.8320
0202-03-01_14:31:01.426000      743.20        2.37969700e+00        5.98475180e-08  20.1429  19.8320
0202-03-01_14:31:01.617000      743.39        2.42742700e+00        5.63147080e-08  20.1429  19.8320
0202-03-01_14:31:01.812000      743.58        2.47653600e+00        5.82360580e-08  20.1429  19.8320
0202-03-01_14:31:02.008000      743.78        2.52884400e+00        5.95995980e-08  20.1486  19.6143
0202-03-01_14:31:02.203000      743.98        2.57858500e+00        6.36902080e-08  20.1486  19.6143
0202-03-01_14:31:02.400000      744.17        2.62370300e+00        5.91657480e-08  20.1486  19.6143
0202-03-01_14:31:02.590000      744.36        2.67750700e+00        6.81526980e-08  20.1486  19.6143
0202-03-01_14:31:02.832000      744.61        2.72793800e+00        6.81526980e-08  20.1486  19.6143
0202-03-01_14:31:03.043000      744.81        2.77684200e+00        7.75115180e-08  20.1242  19.8320
0202-03-01_14:31:03.234000      745.01        2.82661600e+00        8.22838980e-08  20.1242  19.8320
0202-03-01_14:31:03.438000      745.21        2.87117400e+00        9.73447880e-08  20.1242  19.8320
0202-03-01_14:31:03.640000      745.41        2.92526900e+00        1.26350948e-07  20.1242  19.8320
0202-03-01_14:31:03.855000      745.63        2.97565100e+00        1.59509698e-07  20.1481  19.6920
0202-03-01_14:31:04.050000      745.82        3.02389100e+00        2.20435018e-07  20.1481  19.6920
0202-03-01_14:31:04.242000      746.02        3.07487900e+00        2.98838418e-07  20.1481  19.6920
0202-03-01_14:31:04.438000      746.21        3.12220300e+00        4.01351628e-07  20.1481  19.6920
0202-03-01_14:31:04.640000      746.41        3.17131300e+00        5.97019228e-07  20.1481  19.6920
0202-03-01_14:31:04.840000      746.61        3.22343300e+00        8.04711358e-07  20.1373  19.6961
0202-03-01_14:31:05.055000      746.83        3.27408600e+00        1.06985802e-06  20.1373  19.6961
0202-03-01_14:31:05.246000      747.02        3.32115300e+00        1.53265588e-06  20.1373  19.6961
0202-03-01_14:31:05.438000      747.21        3.37245800e+00        3.00961519e-06  20.1373  19.6961
0202-03-01_14:31:05.640000      747.41        3.42197800e+00        3.12805703e-06  20.1373  19.6961
0202-03-01_14:31:05.848000      747.62        3.47001500e+00        5.31089502e-06  20.1549  19.8285
0202-03-01_14:31:06.060000      747.83        3.52093300e+00        6.81624065e-06  20.1549  19.8285
0202-03-01_14:31:06.250000      748.02        3.57098400e+00        9.21557125e-06  20.1549  19.8285
0202-03-01_14:31:06.440000      748.21        3.61579100e+00        1.05964630e-05  20.1549  19.8285
0202-03-01_14:31:06.637000      748.41        3.66975700e+00        1.52727775e-05  20.1549  19.8285
0202-03-01_14:31:06.840000      748.61        3.71997300e+00        1.89282980e-05  20.1566  19.6154
0202-03-01_14:31:07.047000      748.82        3.76481200e+00        2.31230356e-05  20.1566  19.6154

File: chapter 5/cold_vs_warm/20K/ffj29/Ic/1_anneal/Ic_2024-03-01_14-32-36669269_f29-2400keV-15nA-20k.txt
# Ic = 3.03 A, n = 23.01 , Tavg = 20.15 K, f29-2400keV-15nA-20k
#datetime                        t_s     iHTS_A                vHTS_V                tHTS_K  tTAR_K
0202-03-01_14:32:21.043000      822.81        1.69687900e-02        2.44451195e-08  20.1381  19.8151
0202-03-01_14:32:21.246000      823.02        4.98145800e-02        2.97756395e-08  20.1381  19.8151
0202-03-01_14:32:21.445000      823.22        9.76766000e-02        2.94038695e-08  20.1381  19.8151
0202-03-01_14:32:21.640000      823.41        1.46215400e-01        2.88460595e-08  20.1381  19.8151
0202-03-01_14:32:21.855000      823.63        1.98051900e-01        3.39283295e-08  20.1381  19.8151
0202-03-01_14:32:22.050000      823.82        2.46598200e-01        3.70272795e-08  20.1455  19.6102
0202-03-01_14:32:22.254000      824.03        2.95107300e-01        4.14277895e-08  20.1455  19.6102
0202-03-01_14:32:22.445000      824.22        3.46537200e-01        4.20475795e-08  20.1455  19.6102
0202-03-01_14:32:22.640000      824.41        3.96206900e-01        4.06220595e-08  20.1455  19.6102
0202-03-01_14:32:22.844000      824.62        4.44504000e-01        3.82668595e-08  20.1340  19.8351
0202-03-01_14:32:23.047000      824.82        4.94724300e-01        3.67173895e-08  20.1340  19.8351
0202-03-01_14:32:23.250000      825.02        5.44554300e-01        4.21095495e-08  20.1340  19.8351
0202-03-01_14:32:23.440000      825.21        5.92413300e-01        4.77496395e-08  20.1340  19.8351
0202-03-01_14:32:23.645000      825.42        6.42074100e-01        5.10345195e-08  20.1340  19.8351
0202-03-01_14:32:23.855000      825.63        6.93512900e-01        5.08485795e-08  20.1540  19.6705
0202-03-01_14:32:24.050000      825.82        7.41771200e-01        5.17782695e-08  20.1540  19.6705
0202-03-01_14:32:24.254000      826.02        7.90296600e-01        5.15303495e-08  20.1540  19.6705
0202-03-01_14:32:24.445000      826.22        8.42059800e-01        5.64266895e-08  20.1540  19.6705
0202-03-01_14:32:24.637000      826.41        8.91652400e-01        5.45053395e-08  20.1540  19.6705
0202-03-01_14:32:24.855000      826.63        9.40583000e-01        5.63647095e-08  20.1319  19.7074
0202-03-01_14:32:25.066000      826.84        9.91361300e-01        5.20261795e-08  20.1319  19.7074
0202-03-01_14:32:25.270000      827.04        1.04037200e+00        5.50011695e-08  20.1319  19.7074
0202-03-01_14:32:25.460000      827.23        1.08640100e+00        5.52490895e-08  20.1319  19.7074
0202-03-01_14:32:25.668000      827.44        1.13916700e+00        6.00214695e-08  20.1319  19.7074
0202-03-01_14:32:25.870000      827.64        1.18938100e+00        5.43813795e-08  20.1462  19.8187
0202-03-01_14:32:26.066000      827.84        1.23618600e+00        5.35136795e-08  20.1462  19.8187
0202-03-01_14:32:26.258000      828.03        1.28803900e+00        5.14063895e-08  20.1462  19.8187
0202-03-01_14:32:26.450000      828.22        1.33787500e+00        5.46912795e-08  20.1462  19.8187
0202-03-01_14:32:26.650000      828.42        1.38648900e+00        6.12610495e-08  20.1462  19.8187
0202-03-01_14:32:26.860000      828.63        1.43537800e+00        5.94005295e-08  20.1495  19.6105
0202-03-01_14:32:27.070000      828.84        1.48701700e+00        5.72923795e-08  20.1495  19.6105
0202-03-01_14:32:27.270000      829.04        1.53437200e+00        5.45644395e-08  20.1495  19.6105
0202-03-01_14:32:27.473000      829.25        1.58354000e+00        5.90269195e-08  20.1495  19.6105
0202-03-01_14:32:27.676000      829.45        1.63544500e+00        5.76014095e-08  20.1495  19.6105
0202-03-01_14:32:27.880000      829.65        1.68358600e+00        5.71675595e-08  20.1468  19.7815
0202-03-01_14:32:28.086000      829.86        1.73298000e+00        5.57420395e-08  20.1468  19.7815
0202-03-01_14:32:28.280000      830.05        1.78418400e+00        5.51842295e-08  20.1468  19.7815
0202-03-01_14:32:28.473000      830.25        1.83218100e+00        5.77873495e-08  20.1468  19.7815
0202-03-01_14:32:28.680000      830.45        1.88069700e+00        5.29529895e-08  20.1468  19.7815
0202-03-01_14:32:28.883000      830.66        1.93328400e+00        5.22092395e-08  20.1544  19.6321
0202-03-01_14:32:29.086000      830.86        1.98284500e+00        5.27050795e-08  20.1544  19.6321
0202-03-01_14:32:29.280000      831.05        2.02656300e+00        5.57420395e-08  20.1544  19.6321
0202-03-01_14:32:29.484000      831.26        2.08172800e+00        6.10102495e-08  20.1544  19.6321
0202-03-01_14:32:29.688000      831.46        2.13168200e+00        5.97706695e-08  20.1544  19.6321
0202-03-01_14:32:29.887000      831.66        2.17834700e+00        6.48529395e-08  20.1349  19.7087
0202-03-01_14:32:30.090000      831.86        2.23101800e+00        5.61139195e-08  20.1349  19.7087
0202-03-01_14:32:30.285000      832.06        2.27727300e+00        5.82831795e-08  20.1349  19.7087
0202-03-01_14:32:30.490000      832.26        2.32563600e+00        5.77873495e-08  20.1349  19.7087
0202-03-01_14:32:30.688000      832.46        2.37957900e+00        6.41091895e-08  20.1349  19.7087
0202-03-01_14:32:30.890000      832.66        2.42947300e+00        6.61544995e-08  20.1605  19.6569
0202-03-01_14:32:31.094000      832.87        2.47654400e+00        6.34893995e-08  20.1605  19.6569
0202-03-01_14:32:31.290000      833.06        2.52860900e+00        6.84477195e-08  20.1605  19.6569
0202-03-01_14:32:31.480000      833.25        2.57822200e+00        6.47909595e-08  20.1605  19.6569
0202-03-01_14:32:31.688000      833.46        2.62631400e+00        7.23523895e-08  20.1605  19.6569
0202-03-01_14:32:31.890000      833.66        2.67646800e+00        7.71867395e-08  20.1201  19.7225
0202-03-01_14:32:32.100000      833.87        2.72750300e+00        8.61116995e-08  20.1201  19.7225
0202-03-01_14:32:32.293000      834.07        2.77215000e+00        9.17517795e-08  20.1201  19.7225
0202-03-01_14:32:32.484000      834.26        2.82606800e+00        9.72059295e-08  20.1201  19.7225
0202-03-01_14:32:32.680000      834.45        2.87603700e+00        1.08300090e-07  20.1201  19.7225
0202-03-01_14:32:32.890000      834.66        2.92445300e+00        1.35384610e-07  20.1435  19.8100
0202-03-01_14:32:33.086000      834.86        2.97544800e+00        1.67365530e-07  20.1435  19.8100
0202-03-01_14:32:33.280000      835.05        3.02497400e+00        2.16266750e-07  20.1435  19.8100
0202-03-01_14:32:33.484000      835.26        3.07265500e+00        3.23056379e-07  20.1435  19.8100
0202-03-01_14:32:33.676000      835.45        3.12208900e+00        4.35981920e-07  20.1435  19.8100
0202-03-01_14:32:33.880000      835.65        3.17390400e+00        5.89875510e-07  20.1379  19.6023
0202-03-01_14:32:34.080000      835.85        3.22223300e+00        8.63512329e-07  20.1379  19.6023
0202-03-01_14:32:34.273000      836.04        3.27094100e+00        1.15072252e-06  20.1379  19.6023
0202-03-01_14:32:34.465000      836.24        3.32269600e+00        1.53176875e-06  20.1379  19.6023
0202-03-01_14:32:34.670000      836.44        3.37222300e+00        2.69424487e-06  20.1379  19.6023
0202-03-01_14:32:34.875000      836.65        3.42075900e+00        4.22208655e-06  20.1236  19.7059
0202-03-01_14:32:35.094000      836.87        3.47279900e+00        5.33535141e-06  20.1236  19.7059
0202-03-01_14:32:35.290000      837.06        3.51678700e+00        6.75516383e-06  20.1236  19.7059
0202-03-01_14:32:35.490000      837.26        3.57086900e+00        8.86566903e-06  20.1236  19.7059
0202-03-01_14:32:35.680000      837.45        3.62081000e+00        1.18250371e-05  20.1236  19.7059
0202-03-01_14:32:35.890000      837.66        3.66602700e+00        1.52493707e-05  20.1539  19.6313
0202-03-01_14:32:36.098000      837.87        3.72037900e+00        1.91546605e-05  20.1539  19.6313
0202-03-01_14:32:36.297000      838.07        3.76950600e+00        2.37702283e-05  20.1539  19.6313

File: chapter 5/cold_vs_warm/20K/ffj29/Ic/1_anneal/Ic_2024-03-01_14-35-45036270_f29-2400keV-15nA-20k.txt
# Ic = 3.02 A, n = 23.14 , Tavg = 20.16 K, f29-2400keV-15nA-20k
#datetime                        t_s     iHTS_A                vHTS_V                tHTS_K  tTAR_K
0202-03-01_14:35:29.690000      1011.47        4.98065800e-02        1.48568405e-08  20.1521  19.6733
0202-03-01_14:35:29.900000      1011.67        4.54402500e-02        2.16745305e-08  20.1310  19.7136
0202-03-01_14:35:30.098000      1011.87        9.93960900e-02        2.44016105e-08  20.1310  19.7136
0202-03-01_14:35:30.297000      1012.07        1.48547700e-01        3.41323105e-08  20.1310  19.7136
0202-03-01_14:35:30.508000      1012.28        1.94275500e-01        3.50620005e-08  20.1310  19.7136
0202-03-01_14:35:30.700000      1012.47        2.47962700e-01        3.82229305e-08  20.1310  19.7136
0202-03-01_14:35:30.895000      1012.67        2.97040200e-01        3.70453305e-08  20.1604  19.6598
0202-03-01_14:35:31.100000      1012.88        3.45694700e-01        2.98557605e-08  20.1604  19.6598
0202-03-01_14:35:31.293000      1013.07        3.94096900e-01        2.88021205e-08  20.1604  19.6598
0202-03-01_14:35:31.496000      1013.27        4.45673700e-01        2.65088905e-08  20.1604  19.6598
0202-03-01_14:35:31.690000      1013.46        4.93862100e-01        2.93599305e-08  20.1604  19.6598
0202-03-01_14:35:31.890000      1013.66        5.42855800e-01        2.96698205e-08  20.1285  19.7302
0202-03-01_14:35:32.098000      1013.87        5.94413300e-01        3.87187605e-08  20.1285  19.7302
0202-03-01_14:35:32.293000      1014.06        6.43778700e-01        4.28093705e-08  20.1285  19.7302
0202-03-01_14:35:32.484000      1014.26        6.89957600e-01        3.55578305e-08  20.1285  19.7302
0202-03-01_14:35:32.676000      1014.45        7.42597000e-01        3.24588805e-08  20.1285  19.7302
0202-03-01_14:35:32.883000      1014.65        7.92685200e-01        3.36364805e-08  20.1354  19.8405
0202-03-01_14:35:33.082000      1014.85        8.40553100e-01        4.63421805e-08  20.1354  19.8405
0202-03-01_14:35:33.285000      1015.06        8.91551100e-01        4.09500005e-08  20.1354  19.8405
0202-03-01_14:35:33.477000      1015.25        9.40975300e-01        3.53099105e-08  20.1354  19.8405
0202-03-01_14:35:33.670000      1015.44        9.85913500e-01        3.48140805e-08  20.1354  19.8405
0202-03-01_14:35:33.870000      1015.64        1.04036200e+00        4.01442805e-08  20.1655  19.6710
0202-03-01_14:35:34.070000      1015.84        1.09029400e+00        4.83874905e-08  20.1655  19.6710
0202-03-01_14:35:34.260000      1016.04        1.13555000e+00        4.55984305e-08  20.1655  19.6710
0202-03-01_14:35:34.457000      1016.23        1.18904900e+00        4.70239505e-08  20.1655  19.6710
0202-03-01_14:35:34.656000      1016.43        1.23915800e+00        3.71049005e-08  20.1655  19.6710
0202-03-01_14:35:34.875000      1016.65        1.28680300e+00        3.76609105e-08  20.1359  19.7151
0202-03-01_14:35:35.082000      1016.86        1.33501600e+00        3.81549305e-08  20.1359  19.7151
0202-03-01_14:35:35.285000      1017.06        1.38743700e+00        4.04481505e-08  20.1359  19.7151
0202-03-01_14:35:35.490000      1017.26        1.43411900e+00        3.63575405e-08  20.1359  19.7151
0202-03-01_14:35:35.684000      1017.45        1.48660000e+00        4.15018005e-08  20.1359  19.7151
0202-03-01_14:35:35.895000      1017.67        1.53629600e+00        5.34637305e-08  20.1564  19.8170
0202-03-01_14:35:36.094000      1017.86        1.58180600e+00        5.97855805e-08  20.1564  19.8170
0202-03-01_14:35:36.285000      1018.06        1.63533100e+00        6.07772505e-08  20.1564  19.8170
0202-03-01_14:35:36.480000      1018.25        1.68491500e+00        5.76163205e-08  20.1564  19.8170
0202-03-01_14:35:36.676000      1018.45        1.73118700e+00        5.11705105e-08  20.1564  19.8170
0202-03-01_14:35:36.880000      1018.65        1.78402000e+00        5.08606105e-08  20.1445  19.6149
0202-03-01_14:35:37.080000      1018.85        1.83395400e+00        4.78236505e-08  20.1445  19.6149
0202-03-01_14:35:37.270000      1019.04        1.87980600e+00        5.15423805e-08  20.1445  19.6149
0202-03-01_14:35:37.473000      1019.24        1.93268600e+00        5.24720705e-08  20.1445  19.6149
0202-03-01_14:35:37.664000      1019.44        1.98273600e+00        5.27199805e-08  20.1445  19.6149
0202-03-01_14:35:37.875000      1019.65        2.02926300e+00        5.00548905e-08  20.1366  19.8392
0202-03-01_14:35:38.074000      1019.85        2.08201000e+00        4.55924105e-08  20.1366  19.8392
0202-03-01_14:35:38.280000      1020.05        2.13200400e+00        4.76377105e-08  20.1366  19.8392
0202-03-01_14:35:38.480000      1020.25        2.17917000e+00        4.88153105e-08  20.1366  19.8392
0202-03-01_14:35:38.670000      1020.45        2.23094100e+00        5.63767405e-08  20.1366  19.8392
0202-03-01_14:35:38.900000      1020.67        2.28084000e+00        6.85865905e-08  20.1559  19.6716
0202-03-01_14:35:39.110000      1020.88        2.33054600e+00        7.41647005e-08  20.1559  19.6716
0202-03-01_14:35:39.312000      1021.08        2.37958800e+00        7.05079405e-08  20.1559  19.6716
0202-03-01_14:35:39.504000      1021.28        2.42692900e+00        5.93517305e-08  20.1559  19.6716
0202-03-01_14:35:39.710000      1021.48        2.47915800e+00        5.69965305e-08  20.1559  19.6716
0202-03-01_14:35:39.918000      1021.69        2.52959800e+00        4.96830205e-08  20.1292  19.8311
0202-03-01_14:35:40.113000      1021.88        2.57637600e+00        6.00335005e-08  20.1292  19.8311
0202-03-01_14:35:40.310000      1022.08        2.62768500e+00        5.82980905e-08  20.1292  19.8311
0202-03-01_14:35:40.500000      1022.27        2.67756900e+00        6.25744005e-08  20.1292  19.8311
0202-03-01_14:35:40.695000      1022.47        2.72560400e+00        5.97850005e-08  20.1292  19.8311
0202-03-01_14:35:40.906000      1022.68        2.77475600e+00        6.89574205e-08  20.1584  19.6545
0202-03-01_14:35:41.100000      1022.88        2.82710000e+00        8.14770505e-08  20.1584  19.6545
0202-03-01_14:35:41.297000      1023.07        2.87610000e+00        1.02054050e-07  20.1584  19.6545
0202-03-01_14:35:41.496000      1023.27        2.92407200e+00        1.38249750e-07  20.1584  19.6545
0202-03-01_14:35:41.688000      1023.46        2.97346400e+00        1.90250060e-07  20.1584  19.6545
0202-03-01_14:35:41.895000      1023.67        3.02497300e+00        2.39957160e-07  20.1500  19.6133
0202-03-01_14:35:42.094000      1023.87        3.07512500e+00        3.65898340e-07  20.1500  19.6133
0202-03-01_14:35:42.285000      1024.06        3.12121000e+00        4.78390090e-07  20.1500  19.6133
0202-03-01_14:35:42.480000      1024.25        3.17366700e+00        6.62963330e-07  20.1500  19.6133
0202-03-01_14:35:42.676000      1024.45        3.22364100e+00        9.71556390e-07  20.1500  19.6133
0202-03-01_14:35:42.883000      1024.65        3.27206600e+00        1.28485986e-06  20.1316  19.8397
0202-03-01_14:35:43.086000      1024.86        3.32219900e+00        1.67173231e-06  20.1316  19.8397
0202-03-01_14:35:43.277000      1025.05        3.37268900e+00        3.10827982e-06  20.1316  19.8397
0202-03-01_14:35:43.480000      1025.25        3.42040300e+00        3.35446011e-06  20.1316  19.8397
0202-03-01_14:35:43.670000      1025.45        3.46934800e+00        6.09510615e-06  20.1316  19.8397
0202-03-01_14:35:43.887000      1025.66        3.52208000e+00        7.25380215e-06  20.1559  19.6676
0202-03-01_14:35:44.082000      1025.85        3.56962800e+00        1.06121301e-05  20.1559  19.6676
0202-03-01_14:35:44.277000      1026.05        3.61892000e+00        1.25985545e-05  20.1559  19.6676
0202-03-01_14:35:44.473000      1026.25        3.67056800e+00        1.70269485e-05  20.1559  19.6676
0202-03-01_14:35:44.668000      1026.44        3.72030400e+00        2.12309786e-05  20.1559  19.6676

File: chapter 5/cold_vs_warm/20K/ffj29/Ic/1_anneal/Ic_2024-03-01_14-36-54025435_f29-2400keV-0nA-20k.txt
# Ic = 4.58 A, n = 26.41 , Tavg = 19.98 K, f29-2400keV-0nA-20k
#datetime                        t_s     iHTS_A                vHTS_V                tHTS_K  tTAR_K
0202-03-01_14:36:31.105000      1072.88        1.79096100e-02       -2.97498650e-09  20.0035  19.8207
0202-03-01_14:36:31.300000      1073.07        4.94608500e-02        6.01195350e-09  20.0035  19.8207
0202-03-01_14:36:31.496000      1073.27        9.54762700e-02        8.98694350e-09  20.0035  19.8207
0202-03-01_14:36:31.700000      1073.47        1.48200200e-01        9.48277350e-09  20.0035  19.8207
0202-03-01_14:36:31.914000      1073.69        1.98202200e-01        8.73903350e-09  19.9865  19.7411
0202-03-01_14:36:32.125000      1073.90        2.47342000e-01        9.60673350e-09  19.9865  19.7411
0202-03-01_14:36:32.316000      1074.09        2.96970000e-01        1.38213035e-08  19.9865  19.7411
0202-03-01_14:36:32.508000      1074.28        3.42233200e-01        1.32015135e-08  19.9865  19.7411
0202-03-01_14:36:32.720000      1074.49        3.95886100e-01        1.43791135e-08  19.9865  19.7411
0202-03-01_14:36:32.920000      1074.69        4.46128600e-01        8.61503350e-09  19.9941  19.8458
0202-03-01_14:36:33.117000      1074.89        4.92519500e-01        2.85093350e-09  19.9941  19.8458
0202-03-01_14:36:33.324000      1075.09        5.44486500e-01        1.54930350e-09  19.9941  19.8458
0202-03-01_14:36:33.516000      1075.29        5.94095200e-01        1.17758135e-08  19.9941  19.8458
0202-03-01_14:36:33.707000      1075.48        6.39186300e-01        1.14659135e-08  19.9941  19.8458
0202-03-01_14:36:33.934000      1075.71        6.93283000e-01        1.15898735e-08  19.9973  19.6134
0202-03-01_14:36:34.145000      1075.92        7.41404700e-01        7.37530350e-09  19.9973  19.6134
0202-03-01_14:36:34.348000      1076.12        7.91185600e-01        1.22716435e-08  19.9973  19.6134
0202-03-01_14:36:34.547000      1076.32        8.41619500e-01        1.27674735e-08  19.9973  19.6134
0202-03-01_14:36:34.773000      1076.55        8.88541800e-01        1.19617435e-08  19.9973  19.6134
0202-03-01_14:36:34.984000      1076.76        9.41338500e-01        1.22096635e-08  19.9855  19.7269
0202-03-01_14:36:35.180000      1076.95        9.88645300e-01        1.21476835e-08  19.9855  19.7269
0202-03-01_14:36:35.380000      1077.15        1.03746200e+00        1.04122735e-08  19.9855  19.7269
0202-03-01_14:36:35.574000      1077.34        1.08939900e+00        8.67686350e-09  19.9855  19.7269
0202-03-01_14:36:35.824000      1077.59        1.13920500e+00        1.31393435e-08  19.9855  19.7269
0202-03-01_14:36:36.027000      1077.80        1.19018200e+00        1.61763135e-08  19.9963  19.8196
0202-03-01_14:36:36.223000      1077.99        1.23839300e+00        1.38830935e-08  19.9963  19.8196
0202-03-01_14:36:36.414000      1078.19        1.28387700e+00        1.67961035e-08  19.9963  19.8196
0202-03-01_14:36:36.625000      1078.40        1.33727900e+00        1.82836035e-08  19.9963  19.8196
0202-03-01_14:36:36.830000      1078.60        1.38732000e+00        2.28080635e-08  19.9917  19.6162
0202-03-01_14:36:37.023000      1078.80        1.43517000e+00        2.64028435e-08  19.9917  19.6162
0202-03-01_14:36:37.220000      1078.99        1.48633600e+00        2.70846035e-08  19.9917  19.6162
0202-03-01_14:36:37.410000      1079.18        1.53582100e+00        2.62169035e-08  19.9917  19.6162
0202-03-01_14:36:37.605000      1079.38        1.58122600e+00        2.22502535e-08  19.9917  19.6162
0202-03-01_14:36:37.824000      1079.60        1.63560300e+00        1.89033835e-08  19.9917  19.6162
0202-03-01_14:36:38.023000      1079.79        1.68329400e+00        2.10106735e-08  19.9846  19.8415
0202-03-01_14:36:38.230000      1080.00        1.73216100e+00        1.93992235e-08  19.9846  19.8415
0202-03-01_14:36:38.420000      1080.20        1.78390800e+00        2.55971135e-08  19.9846  19.8415
0202-03-01_14:36:38.617000      1080.39        1.83358400e+00        2.19403535e-08  19.9846  19.8415
0202-03-01_14:36:38.848000      1080.62        1.88018300e+00        2.24361035e-08  19.9846  19.8415
0202-03-01_14:36:39.055000      1080.83        1.93342400e+00        2.23737935e-08  20.0003  19.6736
0202-03-01_14:36:39.250000      1081.02        1.98070100e+00        1.92745935e-08  20.0003  19.6736
0202-03-01_14:36:39.440000      1081.21        2.03026500e+00        1.43161135e-08  20.0003  19.6736
0202-03-01_14:36:39.650000      1081.42        2.08171300e+00        1.01015535e-08  20.0003  19.6736
0202-03-01_14:36:39.850000      1081.62        2.13156200e+00        1.18989335e-08  19.9818  19.7169
0202-03-01_14:36:40.062000      1081.84        2.17989300e+00        1.18989335e-08  19.9818  19.7169
0202-03-01_14:36:40.258000      1082.03        2.23074800e+00        1.12171735e-08  19.9818  19.7169
0202-03-01_14:36:40.450000      1082.22        2.28029300e+00        7.87030350e-09  19.9818  19.7169
0202-03-01_14:36:40.664000      1082.44        2.32553600e+00        1.71051635e-08  19.9818  19.7169
0202-03-01_14:36:40.867000      1082.64        2.37951300e+00        1.90884935e-08  19.9862  19.8159
0202-03-01_14:36:41.074000      1082.84        2.42979700e+00        1.19609135e-08  19.9862  19.8159
0202-03-01_14:36:41.266000      1083.04        2.47652500e+00        8.18020350e-09  19.9862  19.8159
0202-03-01_14:36:41.457000      1083.23        2.52820700e+00        7.31249350e-09  19.9862  19.8159
0202-03-01_14:36:41.656000      1083.43        2.57889300e+00        7.49843350e-09  19.9862  19.8159
0202-03-01_14:36:41.860000      1083.63        2.62517700e+00        8.86197350e-09  19.9900  19.6127
0202-03-01_14:36:42.062000      1083.84        2.67737000e+00        2.29220350e-09  19.9900  19.6127
0202-03-01_14:36:42.258000      1084.03        2.72715800e+00        2.47814350e-09  19.9900  19.6127
0202-03-01_14:36:42.450000      1084.22        2.76700700e+00        3.15991350e-09  19.9900  19.6127
0202-03-01_14:36:42.656000      1084.43        2.82585600e+00        5.26719350e-09  19.9900  19.6127
0202-03-01_14:36:42.870000      1084.64        2.87656500e+00        1.11460350e-09  19.9865  19.8367
0202-03-01_14:36:43.074000      1084.85        2.92392300e+00       -7.43848650e-09  19.9865  19.8367
0202-03-01_14:36:43.273000      1085.05        2.97515400e+00       -1.32645065e-08  19.9865  19.8367
0202-03-01_14:36:43.465000      1085.24        3.02310800e+00       -1.38842965e-08  19.9865  19.8367
0202-03-01_14:36:43.660000      1085.43        3.07157000e+00       -1.10332665e-08  19.9865  19.8367
0202-03-01_14:36:43.867000      1085.64        3.12433800e+00        1.11460350e-09  20.0020  19.6696
0202-03-01_14:36:44.062000      1085.84        3.17419300e+00        3.77970350e-09  20.0020  19.6696
0202-03-01_14:36:44.266000      1086.04        3.21978100e+00        9.97759350e-09  20.0020  19.6696
0202-03-01_14:36:44.457000      1086.23        3.27297900e+00        2.47814350e-09  20.0020  19.6696
0202-03-01_14:36:44.652000      1086.42        3.32265400e+00        5.56793500e-10  20.0020  19.6696
0202-03-01_14:36:44.860000      1086.63        3.36887300e+00       -6.19864650e-09  19.9822  19.7170
0202-03-01_14:36:45.062000      1086.83        3.42212500e+00       -4.27625650e-09  19.9822  19.7170
0202-03-01_14:36:45.254000      1087.03        3.47146700e+00       -3.84162650e-09  19.9822  19.7170
0202-03-01_14:36:45.457000      1087.23        3.51710500e+00       -1.22366500e-10  19.9822  19.7170
0202-03-01_14:36:45.652000      1087.42        3.57085000e+00        4.46407350e-09  19.9822  19.7170
0202-03-01_14:36:45.860000      1087.63        3.62093900e+00        4.27814350e-09  19.9968  19.8146
0202-03-01_14:36:46.066000      1087.84        3.66811300e+00       -3.34527650e-09  19.9968  19.8146
0202-03-01_14:36:46.258000      1088.03        3.71978000e+00       -6.07234650e-09  19.9968  19.8146
0202-03-01_14:36:46.470000      1088.24        3.76786000e+00        1.11721350e-09  19.9968  19.8146
0202-03-01_14:36:46.660000      1088.43        3.81831300e+00        2.66668350e-09  19.9968  19.8146
0202-03-01_14:36:46.863000      1088.64        3.86900800e+00        2.23283350e-09  19.9868  19.6134
0202-03-01_14:36:47.066000      1088.84        3.91707500e+00        2.91460350e-09  19.9868  19.6134
0202-03-01_14:36:47.258000      1089.03        3.96605800e+00        1.13437435e-08  19.9868  19.6134
0202-03-01_14:36:47.453000      1089.22        4.01771100e+00        1.26453035e-08  19.9868  19.6134
0202-03-01_14:36:47.650000      1089.42        4.06714200e+00        1.64260135e-08  19.9868  19.6134
0202-03-01_14:36:47.863000      1089.64        4.11402100e+00        1.94629835e-08  19.9725  19.8376
0202-03-01_14:36:48.062000      1089.83        4.16712500e+00        2.10744435e-08  19.9725  19.8376
0202-03-01_14:36:48.254000      1090.03        4.21617900e+00        2.19421435e-08  19.9725  19.8376
0202-03-01_14:36:48.453000      1090.22        4.26268400e+00        2.79541035e-08  19.9725  19.8376
0202-03-01_14:36:48.656000      1090.43        4.31539300e+00        3.78087635e-08  19.9725  19.8376
0202-03-01_14:36:48.875000      1090.65        4.36582700e+00        5.39852735e-08  20.0037  19.6722
0202-03-01_14:36:49.082000      1090.86        4.41487900e+00        7.75372835e-08  20.0037  19.6722
0202-03-01_14:36:49.277000      1091.05        4.46454100e+00        9.94778335e-08  20.0037  19.6722
0202-03-01_14:36:49.484000      1091.26        4.51015300e+00        1.25137123e-07  20.0037  19.6722
0202-03-01_14:36:49.680000      1091.45        4.56376800e+00        1.79182783e-07  20.0037  19.6722
0202-03-01_14:36:49.875000      1091.65        4.61372700e+00        2.28827943e-07  19.9743  19.7145
0202-03-01_14:36:50.086000      1091.86        4.66090000e+00        3.19131303e-07  19.9743  19.7145
0202-03-01_14:36:50.280000      1092.06        4.71328600e+00        4.12843503e-07  19.9743  19.7145
0202-03-01_14:36:50.477000      1092.25        4.76237400e+00        5.38288933e-07  19.9743  19.7145
0202-03-01_14:36:50.670000      1092.44        4.80832100e+00        7.44121083e-07  19.9743  19.7145
0202-03-01_14:36:50.880000      1092.65        4.86176600e+00        9.44871023e-07  19.9988  19.8188
0202-03-01_14:36:51.094000      1092.87        4.91229400e+00        1.27627269e-06  19.9988  19.8188
0202-03-01_14:36:51.300000      1093.07        4.95958300e+00        1.58573379e-06  19.9988  19.8188
0202-03-01_14:36:51.500000      1093.27        5.01040700e+00        2.09427128e-06  19.9988  19.8188
0202-03-01_14:36:51.695000      1093.47        5.05693300e+00        3.44268579e-06  19.9988  19.8188
0202-03-01_14:36:51.900000      1093.67        5.10961900e+00        3.60321133e-06  19.9924  19.6136
0202-03-01_14:36:52.100000      1093.87        5.15999800e+00        4.87675523e-06  19.9924  19.6136
0202-03-01_14:36:52.293000      1094.07        5.20599400e+00        6.06222700e-06  19.9924  19.6136
0202-03-01_14:36:52.500000      1094.27        5.25888000e+00        8.51808173e-06  19.9924  19.6136
0202-03-01_14:36:52.690000      1094.46        5.30848900e+00        9.85738533e-06  19.9924  19.6136
0202-03-01_14:36:52.887000      1094.66        5.35444800e+00        1.22096111e-05  19.9815  19.8376
0202-03-01_14:36:53.082000      1094.85        5.40764200e+00        1.58961201e-05  19.9815  19.8376
0202-03-01_14:36:53.273000      1095.05        5.45780900e+00        1.94537129e-05  19.9815  19.8376
0202-03-01_14:36:53.477000      1095.25        5.50323300e+00        2.10224005e-05  19.9815  19.8376
