Repository: shortlab/2025-devitre-PhD

# 2025-devitre-PhD
Data repository for Alexis Devitre's PhD thesis

File: chapter 5/cold_vs_warm/20K/ffj29/Ic/1_anneal/Ic_2024-03-01_14-38-57295638_f29-2400keV-0nA-20k.txt
# Ic = 4.57 A, n = 26.27 , Tavg = 20.00 K, f29-2400keV-0nA-20k
#datetime                        t_s     iHTS_A                vHTS_V                tHTS_K  tTAR_K
0202-03-01_14:38:34.586000      1196.36        1.98441900e-02       -1.98456655e-08  20.0133  19.6776
0202-03-01_14:38:34.812000      1196.59        4.99736500e-02       -1.89779555e-08  20.0133  19.6776
0202-03-01_14:38:35.030000      1196.80        9.71381700e-02       -1.37097455e-08  19.9712  19.7297
0202-03-01_14:38:35.230000      1197.00        1.49050300e-01       -1.45774555e-08  19.9712  19.7297
0202-03-01_14:38:35.420000      1197.20        1.96305200e-01       -1.53211955e-08  19.9712  19.7297
0202-03-01_14:38:35.620000      1197.39        2.45219400e-01       -1.71185855e-08  19.9712  19.7297
0202-03-01_14:38:35.832000      1197.61        2.97208700e-01       -1.67465855e-08  19.9996  19.8169
0202-03-01_14:38:36.050000      1197.82        3.46158500e-01       -2.26344155e-08  19.9996  19.8169
0202-03-01_14:38:36.242000      1198.01        3.95569800e-01       -3.36045655e-08  19.9996  19.8169
0202-03-01_14:38:36.450000      1198.22        4.45546600e-01       -3.39764355e-08  19.9996  19.8169
0202-03-01_14:38:36.645000      1198.42        4.91007200e-01       -3.03816555e-08  19.9996  19.8169
0202-03-01_14:38:36.844000      1198.62        5.44580100e-01       -2.26342855e-08  19.9874  19.6197
0202-03-01_14:38:37.047000      1198.82        5.94049400e-01       -1.35853655e-08  19.9874  19.6197
0202-03-01_14:38:37.242000      1199.01        6.40752200e-01       -1.88535755e-08  19.9874  19.6197
0202-03-01_14:38:37.434000      1199.21        6.93231200e-01       -2.02790855e-08  19.9874  19.6197
0202-03-01_14:38:37.640000      1199.41        7.42562500e-01       -2.56092755e-08  19.9874  19.6197
0202-03-01_14:38:37.840000      1199.61        7.90087500e-01       -1.68082655e-08  19.9861  19.8442
0202-03-01_14:38:38.055000      1199.83        8.42320200e-01       -1.82957655e-08  19.9861  19.8442
0202-03-01_14:38:38.246000      1200.02        8.91634000e-01       -2.41837655e-08  19.9861  19.8442
0202-03-01_14:38:38.460000      1200.23        9.38351600e-01       -2.53613655e-08  19.9861  19.8442
0202-03-01_14:38:38.656000      1200.43        9.91031100e-01       -2.36879355e-08  19.9861  19.8442
0202-03-01_14:38:38.870000      1200.64        1.04032500e+00       -2.41837655e-08  20.0061  19.6698
0202-03-01_14:38:39.066000      1200.84        1.08840800e+00       -2.20144955e-08  20.0061  19.6698
0202-03-01_14:38:39.258000      1201.03        1.13905100e+00       -2.12087755e-08  20.0061  19.6698
0202-03-01_14:38:39.457000      1201.23        1.18918300e+00       -7.69735550e-09  20.0061  19.6698
0202-03-01_14:38:39.656000      1201.43        1.23535900e+00       -1.14160955e-08  20.0061  19.6698
0202-03-01_14:38:39.863000      1201.64        1.28808000e+00       -1.11062055e-08  19.9820  19.7253
0202-03-01_14:38:40.060000      1201.83        1.33821100e+00       -1.95353455e-08  19.9820  19.7253
0202-03-01_14:38:40.250000      1202.02        1.38276400e+00       -2.15806455e-08  19.9820  19.7253
0202-03-01_14:38:40.453000      1202.22        1.43667500e+00       -2.16426255e-08  19.9820  19.7253
0202-03-01_14:38:40.652000      1202.43        1.48664900e+00       -1.93494055e-08  19.9820  19.7253
0202-03-01_14:38:40.860000      1202.63        1.53335400e+00       -1.60025455e-08  19.9981  19.8154
0202-03-01_14:38:41.066000      1202.84        1.58587800e+00       -1.16640155e-08  19.9981  19.8154
0202-03-01_14:38:41.258000      1203.03        1.63534000e+00       -4.04060550e-09  19.9981  19.8154
0202-03-01_14:38:41.460000      1203.23        1.68044400e+00        8.55734500e-10  19.9981  19.8154
0202-03-01_14:38:41.668000      1203.44        1.73050100e+00        1.04167450e-09  19.9981  19.8154
0202-03-01_14:38:41.870000      1203.64        1.78387200e+00       -4.59908550e-09  20.0056  19.6177
0202-03-01_14:38:42.074000      1203.85        1.83187500e+00       -1.14792555e-08  20.0056  19.6177
0202-03-01_14:38:42.277000      1204.05        1.88325500e+00       -1.58802655e-08  20.0056  19.6177
0202-03-01_14:38:42.480000      1204.25        1.93301000e+00       -1.59422455e-08  20.0056  19.6177
0202-03-01_14:38:42.684000      1204.45        1.98043700e+00       -1.10459055e-08  20.0056  19.6177
0202-03-01_14:38:42.887000      1204.66        2.03277500e+00       -1.40828755e-08  19.9836  19.8446
0202-03-01_14:38:43.094000      1204.86        2.08222200e+00       -1.28432955e-08  19.9836  19.8446
0202-03-01_14:38:43.285000      1205.06        2.12868900e+00       -9.80633550e-09  19.9836  19.8446
0202-03-01_14:38:43.480000      1205.25        2.18101500e+00       -3.36052550e-09  19.9836  19.8446
0202-03-01_14:38:43.684000      1205.46        2.23055300e+00        2.65143450e-09  19.9836  19.8446
0202-03-01_14:38:43.895000      1205.67        2.27805700e+00       -1.43917550e-09  20.0078  19.6691
0202-03-01_14:38:44.100000      1205.88        2.33055500e+00       -1.04261255e-08  20.0078  19.6691
0202-03-01_14:38:44.297000      1206.07        2.37808000e+00       -1.17896555e-08  20.0078  19.6691
0202-03-01_14:38:44.500000      1206.27        2.42689500e+00       -8.25685550e-09  20.0078  19.6691
0202-03-01_14:38:44.703000      1206.47        2.47883300e+00        7.85766450e-09  20.0078  19.6691
0202-03-01_14:38:44.910000      1206.68        2.52908400e+00        6.24621450e-09  19.9781  19.7211
0202-03-01_14:38:45.110000      1206.88        2.57764200e+00       -1.87302550e-09  19.9781  19.7211
0202-03-01_14:38:45.305000      1207.08        2.62786800e+00       -1.37110055e-08  19.9781  19.7211
0202-03-01_14:38:45.510000      1207.28        2.67747900e+00       -2.13963955e-08  19.9781  19.7211
0202-03-01_14:38:45.707000      1207.48        2.72465900e+00       -3.18088555e-08  19.9781  19.7211
0202-03-01_14:38:45.910000      1207.68        2.77675900e+00       -2.72224155e-08  19.9966  19.8144
0202-03-01_14:38:46.117000      1207.89        2.82488600e+00       -2.77802255e-08  19.9966  19.8144
0202-03-01_14:38:46.312000      1208.08        2.87456800e+00       -2.38135655e-08  19.9966  19.8144
0202-03-01_14:38:46.504000      1208.28        2.92557700e+00       -2.84619855e-08  19.9966  19.8144
0202-03-01_14:38:46.707000      1208.48        2.97348200e+00       -1.84833855e-08  19.9966  19.8144
0202-03-01_14:38:46.910000      1208.68        3.02358100e+00       -2.54870055e-08  19.9894  19.7661
0202-03-01_14:38:47.100000      1208.88        3.07454500e+00       -1.68099555e-08  19.9894  19.7661
0202-03-01_14:38:47.305000      1209.08        3.12286100e+00       -2.14583655e-08  19.9894  19.7661
0202-03-01_14:38:47.508000      1209.28        3.17214200e+00       -1.95370255e-08  19.9894  19.7661
0202-03-01_14:38:47.703000      1209.47        3.22351700e+00       -2.42473355e-08  19.9894  19.7661
0202-03-01_14:38:47.918000      1209.69        3.27145700e+00       -1.78631755e-08  19.9852  19.8418
0202-03-01_14:38:48.113000      1209.89        3.32300500e+00       -9.61973550e-09  19.9852  19.8418
0202-03-01_14:38:48.316000      1210.09        3.37243800e+00       -8.75186550e-09  19.9852  19.8418
0202-03-01_14:38:48.508000      1210.28        3.42074500e+00       -1.02393555e-08  19.9852  19.8418
0202-03-01_14:38:48.700000      1210.47        3.46913900e+00       -1.49497555e-08  19.9852  19.8418
0202-03-01_14:38:48.895000      1210.67        3.52144000e+00       -1.17268555e-08  20.0034  19.6716
0202-03-01_14:38:49.098000      1210.87        3.57160700e+00       -1.35862155e-08  20.0034  19.6716
0202-03-01_14:38:49.290000      1211.06        3.61690400e+00       -1.23466455e-08  20.0034  19.6716
0202-03-01_14:38:49.480000      1211.25        3.67013300e+00       -1.85445355e-08  20.0034  19.6716
0202-03-01_14:38:49.688000      1211.46        3.72022600e+00       -1.37721555e-08  20.0034  19.6716
0202-03-01_14:38:49.887000      1211.66        3.76801800e+00       -1.68711055e-08  19.9872  19.7197
0202-03-01_14:38:50.082000      1211.85        3.81912200e+00       -1.73669355e-08  19.9872  19.7197
0202-03-01_14:38:50.277000      1212.05        3.86905200e+00       -2.04658855e-08  19.9872  19.7197
0202-03-01_14:38:50.490000      1212.26        3.91785500e+00       -1.73049555e-08  19.9872  19.7197
0202-03-01_14:38:50.688000      1212.46        3.96770900e+00       -9.86748550e-09  19.9872  19.7197
0202-03-01_14:38:50.895000      1212.67        4.01791600e+00       -9.37165550e-09  20.0045  19.8170
0202-03-01_14:38:51.098000      1212.87        4.06670200e+00       -9.92946550e-09  20.0045  19.8170
0202-03-01_14:38:51.293000      1213.06        4.11673300e+00       -9.55758550e-09  20.0045  19.8170
0202-03-01_14:38:51.500000      1213.27        4.16647800e+00       -1.36785500e-10  20.0045  19.8170
0202-03-01_14:38:51.695000      1213.47        4.21458900e+00        1.41803445e-08  20.0045  19.8170
0202-03-01_14:38:51.906000      1213.68        4.26635300e+00        2.03162645e-08  19.9894  19.6125
0202-03-01_14:38:52.105000      1213.88        4.31497700e+00        3.11006045e-08  19.9894  19.6125
0202-03-01_14:38:52.297000      1214.07        4.36326200e+00        4.09552545e-08  19.9894  19.6125
0202-03-01_14:38:52.492000      1214.26        4.41490500e+00        5.28552145e-08  19.9894  19.6125
0202-03-01_14:38:52.695000      1214.47        4.46465700e+00        8.42785345e-08  19.9894  19.6125
0202-03-01_14:38:52.906000      1214.68        4.51305500e+00        1.23201315e-07  19.9811  19.8433
0202-03-01_14:38:53.110000      1214.88        4.56436300e+00        1.74829775e-07  19.9811  19.8433
0202-03-01_14:38:53.305000      1215.08        4.61392600e+00        2.57075835e-07  19.9811  19.8433
0202-03-01_14:38:53.496000      1215.27        4.65900500e+00        3.29343285e-07  19.9811  19.8433
0202-03-01_14:38:53.688000      1215.46        4.71273800e+00        4.27579895e-07  19.9811  19.8433
0202-03-01_14:38:53.902000      1215.68        4.76282500e+00        6.00439105e-07  20.0044  19.6691
0202-03-01_14:38:54.098000      1215.87        4.80964600e+00        7.68959805e-07  20.0044  19.6691
0202-03-01_14:38:54.300000      1216.07        4.86162500e+00        9.70515285e-07  20.0044  19.6691
0202-03-01_14:38:54.496000      1216.27        4.91148400e+00        1.31115155e-06  20.0044  19.6691
0202-03-01_14:38:54.688000      1216.46        4.95720300e+00        1.62333949e-06  20.0044  19.6691
0202-03-01_14:38:54.895000      1216.67        5.01119800e+00        2.02589272e-06  19.9805  19.7183
0202-03-01_14:38:55.098000      1216.87        5.06135000e+00        3.16475579e-06  19.9805  19.7183
0202-03-01_14:38:55.305000      1217.08        5.10623800e+00        4.39689716e-06  19.9805  19.7183
0202-03-01_14:38:55.500000      1217.27        5.16011400e+00        5.85402208e-06  19.9805  19.7183
0202-03-01_14:38:55.695000      1217.47        5.20968900e+00        7.11095500e-06  19.9805  19.7183
0202-03-01_14:38:55.906000      1217.68        5.25550200e+00        8.87301630e-06  19.9955  19.8159
0202-03-01_14:38:56.100000      1217.87        5.30892500e+00        1.10057116e-05  19.9955  19.8159
0202-03-01_14:38:56.297000      1218.07        5.35865200e+00        1.27981426e-05  19.9955  19.8159
0202-03-01_14:38:56.500000      1218.27        5.40668700e+00        1.60445994e-05  19.9955  19.8159
0202-03-01_14:38:56.695000      1218.47        5.45642200e+00        1.99796422e-05  19.9955  19.8159
0202-03-01_14:38:56.910000      1218.68        5.50767200e+00        2.34684365e-05  19.9993  19.6165

File: chapter 5/cold_vs_warm/20K/ffj29/Ic/1_anneal/Ic_2024-03-01_14-45-14268555_f29-2400keV-15nA-20k.txt
# Ic = 2.96 A, n = 23.48 , Tavg = 20.16 K, f29-2400keV-15nA-20k
#datetime                        t_s     iHTS_A                vHTS_V                tHTS_K  tTAR_K
0202-03-01_14:44:59.030000      1580.80        4.97131100e-02       -2.04526500e-10  20.1632  19.6240
0202-03-01_14:44:59.227000      1581.00        4.63752800e-02        4.93972350e-09  20.1632  19.6240
0202-03-01_14:44:59.434000      1581.21        9.86911700e-02        1.18193935e-08  20.1632  19.6240
0202-03-01_14:44:59.633000      1581.41        1.48331200e-01        1.45464635e-08  20.1632  19.6240
0202-03-01_14:44:59.830000      1581.60        1.94542800e-01        1.67777035e-08  20.1305  19.8037
0202-03-01_14:45:00.027000      1581.80        2.47663100e-01        1.31830735e-08  20.1305  19.8037
0202-03-01_14:45:00.220000      1581.99        2.97132400e-01        1.41748435e-08  20.1305  19.8037
0202-03-01_14:45:00.410000      1582.18        3.42275400e-01        1.61582735e-08  20.1305  19.8037
0202-03-01_14:45:00.617000      1582.39        3.96035300e-01        2.31618935e-08  20.1305  19.8037
0202-03-01_14:45:00.820000      1582.59        4.46125000e-01        2.40915835e-08  20.1708  19.7396
0202-03-01_14:45:01.040000      1582.81        4.94377300e-01        1.86994135e-08  20.1708  19.7396
0202-03-01_14:45:01.246000      1583.02        5.44713400e-01        2.13645035e-08  20.1708  19.7396
0202-03-01_14:45:01.445000      1583.22        5.93780500e-01        2.49592835e-08  20.1708  19.7396
0202-03-01_14:45:01.640000      1583.41        6.41928900e-01        2.73764635e-08  20.1708  19.7396
0202-03-01_14:45:01.855000      1583.63        6.93208800e-01        2.56410535e-08  20.1441  19.6532
0202-03-01_14:45:02.066000      1583.84        7.42034600e-01        2.24801335e-08  20.1441  19.6532
0202-03-01_14:45:02.270000      1584.04        7.91627100e-01        2.30379435e-08  20.1441  19.6532
0202-03-01_14:45:02.460000      1584.23        8.41834000e-01        2.83681335e-08  20.1441  19.6532
0202-03-01_14:45:02.660000      1584.43        8.86910300e-01        3.97722635e-08  20.1441  19.6532
0202-03-01_14:45:02.855000      1584.63        9.40720700e-01        3.85326835e-08  20.1479  19.8510
0202-03-01_14:45:03.062000      1584.84        9.90837000e-01        3.41321735e-08  20.1479  19.8510
0202-03-01_14:45:03.258000      1585.03        1.03812900e+00        3.36983235e-08  20.1479  19.8510
0202-03-01_14:45:03.450000      1585.22        1.08976800e+00        4.03920535e-08  20.1479  19.8510
0202-03-01_14:45:03.656000      1585.43        1.13894700e+00        4.55982835e-08  20.1479  19.8510
0202-03-01_14:45:03.855000      1585.63        1.18702100e+00        3.86566435e-08  20.1546  19.6215
0202-03-01_14:45:04.074000      1585.85        1.23981500e+00        4.20035035e-08  20.1546  19.6215
0202-03-01_14:45:04.266000      1586.04        1.28306400e+00        4.51644335e-08  20.1546  19.6215
0202-03-01_14:45:04.457000      1586.23        1.33703500e+00        4.99368135e-08  20.1546  19.6215
0202-03-01_14:45:04.664000      1586.44        1.38729800e+00        4.51644335e-08  20.1546  19.6215
0202-03-01_14:45:04.870000      1586.64        1.43297800e+00        4.02680935e-08  20.1342  19.8061
0202-03-01_14:45:05.074000      1586.85        1.48640600e+00        3.96483035e-08  20.1342  19.8061
0202-03-01_14:45:05.277000      1587.05        1.53610900e+00        5.14862835e-08  20.1342  19.8061
0202-03-01_14:45:05.473000      1587.24        1.58245100e+00        5.43373235e-08  20.1342  19.8061
0202-03-01_14:45:05.680000      1587.45        1.63509300e+00        5.85518935e-08  20.1342  19.8061
0202-03-01_14:45:05.875000      1587.65        1.68470500e+00        5.92951635e-08  20.1559  19.7308
0202-03-01_14:45:06.070000      1587.84        1.73112400e+00        6.51204735e-08  20.1559  19.7308
0202-03-01_14:45:06.273000      1588.05        1.78392600e+00        6.44997335e-08  20.1559  19.7308
0202-03-01_14:45:06.470000      1588.24        1.83371400e+00        5.85495235e-08  20.1559  19.7308
0202-03-01_14:45:06.664000      1588.44        1.88249200e+00        5.78057735e-08  20.1559  19.7308
0202-03-01_14:45:06.870000      1588.64        1.93138000e+00        5.60083835e-08  20.1452  19.6547
0202-03-01_14:45:07.062000      1588.84        1.98227800e+00        5.76818135e-08  20.1452  19.6547
0202-03-01_14:45:07.258000      1589.03        2.03259200e+00        6.43135635e-08  20.1452  19.6547
0202-03-01_14:45:07.465000      1589.24        2.07766500e+00        6.76604235e-08  20.1452  19.6547
0202-03-01_14:45:07.660000      1589.43        2.13133100e+00        7.45400935e-08  20.1452  19.6547
0202-03-01_14:45:07.860000      1589.63        2.18120300e+00        6.65448035e-08  20.1398  19.8476
0202-03-01_14:45:08.060000      1589.83        2.22923800e+00        6.92718835e-08  20.1398  19.8476
0202-03-01_14:45:08.254000      1590.03        2.28021000e+00        7.10072935e-08  20.1398  19.8476
0202-03-01_14:45:08.453000      1590.23        2.33002600e+00        7.58416435e-08  20.1398  19.8476
0202-03-01_14:45:08.650000      1590.42        2.37669100e+00        6.80323035e-08  20.1398  19.8476
0202-03-01_14:45:08.850000      1590.62        2.42932000e+00        7.80109135e-08  20.1588  19.6200
0202-03-01_14:45:09.050000      1590.82        2.47899400e+00        7.60895635e-08  20.1588  19.6200
0202-03-01_14:45:09.242000      1591.02        2.52485100e+00        8.32791235e-08  20.1588  19.6200
0202-03-01_14:45:09.438000      1591.21        2.57833700e+00        7.94364235e-08  20.1588  19.6200
0202-03-01_14:45:09.640000      1591.41        2.62792300e+00        8.22254835e-08  20.1588  19.6200
0202-03-01_14:45:09.844000      1591.61        2.67646200e+00        8.89811835e-08  20.1324  19.8071
0202-03-01_14:45:10.035000      1591.81        2.72509900e+00        9.81540635e-08  20.1324  19.8071
0202-03-01_14:45:10.240000      1592.01        2.77785600e+00        1.13152974e-07  20.1324  19.8071
0202-03-01_14:45:10.430000      1592.20        2.82507500e+00        1.31250824e-07  20.1324  19.8071
0202-03-01_14:45:10.625000      1592.40        2.87352900e+00        1.47489304e-07  20.1324  19.8071
0202-03-01_14:45:10.840000      1592.61        2.92651400e+00        2.02960454e-07  20.1324  19.8071
0202-03-01_14:45:11.040000      1592.81        2.97455000e+00        2.54960784e-07  20.1596  19.7270
0202-03-01_14:45:11.250000      1593.02        3.02396400e+00        3.78856684e-07  20.1596  19.7270
0202-03-01_14:45:11.450000      1593.22        3.07523800e+00        4.96616674e-07  20.1596  19.7270
0202-03-01_14:45:11.656000      1593.43        3.12264300e+00        7.54139174e-07  20.1596  19.7270
0202-03-01_14:45:11.850000      1593.62        3.17310300e+00        9.93130954e-07  20.1427  19.6554
0202-03-01_14:45:12.050000      1593.82        3.22391200e+00        1.34622658e-06  20.1427  19.6554
0202-03-01_14:45:12.254000      1594.03        3.27152000e+00        2.76982435e-06  20.1427  19.6554
0202-03-01_14:45:12.450000      1594.22        3.32134000e+00        4.18009427e-06  20.1427  19.6554
0202-03-01_14:45:12.640000      1594.41        3.37255400e+00        4.33268655e-06  20.1427  19.6554
0202-03-01_14:45:12.848000      1594.62        3.41515500e+00        7.00571635e-06  20.1493  19.8486
0202-03-01_14:45:13.066000      1594.84        3.47078200e+00        8.89545575e-06  20.1493  19.8486
0202-03-01_14:45:13.270000      1595.04        3.52180300e+00        1.19057752e-05  20.1493  19.8486
0202-03-01_14:45:13.477000      1595.25        3.56935500e+00        1.51869428e-05  20.1493  19.8486
0202-03-01_14:45:13.668000      1595.44        3.61978900e+00        1.85629381e-05  20.1493  19.8486
0202-03-01_14:45:13.887000      1595.66        3.67060300e+00        2.34326269e-05  20.1635  19.6201

File: chapter 5/cold_vs_warm/20K/ffj29/Ic/1_anneal/Ic_2024-03-01_14-46-10322638_f29-2400keV-0nA-20k.txt
# Ic = 4.54 A, n = 26.60 , Tavg = 19.98 K, f29-2400keV-0nA-20k
#datetime                        t_s     iHTS_A                vHTS_V                tHTS_K  tTAR_K
0202-03-01_14:45:47.684000      1629.46        1.69788900e-02        3.56144800e-09  19.9804  19.6808
0202-03-01_14:45:47.900000      1629.67        4.92114600e-02        4.61508800e-09  19.9922  19.8493
0202-03-01_14:45:48.094000      1629.87        9.77873800e-02        9.32549800e-09  19.9922  19.8493
0202-03-01_14:45:48.290000      1630.06        1.48384700e-01        7.03227800e-09  19.9922  19.8493
0202-03-01_14:45:48.480000      1630.25        1.96487200e-01        7.34216800e-09  19.9922  19.8493
0202-03-01_14:45:48.670000      1630.45        2.45742800e-01        7.52810800e-09  19.9922  19.8493
0202-03-01_14:45:48.895000      1630.66        2.97511200e-01        7.65206800e-09  19.9953  19.6258
0202-03-01_14:45:49.090000      1630.86        3.45649100e-01        7.72388000e-10  19.9953  19.6258
0202-03-01_14:45:49.293000      1631.06        3.94913700e-01        9.58328000e-10  19.9953  19.6258
0202-03-01_14:45:49.492000      1631.27        4.45911700e-01       -4.43384200e-09  19.9953  19.6258
0202-03-01_14:45:49.695000      1631.47        4.95470100e-01        1.39217800e-09  19.9953  19.6258
0202-03-01_14:45:49.900000      1631.67        5.40127900e-01       -4.24791200e-09  19.9784  19.8251
0202-03-01_14:45:50.105000      1631.88        5.94637400e-01        9.58328000e-10  19.9784  19.8251
0202-03-01_14:45:50.300000      1632.07        6.43943500e-01        2.32186800e-09  19.9784  19.8251
0202-03-01_14:45:50.492000      1632.26        6.89631200e-01        8.89164800e-09  19.9784  19.8251
0202-03-01_14:45:50.695000      1632.47        7.42757700e-01        1.15567380e-08  19.9784  19.8251
0202-03-01_14:45:50.895000      1632.67        7.92549100e-01        8.76768800e-09  20.0190  19.7131
0202-03-01_14:45:51.090000      1632.86        8.39627500e-01        4.30519800e-09  20.0190  19.7131
0202-03-01_14:45:51.285000      1633.06        8.91554600e-01        2.69373800e-09  20.0190  19.7131
0202-03-01_14:45:51.480000      1633.25        9.41000200e-01        1.20624800e-09  20.0190  19.7131
0202-03-01_14:45:51.670000      1633.45        9.86552900e-01        7.52810800e-09  20.0190  19.7131
0202-03-01_14:45:51.890000      1633.66        1.04057700e+00        2.75571800e-09  19.9841  19.6775
0202-03-01_14:45:52.100000      1633.87        1.08927500e+00        6.28852800e-09  19.9841  19.6775
0202-03-01_14:45:52.305000      1634.08        1.13801800e+00        1.94999800e-09  19.9841  19.6775
0202-03-01_14:45:52.496000      1634.27        1.18925400e+00        6.59841800e-09  19.9841  19.6775
0202-03-01_14:45:52.700000      1634.47        1.23741700e+00        7.21782800e-09  19.9841  19.6775
0202-03-01_14:45:52.910000      1634.68        1.28684500e+00        1.53985580e-08  19.9890  19.8430
0202-03-01_14:45:53.110000      1634.88        1.33847200e+00        2.20299280e-08  19.9890  19.8430
0202-03-01_14:45:53.305000      1635.08        1.38293200e+00        1.81872380e-08  19.9890  19.8430
0202-03-01_14:45:53.496000      1635.27        1.43678300e+00        1.83111880e-08  19.9890  19.8430
0202-03-01_14:45:53.688000      1635.46        1.48664800e+00        1.74434880e-08  19.9890  19.8430
0202-03-01_14:45:53.910000      1635.68        1.53225800e+00        1.97367080e-08  20.0062  19.6211
0202-03-01_14:45:54.120000      1635.89        1.58623200e+00        1.29809980e-08  20.0062  19.6211
0202-03-01_14:45:54.324000      1636.09        1.63392900e+00        9.57068000e-10  20.0062  19.6211
0202-03-01_14:45:54.527000      1636.30        1.68281500e+00        3.12633800e-09  20.0062  19.6211
0202-03-01_14:45:54.780000      1636.55        1.73475100e+00        1.26696800e-09  20.0062  19.6211
0202-03-01_14:45:54.977000      1636.75        1.78465600e+00        6.84507800e-09  19.9800  19.8244
0202-03-01_14:45:55.168000      1636.94        1.83366300e+00        1.36627680e-08  19.9800  19.8244
0202-03-01_14:45:55.367000      1637.14        1.87897000e+00        1.82492080e-08  19.9800  19.8244
0202-03-01_14:45:55.570000      1637.34        1.93292700e+00        1.31049580e-08  19.9800  19.8244
0202-03-01_14:45:55.780000      1637.55        1.98273800e+00        1.54601580e-08  19.9800  19.8244
0202-03-01_14:45:56.004000      1637.78        2.03285300e+00        1.62039080e-08  20.0006  19.7075
0202-03-01_14:45:56.207000      1637.98        2.08211000e+00        1.46544280e-08  20.0006  19.7075
0202-03-01_14:45:56.402000      1638.17        2.12933800e+00        1.11216280e-08  20.0006  19.7075
0202-03-01_14:45:56.605000      1638.38        2.18123400e+00        1.39092800e-09  20.0006  19.7075
0202-03-01_14:45:56.830000      1638.60        2.23190100e+00        3.43622800e-09  20.0006  19.7075
0202-03-01_14:45:57.030000      1638.80        2.28068000e+00        3.37424800e-09  19.9741  19.6750
0202-03-01_14:45:57.234000      1639.01        2.33012700e+00        7.52684800e-09  19.9741  19.6750
0202-03-01_14:45:57.438000      1639.21        2.37792100e+00        8.33256800e-09  19.9741  19.6750
0202-03-01_14:45:57.630000      1639.40        2.42728500e+00        1.31669380e-08  19.9741  19.6750
0202-03-01_14:45:57.844000      1639.61        2.47928300e+00        1.45924480e-08  19.9847  19.8403
0202-03-01_14:45:58.043000      1639.81        2.52807700e+00        2.14101380e-08  19.9847  19.8403
0202-03-01_14:45:58.234000      1640.01        2.57658300e+00        2.01705580e-08  19.9847  19.8403
0202-03-01_14:45:58.438000      1640.21        2.62797300e+00        2.19059780e-08  19.9847  19.8403
0202-03-01_14:45:58.630000      1640.40        2.67771000e+00        1.35381480e-08  19.9847  19.8403
0202-03-01_14:45:58.850000      1640.62        2.72472000e+00        1.76900880e-08  19.9999  19.6160
0202-03-01_14:45:59.060000      1640.83        2.77875000e+00        1.44663080e-08  19.9999  19.6160
0202-03-01_14:45:59.266000      1641.04        2.82655500e+00        1.73173380e-08  19.9999  19.6160
0202-03-01_14:45:59.460000      1641.23        2.87439900e+00        8.64028800e-09  19.9999  19.6160
0202-03-01_14:45:59.670000      1641.44        2.92685200e+00        1.69454680e-08  19.9999  19.6160
0202-03-01_14:45:59.867000      1641.64        2.97394200e+00        1.08095480e-08  19.9677  19.8191
0202-03-01_14:46:00.080000      1641.85        3.02449200e+00        1.58298480e-08  19.9677  19.8191
0202-03-01_14:46:00.280000      1642.05        3.07464700e+00        8.20642800e-09  19.9677  19.8191
0202-03-01_14:46:00.484000      1642.25        3.12278800e+00        1.19871480e-08  19.9677  19.8191
0202-03-01_14:46:00.684000      1642.46        3.17204200e+00        1.03137180e-08  19.9677  19.8191
0202-03-01_14:46:00.895000      1642.67        3.22436800e+00        7.33872800e-09  20.0090  19.7050
0202-03-01_14:46:01.098000      1642.87        3.27022200e+00       -2.63988200e-09  20.0090  19.7050
0202-03-01_14:46:01.293000      1643.06        3.32320300e+00        3.35108000e-10  20.0090  19.7050
0202-03-01_14:46:01.496000      1643.27        3.37282800e+00       -4.74717200e-09  20.0090  19.7050
0202-03-01_14:46:01.688000      1643.46        3.42029800e+00        1.19871480e-08  20.0090  19.7050
0202-03-01_14:46:01.900000      1643.67        3.47282900e+00        1.28548580e-08  19.9766  19.6742
0202-03-01_14:46:02.098000      1643.87        3.52041100e+00        2.09121180e-08  19.9766  19.6742
0202-03-01_14:46:02.300000      1644.07        3.56999100e+00        1.06855880e-08  19.9766  19.6742
0202-03-01_14:46:02.504000      1644.28        3.62146300e+00        3.74394800e-09  19.9766  19.6742
0202-03-01_14:46:02.700000      1644.47        3.67082500e+00       -1.40031200e-09  19.9766  19.6742
0202-03-01_14:46:02.910000      1644.68        3.71618200e+00        4.92154800e-09  19.9873  19.8392
0202-03-01_14:46:03.110000      1644.88        3.77032600e+00        6.09914800e-09  19.9873  19.8392
0202-03-01_14:46:03.312000      1645.08        3.81960300e+00        8.02049800e-09  19.9873  19.8392
0202-03-01_14:46:03.504000      1645.28        3.86647100e+00        5.60331800e-09  19.9873  19.8392
0202-03-01_14:46:03.700000      1645.47        3.91899000e+00        7.58663800e-09  19.9873  19.8392
0202-03-01_14:46:03.900000      1645.67        3.96888600e+00        6.47101800e-09  20.0004  19.6149
0202-03-01_14:46:04.105000      1645.88        4.01702700e+00        1.10574680e-08  20.0004  19.6149
0202-03-01_14:46:04.305000      1646.08        4.06785600e+00        1.75652580e-08  20.0004  19.6149
0202-03-01_14:46:04.496000      1646.27        4.11745500e+00        2.41352780e-08  20.0004  19.6149
0202-03-01_14:46:04.688000      1646.46        4.16225300e+00        3.12019080e-08  20.0004  19.6149
0202-03-01_14:46:04.895000      1646.67        4.21670200e+00        3.83922380e-08  19.9716  19.8191
0202-03-01_14:46:05.100000      1646.87        4.26684800e+00        4.29172180e-08  19.9716  19.8191
0202-03-01_14:46:05.293000      1647.07        4.31356600e+00        5.82880080e-08  19.9716  19.8191
0202-03-01_14:46:05.490000      1647.26        4.36576200e+00        6.95681880e-08  19.9716  19.8191
0202-03-01_14:46:05.680000      1647.45        4.41576200e+00        9.31821880e-08  19.9716  19.8191
0202-03-01_14:46:05.900000      1647.67        4.46359700e+00        1.30927408e-07  19.9980  19.7035
0202-03-01_14:46:06.113000      1647.88        4.51565500e+00        1.71771568e-07  19.9980  19.7035
0202-03-01_14:46:06.320000      1648.09        4.56455500e+00        2.45030758e-07  19.9980  19.7035
0202-03-01_14:46:06.510000      1648.28        4.61191400e+00        3.10170688e-07  19.9980  19.7035
0202-03-01_14:46:06.723000      1648.49        4.66371500e+00        3.97623068e-07  19.9980  19.7035
0202-03-01_14:46:06.934000      1648.71        4.71469500e+00        5.47798208e-07  19.9752  19.6736
0202-03-01_14:46:07.130000      1648.90        4.76069100e+00        6.95432198e-07  19.9752  19.6736
0202-03-01_14:46:07.324000      1649.10        4.81233700e+00        8.98723338e-07  19.9752  19.6736
0202-03-01_14:46:07.516000      1649.29        4.86046400e+00        1.15234144e-06  19.9752  19.6736
0202-03-01_14:46:07.723000      1649.49        4.90899800e+00        1.57795128e-06  19.9752  19.6736
0202-03-01_14:46:07.926000      1649.70        4.96188600e+00        1.98688876e-06  20.0016  19.8394
0202-03-01_14:46:08.133000      1649.91        5.01118900e+00        3.60330125e-06  20.0016  19.8394
0202-03-01_14:46:08.324000      1650.10        5.05839200e+00        3.70754993e-06  20.0016  19.8394
0202-03-01_14:46:08.530000      1650.30        5.11039300e+00        5.38649922e-06  20.0016  19.8394
0202-03-01_14:46:08.730000      1650.50        5.16037600e+00        6.99789138e-06  20.0016  19.8394
0202-03-01_14:46:08.940000      1650.71        5.20783800e+00        7.11335828e-06  19.9976  19.6170
0202-03-01_14:46:09.133000      1650.91        5.25966900e+00        9.79946638e-06  19.9976  19.6170
0202-03-01_14:46:09.340000      1651.11        5.30921200e+00        1.25903809e-05  19.9976  19.6170
0202-03-01_14:46:09.535000      1651.31        5.35693600e+00        1.53749736e-05  19.9976  19.6170
0202-03-01_14:46:09.730000      1651.50        5.40853500e+00        1.92740726e-05  19.9976  19.6170
0202-03-01_14:46:09.930000      1651.70        5.45877500e+00        2.34142699e-05  19.9803  19.8187

File: chapter 5/cold_vs_warm/20K/ffj29/Ic/1_anneal/Ic_2024-03-01_14-48-09043315_f29-2400keV-15nA-20k.txt
# Ic = 2.94 A, n = 22.46 , Tavg = 20.15 K, f29-2400keV-15nA-20k
#datetime                        t_s     iHTS_A                vHTS_V                tHTS_K  tTAR_K
0202-03-01_14:47:53.742000      1755.51        1.72975700e-02        1.10942300e-08  20.1348  19.7976
0202-03-01_14:47:53.940000      1755.71        4.99248300e-02        1.78499300e-08  20.1626  19.7315
0202-03-01_14:47:54.133000      1755.91        9.55843100e-02        2.29322000e-08  20.1626  19.7315
0202-03-01_14:47:54.330000      1756.10        1.48511600e-01        2.24983500e-08  20.1626  19.7315
0202-03-01_14:47:54.523000      1756.29        1.97874000e-01        2.13207500e-08  20.1626  19.7315
0202-03-01_14:47:54.758000      1756.53        2.43287100e-01        1.74780500e-08  20.1626  19.7315
0202-03-01_14:47:54.965000      1756.74        2.98068500e-01        1.04744400e-08  20.1256  19.6562
0202-03-01_14:47:55.160000      1756.93        3.45126100e-01        9.79267000e-09  20.1256  19.6562
0202-03-01_14:47:55.350000      1757.12        3.93780500e-01        1.70442000e-08  20.1256  19.6562
0202-03-01_14:47:55.560000      1757.33        4.45661500e-01        2.18785600e-08  20.1256  19.6562
0202-03-01_14:47:55.820000      1757.59        4.95166400e-01        1.84697200e-08  20.1256  19.6562
0202-03-01_14:47:56.027000      1757.80        5.45370300e-01        2.01431800e-08  20.1488  19.8563
0202-03-01_14:47:56.223000      1758.00        5.92377400e-01        2.53495600e-08  20.1488  19.8563
0202-03-01_14:47:56.414000      1758.19        6.41184200e-01        3.51423400e-08  20.1488  19.8563
0202-03-01_14:47:56.610000      1758.38        6.93023600e-01        3.30971100e-08  20.1488  19.8563
0202-03-01_14:47:56.836000      1758.61        7.43413000e-01        3.53903300e-08  20.1488  19.8563
0202-03-01_14:47:57.040000      1758.81        7.91849300e-01        2.60315100e-08  20.1360  19.7026
0202-03-01_14:47:57.234000      1759.00        8.41881100e-01        2.30565200e-08  20.1360  19.7026
0202-03-01_14:47:57.426000      1759.20        8.89385300e-01        1.64247800e-08  20.1360  19.7026
0202-03-01_14:47:57.633000      1759.40        9.38057600e-01        2.50398500e-08  20.1360  19.7026
0202-03-01_14:47:57.848000      1759.62        9.90920200e-01        2.36763100e-08  20.1369  19.8338
0202-03-01_14:47:58.062000      1759.83        1.03852400e+00        2.77049400e-08  20.1369  19.8338
0202-03-01_14:47:58.258000      1760.03        1.08925500e+00        2.29945400e-08  20.1369  19.8338
0202-03-01_14:47:58.465000      1760.24        1.13896100e+00        2.74570300e-08  20.1369  19.8338
0202-03-01_14:47:58.664000      1760.44        1.18410600e+00        2.80768200e-08  20.1369  19.8338
0202-03-01_14:47:58.875000      1760.65        1.23874400e+00        2.88825400e-08  20.1525  19.6990
0202-03-01_14:47:59.090000      1760.86        1.28710200e+00        2.73950500e-08  20.1525  19.6990
0202-03-01_14:47:59.293000      1761.07        1.33829900e+00        2.69612000e-08  20.1525  19.6990
0202-03-01_14:47:59.496000      1761.27        1.38734100e+00        1.81601900e-08  20.1525  19.6990
0202-03-01_14:47:59.700000      1761.47        1.43504100e+00        2.78289000e-08  20.1525  19.6990
0202-03-01_14:47:59.902000      1761.67        1.48500700e+00        2.58455800e-08  20.1317  19.8359
0202-03-01_14:48:00.105000      1761.88        1.53605400e+00        3.03080600e-08  20.1317  19.8359
0202-03-01_14:48:00.297000      1762.07        1.58382700e+00        2.47919300e-08  20.1317  19.8359
0202-03-01_14:48:00.492000      1762.26        1.63302000e+00        2.77669200e-08  20.1317  19.8359
0202-03-01_14:48:00.695000      1762.47        1.68507700e+00        2.46060000e-08  20.1317  19.8359
0202-03-01_14:48:00.895000      1762.67        1.73485400e+00        2.93163900e-08  20.1580  19.6782
0202-03-01_14:48:01.105000      1762.88        1.78276600e+00        2.71471300e-08  20.1580  19.6782
0202-03-01_14:48:01.297000      1763.07        1.83374700e+00        3.48945000e-08  20.1580  19.6782
0202-03-01_14:48:01.492000      1763.26        1.88366200e+00        2.58455800e-08  20.1580  19.6782
0202-03-01_14:48:01.690000      1763.47        1.93153700e+00        3.19814900e-08  20.1580  19.6782
0202-03-01_14:48:01.900000      1763.67        1.98114100e+00        2.64653600e-08  20.1334  19.7034
0202-03-01_14:48:02.117000      1763.89        2.03337800e+00        2.77678400e-08  20.1334  19.7034
0202-03-01_14:48:02.312000      1764.09        2.08004800e+00        2.33685700e-08  20.1334  19.7034
0202-03-01_14:48:02.508000      1764.28        2.13135500e+00        2.34934500e-08  20.1334  19.7034
0202-03-01_14:48:02.715000      1764.49        2.17927800e+00        2.69022900e-08  20.1334  19.7034
0202-03-01_14:48:02.914000      1764.69        2.23011400e+00        2.77700000e-08  20.1475  19.8249
0202-03-01_14:48:03.120000      1764.89        2.28140200e+00        3.16746700e-08  20.1475  19.8249
0202-03-01_14:48:03.312000      1765.08        2.32825000e+00        3.88022500e-08  20.1475  19.8249
0202-03-01_14:48:03.504000      1765.28        2.37711500e+00        4.43183800e-08  20.1475  19.8249
0202-03-01_14:48:03.700000      1765.47        2.42934500e+00        4.64256600e-08  20.1475  19.8249
0202-03-01_14:48:03.902000      1765.67        2.47846100e+00        4.89048200e-08  20.1497  19.6162
0202-03-01_14:48:04.105000      1765.88        2.52722100e+00        3.95460000e-08  20.1497  19.6162
0202-03-01_14:48:04.297000      1766.07        2.57644300e+00        3.14887300e-08  20.1497  19.6162
0202-03-01_14:48:04.504000      1766.28        2.62781600e+00        3.52074700e-08  20.1497  19.6162
0202-03-01_14:48:04.695000      1766.47        2.67566400e+00        3.96079800e-08  20.1497  19.6162
0202-03-01_14:48:04.910000      1766.68        2.72409600e+00        4.63636800e-08  20.1363  19.8364
0202-03-01_14:48:05.105000      1766.88        2.77708700e+00        4.90907600e-08  20.1363  19.8364
0202-03-01_14:48:05.297000      1767.07        2.82636400e+00        6.51433100e-08  20.1363  19.8364
0202-03-01_14:48:05.496000      1767.27        2.87400600e+00        1.09272320e-07  20.1363  19.8364
0202-03-01_14:48:05.688000      1767.46        2.92358100e+00        1.62946100e-07  20.1363  19.8364
0202-03-01_14:48:05.887000      1767.66        2.97504800e+00        2.34717730e-07  20.1599  19.6742
0202-03-01_14:48:06.090000      1767.86        3.02509200e+00        3.85760450e-07  20.1599  19.6742
0202-03-01_14:48:06.285000      1768.06        3.07213300e+00        5.29613610e-07  20.1599  19.6742
0202-03-01_14:48:06.480000      1768.25        3.12400500e+00        7.22244210e-07  20.1599  19.6742
0202-03-01_14:48:06.684000      1768.46        3.17361200e+00        1.08017268e-06  20.1599  19.6742
0202-03-01_14:48:06.890000      1768.66        3.22159800e+00        1.44132406e-06  20.1356  19.7076
0202-03-01_14:48:07.094000      1768.87        3.27332100e+00        2.85884477e-06  20.1356  19.7076
0202-03-01_14:48:07.290000      1769.06        3.32265100e+00        4.19449127e-06  20.1356  19.7076
0202-03-01_14:48:07.480000      1769.25        3.36876100e+00        5.28532088e-06  20.1356  19.7076
0202-03-01_14:48:07.684000      1769.46        3.42170900e+00        6.79326888e-06  20.1356  19.7076
0202-03-01_14:48:07.883000      1769.66        3.47184000e+00        8.65852548e-06  20.1494  19.8259
0202-03-01_14:48:08.098000      1769.87        3.52003700e+00        1.15779297e-05  20.1494  19.8259
0202-03-01_14:48:08.290000      1770.06        3.57115400e+00        1.52038245e-05  20.1494  19.8259
0202-03-01_14:48:08.480000      1770.25        3.62045800e+00        1.82079460e-05  20.1494  19.8259
0202-03-01_14:48:08.676000      1770.45        3.66610500e+00        2.36664354e-05  20.1494  19.8259
