Repository: shortlab/2025-devitre-PhD

# 2025-devitre-PhD
Data repository for Alexis Devitre's PhD thesis

File: chapter 5/cold_vs_warm/20K/ffj29/Ic/1_anneal/Ic_2024-03-01_14-49-28019019_f29-2400keV-15nA-20k.txt
# Ic = 2.92 A, n = 23.63 , Tavg = 20.15 K, f29-2400keV-15nA-20k
#datetime                        t_s     iHTS_A                vHTS_V                tHTS_K  tTAR_K
0202-03-01_14:49:12.758000      1834.53        5.61136800e-02        1.06590785e-08  20.1525  19.6307
0202-03-01_14:49:12.977000      1834.75        5.13004000e-02        9.97671850e-09  20.1360  19.8075
0202-03-01_14:49:13.180000      1834.95        9.71305300e-02        1.36334685e-08  20.1360  19.8075
0202-03-01_14:49:13.383000      1835.15        1.46452800e-01        5.57620850e-09  20.1360  19.8075
0202-03-01_14:49:13.580000      1835.35        1.98259600e-01        4.58454850e-09  20.1360  19.8075
0202-03-01_14:49:13.805000      1835.58        2.46632100e-01        1.06584785e-08  20.1360  19.8075
0202-03-01_14:49:14.020000      1835.79        2.97569100e-01        1.89636585e-08  20.1614  19.7283
0202-03-01_14:49:14.215000      1835.99        3.45431600e-01        2.01412585e-08  20.1614  19.7283
0202-03-01_14:49:14.406000      1836.18        3.94166200e-01        2.16287485e-08  20.1614  19.7283
0202-03-01_14:49:14.610000      1836.38        4.45653900e-01        2.09469785e-08  20.1614  19.7283
0202-03-01_14:49:14.820000      1836.59        4.96156100e-01        2.44177985e-08  20.1614  19.7283
0202-03-01_14:49:15.030000      1836.80        5.44056600e-01        2.75787285e-08  20.1428  19.6641
0202-03-01_14:49:15.242000      1837.01        5.94898600e-01        2.67729985e-08  20.1428  19.6641
0202-03-01_14:49:15.445000      1837.22        6.43168700e-01        2.69589385e-08  20.1428  19.6641
0202-03-01_14:49:15.637000      1837.41        6.93154400e-01        2.60292485e-08  20.1428  19.6641
0202-03-01_14:49:15.855000      1837.63        7.42886800e-01        3.23510985e-08  20.1428  19.6641
0202-03-01_14:49:16.066000      1837.84        7.92080000e-01        3.84250385e-08  20.1571  19.8561
0202-03-01_14:49:16.266000      1838.04        8.42027100e-01        4.05942985e-08  20.1571  19.8561
0202-03-01_14:49:16.470000      1838.24        8.87781500e-01        4.30734485e-08  20.1571  19.8561
0202-03-01_14:49:16.670000      1838.44        9.38372800e-01        3.94166985e-08  20.1571  19.8561
0202-03-01_14:49:16.875000      1838.65        9.90810300e-01        3.78672285e-08  20.1480  19.7110
0202-03-01_14:49:17.082000      1838.85        1.03865300e+00        3.77432685e-08  20.1480  19.7110
0202-03-01_14:49:17.273000      1839.05        1.08980800e+00        3.94786785e-08  20.1480  19.7110
0202-03-01_14:49:17.465000      1839.24        1.13935000e+00        4.31974085e-08  20.1480  19.7110
0202-03-01_14:49:17.676000      1839.45        1.18536200e+00        4.44369885e-08  20.1480  19.7110
0202-03-01_14:49:17.880000      1839.65        1.23885800e+00        4.20198085e-08  20.1620  19.8282
0202-03-01_14:49:18.094000      1839.87        1.28886300e+00        4.02843985e-08  20.1620  19.8282
0202-03-01_14:49:18.290000      1840.06        1.33603000e+00        4.10901285e-08  20.1620  19.8282
0202-03-01_14:49:18.480000      1840.25        1.38739300e+00        5.11934185e-08  20.1620  19.8282
0202-03-01_14:49:18.670000      1840.44        1.43687700e+00        5.29295685e-08  20.1620  19.8282
0202-03-01_14:49:18.887000      1840.66        1.48210200e+00        5.99341585e-08  20.1603  19.6200
0202-03-01_14:49:19.098000      1840.87        1.53663900e+00        5.88805185e-08  20.1603  19.6200
0202-03-01_14:49:19.312000      1841.08        1.58548900e+00        5.89424985e-08  20.1603  19.6200
0202-03-01_14:49:19.504000      1841.28        1.63353500e+00        4.53691085e-08  20.1603  19.6200
0202-03-01_14:49:19.703000      1841.47        1.68482400e+00        4.15883885e-08  20.1603  19.6200
0202-03-01_14:49:19.906000      1841.68        1.73465700e+00        4.07206885e-08  20.1455  19.8380
0202-03-01_14:49:20.113000      1841.89        1.78205600e+00        4.48732785e-08  20.1455  19.8380
0202-03-01_14:49:20.305000      1842.08        1.83395000e+00        4.98935685e-08  20.1455  19.8380
0202-03-01_14:49:20.500000      1842.27        1.88358800e+00        5.33024085e-08  20.1455  19.8380
0202-03-01_14:49:20.690000      1842.46        1.92864300e+00        5.36742885e-08  20.1455  19.8380
0202-03-01_14:49:20.906000      1842.68        1.98286200e+00        4.80341985e-08  20.1670  19.6753
0202-03-01_14:49:21.113000      1842.89        2.03121800e+00        4.88399285e-08  20.1670  19.6753
0202-03-01_14:49:21.316000      1843.09        2.08013800e+00        5.84466685e-08  20.1670  19.6753
0202-03-01_14:49:21.527000      1843.30        2.13136900e+00        6.79294385e-08  20.1670  19.6753
0202-03-01_14:49:21.723000      1843.49        2.17741100e+00        6.67518385e-08  20.1670  19.6753
0202-03-01_14:49:21.934000      1843.70        2.23109800e+00        6.19174885e-08  20.1623  19.6301
0202-03-01_14:49:22.130000      1843.90        2.27862000e+00        5.65872985e-08  20.1623  19.6301
0202-03-01_14:49:22.324000      1844.10        2.32755700e+00        5.57815685e-08  20.1623  19.6301
0202-03-01_14:49:22.527000      1844.30        2.37954600e+00        5.36123085e-08  20.1623  19.6301
0202-03-01_14:49:22.727000      1844.50        2.42903300e+00        4.56170285e-08  20.1623  19.6301
0202-03-01_14:49:22.926000      1844.70        2.47607900e+00        4.48732785e-08  20.1358  19.8088
0202-03-01_14:49:23.137000      1844.91        2.52863800e+00        4.29519285e-08  20.1358  19.8088
0202-03-01_14:49:23.330000      1845.10        2.57810700e+00        5.54096985e-08  20.1358  19.8088
0202-03-01_14:49:23.530000      1845.30        2.62313400e+00        5.91284385e-08  20.1358  19.8088
0202-03-01_14:49:23.797000      1845.57        2.67737800e+00        7.37554685e-08  20.1358  19.8088
0202-03-01_14:49:24.016000      1845.79        2.72795700e+00        9.09856085e-08  20.1718  19.7235
0202-03-01_14:49:24.207000      1845.98        2.77690800e+00        1.15529269e-07  20.1718  19.7235
0202-03-01_14:49:24.406000      1846.18        2.82213700e+00        1.40011108e-07  20.1718  19.7235
0202-03-01_14:49:24.598000      1846.37        2.87627800e+00        1.68335708e-07  20.1718  19.7235
0202-03-01_14:49:24.810000      1846.58        2.92593700e+00        2.51511758e-07  20.1718  19.7235
0202-03-01_14:49:25.020000      1846.79        2.97204100e+00        3.40389648e-07  20.1379  19.6658
0202-03-01_14:49:25.223000      1846.99        3.02512200e+00        5.19322888e-07  20.1379  19.6658
0202-03-01_14:49:25.430000      1847.20        3.07487300e+00        7.19081038e-07  20.1379  19.6658
0202-03-01_14:49:25.633000      1847.40        3.12212500e+00        1.08010843e-06  20.1379  19.6658
0202-03-01_14:49:25.840000      1847.61        3.17400900e+00        1.45601076e-06  20.1637  19.8503
0202-03-01_14:49:26.040000      1847.81        3.22085000e+00        2.93966287e-06  20.1637  19.8503
0202-03-01_14:49:26.242000      1848.01        3.27309300e+00        4.10548692e-06  20.1637  19.8503
0202-03-01_14:49:26.445000      1848.22        3.32307800e+00        5.53224229e-06  20.1637  19.8503
0202-03-01_14:49:26.645000      1848.42        3.36917400e+00        5.68886309e-06  20.1637  19.8503
0202-03-01_14:49:26.850000      1848.62        3.42219600e+00        8.88598519e-06  20.1540  19.6007
0202-03-01_14:49:27.066000      1848.84        3.47119300e+00        1.25315250e-05  20.1540  19.6007
0202-03-01_14:49:27.260000      1849.03        3.52094700e+00        1.51656302e-05  20.1540  19.6007
0202-03-01_14:49:27.465000      1849.24        3.57093700e+00        2.01524562e-05  20.1540  19.6007

File: chapter 5/cold_vs_warm/20K/ffj29/Ic/1_anneal/Ic_2024-03-01_14-50-20658785_f29-2400keV-0nA-20k.txt
# Ic = 4.52 A, n = 26.22 , Tavg = 19.98 K, f29-2400keV-0nA-20k
#datetime                        t_s     iHTS_A                vHTS_V                tHTS_K  tTAR_K
0202-03-01_14:49:58.312000      1880.09        4.91458100e-02       -9.47347800e-09  19.9932  19.8547
0202-03-01_14:49:58.516000      1880.29        4.79392100e-02       -5.48518000e-10  19.9932  19.8547
0202-03-01_14:49:58.720000      1880.49        9.70181300e-02       -8.60577800e-09  19.9932  19.8547
0202-03-01_14:49:58.920000      1880.69        1.48499900e-01       -4.14328800e-09  19.9944  19.6791
0202-03-01_14:49:59.125000      1880.90        1.96645600e-01        2.57212000e-10  19.9944  19.6791
0202-03-01_14:49:59.316000      1881.09        2.45970900e-01        5.05292000e-10  19.9944  19.6791
0202-03-01_14:49:59.510000      1881.28        2.97143900e-01       -9.28713800e-09  19.9944  19.6791
0202-03-01_14:49:59.734000      1881.51        3.44860400e-01       -1.44930480e-08  19.9944  19.6791
0202-03-01_14:49:59.945000      1881.72        3.95984500e-01       -2.50293880e-08  19.9930  19.7218
0202-03-01_14:50:00.150000      1881.92        4.45348300e-01       -2.03189880e-08  19.9930  19.7218
0202-03-01_14:50:00.355000      1882.13        4.92821400e-01       -2.28601280e-08  19.9930  19.7218
0202-03-01_14:50:00.560000      1882.33        5.45321200e-01       -1.99471180e-08  19.9930  19.7218
0202-03-01_14:50:00.805000      1882.58        5.94138900e-01       -2.24882580e-08  19.9930  19.7218
0202-03-01_14:50:01.020000      1882.79        6.44615900e-01       -2.31080480e-08  19.9923  19.8152
0202-03-01_14:50:01.215000      1882.99        6.93231800e-01       -2.70746980e-08  19.9923  19.8152
0202-03-01_14:50:01.406000      1883.18        7.37935400e-01       -3.35205080e-08  19.9923  19.8152
0202-03-01_14:50:01.598000      1883.37        7.92244400e-01       -3.01736480e-08  19.9923  19.8152
0202-03-01_14:50:01.810000      1883.58        8.41799800e-01       -2.15585680e-08  19.9923  19.8152
0202-03-01_14:50:02.030000      1883.80        8.90486900e-01       -1.91413880e-08  19.9985  19.6300
0202-03-01_14:50:02.223000      1884.00        9.40772700e-01       -1.37492180e-08  19.9985  19.6300
0202-03-01_14:50:02.430000      1884.20        9.90203300e-01       -1.42450580e-08  19.9985  19.6300
0202-03-01_14:50:02.620000      1884.39        1.03826000e+00       -1.49268180e-08  19.9985  19.6300
0202-03-01_14:50:02.832000      1884.60        1.08936100e+00       -1.94512880e-08  19.9985  19.6300
0202-03-01_14:50:03.035000      1884.81        1.14018900e+00       -2.93059380e-08  19.9763  19.8221
0202-03-01_14:50:03.230000      1885.00        1.18610300e+00       -3.43882180e-08  19.9763  19.8221
0202-03-01_14:50:03.438000      1885.21        1.23843400e+00       -4.02762180e-08  19.9763  19.8221
0202-03-01_14:50:03.633000      1885.40        1.28801900e+00       -3.08554180e-08  19.9763  19.8221
0202-03-01_14:50:03.836000      1885.61        1.33377500e+00       -2.81903180e-08  20.0073  19.7030
0202-03-01_14:50:04.043000      1885.82        1.38421000e+00       -2.85002180e-08  20.0073  19.7030
0202-03-01_14:50:04.250000      1886.02        1.43690200e+00       -3.07314580e-08  20.0073  19.7030
0202-03-01_14:50:04.453000      1886.22        1.48544800e+00       -2.54632480e-08  20.0073  19.7030
0202-03-01_14:50:04.645000      1886.42        1.53584600e+00       -3.20330180e-08  20.0073  19.7030
0202-03-01_14:50:04.867000      1886.64        1.58563300e+00       -3.04835380e-08  19.9756  19.6859
0202-03-01_14:50:05.074000      1886.85        1.63501000e+00       -3.56897680e-08  19.9756  19.6859
0202-03-01_14:50:05.280000      1887.05        1.68502200e+00       -3.16604880e-08  19.9756  19.6859
0202-03-01_14:50:05.473000      1887.24        1.73172400e+00       -3.17214880e-08  19.9756  19.6859
0202-03-01_14:50:05.684000      1887.45        1.78478400e+00       -3.28977880e-08  19.9756  19.6859
0202-03-01_14:50:05.887000      1887.66        1.83269700e+00       -4.17604580e-08  20.0033  19.6554
0202-03-01_14:50:06.082000      1887.86        1.88240300e+00       -4.41156680e-08  20.0033  19.6554
0202-03-01_14:50:06.277000      1888.05        1.93294200e+00       -5.33505380e-08  20.0033  19.6554
0202-03-01_14:50:06.470000      1888.24        1.98083200e+00       -5.30406380e-08  20.0033  19.6554
0202-03-01_14:50:06.660000      1888.43        2.03006500e+00       -5.80609380e-08  20.0033  19.6554
0202-03-01_14:50:06.883000      1888.65        2.08184100e+00       -4.90120080e-08  19.9898  19.5975
0202-03-01_14:50:07.080000      1888.85        2.13046700e+00       -4.96317980e-08  19.9898  19.5975
0202-03-01_14:50:07.280000      1889.05        2.17874900e+00       -4.40536880e-08  19.9898  19.5975
0202-03-01_14:50:07.480000      1889.25        2.23050000e+00       -4.45495180e-08  19.9898  19.5975
0202-03-01_14:50:07.670000      1889.44        2.28019700e+00       -3.70500580e-08  19.9898  19.5975
0202-03-01_14:50:07.867000      1889.64        2.32616600e+00       -3.76698480e-08  19.9804  19.8442
0202-03-01_14:50:08.062000      1889.83        2.37952500e+00       -3.43849580e-08  19.9804  19.8442
0202-03-01_14:50:08.254000      1890.03        2.42903600e+00       -4.32479580e-08  19.9804  19.8442
0202-03-01_14:50:08.460000      1890.23        2.47429400e+00       -3.78557880e-08  19.9804  19.8442
0202-03-01_14:50:08.656000      1890.43        2.52839300e+00       -4.10786880e-08  19.9804  19.8442
0202-03-01_14:50:08.860000      1890.63        2.57854800e+00       -3.50047480e-08  19.9940  19.6705
0202-03-01_14:50:09.060000      1890.83        2.62550800e+00       -4.39917080e-08  19.9940  19.6705
0202-03-01_14:50:09.254000      1891.03        2.67746300e+00       -3.56865180e-08  19.9940  19.6705
0202-03-01_14:50:09.445000      1891.22        2.72718600e+00       -4.23802480e-08  19.9940  19.6705
0202-03-01_14:50:09.652000      1891.42        2.77510000e+00       -4.02729680e-08  19.9940  19.6705
0202-03-01_14:50:09.860000      1891.63        2.82478900e+00       -4.58510780e-08  19.9813  19.7150
0202-03-01_14:50:10.066000      1891.84        2.87615800e+00       -3.65542280e-08  19.9813  19.7150
0202-03-01_14:50:10.258000      1892.03        2.92402100e+00       -3.02323680e-08  19.9813  19.7150
0202-03-01_14:50:10.450000      1892.22        2.97287600e+00       -2.75672680e-08  19.9813  19.7150
0202-03-01_14:50:10.645000      1892.42        3.02496200e+00       -3.19677780e-08  19.9813  19.7150
0202-03-01_14:50:10.855000      1892.63        3.07463600e+00       -3.90953680e-08  19.9914  19.8104
0202-03-01_14:50:11.066000      1892.84        3.12347900e+00       -4.18844180e-08  19.9914  19.8104
0202-03-01_14:50:11.273000      1893.04        3.17366200e+00       -3.89713880e-08  19.9914  19.8104
0202-03-01_14:50:11.465000      1893.24        3.22107800e+00       -4.43635380e-08  19.9914  19.8104
0202-03-01_14:50:11.670000      1893.45        3.27297600e+00       -4.20083180e-08  19.9914  19.8104
0202-03-01_14:50:11.880000      1893.65        3.32302300e+00       -5.43421180e-08  19.9952  19.6267
0202-03-01_14:50:12.074000      1893.85        3.37096300e+00       -5.01895280e-08  19.9952  19.6267
0202-03-01_14:50:12.270000      1894.04        3.42202600e+00       -5.21108780e-08  19.9952  19.6267
0202-03-01_14:50:12.465000      1894.24        3.47155300e+00       -4.48593380e-08  19.9952  19.6267
0202-03-01_14:50:12.656000      1894.43        3.51668100e+00       -4.64088080e-08  19.9952  19.6267
0202-03-01_14:50:12.867000      1894.64        3.57087700e+00       -3.84135180e-08  19.9775  19.8177
0202-03-01_14:50:13.060000      1894.83        3.62064200e+00       -3.55004980e-08  19.9775  19.8177
0202-03-01_14:50:13.254000      1895.03        3.66563900e+00       -2.77531280e-08  19.9775  19.8177
0202-03-01_14:50:13.465000      1895.24        3.71970100e+00       -3.24635280e-08  19.9775  19.8177
0202-03-01_14:50:13.656000      1895.43        3.76964500e+00       -3.53765480e-08  19.9775  19.8177
0202-03-01_14:50:13.863000      1895.63        3.81793200e+00       -4.13885080e-08  19.9981  19.6961
0202-03-01_14:50:14.060000      1895.83        3.86721300e+00       -4.46114180e-08  19.9981  19.6961
0202-03-01_14:50:14.258000      1896.03        3.91817800e+00       -4.12025680e-08  19.9981  19.6961
0202-03-01_14:50:14.457000      1896.23        3.96613300e+00       -2.44682380e-08  19.9981  19.6961
0202-03-01_14:50:14.664000      1896.44        4.01514500e+00       -2.06255380e-08  19.9981  19.6961
0202-03-01_14:50:14.870000      1896.64        4.06759300e+00       -2.46541780e-08  19.9720  19.6852
0202-03-01_14:50:15.062000      1896.84        4.11549100e+00       -2.22989780e-08  19.9720  19.6852
0202-03-01_14:50:15.273000      1897.04        4.16391200e+00       -1.81463780e-08  19.9720  19.6852
0202-03-01_14:50:15.470000      1897.24        4.21640700e+00        8.81172000e-10  19.9720  19.6852
0202-03-01_14:50:15.660000      1897.43        4.26621100e+00        6.52126200e-09  19.9720  19.6852
0202-03-01_14:50:15.875000      1897.65        4.31115500e+00        1.91649820e-08  19.9977  19.8397
0202-03-01_14:50:16.074000      1897.85        4.36556500e+00        3.47217120e-08  19.9977  19.8397
0202-03-01_14:50:16.277000      1898.05        4.41482900e+00        5.71581220e-08  19.9977  19.8397
0202-03-01_14:50:16.473000      1898.25        4.46265400e+00        1.05625702e-07  19.9977  19.8397
0202-03-01_14:50:16.668000      1898.44        4.51424300e+00        1.53783392e-07  19.9977  19.8397
0202-03-01_14:50:16.880000      1898.65        4.56420000e+00        2.10494192e-07  19.9859  19.5964
0202-03-01_14:50:17.070000      1898.84        4.61029800e+00        3.12821542e-07  19.9859  19.5964
0202-03-01_14:50:17.266000      1899.04        4.66299600e+00        4.10934392e-07  19.9859  19.5964
0202-03-01_14:50:17.457000      1899.23        4.71275800e+00        5.38797222e-07  19.9859  19.5964
0202-03-01_14:50:17.652000      1899.43        4.76146900e+00        7.54050512e-07  19.9859  19.5964
0202-03-01_14:50:17.850000      1899.62        4.81024800e+00        9.64779202e-07  19.9755  19.8482
0202-03-01_14:50:18.047000      1899.82        4.86177600e+00        1.22007077e-06  19.9755  19.8482
0202-03-01_14:50:18.254000      1900.02        4.91140600e+00        1.70220554e-06  19.9755  19.8482
0202-03-01_14:50:18.453000      1900.22        4.95911200e+00        2.11479986e-06  19.9755  19.8482
0202-03-01_14:50:18.664000      1900.44        5.01061100e+00        3.69253769e-06  19.9755  19.8482
0202-03-01_14:50:18.867000      1900.64        5.05938900e+00        3.87816485e-06  20.0104  19.6694
0202-03-01_14:50:19.070000      1900.84        5.10873200e+00        5.72216452e-06  20.0104  19.6694
0202-03-01_14:50:19.260000      1901.03        5.15974200e+00        7.20736770e-06  20.0104  19.6694
0202-03-01_14:50:19.473000      1901.24        5.20803700e+00        8.85786880e-06  20.0104  19.6694
0202-03-01_14:50:19.664000      1901.44        5.25801500e+00        1.04499238e-05  20.0104  19.6694
0202-03-01_14:50:19.870000      1901.64        5.30963700e+00        1.16963217e-05  19.9831  19.7174
0202-03-01_14:50:20.066000      1901.84        5.35547200e+00        1.62426683e-05  19.9831  19.7174
0202-03-01_14:50:20.273000      1902.05        5.40806700e+00        2.11669007e-05  19.9831  19.7174

File: chapter 5/cold_vs_warm/20K/ffj29/Ic/1_anneal/Ic_2024-03-01_14-50-52681476_f29-2400keV-15nA-20k.txt
# Ic = 2.90 A, n = 23.41 , Tavg = 20.14 K, f29-2400keV-15nA-20k
#datetime                        t_s     iHTS_A                vHTS_V                tHTS_K  tTAR_K
0202-03-01_14:50:37.720000      1919.49        2.15505800e-02        1.04899305e-08  20.1626  19.6013
0202-03-01_14:50:37.918000      1919.69        4.95428800e-02        1.11097205e-08  20.1477  19.8505
0202-03-01_14:50:38.110000      1919.88        9.87128700e-02        1.91050105e-08  20.1477  19.8505
0202-03-01_14:50:38.312000      1920.09        1.44382700e-01        1.27211805e-08  20.1477  19.8505
0202-03-01_14:50:38.523000      1920.29        1.97724100e-01        1.60060605e-08  20.1477  19.8505
0202-03-01_14:50:38.715000      1920.49        2.47205200e-01        1.16675305e-08  20.1477  19.8505
0202-03-01_14:50:38.918000      1920.69        2.95356600e-01        1.78034505e-08  20.1500  19.6231
0202-03-01_14:50:39.120000      1920.89        3.44634400e-01        1.71216805e-08  20.1500  19.6231
0202-03-01_14:50:39.312000      1921.09        3.95660500e-01        1.89190705e-08  20.1500  19.6231
0202-03-01_14:50:39.530000      1921.30        4.43936500e-01        1.12336805e-08  20.1500  19.6231
0202-03-01_14:50:39.746000      1921.52        4.95043900e-01        1.12336805e-08  20.1500  19.6231
0202-03-01_14:50:39.945000      1921.72        5.43403000e-01        9.99410050e-09  20.1435  19.7267
0202-03-01_14:50:40.145000      1921.92        5.92176200e-01        1.31550305e-08  20.1435  19.7267
0202-03-01_14:50:40.355000      1922.13        6.43174200e-01        1.69977205e-08  20.1435  19.7267
0202-03-01_14:50:40.547000      1922.32        6.92612300e-01        2.09025305e-08  20.1435  19.7267
0202-03-01_14:50:40.777000      1922.55        7.37397600e-01        2.16467005e-08  20.1435  19.7267
0202-03-01_14:50:41.004000      1922.78        7.92971100e-01        2.61098805e-08  20.1510  19.8035
0202-03-01_14:50:41.195000      1922.97        8.37981100e-01        2.69157405e-08  20.1510  19.8035
0202-03-01_14:50:41.390000      1923.16        8.90691700e-01        2.78454205e-08  20.1510  19.8035
0202-03-01_14:50:41.594000      1923.37        9.40509700e-01        3.26797805e-08  20.1510  19.8035
0202-03-01_14:50:41.840000      1923.61        9.88760500e-01        3.92495505e-08  20.1510  19.8035
0202-03-01_14:50:42.040000      1923.81        1.04025900e+00        4.09229805e-08  20.1509  19.6274
0202-03-01_14:50:42.242000      1924.02        1.08928400e+00        4.48896405e-08  20.1509  19.6274
0202-03-01_14:50:42.438000      1924.21        1.13614600e+00        4.50755705e-08  20.1509  19.6274
0202-03-01_14:50:42.630000      1924.40        1.18840800e+00        4.16667305e-08  20.1509  19.6274
0202-03-01_14:50:42.840000      1924.61        1.23863500e+00        3.68943505e-08  20.1368  19.8237
0202-03-01_14:50:43.047000      1924.82        1.28591500e+00        3.98073605e-08  20.1368  19.8237
0202-03-01_14:50:43.250000      1925.02        1.33718400e+00        4.39599505e-08  20.1368  19.8237
0202-03-01_14:50:43.460000      1925.23        1.38777300e+00        4.91661905e-08  20.1368  19.8237
0202-03-01_14:50:43.660000      1925.43        1.43519700e+00        5.31948205e-08  20.1368  19.8237
0202-03-01_14:50:43.860000      1925.63        1.48595900e+00        4.96620205e-08  20.1685  19.6909
0202-03-01_14:50:44.060000      1925.83        1.53438900e+00        5.19552405e-08  20.1685  19.6909
0202-03-01_14:50:44.250000      1926.02        1.58333700e+00        5.07776405e-08  20.1685  19.6909
0202-03-01_14:50:44.445000      1926.22        1.63464200e+00        5.25130505e-08  20.1685  19.6909
0202-03-01_14:50:44.640000      1926.41        1.68451200e+00        5.41245005e-08  20.1685  19.6909
0202-03-01_14:50:44.850000      1926.62        1.73269500e+00        4.96620205e-08  20.1400  19.6999
0202-03-01_14:50:45.066000      1926.84        1.78359000e+00        5.86489705e-08  20.1400  19.6999
0202-03-01_14:50:45.258000      1927.03        1.83337300e+00        5.23271105e-08  20.1400  19.6999
0202-03-01_14:50:45.465000      1927.24        1.87837800e+00        5.46823105e-08  20.1400  19.6999
0202-03-01_14:50:45.660000      1927.43        1.93231700e+00        5.33807505e-08  20.1400  19.6999
0202-03-01_14:50:45.860000      1927.63        1.98223500e+00        5.81531305e-08  20.1633  19.8332
0202-03-01_14:50:46.062000      1927.83        2.02504500e+00        5.80911505e-08  20.1633  19.8332
0202-03-01_14:50:46.254000      1928.03        2.07875100e+00        5.89588605e-08  20.1633  19.8332
0202-03-01_14:50:46.450000      1928.22        2.13109200e+00        6.16859305e-08  20.1633  19.8332
0202-03-01_14:50:46.652000      1928.42        2.18082900e+00        6.57147305e-08  20.1633  19.8332
0202-03-01_14:50:46.860000      1928.63        2.22843700e+00        6.50951605e-08  20.1625  19.6015
0202-03-01_14:50:47.055000      1928.83        2.27991300e+00        6.73885405e-08  20.1625  19.6015
0202-03-01_14:50:47.258000      1929.03        2.32979900e+00        6.83182305e-08  20.1625  19.6015
0202-03-01_14:50:47.453000      1929.22        2.37661100e+00        6.83182305e-08  20.1625  19.6015
0202-03-01_14:50:47.652000      1929.42        2.42853200e+00        7.03015505e-08  20.1625  19.6015
0202-03-01_14:50:47.863000      1929.63        2.47869300e+00        6.50953205e-08  20.1489  19.8576
0202-03-01_14:50:48.074000      1929.85        2.52660100e+00        7.78010105e-08  20.1489  19.8576
0202-03-01_14:50:48.277000      1930.05        2.57805000e+00        7.92885005e-08  20.1489  19.8576
0202-03-01_14:50:48.484000      1930.26        2.62603400e+00        8.80275405e-08  20.1489  19.8576
0202-03-01_14:50:48.688000      1930.46        2.67687900e+00        9.11264905e-08  20.1489  19.8576
0202-03-01_14:50:48.895000      1930.67        2.72737400e+00        1.03398320e-07  20.1468  19.6259
0202-03-01_14:50:49.098000      1930.87        2.77543500e+00        1.29739380e-07  20.1468  19.6259
0202-03-01_14:50:49.290000      1931.06        2.82602300e+00        1.65687180e-07  20.1468  19.6259
0202-03-01_14:50:49.492000      1931.27        2.87116700e+00        2.12729210e-07  20.1468  19.6259
0202-03-01_14:50:49.688000      1931.46        2.92260000e+00        3.08052850e-07  20.1468  19.6259
0202-03-01_14:50:49.887000      1931.66        2.97511600e+00        4.06723360e-07  20.1477  19.7333
0202-03-01_14:50:50.094000      1931.87        3.02446800e+00        5.55286930e-07  20.1477  19.7333
0202-03-01_14:50:50.290000      1932.06        3.07252900e+00        8.24027710e-07  20.1477  19.7333
0202-03-01_14:50:50.480000      1932.25        3.12377000e+00        1.11222988e-06  20.1477  19.7333
0202-03-01_14:50:50.676000      1932.45        3.17351700e+00        2.37158040e-06  20.1477  19.7333
0202-03-01_14:50:50.887000      1932.66        3.21962800e+00        2.57319797e-06  20.1514  19.8036
0202-03-01_14:50:51.094000      1932.87        3.27323200e+00        4.44539645e-06  20.1514  19.8036
0202-03-01_14:50:51.297000      1933.07        3.32244700e+00        5.91181867e-06  20.1514  19.8036
0202-03-01_14:50:51.500000      1933.27        3.36949400e+00        7.39745437e-06  20.1514  19.8036
0202-03-01_14:50:51.695000      1933.47        3.42188600e+00        9.40798977e-06  20.1514  19.8036
0202-03-01_14:50:51.902000      1933.68        3.47194600e+00        1.25807547e-05  20.1443  19.7526
0202-03-01_14:50:52.105000      1933.88        3.51835000e+00        1.59685246e-05  20.1443  19.7526
0202-03-01_14:50:52.305000      1934.08        3.57057600e+00        2.15106829e-05  20.1443  19.7526

File: chapter 5/cold_vs_warm/20K/ffj29/Ic/1_anneal/Ic_2024-03-01_14-52-26044594_f29-2400keV-15nA-20k.txt
# Ic = 2.90 A, n = 23.19 , Tavg = 20.14 K, f29-2400keV-15nA-20k
#datetime                        t_s     iHTS_A                vHTS_V                tHTS_K  tTAR_K
0202-03-01_14:52:11.098000      2012.87        4.95719700e-02        3.37351210e-08  20.1487  19.8038
0202-03-01_14:52:11.293000      2013.07        4.60130100e-02        4.79902710e-08  20.1487  19.8038
0202-03-01_14:52:11.490000      2013.26        9.84223400e-02        4.70605910e-08  20.1487  19.8038
0202-03-01_14:52:11.695000      2013.47        1.47915300e-01        5.47459810e-08  20.1487  19.8038
0202-03-01_14:52:11.900000      2013.67        1.95881700e-01        4.71225710e-08  20.1330  19.7413
0202-03-01_14:52:12.098000      2013.87        2.47560900e-01        5.48079510e-08  20.1330  19.7413
0202-03-01_14:52:12.300000      2014.07        2.97025700e-01        5.74730510e-08  20.1330  19.7413
0202-03-01_14:52:12.492000      2014.27        3.44908400e-01        6.20594910e-08  20.1330  19.7413
0202-03-01_14:52:12.688000      2014.46        3.93260000e-01        6.26173010e-08  20.1330  19.7413
0202-03-01_14:52:12.895000      2014.67        4.45587700e-01        6.50964510e-08  20.1333  19.8234
0202-03-01_14:52:13.094000      2014.86        4.93617400e-01        7.03026810e-08  20.1333  19.8234
0202-03-01_14:52:13.285000      2015.06        5.42536000e-01        6.86292510e-08  20.1333  19.8234
0202-03-01_14:52:13.480000      2015.25        5.93852000e-01        6.68318610e-08  20.1333  19.8234
0202-03-01_14:52:13.670000      2015.45        6.43659600e-01        6.94969610e-08  20.1333  19.8234
0202-03-01_14:52:13.883000      2015.66        6.89504600e-01        6.50964510e-08  20.1680  19.6927
0202-03-01_14:52:14.082000      2015.86        7.42804400e-01        7.16042410e-08  20.1680  19.6927
0202-03-01_14:52:14.273000      2016.05        7.91969400e-01        6.52204110e-08  20.1680  19.6927
0202-03-01_14:52:14.470000      2016.24        8.37977600e-01        7.52609110e-08  20.1680  19.6927
0202-03-01_14:52:14.676000      2016.45        8.92150100e-01        7.15418310e-08  20.1680  19.6927
0202-03-01_14:52:14.883000      2016.65        9.41027200e-01        7.62519610e-08  20.1359  19.6959
0202-03-01_14:52:15.090000      2016.86        9.88921200e-01        7.46403410e-08  20.1359  19.6959
0202-03-01_14:52:15.280000      2017.05        1.04001100e+00        7.96606310e-08  20.1359  19.6959
0202-03-01_14:52:15.473000      2017.25        1.08934800e+00        7.79252210e-08  20.1359  19.6959
0202-03-01_14:52:15.670000      2017.44        1.13542500e+00        7.87309510e-08  20.1359  19.6959
0202-03-01_14:52:15.875000      2017.65        1.18845900e+00        7.73674110e-08  20.1610  19.8369
0202-03-01_14:52:16.070000      2017.84        1.23844300e+00        7.69955410e-08  20.1610  19.8369
0202-03-01_14:52:16.273000      2018.05        1.28354200e+00        7.47023210e-08  20.1610  19.8369
0202-03-01_14:52:16.470000      2018.24        1.33702800e+00        7.47643010e-08  20.1610  19.8369
0202-03-01_14:52:16.660000      2018.43        1.38716700e+00        7.81731410e-08  20.1610  19.8369
0202-03-01_14:52:16.870000      2018.64        1.43270400e+00        7.97226110e-08  20.1490  19.5998
0202-03-01_14:52:17.062000      2018.84        1.48628400e+00        7.56320010e-08  20.1490  19.5998
0202-03-01_14:52:17.266000      2019.04        1.53606300e+00        7.17893110e-08  20.1490  19.5998
0202-03-01_14:52:17.470000      2019.24        1.58270200e+00        7.86069910e-08  20.1490  19.5998
0202-03-01_14:52:17.670000      2019.45        1.63541900e+00        8.83376810e-08  20.1490  19.5998
0202-03-01_14:52:17.887000      2019.66        1.68516000e+00        8.26356210e-08  20.1406  19.8547
0202-03-01_14:52:18.105000      2019.88        1.73366300e+00        8.10861410e-08  20.1406  19.8547
0202-03-01_14:52:18.297000      2020.07        1.78394300e+00        7.10455610e-08  20.1406  19.8547
0202-03-01_14:52:18.490000      2020.26        1.83177400e+00        7.07976510e-08  20.1406  19.8547
0202-03-01_14:52:18.680000      2020.45        1.88040000e+00        6.97440110e-08  20.1406  19.8547
0202-03-01_14:52:18.890000      2020.66        1.93316600e+00        7.53221110e-08  20.1615  19.6640
0202-03-01_14:52:19.098000      2020.87        1.98128000e+00        7.58179410e-08  20.1615  19.6640
0202-03-01_14:52:19.300000      2021.07        2.03082300e+00        7.91648010e-08  20.1615  19.6640
0202-03-01_14:52:19.492000      2021.26        2.08172600e+00        8.51147710e-08  20.1615  19.6640
0202-03-01_14:52:19.700000      2021.47        2.12988500e+00        9.45975510e-08  20.1615  19.6640
0202-03-01_14:52:19.910000      2021.68        2.18077700e+00        9.62090010e-08  20.1510  19.8486
0202-03-01_14:52:20.130000      2021.90        2.23183100e+00        9.44116110e-08  20.1510  19.8486
0202-03-01_14:52:20.330000      2022.10        2.27923800e+00        8.37512410e-08  20.1510  19.8486
0202-03-01_14:52:20.530000      2022.31        2.33007400e+00        8.64166910e-08  20.1510  19.8486
0202-03-01_14:52:20.734000      2022.51        2.37501300e+00        8.10872210e-08  20.1510  19.8486
0202-03-01_14:52:20.957000      2022.73        2.42958100e+00        7.38983910e-08  20.1503  19.8067
0202-03-01_14:52:21.160000      2022.93        2.47827800e+00        6.68327910e-08  20.1503  19.8067
0202-03-01_14:52:21.360000      2023.13        2.52681500e+00        6.75145610e-08  20.1503  19.8067
0202-03-01_14:52:21.562000      2023.33        2.57810400e+00        8.41868910e-08  20.1503  19.8067
0202-03-01_14:52:21.800000      2023.57        2.62789900e+00        9.36076910e-08  20.1503  19.8067
0202-03-01_14:52:22.020000      2023.79        2.68023400e+00        1.08792521e-07  20.1559  19.6292
0202-03-01_14:52:22.215000      2023.99        2.72551600e+00        1.16787811e-07  20.1559  19.6292
0202-03-01_14:52:22.418000      2024.19        2.77443600e+00        1.34761701e-07  20.1559  19.6292
0202-03-01_14:52:22.630000      2024.40        2.82662400e+00        1.88373471e-07  20.1559  19.6292
0202-03-01_14:52:22.850000      2024.62        2.87700800e+00        2.37770681e-07  20.1480  19.8263
0202-03-01_14:52:23.060000      2024.83        2.92251700e+00        3.29995321e-07  20.1480  19.8263
0202-03-01_14:52:23.258000      2025.03        2.97529300e+00        4.35297521e-07  20.1480  19.8263
0202-03-01_14:52:23.450000      2025.22        3.02119400e+00        5.72085021e-07  20.1480  19.8263
0202-03-01_14:52:23.656000      2025.43        3.07453700e+00        8.83095281e-07  20.1480  19.8263
0202-03-01_14:52:23.863000      2025.63        3.12431000e+00        1.18573839e-06  20.1686  19.6921
0202-03-01_14:52:24.070000      2025.84        3.17235000e+00        1.58432488e-06  20.1686  19.6921
0202-03-01_14:52:24.266000      2026.04        3.22350900e+00        2.79049681e-06  20.1686  19.6921
0202-03-01_14:52:24.460000      2026.23        3.27132500e+00        4.06131275e-06  20.1686  19.6921
0202-03-01_14:52:24.668000      2026.44        3.32018800e+00        5.45187196e-06  20.1686  19.6921
0202-03-01_14:52:24.870000      2026.64        3.37257100e+00        8.09837216e-06  20.1381  19.7003
0202-03-01_14:52:25.070000      2026.84        3.42278700e+00        1.01139889e-05  20.1381  19.7003
0202-03-01_14:52:25.266000      2027.04        3.45415100e+00        1.12754120e-05  20.1381  19.7003
0202-03-01_14:52:25.457000      2027.23        3.52074000e+00        1.61438565e-05  20.1381  19.7003
0202-03-01_14:52:25.650000      2027.42        3.57099700e+00        2.07005470e-05  20.1381  19.7003

File: chapter 5/cold_vs_warm/20K/ffj29/Ic/1_anneal/Ic_2024-03-01_14-53-43350770_f29-2400keV-15nA-20k.txt
# Ic = 2.89 A, n = 22.33 , Tavg = 20.14 K, f29-2400keV-15nA-20k
#datetime                        t_s     iHTS_A                vHTS_V                tHTS_K  tTAR_K
0202-03-01_14:53:28.290000      2090.06        4.91428000e-02       -8.71115350e-09  20.1414  19.8614
0202-03-01_14:53:28.484000      2090.26        4.93387000e-02       -1.70752350e-09  20.1414  19.8614
0202-03-01_14:53:28.690000      2090.46        9.39651300e-02        6.34974650e-09  20.1414  19.8614
0202-03-01_14:53:28.890000      2090.66        1.48072300e-01        6.22578650e-09  20.1582  19.6262
0202-03-01_14:53:29.090000      2090.86        1.97658700e-01        2.87892650e-09  20.1582  19.6262
0202-03-01_14:53:29.290000      2091.06        2.42953100e-01        9.75859650e-09  20.1582  19.6262
0202-03-01_14:53:29.480000      2091.25        2.96747100e-01        1.63283665e-08  20.1582  19.6262
0202-03-01_14:53:29.676000      2091.45        3.46476000e-01        2.07908565e-08  20.1582  19.6262
0202-03-01_14:53:29.890000      2091.66        3.91697700e-01        2.55012665e-08  20.1353  19.7671
0202-03-01_14:53:30.086000      2091.86        4.45779600e-01        2.69887565e-08  20.1353  19.7671
0202-03-01_14:53:30.297000      2092.07        4.94901700e-01        3.33725965e-08  20.1353  19.7671
0202-03-01_14:53:30.492000      2092.26        5.43237000e-01        2.89720865e-08  20.1353  19.7671
0202-03-01_14:53:30.695000      2092.47        5.93748100e-01        2.21543965e-08  20.1353  19.7671
0202-03-01_14:53:30.906000      2092.68        6.43600200e-01        1.03776565e-08  20.1578  19.6205
0202-03-01_14:53:31.110000      2092.88        6.91986000e-01        5.66616650e-09  20.1578  19.6205
0202-03-01_14:53:31.300000      2093.07        7.42175100e-01        1.36600065e-08  20.1578  19.6205
0202-03-01_14:53:31.496000      2093.27        7.90344200e-01        2.35142965e-08  20.1578  19.6205
0202-03-01_14:53:31.688000      2093.46        8.38905100e-01        2.98361565e-08  20.1578  19.6205
0202-03-01_14:53:31.910000      2093.68        8.91277400e-01        3.05179265e-08  20.1530  19.6324
0202-03-01_14:53:32.100000      2093.88        9.39048800e-01        3.56621765e-08  20.1530  19.6324
0202-03-01_14:53:32.310000      2094.08        9.88252300e-01        4.26038165e-08  20.1530  19.6324
0202-03-01_14:53:32.500000      2094.27        1.03995700e+00        4.39673565e-08  20.1530  19.6324
0202-03-01_14:53:32.695000      2094.47        1.08966200e+00        3.83272765e-08  20.1530  19.6324
0202-03-01_14:53:32.890000      2094.66        1.13433300e+00        3.90710165e-08  20.1360  19.8306
0202-03-01_14:53:33.086000      2094.86        1.18882900e+00        3.61580065e-08  20.1360  19.8306
0202-03-01_14:53:33.280000      2095.05        1.23844100e+00        3.73975865e-08  20.1360  19.8306
0202-03-01_14:53:33.473000      2095.24        1.28629100e+00        2.97121965e-08  20.1360  19.8306
0202-03-01_14:53:33.670000      2095.44        1.33585000e+00        3.65918665e-08  20.1360  19.8306
0202-03-01_14:53:33.867000      2095.64        1.38686000e+00        3.84512265e-08  20.1671  19.6506
0202-03-01_14:53:34.062000      2095.83        1.43647500e+00        3.53522865e-08  20.1671  19.6506
0202-03-01_14:53:34.258000      2096.03        1.48099700e+00        3.83272765e-08  20.1671  19.6506
0202-03-01_14:53:34.457000      2096.23        1.53567300e+00        4.11163265e-08  20.1671  19.6506
0202-03-01_14:53:34.656000      2096.43        1.58551500e+00        5.12808765e-08  20.1671  19.6506
0202-03-01_14:53:34.860000      2096.63        1.63221300e+00        5.61152365e-08  20.1304  19.7369
0202-03-01_14:53:35.070000      2096.84        1.68463100e+00        6.00818865e-08  20.1304  19.7369
0202-03-01_14:53:35.266000      2097.04        1.73463800e+00        6.28089665e-08  20.1304  19.7369
0202-03-01_14:53:35.470000      2097.24        1.78004200e+00        5.37600365e-08  20.1304  19.7369
0202-03-01_14:53:35.668000      2097.44        1.83339400e+00        4.63845365e-08  20.1304  19.7369
0202-03-01_14:53:35.867000      2097.64        1.88332900e+00        4.22939265e-08  20.1534  19.7972
0202-03-01_14:53:36.066000      2097.84        1.93065700e+00        4.58267265e-08  20.1534  19.7972
0202-03-01_14:53:36.266000      2098.04        1.98240000e+00        6.07016765e-08  20.1534  19.7972
0202-03-01_14:53:36.477000      2098.25        2.03223400e+00        6.38006265e-08  20.1534  19.7972
0202-03-01_14:53:36.676000      2098.45        2.08055000e+00        6.74573865e-08  20.1534  19.7972
0202-03-01_14:53:36.883000      2098.65        2.13143700e+00        6.26231365e-08  20.1453  19.6018
0202-03-01_14:53:37.082000      2098.85        2.17943100e+00        5.96483665e-08  20.1453  19.6018
0202-03-01_14:53:37.285000      2099.06        2.22892800e+00        6.02683165e-08  20.1453  19.6018
0202-03-01_14:53:37.484000      2099.26        2.27996000e+00        5.24590165e-08  20.1453  19.6018
0202-03-01_14:53:37.680000      2099.45        2.32980000e+00        5.71074465e-08  20.1453  19.6018
0202-03-01_14:53:37.890000      2099.66        2.37576300e+00        5.83470165e-08  20.1388  19.8595
0202-03-01_14:53:38.090000      2099.86        2.42970800e+00        5.84089965e-08  20.1388  19.8595
0202-03-01_14:53:38.285000      2100.06        2.47920400e+00        5.22730865e-08  20.1388  19.8595
0202-03-01_14:53:38.480000      2100.25        2.52422400e+00        5.95865965e-08  20.1388  19.8595
0202-03-01_14:53:38.670000      2100.45        2.57791400e+00        6.70860565e-08  20.1388  19.8595
0202-03-01_14:53:38.883000      2100.66        2.62821300e+00        8.01016365e-08  20.1550  19.6218
0202-03-01_14:53:39.080000      2100.85        2.67581200e+00        9.09479565e-08  20.1550  19.6218
0202-03-01_14:53:39.277000      2101.05        2.72663500e+00        1.06132806e-07  20.1550  19.6218
0202-03-01_14:53:39.480000      2101.25        2.77503000e+00        1.10657276e-07  20.1550  19.6218
0202-03-01_14:53:39.676000      2101.45        2.82458900e+00        1.57389416e-07  20.1550  19.6218
0202-03-01_14:53:39.870000      2101.64        2.87593100e+00        1.94700756e-07  20.1310  19.7676
0202-03-01_14:53:40.082000      2101.85        2.92392500e+00        3.00622817e-07  20.1310  19.7676
0202-03-01_14:53:40.280000      2102.05        2.97396400e+00        4.07350606e-07  20.1310  19.7676
0202-03-01_14:53:40.490000      2102.26        3.02506100e+00        6.12191106e-07  20.1310  19.7676
0202-03-01_14:53:40.688000      2102.46        3.07125700e+00        7.97260306e-07  20.1310  19.7676
0202-03-01_14:53:40.902000      2102.67        3.12431600e+00        1.18778981e-06  20.1484  19.7643
0202-03-01_14:53:41.113000      2102.88        3.17304600e+00        2.47453521e-06  20.1484  19.7643
0202-03-01_14:53:41.324000      2103.09        3.22183100e+00        2.67125646e-06  20.1484  19.7643
0202-03-01_14:53:41.516000      2103.29        3.27343500e+00        3.86329799e-06  20.1484  19.7643
0202-03-01_14:53:41.707000      2103.48        3.31825300e+00        5.10926121e-06  20.1484  19.7643
0202-03-01_14:53:41.918000      2103.69        3.37286200e+00        7.76134128e-06  20.1303  19.7821
0202-03-01_14:53:42.120000      2103.89        3.42222400e+00        9.32680608e-06  20.1303  19.7821
0202-03-01_14:53:42.330000      2104.10        3.46897200e+00        1.20298328e-05  20.1303  19.7821
0202-03-01_14:53:42.535000      2104.31        3.52218700e+00        1.61960590e-05  20.1303  19.7821
0202-03-01_14:53:42.740000      2104.51        3.56927500e+00        1.91004020e-05  20.1303  19.7821
0202-03-01_14:53:42.970000      2104.74        3.62265400e+00        2.51328168e-05  20.1355  19.8281
