Repository: shortlab/2025-devitre-PhD

# 2025-devitre-PhD
Data repository for Alexis Devitre's PhD thesis

File: chapter 5/cold_vs_warm/20K/ffj29/Ic/1_anneal/Ic_2024-03-01_14-55-23342581_f29-2400keV-15nA-20k.txt
# Ic = 2.91 A, n = 22.95 , Tavg = 20.14 K, f29-2400keV-15nA-20k
#datetime                        t_s     iHTS_A                vHTS_V                tHTS_K  tTAR_K
0202-03-01_14:55:08.195000      2189.97        4.95778700e-02        1.90833245e-08  20.1528  19.8687
0202-03-01_14:55:08.387000      2190.16        4.49295500e-02        2.47853945e-08  20.1528  19.8687
0202-03-01_14:55:08.594000      2190.36        9.84594400e-02        3.28426645e-08  20.1528  19.8687
0202-03-01_14:55:08.805000      2190.58        1.49178400e-01        3.73051445e-08  20.1528  19.8687
0202-03-01_14:55:09.016000      2190.79        1.97832900e-01        3.63754645e-08  20.1575  19.6139
0202-03-01_14:55:09.210000      2190.98        2.47737900e-01        4.22634645e-08  20.1575  19.6139
0202-03-01_14:55:09.418000      2191.19        2.95571700e-01        4.05900345e-08  20.1575  19.6139
0202-03-01_14:55:09.610000      2191.38        3.45501000e-01        4.69738645e-08  20.1575  19.6139
0202-03-01_14:55:09.820000      2191.59        3.95192900e-01        5.00108345e-08  20.1575  19.6139
0202-03-01_14:55:10.020000      2191.79        4.42244600e-01        6.06092445e-08  20.1370  19.8097
0202-03-01_14:55:10.227000      2192.00        4.95056100e-01        6.14769545e-08  20.1370  19.8097
0202-03-01_14:55:10.434000      2192.21        5.44472000e-01        6.62497345e-08  20.1370  19.8097
0202-03-01_14:55:10.637000      2192.41        5.92071300e-01        6.19743745e-08  20.1370  19.8097
0202-03-01_14:55:10.844000      2192.62        6.44306200e-01        6.95374045e-08  20.1469  19.7346
0202-03-01_14:55:11.040000      2192.81        6.93092800e-01        7.10876745e-08  20.1469  19.7346
0202-03-01_14:55:11.258000      2193.03        7.37769800e-01        7.70996445e-08  20.1469  19.7346
0202-03-01_14:55:11.453000      2193.22        7.92163500e-01        7.59840145e-08  20.1469  19.7346
0202-03-01_14:55:11.656000      2193.43        8.41693600e-01        7.94548445e-08  20.1469  19.7346
0202-03-01_14:55:11.850000      2193.62        8.89753000e-01        7.99506745e-08  20.1525  19.6614
0202-03-01_14:55:12.047000      2193.82        9.38593000e-01        8.04465045e-08  20.1525  19.6614
0202-03-01_14:55:12.250000      2194.02        9.90574900e-01        8.40412945e-08  20.1525  19.6614
0202-03-01_14:55:12.440000      2194.21        1.03852800e+00        8.76980545e-08  20.1525  19.6614
0202-03-01_14:55:12.650000      2194.42        1.08778200e+00        8.01985945e-08  20.1525  19.6614
0202-03-01_14:55:12.850000      2194.62        1.13952600e+00        7.34428745e-08  20.1440  19.8378
0202-03-01_14:55:13.050000      2194.82        1.18944400e+00        6.91043445e-08  20.1440  19.8378
0202-03-01_14:55:13.254000      2195.03        1.23512000e+00        7.62939145e-08  20.1440  19.8378
0202-03-01_14:55:13.453000      2195.23        1.28797300e+00        9.19126245e-08  20.1440  19.8378
0202-03-01_14:55:13.660000      2195.43        1.33803700e+00        1.00403755e-07  20.1440  19.8378
0202-03-01_14:55:13.863000      2195.63        1.38642600e+00        1.01643335e-07  20.1723  19.6413
0202-03-01_14:55:14.074000      2195.85        1.43792100e+00        9.43917945e-08  20.1723  19.6413
0202-03-01_14:55:14.273000      2196.04        1.48651000e+00        9.71808445e-08  20.1723  19.6413
0202-03-01_14:55:14.465000      2196.24        1.53217500e+00        1.04370415e-07  20.1723  19.6413
0202-03-01_14:55:14.670000      2196.44        1.58599500e+00        1.10692275e-07  20.1723  19.6413
0202-03-01_14:55:14.870000      2196.64        1.63544500e+00        1.14287055e-07  20.1437  19.7825
0202-03-01_14:55:15.080000      2196.85        1.68261100e+00        1.07593325e-07  20.1437  19.7825
0202-03-01_14:55:15.280000      2197.05        1.73467000e+00        1.07221445e-07  20.1437  19.7825
0202-03-01_14:55:15.473000      2197.25        1.78421000e+00        1.05052185e-07  20.1437  19.7825
0202-03-01_14:55:15.684000      2197.46        1.82890800e+00        1.07779265e-07  20.1437  19.7825
0202-03-01_14:55:15.880000      2197.65        1.88329900e+00        1.02511045e-07  20.1658  19.7561
0202-03-01_14:55:16.074000      2197.85        1.93327700e+00        1.06105825e-07  20.1658  19.7561
0202-03-01_14:55:16.280000      2198.05        1.97781300e+00        1.04928225e-07  20.1658  19.7561
0202-03-01_14:55:16.477000      2198.25        2.03230300e+00        1.05113425e-07  20.1658  19.7561
0202-03-01_14:55:16.670000      2198.44        2.08219300e+00        1.13293535e-07  20.1658  19.7561
0202-03-01_14:55:16.883000      2198.66        2.12769500e+00        1.14283715e-07  20.1405  19.6306
0202-03-01_14:55:17.090000      2198.86        2.18117300e+00        1.16452605e-07  20.1405  19.6306
0202-03-01_14:55:17.300000      2199.07        2.23050900e+00        1.03746915e-07  20.1405  19.6306
0202-03-01_14:55:17.508000      2199.28        2.27841100e+00        1.04056805e-07  20.1405  19.6306
0202-03-01_14:55:17.703000      2199.48        2.32976000e+00        1.10750535e-07  20.1405  19.6306
0202-03-01_14:55:17.902000      2199.67        2.37986400e+00        1.12919805e-07  20.1507  19.8658
0202-03-01_14:55:18.110000      2199.88        2.42536900e+00        1.18745825e-07  20.1507  19.8658
0202-03-01_14:55:18.310000      2200.08        2.47859100e+00        1.16638545e-07  20.1507  19.8658
0202-03-01_14:55:18.504000      2200.27        2.52819300e+00        1.24757785e-07  20.1507  19.8658
0202-03-01_14:55:18.695000      2200.47        2.57593500e+00        1.26431215e-07  20.1507  19.8658
0202-03-01_14:55:18.900000      2200.67        2.62049600e+00        1.26741115e-07  20.1515  19.6056
0202-03-01_14:55:19.110000      2200.88        2.67712900e+00        1.25811435e-07  20.1515  19.6056
0202-03-01_14:55:19.310000      2201.08        2.72698100e+00        1.42607735e-07  20.1515  19.6056
0202-03-01_14:55:19.510000      2201.28        2.77393500e+00        1.65292045e-07  20.1515  19.6056
0202-03-01_14:55:19.707000      2201.48        2.82620300e+00        1.98760695e-07  20.1515  19.6056
0202-03-01_14:55:19.914000      2201.69        2.87597700e+00        2.56773025e-07  20.1365  19.8152
0202-03-01_14:55:20.105000      2201.88        2.92360300e+00        3.27553015e-07  20.1365  19.8152
0202-03-01_14:55:20.310000      2202.08        2.97478000e+00        4.14385575e-07  20.1365  19.8152
0202-03-01_14:55:20.508000      2202.28        3.02499500e+00        5.97161595e-07  20.1365  19.8152
0202-03-01_14:55:20.730000      2202.50        3.07333700e+00        7.82478755e-07  20.1365  19.8152
0202-03-01_14:55:20.934000      2202.71        3.12470100e+00        1.11344652e-06  20.1639  19.7224
0202-03-01_14:55:21.133000      2202.90        3.17314400e+00        1.44150127e-06  20.1639  19.7224
0202-03-01_14:55:21.332000      2203.10        3.22085700e+00        3.04601317e-06  20.1639  19.7224
0202-03-01_14:55:21.523000      2203.30        3.27325500e+00        4.16163485e-06  20.1639  19.7224
0202-03-01_14:55:21.727000      2203.50        3.32286600e+00        4.32104479e-06  20.1639  19.7224
0202-03-01_14:55:21.926000      2203.70        3.36972400e+00        7.10067814e-06  20.1527  19.6637
0202-03-01_14:55:22.130000      2203.90        3.42217000e+00        9.12119294e-06  20.1527  19.6637
0202-03-01_14:55:22.336000      2204.11        3.47148900e+00        1.20670559e-05  20.1527  19.6637
0202-03-01_14:55:22.535000      2204.31        3.51906200e+00        1.43032577e-05  20.1527  19.6637
0202-03-01_14:55:22.734000      2204.51        3.57080300e+00        1.96061798e-05  20.1527  19.6637
0202-03-01_14:55:22.930000      2204.70        3.62081400e+00        2.35319287e-05  20.1421  19.8341

File: chapter 5/cold_vs_warm/20K/ffj29/Ic/1_anneal/Ic_2024-03-01_14-56-41012000_f29-2400keV-15nA-20k.txt
# Ic = 2.91 A, n = 22.86 , Tavg = 20.14 K, f29-2400keV-15nA-20k
#datetime                        t_s     iHTS_A                vHTS_V                tHTS_K  tTAR_K
0202-03-01_14:56:25.890000      2267.66        4.97022300e-02       -8.09445150e-09  20.1684  19.6992
0202-03-01_14:56:26.094000      2267.87        4.68719700e-02        3.74352850e-09  20.1684  19.6992
0202-03-01_14:56:26.285000      2268.06        9.85482300e-02        9.69350850e-09  20.1684  19.6992
0202-03-01_14:56:26.480000      2268.25        1.47955200e-01        1.60153585e-08  20.1684  19.6992
0202-03-01_14:56:26.684000      2268.46        1.96228400e-01        1.04372485e-08  20.1684  19.6992
0202-03-01_14:56:26.887000      2268.66        2.46178600e-01        1.29163085e-08  20.1259  19.6850
0202-03-01_14:56:27.098000      2268.87        2.97416000e-01        9.87923850e-09  20.1259  19.6850
0202-03-01_14:56:27.290000      2269.06        3.42490800e-01        1.00030585e-08  20.1259  19.6850
0202-03-01_14:56:27.484000      2269.26        3.96173600e-01        3.86714850e-09  20.1259  19.6850
0202-03-01_14:56:27.676000      2269.45        4.45217000e-01       -4.19011150e-09  20.1259  19.6850
0202-03-01_14:56:27.887000      2269.66        4.93426300e-01       -8.43251500e-10  20.1477  19.8463
0202-03-01_14:56:28.082000      2269.85        5.44593500e-01        6.09838850e-09  20.1477  19.8463
0202-03-01_14:56:28.273000      2270.05        5.94105900e-01        1.16145185e-08  20.1477  19.8463
0202-03-01_14:56:28.473000      2270.24        6.41693400e-01        1.25441985e-08  20.1477  19.8463
0202-03-01_14:56:28.664000      2270.44        6.91552900e-01        4.98276850e-09  20.1477  19.8463
0202-03-01_14:56:28.863000      2270.64        7.42755700e-01        1.21103485e-08  20.1553  19.6041
0202-03-01_14:56:29.070000      2270.84        7.92237000e-01        1.24822185e-08  20.1553  19.6041
0202-03-01_14:56:29.270000      2271.04        8.38787000e-01        1.83702185e-08  20.1553  19.6041
0202-03-01_14:56:29.473000      2271.24        8.91132600e-01        1.32879485e-08  20.1553  19.6041
0202-03-01_14:56:29.670000      2271.44        9.41640800e-01        1.86181285e-08  20.1553  19.6041
0202-03-01_14:56:29.883000      2271.66        9.83765200e-01        1.44655485e-08  20.1433  19.8521
0202-03-01_14:56:30.080000      2271.85        1.03981700e+00        2.10353085e-08  20.1433  19.8521
0202-03-01_14:56:30.290000      2272.06        1.09023500e+00        1.92379185e-08  20.1433  19.8521
0202-03-01_14:56:30.480000      2272.25        1.13529000e+00        1.83702185e-08  20.1433  19.8521
0202-03-01_14:56:30.676000      2272.45        1.18880100e+00        1.91139685e-08  20.1433  19.8521
0202-03-01_14:56:30.890000      2272.66        1.23845000e+00        1.08707685e-08  20.1656  19.6705
0202-03-01_14:56:31.086000      2272.86        1.28609700e+00        1.26681585e-08  20.1656  19.6705
0202-03-01_14:56:31.290000      2273.06        1.33734000e+00        1.50853385e-08  20.1656  19.6705
0202-03-01_14:56:31.480000      2273.25        1.38529100e+00        2.33905085e-08  20.1656  19.6705
0202-03-01_14:56:31.676000      2273.45        1.43450200e+00        2.98982985e-08  20.1656  19.6705
0202-03-01_14:56:31.883000      2273.65        1.48661400e+00        3.25014085e-08  20.1380  19.7164
0202-03-01_14:56:32.080000      2273.85        1.53595100e+00        3.95670085e-08  20.1380  19.7164
0202-03-01_14:56:32.270000      2274.04        1.58128000e+00        3.55383785e-08  20.1380  19.7164
0202-03-01_14:56:32.460000      2274.23        1.63540500e+00        3.46086985e-08  20.1380  19.7164
0202-03-01_14:56:32.660000      2274.43        1.68507000e+00        3.36790085e-08  20.1380  19.7164
0202-03-01_14:56:32.860000      2274.63        1.73110800e+00        3.59719585e-08  20.1532  19.8172
0202-03-01_14:56:33.055000      2274.83        1.78398800e+00        4.16737485e-08  20.1532  19.8172
0202-03-01_14:56:33.250000      2275.02        1.83379100e+00        4.47103585e-08  20.1532  19.8172
0202-03-01_14:56:33.445000      2275.22        1.87998500e+00        4.76233685e-08  20.1532  19.8172
0202-03-01_14:56:33.637000      2275.41        1.93272100e+00        4.28509885e-08  20.1532  19.8172
0202-03-01_14:56:33.855000      2275.63        1.98348400e+00        4.19213085e-08  20.1515  19.6362
0202-03-01_14:56:34.050000      2275.82        2.03028700e+00        4.85530485e-08  20.1515  19.6362
0202-03-01_14:56:34.242000      2276.02        2.08182900e+00        5.33874085e-08  20.1515  19.6362
0202-03-01_14:56:34.460000      2276.23        2.13129300e+00        6.45436085e-08  20.1515  19.6362
0202-03-01_14:56:34.652000      2276.42        2.17824100e+00        6.54113185e-08  20.1515  19.6362
0202-03-01_14:56:34.863000      2276.63        2.23074100e+00        7.07415085e-08  20.1340  19.8220
0202-03-01_14:56:35.062000      2276.83        2.27863600e+00        6.62790185e-08  20.1340  19.8220
0202-03-01_14:56:35.266000      2277.04        2.32807000e+00        7.06795285e-08  20.1340  19.8220
0202-03-01_14:56:35.460000      2277.23        2.37954300e+00        6.77665185e-08  20.1340  19.8220
0202-03-01_14:56:35.668000      2277.44        2.42897700e+00        7.37784685e-08  20.1340  19.8220
0202-03-01_14:56:35.880000      2277.65        2.47734200e+00        7.19191085e-08  20.1708  19.6945
0202-03-01_14:56:36.086000      2277.86        2.52888600e+00        8.13398985e-08  20.1708  19.6945
0202-03-01_14:56:36.277000      2278.05        2.57349800e+00        8.93351785e-08  20.1708  19.6945
0202-03-01_14:56:36.473000      2278.24        2.62739700e+00        9.72684785e-08  20.1708  19.6945
0202-03-01_14:56:36.670000      2278.44        2.67789600e+00        1.03714288e-07  20.1708  19.6945
0202-03-01_14:56:36.880000      2278.65        2.72327500e+00        1.12205399e-07  20.1412  19.6916
0202-03-01_14:56:37.074000      2278.85        2.77667200e+00        1.29807418e-07  20.1412  19.6916
0202-03-01_14:56:37.277000      2279.05        2.82609400e+00        1.50508368e-07  20.1412  19.6916
0202-03-01_14:56:37.477000      2279.25        2.87339500e+00        2.14222698e-07  20.1412  19.6916
0202-03-01_14:56:37.680000      2279.45        2.92533800e+00        2.69197998e-07  20.1412  19.6916
0202-03-01_14:56:37.890000      2279.66        2.97514000e+00        3.87515748e-07  20.1542  19.8432
0202-03-01_14:56:38.086000      2279.86        3.02314900e+00        5.12217338e-07  20.1542  19.8432
0202-03-01_14:56:38.280000      2280.06        3.07427700e+00        7.65959018e-07  20.1542  19.8432
0202-03-01_14:56:38.477000      2280.25        3.12384400e+00        1.01784134e-06  20.1542  19.8432
0202-03-01_14:56:38.670000      2280.45        3.17028400e+00        1.33938797e-06  20.1542  19.8432
0202-03-01_14:56:38.883000      2280.66        3.22360400e+00        2.80190309e-06  20.1549  19.6062
0202-03-01_14:56:39.080000      2280.85        3.27329400e+00        4.02059431e-06  20.1549  19.6062
0202-03-01_14:56:39.285000      2281.06        3.31786100e+00        4.12372721e-06  20.1549  19.6062
0202-03-01_14:56:39.477000      2281.25        3.37224500e+00        6.47588862e-06  20.1549  19.6062
0202-03-01_14:56:39.688000      2281.46        3.42235200e+00        9.09431142e-06  20.1549  19.6062
0202-03-01_14:56:39.883000      2281.66        3.46767300e+00        1.12479543e-05  20.1423  19.8529
0202-03-01_14:56:40.074000      2281.85        3.52094300e+00        1.57488622e-05  20.1423  19.8529
0202-03-01_14:56:40.270000      2282.04        3.57060600e+00        1.96491945e-05  20.1423  19.8529
0202-03-01_14:56:40.460000      2282.23        3.61826000e+00        2.26830616e-05  20.1423  19.8529

File: chapter 5/cold_vs_warm/20K/ffj29/Ic/1_anneal/Ic_2024-03-01_14-57-37473796_f29-2400keV-0nA-20k.txt
# Ic = 4.51 A, n = 26.80 , Tavg = 19.98 K, f29-2400keV-0nA-20k
#datetime                        t_s     iHTS_A                vHTS_V                tHTS_K  tTAR_K
0202-03-01_14:57:15.234000      2317.01        4.95309900e-02       -1.91824585e-08  19.9771  19.8203
0202-03-01_14:57:15.445000      2317.22        4.78702400e-02        1.20861150e-09  19.9771  19.8203
0202-03-01_14:57:15.645000      2317.42        9.76319200e-02        6.72474150e-09  19.9771  19.8203
0202-03-01_14:57:15.855000      2317.63        1.48591300e-01        1.94304215e-08  20.0099  19.7134
0202-03-01_14:57:16.062000      2317.84        1.94942400e-01        1.31705515e-08  20.0099  19.7134
0202-03-01_14:57:16.260000      2318.03        2.47150000e-01        8.39817150e-09  20.0099  19.7134
0202-03-01_14:57:16.453000      2318.23        2.96908400e-01        1.09393115e-08  20.0099  19.7134
0202-03-01_14:57:16.664000      2318.43        3.41955000e-01        1.82840150e-09  20.0099  19.7134
0202-03-01_14:57:16.875000      2318.65        3.96335300e-01        6.22891150e-09  19.9867  19.6786
0202-03-01_14:57:17.090000      2318.86        4.43918200e-01        7.40651150e-09  19.9867  19.6786
0202-03-01_14:57:17.280000      2319.05        4.93936700e-01        1.05054515e-08  19.9867  19.6786
0202-03-01_14:57:17.473000      2319.24        5.44197000e-01        4.98933150e-09  19.9867  19.6786
0202-03-01_14:57:17.664000      2319.44        5.92005500e-01        2.01434150e-09  19.9867  19.6786
0202-03-01_14:57:17.870000      2319.64        6.41589100e-01       -6.78666850e-09  20.0002  19.8528
0202-03-01_14:57:18.066000      2319.84        6.92954500e-01       -1.39449850e-09  20.0002  19.8528
0202-03-01_14:57:18.270000      2320.04        7.42615200e-01       -8.76999850e-09  20.0002  19.8528
0202-03-01_14:57:18.460000      2320.24        7.89934000e-01       -4.86531850e-09  20.0002  19.8528
0202-03-01_14:57:18.656000      2320.43        8.41648800e-01       -1.19309185e-08  20.0002  19.8528
0202-03-01_14:57:18.863000      2320.64        8.91685000e-01       -1.76637850e-09  19.9950  19.6067
0202-03-01_14:57:19.060000      2320.83        9.39222000e-01       -1.24267485e-08  19.9950  19.6067
0202-03-01_14:57:19.250000      2321.02        9.90409900e-01       -1.01955085e-08  19.9950  19.6067
0202-03-01_14:57:19.465000      2321.24        1.04069800e+00       -1.78808985e-08  19.9950  19.6067
0202-03-01_14:57:19.660000      2321.43        1.08813800e+00       -5.73398850e-09  19.9950  19.6067
0202-03-01_14:57:19.863000      2321.63        1.13938100e+00        1.14495150e-09  19.9844  19.8453
0202-03-01_14:57:20.070000      2321.84        1.18694200e+00        1.03790915e-08  19.9844  19.8453
0202-03-01_14:57:20.285000      2322.06        1.23826700e+00        1.88798150e-09  19.9844  19.8453
0202-03-01_14:57:20.480000      2322.25        1.28804400e+00        3.56141150e-09  19.9844  19.8453
0202-03-01_14:57:20.670000      2322.44        1.33314100e+00       -5.73542850e-09  19.9844  19.8453
0202-03-01_14:57:20.890000      2322.66        1.38704000e+00       -5.73542850e-09  20.0002  19.6841
0202-03-01_14:57:21.098000      2322.87        1.43524200e+00       -1.52181985e-08  20.0002  19.6841
0202-03-01_14:57:21.300000      2323.07        1.48508800e+00       -1.10036285e-08  20.0002  19.6841
0202-03-01_14:57:21.492000      2323.26        1.53586500e+00       -4.06199850e-09  20.0002  19.6841
0202-03-01_14:57:21.700000      2323.47        1.58415300e+00       -7.77118500e-10  20.0002  19.6841
0202-03-01_14:57:21.900000      2323.67        1.63408300e+00       -6.72708850e-09  19.9901  19.7023
0202-03-01_14:57:22.098000      2323.87        1.68530900e+00       -1.00739485e-08  19.9901  19.7023
0202-03-01_14:57:22.290000      2324.06        1.73272000e+00       -4.24792850e-09  19.9901  19.7023
0202-03-01_14:57:22.484000      2324.26        1.78170700e+00        4.80098150e-09  19.9901  19.7023
0202-03-01_14:57:22.680000      2324.45        1.83360300e+00        1.76402150e-09  19.9901  19.7023
0202-03-01_14:57:22.887000      2324.66        1.88319300e+00       -1.58283850e-09  19.9795  19.8243
0202-03-01_14:57:23.094000      2324.86        1.92540800e+00       -1.72634985e-08  19.9795  19.8243
0202-03-01_14:57:23.285000      2325.06        1.98246900e+00       -1.21192585e-08  19.9795  19.8243
0202-03-01_14:57:23.480000      2325.25        2.03192500e+00       -1.12515485e-08  19.9795  19.8243
0202-03-01_14:57:23.670000      2325.44        2.07729900e+00       -5.92136850e-09  19.9795  19.8243
0202-03-01_14:57:23.875000      2325.65        2.13141700e+00       -9.45415850e-09  19.9889  19.6352
0202-03-01_14:57:24.074000      2325.84        2.18130000e+00       -6.10729850e-09  19.9889  19.6352
0202-03-01_14:57:24.273000      2326.05        2.22594400e+00       -7.71874850e-09  19.9889  19.6352
0202-03-01_14:57:24.470000      2326.24        2.28011200e+00       -8.39098500e-10  19.9889  19.6352
0202-03-01_14:57:24.660000      2326.43        2.32987400e+00       -4.49584850e-09  19.9889  19.6352
0202-03-01_14:57:24.867000      2326.64        2.37794300e+00       -7.77118500e-10  19.9767  19.8116
0202-03-01_14:57:25.066000      2326.84        2.42880300e+00       -1.20572785e-08  19.9767  19.8116
0202-03-01_14:57:25.277000      2327.05        2.47862600e+00       -1.00739485e-08  19.9767  19.8116
0202-03-01_14:57:25.477000      2327.25        2.52607100e+00       -7.90469850e-09  19.9767  19.8116
0202-03-01_14:57:25.670000      2327.44        2.57817900e+00       -3.81409850e-09  19.9767  19.8116
0202-03-01_14:57:25.880000      2327.65        2.62799700e+00       -1.95473850e-09  20.0017  19.7143
0202-03-01_14:57:26.074000      2327.85        2.67491700e+00       -3.56619850e-09  20.0017  19.7143
0202-03-01_14:57:26.270000      2328.04        2.72692300e+00       -4.12400850e-09  20.0017  19.7143
0202-03-01_14:57:26.484000      2328.25        2.77646500e+00        8.96291500e-10  20.0017  19.7143
0202-03-01_14:57:26.680000      2328.45        2.82511800e+00        8.51969150e-09  20.0017  19.7143
0202-03-01_14:57:26.880000      2328.65        2.87595600e+00        1.13087415e-08  19.9725  19.6673
0202-03-01_14:57:27.074000      2328.85        2.92389500e+00        1.27962315e-08  19.9725  19.6673
0202-03-01_14:57:27.270000      2329.04        2.97302300e+00        1.31061315e-08  19.9725  19.6673
0202-03-01_14:57:27.484000      2329.25        3.02603500e+00        1.07509315e-08  19.9725  19.6673
0202-03-01_14:57:27.676000      2329.45        3.07296200e+00        1.36639415e-08  19.9725  19.6673
0202-03-01_14:57:27.875000      2329.65        3.12230400e+00        1.54613315e-08  19.9890  19.8550
0202-03-01_14:57:28.074000      2329.85        3.17403600e+00        1.78165215e-08  19.9890  19.8550
0202-03-01_14:57:28.266000      2330.04        3.22367200e+00        1.23623815e-08  19.9890  19.8550
0202-03-01_14:57:28.470000      2330.24        3.27111100e+00        1.11847815e-08  19.9890  19.8550
0202-03-01_14:57:28.660000      2330.43        3.32078700e+00       -3.87608850e-09  19.9890  19.8550
0202-03-01_14:57:28.863000      2330.64        3.37222400e+00        5.48272150e-09  19.9956  19.6044
0202-03-01_14:57:29.070000      2330.84        3.42074200e+00        1.33014150e-09  19.9956  19.6044
0202-03-01_14:57:29.260000      2331.03        3.47051400e+00        1.01931215e-08  19.9956  19.6044
0202-03-01_14:57:29.465000      2331.24        3.52088700e+00        6.48371500e-10  19.9956  19.6044
0202-03-01_14:57:29.668000      2331.44        3.56670000e+00        8.45771150e-09  19.9956  19.6044
0202-03-01_14:57:29.867000      2331.64        3.61301400e+00        5.35877150e-09  19.9880  19.8410
0202-03-01_14:57:30.070000      2331.84        3.66997400e+00        8.45771150e-09  19.9880  19.8410
0202-03-01_14:57:30.273000      2332.05        3.71902000e+00        1.18045715e-08  19.9880  19.8410
0202-03-01_14:57:30.484000      2332.26        3.77036500e+00        1.34160215e-08  19.9880  19.8410
0202-03-01_14:57:30.676000      2332.45        3.81963000e+00        1.33014150e-09  19.9880  19.8410
0202-03-01_14:57:30.890000      2332.66        3.86513300e+00        2.19784150e-09  20.0015  19.6932
0202-03-01_14:57:31.090000      2332.86        3.91896800e+00        7.09417150e-09  20.0015  19.6932
0202-03-01_14:57:31.293000      2333.07        3.96794400e+00        1.58951815e-08  20.0015  19.6932
0202-03-01_14:57:31.496000      2333.27        4.01528000e+00        1.19284015e-08  20.0015  19.6932
0202-03-01_14:57:31.690000      2333.46        4.06765000e+00        1.62048115e-08  20.0015  19.6932
0202-03-01_14:57:31.914000      2333.68        4.11772000e+00        3.08936315e-08  19.9895  19.6952
0202-03-01_14:57:32.125000      2333.90        4.16637600e+00        4.72560515e-08  19.9895  19.6952
0202-03-01_14:57:32.324000      2334.10        4.21659500e+00        5.52513315e-08  19.9895  19.6952
0202-03-01_14:57:32.520000      2334.29        4.26325100e+00        7.16137615e-08  19.9895  19.6952
0202-03-01_14:57:32.730000      2334.50        4.31541700e+00        8.11585115e-08  19.9895  19.6952
0202-03-01_14:57:32.934000      2334.71        4.36421300e+00        1.10288591e-07  19.9922  19.8284
0202-03-01_14:57:33.130000      2334.90        4.41321400e+00        1.28324441e-07  19.9922  19.8284
0202-03-01_14:57:33.324000      2335.10        4.46435100e+00        1.72143521e-07  19.9922  19.8284
0202-03-01_14:57:33.520000      2335.29        4.51273300e+00        2.18131861e-07  19.9922  19.8284
0202-03-01_14:57:33.727000      2335.50        4.56126200e+00        2.79428981e-07  19.9922  19.8284
0202-03-01_14:57:33.926000      2335.70        4.61373800e+00        3.89193601e-07  20.0005  19.6343
0202-03-01_14:57:34.130000      2335.90        4.66319600e+00        4.63444312e-07  20.0005  19.6343
0202-03-01_14:57:34.320000      2336.09        4.71031000e+00        6.59049692e-07  20.0005  19.6343
0202-03-01_14:57:34.516000      2336.29        4.76230300e+00        8.77339351e-07  20.0005  19.6343
0202-03-01_14:57:34.707000      2336.48        4.81228100e+00        1.12227992e-06  20.0005  19.6343
0202-03-01_14:57:34.906000      2336.68        4.86007900e+00        1.53791037e-06  19.9719  19.8080
0202-03-01_14:57:35.100000      2336.87        4.90913500e+00        1.90705664e-06  19.9719  19.8080
0202-03-01_14:57:35.293000      2337.07        4.96066700e+00        3.36139132e-06  19.9719  19.8080
0202-03-01_14:57:35.500000      2337.27        5.01046900e+00        3.59554756e-06  19.9719  19.8080
0202-03-01_14:57:35.690000      2337.46        5.05812200e+00        4.98641584e-06  19.9719  19.8080
0202-03-01_14:57:35.900000      2337.67        5.10996100e+00        6.47954928e-06  20.0024  19.7243
0202-03-01_14:57:36.094000      2337.87        5.15958000e+00        7.85938526e-06  20.0024  19.7243
0202-03-01_14:57:36.285000      2338.06        5.20460800e+00        9.11792866e-06  20.0024  19.7243
0202-03-01_14:57:36.484000      2338.26        5.25860400e+00        1.20229411e-05  20.0024  19.7243
0202-03-01_14:57:36.680000      2338.45        5.30865600e+00        1.55067744e-05  20.0024  19.7243
0202-03-01_14:57:36.890000      2338.66        5.35398800e+00        1.92019556e-05  19.9824  19.6631
0202-03-01_14:57:37.100000      2338.87        5.40843900e+00        2.27446687e-05  19.9824  19.6631

File: chapter 5/cold_vs_warm/20K/ffj29/Ic/1_anneal/Ic_2024-03-01_14-58-19678080_f29-2400keV-15nA-20k.txt
# Ic = 2.89 A, n = 23.37 , Tavg = 20.15 K, f29-2400keV-15nA-20k
#datetime                        t_s     iHTS_A                vHTS_V                tHTS_K  tTAR_K
0202-03-01_14:58:04.710000      2366.48        4.94488600e-02       -1.46301210e-08  20.1647  19.6331
0202-03-01_14:58:04.918000      2366.69        4.58765400e-02       -6.38693100e-09  20.1283  19.8066
0202-03-01_14:58:05.117000      2366.89        9.91971900e-02       -7.75046100e-09  20.1283  19.8066
0202-03-01_14:58:05.312000      2367.08        1.48602700e-01       -6.13901100e-09  20.1283  19.8066
0202-03-01_14:58:05.504000      2367.28        1.93683400e-01       -1.18410710e-08  20.1283  19.8066
0202-03-01_14:58:05.707000      2367.48        2.47779200e-01       -7.37859100e-09  20.1283  19.8066
0202-03-01_14:58:05.918000      2367.69        2.97558700e-01       -9.05202100e-09  20.1691  19.7219
0202-03-01_14:58:06.120000      2367.89        3.45486000e-01       -6.38693100e-09  20.1691  19.7219
0202-03-01_14:58:06.312000      2368.08        3.96161900e-01       -8.61817100e-09  20.1691  19.7219
0202-03-01_14:58:06.504000      2368.28        4.44086200e-01       -1.18411210e-08  20.1691  19.7219
0202-03-01_14:58:06.700000      2368.47        4.93105900e-01       -8.68025100e-09  20.1691  19.7219
0202-03-01_14:58:06.910000      2368.68        5.44525300e-01       -2.60638100e-09  20.1259  19.6594
0202-03-01_14:58:07.105000      2368.88        5.93233300e-01       -4.71367100e-09  20.1259  19.6594
0202-03-01_14:58:07.300000      2369.07        6.42073800e-01       -9.94931000e-10  20.1259  19.6594
0202-03-01_14:58:07.504000      2369.28        6.93067400e-01       -1.18412410e-08  20.1259  19.6594
0202-03-01_14:58:07.695000      2369.47        7.42374900e-01       -3.59805100e-09  20.1259  19.6594
0202-03-01_14:58:07.902000      2369.67        7.88700800e-01       -1.06016610e-08  20.1564  19.8563
0202-03-01_14:58:08.098000      2369.87        8.39657300e-01        3.65347900e-09  20.1564  19.8563
0202-03-01_14:58:08.293000      2370.06        8.90943200e-01        5.51284900e-09  20.1564  19.8563
0202-03-01_14:58:08.484000      2370.26        9.36473600e-01        1.80325890e-08  20.1564  19.8563
0202-03-01_14:58:08.688000      2370.46        9.90488900e-01        2.51601590e-08  20.1564  19.8563
0202-03-01_14:58:08.900000      2370.67        1.04003200e+00        2.50981890e-08  20.1515  19.6047
0202-03-01_14:58:09.105000      2370.88        1.08842600e+00        2.24950690e-08  20.1515  19.6047
0202-03-01_14:58:09.310000      2371.08        1.13904800e+00        1.56773890e-08  20.1515  19.6047
0202-03-01_14:58:09.510000      2371.28        1.18713100e+00        1.36320890e-08  20.1515  19.6047
0202-03-01_14:58:09.703000      2371.48        1.23188700e+00        1.07810590e-08  20.1515  19.6047
0202-03-01_14:58:09.926000      2371.70        1.28750200e+00        7.93002900e-09  20.1407  19.8379
0202-03-01_14:58:10.120000      2371.89        1.33465300e+00        1.90242490e-08  20.1407  19.8379
0202-03-01_14:58:10.332000      2372.10        1.38708400e+00        2.50981890e-08  20.1407  19.8379
0202-03-01_14:58:10.535000      2372.31        1.43687800e+00        3.46429390e-08  20.1407  19.8379
0202-03-01_14:58:10.742000      2372.51        1.48343200e+00        2.93127490e-08  20.1407  19.8379
0202-03-01_14:58:10.980000      2372.75        1.53964500e+00        3.32793990e-08  20.1601  19.6920
0202-03-01_14:58:11.170000      2372.94        1.58079300e+00        3.30314890e-08  20.1601  19.6920
0202-03-01_14:58:11.375000      2373.15        1.63509000e+00        3.30934590e-08  20.1601  19.6920
0202-03-01_14:58:11.580000      2373.35        1.68488300e+00        2.91268090e-08  20.1601  19.6920
0202-03-01_14:58:11.816000      2373.59        1.73147500e+00        3.27835690e-08  20.1601  19.6920
0202-03-01_14:58:12.040000      2373.81        1.78536200e+00        2.77632790e-08  20.1457  19.6935
0202-03-01_14:58:12.240000      2374.01        1.83286200e+00        2.71434890e-08  20.1457  19.6935
0202-03-01_14:58:12.440000      2374.21        1.88326900e+00        2.55322890e-08  20.1457  19.6935
0202-03-01_14:58:12.645000      2374.42        1.93275000e+00        1.93348990e-08  20.1457  19.6935
0202-03-01_14:58:12.855000      2374.63        1.97994900e+00        2.00170390e-08  20.1457  19.6935
0202-03-01_14:58:13.060000      2374.83        2.03268700e+00        1.64223890e-08  20.1551  19.8232
0202-03-01_14:58:13.258000      2375.03        2.07991300e+00        2.50374590e-08  20.1551  19.8232
0202-03-01_14:58:13.460000      2375.23        2.12844900e+00        2.37978790e-08  20.1551  19.8232
0202-03-01_14:58:13.660000      2375.43        2.18077300e+00        2.87561890e-08  20.1551  19.8232
0202-03-01_14:58:13.863000      2375.63        2.22934900e+00        1.75380090e-08  20.1664  19.6345
0202-03-01_14:58:14.062000      2375.84        2.27916900e+00        2.24963190e-08  20.1664  19.6345
0202-03-01_14:58:14.254000      2376.03        2.32935000e+00        1.97072690e-08  20.1664  19.6345
0202-03-01_14:58:14.460000      2376.23        2.37768600e+00        3.14212790e-08  20.1664  19.6345
0202-03-01_14:58:14.656000      2376.43        2.42817600e+00        2.50374590e-08  20.1664  19.6345
0202-03-01_14:58:14.863000      2376.64        2.47865900e+00        2.97478490e-08  20.1356  19.8091
0202-03-01_14:58:15.062000      2376.83        2.52451300e+00        2.81363990e-08  20.1356  19.8091
0202-03-01_14:58:15.266000      2377.04        2.57775200e+00        2.50374590e-08  20.1356  19.8091
0202-03-01_14:58:15.465000      2377.24        2.62757400e+00        3.11733690e-08  20.1356  19.8091
0202-03-01_14:58:15.660000      2377.43        2.67494800e+00        4.37550890e-08  20.1356  19.8091
0202-03-01_14:58:15.875000      2377.65        2.72672000e+00        6.69352090e-08  20.1665  19.7212
0202-03-01_14:58:16.070000      2377.84        2.77503500e+00        9.40819690e-08  20.1665  19.7212
0202-03-01_14:58:16.266000      2378.04        2.82330200e+00        1.17324069e-07  20.1665  19.7212
0202-03-01_14:58:16.460000      2378.23        2.87559400e+00        1.89343569e-07  20.1665  19.7212
0202-03-01_14:58:16.652000      2378.43        2.92489700e+00        2.80514559e-07  20.1665  19.7212
0202-03-01_14:58:16.848000      2378.62        2.97048600e+00        3.95671399e-07  20.1277  19.6599
0202-03-01_14:58:17.055000      2378.83        3.02451700e+00        6.23257989e-07  20.1277  19.6599
0202-03-01_14:58:17.254000      2379.03        3.07445100e+00        8.50596669e-07  20.1277  19.6599
0202-03-01_14:58:17.465000      2379.24        3.12084900e+00        1.14034813e-06  20.1277  19.6599
0202-03-01_14:58:17.656000      2379.43        3.17351700e+00        1.63952635e-06  20.1277  19.6599
0202-03-01_14:58:17.860000      2379.63        3.22334100e+00        2.96234243e-06  20.1563  19.8575
0202-03-01_14:58:18.070000      2379.84        3.26873600e+00        4.54627570e-06  20.1563  19.8575
0202-03-01_14:58:18.260000      2380.04        3.32221600e+00        6.13913392e-06  20.1563  19.8575
0202-03-01_14:58:18.470000      2380.24        3.37221500e+00        7.89413822e-06  20.1563  19.8575
0202-03-01_14:58:18.668000      2380.44        3.41971600e+00        1.06890176e-05  20.1563  19.8575
0202-03-01_14:58:18.880000      2380.65        3.47158500e+00        1.40488971e-05  20.1495  19.6060
0202-03-01_14:58:19.090000      2380.86        3.52005900e+00        1.79907590e-05  20.1495  19.6060
0202-03-01_14:58:19.297000      2381.07        3.56954300e+00        2.18099025e-05  20.1495  19.6060
