Repository: shortlab/2025-devitre-PhD

# 2025-devitre-PhD
Data repository for Alexis Devitre's PhD thesis

File: chapter 5/cold_vs_warm/20K/ffj29/Ic/1_anneal/Ic_2024-03-01_14-59-08064874_f29-2400keV-0nA-20k.txt
# Ic = 4.48 A, n = 26.03 , Tavg = 19.98 K, f29-2400keV-0nA-20k
#datetime                        t_s     iHTS_A                vHTS_V                tHTS_K  tTAR_K
0202-03-01_14:58:45.625000      2407.40        1.67059300e-02       -4.72713455e-08  19.9735  19.8148
0202-03-01_14:58:45.855000      2407.63        4.97087100e-02       -6.29520255e-08  19.9735  19.8148
0202-03-01_14:58:46.070000      2407.84        9.90578800e-02       -5.73739155e-08  20.0114  19.7229
0202-03-01_14:58:46.266000      2408.04        1.46799600e-01       -6.17124455e-08  20.0114  19.7229
0202-03-01_14:58:46.460000      2408.23        1.95856400e-01       -5.59484055e-08  20.0114  19.7229
0202-03-01_14:58:46.668000      2408.44        2.47541500e-01       -6.05968255e-08  20.0114  19.7229
0202-03-01_14:58:46.875000      2408.65        2.97533200e-01       -5.36551855e-08  19.9775  19.6629
0202-03-01_14:58:47.086000      2408.86        3.45344700e-01       -6.24561955e-08  19.9775  19.6629
0202-03-01_14:58:47.277000      2409.05        3.95893000e-01       -5.81796455e-08  19.9775  19.6629
0202-03-01_14:58:47.470000      2409.24        4.45834200e-01       -6.54928655e-08  19.9775  19.6629
0202-03-01_14:58:47.668000      2409.44        4.92057800e-01       -5.89226455e-08  19.9775  19.6629
0202-03-01_14:58:47.863000      2409.64        5.44839600e-01       -6.75990955e-08  19.9994  19.8568
0202-03-01_14:58:48.062000      2409.83        5.94408400e-01       -6.93343655e-08  19.9994  19.8568
0202-03-01_14:58:48.254000      2410.03        6.39735400e-01       -8.21020355e-08  19.9994  19.8568
0202-03-01_14:58:48.450000      2410.22        6.93176300e-01       -8.74942055e-08  19.9994  19.8568
0202-03-01_14:58:48.652000      2410.42        7.43654800e-01       -9.66051155e-08  19.9994  19.8568
0202-03-01_14:58:48.860000      2410.63        7.89008600e-01       -8.85478455e-08  20.0002  19.6045
0202-03-01_14:58:49.062000      2410.83        8.42706200e-01       -9.00973155e-08  20.0002  19.6045
0202-03-01_14:58:49.266000      2411.04        8.91473100e-01       -9.20806455e-08  20.0002  19.6045
0202-03-01_14:58:49.465000      2411.24        9.38285800e-01       -9.66051155e-08  20.0002  19.6045
0202-03-01_14:58:49.668000      2411.44        9.90385000e-01       -1.01563436e-07  20.0002  19.6045
0202-03-01_14:58:49.875000      2411.65        1.04025100e+00       -1.09620696e-07  19.9881  19.8382
0202-03-01_14:58:50.070000      2411.84        1.08770700e+00       -1.06273836e-07  19.9881  19.8382
0202-03-01_14:58:50.260000      2412.03        1.13893400e+00       -1.14640996e-07  19.9881  19.8382
0202-03-01_14:58:50.453000      2412.23        1.18868400e+00       -1.06831646e-07  19.9881  19.8382
0202-03-01_14:58:50.650000      2412.42        1.23408900e+00       -1.14331106e-07  19.9881  19.8382
0202-03-01_14:58:50.860000      2412.63        1.28827500e+00       -1.16748286e-07  19.9988  19.6926
0202-03-01_14:58:51.060000      2412.83        1.33618000e+00       -1.15198806e-07  19.9988  19.6926
0202-03-01_14:58:51.250000      2413.02        1.38506900e+00       -1.13525376e-07  19.9988  19.6926
0202-03-01_14:58:51.445000      2413.22        1.43727800e+00       -1.05530086e-07  19.9988  19.6926
0202-03-01_14:58:51.645000      2413.42        1.48636700e+00       -1.11604026e-07  19.9988  19.6926
0202-03-01_14:58:51.867000      2413.64        1.53252100e+00       -1.06025916e-07  19.9886  19.6928
0202-03-01_14:58:52.062000      2413.84        1.58627500e+00       -1.07885286e-07  19.9886  19.6928
0202-03-01_14:58:52.258000      2414.03        1.63531900e+00       -1.06149876e-07  19.9886  19.6928
0202-03-01_14:58:52.453000      2414.22        1.68140700e+00       -1.05034256e-07  19.9886  19.6928
0202-03-01_14:58:52.645000      2414.42        1.73424500e+00       -1.15136826e-07  19.9886  19.6928
0202-03-01_14:58:52.855000      2414.63        1.78394000e+00       -1.19909206e-07  19.9916  19.8272
0202-03-01_14:58:53.066000      2414.84        1.83042600e+00       -1.28276376e-07  19.9916  19.8272
0202-03-01_14:58:53.260000      2415.03        1.88344600e+00       -1.19847236e-07  19.9916  19.8272
0202-03-01_14:58:53.453000      2415.22        1.93270600e+00       -1.23069856e-07  19.9916  19.8272
0202-03-01_14:58:53.660000      2415.43        1.98097400e+00       -1.21085966e-07  19.9916  19.8272
0202-03-01_14:58:53.863000      2415.64        2.03076600e+00       -1.30568326e-07  19.9996  19.6349
0202-03-01_14:58:54.070000      2415.84        2.08215200e+00       -1.31125986e-07  19.9996  19.6349
0202-03-01_14:58:54.270000      2416.04        2.12984800e+00       -1.33667126e-07  19.9996  19.6349
0202-03-01_14:58:54.473000      2416.24        2.17883600e+00       -1.35092646e-07  19.9996  19.6349
0202-03-01_14:58:54.670000      2416.44        2.23071900e+00       -1.45257206e-07  19.9996  19.6349
0202-03-01_14:58:54.875000      2416.65        2.27854600e+00       -1.51393126e-07  19.9728  19.8093
0202-03-01_14:58:55.070000      2416.84        2.32803700e+00       -1.49905626e-07  19.9728  19.8093
0202-03-01_14:58:55.260000      2417.04        2.37959000e+00       -1.38377536e-07  19.9728  19.8093
0202-03-01_14:58:55.457000      2417.23        2.42917900e+00       -1.35712436e-07  19.9728  19.8093
0202-03-01_14:58:55.664000      2417.43        2.47569800e+00       -1.34658796e-07  19.9728  19.8093
0202-03-01_14:58:55.867000      2417.64        2.52866300e+00       -1.38439516e-07  20.0057  19.7195
0202-03-01_14:58:56.074000      2417.85        2.57842400e+00       -1.35588476e-07  20.0057  19.7195
0202-03-01_14:58:56.277000      2418.05        2.62526400e+00       -1.40794716e-07  20.0057  19.7195
0202-03-01_14:58:56.480000      2418.25        2.67745000e+00       -1.51393126e-07  20.0057  19.7195
0202-03-01_14:58:56.670000      2418.45        2.72702100e+00       -1.50835316e-07  20.0057  19.7195
0202-03-01_14:58:56.883000      2418.65        2.77223500e+00       -1.51393126e-07  19.9719  19.6629
0202-03-01_14:58:57.082000      2418.85        2.82631800e+00       -1.48542096e-07  19.9719  19.6629
0202-03-01_14:58:57.277000      2419.05        2.87595800e+00       -1.46310846e-07  19.9719  19.6629
0202-03-01_14:58:57.480000      2419.25        2.92177600e+00       -1.45815016e-07  19.9719  19.6629
0202-03-01_14:58:57.684000      2419.45        2.97580300e+00       -1.40980656e-07  19.9719  19.6629
0202-03-01_14:58:57.887000      2419.66        3.01916000e+00       -1.46372826e-07  19.9996  19.8565
0202-03-01_14:58:58.090000      2419.86        3.07257500e+00       -1.43211896e-07  19.9996  19.8565
0202-03-01_14:58:58.285000      2420.06        3.12398100e+00       -1.42158256e-07  19.9996  19.8565
0202-03-01_14:58:58.477000      2420.25        3.17393600e+00       -1.43521796e-07  19.9996  19.8565
0202-03-01_14:58:58.684000      2420.46        3.21880700e+00       -1.43893666e-07  19.9996  19.8565
0202-03-01_14:58:58.880000      2420.65        3.27335800e+00       -1.47922306e-07  20.0000  19.6032
0202-03-01_14:58:59.100000      2420.87        3.32362000e+00       -1.45876996e-07  20.0000  19.6032
0202-03-01_14:58:59.293000      2421.07        3.37154900e+00       -1.47426466e-07  20.0000  19.6032
0202-03-01_14:58:59.496000      2421.27        3.42223800e+00       -1.53500956e-07  20.0000  19.6032
0202-03-01_14:58:59.700000      2421.47        3.47012800e+00       -1.56290746e-07  20.0000  19.6032
0202-03-01_14:58:59.900000      2421.67        3.51957500e+00       -1.55485566e-07  19.9864  19.8398
0202-03-01_14:59:00.105000      2421.88        3.57135400e+00       -1.52510576e-07  19.9864  19.8398
0202-03-01_14:59:00.312000      2422.08        3.61894600e+00       -1.52882456e-07  19.9864  19.8398
0202-03-01_14:59:00.523000      2422.29        3.66875200e+00       -1.52386616e-07  19.9864  19.8398
0202-03-01_14:59:00.715000      2422.49        3.71998600e+00       -1.51023086e-07  19.9864  19.8398
0202-03-01_14:59:00.920000      2422.69        3.76760600e+00       -1.49535586e-07  20.0038  19.6888
0202-03-01_14:59:01.125000      2422.90        3.81765300e+00       -1.54989736e-07  20.0038  19.6888
0202-03-01_14:59:01.330000      2423.10        3.86887900e+00       -1.49535586e-07  20.0038  19.6888
0202-03-01_14:59:01.535000      2423.31        3.91671500e+00       -1.52448596e-07  20.0038  19.6888
0202-03-01_14:59:01.742000      2423.51        3.96703700e+00       -1.51332976e-07  20.0038  19.6888
0202-03-01_14:59:01.992000      2423.77        4.02188800e+00       -1.60815756e-07  19.9904  19.6960
0202-03-01_14:59:02.190000      2423.97        4.06758900e+00       -1.51209016e-07  19.9904  19.6960
0202-03-01_14:59:02.410000      2424.18        4.11732900e+00       -1.45630916e-07  19.9904  19.6960
0202-03-01_14:59:02.605000      2424.38        4.16525600e+00       -1.25611706e-07  19.9904  19.6960
0202-03-01_14:59:02.824000      2424.59        4.21658300e+00       -1.13091946e-07  19.9904  19.6960
0202-03-01_14:59:03.030000      2424.80        4.26265400e+00       -1.03051356e-07  19.9784  19.8248
0202-03-01_14:59:03.234000      2425.01        4.31603100e+00       -8.25363155e-08  19.9784  19.8248
0202-03-01_14:59:03.445000      2425.22        4.36533700e+00       -4.85718355e-08  19.9784  19.8248
0202-03-01_14:59:03.645000      2425.42        4.41360200e+00       -2.07432755e-08  19.9784  19.8248
0202-03-01_14:59:03.844000      2425.61        4.46473300e+00        5.22591450e-09  19.9991  19.6326
0202-03-01_14:59:04.035000      2425.81        4.51453600e+00        6.26184345e-08  19.9991  19.6326
0202-03-01_14:59:04.230000      2426.00        4.55943500e+00        1.22676064e-07  19.9991  19.6326
0202-03-01_14:59:04.420000      2426.20        4.61344600e+00        2.14033074e-07  19.9991  19.6326
0202-03-01_14:59:04.637000      2426.41        4.66312000e+00        3.75116424e-07  19.9991  19.6326
0202-03-01_14:59:04.840000      2426.61        4.70991200e+00        5.28514384e-07  19.9708  19.8055
0202-03-01_14:59:05.050000      2426.82        4.76253200e+00        7.79963074e-07  19.9708  19.8055
0202-03-01_14:59:05.242000      2427.02        4.81075300e+00        1.00234363e-06  19.9708  19.8055
0202-03-01_14:59:05.445000      2427.22        4.85907000e+00        1.30405666e-06  19.9708  19.8055
0202-03-01_14:59:05.650000      2427.42        4.91156000e+00        2.71172129e-06  19.9708  19.8055
0202-03-01_14:59:05.860000      2427.63        4.96116300e+00        2.79582672e-06  20.0038  19.7115
0202-03-01_14:59:06.062000      2427.83        5.00865000e+00        4.33990828e-06  20.0038  19.7115
0202-03-01_14:59:06.254000      2428.03        5.06060000e+00        4.49473170e-06  20.0038  19.7115
0202-03-01_14:59:06.465000      2428.24        5.11012800e+00        5.67388120e-06  20.0038  19.7115
0202-03-01_14:59:06.660000      2428.43        5.15842800e+00        8.32143594e-06  20.0038  19.7115
0202-03-01_14:59:06.870000      2428.64        5.20982900e+00        1.03766578e-05  19.9807  19.6635
0202-03-01_14:59:07.070000      2428.84        5.25807200e+00        1.18432656e-05  19.9807  19.6635
0202-03-01_14:59:07.273000      2429.04        5.30709800e+00        1.51335419e-05  19.9807  19.6635
0202-03-01_14:59:07.470000      2429.24        5.35859600e+00        1.95303283e-05  19.9807  19.6635
0202-03-01_14:59:07.664000      2429.44        5.40829200e+00        2.27637698e-05  19.9807  19.6635

File: chapter 5/cold_vs_warm/20K/ffj29/Ic/1_anneal/Ic_2024-03-01_14-59-43472681_f29-2400keV-15nA-20k.txt
# Ic = 2.88 A, n = 22.91 , Tavg = 20.16 K, f29-2400keV-15nA-20k
#datetime                        t_s     iHTS_A                vHTS_V                tHTS_K  tTAR_K
0202-03-01_14:59:28.676000      2450.45        4.96715700e-02        1.89503155e-08  20.1565  19.8485
0202-03-01_14:59:28.880000      2450.65        4.95558100e-02        2.24213955e-08  20.1539  19.6028
0202-03-01_14:59:29.080000      2450.85        9.71832500e-02        1.65337355e-08  20.1539  19.6028
0202-03-01_14:59:29.270000      2451.04        1.48320700e-01        2.27936155e-08  20.1539  19.6028
0202-03-01_14:59:29.470000      2451.24        1.98401400e-01        1.66576955e-08  20.1539  19.6028
0202-03-01_14:59:29.670000      2451.44        2.44442300e-01        2.50248555e-08  20.1539  19.6028
0202-03-01_14:59:29.875000      2451.65        2.97641200e-01        1.87030055e-08  20.1436  19.8461
0202-03-01_14:59:30.082000      2451.86        3.47596900e-01        3.63050155e-08  20.1436  19.8461
0202-03-01_14:59:30.285000      2452.06        3.95939700e-01        3.21524255e-08  20.1436  19.8461
0202-03-01_14:59:30.496000      2452.27        4.45842300e-01        3.35779455e-08  20.1436  19.8461
0202-03-01_14:59:30.690000      2452.46        4.93490600e-01        2.77519255e-08  20.1436  19.8461
0202-03-01_14:59:30.895000      2452.67        5.42894500e-01        3.53753355e-08  20.1546  19.6761
0202-03-01_14:59:31.098000      2452.87        5.94656800e-01        4.34325955e-08  20.1546  19.6761
0202-03-01_14:59:31.293000      2453.07        6.41965100e-01        4.75232055e-08  20.1546  19.6761
0202-03-01_14:59:31.496000      2453.27        6.92375300e-01        4.52299855e-08  20.1546  19.6761
0202-03-01_14:59:31.690000      2453.46        7.43014900e-01        4.77711255e-08  20.1546  19.6761
0202-03-01_14:59:31.900000      2453.67        7.92791300e-01        4.61596655e-08  20.1509  19.7077
0202-03-01_14:59:32.094000      2453.87        8.40944200e-01        5.75637955e-08  20.1509  19.7077
0202-03-01_14:59:32.290000      2454.06        8.91134700e-01        5.46507855e-08  20.1509  19.7077
0202-03-01_14:59:32.480000      2454.25        9.41215400e-01        5.77497255e-08  20.1509  19.7077
0202-03-01_14:59:32.676000      2454.45        9.89259900e-01        5.14278755e-08  20.1509  19.7077
0202-03-01_14:59:32.883000      2454.65        1.03857800e+00        5.16757955e-08  20.1518  19.8189
0202-03-01_14:59:33.074000      2454.85        1.08978500e+00        5.04981955e-08  20.1518  19.8189
0202-03-01_14:59:33.270000      2455.04        1.13939900e+00        4.63456055e-08  20.1518  19.8189
0202-03-01_14:59:33.460000      2455.23        1.18467700e+00        4.81429955e-08  20.1518  19.8189
0202-03-01_14:59:33.664000      2455.44        1.23807300e+00        4.37424955e-08  20.1518  19.8189
0202-03-01_14:59:33.867000      2455.64        1.28836500e+00        4.72752855e-08  20.1636  19.6334
0202-03-01_14:59:34.066000      2455.84        1.33570100e+00        5.24815255e-08  20.1636  19.6334
0202-03-01_14:59:34.270000      2456.04        1.38716700e+00        5.48367155e-08  20.1636  19.6334
0202-03-01_14:59:34.473000      2456.24        1.43668500e+00        5.53325555e-08  20.1636  19.6334
0202-03-01_14:59:34.684000      2456.45        1.48361800e+00        4.86389355e-08  20.1636  19.6334
0202-03-01_14:59:34.880000      2456.65        1.53609000e+00        5.80598755e-08  20.1368  19.8188
0202-03-01_14:59:35.082000      2456.85        1.58461800e+00        5.99813255e-08  20.1368  19.8188
0202-03-01_14:59:35.277000      2457.05        1.63337800e+00        6.06630955e-08  20.1368  19.8188
0202-03-01_14:59:35.473000      2457.24        1.68504500e+00        5.85558155e-08  20.1368  19.8188
0202-03-01_14:59:35.668000      2457.44        1.73505800e+00        5.67584255e-08  20.1368  19.8188
0202-03-01_14:59:35.863000      2457.64        1.78048300e+00        5.31636455e-08  20.1765  19.7048
0202-03-01_14:59:36.060000      2457.83        1.83395000e+00        4.64079455e-08  20.1765  19.7048
0202-03-01_14:59:36.250000      2458.02        1.88330900e+00        3.94043155e-08  20.1765  19.7048
0202-03-01_14:59:36.460000      2458.23        1.92974100e+00        3.75449555e-08  20.1765  19.7048
0202-03-01_14:59:36.660000      2458.43        1.98358900e+00        4.36188855e-08  20.1765  19.7048
0202-03-01_14:59:36.855000      2458.63        2.03228200e+00        5.61386355e-08  20.1427  19.6831
0202-03-01_14:59:37.060000      2458.83        2.07967300e+00        7.17573255e-08  20.1427  19.6831
0202-03-01_14:59:37.258000      2459.03        2.13137300e+00        7.30588855e-08  20.1427  19.6831
0202-03-01_14:59:37.457000      2459.23        2.18134300e+00        6.85344255e-08  20.1427  19.6831
0202-03-01_14:59:37.650000      2459.42        2.22687700e+00        6.48156855e-08  20.1427  19.6831
0202-03-01_14:59:37.863000      2459.63        2.28010900e+00        5.85558155e-08  20.1671  19.8481
0202-03-01_14:59:38.066000      2459.84        2.32862100e+00        5.62625955e-08  20.1671  19.8481
0202-03-01_14:59:38.270000      2460.04        2.37708400e+00        5.92995555e-08  20.1671  19.8481
0202-03-01_14:59:38.470000      2460.24        2.42939700e+00        6.19646555e-08  20.1671  19.8481
0202-03-01_14:59:38.664000      2460.43        2.47737400e+00        6.77286955e-08  20.1671  19.8481
0202-03-01_14:59:38.870000      2460.64        2.52649500e+00        6.56833955e-08  20.1549  19.6042
0202-03-01_14:59:39.066000      2460.84        2.57864900e+00        6.91542155e-08  20.1549  19.6042
0202-03-01_14:59:39.270000      2461.04        2.62794900e+00        7.26250355e-08  20.1549  19.6042
0202-03-01_14:59:39.470000      2461.24        2.67485700e+00        7.83270955e-08  20.1549  19.6042
0202-03-01_14:59:39.676000      2461.45        2.72711700e+00        8.67562255e-08  20.1549  19.6042
0202-03-01_14:59:39.880000      2461.65        2.77745600e+00        1.20410796e-07  20.1458  19.8477
0202-03-01_14:59:40.082000      2461.85        2.82466800e+00        1.62246576e-07  20.1458  19.8477
0202-03-01_14:59:40.285000      2462.06        2.87685300e+00        2.41331705e-07  20.1458  19.8477
0202-03-01_14:59:40.480000      2462.25        2.92582100e+00        3.25809015e-07  20.1458  19.8477
0202-03-01_14:59:40.688000      2462.46        2.97418100e+00        4.79764766e-07  20.1458  19.8477
0202-03-01_14:59:40.890000      2462.66        3.02392200e+00        6.58450095e-07  20.1627  19.6709
0202-03-01_14:59:41.098000      2462.87        3.07484700e+00        8.79652965e-07  20.1627  19.6709
0202-03-01_14:59:41.290000      2463.06        3.11824400e+00        1.25152661e-06  20.1627  19.6709
0202-03-01_14:59:41.484000      2463.26        3.17146700e+00        2.67685631e-06  20.1627  19.6709
0202-03-01_14:59:41.676000      2463.45        3.22349300e+00        2.82529587e-06  20.1627  19.6709
0202-03-01_14:59:41.887000      2463.66        3.27338300e+00        5.21179496e-06  20.1507  19.7122
0202-03-01_14:59:42.094000      2463.87        3.32149700e+00        6.39435316e-06  20.1507  19.7122
0202-03-01_14:59:42.293000      2464.07        3.37232600e+00        8.91441676e-06  20.1507  19.7122
0202-03-01_14:59:42.490000      2464.26        3.42257400e+00        1.09578624e-05  20.1507  19.7122
0202-03-01_14:59:42.688000      2464.46        3.46768600e+00        1.41689912e-05  20.1507  19.7122
0202-03-01_14:59:42.895000      2464.67        3.52179200e+00        1.80476331e-05  20.1569  19.8163
0202-03-01_14:59:43.094000      2464.86        3.57142800e+00        2.11100123e-05  20.1569  19.8163

File: chapter 5/cold_vs_warm/20K/ffj29/Ic/1_anneal/Ic_2024-03-01_15-00-35592304_f29-2400keV-0nA-20k.txt
# Ic = 4.49 A, n = 26.35 , Tavg = 19.98 K, f29-2400keV-0nA-20k
#datetime                        t_s     iHTS_A                vHTS_V                tHTS_K  tTAR_K
0202-03-01_15:00:12.965000      2494.74        5.05852300e-02       -9.05202300e-09  19.9954  19.8213
0202-03-01_15:00:13.160000      2494.93        4.78529300e-02       -1.67993930e-08  19.9954  19.8213
0202-03-01_15:00:13.355000      2495.13        9.65296900e-02       -1.03535830e-08  19.9954  19.8213
0202-03-01_15:00:13.562000      2495.33        1.48452200e-01       -1.02916030e-08  19.9954  19.8213
0202-03-01_15:00:13.770000      2495.54        1.98878800e-01        2.47605700e-09  19.9954  19.8213
0202-03-01_15:00:13.990000      2495.76        2.47606000e-01        2.72397700e-09  20.0100  19.6379
0202-03-01_15:00:14.195000      2495.97        2.97395800e-01        1.02234270e-08  20.0100  19.6379
0202-03-01_15:00:14.400000      2496.17        3.46534100e-01        2.60001700e-09  20.0100  19.6379
0202-03-01_15:00:14.594000      2496.36        3.94709300e-01        5.51302700e-09  20.0100  19.6379
0202-03-01_15:00:14.830000      2496.60        4.47301200e-01        4.92737000e-10  20.0100  19.6379
0202-03-01_15:00:15.040000      2496.81        4.94048600e-01       -7.68849300e-09  19.9708  19.8208
0202-03-01_15:00:15.234000      2497.01        5.45349300e-01       -8.49421300e-09  19.9708  19.8208
0202-03-01_15:00:15.430000      2497.20        5.90833600e-01       -1.33907430e-08  19.9708  19.8208
0202-03-01_15:00:15.633000      2497.41        6.43821800e-01       -8.43320300e-09  19.9708  19.8208
0202-03-01_15:00:15.836000      2497.61        6.93434100e-01       -1.28342930e-08  20.0058  19.7020
0202-03-01_15:00:16.040000      2497.81        7.39949900e-01       -9.23990300e-09  20.0058  19.7020
0202-03-01_15:00:16.240000      2498.01        7.92216800e-01       -1.09753130e-08  20.0058  19.7020
0202-03-01_15:00:16.438000      2498.21        8.41466500e-01       -2.85607300e-09  20.0058  19.7020
0202-03-01_15:00:16.640000      2498.41        8.88286600e-01        6.14747000e-10  20.0058  19.7020
0202-03-01_15:00:16.848000      2498.62        9.41264400e-01        1.91629700e-09  19.9858  19.6886
0202-03-01_15:00:17.062000      2498.83        9.90882100e-01       -3.22795300e-09  19.9858  19.6886
0202-03-01_15:00:17.258000      2499.03        1.03844300e+00       -9.79771300e-09  19.9858  19.6886
0202-03-01_15:00:17.453000      2499.22        1.08967000e+00       -1.76690330e-08  19.9858  19.6886
0202-03-01_15:00:17.660000      2499.43        1.13936300e+00       -2.12638130e-08  19.9858  19.6886
0202-03-01_15:00:17.855000      2499.63        1.18698600e+00       -2.02721530e-08  19.9952  19.8473
0202-03-01_15:00:18.060000      2499.83        1.23889500e+00       -1.48180030e-08  19.9952  19.8473
0202-03-01_15:00:18.254000      2500.02        1.28806000e+00       -2.34950530e-08  19.9952  19.8473
0202-03-01_15:00:18.470000      2500.24        1.33599500e+00       -1.65534130e-08  19.9952  19.8473
0202-03-01_15:00:18.660000      2500.43        1.38509300e+00       -1.92804930e-08  19.9952  19.8473
0202-03-01_15:00:18.875000      2500.65        1.43714900e+00       -1.72351830e-08  19.9912  19.6044
0202-03-01_15:00:19.066000      2500.84        1.48286700e+00       -1.20909330e-08  19.9912  19.6044
0202-03-01_15:00:19.260000      2501.03        1.53621400e+00       -3.35190300e-09  19.9912  19.6044
0202-03-01_15:00:19.470000      2501.24        1.58570400e+00       -5.08731300e-09  19.9912  19.6044
0202-03-01_15:00:19.660000      2501.43        1.63076100e+00       -8.80605300e-09  19.9912  19.6044
0202-03-01_15:00:19.863000      2501.64        1.68488200e+00       -1.40122830e-08  19.9930  19.8479
0202-03-01_15:00:20.066000      2501.84        1.73469400e+00       -1.19050030e-08  19.9930  19.8479
0202-03-01_15:00:20.266000      2502.04        1.78091600e+00       -1.55617530e-08  19.9930  19.8479
0202-03-01_15:00:20.457000      2502.23        1.83419400e+00       -1.19050030e-08  19.9930  19.8479
0202-03-01_15:00:20.664000      2502.44        1.88365700e+00       -1.59956030e-08  19.9930  19.8479
0202-03-01_15:00:20.867000      2502.64        1.92893800e+00       -9.42584300e-09  20.0016  19.6691
0202-03-01_15:00:21.086000      2502.86        1.98301600e+00       -1.72351830e-08  20.0016  19.6691
0202-03-01_15:00:21.280000      2503.05        2.03068600e+00       -1.03555230e-08  20.0016  19.6691
0202-03-01_15:00:21.484000      2503.26        2.07935800e+00       -1.14092530e-08  20.0016  19.6691
0202-03-01_15:00:21.688000      2503.46        2.13140700e+00        1.18667000e-10  20.0016  19.6691
0202-03-01_15:00:21.895000      2503.66        2.18175200e+00       -9.35093000e-10  19.9868  19.7128
0202-03-01_15:00:22.100000      2503.87        2.22945700e+00       -2.54658300e-09  19.9868  19.7128
0202-03-01_15:00:22.297000      2504.07        2.28058300e+00       -6.82313300e-09  19.9868  19.7128
0202-03-01_15:00:22.500000      2504.27        2.33028200e+00       -5.45959300e-09  19.9868  19.7128
0202-03-01_15:00:22.690000      2504.47        2.37708500e+00       -1.56861130e-08  19.9868  19.7128
0202-03-01_15:00:22.902000      2504.68        2.42940600e+00       -1.04798930e-08  19.9913  19.8148
0202-03-01_15:00:23.100000      2504.88        2.47788000e+00       -1.68637130e-08  19.9913  19.8148
0202-03-01_15:00:23.297000      2505.07        2.52670000e+00       -5.33564300e-09  19.9913  19.8148
0202-03-01_15:00:23.490000      2505.26        2.57819400e+00       -1.71736130e-08  19.9913  19.8148
0202-03-01_15:00:23.695000      2505.47        2.62778200e+00       -6.69917300e-09  19.9913  19.8148
0202-03-01_15:00:23.895000      2505.67        2.67537300e+00       -7.44292300e-09  20.0035  19.6314
0202-03-01_15:00:24.110000      2505.88        2.72749600e+00        3.34140700e-09  20.0035  19.6314
0202-03-01_15:00:24.310000      2506.08        2.77677700e+00        5.32473700e-09  20.0035  19.6314
0202-03-01_15:00:24.510000      2506.28        2.82403600e+00        4.95285700e-09  20.0035  19.6314
0202-03-01_15:00:24.707000      2506.48        2.87622000e+00        6.25441700e-09  20.0035  19.6314
0202-03-01_15:00:24.926000      2506.70        2.92560000e+00        2.16380700e-09  19.9815  19.8187
0202-03-01_15:00:25.130000      2506.90        2.97506600e+00        2.59766700e-09  19.9815  19.8187
0202-03-01_15:00:25.336000      2507.11        3.02504000e+00       -5.63263000e-10  19.9815  19.8187
0202-03-01_15:00:25.535000      2507.31        3.07031400e+00       -6.07938300e-09  19.9815  19.8187
0202-03-01_15:00:25.777000      2507.55        3.12425900e+00       -3.72418300e-09  19.9815  19.8187
0202-03-01_15:00:25.980000      2507.75        3.17309600e+00        6.14337000e-10  20.0084  19.6982
0202-03-01_15:00:26.176000      2507.95        3.22364700e+00        5.57264700e-09  20.0084  19.6982
0202-03-01_15:00:26.383000      2508.15        3.27331600e+00       -1.43096300e-09  20.0084  19.6982
0202-03-01_15:00:26.580000      2508.35        3.32080700e+00       -6.07938300e-09  20.0084  19.6982
0202-03-01_15:00:26.812000      2508.59        3.36606700e+00       -6.82313300e-09  20.0084  19.6982
0202-03-01_15:00:27.016000      2508.79        3.42224900e+00       -4.03408300e-09  19.9677  19.6813
0202-03-01_15:00:27.220000      2508.99        3.47197700e+00        3.71328700e-09  19.9677  19.6813
0202-03-01_15:00:27.418000      2509.19        3.52001800e+00        6.13028700e-09  19.9677  19.6813
0202-03-01_15:00:27.610000      2509.38        3.56934200e+00        5.07638700e-09  19.9677  19.6813
0202-03-01_15:00:27.830000      2509.60        3.62188500e+00        2.78282700e-09  19.9960  19.8443
0202-03-01_15:00:28.047000      2509.82        3.66981200e+00       -1.80370300e-09  19.9960  19.8443
0202-03-01_15:00:28.246000      2510.02        3.71963000e+00       -5.58441300e-09  19.9960  19.8443
0202-03-01_15:00:28.460000      2510.24        3.77078700e+00       -1.86568300e-09  19.9960  19.8443
0202-03-01_15:00:28.660000      2510.43        3.81870300e+00       -8.74023000e-10  19.9960  19.8443
0202-03-01_15:00:28.863000      2510.64        3.86885700e+00        6.81136700e-09  19.9945  19.6031
0202-03-01_15:00:29.060000      2510.83        3.91677700e+00        1.09019770e-08  19.9945  19.6031
0202-03-01_15:00:29.250000      2511.02        3.96589100e+00        1.70378870e-08  19.9945  19.6031
0202-03-01_15:00:29.457000      2511.23        4.01736800e+00        1.72857970e-08  19.9945  19.6031
0202-03-01_15:00:29.652000      2511.42        4.06732100e+00        2.54670170e-08  19.9945  19.6031
0202-03-01_15:00:29.850000      2511.63        4.11351500e+00        2.15003670e-08  19.9943  19.8465
0202-03-01_15:00:30.070000      2511.84        4.16714400e+00        2.72643970e-08  19.9943  19.8465
0202-03-01_15:00:30.285000      2512.06        4.21633500e+00        3.32763570e-08  19.9943  19.8465
0202-03-01_15:00:30.480000      2512.25        4.26565300e+00        5.05064870e-08  19.9943  19.8465
0202-03-01_15:00:30.676000      2512.45        4.31609700e+00        6.38939370e-08  19.9943  19.8465
0202-03-01_15:00:30.883000      2512.65        4.36395200e+00        8.90573670e-08  20.0059  19.6700
0202-03-01_15:00:31.082000      2512.85        4.41401800e+00        1.20542647e-07  20.0059  19.6700
0202-03-01_15:00:31.285000      2513.06        4.46470400e+00        1.55622707e-07  20.0059  19.6700
0202-03-01_15:00:31.477000      2513.25        4.51236900e+00        2.32910397e-07  20.0059  19.6700
0202-03-01_15:00:31.684000      2513.46        4.56237400e+00        3.02760617e-07  20.0059  19.6700
0202-03-01_15:00:31.900000      2513.67        4.61402200e+00        4.39672007e-07  19.9844  19.7111
0202-03-01_15:00:32.098000      2513.87        4.66235900e+00        5.50862157e-07  19.9844  19.7111
0202-03-01_15:00:32.290000      2514.06        4.71065400e+00        7.47211317e-07  19.9844  19.7111
0202-03-01_15:00:32.484000      2514.26        4.76239100e+00        9.36990707e-07  19.9844  19.7111
0202-03-01_15:00:32.680000      2514.45        4.81254900e+00        1.18707558e-06  19.9844  19.7111
0202-03-01_15:00:32.895000      2514.67        4.85806100e+00        1.61925445e-06  19.9855  19.8142
0202-03-01_15:00:33.100000      2514.88        4.91166100e+00        2.01120901e-06  19.9855  19.8142
0202-03-01_15:00:33.312000      2515.08        4.95949300e+00        3.60828142e-06  19.9855  19.8142
0202-03-01_15:00:33.523000      2515.29        5.00954700e+00        3.72393405e-06  19.9855  19.8142
0202-03-01_15:00:33.740000      2515.51        5.06079600e+00        4.99685671e-06  19.9855  19.8142
0202-03-01_15:00:33.953000      2515.73        5.10941800e+00        6.60446543e-06  20.0068  19.6302
0202-03-01_15:00:34.150000      2515.92        5.15992900e+00        7.96279495e-06  20.0068  19.6302
0202-03-01_15:00:34.355000      2516.13        5.20616800e+00        1.09961662e-05  20.0068  19.6302
0202-03-01_15:00:34.555000      2516.33        5.26002600e+00        1.34579681e-05  20.0068  19.6302
0202-03-01_15:00:34.800000      2516.57        5.30880200e+00        1.65581525e-05  20.0068  19.6302
0202-03-01_15:00:35.027000      2516.80        5.36095500e+00        1.98405549e-05  19.9766  19.8161
0202-03-01_15:00:35.223000      2516.99        5.40688400e+00        2.39032715e-05  19.9766  19.8161

File: chapter 5/cold_vs_warm/20K/ffj29/Ic/1_anneal/Ic_2024-03-01_15-01-49017480_f29-2400keV-15nA-20k.txt
# Ic = 2.89 A, n = 23.41 , Tavg = 20.16 K, f29-2400keV-15nA-20k
#datetime                        t_s     iHTS_A                vHTS_V                tHTS_K  tTAR_K
0202-03-01_15:01:33.812000      2575.58        5.01768600e-02        4.37571850e-09  20.1504  19.8201
0202-03-01_15:01:34.010000      2575.78        4.76939000e-02        3.87988850e-09  20.1653  19.6337
0202-03-01_15:01:34.215000      2575.99        9.87229200e-02        6.54497850e-09  20.1653  19.6337
0202-03-01_15:01:34.414000      2576.19        1.46651600e-01        4.09058500e-10  20.1653  19.6337
0202-03-01_15:01:34.620000      2576.39        1.95858100e-01        5.61529850e-09  20.1653  19.6337
0202-03-01_15:01:34.840000      2576.61        2.47440700e-01        1.26189285e-08  20.1653  19.6337
0202-03-01_15:01:35.055000      2576.83        2.96527800e-01        1.65235985e-08  20.1360  19.8174
0202-03-01_15:01:35.250000      2577.02        3.46534200e-01        2.03043185e-08  20.1360  19.8174
0202-03-01_15:01:35.460000      2577.23        3.96128100e-01        2.71220085e-08  20.1360  19.8174
0202-03-01_15:01:35.652000      2577.43        4.43228600e-01        3.39396985e-08  20.1360  19.8174
0202-03-01_15:01:35.863000      2577.63        4.93511200e-01        3.44975085e-08  20.1734  19.7075
0202-03-01_15:01:36.080000      2577.85        5.43087200e-01        4.00136385e-08  20.1734  19.7075
0202-03-01_15:01:36.290000      2578.06        5.93826900e-01        3.54891685e-08  20.1734  19.7075
0202-03-01_15:01:36.484000      2578.26        6.43645800e-01        3.05308585e-08  20.1734  19.7075
0202-03-01_15:01:36.676000      2578.45        6.89508600e-01        2.87954385e-08  20.1734  19.7075
0202-03-01_15:01:36.900000      2578.67        7.42508600e-01        2.97251285e-08  20.1295  19.6835
0202-03-01_15:01:37.110000      2578.88        7.91082900e-01        3.12126185e-08  20.1295  19.6835
0202-03-01_15:01:37.310000      2579.08        8.40926100e-01        3.25761985e-08  20.1295  19.6835
0202-03-01_15:01:37.504000      2579.28        8.91558900e-01        2.99111585e-08  20.1295  19.6835
0202-03-01_15:01:37.710000      2579.48        9.39033500e-01        2.84857085e-08  20.1295  19.6835
0202-03-01_15:01:37.910000      2579.68        9.89041400e-01        2.47669885e-08  20.1505  19.8500
0202-03-01_15:01:38.105000      2579.88        1.04027200e+00        3.18325985e-08  20.1505  19.8500
0202-03-01_15:01:38.300000      2580.07        1.08742400e+00        3.46836285e-08  20.1505  19.8500
0202-03-01_15:01:38.492000      2580.27        1.13727200e+00        4.28648585e-08  20.1505  19.8500
0202-03-01_15:01:38.688000      2580.46        1.18875800e+00        3.66669585e-08  20.1505  19.8500
0202-03-01_15:01:38.900000      2580.67        1.23840200e+00        4.23690285e-08  20.1477  19.6052
0202-03-01_15:01:39.100000      2580.87        1.28636100e+00        4.59018285e-08  20.1477  19.6052
0202-03-01_15:01:39.312000      2581.08        1.33749100e+00        5.33393085e-08  20.1477  19.6052
0202-03-01_15:01:39.527000      2581.30        1.38409300e+00        5.08601485e-08  20.1477  19.6052
0202-03-01_15:01:39.734000      2581.51        1.43698400e+00        4.50960985e-08  20.1477  19.6052
0202-03-01_15:01:39.945000      2581.72        1.48725300e+00        4.12533985e-08  20.1508  19.8457
0202-03-01_15:01:40.150000      2581.92        1.53442500e+00        4.62736985e-08  20.1508  19.8457
0202-03-01_15:01:40.350000      2582.12        1.58664500e+00        4.47862085e-08  20.1508  19.8457
0202-03-01_15:01:40.543000      2582.32        1.63555300e+00        5.12320185e-08  20.1508  19.8457
0202-03-01_15:01:40.750000      2582.52        1.68050000e+00        4.87528585e-08  20.1508  19.8457
0202-03-01_15:01:40.992000      2582.76        1.73664300e+00        4.41044385e-08  20.1576  19.6726
0202-03-01_15:01:41.184000      2582.96        1.78290600e+00        4.04476785e-08  20.1576  19.6726
0202-03-01_15:01:41.380000      2583.15        1.83174700e+00        4.57778685e-08  20.1576  19.6726
0202-03-01_15:01:41.582000      2583.35        1.88316700e+00        4.86288985e-08  20.1576  19.6726
0202-03-01_15:01:41.810000      2583.58        1.93350000e+00        5.20377485e-08  20.1576  19.6726
0202-03-01_15:01:42.020000      2583.79        1.98387700e+00        5.42689885e-08  20.1457  19.7117
0202-03-01_15:01:42.223000      2584.00        2.03256900e+00        5.04882685e-08  20.1457  19.7117
0202-03-01_15:01:42.420000      2584.19        2.07921800e+00        4.75752585e-08  20.1457  19.7117
0202-03-01_15:01:42.633000      2584.40        2.13145000e+00        4.49101685e-08  20.1457  19.7117
0202-03-01_15:01:42.848000      2584.62        2.18141100e+00        4.05096585e-08  20.1478  19.8180
0202-03-01_15:01:43.050000      2584.82        2.22964100e+00        3.96419485e-08  20.1478  19.8180
0202-03-01_15:01:43.250000      2585.02        2.28142400e+00        4.38569185e-08  20.1478  19.8180
0202-03-01_15:01:43.465000      2585.24        2.32851600e+00        4.72043785e-08  20.1478  19.8180
0202-03-01_15:01:43.660000      2585.43        2.37999400e+00        4.75150585e-08  20.1478  19.8180
0202-03-01_15:01:43.867000      2585.64        2.42437100e+00        5.38371185e-08  20.1540  19.6330
0202-03-01_15:01:44.070000      2585.84        2.47712700e+00        5.10480685e-08  20.1540  19.6330
0202-03-01_15:01:44.273000      2586.05        2.52886700e+00        6.10886685e-08  20.1540  19.6330
0202-03-01_15:01:44.477000      2586.25        2.57832200e+00        6.71006285e-08  20.1540  19.6330
0202-03-01_15:01:44.670000      2586.44        2.62557100e+00        7.63974885e-08  20.1540  19.6330
0202-03-01_15:01:44.870000      2586.64        2.67809900e+00        8.23474685e-08  20.1302  19.8175
0202-03-01_15:01:45.070000      2586.84        2.72843600e+00        9.57969185e-08  20.1302  19.8175
0202-03-01_15:01:45.273000      2587.05        2.77374200e+00        1.12097399e-07  20.1302  19.8175
0202-03-01_15:01:45.477000      2587.25        2.82644700e+00        1.59325419e-07  20.1302  19.8175
0202-03-01_15:01:45.684000      2587.45        2.87584700e+00        2.08908629e-07  20.1302  19.8175
0202-03-01_15:01:45.880000      2587.65        2.92346300e+00        2.80494399e-07  20.1641  19.6998
0202-03-01_15:01:46.090000      2587.86        2.97620200e+00        4.35008109e-07  20.1641  19.6998
0202-03-01_15:01:46.285000      2588.06        3.02523700e+00        5.99872299e-07  20.1641  19.6998
0202-03-01_15:01:46.477000      2588.25        3.07018800e+00        8.07502019e-07  20.1641  19.6998
0202-03-01_15:01:46.680000      2588.45        3.12453100e+00        1.23738852e-06  20.1641  19.6998
0202-03-01_15:01:46.880000      2588.65        3.17408900e+00        2.39211966e-06  20.1357  19.6829
0202-03-01_15:01:47.080000      2588.85        3.22042500e+00        2.57470986e-06  20.1357  19.6829
0202-03-01_15:01:47.270000      2589.04        3.27319500e+00        4.29406987e-06  20.1357  19.6829
0202-03-01_15:01:47.465000      2589.24        3.31895900e+00        5.86629171e-06  20.1357  19.6829
0202-03-01_15:01:47.668000      2589.44        3.36781400e+00        7.16599171e-06  20.1357  19.6829
0202-03-01_15:01:47.875000      2589.65        3.42250400e+00        1.08983682e-05  20.1578  19.8470
0202-03-01_15:01:48.070000      2589.84        3.47231800e+00        1.32016325e-05  20.1578  19.8470
0202-03-01_15:01:48.260000      2590.04        3.51706300e+00        1.75251648e-05  20.1578  19.8470
0202-03-01_15:01:48.470000      2590.24        3.57103400e+00        2.17911805e-05  20.1578  19.8470
