Repository: shortlab/2025-devitre-PhD

# 2025-devitre-PhD
Data repository for Alexis Devitre's PhD thesis

File: chapter 5/cold_vs_warm/20K/ffj29/Ic/1_anneal/Ic_2024-03-01_15-02-46248744_f29-2400keV-0nA-20k.txt
# Ic = 4.47 A, n = 26.08 , Tavg = 20.01 K, f29-2400keV-0nA-20k
#datetime                        t_s     iHTS_A                vHTS_V                tHTS_K  tTAR_K
0202-03-01_15:02:24.043000      2625.82        5.22626100e-02       -2.63660055e-08  20.0066  19.6383
0202-03-01_15:02:24.246000      2626.02        4.95258600e-02       -2.73578055e-08  20.0066  19.6383
0202-03-01_15:02:24.440000      2626.21        9.91302000e-02       -2.56225355e-08  20.0066  19.6383
0202-03-01_15:02:24.645000      2626.42        1.46918000e-01       -7.33876550e-09  20.0066  19.6383
0202-03-01_15:02:24.860000      2626.63        1.97003400e-01        7.80474500e-10  20.0066  19.6383
0202-03-01_15:02:25.070000      2626.84        2.49219900e-01       -5.78929550e-09  19.9783  19.8230
0202-03-01_15:02:25.273000      2627.05        2.95339400e-01        1.33828450e-09  19.9783  19.8230
0202-03-01_15:02:25.477000      2627.25        3.46993400e-01       -3.18617550e-09  19.9783  19.8230
0202-03-01_15:02:25.668000      2627.44        3.96397300e-01        2.20598450e-09  19.9783  19.8230
0202-03-01_15:02:25.880000      2627.65        4.38634400e-01       -1.06236455e-08  20.0070  19.6997
0202-03-01_15:02:26.080000      2627.85        4.95727700e-01       -1.49621655e-08  20.0070  19.6997
0202-03-01_15:02:26.273000      2628.04        5.44639700e-01       -2.08501655e-08  20.0070  19.6997
0202-03-01_15:02:26.473000      2628.25        5.89282600e-01       -1.40944655e-08  20.0070  19.6997
0202-03-01_15:02:26.668000      2628.44        6.43812800e-01       -1.53960255e-08  20.0070  19.6997
0202-03-01_15:02:26.867000      2628.64        6.93436400e-01       -1.69454955e-08  19.9783  19.6914
0202-03-01_15:02:27.066000      2628.84        7.40998600e-01       -9.75594550e-09  19.9783  19.6914
0202-03-01_15:02:27.260000      2629.03        7.92214700e-01       -6.78095550e-09  19.9783  19.6914
0202-03-01_15:02:27.453000      2629.22        8.41912500e-01       -5.10752550e-09  19.9783  19.6914
0202-03-01_15:02:27.652000      2629.43        8.90578900e-01       -7.07025500e-10  19.9783  19.6914
0202-03-01_15:02:27.860000      2629.63        9.39542500e-01       -7.77261550e-09  20.0090  19.8457
0202-03-01_15:02:28.062000      2629.84        9.90507800e-01       -2.62836550e-09  20.0090  19.8457
0202-03-01_15:02:28.258000      2630.03        1.03851400e+00       -1.28548855e-08  20.0090  19.8457
0202-03-01_15:02:28.450000      2630.22        1.08777800e+00       -6.65699550e-09  20.0090  19.8457
0202-03-01_15:02:28.640000      2630.41        1.13896300e+00       -1.40944655e-08  20.0090  19.8457
0202-03-01_15:02:28.850000      2630.62        1.18893600e+00       -1.78131955e-08  19.9900  19.6049
0202-03-01_15:02:29.047000      2630.82        1.23689500e+00       -2.80397155e-08  19.9900  19.6049
0202-03-01_15:02:29.258000      2631.03        1.28787400e+00       -2.87834655e-08  19.9900  19.6049
0202-03-01_15:02:29.450000      2631.22        1.33600700e+00       -2.79157555e-08  19.9900  19.6049
0202-03-01_15:02:29.640000      2631.41        1.38493000e+00       -1.85569455e-08  19.9900  19.6049
0202-03-01_15:02:29.863000      2631.63        1.43731100e+00       -2.07879355e-08  19.9918  19.8526
0202-03-01_15:02:30.074000      2631.85        1.48524600e+00       -1.66343155e-08  19.9918  19.8526
0202-03-01_15:02:30.270000      2632.04        1.53483300e+00       -1.41543755e-08  19.9918  19.8526
0202-03-01_15:02:30.465000      2632.24        1.58579300e+00       -4.54712550e-09  19.9918  19.8526
0202-03-01_15:02:30.668000      2632.44        1.63377600e+00       -5.78670550e-09  19.9918  19.8526
0202-03-01_15:02:30.867000      2632.64        1.68334700e+00       -1.69609550e-09  20.0068  19.6663
0202-03-01_15:02:31.074000      2632.85        1.73093200e+00       -1.45877155e-08  20.0068  19.6663
0202-03-01_15:02:31.273000      2633.05        1.78218700e+00       -1.50835455e-08  20.0068  19.6663
0202-03-01_15:02:31.480000      2633.25        1.83200900e+00       -2.43184055e-08  20.0068  19.6663
0202-03-01_15:02:31.684000      2633.45        1.88389500e+00       -1.96699855e-08  20.0068  19.6663
0202-03-01_15:02:31.883000      2633.65        1.93199500e+00       -2.49381955e-08  19.9871  19.7208
0202-03-01_15:02:32.090000      2633.86        1.98121500e+00       -1.08069955e-08  19.9871  19.7208
0202-03-01_15:02:32.285000      2634.06        2.03243100e+00       -7.95596550e-09  19.9871  19.7208
0202-03-01_15:02:32.477000      2634.25        2.07773500e+00       -9.52345500e-10  19.9871  19.7208
0202-03-01_15:02:32.670000      2634.45        2.13138500e+00       -9.13356550e-09  19.9871  19.7208
0202-03-01_15:02:32.870000      2634.64        2.18108700e+00       -5.41483550e-09  19.9863  19.8117
0202-03-01_15:02:33.080000      2634.85        2.22778400e+00       -3.61744550e-09  19.9863  19.8117
0202-03-01_15:02:33.273000      2635.04        2.28041900e+00       -5.66274550e-09  19.9863  19.8117
0202-03-01_15:02:33.465000      2635.24        2.32979900e+00       -8.45179550e-09  19.9863  19.8117
0202-03-01_15:02:33.676000      2635.45        2.37933600e+00       -4.91899550e-09  19.9863  19.8117
0202-03-01_15:02:33.887000      2635.66        2.42888000e+00       -4.91899550e-09  20.0037  19.6325
0202-03-01_15:02:34.100000      2635.87        2.47914700e+00       -1.21085555e-08  20.0037  19.6325
0202-03-01_15:02:34.293000      2636.07        2.52722700e+00       -2.49381955e-08  20.0037  19.6325
0202-03-01_15:02:34.496000      2636.27        2.57812500e+00       -3.24376555e-08  20.0037  19.6325
0202-03-01_15:02:34.700000      2636.47        2.62770300e+00       -3.49787855e-08  20.0037  19.6325
0202-03-01_15:02:34.902000      2636.67        2.67505900e+00       -2.03517555e-08  19.9708  19.8214
0202-03-01_15:02:35.105000      2636.88        2.72707100e+00       -1.78106255e-08  19.9708  19.8214
0202-03-01_15:02:35.300000      2637.07        2.77672400e+00       -1.07450255e-08  19.9708  19.8214
0202-03-01_15:02:35.492000      2637.27        2.82236100e+00       -1.86783255e-08  19.9708  19.8214
0202-03-01_15:02:35.700000      2637.47        2.87579000e+00       -6.46847550e-09  19.9708  19.8214
0202-03-01_15:02:35.902000      2637.67        2.92551900e+00       -1.28524655e-08  20.0101  19.6930
0202-03-01_15:02:36.117000      2637.89        2.97390300e+00       -1.42162355e-08  20.0101  19.6930
0202-03-01_15:02:36.310000      2638.08        3.02505300e+00       -1.83071655e-08  20.0101  19.6930
0202-03-01_15:02:36.500000      2638.27        3.07456700e+00       -8.51457550e-09  20.0101  19.6930
0202-03-01_15:02:36.695000      2638.47        3.11918400e+00       -8.14269550e-09  20.0101  19.6930
0202-03-01_15:02:36.910000      2638.68        3.17432300e+00        9.68204500e-10  19.9726  19.6918
0202-03-01_15:02:37.130000      2638.90        3.22175400e+00        7.10412450e-09  19.9726  19.6918
0202-03-01_15:02:37.336000      2639.11        3.27265100e+00        5.24475450e-09  19.9726  19.6918
0202-03-01_15:02:37.535000      2639.31        3.32306600e+00        1.18145145e-08  19.9726  19.6918
0202-03-01_15:02:37.746000      2639.52        3.36874500e+00        8.28172450e-09  19.9726  19.6918
0202-03-01_15:02:37.977000      2639.75        3.42517700e+00        1.14426445e-08  20.0061  19.8378
0202-03-01_15:02:38.168000      2639.94        3.46990900e+00        9.68204500e-10  20.0061  19.8378
0202-03-01_15:02:38.367000      2640.14        3.51848400e+00       -2.13074550e-09  20.0061  19.8378
0202-03-01_15:02:38.574000      2640.35        3.57174300e+00       -1.38699550e-09  20.0061  19.8378
0202-03-01_15:02:38.824000      2640.60        3.62134600e+00        6.67026450e-09  20.0061  19.8378
0202-03-01_15:02:39.035000      2640.81        3.66642300e+00        6.98016450e-09  19.9914  19.6034
0202-03-01_15:02:39.240000      2641.01        3.71953500e+00        1.19384745e-08  19.9914  19.6034
0202-03-01_15:02:39.430000      2641.20        3.76672700e+00        1.62150245e-08  19.9914  19.6034
0202-03-01_15:02:39.637000      2641.41        3.81898800e+00        1.65868945e-08  19.9914  19.6034
0202-03-01_15:02:39.844000      2641.62        3.86895800e+00        1.03270245e-08  19.9871  19.8522
0202-03-01_15:02:40.043000      2641.81        3.91715200e+00        1.26822245e-08  19.9871  19.8522
0202-03-01_15:02:40.234000      2642.01        3.96787200e+00        1.29921145e-08  19.9871  19.8522
0202-03-01_15:02:40.445000      2642.22        4.01783800e+00        1.67108545e-08  19.9871  19.8522
0202-03-01_15:02:40.650000      2642.42        4.06477700e+00        2.34045745e-08  19.9871  19.8522
0202-03-01_15:02:40.850000      2642.62        4.11741700e+00        3.30113145e-08  19.9968  19.6632
0202-03-01_15:02:41.070000      2642.84        4.16642500e+00        4.60268945e-08  19.9968  19.6632
0202-03-01_15:02:41.260000      2643.03        4.21588100e+00        5.25346745e-08  19.9968  19.6632
0202-03-01_15:02:41.457000      2643.23        4.26638600e+00        5.99101745e-08  19.9968  19.6632
0202-03-01_15:02:41.664000      2643.44        4.31687300e+00        8.63131945e-08  19.9968  19.6632
0202-03-01_15:02:41.870000      2643.64        4.36403900e+00        1.14018354e-07  19.9820  19.7223
0202-03-01_15:02:42.062000      2643.84        4.41507700e+00        1.49161284e-07  19.9820  19.7223
0202-03-01_15:02:42.258000      2644.03        4.46477900e+00        2.06059124e-07  19.9820  19.7223
0202-03-01_15:02:42.450000      2644.22        4.51244100e+00        2.71137344e-07  19.9820  19.7223
0202-03-01_15:02:42.652000      2644.42        4.56370100e+00        3.45326184e-07  19.9820  19.7223
0202-03-01_15:02:42.850000      2644.63        4.61398800e+00        4.70833614e-07  19.9894  19.8115
0202-03-01_15:02:43.055000      2644.83        4.66370300e+00        5.86796285e-07  19.9894  19.8115
0202-03-01_15:02:43.258000      2645.03        4.70990200e+00        7.26930764e-07  19.9894  19.8115
0202-03-01_15:02:43.460000      2645.23        4.76268500e+00        9.90713305e-07  19.9894  19.8115
0202-03-01_15:02:43.668000      2645.44        4.81223800e+00        1.36370280e-06  19.9894  19.8115
0202-03-01_15:02:43.870000      2645.64        4.85974700e+00        1.67341176e-06  20.0008  19.6324
0202-03-01_15:02:44.080000      2645.85        4.91208300e+00        3.10481630e-06  20.0008  19.6324
0202-03-01_15:02:44.273000      2646.04        4.95962800e+00        3.19363218e-06  20.0008  19.6324
0202-03-01_15:02:44.473000      2646.25        5.00893700e+00        3.36915665e-06  20.0008  19.6324
0202-03-01_15:02:44.668000      2646.44        5.06056400e+00        5.79222485e-06  20.0008  19.6324
0202-03-01_15:02:44.880000      2646.65        5.11063300e+00        7.31461454e-06  19.9740  19.8222
0202-03-01_15:02:45.086000      2646.86        5.15927400e+00        8.63334124e-06  19.9740  19.8222
0202-03-01_15:02:45.280000      2647.05        5.20947900e+00        1.07408743e-05  19.9740  19.8222
0202-03-01_15:02:45.473000      2647.24        5.25704300e+00        1.35067482e-05  19.9740  19.8222
0202-03-01_15:02:45.676000      2647.45        5.30609900e+00        1.57510069e-05  19.9740  19.8222
0202-03-01_15:02:45.880000      2647.65        5.35908800e+00        2.02804304e-05  20.0136  19.6936

File: chapter 5/cold_vs_warm/20K/ffj29/Ic/1_anneal/Ic_2024-03-01_15-04-56029804_f29-2400keV-0nA-20k.txt
# Ic =  nan A, n =  nan , Tavg = 19.97 K, f29-2400keV-0nA-20k
#datetime                        t_s     iHTS_A                vHTS_V                tHTS_K  tTAR_K
0202-03-01_15:04:33.832000      2755.60        4.93654700e-02        8.04213950e-09  19.9886  19.8493
0202-03-01_15:04:34.035000      2755.81        4.80905900e-02        1.44259795e-08  20.0138  19.6630
0202-03-01_15:04:34.227000      2756.00        9.87723900e-02        1.21947295e-08  20.0138  19.6630
0202-03-01_15:04:34.434000      2756.21        1.48298000e-01        4.75724950e-09  20.0138  19.6630
0202-03-01_15:04:34.625000      2756.40        1.95840400e-01       -2.86616050e-09  20.0138  19.6630
0202-03-01_15:04:34.840000      2756.61        2.48380300e-01       -6.08907050e-09  19.9757  19.7339
0202-03-01_15:04:35.040000      2756.81        2.96096800e-01       -6.46094050e-09  19.9757  19.7339
0202-03-01_15:04:35.246000      2757.02        3.44412900e-01       -9.68385050e-09  19.9757  19.7339
0202-03-01_15:04:35.438000      2757.21        3.96437800e-01       -7.63854050e-09  19.9757  19.7339
0202-03-01_15:04:35.633000      2757.40        4.45706700e-01       -6.77084050e-09  19.9757  19.7339
0202-03-01_15:04:35.860000      2757.63        4.94447200e-01       -1.08614505e-08  20.0005  19.8074
0202-03-01_15:04:36.074000      2757.85        5.45373900e-01       -1.07374905e-08  20.0005  19.8074
0202-03-01_15:04:36.266000      2758.04        5.94103200e-01       -1.37744605e-08  20.0005  19.8074
0202-03-01_15:04:36.457000      2758.23        6.39304000e-01       -1.69353905e-08  20.0005  19.8074
0202-03-01_15:04:36.652000      2758.42        6.93135100e-01       -1.52619605e-08  20.0005  19.8074
0202-03-01_15:04:36.867000      2758.64        7.42901200e-01       -2.80296305e-08  19.9649  19.7496
0202-03-01_15:04:37.066000      2758.84        7.90447000e-01       -2.52405805e-08  19.9649  19.7496
0202-03-01_15:04:37.270000      2759.04        8.42089000e-01       -3.00129605e-08  19.9649  19.7496
0202-03-01_15:04:37.465000      2759.24        8.91257000e-01       -2.13978805e-08  19.9649  19.7496
0202-03-01_15:04:37.656000      2759.43        9.36631500e-01       -1.48900805e-08  19.9649  19.7496
0202-03-01_15:04:37.860000      2759.63        9.90711100e-01       -1.22869705e-08  19.9856  19.8468
0202-03-01_15:04:38.055000      2759.83        1.04054100e+00       -1.35885305e-08  19.9856  19.8468
0202-03-01_15:04:38.250000      2760.02        1.08588300e+00       -2.56744305e-08  19.9856  19.8468
0202-03-01_15:04:38.440000      2760.21        1.13926400e+00       -2.61082805e-08  19.9856  19.8468
0202-03-01_15:04:38.640000      2760.41        1.18923400e+00       -2.55502005e-08  19.9856  19.8468
0202-03-01_15:04:38.848000      2760.62        1.23548800e+00       -1.57573105e-08  20.0074  19.6584
0202-03-01_15:04:39.055000      2760.83        1.28823200e+00       -1.64388805e-08  20.0074  19.6584
0202-03-01_15:04:39.250000      2761.02        1.33815000e+00       -1.79883505e-08  20.0074  19.6584
0202-03-01_15:04:39.440000      2761.22        1.38340000e+00       -2.54258305e-08  20.0074  19.6584
0202-03-01_15:04:39.637000      2761.41        1.43687100e+00       -1.79883505e-08  20.0074  19.6584
0202-03-01_15:04:39.844000      2761.62        1.48661700e+00       -2.02815805e-08  19.9876  19.7384
0202-03-01_15:04:40.040000      2761.81        1.53432500e+00       -1.99097005e-08  19.9876  19.7384
0202-03-01_15:04:40.234000      2762.00        1.58544900e+00       -2.71612405e-08  19.9876  19.7384
0202-03-01_15:04:40.430000      2762.20        1.63555400e+00       -2.74091605e-08  19.9876  19.7384
0202-03-01_15:04:40.625000      2762.40        1.68135100e+00       -2.15211605e-08  19.9876  19.7384
0202-03-01_15:04:40.844000      2762.61        1.73474900e+00       -2.58596905e-08  19.9990  19.8053
0202-03-01_15:04:41.043000      2762.81        1.78281000e+00       -2.39383405e-08  19.9990  19.8053
0202-03-01_15:04:41.246000      2763.02        1.83213000e+00       -2.75331205e-08  19.9990  19.8053
0202-03-01_15:04:41.440000      2763.21        1.88374900e+00       -2.91445705e-08  19.9990  19.8053
0202-03-01_15:04:41.650000      2763.42        1.93322200e+00       -2.88346805e-08  19.9990  19.8053
0202-03-01_15:04:41.844000      2763.62        1.98048000e+00       -3.02601905e-08  19.9957  19.6194
0202-03-01_15:04:42.043000      2763.81        2.03280600e+00       -2.49300005e-08  19.9957  19.6194
0202-03-01_15:04:42.242000      2764.01        2.08209700e+00       -3.35450805e-08  19.9957  19.6194
0202-03-01_15:04:42.438000      2764.21        2.12802300e+00       -3.40409105e-08  19.9957  19.6194
0202-03-01_15:04:42.633000      2764.40        2.18118100e+00       -3.08180105e-08  19.9957  19.6194
0202-03-01_15:04:42.850000      2764.62        2.23166100e+00       -2.56117705e-08  19.9847  19.8473
0202-03-01_15:04:43.070000      2764.84        2.28119400e+00       -3.60242405e-08  19.9847  19.8473
0202-03-01_15:04:43.266000      2765.04        2.33035400e+00       -2.88966605e-08  19.9847  19.8473
0202-03-01_15:04:43.473000      2765.24        2.37509700e+00       -2.98263405e-08  19.9847  19.8473
0202-03-01_15:04:43.664000      2765.44        2.42951800e+00       -2.59836405e-08  19.9847  19.8473
0202-03-01_15:04:43.867000      2765.64        2.47926800e+00       -2.81529105e-08  19.9989  19.6444
0202-03-01_15:04:44.066000      2765.84        2.52655400e+00       -3.10039405e-08  19.9989  19.6444
0202-03-01_15:04:44.260000      2766.03        2.57845200e+00       -3.30492505e-08  19.9989  19.6444
0202-03-01_15:04:44.453000      2766.23        2.62807100e+00       -2.67273405e-08  19.9989  19.6444
0202-03-01_15:04:44.664000      2766.44        2.67379200e+00       -2.32563705e-08  19.9989  19.6444
0202-03-01_15:04:44.870000      2766.64        2.72779700e+00       -1.81119105e-08  19.9815  19.8341
0202-03-01_15:04:45.066000      2766.84        2.77711300e+00       -2.90201205e-08  19.9815  19.8341
0202-03-01_15:04:45.260000      2767.04        2.82217300e+00       -2.92680305e-08  19.9815  19.8341
0202-03-01_15:04:45.457000      2767.23        2.87618400e+00       -2.77185605e-08  19.9815  19.8341
0202-03-01_15:04:45.652000      2767.42        2.92579700e+00       -2.30081505e-08  19.9815  19.8341
0202-03-01_15:04:45.863000      2767.64        2.97445500e+00       -2.41857605e-08  20.0024  19.8026
0202-03-01_15:04:46.062000      2767.83        3.02504300e+00       -2.20164905e-08  20.0024  19.8026
0202-03-01_15:04:46.266000      2768.04        3.07496500e+00       -2.13347205e-08  20.0024  19.8026
0202-03-01_15:04:46.460000      2768.23        3.12278000e+00       -1.17279805e-08  20.0024  19.8026
0202-03-01_15:04:46.652000      2768.43        3.17242000e+00       -1.11701605e-08  20.0024  19.8026
0202-03-01_15:04:46.863000      2768.63        3.22414200e+00       -1.30915105e-08  19.9981  19.6160
0202-03-01_15:04:47.070000      2768.84        3.27263600e+00       -2.05909705e-08  19.9981  19.6160
0202-03-01_15:04:47.270000      2769.04        3.32117000e+00       -1.84217105e-08  19.9981  19.6160
0202-03-01_15:04:47.465000      2769.24        3.37277400e+00       -1.14800605e-08  19.9981  19.6160
0202-03-01_15:04:47.668000      2769.44        3.42234400e+00       -8.19517050e-09  19.9981  19.6160
0202-03-01_15:04:47.887000      2769.66        3.47061100e+00       -5.22018050e-09  20.0098  19.7929
0202-03-01_15:04:48.094000      2769.87        3.52240400e+00       -7.26549050e-09  20.0098  19.7929
0202-03-01_15:04:48.285000      2770.06        3.57139400e+00       -1.71821305e-08  20.0098  19.7929
0202-03-01_15:04:48.477000      2770.25        3.61662200e+00       -1.22857905e-08  20.0098  19.7929
0202-03-01_15:04:48.670000      2770.44        3.67027500e+00       -1.53227605e-08  20.0098  19.7929
0202-03-01_15:04:48.880000      2770.65        3.72036600e+00       -1.32774505e-08  19.9894  19.6127
0202-03-01_15:04:49.086000      2770.86        3.76706000e+00       -1.58185905e-08  19.9894  19.6127
0202-03-01_15:04:49.290000      2771.06        3.81158300e+00       -1.48889105e-08  19.9894  19.6127
0202-03-01_15:04:49.480000      2771.25        3.86891200e+00       -1.33394305e-08  19.9894  19.6127
0202-03-01_15:04:49.688000      2771.46        3.91421300e+00       -5.96393050e-09  19.9894  19.6127
0202-03-01_15:04:49.890000      2771.66        3.96854400e+00       -6.45976050e-09  19.9895  19.8603
0202-03-01_15:04:50.086000      2771.86        4.01817200e+00        2.95949500e-10  19.9895  19.8603
0202-03-01_15:04:50.277000      2772.05        4.06288900e+00        3.70479950e-09  19.9895  19.8603
0202-03-01_15:04:50.470000      2772.24        4.11731500e+00        1.43032795e-08  19.9895  19.8603
0202-03-01_15:04:50.664000      2772.43        4.16689100e+00        1.31257795e-08  19.9895  19.8603
0202-03-01_15:04:50.870000      2772.64        4.21505000e+00        1.31878695e-08  20.0019  19.6143
0202-03-01_15:04:51.070000      2772.84        4.26573600e+00        3.75456895e-08  20.0019  19.6143
0202-03-01_15:04:51.260000      2773.03        4.31583900e+00        6.39487495e-08  20.0019  19.6143
0202-03-01_15:04:51.470000      2773.24        4.36397600e+00        9.54960595e-08  20.0019  19.6143
0202-03-01_15:04:51.664000      2773.43        4.41361400e+00        1.17560590e-07  20.0019  19.6143
0202-03-01_15:04:51.870000      2773.64        4.46487500e+00        1.62061520e-07  19.9715  19.7796
0202-03-01_15:04:52.070000      2773.84        4.51359800e+00        2.37180080e-07  19.9715  19.7796
0202-03-01_15:04:52.260000      2774.04        4.56209600e+00        3.18248630e-07  19.9715  19.7796
0202-03-01_15:04:52.470000      2774.24        4.61379700e+00        4.14687970e-07  19.9715  19.7796
0202-03-01_15:04:52.660000      2774.43        4.66170100e+00        5.86617750e-07  19.9715  19.7796
0202-03-01_15:04:52.867000      2774.64        4.71120000e+00        7.49498590e-07  19.9735  19.8408
0202-03-01_15:04:53.074000      2774.85        4.76381700e+00        9.41695500e-07  19.9735  19.8408
0202-03-01_15:04:53.277000      2775.05        4.81074700e+00        1.31704039e-06  19.9735  19.8408
0202-03-01_15:04:53.473000      2775.24        4.86062100e+00        1.65501193e-06  19.9735  19.8408
0202-03-01_15:04:53.664000      2775.44        4.91173800e+00        3.02022360e-06  19.9735  19.8408
0202-03-01_15:04:53.875000      2775.65        4.95984300e+00        3.19760752e-06  19.9850  19.6419
0202-03-01_15:04:54.074000      2775.85        5.01093300e+00        4.93785417e-06  19.9850  19.6419
0202-03-01_15:04:54.277000      2776.05        5.06061400e+00        5.05034607e-06  19.9850  19.6419
0202-03-01_15:04:54.470000      2776.24        5.10485000e+00        7.36371259e-06  19.9850  19.6419
0202-03-01_15:04:54.670000      2776.44        5.15945200e+00        9.24415569e-06  19.9850  19.6419
0202-03-01_15:04:54.880000      2776.65        5.20993300e+00        1.17790972e-05  19.9711  19.8319
0202-03-01_15:04:55.086000      2776.86        5.25826600e+00        1.34776938e-05  19.9711  19.8319
0202-03-01_15:04:55.277000      2777.05        5.30866600e+00        1.76900351e-05  19.9711  19.8319
0202-03-01_15:04:55.480000      2777.25        5.35865600e+00        2.00452373e-05  19.9711  19.8319

File: chapter 5/cold_vs_warm/20K/ffj29/Ic/1_anneal/Ic_2024-03-01_15-07-05051042_f29-2400keV-15nA-20k.txt
# Ic = 2.86 A, n = 23.03 , Tavg = 20.17 K, f29-2400keV-15nA-20k
#datetime                        t_s     iHTS_A                vHTS_V                tHTS_K  tTAR_K
0202-03-01_15:06:50.344000      2892.11        5.75891200e-02       -1.03442735e-08  20.1405  19.7464
0202-03-01_15:06:50.550000      2892.32        5.00051800e-02       -1.97712350e-09  20.1405  19.7464
0202-03-01_15:06:50.773000      2892.55        9.87992000e-02       -8.67084350e-09  20.1405  19.7464
0202-03-01_15:06:50.990000      2892.76        1.49681400e-01       -6.37762350e-09  20.1553  19.7989
0202-03-01_15:06:51.190000      2892.96        1.98080600e-01       -1.91514350e-09  20.1553  19.7989
0202-03-01_15:06:51.395000      2893.17        2.45277500e-01        3.66295650e-09  20.1553  19.7989
0202-03-01_15:06:51.586000      2893.36        2.96674700e-01        7.38168650e-09  20.1553  19.7989
0202-03-01_15:06:51.832000      2893.61        3.46712400e-01        1.23399965e-08  20.1553  19.7989
0202-03-01_15:06:52.040000      2893.81        3.96552800e-01        1.33316565e-08  20.1531  19.6180
0202-03-01_15:06:52.230000      2894.00        4.45223600e-01        1.80420565e-08  20.1531  19.6180
0202-03-01_15:06:52.420000      2894.20        4.90469000e-01        8.49730650e-09  20.1531  19.6180
0202-03-01_15:06:52.630000      2894.40        5.44453100e-01        1.43852965e-08  20.1531  19.6180
0202-03-01_15:06:52.844000      2894.62        5.94249100e-01        1.08525065e-08  20.1531  19.6180
0202-03-01_15:06:53.055000      2894.83        6.42954000e-01        9.24115650e-09  20.1483  19.8469
0202-03-01_15:06:53.260000      2895.03        6.93591300e-01        5.15086650e-09  20.1483  19.8469
0202-03-01_15:06:53.465000      2895.24        7.40362500e-01       -2.53409350e-09  20.1483  19.8469
0202-03-01_15:06:53.656000      2895.43        7.92038700e-01       -4.26593500e-10  20.1483  19.8469
0202-03-01_15:06:53.867000      2895.64        8.41910100e-01        4.09786650e-09  20.1676  19.6512
0202-03-01_15:06:54.066000      2895.84        8.88194500e-01        7.01087650e-09  20.1676  19.6512
0202-03-01_15:06:54.258000      2896.03        9.40971900e-01        1.51301065e-08  20.1676  19.6512
0202-03-01_15:06:54.460000      2896.23        9.90226600e-01        2.50467265e-08  20.1676  19.6512
0202-03-01_15:06:54.656000      2896.43        1.03659500e+00        2.93852565e-08  20.1676  19.6512
0202-03-01_15:06:54.860000      2896.63        1.08692400e+00        2.69680765e-08  20.1398  19.7409
0202-03-01_15:06:55.060000      2896.83        1.13928300e+00        1.59358365e-08  20.1398  19.7409
0202-03-01_15:06:55.258000      2897.03        1.18890400e+00        1.50681265e-08  20.1398  19.7409
0202-03-01_15:06:55.450000      2897.22        1.23464500e+00        1.72373865e-08  20.1398  19.7409
0202-03-01_15:06:55.656000      2897.43        1.28789300e+00        1.64316665e-08  20.1398  19.7409
0202-03-01_15:06:55.860000      2897.63        1.33785500e+00        1.80431165e-08  20.1558  19.7987
0202-03-01_15:06:56.066000      2897.84        1.38530800e+00        1.06676265e-08  20.1558  19.7987
0202-03-01_15:06:56.270000      2898.04        1.43629600e+00        1.11014765e-08  20.1558  19.7987
0202-03-01_15:06:56.470000      2898.24        1.48621800e+00        1.24030365e-08  20.1558  19.7987
0202-03-01_15:06:56.664000      2898.43        1.53327500e+00        1.12254365e-08  20.1558  19.7987
0202-03-01_15:06:56.875000      2898.65        1.58648000e+00        9.61398650e-09  20.1545  19.6182
0202-03-01_15:06:57.074000      2898.85        1.63380300e+00        1.16592865e-08  20.1545  19.6182
0202-03-01_15:06:57.266000      2899.04        1.68256200e+00        1.48821965e-08  20.1545  19.6182
0202-03-01_15:06:57.470000      2899.24        1.73475300e+00        1.35186565e-08  20.1545  19.6182
0202-03-01_15:06:57.664000      2899.44        1.78446300e+00        1.32087665e-08  20.1545  19.6182
0202-03-01_15:06:57.870000      2899.64        1.83008000e+00        2.02743565e-08  20.1325  19.8461
0202-03-01_15:06:58.066000      2899.84        1.88348500e+00        3.16164965e-08  20.1325  19.8461
0202-03-01_15:06:58.258000      2900.03        1.93315900e+00        3.77524065e-08  20.1325  19.8461
0202-03-01_15:06:58.453000      2900.22        1.97801000e+00        4.04174965e-08  20.1325  19.8461
0202-03-01_15:06:58.656000      2900.43        2.03216700e+00        4.04794765e-08  20.1325  19.8461
0202-03-01_15:06:58.860000      2900.63        2.08252100e+00        3.60169965e-08  20.1609  19.6543
0202-03-01_15:06:59.070000      2900.84        2.13013500e+00        3.32902265e-08  20.1609  19.6543
0202-03-01_15:06:59.260000      2901.03        2.18115100e+00        3.33533865e-08  20.1609  19.6543
0202-03-01_15:06:59.457000      2901.23        2.23098500e+00        3.95521765e-08  20.1609  19.6543
0202-03-01_15:06:59.650000      2901.42        2.27878500e+00        3.88090165e-08  20.1609  19.6543
0202-03-01_15:06:59.855000      2901.63        2.32755500e+00        3.50902865e-08  20.1472  19.7424
0202-03-01_15:07:00.047000      2901.82        2.37965400e+00        3.60199665e-08  20.1472  19.7424
0202-03-01_15:07:00.240000      2902.01        2.42924200e+00        3.49663265e-08  20.1472  19.7424
0202-03-01_15:07:00.438000      2902.21        2.47704600e+00        3.19293565e-08  20.1472  19.7424
0202-03-01_15:07:00.630000      2902.40        2.52576400e+00        2.21986665e-08  20.1472  19.7424
0202-03-01_15:07:00.836000      2902.61        2.57865300e+00        2.62272965e-08  20.1600  19.7999
0202-03-01_15:07:01.035000      2902.81        2.62683700e+00        4.38293165e-08  20.1600  19.7999
0202-03-01_15:07:01.227000      2903.00        2.67549600e+00        5.92000865e-08  20.1600  19.7999
0202-03-01_15:07:01.420000      2903.19        2.72703600e+00        7.71119965e-08  20.1600  19.7999
0202-03-01_15:07:01.633000      2903.41        2.77715500e+00        1.01407746e-07  20.1600  19.7999
0202-03-01_15:07:01.848000      2903.62        2.82565700e+00        1.51238806e-07  20.1499  19.6187
0202-03-01_15:07:02.050000      2903.82        2.87658300e+00        2.33980686e-07  20.1499  19.6187
0202-03-01_15:07:02.258000      2904.03        2.92193900e+00        3.61223436e-07  20.1499  19.6187
0202-03-01_15:07:02.450000      2904.22        2.97553400e+00        5.06502056e-07  20.1499  19.6187
0202-03-01_15:07:02.645000      2904.42        3.02507500e+00        7.12272116e-07  20.1499  19.6187
0202-03-01_15:07:02.860000      2904.63        3.07064400e+00        1.07831971e-06  20.1400  19.8472
0202-03-01_15:07:03.060000      2904.83        3.12492900e+00        1.43122776e-06  20.1400  19.8472
0202-03-01_15:07:03.260000      2905.03        3.17352700e+00        2.85184691e-06  20.1400  19.8472
0202-03-01_15:07:03.457000      2905.23        3.22157500e+00        4.10692032e-06  20.1400  19.8472
0202-03-01_15:07:03.650000      2905.42        3.27336500e+00        5.76609635e-06  20.1400  19.8472
0202-03-01_15:07:03.870000      2905.64        3.32322200e+00        7.05773735e-06  20.1661  19.6534
0202-03-01_15:07:04.074000      2905.85        3.37246400e+00        9.36087445e-06  20.1661  19.6534
0202-03-01_15:07:04.270000      2906.04        3.42222100e+00        1.25608466e-05  20.1661  19.6534
0202-03-01_15:07:04.473000      2906.24        3.47033600e+00        1.57868500e-05  20.1661  19.6534
0202-03-01_15:07:04.668000      2906.44        3.51973800e+00        2.00510003e-05  20.1661  19.6534

File: chapter 5/cold_vs_warm/20K/ffj29/Ic/1_anneal/Ic_2024-03-01_15-07-53639020_f29-2400keV-0nA-20k.txt
# Ic = 4.46 A, n = 26.27 , Tavg = 19.97 K, f29-2400keV-0nA-20k
#datetime                        t_s     iHTS_A                vHTS_V                tHTS_K  tTAR_K
0202-03-01_15:07:31.703000      2933.48        1.74492000e-02       -9.44560750e-09  19.9937  19.7958
0202-03-01_15:07:31.914000      2933.69        4.99488900e-02       -1.42799775e-08  19.9943  19.7903
0202-03-01_15:07:32.113000      2933.88        9.60625800e-02       -6.96644750e-09  19.9943  19.7903
0202-03-01_15:07:32.305000      2934.08        1.48626400e-01       -1.75648675e-08  19.9943  19.7903
0202-03-01_15:07:32.508000      2934.28        1.98348000e-01       -1.35982075e-08  19.9943  19.7903
0202-03-01_15:07:32.703000      2934.47        2.46177400e-01       -1.39700875e-08  19.9943  19.7903
0202-03-01_15:07:32.902000      2934.67        2.95298800e-01       -4.42530750e-09  20.0029  19.7548
0202-03-01_15:07:33.100000      2934.87        3.46740500e-01       -6.03675750e-09  20.0029  19.7548
0202-03-01_15:07:33.297000      2935.07        3.96149000e-01       -4.67321750e-09  20.0029  19.7548
0202-03-01_15:07:33.490000      2935.26        4.44003600e-01       -9.94144750e-09  20.0029  19.7548
0202-03-01_15:07:33.690000      2935.47        4.92825900e-01       -1.67591375e-08  20.0029  19.7548
0202-03-01_15:07:33.895000      2935.67        5.45174400e-01       -2.37007975e-08  19.9993  19.6481
0202-03-01_15:07:34.090000      2935.86        5.94413700e-01       -2.55606775e-08  19.9993  19.6481
0202-03-01_15:07:34.290000      2936.06        6.38504500e-01       -2.69262575e-08  19.9993  19.6481
0202-03-01_15:07:34.480000      2936.25        6.93197300e-01       -2.24033275e-08  19.9993  19.6481
0202-03-01_15:07:34.670000      2936.44        7.42599800e-01       -2.69288175e-08  19.9993  19.6481
0202-03-01_15:07:34.880000      2936.65        7.90849200e-01       -2.49454875e-08  19.9732  19.7449
0202-03-01_15:07:35.074000      2936.85        8.40746000e-01       -3.18871275e-08  19.9732  19.7449
0202-03-01_15:07:35.270000      2937.04        8.91411500e-01       -2.60611075e-08  19.9732  19.7449
0202-03-01_15:07:35.473000      2937.25        9.39286900e-01       -3.62876375e-08  19.9732  19.7449
0202-03-01_15:07:35.668000      2937.44        9.89530900e-01       -2.51314275e-08  19.9732  19.7449
0202-03-01_15:07:35.875000      2937.65        1.04018900e+00       -2.61850675e-08  19.9867  19.7909
0202-03-01_15:07:36.070000      2937.84        1.08619800e+00       -2.63090275e-08  19.9867  19.7909
0202-03-01_15:07:36.260000      2938.04        1.13936400e+00       -4.36011575e-08  19.9867  19.7909
0202-03-01_15:07:36.457000      2938.23        1.18897400e+00       -4.86834375e-08  19.9867  19.7909
0202-03-01_15:07:36.664000      2938.44        1.23365900e+00       -5.28360275e-08  19.9867  19.7909
0202-03-01_15:07:36.870000      2938.64        1.28805400e+00       -4.87454175e-08  19.9837  19.6176
0202-03-01_15:07:37.070000      2938.84        1.33643800e+00       -5.15344675e-08  19.9837  19.6176
0202-03-01_15:07:37.273000      2939.05        1.38517600e+00       -4.24235575e-08  19.9837  19.6176
0202-03-01_15:07:37.477000      2939.25        1.43665500e+00       -4.55225075e-08  19.9837  19.6176
0202-03-01_15:07:37.668000      2939.44        1.48312000e+00       -4.08740875e-08  19.9837  19.6176
0202-03-01_15:07:37.883000      2939.66        1.53211900e+00       -4.74438575e-08  19.9893  19.8449
0202-03-01_15:07:38.080000      2939.85        1.58585100e+00       -4.24235575e-08  19.9893  19.8449
0202-03-01_15:07:38.270000      2940.04        1.63525700e+00       -4.78157275e-08  19.9893  19.8449
0202-03-01_15:07:38.477000      2940.25        1.68006900e+00       -4.78777075e-08  19.9893  19.8449
0202-03-01_15:07:38.668000      2940.44        1.73442400e+00       -6.18849575e-08  19.9893  19.8449
0202-03-01_15:07:38.867000      2940.64        1.78438000e+00       -5.43855075e-08  19.9929  19.6445
0202-03-01_15:07:39.070000      2940.84        1.83070400e+00       -5.89099675e-08  19.9929  19.6445
0202-03-01_15:07:39.266000      2941.04        1.88303700e+00       -4.91792675e-08  19.9929  19.6445
0202-03-01_15:07:39.457000      2941.23        1.93289300e+00       -5.68646575e-08  19.9929  19.6445
0202-03-01_15:07:39.668000      2941.44        1.98169000e+00       -5.46953975e-08  19.9929  19.6445
0202-03-01_15:07:39.870000      2941.64        2.03183100e+00       -6.41162075e-08  19.9902  19.7492
0202-03-01_15:07:40.062000      2941.84        2.08202000e+00       -6.18229475e-08  19.9902  19.7492
0202-03-01_15:07:40.260000      2942.03        2.12723800e+00       -6.22566675e-08  19.9902  19.7492
0202-03-01_15:07:40.453000      2942.23        2.18102400e+00       -5.81659575e-08  19.9902  19.7492
0202-03-01_15:07:40.650000      2942.42        2.23062000e+00       -6.21325475e-08  19.9902  19.7492
0202-03-01_15:07:40.863000      2942.63        2.27838000e+00       -6.77726275e-08  19.9938  19.7887
0202-03-01_15:07:41.060000      2942.83        2.33024800e+00       -7.02517875e-08  19.9938  19.7887
0202-03-01_15:07:41.250000      2943.02        2.37948000e+00       -6.85783575e-08  19.9938  19.7887
0202-03-01_15:07:41.450000      2943.22        2.42719100e+00       -6.40538875e-08  19.9938  19.7887
0202-03-01_15:07:41.640000      2943.41        2.47703400e+00       -6.44257675e-08  19.9938  19.7887
0202-03-01_15:07:41.848000      2943.62        2.52871000e+00       -6.45497275e-08  19.9923  19.6186
0202-03-01_15:07:42.043000      2943.82        2.57850900e+00       -7.58918775e-08  19.9923  19.6186
0202-03-01_15:07:42.240000      2944.01        2.62349000e+00       -7.84949975e-08  19.9923  19.6186
0202-03-01_15:07:42.430000      2944.20        2.67738000e+00       -8.02304075e-08  19.9923  19.6186
0202-03-01_15:07:42.637000      2944.41        2.72684100e+00       -7.51481275e-08  19.9923  19.6186
0202-03-01_15:07:42.848000      2944.62        2.77262400e+00       -7.36606375e-08  19.9769  19.8467
0202-03-01_15:07:43.047000      2944.82        2.82673600e+00       -8.53126875e-08  19.9769  19.8467
0202-03-01_15:07:43.250000      2945.02        2.87588900e+00       -8.84736175e-08  19.9769  19.8467
0202-03-01_15:07:43.453000      2945.22        2.92366700e+00       -8.70480975e-08  19.9769  19.8467
0202-03-01_15:07:43.645000      2945.42        2.97484100e+00       -8.45069575e-08  19.9769  19.8467
0202-03-01_15:07:43.867000      2945.64        3.02470100e+00       -8.66142475e-08  20.0033  19.6413
0202-03-01_15:07:44.080000      2945.85        3.07264000e+00       -7.71934375e-08  20.0033  19.6413
0202-03-01_15:07:44.280000      2946.05        3.12428700e+00       -7.76272875e-08  20.0033  19.6413
0202-03-01_15:07:44.473000      2946.25        3.17181200e+00       -6.95700175e-08  20.0033  19.6413
0202-03-01_15:07:44.684000      2946.45        3.22081400e+00       -6.43018075e-08  20.0033  19.6413
0202-03-01_15:07:44.887000      2946.66        3.27296700e+00       -5.95294275e-08  19.9820  19.8332
0202-03-01_15:07:45.086000      2946.86        3.32135800e+00       -6.03351575e-08  19.9820  19.8332
0202-03-01_15:07:45.277000      2947.05        3.36944900e+00       -5.77320375e-08  19.9820  19.8332
0202-03-01_15:07:45.473000      2947.24        3.42186700e+00       -5.80419275e-08  19.9820  19.8332
0202-03-01_15:07:45.664000      2947.44        3.47143700e+00       -5.56247475e-08  19.9820  19.8332
0202-03-01_15:07:45.880000      2947.65        3.51748400e+00       -5.49429775e-08  19.9971  19.7885
0202-03-01_15:07:46.074000      2947.85        3.57110000e+00       -4.79401575e-08  19.9971  19.7885
0202-03-01_15:07:46.273000      2948.04        3.62122800e+00       -4.94288575e-08  19.9971  19.7885
0202-03-01_15:07:46.470000      2948.24        3.66725900e+00       -5.10419175e-08  19.9971  19.7885
0202-03-01_15:07:46.660000      2948.43        3.71970100e+00       -5.51329275e-08  19.9971  19.7885
0202-03-01_15:07:46.860000      2948.63        3.76937300e+00       -5.53808475e-08  19.9841  19.6190
0202-03-01_15:07:47.066000      2948.84        3.81685200e+00       -4.85011875e-08  19.9841  19.6190
0202-03-01_15:07:47.260000      2949.04        3.86866000e+00       -5.08563875e-08  19.9841  19.6190
0202-03-01_15:07:47.457000      2949.23        3.91827900e+00       -4.82532675e-08  19.9841  19.6190
0202-03-01_15:07:47.660000      2949.43        3.96333500e+00       -5.20339875e-08  19.9841  19.6190
0202-03-01_15:07:47.863000      2949.64        4.01751000e+00       -4.65798375e-08  19.9897  19.8484
0202-03-01_15:07:48.060000      2949.83        4.06708500e+00       -3.84605975e-08  19.9897  19.8484
0202-03-01_15:07:48.250000      2950.02        4.11224400e+00       -2.84819975e-08  19.9897  19.8484
0202-03-01_15:07:48.445000      2950.22        4.16009400e+00       -2.57549175e-08  19.9897  19.8484
0202-03-01_15:07:48.637000      2950.41        4.21564000e+00       -2.43294075e-08  19.9897  19.8484
0202-03-01_15:07:48.848000      2950.62        4.26383000e+00       -1.65820375e-08  20.0003  19.6402
0202-03-01_15:07:49.043000      2950.82        4.31503000e+00        6.48102500e-10  20.0003  19.6402
0202-03-01_15:07:49.242000      2951.01        4.36554000e+00        3.80833625e-08  20.0003  19.6402
0202-03-01_15:07:49.434000      2951.21        4.41280700e+00        9.00217025e-08  20.0003  19.6402
0202-03-01_15:07:49.625000      2951.40        4.46196600e+00        1.35328293e-07  20.0003  19.6402
0202-03-01_15:07:49.836000      2951.61        4.51453100e+00        2.20735243e-07  19.9805  19.7546
0202-03-01_15:07:50.035000      2951.81        4.56211100e+00        2.93126623e-07  19.9805  19.7546
0202-03-01_15:07:50.227000      2952.00        4.61096600e+00        4.00598072e-07  19.9805  19.7546
0202-03-01_15:07:50.420000      2952.19        4.66273500e+00        5.88146283e-07  19.9805  19.7546
0202-03-01_15:07:50.613000      2952.39        4.71257500e+00        7.69434633e-07  19.9805  19.7546
0202-03-01_15:07:50.830000      2952.60        4.76060600e+00        9.96215492e-07  19.9805  19.7546
0202-03-01_15:07:51.035000      2952.81        4.81240700e+00        1.37682804e-06  19.9968  19.7833
0202-03-01_15:07:51.227000      2953.00        4.86152300e+00        1.75632497e-06  19.9968  19.7833
0202-03-01_15:07:51.418000      2953.19        4.90606500e+00        2.18546701e-06  19.9968  19.7833
0202-03-01_15:07:51.625000      2953.40        4.96050400e+00        3.49725085e-06  19.9968  19.7833
0202-03-01_15:07:51.832000      2953.60        5.01113500e+00        4.77754939e-06  19.9955  19.6208
0202-03-01_15:07:52.035000      2953.81        5.05878300e+00        5.92688480e-06  19.9955  19.6208
0202-03-01_15:07:52.230000      2954.00        5.10980800e+00        7.41896499e-06  19.9955  19.6208
0202-03-01_15:07:52.434000      2954.20        5.15973700e+00        9.99208139e-06  19.9955  19.6208
0202-03-01_15:07:52.633000      2954.41        5.20754100e+00        1.24805345e-05  19.9955  19.6208
0202-03-01_15:07:52.848000      2954.62        5.25836000e+00        1.46696294e-05  19.9724  19.8484
0202-03-01_15:07:53.043000      2954.82        5.30897500e+00        1.83350619e-05  19.9724  19.8484
0202-03-01_15:07:53.250000      2955.02        5.35432600e+00        2.27281266e-05  19.9724  19.8484
