Repository: shortlab/2025-devitre-PhD

# 2025-devitre-PhD
Data repository for Alexis Devitre's PhD thesis

File: chapter 5/cold_vs_warm/20K/ffj29/Ic/1_anneal/Ic_2024-03-01_15-14-29043633_f29-2400keV-15nA-20k.txt
# Ic = 2.80 A, n = 22.68 , Tavg = 20.14 K, f29-2400keV-15nA-20k
#datetime                        t_s     iHTS_A                vHTS_V                tHTS_K  tTAR_K
0202-03-01_15:14:14.668000      3336.44        1.66127300e-02       -1.98313500e-10  20.1653  19.8041
0202-03-01_15:14:14.875000      3336.65        4.94968000e-02       -1.56185350e-09  20.1564  19.6233
0202-03-01_15:14:15.074000      3336.85        9.68987200e-02       -4.46233500e-10  20.1564  19.6233
0202-03-01_15:14:15.273000      3337.04        1.47990200e-01       -8.80083500e-10  20.1564  19.6233
0202-03-01_15:14:15.465000      3337.24        1.97989400e-01        7.31366500e-10  20.1564  19.6233
0202-03-01_15:14:15.668000      3337.44        2.43298600e-01       -7.07798350e-09  20.1564  19.6233
0202-03-01_15:14:15.883000      3337.66        2.96955800e-01       -3.22273500e-10  20.1629  19.8494
0202-03-01_15:14:16.094000      3337.87        3.45067200e-01       -7.51184350e-09  20.1629  19.8494
0202-03-01_15:14:16.290000      3338.06        3.95035200e-01        3.70636650e-09  20.1629  19.8494
0202-03-01_15:14:16.492000      3338.26        4.45631000e-01        6.86729650e-09  20.1629  19.8494
0202-03-01_15:14:16.695000      3338.47        4.92955700e-01        7.85895650e-09  20.1629  19.8494
0202-03-01_15:14:16.900000      3338.67        5.42882200e-01       -2.24362350e-09  20.1749  19.6442
0202-03-01_15:14:17.105000      3338.88        5.94034500e-01       -4.47486350e-09  20.1749  19.6442
0202-03-01_15:14:17.297000      3339.07        6.41766000e-01        3.27250650e-09  20.1749  19.6442
0202-03-01_15:14:17.490000      3339.26        6.90916100e-01        1.15776965e-08  20.1749  19.6442
0202-03-01_15:14:17.690000      3339.46        7.42354900e-01        1.52964365e-08  20.1749  19.6442
0202-03-01_15:14:17.906000      3339.68        7.92403100e-01        1.45526965e-08  20.1485  19.7524
0202-03-01_15:14:18.117000      3339.89        8.41450900e-01        1.83334165e-08  20.1485  19.7524
0202-03-01_15:14:18.312000      3340.08        8.91233400e-01        1.31891565e-08  20.1485  19.7524
0202-03-01_15:14:18.504000      3340.28        9.35938700e-01        2.36636065e-08  20.1485  19.7524
0202-03-01_15:14:18.695000      3340.47        9.90445200e-01        1.59782065e-08  20.1485  19.7524
0202-03-01_15:14:18.910000      3340.68        1.04048500e+00        1.87672665e-08  20.1690  19.7948
0202-03-01_15:14:19.110000      3340.88        1.08779600e+00        8.78876650e-09  20.1690  19.7948
0202-03-01_15:14:19.312000      3341.08        1.13915500e+00        9.71856650e-09  20.1690  19.7948
0202-03-01_15:14:19.504000      3341.28        1.18886300e+00        1.53749650e-09  20.1690  19.7948
0202-03-01_15:14:19.700000      3341.47        1.23454200e+00       -3.85467350e-09  20.1690  19.7948
0202-03-01_15:14:19.914000      3341.68        1.28804700e+00       -5.77602350e-09  20.1677  19.6244
0202-03-01_15:14:20.113000      3341.88        1.33669400e+00       -3.54478350e-09  20.1677  19.6244
0202-03-01_15:14:20.324000      3342.10        1.38527400e+00       -1.35933500e-10  20.1677  19.6244
0202-03-01_15:14:20.516000      3342.29        1.43698000e+00        7.85935650e-09  20.1677  19.6244
0202-03-01_15:14:20.710000      3342.48        1.48396300e+00        1.25077865e-08  20.1677  19.6244
0202-03-01_15:14:20.920000      3342.69        1.53222600e+00        2.00692265e-08  20.1412  19.8468
0202-03-01_15:14:21.117000      3342.89        1.58567400e+00        1.83338165e-08  20.1412  19.8468
0202-03-01_15:14:21.310000      3343.08        1.63521900e+00        1.74041265e-08  20.1412  19.8468
0202-03-01_15:14:21.508000      3343.28        1.68058900e+00        1.18879965e-08  20.1412  19.8468
0202-03-01_15:14:21.700000      3343.47        1.73426300e+00        1.21359065e-08  20.1412  19.8468
0202-03-01_15:14:21.902000      3343.68        1.78419700e+00        9.03695650e-09  20.1660  19.6449
0202-03-01_15:14:22.100000      3343.87        1.82892800e+00        7.11560650e-09  20.1660  19.6449
0202-03-01_15:14:22.305000      3344.08        1.88316000e+00        8.97497650e-09  20.1660  19.6449
0202-03-01_15:14:22.496000      3344.27        1.93295500e+00        1.63504865e-08  20.1660  19.6449
0202-03-01_15:14:22.688000      3344.46        1.97780400e+00        2.62671265e-08  20.1660  19.6449
0202-03-01_15:14:22.890000      3344.66        2.03227200e+00        2.60811865e-08  20.1477  19.7490
0202-03-01_15:14:23.090000      3344.86        2.08243400e+00        3.51301265e-08  20.1477  19.7490
0202-03-01_15:14:23.285000      3345.06        2.12749200e+00        2.93040965e-08  20.1477  19.7490
0202-03-01_15:14:23.477000      3345.25        2.18102300e+00        3.19072165e-08  20.1477  19.7490
0202-03-01_15:14:23.684000      3345.46        2.23074000e+00        1.98832865e-08  20.1477  19.7490
0202-03-01_15:14:23.887000      3345.66        2.27913900e+00        2.45317165e-08  20.1806  19.7963
0202-03-01_15:14:24.098000      3345.87        2.33048400e+00        2.33541165e-08  20.1806  19.7963
0202-03-01_15:14:24.293000      3346.06        2.37987600e+00        2.54613965e-08  20.1806  19.7963
0202-03-01_15:14:24.484000      3346.26        2.42426500e+00        2.36640065e-08  20.1806  19.7963
0202-03-01_15:14:24.676000      3346.45        2.47842500e+00        3.14113865e-08  20.1806  19.7963
0202-03-01_15:14:24.887000      3346.66        2.52890900e+00        3.56879365e-08  20.1610  19.6233
0202-03-01_15:14:25.080000      3346.85        2.57455800e+00        4.65340965e-08  20.1610  19.6233
0202-03-01_15:14:25.290000      3347.06        2.62765100e+00        5.40953765e-08  20.1610  19.6233
0202-03-01_15:14:25.480000      3347.25        2.67717500e+00        8.13659165e-08  20.1610  19.6233
0202-03-01_15:14:25.684000      3347.45        2.72547800e+00        1.02624716e-07  20.1610  19.6233
0202-03-01_15:14:25.900000      3347.67        2.77447800e+00        1.65843316e-07  20.1545  19.8497
0202-03-01_15:14:26.110000      3347.88        2.82639900e+00        2.30859306e-07  20.1545  19.8497
0202-03-01_15:14:26.300000      3348.07        2.87435900e+00        3.70931886e-07  20.1545  19.8497
0202-03-01_15:14:26.496000      3348.27        2.92567400e+00        5.22408606e-07  20.1545  19.8497
0202-03-01_15:14:26.688000      3348.46        2.97500300e+00        7.32083616e-07  20.1545  19.8497
0202-03-01_15:14:26.890000      3348.66        3.02064100e+00        1.11802695e-06  20.1676  19.6442
0202-03-01_15:14:27.086000      3348.86        3.07467200e+00        2.47226846e-06  20.1676  19.6442
0202-03-01_15:14:27.277000      3349.05        3.12428600e+00        2.58339684e-06  20.1676  19.6442
0202-03-01_15:14:27.480000      3349.25        3.16924300e+00        3.87962598e-06  20.1676  19.6442
0202-03-01_15:14:27.670000      3349.44        3.22334600e+00        5.02815911e-06  20.1676  19.6442
0202-03-01_15:14:27.880000      3349.65        3.27361500e+00        7.70478485e-06  20.1444  19.7492
0202-03-01_15:14:28.094000      3349.87        3.32153200e+00        1.02746827e-05  20.1444  19.7492
0202-03-01_15:14:28.290000      3350.06        3.37220800e+00        1.42612968e-05  20.1444  19.7492
0202-03-01_15:14:28.480000      3350.25        3.41754300e+00        1.64497757e-05  20.1444  19.7492
0202-03-01_15:14:28.676000      3350.45        3.47142400e+00        2.27908483e-05  20.1444  19.7492

File: chapter 5/cold_vs_warm/20K/ffj29/Ic/1_anneal/Ic_2024-03-01_15-15-18021019_f29-2400keV-0nA-20k.txt
# Ic = 4.43 A, n = 26.25 , Tavg = 20.00 K, f29-2400keV-0nA-20k
#datetime                        t_s     iHTS_A                vHTS_V                tHTS_K  tTAR_K
0202-03-01_15:14:55.855000      3377.63        4.94256400e-02       -4.93971500e-09  19.9923  19.8517
0202-03-01_15:14:56.060000      3377.83        4.77396500e-02       -9.09230500e-09  19.9923  19.8517
0202-03-01_15:14:56.254000      3378.02        9.86308600e-02       -8.59647500e-09  19.9923  19.8517
0202-03-01_15:14:56.445000      3378.22        1.48278400e-01       -1.66537250e-08  19.9923  19.8517
0202-03-01_15:14:56.637000      3378.41        1.92876800e-01       -6.05533500e-09  19.9923  19.8517
0202-03-01_15:14:56.848000      3378.62        2.47937000e-01       -1.00219850e-08  20.0014  19.6423
0202-03-01_15:14:57.043000      3378.82        2.97293600e-01       -8.53449500e-09  20.0014  19.6423
0202-03-01_15:14:57.240000      3379.01        3.42503500e-01       -2.13641250e-08  20.0014  19.6423
0202-03-01_15:14:57.430000      3379.20        3.95908900e-01       -1.68396650e-08  20.0014  19.6423
0202-03-01_15:14:57.625000      3379.40        4.45583100e-01       -2.08682850e-08  20.0014  19.6423
0202-03-01_15:14:57.844000      3379.62        4.91869000e-01       -1.14474950e-08  20.0014  19.6423
0202-03-01_15:14:58.060000      3379.83        5.45145200e-01       -2.66323250e-08  19.9793  19.7514
0202-03-01_15:14:58.258000      3380.03        5.93995700e-01       -2.53927450e-08  19.9793  19.7514
0202-03-01_15:14:58.453000      3380.22        6.40890100e-01       -3.20864650e-08  19.9793  19.7514
0202-03-01_15:14:58.664000      3380.44        6.93569700e-01       -3.42557250e-08  19.9793  19.7514
0202-03-01_15:14:58.867000      3380.64        7.40732800e-01       -4.33046450e-08  19.9927  19.7935
0202-03-01_15:14:59.074000      3380.85        7.90213300e-01       -4.86348250e-08  19.9927  19.7935
0202-03-01_15:14:59.266000      3381.04        8.41586900e-01       -4.64035850e-08  19.9927  19.7935
0202-03-01_15:14:59.457000      3381.23        8.89564700e-01       -4.33666250e-08  19.9927  19.7935
0202-03-01_15:14:59.656000      3381.43        9.39106800e-01       -4.10114250e-08  19.9927  19.7935
0202-03-01_15:14:59.850000      3381.63        9.90613900e-01       -3.81603950e-08  19.9852  19.6235
0202-03-01_15:15:00.047000      3381.82        1.03981800e+00       -4.39238950e-08  19.9852  19.6235
0202-03-01_15:15:00.242000      3382.01        1.08551000e+00       -4.18158150e-08  19.9852  19.6235
0202-03-01_15:15:00.438000      3382.21        1.13894000e+00       -4.70829550e-08  19.9852  19.6235
0202-03-01_15:15:00.633000      3382.40        1.18862200e+00       -4.58431150e-08  19.9852  19.6235
0202-03-01_15:15:00.830000      3382.60        1.23382200e+00       -4.75165450e-08  19.9808  19.8476
0202-03-01_15:15:01.035000      3382.81        1.28822000e+00       -4.51613450e-08  19.9808  19.8476
0202-03-01_15:15:01.230000      3383.00        1.33789700e+00       -4.72066550e-08  19.9808  19.8476
0202-03-01_15:15:01.420000      3383.19        1.38227000e+00       -4.47274950e-08  19.9808  19.8476
0202-03-01_15:15:01.630000      3383.40        1.43635700e+00       -4.76405050e-08  19.9808  19.8476
0202-03-01_15:15:01.850000      3383.62        1.48814300e+00       -4.49754050e-08  19.9808  19.8476
0202-03-01_15:15:02.050000      3383.82        1.53607300e+00       -5.19790250e-08  19.9923  19.6410
0202-03-01_15:15:02.254000      3384.03        1.58554200e+00       -5.62555750e-08  19.9923  19.6410
0202-03-01_15:15:02.457000      3384.23        1.63231400e+00       -5.99743050e-08  19.9923  19.6410
0202-03-01_15:15:02.668000      3384.44        1.68549800e+00       -4.98097650e-08  19.9923  19.6410
0202-03-01_15:15:02.870000      3384.64        1.73450000e+00       -5.97263950e-08  19.9648  19.7527
0202-03-01_15:15:03.074000      3384.85        1.78149300e+00       -4.76405050e-08  19.9648  19.7527
0202-03-01_15:15:03.277000      3385.05        1.83381000e+00       -5.98503550e-08  19.9648  19.7527
0202-03-01_15:15:03.484000      3385.26        1.88338600e+00       -5.77430650e-08  19.9648  19.7527
0202-03-01_15:15:03.690000      3385.46        1.93213400e+00       -7.54070650e-08  19.9648  19.7527
0202-03-01_15:15:03.895000      3385.67        1.98278300e+00       -7.19982250e-08  20.0012  19.7914
0202-03-01_15:15:04.098000      3385.87        2.03222600e+00       -6.48086650e-08  20.0012  19.7914
0202-03-01_15:15:04.297000      3386.07        2.07973600e+00       -5.37764150e-08  20.0012  19.7914
0202-03-01_15:15:04.490000      3386.26        2.13150600e+00       -5.95404550e-08  20.0012  19.7914
0202-03-01_15:15:04.695000      3386.47        2.18101200e+00       -6.39409650e-08  20.0012  19.7914
0202-03-01_15:15:04.906000      3386.68        2.22901100e+00       -6.10279550e-08  19.9945  19.6226
0202-03-01_15:15:05.117000      3386.89        2.28112500e+00       -5.55118250e-08  19.9945  19.6226
0202-03-01_15:15:05.310000      3387.08        2.32867400e+00       -5.25368350e-08  19.9945  19.6226
0202-03-01_15:15:05.504000      3387.28        2.37697700e+00       -5.43342250e-08  19.9945  19.6226
0202-03-01_15:15:05.695000      3387.47        2.42942000e+00       -5.77430650e-08  19.9945  19.6226
0202-03-01_15:15:05.906000      3387.68        2.47941100e+00       -5.59456750e-08  19.9864  19.8463
0202-03-01_15:15:06.100000      3387.87        2.52701900e+00       -6.03457950e-08  19.9864  19.8463
0202-03-01_15:15:06.297000      3388.07        2.57812200e+00       -4.91272050e-08  19.9864  19.8463
0202-03-01_15:15:06.500000      3388.27        2.62770300e+00       -4.91266850e-08  19.9864  19.8463
0202-03-01_15:15:06.690000      3388.47        2.67591200e+00       -4.42303450e-08  19.9864  19.8463
0202-03-01_15:15:06.900000      3388.67        2.72743800e+00       -5.38990650e-08  20.0058  19.6388
0202-03-01_15:15:07.098000      3388.87        2.77568100e+00       -5.37751050e-08  20.0058  19.6388
0202-03-01_15:15:07.293000      3389.06        2.82464500e+00       -5.40230250e-08  20.0058  19.6388
0202-03-01_15:15:07.484000      3389.26        2.87608900e+00       -5.08620950e-08  20.0058  19.6388
0202-03-01_15:15:07.680000      3389.45        2.92569300e+00       -5.23495850e-08  20.0058  19.6388
0202-03-01_15:15:07.887000      3389.66        2.97251600e+00       -5.34032350e-08  19.9775  19.7556
0202-03-01_15:15:08.094000      3389.86        3.02526500e+00       -5.85474850e-08  19.9775  19.7556
0202-03-01_15:15:08.285000      3390.06        3.07475000e+00       -5.70599950e-08  19.9775  19.7556
0202-03-01_15:15:08.477000      3390.25        3.11976100e+00       -5.27834450e-08  19.9775  19.7556
0202-03-01_15:15:08.684000      3390.45        3.17372800e+00       -4.40444150e-08  19.9775  19.7556
0202-03-01_15:15:08.880000      3390.65        3.22391200e+00       -2.76819650e-08  19.9980  19.7886
0202-03-01_15:15:09.090000      3390.86        3.27028900e+00       -2.30335450e-08  19.9980  19.7886
0202-03-01_15:15:09.290000      3391.06        3.32295800e+00       -3.23303850e-08  19.9980  19.7886
0202-03-01_15:15:09.492000      3391.26        3.37253900e+00       -3.46236150e-08  19.9980  19.7886
0202-03-01_15:15:09.695000      3391.47        3.41947600e+00       -4.19371250e-08  19.9980  19.7886
0202-03-01_15:15:09.900000      3391.67        3.47171900e+00       -4.86308550e-08  19.9849  19.6247
0202-03-01_15:15:10.100000      3391.87        3.52171700e+00       -5.27834450e-08  19.9849  19.6247
0202-03-01_15:15:10.297000      3392.07        3.56870200e+00       -5.36511450e-08  19.9849  19.6247
0202-03-01_15:15:10.490000      3392.26        3.62096600e+00       -5.09240750e-08  19.9849  19.6247
0202-03-01_15:15:10.690000      3392.46        3.67022000e+00       -4.62136750e-08  19.9849  19.6247
0202-03-01_15:15:10.900000      3392.67        3.71849000e+00       -4.03876550e-08  19.9834  19.8472
0202-03-01_15:15:11.125000      3392.90        3.77039100e+00       -4.00777550e-08  19.9834  19.8472
0202-03-01_15:15:11.316000      3393.09        3.81772900e+00       -4.44162850e-08  19.9834  19.8472
0202-03-01_15:15:11.530000      3393.30        3.86652700e+00       -4.98084550e-08  19.9834  19.8472
0202-03-01_15:15:11.730000      3393.50        3.91915500e+00       -4.61516950e-08  19.9834  19.8472
0202-03-01_15:15:11.940000      3393.72        3.96705600e+00       -3.69788150e-08  20.0003  19.6393
0202-03-01_15:15:12.137000      3393.91        4.01699500e+00       -2.76817050e-08  20.0003  19.6393
0202-03-01_15:15:12.336000      3394.11        4.06820600e+00       -3.18340950e-08  20.0003  19.6393
0202-03-01_15:15:12.543000      3394.32        4.11585700e+00       -2.45823550e-08  20.0003  19.6393
0202-03-01_15:15:12.760000      3394.53        4.16610100e+00       -1.65870650e-08  20.0003  19.6393
0202-03-01_15:15:12.992000      3394.77        4.21905600e+00       -1.40222500e-09  19.9743  19.7554
0202-03-01_15:15:13.190000      3394.96        4.26629300e+00        1.40305350e-08  19.9743  19.7554
0202-03-01_15:15:13.390000      3395.16        4.31710400e+00        3.62809850e-08  19.9743  19.7554
0202-03-01_15:15:13.598000      3395.37        4.36239500e+00        7.91704250e-08  19.9743  19.7554
0202-03-01_15:15:13.832000      3395.60        4.41602900e+00        1.25964535e-07  19.9743  19.7554
0202-03-01_15:15:14.030000      3395.80        4.46191100e+00        1.98603885e-07  20.0021  19.7880
0202-03-01_15:15:14.240000      3396.01        4.51463200e+00        3.04835815e-07  20.0021  19.7880
0202-03-01_15:15:14.430000      3396.20        4.56406600e+00        3.92598025e-07  20.0021  19.7880
0202-03-01_15:15:14.633000      3396.41        4.60916000e+00        4.72860775e-07  20.0021  19.7880
0202-03-01_15:15:14.840000      3396.61        4.66411300e+00        6.71565325e-07  20.0021  19.7880
0202-03-01_15:15:15.047000      3396.82        4.71164400e+00        9.76067955e-07  19.9933  19.6238
0202-03-01_15:15:15.242000      3397.01        4.76074600e+00        1.24158582e-06  19.9933  19.6238
0202-03-01_15:15:15.445000      3397.22        4.81235600e+00        1.70952696e-06  19.9933  19.6238
0202-03-01_15:15:15.640000      3397.41        4.86047100e+00        2.12088132e-06  19.9933  19.6238
0202-03-01_15:15:15.844000      3397.62        4.90914400e+00        3.58017592e-06  19.9852  19.8471
0202-03-01_15:15:16.043000      3397.81        4.96145900e+00        4.83586963e-06  19.9852  19.8471
0202-03-01_15:15:16.234000      3398.01        5.00067600e+00        4.89970796e-06  19.9852  19.8471
0202-03-01_15:15:16.445000      3398.22        5.05717900e+00        6.16785943e-06  19.9852  19.8471
0202-03-01_15:15:16.637000      3398.41        5.11009300e+00        9.46011972e-06  19.9852  19.8471
0202-03-01_15:15:16.844000      3398.62        5.15994800e+00        1.13405612e-05  20.0046  19.6388
0202-03-01_15:15:17.047000      3398.82        5.20824400e+00        1.44401289e-05  20.0046  19.6388
0202-03-01_15:15:17.240000      3399.01        5.25942900e+00        1.68436728e-05  20.0046  19.6388
0202-03-01_15:15:17.438000      3399.21        5.30882500e+00        2.16172919e-05  20.0046  19.6388

File: chapter 5/cold_vs_warm/20K/ffj29/Ic/1_anneal/Ic_2024-03-01_15-15-59642860_f29-2400keV-15nA-20k.txt
# Ic = 2.76 A, n = 23.32 , Tavg = 20.18 K, f29-2400keV-15nA-20k
#datetime                        t_s     iHTS_A                vHTS_V                tHTS_K  tTAR_K
0202-03-01_15:15:45.234000      3427.00        1.65802900e-02        1.29040300e-08  20.1705  19.6288
0202-03-01_15:15:45.426000      3427.20        4.94717500e-02        2.30685800e-08  20.1705  19.6288
0202-03-01_15:15:45.633000      3427.40        9.42986400e-02        1.27800700e-08  20.1705  19.6288
0202-03-01_15:15:45.860000      3427.63        1.49428400e-01        9.74310000e-09  20.1547  19.8525
0202-03-01_15:15:46.062000      3427.83        1.97330400e-01        1.93375000e-09  20.1547  19.8525
0202-03-01_15:15:46.266000      3428.04        2.45009900e-01        5.83842000e-09  20.1547  19.8525
0202-03-01_15:15:46.465000      3428.24        2.97609600e-01        1.43295500e-08  20.1547  19.8525
0202-03-01_15:15:46.660000      3428.43        3.44919400e-01        1.95977600e-08  20.1547  19.8525
0202-03-01_15:15:46.875000      3428.65        3.93723800e-01        1.09207000e-08  20.1735  19.6391
0202-03-01_15:15:47.070000      3428.84        4.45699800e-01        1.14161900e-08  20.1735  19.6391
0202-03-01_15:15:47.266000      3429.04        4.93296100e-01        1.99689400e-08  20.1735  19.6391
0202-03-01_15:15:47.460000      3429.23        5.41799200e-01        2.99471000e-08  20.1735  19.6391
0202-03-01_15:15:47.664000      3429.43        5.93761800e-01        3.30460500e-08  20.1735  19.6391
0202-03-01_15:15:47.880000      3429.65        6.43964200e-01        3.08148000e-08  20.1487  19.7634
0202-03-01_15:15:48.074000      3429.85        6.92033300e-01        2.31913900e-08  20.1487  19.7634
0202-03-01_15:15:48.277000      3430.05        7.42733000e-01        2.40590900e-08  20.1487  19.7634
0202-03-01_15:15:48.480000      3430.25        7.90635000e-01        2.33773300e-08  20.1487  19.7634
0202-03-01_15:15:48.670000      3430.45        8.39616000e-01        2.10221200e-08  20.1487  19.7634
0202-03-01_15:15:48.887000      3430.66        8.91609800e-01        2.82736700e-08  20.1623  19.7851
0202-03-01_15:15:49.086000      3430.86        9.39520700e-01        3.20543800e-08  20.1623  19.7851
0202-03-01_15:15:49.297000      3431.07        9.88215300e-01        4.20330000e-08  20.1623  19.7851
0202-03-01_15:15:49.490000      3431.26        1.04040400e+00        5.20116200e-08  20.1623  19.7851
0202-03-01_15:15:49.690000      3431.46        1.08966400e+00        4.60616300e-08  20.1623  19.7851
0202-03-01_15:15:49.895000      3431.67        1.13730800e+00        5.74037900e-08  20.1607  19.6282
0202-03-01_15:15:50.100000      3431.87        1.18865500e+00        5.05241200e-08  20.1607  19.6282
0202-03-01_15:15:50.300000      3432.07        1.23928800e+00        3.79423900e-08  20.1607  19.6282
0202-03-01_15:15:50.496000      3432.27        1.28533500e+00        3.23642800e-08  20.1607  19.6282
0202-03-01_15:15:50.700000      3432.47        1.33736300e+00        3.85621800e-08  20.1607  19.6282
0202-03-01_15:15:50.910000      3432.68        1.38727000e+00        4.82309000e-08  20.1423  19.8491
0202-03-01_15:15:51.110000      3432.88        1.43594800e+00        5.01522500e-08  20.1423  19.8491
0202-03-01_15:15:51.300000      3433.07        1.48633300e+00        4.99663100e-08  20.1423  19.8491
0202-03-01_15:15:51.496000      3433.27        1.53590000e+00        4.71772600e-08  20.1423  19.8491
0202-03-01_15:15:51.688000      3433.46        1.58145900e+00        4.50699700e-08  20.1423  19.8491
0202-03-01_15:15:51.906000      3433.68        1.63521100e+00        4.37684100e-08  20.1839  19.6380
0202-03-01_15:15:52.120000      3433.89        1.68456500e+00        4.05455000e-08  20.1839  19.6380
0202-03-01_15:15:52.330000      3434.10        1.73365900e+00        4.15371700e-08  20.1839  19.6380
0202-03-01_15:15:52.540000      3434.31        1.78437600e+00        3.87481100e-08  20.1839  19.6380
0202-03-01_15:15:52.734000      3434.51        1.83230000e+00        3.70127000e-08  20.1839  19.6380
0202-03-01_15:15:52.930000      3434.70        1.88390000e+00        4.59997600e-08  20.1535  19.7637
0202-03-01_15:15:53.140000      3434.91        1.93343600e+00        4.37688200e-08  20.1535  19.7637
0202-03-01_15:15:53.340000      3435.11        1.98207400e+00        4.24056800e-08  20.1535  19.7637
0202-03-01_15:15:53.530000      3435.31        2.03237900e+00        3.75095500e-08  20.1535  19.7637
0202-03-01_15:15:53.770000      3435.54        2.08191600e+00        4.56288000e-08  20.1535  19.7637
0202-03-01_15:15:53.977000      3435.75        2.13275700e+00        4.65584800e-08  20.1766  19.7830
0202-03-01_15:15:54.168000      3435.94        2.18133000e+00        4.39553600e-08  20.1766  19.7830
0202-03-01_15:15:54.363000      3436.14        2.22668700e+00        3.97407900e-08  20.1766  19.7830
0202-03-01_15:15:54.574000      3436.34        2.28007100e+00        4.35834900e-08  20.1766  19.7830
0202-03-01_15:15:54.824000      3436.60        2.33098900e+00        4.59386900e-08  20.1766  19.7830
0202-03-01_15:15:55.035000      3436.81        2.38078000e+00        5.08350300e-08  20.1536  19.6261
0202-03-01_15:15:55.230000      3437.00        2.42939600e+00        5.95740700e-08  20.1536  19.6261
0202-03-01_15:15:55.420000      3437.20        2.47460100e+00        5.90782400e-08  20.1536  19.6261
0202-03-01_15:15:55.625000      3437.40        2.52836900e+00        5.88303200e-08  20.1536  19.6261
0202-03-01_15:15:55.836000      3437.61        2.57864100e+00        6.60818700e-08  20.1631  19.8499
0202-03-01_15:15:56.043000      3437.81        2.62640600e+00        8.88281600e-08  20.1631  19.8499
0202-03-01_15:15:56.234000      3438.01        2.67771600e+00        1.31035860e-07  20.1631  19.8499
0202-03-01_15:15:56.445000      3438.22        2.72690300e+00        1.93448710e-07  20.1631  19.8499
0202-03-01_15:15:56.640000      3438.41        2.77502000e+00        2.64848510e-07  20.1631  19.8499
0202-03-01_15:15:56.848000      3438.62        2.82642100e+00        3.54098270e-07  20.1696  19.6329
0202-03-01_15:15:57.043000      3438.82        2.87427500e+00        5.42824310e-07  20.1696  19.6329
0202-03-01_15:15:57.240000      3439.01        2.92307500e+00        7.52251350e-07  20.1696  19.6329
0202-03-01_15:15:57.430000      3439.20        2.96848300e+00        1.01374074e-06  20.1696  19.6329
0202-03-01_15:15:57.630000      3439.40        3.02447100e+00        2.28933048e-06  20.1696  19.6329
0202-03-01_15:15:57.836000      3439.61        3.07332300e+00        2.48406848e-06  20.1458  19.7663
0202-03-01_15:15:58.043000      3439.82        3.12338300e+00        4.69145045e-06  20.1458  19.7663
0202-03-01_15:15:58.240000      3440.01        3.17385100e+00        6.22047224e-06  20.1458  19.7663
0202-03-01_15:15:58.440000      3440.21        3.22181500e+00        7.96047064e-06  20.1458  19.7663
0202-03-01_15:15:58.640000      3440.41        3.27118100e+00        1.07071317e-05  20.1458  19.7663
0202-03-01_15:15:58.860000      3440.63        3.32292100e+00        1.34670553e-05  20.1766  19.7826
0202-03-01_15:15:59.066000      3440.84        3.37233500e+00        1.84631703e-05  20.1766  19.7826
0202-03-01_15:15:59.260000      3441.03        3.42208900e+00        2.34444191e-05  20.1766  19.7826

File: chapter 5/cold_vs_warm/20K/ffj29/Ic/1_anneal/Ic_2024-03-01_15-16-50451219_f29-2400keV-0nA-20k.txt
# Ic = 4.42 A, n = 26.24 , Tavg = 19.99 K, f29-2400keV-0nA-20k
#datetime                        t_s     iHTS_A                vHTS_V                tHTS_K  tTAR_K
0202-03-01_15:16:28.680000      3470.45        1.70698200e-02       -5.60531150e-09  19.9748  19.7996
0202-03-01_15:16:28.890000      3470.66        5.00009400e-02       -3.06416150e-09  20.0018  19.7638
0202-03-01_15:16:29.086000      3470.86        9.70317200e-02       -1.45271150e-09  20.0018  19.7638
0202-03-01_15:16:29.290000      3471.06        1.48330900e-01        2.32800850e-09  20.0018  19.7638
0202-03-01_15:16:29.480000      3471.25        1.96106700e-01        3.81550850e-09  20.0018  19.7638
0202-03-01_15:16:29.676000      3471.45        2.45155900e-01        1.57154985e-08  20.0018  19.7638
0202-03-01_15:16:29.883000      3471.65        2.97399000e-01        7.53425850e-09  19.9928  19.6444
0202-03-01_15:16:30.074000      3471.85        3.46531300e-01       -1.45271150e-09  19.9928  19.6444
0202-03-01_15:16:30.270000      3472.04        3.91083600e-01       -1.13073815e-08  19.9928  19.6444
0202-03-01_15:16:30.477000      3472.25        4.45621900e-01       -6.28708150e-09  19.9928  19.6444
0202-03-01_15:16:30.670000      3472.44        4.95235100e-01       -1.01886150e-09  19.9928  19.6444
0202-03-01_15:16:30.883000      3472.65        5.40781800e-01       -7.96051150e-09  19.9876  19.8531
0202-03-01_15:16:31.080000      3472.85        5.94354600e-01       -7.03083150e-09  19.9876  19.8531
0202-03-01_15:16:31.270000      3473.04        6.43657600e-01       -1.46542515e-08  19.9876  19.8531
0202-03-01_15:16:31.473000      3473.25        6.91439300e-01       -7.52666150e-09  19.9876  19.8531
0202-03-01_15:16:31.668000      3473.44        7.40923400e-01       -1.45302915e-08  19.9876  19.8531
0202-03-01_15:16:31.875000      3473.65        7.92396200e-01       -9.32405150e-09  20.0050  19.6257
0202-03-01_15:16:32.086000      3473.86        8.40835800e-01       -1.65136215e-08  20.0050  19.6257
0202-03-01_15:16:32.297000      3474.07        8.90027400e-01       -1.59558115e-08  20.0050  19.6257
0202-03-01_15:16:32.496000      3474.27        9.41691700e-01       -1.56459215e-08  20.0050  19.6257
0202-03-01_15:16:32.690000      3474.46        9.88072400e-01       -1.63896715e-08  20.0050  19.6257
0202-03-01_15:16:32.906000      3474.68        1.04029200e+00       -2.24016415e-08  19.9812  19.7903
0202-03-01_15:16:33.105000      3474.88        1.08878300e+00       -3.34958915e-08  19.9812  19.7903
0202-03-01_15:16:33.300000      3475.07        1.13748000e+00       -3.94458815e-08  19.9812  19.7903
0202-03-01_15:16:33.504000      3475.28        1.18877400e+00       -4.35365015e-08  19.9812  19.7903
0202-03-01_15:16:33.700000      3475.47        1.23842200e+00       -3.51693315e-08  19.9812  19.7903
0202-03-01_15:16:33.902000      3475.67        1.28417000e+00       -3.77724915e-08  19.9980  19.7569
0202-03-01_15:16:34.100000      3475.88        1.33750600e+00       -3.68429515e-08  19.9980  19.7569
0202-03-01_15:16:34.297000      3476.07        1.38689500e+00       -4.75654515e-08  19.9980  19.7569
0202-03-01_15:16:34.490000      3476.26        1.43239100e+00       -4.67598015e-08  19.9980  19.7569
0202-03-01_15:16:34.690000      3476.47        1.48612700e+00       -5.31436415e-08  19.9980  19.7569
0202-03-01_15:16:34.900000      3476.67        1.53653000e+00       -5.18420815e-08  19.9898  19.6431
0202-03-01_15:16:35.105000      3476.88        1.58418500e+00       -5.56228015e-08  19.9898  19.6431
0202-03-01_15:16:35.300000      3477.07        1.63550900e+00       -6.59733115e-08  19.9898  19.6431
0202-03-01_15:16:35.492000      3477.26        1.68462500e+00       -6.46097715e-08  19.9898  19.6431
0202-03-01_15:16:35.684000      3477.46        1.72979500e+00       -6.61592515e-08  19.9898  19.6431
0202-03-01_15:16:35.900000      3477.67        1.78404600e+00       -5.62426015e-08  20.0021  19.8500
0202-03-01_15:16:36.098000      3477.87        1.83285300e+00       -5.99613415e-08  20.0021  19.8500
0202-03-01_15:16:36.300000      3478.07        1.87868200e+00       -6.47337315e-08  20.0021  19.8500
0202-03-01_15:16:36.492000      3478.27        1.93264500e+00       -7.19233015e-08  20.0021  19.8500
0202-03-01_15:16:36.695000      3478.47        1.98277900e+00       -6.75227915e-08  20.0021  19.8500
0202-03-01_15:16:36.910000      3478.68        2.03145100e+00       -5.76061315e-08  20.0012  19.6250
0202-03-01_15:16:37.113000      3478.89        2.08233300e+00       -5.13462515e-08  20.0012  19.6250
0202-03-01_15:16:37.310000      3479.08        2.13153300e+00       -4.49004315e-08  20.0012  19.6250
0202-03-01_15:16:37.500000      3479.27        2.17673800e+00       -5.58707215e-08  20.0012  19.6250
0202-03-01_15:16:37.707000      3479.48        2.23065800e+00       -6.05811315e-08  20.0012  19.6250
0202-03-01_15:16:37.910000      3479.68        2.28085600e+00       -7.04977815e-08  19.9829  19.7960
0202-03-01_15:16:38.120000      3479.89        2.32793100e+00       -7.02498615e-08  19.9829  19.7960
0202-03-01_15:16:38.312000      3480.09        2.37960100e+00       -7.27290315e-08  19.9829  19.7960
0202-03-01_15:16:38.504000      3480.28        2.42755600e+00       -6.87003915e-08  19.9829  19.7960
0202-03-01_15:16:38.707000      3480.48        2.47591400e+00       -7.23571515e-08  19.9829  19.7960
0202-03-01_15:16:38.910000      3480.68        2.52914200e+00       -7.44024615e-08  19.9998  19.7530
0202-03-01_15:16:39.105000      3480.88        2.57858900e+00       -7.75014215e-08  19.9998  19.7530
0202-03-01_15:16:39.305000      3481.08        2.62423700e+00       -7.27290315e-08  19.9998  19.7530
0202-03-01_15:16:39.500000      3481.27        2.67760200e+00       -6.13248815e-08  19.9998  19.7530
0202-03-01_15:16:39.690000      3481.46        2.72708400e+00       -6.02092615e-08  19.9998  19.7530
0202-03-01_15:16:39.887000      3481.66        2.77333000e+00       -6.10150015e-08  19.9888  19.6443
0202-03-01_15:16:40.094000      3481.87        2.82637800e+00       -6.52296515e-08  19.9888  19.6443
0202-03-01_15:16:40.290000      3482.06        2.87642100e+00       -6.09531515e-08  19.9888  19.6443
0202-03-01_15:16:40.484000      3482.25        2.92174400e+00       -6.51057815e-08  19.9888  19.6443
0202-03-01_15:16:40.688000      3482.46        2.97518500e+00       -6.21307915e-08  19.9888  19.6443
0202-03-01_15:16:40.883000      3482.66        3.02562000e+00       -6.23167215e-08  19.9969  19.8509
0202-03-01_15:16:41.080000      3482.85        3.07130700e+00       -5.15323715e-08  19.9969  19.8509
0202-03-01_15:16:41.280000      3483.05        3.12406200e+00       -4.87433115e-08  19.9969  19.8509
0202-03-01_15:16:41.477000      3483.25        3.17423700e+00       -4.99209115e-08  19.9969  19.8509
0202-03-01_15:16:41.670000      3483.44        3.21982400e+00       -5.72964215e-08  19.9969  19.8509
0202-03-01_15:16:41.883000      3483.66        3.27333700e+00       -5.89698515e-08  20.0046  19.6223
0202-03-01_15:16:42.082000      3483.85        3.32163700e+00       -5.85360015e-08  20.0046  19.6223
0202-03-01_15:16:42.273000      3484.05        3.37057500e+00       -4.94870615e-08  20.0046  19.6223
0202-03-01_15:16:42.480000      3484.25        3.42197800e+00       -5.69865215e-08  20.0046  19.6223
0202-03-01_15:16:42.670000      3484.44        3.47204800e+00       -5.28959115e-08  20.0046  19.6223
0202-03-01_15:16:42.887000      3484.66        3.51803500e+00       -6.35563015e-08  19.9719  19.7925
0202-03-01_15:16:43.090000      3484.86        3.57105700e+00       -5.55610015e-08  19.9719  19.7925
0202-03-01_15:16:43.290000      3485.06        3.62146800e+00       -5.42594415e-08  19.9719  19.7925
0202-03-01_15:16:43.484000      3485.25        3.66770000e+00       -4.86813315e-08  19.9719  19.7925
0202-03-01_15:16:43.684000      3485.46        3.71991600e+00       -5.76682915e-08  19.9719  19.7925
0202-03-01_15:16:43.890000      3485.66        3.76944800e+00       -5.91557915e-08  20.0066  19.7491
0202-03-01_15:16:44.086000      3485.86        3.81743400e+00       -6.88245315e-08  20.0066  19.7491
0202-03-01_15:16:44.290000      3486.06        3.86894100e+00       -5.83500615e-08  20.0066  19.7491
0202-03-01_15:16:44.484000      3486.26        3.91834800e+00       -5.97755815e-08  20.0066  19.7491
0202-03-01_15:16:44.676000      3486.45        3.96421100e+00       -5.57469415e-08  20.0066  19.7491
0202-03-01_15:16:44.890000      3486.66        4.01815900e+00       -5.56229815e-08  19.9836  19.6427
0202-03-01_15:16:45.090000      3486.86        4.06647900e+00       -4.97969515e-08  19.9836  19.6427
0202-03-01_15:16:45.290000      3487.06        4.11536900e+00       -4.62641415e-08  19.9836  19.6427
0202-03-01_15:16:45.484000      3487.26        4.16708000e+00       -2.86620915e-08  19.9836  19.6427
0202-03-01_15:16:45.676000      3487.45        4.21669100e+00       -1.34152415e-08  19.9836  19.6427
0202-03-01_15:16:45.875000      3487.65        4.26250800e+00        7.03749850e-09  19.9849  19.8475
0202-03-01_15:16:46.070000      3487.84        4.31567600e+00        3.21376385e-08  19.9849  19.8475
0202-03-01_15:16:46.260000      3488.04        4.36548000e+00        6.19485185e-08  19.9849  19.8475
0202-03-01_15:16:46.457000      3488.23        4.41345100e+00        1.00560749e-07  19.9849  19.8475
0202-03-01_15:16:46.664000      3488.44        4.46267100e+00        1.79026178e-07  19.9849  19.8475
0202-03-01_15:16:46.867000      3488.64        4.51509300e+00        2.57243688e-07  19.9914  19.6190
0202-03-01_15:16:47.074000      3488.85        4.56471100e+00        3.58145508e-07  19.9914  19.6190
0202-03-01_15:16:47.266000      3489.04        4.61177300e+00        5.22265928e-07  19.9914  19.6190
0202-03-01_15:16:47.460000      3489.23        4.66326600e+00        6.98100378e-07  19.9914  19.6190
0202-03-01_15:16:47.652000      3489.42        4.71306800e+00        9.11246188e-07  19.9914  19.6190
0202-03-01_15:16:47.850000      3489.62        4.75959700e+00        1.27741817e-06  19.9781  19.7944
0202-03-01_15:16:48.043000      3489.82        4.81231800e+00        1.63832194e-06  19.9781  19.7944
0202-03-01_15:16:48.234000      3490.01        4.86212400e+00        2.94886807e-06  19.9781  19.7944
0202-03-01_15:16:48.445000      3490.22        4.90741800e+00        3.05826101e-06  19.9781  19.7944
0202-03-01_15:16:48.637000      3490.41        4.96123000e+00        4.93095673e-06  19.9781  19.7944
0202-03-01_15:16:48.848000      3490.62        5.01182500e+00        5.08906518e-06  20.0001  19.7481
0202-03-01_15:16:49.062000      3490.84        5.05919300e+00        7.36177340e-06  20.0001  19.7481
0202-03-01_15:16:49.258000      3491.03        5.10295000e+00        9.21804460e-06  20.0001  19.7481
0202-03-01_15:16:49.453000      3491.22        5.15980700e+00        1.14554868e-05  20.0001  19.7481
0202-03-01_15:16:49.656000      3491.43        5.20583100e+00        1.44286196e-05  20.0001  19.7481
0202-03-01_15:16:49.855000      3491.63        5.25904900e+00        1.76447102e-05  19.9888  19.6457
0202-03-01_15:16:50.062000      3491.84        5.30943800e+00        2.06804418e-05  19.9888  19.6457
