Repository: shortlab/2025-devitre-PhD

# 2025-devitre-PhD
Data repository for Alexis Devitre's PhD thesis

File: chapter 5/cold_vs_warm/20K/ffj29/Ic/1_anneal/Ic_2024-03-01_15-17-20523496_f29-2400keV-15nA-20k.txt
# Ic = 2.79 A, n = 23.86 , Tavg = 20.16 K, f29-2400keV-15nA-20k
#datetime                        t_s     iHTS_A                vHTS_V                tHTS_K  tTAR_K
0202-03-01_15:17:06.098000      3507.87        1.66739400e-02        2.25913400e-09  20.1644  19.8497
0202-03-01_15:17:06.305000      3508.08        4.95683600e-02        8.14713400e-09  20.1644  19.8497
0202-03-01_15:17:06.500000      3508.27        9.43625900e-02        1.17419040e-08  20.1644  19.8497
0202-03-01_15:17:06.690000      3508.46        1.48147700e-01        1.14939940e-08  20.1644  19.8497
0202-03-01_15:17:06.890000      3508.66        1.97814400e-01        4.42839400e-09  20.1651  19.6196
0202-03-01_15:17:07.086000      3508.86        2.46034000e-01        2.25913400e-09  20.1651  19.6196
0202-03-01_15:17:07.280000      3509.05        2.94691400e-01        4.80026400e-09  20.1651  19.6196
0202-03-01_15:17:07.473000      3509.24        3.46365300e-01        1.00064940e-08  20.1651  19.6196
0202-03-01_15:17:07.680000      3509.45        3.96165500e-01        1.78778240e-08  20.1651  19.6196
0202-03-01_15:17:07.887000      3509.66        4.43815200e-01        2.19684340e-08  20.1435  19.7862
0202-03-01_15:17:08.094000      3509.87        4.93888600e-01        3.00876740e-08  20.1435  19.7862
0202-03-01_15:17:08.285000      3510.06        5.42716700e-01        2.91579840e-08  20.1435  19.7862
0202-03-01_15:17:08.480000      3510.25        5.91351900e-01        3.26288040e-08  20.1435  19.7862
0202-03-01_15:17:08.670000      3510.45        6.43553400e-01        3.12032940e-08  20.1435  19.7862
0202-03-01_15:17:08.895000      3510.67        6.92944100e-01        3.73392040e-08  20.1642  19.7564
0202-03-01_15:17:09.105000      3510.88        7.43404200e-01        4.34131440e-08  20.1642  19.7564
0202-03-01_15:17:09.316000      3511.09        7.92113600e-01        3.30627540e-08  20.1642  19.7564
0202-03-01_15:17:09.527000      3511.30        8.39827100e-01        3.56661640e-08  20.1642  19.7564
0202-03-01_15:17:09.727000      3511.50        8.91132300e-01        2.20931640e-08  20.1642  19.7564
0202-03-01_15:17:09.930000      3511.70        9.41021600e-01        1.86845140e-08  20.1502  19.6370
0202-03-01_15:17:10.133000      3511.90        9.88281000e-01        2.36428340e-08  20.1502  19.6370
0202-03-01_15:17:10.324000      3512.10        1.04005800e+00        2.66798040e-08  20.1502  19.6370
0202-03-01_15:17:10.520000      3512.29        1.08944700e+00        3.64724740e-08  20.1502  19.6370
0202-03-01_15:17:10.742000      3512.52        1.13437100e+00        3.47990440e-08  20.1502  19.6370
0202-03-01_15:17:10.965000      3512.74        1.18998400e+00        3.09563440e-08  20.1538  19.8482
0202-03-01_15:17:11.156000      3512.93        1.23666900e+00        3.64724740e-08  20.1538  19.8482
0202-03-01_15:17:11.350000      3513.12        1.28582300e+00        3.57287240e-08  20.1538  19.8482
0202-03-01_15:17:11.555000      3513.33        1.33737600e+00        3.20099940e-08  20.1538  19.8482
0202-03-01_15:17:11.760000      3513.53        1.38709700e+00        2.51303240e-08  20.1538  19.8482
0202-03-01_15:17:12.010000      3513.78        1.43868100e+00        2.35808540e-08  20.1687  19.6229
0202-03-01_15:17:12.203000      3513.98        1.48479100e+00        3.19480140e-08  20.1687  19.6229
0202-03-01_15:17:12.395000      3514.17        1.53342700e+00        3.53568540e-08  20.1687  19.6229
0202-03-01_15:17:12.590000      3514.36        1.58561200e+00        5.12234640e-08  20.1687  19.6229
0202-03-01_15:17:12.836000      3514.61        1.63639800e+00        5.32687640e-08  20.1687  19.6229
0202-03-01_15:17:13.035000      3514.81        1.68538900e+00        5.17812740e-08  20.1530  19.7820
0202-03-01_15:17:13.230000      3515.00        1.73445000e+00        4.08729740e-08  20.1530  19.7820
0202-03-01_15:17:13.434000      3515.21        1.77973000e+00        4.18646440e-08  20.1530  19.7820
0202-03-01_15:17:13.630000      3515.40        1.83395900e+00        4.13068340e-08  20.1530  19.7820
0202-03-01_15:17:13.870000      3515.64        1.88333400e+00        4.32281740e-08  20.1530  19.7820
0202-03-01_15:17:14.082000      3515.85        1.93388700e+00        4.18026640e-08  20.1732  19.7612
0202-03-01_15:17:14.273000      3516.05        1.98270500e+00        4.84344040e-08  20.1732  19.7612
0202-03-01_15:17:14.470000      3516.24        2.02778900e+00        5.32687640e-08  20.1732  19.7612
0202-03-01_15:17:14.660000      3516.43        2.08185400e+00        5.89088540e-08  20.1732  19.7612
0202-03-01_15:17:14.863000      3516.63        2.13164800e+00        5.46942840e-08  20.1526  19.6309
0202-03-01_15:17:15.066000      3516.84        2.17782400e+00        6.15119640e-08  20.1526  19.6309
0202-03-01_15:17:15.277000      3517.05        2.23041900e+00        6.03343640e-08  20.1526  19.6309
0202-03-01_15:17:15.473000      3517.24        2.27908600e+00        6.10166340e-08  20.1526  19.6309
0202-03-01_15:17:15.670000      3517.45        2.32794800e+00        5.97154440e-08  20.1526  19.6309
0202-03-01_15:17:15.890000      3517.66        2.37964400e+00        5.84142640e-08  20.1577  19.8485
0202-03-01_15:17:16.098000      3517.87        2.42892700e+00        5.44476040e-08  20.1577  19.8485
0202-03-01_15:17:16.290000      3518.06        2.47744400e+00        4.83116940e-08  20.1577  19.8485
0202-03-01_15:17:16.484000      3518.26        2.52348500e+00        4.99231440e-08  20.1577  19.8485
0202-03-01_15:17:16.688000      3518.46        2.57791400e+00        7.10579640e-08  20.1577  19.8485
0202-03-01_15:17:16.906000      3518.68        2.62639600e+00        9.15730040e-08  20.1654  19.6239
0202-03-01_15:17:17.113000      3518.89        2.67827000e+00        1.28512464e-07  20.1654  19.6239
0202-03-01_15:17:17.310000      3519.08        2.72591500e+00        1.57952464e-07  20.1654  19.6239
0202-03-01_15:17:17.516000      3519.29        2.77502300e+00        2.12431964e-07  20.1654  19.6239
0202-03-01_15:17:17.710000      3519.48        2.82669200e+00        3.20461284e-07  20.1654  19.6239
0202-03-01_15:17:17.914000      3519.68        2.87509700e+00        4.47890014e-07  20.1514  19.7781
0202-03-01_15:17:18.117000      3519.89        2.92553000e+00        6.41140404e-07  20.1514  19.7781
0202-03-01_15:17:18.312000      3520.08        2.97547500e+00        9.17070714e-07  20.1514  19.7781
0202-03-01_15:17:18.516000      3520.29        3.02375100e+00        1.44606109e-06  20.1514  19.7781
0202-03-01_15:17:18.707000      3520.48        3.07312600e+00        2.65062209e-06  20.1514  19.7781
0202-03-01_15:17:18.920000      3520.70        3.12481300e+00        4.09343017e-06  20.1619  19.7636
0202-03-01_15:17:19.130000      3520.90        3.16978100e+00        5.54683661e-06  20.1619  19.7636
0202-03-01_15:17:19.320000      3521.09        3.22372600e+00        6.68972861e-06  20.1619  19.7636
0202-03-01_15:17:19.527000      3521.30        3.27480900e+00        1.02417424e-05  20.1619  19.7636
0202-03-01_15:17:19.730000      3521.50        3.32155300e+00        1.23099800e-05  20.1619  19.7636
0202-03-01_15:17:19.934000      3521.70        3.37291300e+00        1.71220258e-05  20.1574  19.6337
0202-03-01_15:17:20.145000      3521.92        3.42355800e+00        2.11271056e-05  20.1574  19.6337

File: chapter 5/cold_vs_warm/20K/ffj29/Ic/1_anneal/Ic_2024-03-01_15-19-00171963_f29-2400keV-15nA-20k.txt
# Ic = 2.83 A, n = 23.06 , Tavg = 20.17 K, f29-2400keV-15nA-20k
#datetime                        t_s     iHTS_A                vHTS_V                tHTS_K  tTAR_K
0202-03-01_15:18:45.344000      3607.12        1.71455700e-02       -2.71467900e-09  20.1517  19.6271
0202-03-01_15:18:45.555000      3607.33        4.95397800e-02       -3.21050900e-09  20.1517  19.6271
0202-03-01_15:18:45.758000      3607.53        9.67149700e-02        6.39623100e-09  20.1517  19.6271
0202-03-01_15:18:45.970000      3607.74        1.49361700e-01       -1.35113900e-09  20.1550  19.8529
0202-03-01_15:18:46.160000      3607.93        1.96729300e-01        4.53686100e-09  20.1550  19.8529
0202-03-01_15:18:46.350000      3608.13        2.45348100e-01        6.83009100e-09  20.1550  19.8529
0202-03-01_15:18:46.550000      3608.32        2.97263100e-01        1.25941310e-08  20.1550  19.8529
0202-03-01_15:18:46.820000      3608.59        3.46983100e-01        1.19743410e-08  20.1550  19.8529
0202-03-01_15:18:47.030000      3608.80        3.97287800e-01        1.13545510e-08  20.1718  19.6403
0202-03-01_15:18:47.227000      3609.00        4.43923400e-01        1.12305910e-08  20.1718  19.6403
0202-03-01_15:18:47.434000      3609.21        4.90822000e-01        2.31305610e-08  20.1718  19.6403
0202-03-01_15:18:47.625000      3609.40        5.44889000e-01        2.45560810e-08  20.1718  19.6403
0202-03-01_15:18:47.840000      3609.61        5.92832500e-01        2.76550310e-08  20.1437  19.7621
0202-03-01_15:18:48.040000      3609.81        6.43956400e-01        3.64560510e-08  20.1437  19.7621
0202-03-01_15:18:48.242000      3610.01        6.93367700e-01        2.94524210e-08  20.1437  19.7621
0202-03-01_15:18:48.440000      3610.22        7.40348000e-01        3.81914610e-08  20.1437  19.7621
0202-03-01_15:18:48.637000      3610.41        7.91786600e-01        3.83774010e-08  20.1437  19.7621
0202-03-01_15:18:48.855000      3610.63        8.42219500e-01        4.24680110e-08  20.1493  19.7842
0202-03-01_15:18:49.055000      3610.83        8.90035400e-01        5.00293710e-08  20.1493  19.7842
0202-03-01_15:18:49.258000      3611.03        9.41169700e-01        4.54428110e-08  20.1493  19.7842
0202-03-01_15:18:49.453000      3611.22        9.90635900e-01        4.86655610e-08  20.1493  19.7842
0202-03-01_15:18:49.645000      3611.42        1.03617100e+00        4.01744010e-08  20.1493  19.7842
0202-03-01_15:18:49.860000      3611.63        1.09035300e+00        4.48228210e-08  20.1605  19.6302
0202-03-01_15:18:50.050000      3611.82        1.13747900e+00        4.91613510e-08  20.1605  19.6302
0202-03-01_15:18:50.254000      3612.03        1.18636800e+00        5.72186210e-08  20.1605  19.6302
0202-03-01_15:18:50.453000      3612.23        1.23852200e+00        5.46774810e-08  20.1605  19.6302
0202-03-01_15:18:50.668000      3612.44        1.28796000e+00        5.96977810e-08  20.1605  19.6302
0202-03-01_15:18:50.867000      3612.64        1.33610700e+00        6.48420410e-08  20.1550  19.8520
0202-03-01_15:18:51.062000      3612.84        1.38752000e+00        6.64534910e-08  20.1550  19.8520
0202-03-01_15:18:51.266000      3613.04        1.43518900e+00        6.41602710e-08  20.1550  19.8520
0202-03-01_15:18:51.470000      3613.24        1.48482300e+00        6.94284810e-08  20.1550  19.8520
0202-03-01_15:18:51.684000      3613.46        1.53757800e+00        7.04821210e-08  20.1550  19.8520
0202-03-01_15:18:51.890000      3613.66        1.58353300e+00        7.40769110e-08  20.1753  19.6395
0202-03-01_15:18:52.094000      3613.87        1.63545800e+00        6.28587110e-08  20.1753  19.6395
0202-03-01_15:18:52.297000      3614.07        1.68576900e+00        6.23009010e-08  20.1753  19.6395
0202-03-01_15:18:52.500000      3614.27        1.73166700e+00        6.72592210e-08  20.1753  19.6395
0202-03-01_15:18:52.703000      3614.48        1.78414600e+00        6.83748410e-08  20.1753  19.6395
0202-03-01_15:18:52.914000      3614.69        1.83446700e+00        6.37264110e-08  20.1382  19.7675
0202-03-01_15:18:53.110000      3614.88        1.88181100e+00        5.42436310e-08  20.1382  19.7675
0202-03-01_15:18:53.305000      3615.08        1.93292600e+00        5.50493610e-08  20.1382  19.7675
0202-03-01_15:18:53.496000      3615.27        1.98105900e+00        6.62675510e-08  20.1382  19.7675
0202-03-01_15:18:53.700000      3615.47        2.03005700e+00        6.47180810e-08  20.1382  19.7675
0202-03-01_15:18:53.906000      3615.68        2.08256100e+00        6.49659910e-08  20.1611  19.7845
0202-03-01_15:18:54.130000      3615.90        2.13324100e+00        6.06274610e-08  20.1611  19.7845
0202-03-01_15:18:54.332000      3616.10        2.18044000e+00        6.32305810e-08  20.1611  19.7845
0202-03-01_15:18:54.530000      3616.30        2.23097600e+00        7.14118110e-08  20.1611  19.7845
0202-03-01_15:18:54.730000      3616.50        2.27878300e+00        6.91805710e-08  20.1611  19.7845
0202-03-01_15:18:54.926000      3616.70        2.32846700e+00        6.79409910e-08  20.1559  19.6305
0202-03-01_15:18:55.120000      3616.90        2.37585300e+00        7.14718910e-08  20.1559  19.6305
0202-03-01_15:18:55.316000      3617.09        2.42918100e+00        7.48793010e-08  20.1559  19.6305
0202-03-01_15:18:55.508000      3617.28        2.47467300e+00        7.80388010e-08  20.1559  19.6305
0202-03-01_15:18:55.715000      3617.49        2.52836200e+00        7.53117310e-08  20.1559  19.6305
0202-03-01_15:18:55.914000      3617.69        2.57858600e+00        8.69637710e-08  20.1467  19.8516
0202-03-01_15:18:56.113000      3617.88        2.62486300e+00        9.81819510e-08  20.1467  19.8516
0202-03-01_15:18:56.310000      3618.08        2.67739900e+00        1.34377651e-07  20.1467  19.8516
0202-03-01_15:18:56.500000      3618.27        2.72710400e+00        1.51359881e-07  20.1467  19.8516
0202-03-01_15:18:56.690000      3618.46        2.77237300e+00        1.81481641e-07  20.1467  19.8516
0202-03-01_15:18:56.910000      3618.68        2.82639100e+00        2.58397501e-07  20.1717  19.6373
0202-03-01_15:18:57.105000      3618.88        2.87495600e+00        3.43990401e-07  20.1717  19.6373
0202-03-01_15:18:57.312000      3619.08        2.92341700e+00        4.70365451e-07  20.1717  19.6373
0202-03-01_15:18:57.504000      3619.28        2.97523700e+00        6.99501571e-07  20.1717  19.6373
0202-03-01_15:18:57.707000      3619.48        3.02514700e+00        8.43974461e-07  20.1717  19.6373
0202-03-01_15:18:57.910000      3619.68        3.07236200e+00        1.29573891e-06  20.1423  19.7689
0202-03-01_15:18:58.117000      3619.89        3.12419900e+00        2.49813021e-06  20.1423  19.7689
0202-03-01_15:18:58.330000      3620.10        3.17378600e+00        4.01487866e-06  20.1423  19.7689
0202-03-01_15:18:58.530000      3620.30        3.22187800e+00        4.14416671e-06  20.1423  19.7689
0202-03-01_15:18:58.734000      3620.51        3.27305400e+00        6.98428932e-06  20.1423  19.7689
0202-03-01_15:18:58.940000      3620.71        3.32291200e+00        8.73023582e-06  20.1670  19.7786
0202-03-01_15:18:59.140000      3620.91        3.36994800e+00        1.14597879e-05  20.1670  19.7786
0202-03-01_15:18:59.348000      3621.12        3.42195100e+00        1.47252718e-05  20.1670  19.7786
0202-03-01_15:18:59.547000      3621.32        3.46997000e+00        1.96459649e-05  20.1670  19.7786
0202-03-01_15:18:59.750000      3621.52        3.51878500e+00        2.21313199e-05  20.1670  19.7786

File: chapter 5/cold_vs_warm/20K/ffj29/Ic/1_anneal/Ic_2024-03-01_15-20-28260035_f29-2400keV-15nA-20k.txt
# Ic = 2.86 A, n = 24.02 , Tavg = 20.15 K, f29-2400keV-15nA-20k
#datetime                        t_s     iHTS_A                vHTS_V                tHTS_K  tTAR_K
0202-03-01_15:20:13.650000      3695.42        1.68963300e-02       -1.46022490e-08  20.1454  19.7373
0202-03-01_15:20:13.860000      3695.63        4.93638400e-02       -1.55319290e-08  20.1637  19.8073
0202-03-01_15:20:14.055000      3695.83        9.70506600e-02       -2.34032590e-08  20.1637  19.8073
0202-03-01_15:20:14.250000      3696.02        1.48471600e-01       -1.00157990e-08  20.1637  19.8073
0202-03-01_15:20:14.440000      3696.21        1.98096700e-01       -6.11112900e-09  20.1637  19.8073
0202-03-01_15:20:14.637000      3696.41        2.43742800e-01        2.81384100e-09  20.1637  19.8073
0202-03-01_15:20:14.863000      3696.64        2.97811400e-01        2.25603100e-09  20.1465  19.6204
0202-03-01_15:20:15.066000      3696.84        3.45081200e-01        9.38362100e-09  20.1465  19.6204
0202-03-01_15:20:15.270000      3697.04        3.94315900e-01        1.57427100e-09  20.1465  19.6204
0202-03-01_15:20:15.465000      3697.24        4.45603700e-01        2.03538910e-08  20.1465  19.6204
0202-03-01_15:20:15.670000      3697.44        4.94126100e-01        2.04778510e-08  20.1465  19.6204
0202-03-01_15:20:15.867000      3697.64        5.43829800e-01        3.39892710e-08  20.1507  19.8459
0202-03-01_15:20:16.066000      3697.84        5.94295000e-01        2.19653510e-08  20.1507  19.8459
0202-03-01_15:20:16.260000      3698.03        6.41781400e-01        3.23778210e-08  20.1507  19.8459
0202-03-01_15:20:16.453000      3698.23        6.91317500e-01        3.34934410e-08  20.1507  19.8459
0202-03-01_15:20:16.650000      3698.42        7.42585500e-01        4.86163110e-08  20.1507  19.8459
0202-03-01_15:20:16.855000      3698.63        7.92436200e-01        5.50001410e-08  20.1682  19.6546
0202-03-01_15:20:17.062000      3698.84        8.39980200e-01        5.90907510e-08  20.1682  19.6546
0202-03-01_15:20:17.266000      3699.04        8.91252700e-01        5.41324410e-08  20.1682  19.6546
0202-03-01_15:20:17.460000      3699.23        9.40871800e-01        5.19631810e-08  20.1682  19.6546
0202-03-01_15:20:17.656000      3699.43        9.86528400e-01        5.67355610e-08  20.1682  19.6546
0202-03-01_15:20:17.863000      3699.64        1.04005100e+00        5.48142110e-08  20.1486  19.7364
0202-03-01_15:20:18.062000      3699.83        1.09022200e+00        5.17152610e-08  20.1486  19.7364
0202-03-01_15:20:18.266000      3700.04        1.13478800e+00        5.25829710e-08  20.1486  19.7364
0202-03-01_15:20:18.470000      3700.24        1.18849900e+00        4.92361010e-08  20.1486  19.7364
0202-03-01_15:20:18.670000      3700.44        1.23871400e+00        5.78511810e-08  20.1486  19.7364
0202-03-01_15:20:18.883000      3700.66        1.28052800e+00        6.43589710e-08  20.1624  19.8089
0202-03-01_15:20:19.082000      3700.85        1.33771700e+00        7.34079010e-08  20.1624  19.8089
0202-03-01_15:20:19.277000      3701.05        1.38711600e+00        8.26427710e-08  20.1624  19.8089
0202-03-01_15:20:19.470000      3701.24        1.43246000e+00        8.38203710e-08  20.1624  19.8089
0202-03-01_15:20:19.670000      3701.45        1.48640000e+00        7.61349810e-08  20.1624  19.8089
0202-03-01_15:20:19.875000      3701.65        1.53635500e+00        6.88834410e-08  20.1527  19.6231
0202-03-01_15:20:20.080000      3701.85        1.58346300e+00        6.24376210e-08  20.1527  19.6231
0202-03-01_15:20:20.280000      3702.05        1.63518900e+00        6.84495810e-08  20.1527  19.6231
0202-03-01_15:20:20.492000      3702.27        1.68587800e+00        6.94412510e-08  20.1527  19.6231
0202-03-01_15:20:20.688000      3702.46        1.73253100e+00        7.67547710e-08  20.1527  19.6231
0202-03-01_15:20:20.887000      3702.66        1.78421700e+00        6.88834410e-08  20.1441  19.8470
0202-03-01_15:20:21.090000      3702.86        1.83214500e+00        6.16938710e-08  20.1441  19.8470
0202-03-01_15:20:21.280000      3703.05        1.88175500e+00        5.74793010e-08  20.1441  19.8470
0202-03-01_15:20:21.477000      3703.25        1.93316500e+00        5.52480610e-08  20.1441  19.8470
0202-03-01_15:20:21.680000      3703.45        1.98281600e+00        5.95246110e-08  20.1441  19.8470
0202-03-01_15:20:21.880000      3703.65        2.03023700e+00        6.54126110e-08  20.1783  19.6572
0202-03-01_15:20:22.074000      3703.85        2.08213000e+00        6.78917710e-08  20.1783  19.6572
0202-03-01_15:20:22.277000      3704.05        2.13159600e+00        6.72100010e-08  20.1783  19.6572
0202-03-01_15:20:22.470000      3704.24        2.17942100e+00        6.16319010e-08  20.1783  19.6572
0202-03-01_15:20:22.670000      3704.44        2.22980100e+00        6.79537510e-08  20.1783  19.6572
0202-03-01_15:20:22.867000      3704.64        2.28074700e+00        7.04948910e-08  20.1411  19.7353
0202-03-01_15:20:23.062000      3704.83        2.33023900e+00        7.61964310e-08  20.1411  19.7353
0202-03-01_15:20:23.254000      3705.03        2.37521300e+00        7.16094710e-08  20.1411  19.7353
0202-03-01_15:20:23.465000      3705.24        2.43017200e+00        6.84478510e-08  20.1411  19.7353
0202-03-01_15:20:23.656000      3705.43        2.47926000e+00        7.44598110e-08  20.1411  19.7353
0202-03-01_15:20:23.863000      3705.64        2.52520600e+00        7.64431310e-08  20.1642  19.8115
0202-03-01_15:20:24.060000      3705.83        2.57846700e+00        7.93561410e-08  20.1642  19.8115
0202-03-01_15:20:24.254000      3706.03        2.62768000e+00        8.76613210e-08  20.1642  19.8115
0202-03-01_15:20:24.453000      3706.22        2.67690400e+00        1.05573241e-07  20.1642  19.8115
0202-03-01_15:20:24.650000      3706.42        2.72537700e+00        1.46355391e-07  20.1642  19.8115
0202-03-01_15:20:24.850000      3706.62        2.77708500e+00        1.78956321e-07  20.1558  19.6214
0202-03-01_15:20:25.066000      3706.84        2.82705600e+00        2.19428571e-07  20.1558  19.6214
0202-03-01_15:20:25.260000      3707.04        2.87405200e+00        3.06261091e-07  20.1558  19.6214
0202-03-01_15:20:25.465000      3707.24        2.92558800e+00        4.06543031e-07  20.1558  19.6214
0202-03-01_15:20:25.668000      3707.44        2.97343000e+00        5.63969571e-07  20.1558  19.6214
0202-03-01_15:20:25.880000      3707.65        3.02258600e+00        8.07360911e-07  20.1503  19.8474
0202-03-01_15:20:26.074000      3707.85        3.07504000e+00        1.25559269e-06  20.1503  19.8474
0202-03-01_15:20:26.270000      3708.04        3.12086200e+00        1.69824637e-06  20.1503  19.8474
0202-03-01_15:20:26.473000      3708.25        3.17381000e+00        2.98815230e-06  20.1503  19.8474
0202-03-01_15:20:26.668000      3708.44        3.22343900e+00        4.51704907e-06  20.1503  19.8474
0202-03-01_15:20:26.875000      3708.65        3.26943100e+00        5.98650803e-06  20.1648  19.6559
0202-03-01_15:20:27.074000      3708.85        3.32325900e+00        7.92502363e-06  20.1648  19.6559
0202-03-01_15:20:27.266000      3709.04        3.37254000e+00        1.10886151e-05  20.1648  19.6559
0202-03-01_15:20:27.470000      3709.24        3.41758100e+00        1.29913688e-05  20.1648  19.6559
0202-03-01_15:20:27.664000      3709.44        3.47196900e+00        1.84647297e-05  20.1648  19.6559
0202-03-01_15:20:27.875000      3709.65        3.52134300e+00        2.39690799e-05  20.1498  19.7376

File: chapter 5/cold_vs_warm/20K/ffj29/Ic/1_anneal/Ic_2024-03-01_15-24-59448913_f29-2400keV-15nA-20k.txt
# Ic = 2.78 A, n = 22.57 , Tavg = 20.14 K, f29-2400keV-15nA-20k
#datetime                        t_s     iHTS_A                vHTS_V                tHTS_K  tTAR_K
0202-03-01_15:24:44.830000      3966.60        1.94594700e-02       -9.17285000e-10  20.1520  19.8353
0202-03-01_15:24:45.050000      3966.82        4.66147800e-02       -5.45415000e-10  20.1720  19.6545
0202-03-01_15:24:45.246000      3967.02        9.91236500e-02       -4.57404500e-09  20.1720  19.6545
0202-03-01_15:24:45.440000      3967.21        1.48699900e-01       -1.10322500e-09  20.1720  19.6545
0202-03-01_15:24:45.645000      3967.42        1.94135300e-01        9.30924500e-09  20.1720  19.6545
0202-03-01_15:24:45.855000      3967.63        2.47632600e-01        6.33425500e-09  20.1471  19.7486
0202-03-01_15:24:46.062000      3967.84        2.96137300e-01        6.89206500e-09  20.1471  19.7486
0202-03-01_15:24:46.258000      3968.03        3.44905900e-01        1.38956850e-08  20.1471  19.7486
0202-03-01_15:24:46.450000      3968.22        3.96126600e-01        1.43915250e-08  20.1471  19.7486
0202-03-01_15:24:46.640000      3968.41        4.45615200e-01        2.22628550e-08  20.1471  19.7486
0202-03-01_15:24:46.867000      3968.64        4.92007900e-01        1.21602750e-08  20.1713  19.7939
0202-03-01_15:24:47.062000      3968.84        5.45052600e-01        1.93496850e-08  20.1713  19.7939
0202-03-01_15:24:47.266000      3969.04        5.92574700e-01        2.54234650e-08  20.1713  19.7939
0202-03-01_15:24:47.460000      3969.23        6.41682000e-01        3.76331150e-08  20.1713  19.7939
0202-03-01_15:24:47.652000      3969.43        6.93442800e-01        3.77570750e-08  20.1713  19.7939
0202-03-01_15:24:47.867000      3969.64        7.43420600e-01        3.16211550e-08  20.1462  19.6079
0202-03-01_15:24:48.062000      3969.84        7.90785400e-01        3.03815750e-08  20.1462  19.6079
0202-03-01_15:24:48.266000      3970.04        8.41716600e-01        3.24268750e-08  20.1462  19.6079
0202-03-01_15:24:48.470000      3970.24        8.89504400e-01        3.24268750e-08  20.1462  19.6079
0202-03-01_15:24:48.668000      3970.44        9.40040900e-01        3.29846950e-08  20.1462  19.6079
0202-03-01_15:24:48.883000      3970.65        9.90328000e-01        2.92039750e-08  20.1566  19.8656
0202-03-01_15:24:49.080000      3970.85        1.03710200e+00        3.21169850e-08  20.1566  19.8656
0202-03-01_15:24:49.270000      3971.04        1.08979200e+00        2.71586650e-08  20.1566  19.8656
0202-03-01_15:24:49.470000      3971.24        1.13945200e+00        2.61670050e-08  20.1566  19.8656
0202-03-01_15:24:49.664000      3971.44        1.18745300e+00        2.53612750e-08  20.1566  19.8656
0202-03-01_15:24:49.870000      3971.64        1.23590900e+00        2.46795050e-08  20.1670  19.6205
0202-03-01_15:24:50.066000      3971.84        1.28812200e+00        1.78618250e-08  20.1670  19.6205
0202-03-01_15:24:50.273000      3972.05        1.33779500e+00        1.93493150e-08  20.1670  19.6205
0202-03-01_15:24:50.473000      3972.25        1.38592900e+00        2.41216950e-08  20.1670  19.6205
0202-03-01_15:24:50.684000      3972.45        1.43716000e+00        2.43696150e-08  20.1670  19.6205
0202-03-01_15:24:50.890000      3972.66        1.48268400e+00        2.00310850e-08  20.1561  19.8489
0202-03-01_15:24:51.100000      3972.87        1.53660000e+00        1.74279650e-08  20.1561  19.8489
0202-03-01_15:24:51.293000      3973.07        1.58607800e+00        2.06508750e-08  20.1561  19.8489
0202-03-01_15:24:51.490000      3973.26        1.63171800e+00        2.61050250e-08  20.1561  19.8489
0202-03-01_15:24:51.690000      3973.46        1.68467800e+00        2.60430450e-08  20.1561  19.8489
0202-03-01_15:24:51.900000      3973.67        1.73484400e+00        2.85841850e-08  20.1697  19.6217
0202-03-01_15:24:52.105000      3973.88        1.78308400e+00        3.01956350e-08  20.1697  19.6217
0202-03-01_15:24:52.310000      3974.08        1.83399100e+00        3.68893650e-08  20.1697  19.6217
0202-03-01_15:24:52.508000      3974.28        1.88350700e+00        3.27367750e-08  20.1697  19.6217
0202-03-01_15:24:52.710000      3974.48        1.93015600e+00        3.27987550e-08  20.1697  19.6217
0202-03-01_15:24:52.918000      3974.69        1.98256800e+00        2.92041950e-08  20.1441  19.7935
0202-03-01_15:24:53.130000      3974.90        2.03247800e+00        4.24686150e-08  20.1441  19.7935
0202-03-01_15:24:53.332000      3975.11        2.08036400e+00        4.47625150e-08  20.1441  19.7935
0202-03-01_15:24:53.535000      3975.31        2.13157100e+00        4.82957750e-08  20.1441  19.7935
0202-03-01_15:24:53.740000      3975.51        2.18117900e+00        3.96187150e-08  20.1441  19.7935
0202-03-01_15:24:53.953000      3975.72        2.22800300e+00        4.24697450e-08  20.1605  19.8366
0202-03-01_15:24:54.150000      3975.92        2.28051300e+00        3.68916350e-08  20.1605  19.8366
0202-03-01_15:24:54.348000      3976.12        2.33084600e+00        4.11681850e-08  20.1605  19.8366
0202-03-01_15:24:54.555000      3976.33        2.37648200e+00        3.57140350e-08  20.1605  19.8366
0202-03-01_15:24:54.805000      3976.58        2.42944500e+00        3.60239250e-08  20.1605  19.8366
0202-03-01_15:24:55.023000      3976.80        2.47870600e+00        4.63124450e-08  20.1802  19.6509
0202-03-01_15:24:55.215000      3976.99        2.52876300e+00        6.21170950e-08  20.1802  19.6509
0202-03-01_15:24:55.410000      3977.18        2.57867600e+00        7.40790350e-08  20.1802  19.6509
0202-03-01_15:24:55.613000      3977.38        2.61850500e+00        7.20337350e-08  20.1802  19.6509
0202-03-01_15:24:55.840000      3977.61        2.67774700e+00        9.86847050e-08  20.1802  19.6509
0202-03-01_15:24:56.040000      3977.81        2.72577700e+00        1.50561125e-07  20.1399  19.7531
0202-03-01_15:24:56.234000      3978.01        2.77446000e+00        2.08263585e-07  20.1399  19.7531
0202-03-01_15:24:56.438000      3978.21        2.82653800e+00        3.25775775e-07  20.1399  19.7531
0202-03-01_15:24:56.633000      3978.41        2.87618700e+00        4.48742115e-07  20.1399  19.7531
0202-03-01_15:24:56.850000      3978.62        2.92176300e+00        6.13916165e-07  20.1748  19.7870
0202-03-01_15:24:57.050000      3978.82        2.97554000e+00        9.23749205e-07  20.1748  19.7870
0202-03-01_15:24:57.258000      3979.03        3.02504900e+00        1.38301362e-06  20.1748  19.7870
0202-03-01_15:24:57.457000      3979.23        3.07325500e+00        2.84106968e-06  20.1748  19.7870
0202-03-01_15:24:57.650000      3979.42        3.12435400e+00        2.99700885e-06  20.1748  19.7870
0202-03-01_15:24:57.860000      3979.63        3.16806000e+00        5.21734464e-06  20.1434  19.6121
0202-03-01_15:24:58.070000      3979.84        3.22193700e+00        7.00172009e-06  20.1434  19.6121
0202-03-01_15:24:58.266000      3980.04        3.27319700e+00        9.22056839e-06  20.1434  19.6121
0202-03-01_15:24:58.473000      3980.24        3.32298500e+00        1.18697368e-05  20.1434  19.6121
0202-03-01_15:24:58.668000      3980.44        3.37002000e+00        1.53626873e-05  20.1434  19.6121
0202-03-01_15:24:58.875000      3980.65        3.42236000e+00        1.90801908e-05  20.1440  19.8643
0202-03-01_15:24:59.070000      3980.84        3.47207000e+00        2.53307735e-05  20.1440  19.8643

File: chapter 5/cold_vs_warm/20K/ffj29/Ic/1_anneal/Ic_2024-03-01_15-27-58018814_f29-2400keV-15nA-20k.txt
# Ic = 2.88 A, n = 23.40 , Tavg = 20.17 K, f29-2400keV-15nA-20k
#datetime                        t_s     iHTS_A                vHTS_V                tHTS_K  tTAR_K
0202-03-01_15:27:43.010000      4144.79        5.07273800e-02        1.71469620e-08  20.1535  19.6703
0202-03-01_15:27:43.207000      4144.98        4.79283100e-02        1.87584120e-08  20.1535  19.6703
0202-03-01_15:27:43.406000      4145.18        9.66790900e-02        1.85105020e-08  20.1535  19.6703
0202-03-01_15:27:43.598000      4145.37        1.48254300e-01        1.00194020e-08  20.1535  19.6703
0202-03-01_15:27:43.810000      4145.58        1.98444700e-01        1.72709220e-08  20.1535  19.6703
0202-03-01_15:27:44.027000      4145.80        2.48589000e-01        1.73948820e-08  20.1457  19.8348
0202-03-01_15:27:44.223000      4145.99        2.96948000e-01        2.33448520e-08  20.1457  19.8348
0202-03-01_15:27:44.426000      4146.20        3.42957600e-01        2.29729720e-08  20.1457  19.8348
0202-03-01_15:27:44.637000      4146.41        3.95878800e-01        2.71255520e-08  20.1457  19.8348
0202-03-01_15:27:44.848000      4146.62        4.45999400e-01        2.65057720e-08  20.1730  19.6372
0202-03-01_15:27:45.050000      4146.82        4.92364700e-01        2.63818120e-08  20.1730  19.6372
0202-03-01_15:27:45.246000      4147.02        5.44410200e-01        2.72495120e-08  20.1730  19.6372
0202-03-01_15:27:45.440000      4147.21        5.92184500e-01        3.20838620e-08  20.1730  19.6372
0202-03-01_15:27:45.645000      4147.42        6.41039100e-01        4.13806820e-08  20.1730  19.6372
0202-03-01_15:27:45.848000      4147.62        6.93301400e-01        3.67942520e-08  20.1358  19.7930
0202-03-01_15:27:46.050000      4147.82        7.42883300e-01        3.46249920e-08  20.1358  19.7930
0202-03-01_15:27:46.254000      4148.03        7.88980500e-01        4.81363720e-08  20.1358  19.7930
0202-03-01_15:27:46.445000      4148.22        8.41854200e-01        5.20410320e-08  20.1358  19.7930
0202-03-01_15:27:46.640000      4148.41        8.88930600e-01        6.19576420e-08  20.1358  19.7930
0202-03-01_15:27:46.844000      4148.61        9.36985300e-01        5.13592720e-08  20.1707  19.7501
0202-03-01_15:27:47.047000      4148.82        9.90547600e-01        5.87967320e-08  20.1707  19.7501
0202-03-01_15:27:47.254000      4149.03        1.04007000e+00        6.03462020e-08  20.1707  19.7501
0202-03-01_15:27:47.457000      4149.23        1.08774800e+00        6.22055620e-08  20.1707  19.7501
0202-03-01_15:27:47.660000      4149.43        1.13903800e+00        6.52425220e-08  20.1707  19.7501
0202-03-01_15:27:47.870000      4149.64        1.18898800e+00        7.81341120e-08  20.1437  19.6423
0202-03-01_15:27:48.070000      4149.84        1.23664400e+00        8.41460620e-08  20.1437  19.6423
0202-03-01_15:27:48.260000      4150.03        1.28761600e+00        8.42700220e-08  20.1437  19.6423
0202-03-01_15:27:48.457000      4150.23        1.33572000e+00        7.49117420e-08  20.1437  19.6423
0202-03-01_15:27:48.668000      4150.44        1.38630500e+00        7.48519020e-08  20.1437  19.6423
0202-03-01_15:27:48.870000      4150.64        1.43675500e+00        7.10108120e-08  20.1507  19.8633
0202-03-01_15:27:49.080000      4150.85        1.48514400e+00        7.37389520e-08  20.1507  19.8633
0202-03-01_15:27:49.273000      4151.05        1.53452500e+00        6.08473420e-08  20.1507  19.8633
0202-03-01_15:27:49.473000      4151.24        1.58607700e+00        6.61155520e-08  20.1507  19.8633
0202-03-01_15:27:49.684000      4151.45        1.63474700e+00        6.69832520e-08  20.1507  19.8633
0202-03-01_15:27:49.883000      4151.65        1.68432900e+00        7.88212220e-08  20.1633  19.6068
0202-03-01_15:27:50.086000      4151.86        1.73416600e+00        8.03706920e-08  20.1633  19.6068
0202-03-01_15:27:50.290000      4152.06        1.78254700e+00        8.61967020e-08  20.1633  19.6068
0202-03-01_15:27:50.480000      4152.25        1.83359400e+00        8.74982620e-08  20.1633  19.6068
0202-03-01_15:27:50.676000      4152.45        1.88343400e+00        7.88832020e-08  20.1633  19.6068
0202-03-01_15:27:50.883000      4152.66        1.92700200e+00        7.58462320e-08  20.1436  19.8227
0202-03-01_15:27:51.090000      4152.86        1.98251600e+00        7.15696920e-08  20.1436  19.8227
0202-03-01_15:27:51.293000      4153.07        2.03262900e+00        6.84707420e-08  20.1436  19.8227
0202-03-01_15:27:51.504000      4153.28        2.08186900e+00        7.16316720e-08  20.1436  19.8227
0202-03-01_15:27:51.727000      4153.50        2.13320500e+00        7.26853120e-08  20.1436  19.8227
0202-03-01_15:27:51.926000      4153.70        2.17789000e+00        8.33456820e-08  20.1558  19.7182
0202-03-01_15:27:52.130000      4153.90        2.23076800e+00        9.40060420e-08  20.1558  19.7182
0202-03-01_15:27:52.332000      4154.10        2.28011100e+00        9.35721920e-08  20.1558  19.7182
0202-03-01_15:27:52.535000      4154.31        2.32716800e+00        9.31383420e-08  20.1558  19.7182
0202-03-01_15:27:52.740000      4154.51        2.37965500e+00        8.43373420e-08  20.1558  19.7182
0202-03-01_15:27:52.945000      4154.72        2.42966800e+00        7.79535120e-08  20.1452  19.6710
0202-03-01_15:27:53.150000      4154.92        2.47627200e+00        8.19821420e-08  20.1452  19.6710
0202-03-01_15:27:53.340000      4155.11        2.52844700e+00        7.85733020e-08  20.1452  19.6710
0202-03-01_15:27:53.535000      4155.31        2.57836400e+00        8.85519020e-08  20.1452  19.6710
0202-03-01_15:27:53.740000      4155.51        2.62341100e+00        8.87378420e-08  20.1452  19.6710
0202-03-01_15:27:53.934000      4155.71        2.67742100e+00        1.02869022e-07  20.1461  19.8363
0202-03-01_15:27:54.125000      4155.90        2.72712000e+00        1.20161132e-07  20.1461  19.8363
0202-03-01_15:27:54.332000      4156.11        2.77173900e+00        1.56852622e-07  20.1461  19.8363
0202-03-01_15:27:54.530000      4156.30        2.82630100e+00        1.94845152e-07  20.1461  19.8363
0202-03-01_15:27:54.727000      4156.50        2.87598700e+00        2.48084462e-07  20.1461  19.8363
0202-03-01_15:27:54.934000      4156.71        2.92226400e+00        3.54687392e-07  20.1580  19.6352
0202-03-01_15:27:55.125000      4156.90        2.97509200e+00        4.91846602e-07  20.1580  19.6352
0202-03-01_15:27:55.320000      4157.09        3.02468500e+00        6.66069162e-07  20.1580  19.6352
0202-03-01_15:27:55.523000      4157.30        3.07020100e+00        1.01978250e-06  20.1580  19.6352
0202-03-01_15:27:55.720000      4157.49        3.12407800e+00        1.38074735e-06  20.1580  19.6352
0202-03-01_15:27:55.918000      4157.69        3.17367300e+00        2.87065706e-06  20.1247  19.7941
0202-03-01_15:27:56.120000      4157.89        3.22129200e+00        4.01230758e-06  20.1247  19.7941
0202-03-01_15:27:56.320000      4158.09        3.27274400e+00        5.45145655e-06  20.1247  19.7941
0202-03-01_15:27:56.530000      4158.30        3.32262700e+00        6.67739835e-06  20.1247  19.7941
0202-03-01_15:27:56.740000      4158.51        3.36996200e+00        9.16522955e-06  20.1247  19.7941
0202-03-01_15:27:56.938000      4158.71        3.42181800e+00        1.24928742e-05  20.1699  19.7410
0202-03-01_15:27:57.145000      4158.91        3.46993200e+00        1.26161501e-05  20.1699  19.7410
0202-03-01_15:27:57.340000      4159.11        3.51882100e+00        1.99036855e-05  20.1699  19.7410
0202-03-01_15:27:57.543000      4159.32        3.57076100e+00        2.58778268e-05  20.1699  19.7410

File: chapter 5/cold_vs_warm/20K/ffj29/Ic/1_anneal/Ic_2024-03-01_15-28-47258788_f29-2400keV-0nA-20k.txt
# Ic = 4.37 A, n = 25.99 , Tavg = 20.00 K, f29-2400keV-0nA-20k
#datetime                        t_s     iHTS_A                vHTS_V                tHTS_K  tTAR_K
0202-03-01_15:28:25.227000      4187.00        4.95895900e-02       -1.86866745e-08  20.0126  19.6375
0202-03-01_15:28:25.426000      4187.20        4.50036000e-02       -8.46013450e-09  20.0126  19.6375
0202-03-01_15:28:25.630000      4187.40        9.88970800e-02       -1.68892745e-08  20.0126  19.6375
0202-03-01_15:28:25.836000      4187.61        1.48756700e-01       -4.74139450e-09  20.0126  19.6375
0202-03-01_15:28:26.040000      4187.81        1.96394500e-01       -9.63773450e-09  19.9763  19.8034
0202-03-01_15:28:26.246000      4188.02        2.48667300e-01       -3.40884500e-10  19.9763  19.8034
0202-03-01_15:28:26.453000      4188.22        2.96577200e-01        1.20858550e-09  19.9763  19.8034
0202-03-01_15:28:26.656000      4188.43        3.44728500e-01       -4.80337450e-09  19.9763  19.8034
0202-03-01_15:28:26.867000      4188.64        3.95827400e-01       -1.34804345e-08  20.0132  19.7378
0202-03-01_15:28:27.066000      4188.84        4.43316800e-01       -1.65793845e-08  20.0132  19.7378
0202-03-01_15:28:27.260000      4189.03        4.95104300e-01       -1.38523045e-08  20.0132  19.7378
0202-03-01_15:28:27.453000      4189.22        5.44940200e-01       -1.35424145e-08  20.0132  19.7378
0202-03-01_15:28:27.652000      4189.42        5.91417400e-01       -1.46580345e-08  20.0132  19.7378
0202-03-01_15:28:27.860000      4189.63        6.43725800e-01       -1.16210645e-08  19.9794  19.6509
0202-03-01_15:28:28.055000      4189.83        6.93575300e-01       -1.55257445e-08  19.9794  19.6509
0202-03-01_15:28:28.258000      4190.03        7.37836700e-01       -1.55257445e-08  19.9794  19.6509
0202-03-01_15:28:28.457000      4190.23        7.92494500e-01       -2.16616645e-08  19.9794  19.6509
0202-03-01_15:28:28.668000      4190.44        8.41953400e-01       -1.88106245e-08  19.9794  19.6509
0202-03-01_15:28:28.875000      4190.65        8.89573500e-01       -2.19095745e-08  19.9949  19.8607
0202-03-01_15:28:29.082000      4190.85        9.41025600e-01       -1.85627145e-08  19.9949  19.8607
0202-03-01_15:28:29.277000      4191.05        9.90699600e-01       -2.65580045e-08  19.9949  19.8607
0202-03-01_15:28:29.470000      4191.24        1.03549800e+00       -3.04011545e-08  19.9949  19.8607
0202-03-01_15:28:29.660000      4191.43        1.08954000e+00       -4.15580445e-08  19.9949  19.8607
0202-03-01_15:28:29.875000      4191.65        1.13945000e+00       -4.42240445e-08  19.9907  19.6066
0202-03-01_15:28:30.086000      4191.86        1.18537700e+00       -5.00502945e-08  19.9907  19.6066
0202-03-01_15:28:30.290000      4192.06        1.23933400e+00       -4.12492845e-08  19.9907  19.6066
0202-03-01_15:28:30.492000      4192.26        1.28830000e+00       -4.37904145e-08  19.9907  19.6066
0202-03-01_15:28:30.695000      4192.47        1.33514400e+00       -3.42456545e-08  19.9907  19.6066
0202-03-01_15:28:30.900000      4192.67        1.38787900e+00       -4.09393845e-08  19.9907  19.8312
0202-03-01_15:28:31.113000      4192.88        1.43717300e+00       -3.49274245e-08  19.9907  19.8312
0202-03-01_15:28:31.305000      4193.08        1.48445100e+00       -3.97617845e-08  19.9907  19.8312
0202-03-01_15:28:31.496000      4193.27        1.53596500e+00       -3.69107545e-08  19.9907  19.8312
0202-03-01_15:28:31.695000      4193.47        1.58558900e+00       -5.15377845e-08  19.9907  19.8312
0202-03-01_15:28:31.900000      4193.67        1.63154400e+00       -5.20336245e-08  20.0050  19.7009
0202-03-01_15:28:32.117000      4193.89        1.68509600e+00       -6.44913945e-08  20.0050  19.7009
0202-03-01_15:28:32.332000      4194.10        1.73302000e+00       -5.84174545e-08  20.0050  19.7009
0202-03-01_15:28:32.535000      4194.31        1.78423500e+00       -6.51731645e-08  20.0050  19.7009
0202-03-01_15:28:32.740000      4194.51        1.83368000e+00       -5.35211145e-08  20.0050  19.7009
0202-03-01_15:28:32.938000      4194.71        1.88184200e+00       -5.80455745e-08  19.9849  19.6818
0202-03-01_15:28:33.140000      4194.91        1.93289600e+00       -5.88513045e-08  19.9849  19.6818
0202-03-01_15:28:33.340000      4195.11        1.98343500e+00       -5.77356845e-08  19.9849  19.6818
0202-03-01_15:28:33.535000      4195.31        2.02960400e+00       -5.63721445e-08  19.9849  19.6818
0202-03-01_15:28:33.820000      4195.59        2.08188700e+00       -5.19096645e-08  19.9849  19.6818
0202-03-01_15:28:34.040000      4195.81        2.13319900e+00       -5.49466345e-08  19.9971  19.8294
0202-03-01_15:28:34.234000      4196.01        2.17955200e+00       -5.58763145e-08  19.9971  19.8294
0202-03-01_15:28:34.430000      4196.20        2.22895500e+00       -6.28799345e-08  19.9971  19.8294
0202-03-01_15:28:34.637000      4196.41        2.28000500e+00       -5.50705845e-08  19.9971  19.8294
0202-03-01_15:28:34.840000      4196.61        2.32998300e+00       -5.50086145e-08  20.0044  19.6342
0202-03-01_15:28:35.050000      4196.82        2.37757900e+00       -5.16617445e-08  20.0044  19.6342
0202-03-01_15:28:35.250000      4197.02        2.42971700e+00       -5.32731945e-08  20.0044  19.6342
0202-03-01_15:28:35.457000      4197.23        2.47862200e+00       -5.06081845e-08  20.0044  19.6342
0202-03-01_15:28:35.660000      4197.43        2.52662200e+00       -6.02770545e-08  20.0044  19.6342
0202-03-01_15:28:35.875000      4197.65        2.57838500e+00       -6.70328745e-08  19.9744  19.8045
0202-03-01_15:28:36.082000      4197.85        2.62717300e+00       -6.88302945e-08  19.9744  19.8045
0202-03-01_15:28:36.273000      4198.05        2.67631300e+00       -6.67849945e-08  19.9744  19.8045
0202-03-01_15:28:36.470000      4198.24        2.72689000e+00       -6.31902145e-08  19.9744  19.8045
0202-03-01_15:28:36.664000      4198.43        2.77663900e+00       -5.68063845e-08  19.9744  19.8045
0202-03-01_15:28:36.875000      4198.65        2.82355200e+00       -5.92235645e-08  20.0041  19.7263
0202-03-01_15:28:37.070000      4198.84        2.87591000e+00       -5.82938745e-08  20.0041  19.7263
0202-03-01_15:28:37.260000      4199.04        2.92535800e+00       -6.30042745e-08  20.0041  19.7263
0202-03-01_15:28:37.457000      4199.23        2.97339100e+00       -5.66824245e-08  20.0041  19.7263
0202-03-01_15:28:37.652000      4199.43        3.02300000e+00       -5.27777445e-08  20.0041  19.7263
0202-03-01_15:28:37.863000      4199.63        3.07429900e+00       -5.47610745e-08  19.9731  19.6548
0202-03-01_15:28:38.070000      4199.84        3.12453700e+00       -6.05870945e-08  19.9731  19.6548
0202-03-01_15:28:38.270000      4200.04        3.17177800e+00       -6.65990545e-08  19.9731  19.6548
0202-03-01_15:28:38.473000      4200.25        3.22334100e+00       -7.01318545e-08  19.9731  19.6548
0202-03-01_15:28:38.676000      4200.45        3.27395100e+00       -7.31688245e-08  19.9731  19.6548
0202-03-01_15:28:38.887000      4200.66        3.31997000e+00       -6.96360245e-08  19.9952  19.8581
0202-03-01_15:28:39.094000      4200.86        3.37271900e+00       -6.25084445e-08  19.9952  19.8581
0202-03-01_15:28:39.310000      4201.08        3.42045000e+00       -5.83558545e-08  19.9952  19.8581
0202-03-01_15:28:39.504000      4201.28        3.47181700e+00       -5.12282745e-08  19.9952  19.8581
0202-03-01_15:28:39.710000      4201.48        3.52129000e+00       -6.06490745e-08  19.9952  19.8581
0202-03-01_15:28:39.930000      4201.70        3.56717600e+00       -6.46157245e-08  19.9808  19.7034
0202-03-01_15:28:40.140000      4201.91        3.62079200e+00       -7.02558145e-08  19.9808  19.7034
0202-03-01_15:28:40.344000      4202.12        3.66833200e+00       -6.35001045e-08  19.9808  19.7034
0202-03-01_15:28:40.547000      4202.32        3.71762900e+00       -5.48850345e-08  19.9808  19.7034
0202-03-01_15:28:40.742000      4202.51        3.76944300e+00       -5.35834745e-08  19.9808  19.7034
0202-03-01_15:28:40.953000      4202.73        3.81767600e+00       -4.81293245e-08  19.9855  19.8334
0202-03-01_15:28:41.150000      4202.92        3.86865500e+00       -4.34809045e-08  19.9855  19.8334
0202-03-01_15:28:41.344000      4203.12        3.91906500e+00       -4.05678745e-08  19.9855  19.8334
0202-03-01_15:28:41.550000      4203.32        3.96660400e+00       -3.83985445e-08  19.9855  19.8334
0202-03-01_15:28:41.758000      4203.53        4.01676700e+00       -3.80886045e-08  19.9855  19.8334
0202-03-01_15:28:41.980000      4203.75        4.07030600e+00       -3.86463845e-08  19.9973  19.6913
0202-03-01_15:28:42.170000      4203.95        4.11624600e+00       -3.29443145e-08  19.9973  19.6913
0202-03-01_15:28:42.383000      4204.15        4.16642400e+00       -2.71182945e-08  19.9973  19.6913
0202-03-01_15:28:42.580000      4204.35        4.21466200e+00       -4.37201450e-09  19.9973  19.6913
0202-03-01_15:28:42.810000      4204.58        4.26390500e+00        2.11633155e-08  19.9973  19.6913
0202-03-01_15:28:43.008000      4204.78        4.31666200e+00        6.13876655e-08  19.9861  19.6879
0202-03-01_15:28:43.210000      4204.98        4.36353400e+00        1.02417735e-07  19.9861  19.6879
0202-03-01_15:28:43.420000      4205.19        4.41274300e+00        1.79209665e-07  19.9861  19.6879
0202-03-01_15:28:43.633000      4205.40        4.46440200e+00        2.78933815e-07  19.9861  19.6879
0202-03-01_15:28:43.850000      4205.62        4.51161100e+00        3.73451735e-07  19.9808  19.8231
0202-03-01_15:28:44.055000      4205.83        4.56477600e+00        4.84022205e-07  19.9808  19.8231
0202-03-01_15:28:44.258000      4206.03        4.61173700e+00        7.11918845e-07  19.9808  19.8231
0202-03-01_15:28:44.457000      4206.23        4.66244400e+00        9.25870225e-07  19.9808  19.8231
0202-03-01_15:28:44.652000      4206.42        4.71299600e+00        1.22157185e-06  19.9808  19.8231
0202-03-01_15:28:44.860000      4206.63        4.76121500e+00        1.69025676e-06  19.9908  19.6314
0202-03-01_15:28:45.062000      4206.84        4.81246600e+00        3.04468299e-06  19.9908  19.6314
0202-03-01_15:28:45.266000      4207.04        4.86195000e+00        3.12383012e-06  19.9908  19.6314
0202-03-01_15:28:45.457000      4207.23        4.90986800e+00        4.42507840e-06  19.9908  19.6314
0202-03-01_15:28:45.664000      4207.44        4.95926400e+00        5.94839729e-06  19.9908  19.6314
0202-03-01_15:28:45.875000      4207.65        5.01125200e+00        7.16870103e-06  19.9708  19.8052
0202-03-01_15:28:46.074000      4207.84        5.05948800e+00        9.02193393e-06  19.9708  19.8052
0202-03-01_15:28:46.266000      4208.04        5.10779800e+00        1.18785441e-05  19.9708  19.8052
0202-03-01_15:28:46.465000      4208.24        5.16039900e+00        1.44345563e-05  19.9708  19.8052
0202-03-01_15:28:46.670000      4208.44        5.20933100e+00        1.70240371e-05  19.9708  19.8052
0202-03-01_15:28:46.880000      4208.65        5.25732500e+00        2.11400596e-05  20.0036  19.7150
