Repository: shortlab/2025-devitre-PhD

# 2025-devitre-PhD
Data repository for Alexis Devitre's PhD thesis

File: chapter 5/cold_vs_warm/20K/ffj29/Ic/1_anneal/Ic_2024-03-01_15-29-17123218_f29-2400keV-15nA-20k.txt
# Ic = 2.87 A, n = 22.98 , Tavg = 20.14 K, f29-2400keV-15nA-20k
#datetime                        t_s     iHTS_A                vHTS_V                tHTS_K  tTAR_K
0202-03-01_15:29:02.110000      4223.88        4.92020800e-02        2.31894480e-08  20.1617  19.6778
0202-03-01_15:29:02.312000      4224.08        4.97037100e-02        8.43843800e-09  20.1617  19.6778
0202-03-01_15:29:02.520000      4224.29        9.64874500e-02        7.63271800e-09  20.1617  19.6778
0202-03-01_15:29:02.727000      4224.50        1.48577500e-01        1.74253980e-08  20.1617  19.6778
0202-03-01_15:29:02.926000      4224.70        1.98548300e-01        3.29821280e-08  20.1443  19.7020
0202-03-01_15:29:03.140000      4224.91        2.46576300e-01        4.19071080e-08  20.1443  19.7020
0202-03-01_15:29:03.344000      4225.12        2.98299800e-01        4.15972180e-08  20.1443  19.7020
0202-03-01_15:29:03.540000      4225.31        3.44974300e-01        4.85388580e-08  20.1443  19.7020
0202-03-01_15:29:03.777000      4225.55        3.93993800e-01        4.74852180e-08  20.1443  19.7020
0202-03-01_15:29:03.990000      4225.76        4.47143000e-01        3.93659680e-08  20.1467  19.8210
0202-03-01_15:29:04.180000      4225.95        4.93010100e-01        3.98617980e-08  20.1467  19.8210
0202-03-01_15:29:04.383000      4226.16        5.44420500e-01        3.73206580e-08  20.1467  19.8210
0202-03-01_15:29:04.586000      4226.36        5.94205700e-01        2.97592180e-08  20.1467  19.8210
0202-03-01_15:29:04.840000      4226.61        6.43223700e-01        2.51107480e-08  20.1467  19.8210
0202-03-01_15:29:05.035000      4226.81        6.91455100e-01        3.70725080e-08  20.1661  19.6303
0202-03-01_15:29:05.230000      4227.00        7.40265200e-01        4.09150180e-08  20.1661  19.6303
0202-03-01_15:29:05.426000      4227.20        7.92324600e-01        3.78160180e-08  20.1661  19.6303
0202-03-01_15:29:05.617000      4227.39        8.41599300e-01        3.50889480e-08  20.1661  19.6303
0202-03-01_15:29:05.836000      4227.61        8.89044000e-01        3.86217480e-08  20.1367  19.8124
0202-03-01_15:29:06.055000      4227.83        9.41846500e-01        4.87863080e-08  20.1367  19.8124
0202-03-01_15:29:06.254000      4228.03        9.90345000e-01        4.12868480e-08  20.1367  19.8124
0202-03-01_15:29:06.460000      4228.23        1.03820800e+00        3.21759280e-08  20.1367  19.8124
0202-03-01_15:29:06.660000      4228.43        1.08956200e+00        2.76514680e-08  20.1367  19.8124
0202-03-01_15:29:06.860000      4228.63        1.13798800e+00        3.07504180e-08  20.1639  19.7043
0202-03-01_15:29:07.060000      4228.83        1.18768000e+00        3.75061280e-08  20.1639  19.7043
0202-03-01_15:29:07.254000      4229.03        1.23876400e+00        4.57493380e-08  20.1639  19.7043
0202-03-01_15:29:07.460000      4229.23        1.28636500e+00        4.77946380e-08  20.1639  19.7043
0202-03-01_15:29:07.652000      4229.42        1.33632800e+00        5.64716980e-08  20.1639  19.7043
0202-03-01_15:29:07.860000      4229.63        1.38732000e+00        5.39925380e-08  20.1313  19.6743
0202-03-01_15:29:08.062000      4229.83        1.43540600e+00        5.32487980e-08  20.1313  19.6743
0202-03-01_15:29:08.273000      4230.04        1.48480800e+00        6.06242980e-08  20.1313  19.6743
0202-03-01_15:29:08.477000      4230.25        1.53708100e+00        6.17399180e-08  20.1313  19.6743
0202-03-01_15:29:08.670000      4230.45        1.58403700e+00        6.58305280e-08  20.1313  19.6743
0202-03-01_15:29:08.883000      4230.66        1.63594500e+00        6.21117880e-08  20.1473  19.8463
0202-03-01_15:29:09.080000      4230.85        1.68512900e+00        6.01904480e-08  20.1473  19.8463
0202-03-01_15:29:09.273000      4231.04        1.73074800e+00        5.91367980e-08  20.1473  19.8463
0202-03-01_15:29:09.480000      4231.25        1.78524400e+00        5.46743080e-08  20.1473  19.8463
0202-03-01_15:29:09.676000      4231.45        1.83441900e+00        5.99425280e-08  20.1473  19.8463
0202-03-01_15:29:09.875000      4231.65        1.87974500e+00        6.56445980e-08  20.1537  19.6035
0202-03-01_15:29:10.082000      4231.85        1.93305800e+00        6.73800080e-08  20.1537  19.6035
0202-03-01_15:29:10.280000      4232.06        1.98375000e+00        7.69867580e-08  20.1537  19.6035
0202-03-01_15:29:10.477000      4232.25        2.03005400e+00        6.96732280e-08  20.1537  19.6035
0202-03-01_15:29:10.676000      4232.45        2.07854000e+00        7.83502880e-08  20.1537  19.6035
0202-03-01_15:29:10.870000      4232.64        2.13119300e+00        6.84960780e-08  20.1393  19.8449
0202-03-01_15:29:11.070000      4232.84        2.17832600e+00        7.33928680e-08  20.1393  19.8449
0202-03-01_15:29:11.266000      4233.04        2.23046100e+00        6.60179680e-08  20.1393  19.8449
0202-03-01_15:29:11.460000      4233.23        2.28085300e+00        7.07903480e-08  20.1393  19.8449
0202-03-01_15:29:11.656000      4233.43        2.32563800e+00        7.21538880e-08  20.1393  19.8449
0202-03-01_15:29:11.863000      4233.64        2.37941000e+00        8.02111680e-08  20.1699  19.6765
0202-03-01_15:29:12.070000      4233.84        2.42859600e+00        7.94674180e-08  20.1699  19.6765
0202-03-01_15:29:12.270000      4234.04        2.47721400e+00        8.00252280e-08  20.1699  19.6765
0202-03-01_15:29:12.465000      4234.24        2.52861300e+00        7.51908580e-08  20.1699  19.6765
0202-03-01_15:29:12.664000      4234.43        2.57887000e+00        7.68642980e-08  20.1699  19.6765
0202-03-01_15:29:12.883000      4234.66        2.62475800e+00        8.85163480e-08  20.1461  19.7088
0202-03-01_15:29:13.090000      4234.86        2.67800700e+00        1.02709548e-07  20.1461  19.7088
0202-03-01_15:29:13.285000      4235.06        2.72585200e+00        1.31715728e-07  20.1461  19.7088
0202-03-01_15:29:13.490000      4235.26        2.77445200e+00        1.41818318e-07  20.1461  19.7088
0202-03-01_15:29:13.680000      4235.45        2.82660300e+00        2.03611398e-07  20.1461  19.7088
0202-03-01_15:29:13.887000      4235.66        2.87592400e+00        2.71788328e-07  20.1545  19.8167
0202-03-01_15:29:14.094000      4235.86        2.92208800e+00        3.80065678e-07  20.1545  19.8167
0202-03-01_15:29:14.285000      4236.06        2.97509100e+00        5.14002348e-07  20.1545  19.8167
0202-03-01_15:29:14.490000      4236.26        3.02515300e+00        6.84630608e-07  20.1545  19.8167
0202-03-01_15:29:14.688000      4236.46        3.07282700e+00        1.05879797e-06  20.1545  19.8167
0202-03-01_15:29:14.902000      4236.68        3.12233800e+00        1.41226435e-06  20.1575  19.6281
0202-03-01_15:29:15.100000      4236.87        3.17413900e+00        2.83424908e-06  20.1575  19.6281
0202-03-01_15:29:15.293000      4237.07        3.21979000e+00        4.04606294e-06  20.1575  19.6281
0202-03-01_15:29:15.490000      4237.26        3.26815600e+00        4.14454761e-06  20.1575  19.6281
0202-03-01_15:29:15.690000      4237.46        3.32259600e+00        6.95913898e-06  20.1575  19.6281
0202-03-01_15:29:15.902000      4237.67        3.36954300e+00        9.51819078e-06  20.1414  19.8156
0202-03-01_15:29:16.113000      4237.88        3.42235000e+00        1.24181892e-05  20.1414  19.8156
0202-03-01_15:29:16.330000      4238.10        3.47187600e+00        1.55762062e-05  20.1414  19.8156
0202-03-01_15:29:16.535000      4238.31        3.52045000e+00        1.95457765e-05  20.1414  19.8156
0202-03-01_15:29:16.740000      4238.51        3.56601500e+00        2.52670567e-05  20.1414  19.8156

File: chapter 5/cold_vs_warm/20K/ffj29/Ic/1_anneal/Ic_2024-03-01_15-31-54037953_f29-2400keV-0nA-20k.txt
# Ic = 4.35 A, n = 25.70 , Tavg = 19.98 K, f29-2400keV-0nA-20k
#datetime                        t_s     iHTS_A                vHTS_V                tHTS_K  tTAR_K
0202-03-01_15:31:32.050000      4373.82        4.91987200e-02       -3.04905650e-08  19.9955  19.6108
0202-03-01_15:31:32.254000      4374.02        4.75914000e-02       -3.09863950e-08  19.9955  19.6108
0202-03-01_15:31:32.457000      4374.23        9.87852200e-02       -2.44166250e-08  19.9955  19.6108
0202-03-01_15:31:32.660000      4374.43        1.49082600e-01       -1.74749850e-08  19.9955  19.6108
0202-03-01_15:31:32.867000      4374.64        1.96445900e-01       -2.19994450e-08  19.9836  19.8081
0202-03-01_15:31:33.074000      4374.85        2.47877200e-01       -2.38588150e-08  19.9836  19.8081
0202-03-01_15:31:33.266000      4375.04        2.95484800e-01       -2.59660950e-08  19.9836  19.8081
0202-03-01_15:31:33.460000      4375.23        3.44108000e-01       -2.31770450e-08  19.9836  19.8081
0202-03-01_15:31:33.664000      4375.44        3.96039500e-01       -3.01186850e-08  19.9836  19.8081
0202-03-01_15:31:33.870000      4375.64        4.45818900e-01       -3.82999050e-08  19.9942  19.7418
0202-03-01_15:31:34.082000      4375.86        4.93556200e-01       -5.24930850e-08  19.9942  19.7418
0202-03-01_15:31:34.273000      4376.05        5.44781100e-01       -4.43118650e-08  19.9942  19.7418
0202-03-01_15:31:34.470000      4376.24        5.94088600e-01       -4.96420550e-08  19.9942  19.7418
0202-03-01_15:31:34.660000      4376.43        6.39040100e-01       -5.16873550e-08  19.9942  19.7418
0202-03-01_15:31:34.867000      4376.64        6.93275000e-01       -5.39805750e-08  19.9956  19.6596
0202-03-01_15:31:35.062000      4376.83        7.43066300e-01       -5.41665150e-08  19.9956  19.6596
0202-03-01_15:31:35.266000      4377.04        7.87608200e-01       -5.23071450e-08  19.9956  19.6596
0202-03-01_15:31:35.460000      4377.23        8.42035900e-01       -6.16039850e-08  19.9956  19.6596
0202-03-01_15:31:35.676000      4377.45        8.92554400e-01       -6.09222250e-08  19.9956  19.6596
0202-03-01_15:31:35.887000      4377.66        9.39165200e-01       -6.19758650e-08  19.9780  19.8368
0202-03-01_15:31:36.098000      4377.87        9.91461700e-01       -6.37112750e-08  19.9780  19.8368
0202-03-01_15:31:36.290000      4378.06        1.03548700e+00       -7.33180050e-08  19.9780  19.8368
0202-03-01_15:31:36.480000      4378.25        1.08937000e+00       -7.95159050e-08  19.9780  19.8368
0202-03-01_15:31:36.688000      4378.46        1.13656900e+00       -8.56518150e-08  19.9780  19.8368
0202-03-01_15:31:36.890000      4378.66        1.18757300e+00       -8.36065150e-08  20.0121  19.6366
0202-03-01_15:31:37.082000      4378.86        1.23666500e+00       -8.31725150e-08  20.0121  19.6366
0202-03-01_15:31:37.277000      4379.05        1.28771200e+00       -8.81922250e-08  20.0121  19.6366
0202-03-01_15:31:37.477000      4379.25        1.33510900e+00       -9.82943550e-08  20.0121  19.6366
0202-03-01_15:31:37.684000      4379.46        1.38373800e+00       -1.01083115e-07  20.0121  19.6366
0202-03-01_15:31:37.887000      4379.66        1.43752300e+00       -9.66826150e-08  19.9728  19.7796
0202-03-01_15:31:38.098000      4379.87        1.48665400e+00       -9.59388650e-08  19.9728  19.7796
0202-03-01_15:31:38.293000      4380.06        1.53353100e+00       -9.59388650e-08  19.9728  19.7796
0202-03-01_15:31:38.484000      4380.26        1.58168600e+00       -1.03562275e-07  19.9728  19.7796
0202-03-01_15:31:38.690000      4380.46        1.63154300e+00       -1.04182065e-07  19.9728  19.7796
0202-03-01_15:31:38.895000      4380.67        1.68300500e+00       -1.12115375e-07  20.0112  19.7640
0202-03-01_15:31:39.117000      4380.89        1.73544000e+00       -1.12177355e-07  20.0112  19.7640
0202-03-01_15:31:39.310000      4381.08        1.78258600e+00       -1.13354955e-07  20.0112  19.7640
0202-03-01_15:31:39.510000      4381.28        1.83137000e+00       -1.09884125e-07  20.0112  19.7640
0202-03-01_15:31:39.703000      4381.48        1.88305700e+00       -1.07776845e-07  20.0112  19.7640
0202-03-01_15:31:39.910000      4381.68        1.93315700e+00       -1.08086745e-07  19.9866  19.6325
0202-03-01_15:31:40.113000      4381.88        1.98079200e+00       -1.10999755e-07  19.9866  19.6325
0202-03-01_15:31:40.316000      4382.09        2.03215500e+00       -1.17383585e-07  19.9866  19.6325
0202-03-01_15:31:40.527000      4382.30        2.08189100e+00       -1.27238235e-07  19.9866  19.6325
0202-03-01_15:31:40.723000      4382.49        2.12973300e+00       -1.21660135e-07  19.9866  19.6325
0202-03-01_15:31:40.950000      4382.72        2.18328900e+00       -1.19490865e-07  20.0008  19.8627
0202-03-01_15:31:41.156000      4382.93        2.22959400e+00       -1.11619545e-07  20.0008  19.8627
0202-03-01_15:31:41.360000      4383.13        2.28026600e+00       -1.19304935e-07  20.0008  19.8627
0202-03-01_15:31:41.555000      4383.33        2.32982900e+00       -1.18127335e-07  20.0008  19.8627
0202-03-01_15:31:41.810000      4383.58        2.37764000e+00       -1.22651795e-07  20.0008  19.8627
0202-03-01_15:31:42.023000      4383.79        2.43046800e+00       -1.21846065e-07  19.9951  19.6060
0202-03-01_15:31:42.223000      4384.00        2.47714300e+00       -1.19242955e-07  19.9951  19.6060
0202-03-01_15:31:42.426000      4384.20        2.52688300e+00       -1.23891375e-07  19.9951  19.6060
0202-03-01_15:31:42.630000      4384.40        2.57822000e+00       -1.25316895e-07  19.9951  19.6060
0202-03-01_15:31:42.844000      4384.62        2.62617400e+00       -1.29035625e-07  19.9832  19.8131
0202-03-01_15:31:43.060000      4384.83        2.67784200e+00       -1.23581465e-07  19.9832  19.8131
0202-03-01_15:31:43.254000      4385.03        2.72719000e+00       -1.24449135e-07  19.9832  19.8131
0202-03-01_15:31:43.450000      4385.22        2.77294300e+00       -1.22527755e-07  19.9832  19.8131
0202-03-01_15:31:43.660000      4385.43        2.82617300e+00       -1.13230885e-07  19.9832  19.8131
0202-03-01_15:31:43.867000      4385.64        2.87539500e+00       -1.11557455e-07  19.9897  19.7316
0202-03-01_15:31:44.070000      4385.84        2.92457600e+00       -1.16081915e-07  19.9897  19.7316
0202-03-01_15:31:44.273000      4386.05        2.97516100e+00       -1.15462125e-07  19.9897  19.7316
0202-03-01_15:31:44.465000      4386.24        3.02327800e+00       -1.12673075e-07  19.9897  19.7316
0202-03-01_15:31:44.676000      4386.45        3.07265500e+00       -1.13230885e-07  19.9897  19.7316
0202-03-01_15:31:44.880000      4386.65        3.12469500e+00       -1.13416825e-07  19.9939  19.6643
0202-03-01_15:31:45.090000      4386.86        3.17466400e+00       -1.10937665e-07  19.9939  19.6643
0202-03-01_15:31:45.297000      4387.07        3.22257400e+00       -1.04739765e-07  19.9939  19.6643
0202-03-01_15:31:45.496000      4387.27        3.27288200e+00       -9.75502050e-08  19.9939  19.6643
0202-03-01_15:31:45.690000      4387.46        3.32101500e+00       -9.53189650e-08  19.9939  19.6643
0202-03-01_15:31:45.900000      4387.67        3.36961000e+00       -8.80054450e-08  19.9872  19.8334
0202-03-01_15:31:46.098000      4387.87        3.42242500e+00       -9.07944950e-08  19.9872  19.8334
0202-03-01_15:31:46.290000      4388.06        3.47138400e+00       -9.35215750e-08  19.9872  19.8334
0202-03-01_15:31:46.496000      4388.27        3.51675600e+00       -8.88111750e-08  19.9872  19.8334
0202-03-01_15:31:46.688000      4388.46        3.57100100e+00       -8.97408550e-08  19.9872  19.8334
0202-03-01_15:31:46.890000      4388.66        3.62067100e+00       -8.92450250e-08  20.0132  19.6355
0202-03-01_15:31:47.098000      4388.87        3.66814500e+00       -9.25918850e-08  20.0132  19.6355
0202-03-01_15:31:47.293000      4389.06        3.71993000e+00       -9.25299150e-08  20.0132  19.6355
0202-03-01_15:31:47.484000      4389.26        3.76957700e+00       -9.23439750e-08  20.0132  19.6355
0202-03-01_15:31:47.680000      4389.45        3.81718300e+00       -8.71377450e-08  20.0132  19.6355
0202-03-01_15:31:47.883000      4389.65        3.86740600e+00       -8.47825450e-08  19.9736  19.7864
0202-03-01_15:31:48.090000      4389.86        3.91859700e+00       -7.77169350e-08  19.9736  19.7864
0202-03-01_15:31:48.280000      4390.05        3.96804400e+00       -7.87086050e-08  19.9736  19.7864
0202-03-01_15:31:48.473000      4390.25        4.01334600e+00       -7.57336150e-08  19.9736  19.7864
0202-03-01_15:31:48.684000      4390.46        4.06775900e+00       -6.60029150e-08  19.9736  19.7864
0202-03-01_15:31:48.887000      4390.66        4.11744300e+00       -3.99097750e-08  20.0121  19.7552
0202-03-01_15:31:49.098000      4390.87        4.16534800e+00       -2.44770750e-08  20.0121  19.7552
0202-03-01_15:31:49.300000      4391.07        4.21648900e+00       -1.22053850e-08  20.0121  19.7552
0202-03-01_15:31:49.504000      4391.27        4.26616600e+00       -4.02426500e-09  20.0121  19.7552
0202-03-01_15:31:49.703000      4391.48        4.31349900e+00        4.46291850e-08  20.0121  19.7552
0202-03-01_15:31:49.906000      4391.68        4.36561300e+00        8.77045650e-08  19.9799  19.6332
0202-03-01_15:31:50.113000      4391.88        4.41523100e+00        1.74227185e-07  19.9799  19.6332
0202-03-01_15:31:50.320000      4392.09        4.46195500e+00        2.51267025e-07  19.9799  19.6332
0202-03-01_15:31:50.530000      4392.30        4.51398700e+00        3.52168775e-07  19.9799  19.6332
0202-03-01_15:31:50.740000      4392.51        4.56410300e+00        5.30234315e-07  19.9799  19.6332
0202-03-01_15:31:50.945000      4392.72        4.61227200e+00        7.57139285e-07  19.9936  19.8605
0202-03-01_15:31:51.145000      4392.92        4.66421700e+00        9.68425545e-07  19.9936  19.8605
0202-03-01_15:31:51.360000      4393.13        4.71319700e+00        1.34222064e-06  19.9936  19.8605
0202-03-01_15:31:51.562000      4393.33        4.76119900e+00        1.67963408e-06  19.9936  19.8605
0202-03-01_15:31:51.830000      4393.60        4.81210800e+00        3.16322437e-06  19.9936  19.8605
0202-03-01_15:31:52.040000      4393.81        4.86276800e+00        3.35907788e-06  19.9883  19.6037
0202-03-01_15:31:52.240000      4394.01        4.91182500e+00        4.96061412e-06  19.9883  19.6037
0202-03-01_15:31:52.440000      4394.21        4.95773400e+00        6.51504636e-06  19.9883  19.6037
0202-03-01_15:31:52.637000      4394.41        5.01075400e+00        7.96225496e-06  19.9883  19.6037
0202-03-01_15:31:52.848000      4394.62        5.06148500e+00        9.80117057e-06  19.9793  19.8153
0202-03-01_15:31:53.060000      4394.83        5.10916000e+00        1.20987304e-05  19.9793  19.8153
0202-03-01_15:31:53.254000      4395.03        5.15968900e+00        1.47721306e-05  19.9793  19.8153
0202-03-01_15:31:53.457000      4395.23        5.20754500e+00        1.75590762e-05  19.9793  19.8153
0202-03-01_15:31:53.656000      4395.43        5.25917200e+00        2.29574429e-05  19.9793  19.8153

File: chapter 5/cold_vs_warm/20K/ffj29/Ic/1_anneal/Ic_2024-03-01_15-33-33457071_f29-2400keV-0nA-20k.txt
# Ic = 4.36 A, n = 26.04 , Tavg = 19.99 K, f29-2400keV-0nA-20k
#datetime                        t_s     iHTS_A                vHTS_V                tHTS_K  tTAR_K
0202-03-01_15:33:11.652000      4473.42        4.93276000e-02       -3.39131290e-08  20.0058  19.8491
0202-03-01_15:33:11.855000      4473.63        4.97654200e-02       -3.69500990e-08  19.9994  19.6021
0202-03-01_15:33:12.050000      4473.82        9.73705800e-02       -4.04828990e-08  19.9994  19.6021
0202-03-01_15:33:12.242000      4474.02        1.48471900e-01       -4.14125790e-08  19.9994  19.6021
0202-03-01_15:33:12.457000      4474.23        1.99015600e-01       -4.74865190e-08  19.9994  19.6021
0202-03-01_15:33:12.652000      4474.43        2.45344400e-01       -4.80443290e-08  19.9994  19.6021
0202-03-01_15:33:12.860000      4474.63        2.97069500e-01       -5.32505590e-08  19.9890  19.8499
0202-03-01_15:33:13.066000      4474.84        3.46933500e-01       -5.34364990e-08  19.9890  19.8499
0202-03-01_15:33:13.270000      4475.04        3.94559400e-01       -5.26307690e-08  19.9890  19.8499
0202-03-01_15:33:13.473000      4475.24        4.45606300e-01       -5.60396190e-08  19.9890  19.8499
0202-03-01_15:33:13.668000      4475.44        4.95489600e-01       -5.70312790e-08  19.9890  19.8499
0202-03-01_15:33:13.867000      4475.64        5.40658800e-01       -4.92219290e-08  19.9943  19.6801
0202-03-01_15:33:14.086000      4475.86        5.95157800e-01       -4.99656790e-08  19.9943  19.6801
0202-03-01_15:33:14.290000      4476.06        6.43172500e-01       -5.13911890e-08  19.9943  19.6801
0202-03-01_15:33:14.492000      4476.26        6.91230300e-01       -6.50885390e-08  19.9943  19.6801
0202-03-01_15:33:14.695000      4476.47        7.42651200e-01       -6.34770890e-08  19.9943  19.6801
0202-03-01_15:33:14.895000      4476.67        7.90942000e-01       -5.67833590e-08  19.9984  19.7143
0202-03-01_15:33:15.100000      4476.88        8.40537400e-01       -5.51099290e-08  19.9984  19.7143
0202-03-01_15:33:15.297000      4477.07        8.91449200e-01       -5.68453390e-08  19.9984  19.7143
0202-03-01_15:33:15.490000      4477.26        9.39272200e-01       -6.56463490e-08  19.9984  19.7143
0202-03-01_15:33:15.700000      4477.47        9.88627200e-01       -6.83734290e-08  19.9984  19.7143
0202-03-01_15:33:15.902000      4477.67        1.04026000e+00       -7.10385190e-08  19.9913  19.8156
0202-03-01_15:33:16.094000      4477.87        1.09029200e+00       -6.83114490e-08  19.9913  19.8156
0202-03-01_15:33:16.300000      4478.07        1.13469900e+00       -6.49026090e-08  19.9913  19.8156
0202-03-01_15:33:16.492000      4478.27        1.18886400e+00       -6.73817590e-08  19.9913  19.8156
0202-03-01_15:33:16.688000      4478.46        1.23859300e+00       -6.71958390e-08  19.9913  19.8156
0202-03-01_15:33:16.910000      4478.68        1.28685500e+00       -6.16797590e-08  20.0103  19.6299
0202-03-01_15:33:17.120000      4478.89        1.33842700e+00       -5.39324190e-08  20.0103  19.6299
0202-03-01_15:33:17.324000      4479.10        1.38788600e+00       -5.44902590e-08  20.0103  19.6299
0202-03-01_15:33:17.530000      4479.30        1.43399800e+00       -5.95105490e-08  20.0103  19.6299
0202-03-01_15:33:17.740000      4479.51        1.48683000e+00       -7.06667590e-08  20.0103  19.6299
0202-03-01_15:33:17.940000      4479.71        1.53671900e+00       -7.28980090e-08  19.9840  19.8208
0202-03-01_15:33:18.150000      4479.92        1.58464800e+00       -7.76703890e-08  19.9840  19.8208
0202-03-01_15:33:18.350000      4480.12        1.63519800e+00       -7.54391390e-08  19.9840  19.8208
0202-03-01_15:33:18.550000      4480.32        1.68474800e+00       -8.73390990e-08  19.9840  19.8208
0202-03-01_15:33:18.758000      4480.53        1.73213100e+00       -9.47765690e-08  19.9840  19.8208
0202-03-01_15:33:18.970000      4480.74        1.78606200e+00       -9.24213690e-08  20.0088  19.7009
0202-03-01_15:33:19.164000      4480.94        1.83248100e+00       -8.96942990e-08  20.0088  19.7009
0202-03-01_15:33:19.367000      4481.14        1.88158800e+00       -8.49838990e-08  20.0088  19.7009
0202-03-01_15:33:19.562000      4481.33        1.93337300e+00       -8.52318190e-08  20.0088  19.7009
0202-03-01_15:33:19.780000      4481.55        1.98396700e+00       -8.74630590e-08  20.0088  19.7009
0202-03-01_15:33:20             4481.77        2.03430700e+00       -8.49838990e-08  19.9686  19.6872
0202-03-01_15:33:20.203000      4481.97        2.08347800e+00       -8.81448290e-08  19.9686  19.6872
0202-03-01_15:33:20.400000      4482.17        2.13009700e+00       -7.94677690e-08  19.9686  19.6872
0202-03-01_15:33:20.594000      4482.36        2.18136800e+00       -8.46740090e-08  19.9686  19.6872
0202-03-01_15:33:20.824000      4482.59        2.23089400e+00       -7.80422590e-08  19.9686  19.6872
0202-03-01_15:33:21.027000      4482.80        2.28106800e+00       -7.44474790e-08  20.0028  19.8401
0202-03-01_15:33:21.227000      4483.00        2.33037000e+00       -8.99422190e-08  20.0028  19.8401
0202-03-01_15:33:21.420000      4483.19        2.37721800e+00       -9.23593990e-08  20.0028  19.8401
0202-03-01_15:33:21.630000      4483.40        2.42940600e+00       -1.02957799e-07  20.0028  19.8401
0202-03-01_15:33:21.844000      4483.62        2.48023700e+00       -9.99208290e-08  20.0028  19.8401
0202-03-01_15:33:22.050000      4483.82        2.52910600e+00       -9.63880290e-08  19.9930  19.6004
0202-03-01_15:33:22.258000      4484.03        2.57855600e+00       -8.93844090e-08  19.9930  19.6004
0202-03-01_15:33:22.453000      4484.23        2.62389100e+00       -8.36203590e-08  19.9930  19.6004
0202-03-01_15:33:22.656000      4484.43        2.67851600e+00       -9.09958690e-08  19.9930  19.6004
0202-03-01_15:33:22.870000      4484.65        2.72767600e+00       -9.70698290e-08  19.9845  19.8495
0202-03-01_15:33:23.070000      4484.84        2.77596800e+00       -9.82474590e-08  19.9845  19.8495
0202-03-01_15:33:23.270000      4485.04        2.82660900e+00       -9.49625890e-08  19.9845  19.8495
0202-03-01_15:33:23.465000      4485.24        2.87431600e+00       -9.07480190e-08  19.9845  19.8495
0202-03-01_15:33:23.664000      4485.44        2.92444700e+00       -8.99422890e-08  19.9845  19.8495
0202-03-01_15:33:23.883000      4485.65        2.97561900e+00       -8.90745890e-08  19.9920  19.6662
0202-03-01_15:33:24.080000      4485.85        3.02379400e+00       -9.39709190e-08  19.9920  19.6662
0202-03-01_15:33:24.280000      4486.06        3.07208600e+00       -9.74417390e-08  19.9920  19.6662
0202-03-01_15:33:24.480000      4486.25        3.12434000e+00       -1.05251089e-07  19.9920  19.6662
0202-03-01_15:33:24.676000      4486.45        3.17400300e+00       -9.60162290e-08  19.9920  19.6662
0202-03-01_15:33:24.870000      4486.65        3.22001100e+00       -9.47146690e-08  19.9847  19.7210
0202-03-01_15:33:25.080000      4486.85        3.27349700e+00       -8.15131490e-08  19.9847  19.7210
0202-03-01_15:33:25.273000      4487.05        3.32291000e+00       -8.16371090e-08  19.9847  19.7210
0202-03-01_15:33:25.465000      4487.24        3.36858200e+00       -8.20089890e-08  19.9847  19.7210
0202-03-01_15:33:25.680000      4487.45        3.42283400e+00       -8.60376190e-08  19.9847  19.7210
0202-03-01_15:33:25.883000      4487.65        3.47029800e+00       -8.80209390e-08  19.9947  19.8062
0202-03-01_15:33:26.086000      4487.86        3.51973600e+00       -8.61615790e-08  19.9947  19.8062
0202-03-01_15:33:26.277000      4488.05        3.57099200e+00       -8.47360590e-08  19.9947  19.8062
0202-03-01_15:33:26.473000      4488.24        3.61895000e+00       -7.94678490e-08  19.9947  19.8062
0202-03-01_15:33:26.680000      4488.45        3.66802100e+00       -7.20923490e-08  19.9947  19.8062
0202-03-01_15:33:26.883000      4488.66        3.72041700e+00       -7.59350490e-08  20.0040  19.6300
0202-03-01_15:33:27.090000      4488.86        3.76985400e+00       -8.78969890e-08  20.0040  19.6300
0202-03-01_15:33:27.285000      4489.06        3.81711600e+00       -9.99208990e-08  20.0040  19.6300
0202-03-01_15:33:27.477000      4489.25        3.86859500e+00       -1.03639639e-07  20.0040  19.6300
0202-03-01_15:33:27.688000      4489.46        3.91890100e+00       -1.04631299e-07  20.0040  19.6300
0202-03-01_15:33:27.902000      4489.68        3.96740300e+00       -1.00788609e-07  19.9826  19.8229
0202-03-01_15:33:28.105000      4489.88        4.01794900e+00       -8.75870890e-08  19.9826  19.8229
0202-03-01_15:33:28.297000      4490.07        4.06579000e+00       -8.15751290e-08  19.9826  19.8229
0202-03-01_15:33:28.496000      4490.27        4.11483100e+00       -7.17824590e-08  19.9826  19.8229
0202-03-01_15:33:28.690000      4490.46        4.16096600e+00       -6.03781190e-08  19.9826  19.8229
0202-03-01_15:33:28.890000      4490.66        4.21627300e+00       -3.99248490e-08  20.0142  19.6900
0202-03-01_15:33:29.086000      4490.86        4.26386300e+00       -5.46425900e-09  20.0142  19.6900
0202-03-01_15:33:29.277000      4491.05        4.31564600e+00        3.90366410e-08  20.0142  19.6900
0202-03-01_15:33:29.477000      4491.25        4.36618500e+00        8.42193010e-08  20.0142  19.6900
0202-03-01_15:33:29.684000      4491.46        4.41432400e+00        1.80720531e-07  20.0142  19.6900
0202-03-01_15:33:29.880000      4491.65        4.46420100e+00        2.53235921e-07  19.9748  19.6977
0202-03-01_15:33:30.074000      4491.85        4.51451500e+00        3.61389201e-07  19.9748  19.6977
0202-03-01_15:33:30.277000      4492.05        4.56252700e+00        5.41128181e-07  19.9748  19.6977
0202-03-01_15:33:30.477000      4492.25        4.61280200e+00        7.30783791e-07  19.9748  19.6977
0202-03-01_15:33:30.688000      4492.46        4.66389500e+00        9.58494481e-07  19.9748  19.6977
0202-03-01_15:33:30.900000      4492.67        4.71047700e+00        1.33532655e-06  20.0016  19.8328
0202-03-01_15:33:31.100000      4492.88        4.76280500e+00        1.82830718e-06  20.0016  19.8328
0202-03-01_15:33:31.297000      4493.07        4.81207500e+00        2.10733645e-06  20.0016  19.8328
0202-03-01_15:33:31.490000      4493.26        4.85740500e+00        3.42079452e-06  20.0016  19.8328
0202-03-01_15:33:31.684000      4493.46        4.91124400e+00        4.81284191e-06  20.0016  19.8328
0202-03-01_15:33:31.880000      4493.65        4.96121400e+00        6.30362176e-06  19.9846  19.5975
0202-03-01_15:33:32.082000      4493.86        5.00901000e+00        7.75839187e-06  19.9846  19.5975
0202-03-01_15:33:32.277000      4494.05        5.05882500e+00        9.19072547e-06  19.9846  19.5975
0202-03-01_15:33:32.470000      4494.24        5.11020400e+00        1.23354138e-05  19.9846  19.5975
0202-03-01_15:33:32.668000      4494.44        5.16040600e+00        1.56382723e-05  19.9846  19.5975
0202-03-01_15:33:32.867000      4494.64        5.20678800e+00        1.87279231e-05  19.9895  19.8554
0202-03-01_15:33:33.074000      4494.85        5.25981500e+00        2.34271673e-05  19.9895  19.8554

File: chapter 5/cold_vs_warm/20K/ffj29/Ic/1_anneal/Ic_2024-03-01_15-34-15659572_f29-2400keV-15nA-20k.txt
# Ic = 2.86 A, n = 23.78 , Tavg = 20.14 K, f29-2400keV-15nA-20k
#datetime                        t_s     iHTS_A                vHTS_V                tHTS_K  tTAR_K
0202-03-01_15:34:01.113000      4522.89        5.04119000e-02       -1.13886415e-08  20.1596  19.8187
0202-03-01_15:34:01.316000      4523.09        4.78428600e-02       -4.38501150e-09  20.1596  19.8187
0202-03-01_15:34:01.510000      4523.28        9.82960700e-02        7.01911850e-09  20.1596  19.8187
0202-03-01_15:34:01.715000      4523.49        1.46526000e-01        6.70922850e-09  20.1596  19.8187
0202-03-01_15:34:01.918000      4523.69        1.95704400e-01        5.34568850e-09  20.1489  19.6027
0202-03-01_15:34:02.113000      4523.88        2.47597200e-01        9.37432850e-09  20.1489  19.6027
0202-03-01_15:34:02.312000      4524.09        2.95088100e-01        1.65019085e-08  20.1489  19.6027
0202-03-01_15:34:02.516000      4524.29        3.44189300e-01        1.71216985e-08  20.1489  19.6027
0202-03-01_15:34:02.707000      4524.48        3.95997500e-01        1.06758885e-08  20.1489  19.6027
0202-03-01_15:34:02.918000      4524.69        4.44062800e-01        8.07276850e-09  20.1438  19.8614
0202-03-01_15:34:03.117000      4524.89        4.94643600e-01        9.56025850e-09  20.1438  19.8614
0202-03-01_15:34:03.312000      4525.08        5.44286500e-01        1.47664985e-08  20.1438  19.8614
0202-03-01_15:34:03.508000      4525.28        5.92087600e-01        2.24518985e-08  20.1438  19.8614
0202-03-01_15:34:03.700000      4525.47        6.40869700e-01        1.67489185e-08  20.1438  19.8614
0202-03-01_15:34:03.902000      4525.68        6.92778800e-01        1.82974885e-08  20.1502  19.6420
0202-03-01_15:34:04.098000      4525.87        7.40790700e-01        1.58171185e-08  20.1502  19.6420
0202-03-01_15:34:04.293000      4526.06        7.90225800e-01        1.81723185e-08  20.1502  19.6420
0202-03-01_15:34:04.484000      4526.26        8.41758000e-01        1.86681485e-08  20.1502  19.6420
0202-03-01_15:34:04.690000      4526.46        8.91283600e-01        1.29041085e-08  20.1502  19.6420
0202-03-01_15:34:04.890000      4526.66        9.38557900e-01        1.63129485e-08  20.1469  19.7552
0202-03-01_15:34:05.086000      4526.86        9.90388400e-01        1.19124385e-08  20.1469  19.7552
0202-03-01_15:34:05.280000      4527.05        1.04007100e+00        2.20150085e-08  20.1469  19.7552
0202-03-01_15:34:05.477000      4527.25        1.08812300e+00        3.02582185e-08  20.1469  19.7552
0202-03-01_15:34:05.668000      4527.44        1.13681900e+00        4.15383885e-08  20.1469  19.7552
0202-03-01_15:34:05.883000      4527.65        1.18903600e+00        4.06706885e-08  20.1562  19.7869
0202-03-01_15:34:06.080000      4527.85        1.23709200e+00        3.50925785e-08  20.1562  19.7869
0202-03-01_15:34:06.280000      4528.05        1.28609800e+00        3.32951885e-08  20.1562  19.7869
0202-03-01_15:34:06.473000      4528.25        1.33766600e+00        3.67040285e-08  20.1562  19.7869
0202-03-01_15:34:06.668000      4528.44        1.38691400e+00        5.10831485e-08  20.1562  19.7869
0202-03-01_15:34:06.880000      4528.65        1.43534500e+00        5.74669885e-08  20.1582  19.6354
0202-03-01_15:34:07.080000      4528.85        1.48663500e+00        5.57935485e-08  20.1582  19.6354
0202-03-01_15:34:07.280000      4529.05        1.53603400e+00        4.99675285e-08  20.1582  19.6354
0202-03-01_15:34:07.484000      4529.26        1.58380100e+00        5.15789785e-08  20.1582  19.6354
0202-03-01_15:34:07.688000      4529.46        1.63290000e+00        5.43060585e-08  20.1582  19.6354
0202-03-01_15:34:07.895000      4529.67        1.68518100e+00        5.82727085e-08  20.1433  19.8333
0202-03-01_15:34:08.090000      4529.86        1.73113500e+00        6.57721685e-08  20.1433  19.8333
0202-03-01_15:34:08.297000      4530.07        1.78404000e+00        7.02966285e-08  20.1433  19.8333
0202-03-01_15:34:08.490000      4530.26        1.83376300e+00        7.03586085e-08  20.1433  19.8333
0202-03-01_15:34:08.684000      4530.46        1.87903500e+00        7.00487185e-08  20.1433  19.8333
0202-03-01_15:34:08.900000      4530.67        1.93292100e+00        8.04611785e-08  20.1678  19.6706
0202-03-01_15:34:09.098000      4530.87        1.98121800e+00        8.77127185e-08  20.1678  19.6706
0202-03-01_15:34:09.300000      4531.07        2.03019900e+00        9.24231285e-08  20.1678  19.6706
0202-03-01_15:34:09.492000      4531.27        2.08185700e+00        8.61632485e-08  20.1678  19.6706
0202-03-01_15:34:09.684000      4531.46        2.13137100e+00        8.39329785e-08  20.1678  19.6706
0202-03-01_15:34:09.887000      4531.66        2.17670700e+00        7.53188785e-08  20.1267  19.7256
0202-03-01_15:34:10.082000      4531.85        2.23039400e+00        7.22212285e-08  20.1267  19.7256
0202-03-01_15:34:10.273000      4532.05        2.28003400e+00        7.60019485e-08  20.1267  19.7256
0202-03-01_15:34:10.465000      4532.24        2.32536500e+00        7.76753785e-08  20.1267  19.7256
0202-03-01_15:34:10.670000      4532.44        2.37910000e+00        8.42451585e-08  20.1267  19.7256
0202-03-01_15:34:10.870000      4532.64        2.42901400e+00        9.44716885e-08  20.1578  19.8121
0202-03-01_15:34:11.066000      4532.84        2.47632100e+00        1.03706568e-07  20.1578  19.8121
0202-03-01_15:34:11.273000      4533.04        2.52822700e+00        1.12755498e-07  20.1578  19.8121
0202-03-01_15:34:11.465000      4533.24        2.57795500e+00        1.09098738e-07  20.1578  19.8121
0202-03-01_15:34:11.660000      4533.43        2.62307300e+00        1.10400298e-07  20.1578  19.8121
0202-03-01_15:34:11.870000      4533.64        2.67744900e+00        1.34882008e-07  20.1469  19.6034
0202-03-01_15:34:12.070000      4533.84        2.72607100e+00        1.52112178e-07  20.1469  19.6034
0202-03-01_15:34:12.273000      4534.05        2.77465500e+00        1.75292328e-07  20.1469  19.6034
0202-03-01_15:34:12.465000      4534.24        2.82633400e+00        2.40060388e-07  20.1469  19.6034
0202-03-01_15:34:12.660000      4534.43        2.87590600e+00        3.10034698e-07  20.1469  19.6034
0202-03-01_15:34:12.855000      4534.63        2.92365300e+00        4.09758928e-07  20.1448  19.8615
0202-03-01_15:34:13.060000      4534.83        2.97375200e+00        6.17326638e-07  20.1448  19.8615
0202-03-01_15:34:13.250000      4535.02        3.02473800e+00        8.30968288e-07  20.1448  19.8615
0202-03-01_15:34:13.445000      4535.22        3.07457700e+00        1.11892278e-06  20.1448  19.8615
0202-03-01_15:34:13.637000      4535.41        3.11959100e+00        1.62355590e-06  20.1448  19.8615
0202-03-01_15:34:13.855000      4535.63        3.17461300e+00        2.87280486e-06  20.1541  19.6362
0202-03-01_15:34:14.066000      4535.84        3.22192700e+00        4.15316727e-06  20.1541  19.6362
0202-03-01_15:34:14.270000      4536.04        3.27198700e+00        5.88182385e-06  20.1541  19.6362
0202-03-01_15:34:14.465000      4536.24        3.32271900e+00        7.50933065e-06  20.1541  19.6362
0202-03-01_15:34:14.656000      4536.43        3.37024900e+00        1.00096259e-05  20.1541  19.6362
0202-03-01_15:34:14.870000      4536.64        3.41979200e+00        1.40308240e-05  20.1407  19.7593
0202-03-01_15:34:15.074000      4536.85        3.47183700e+00        1.78512100e-05  20.1407  19.7593
0202-03-01_15:34:15.277000      4537.05        3.51935400e+00        2.30363737e-05  20.1407  19.7593
