Repository: shortlab/2025-devitre-PhD

# 2025-devitre-PhD
Data repository for Alexis Devitre's PhD thesis

File: chapter 5/cold_vs_warm/20K/ffj29/Ic/1_anneal/Ic_2024-03-01_15-35-49000957_f29-2400keV-15nA-20k.txt
# Ic = 2.88 A, n = 23.12 , Tavg = 20.13 K, f29-2400keV-15nA-20k
#datetime                        t_s     iHTS_A                vHTS_V                tHTS_K  tTAR_K
0202-03-01_15:35:34.043000      4615.81        5.07991000e-02       -8.68635200e-09  20.1517  19.6181
0202-03-01_15:35:34.240000      4616.01        4.78827700e-02       -1.74471200e-09  20.1517  19.6181
0202-03-01_15:35:34.445000      4616.22        9.88895500e-02       -7.12720000e-11  20.1517  19.6181
0202-03-01_15:35:34.640000      4616.41        1.46983000e-01        1.17667080e-08  20.1517  19.6181
0202-03-01_15:35:34.850000      4616.62        1.96774200e-01        6.12661800e-09  20.1411  19.7906
0202-03-01_15:35:35.060000      4616.83        2.48575000e-01        1.05891080e-08  20.1411  19.7906
0202-03-01_15:35:35.250000      4617.02        2.95399500e-01        1.03411880e-08  20.1411  19.7906
0202-03-01_15:35:35.445000      4617.22        3.44257300e-01        1.10849380e-08  20.1411  19.7906
0202-03-01_15:35:35.650000      4617.42        3.95969800e-01        7.98598800e-09  20.1411  19.7906
0202-03-01_15:35:35.848000      4617.62        4.45814500e-01        1.10632800e-09  20.1597  19.7538
0202-03-01_15:35:36.043000      4617.81        4.91870200e-01       -4.90563200e-09  20.1597  19.7538
0202-03-01_15:35:36.246000      4618.02        5.44316600e-01       -1.10415520e-08  20.1597  19.7538
0202-03-01_15:35:36.440000      4618.21        5.93938700e-01       -1.38306120e-08  20.1597  19.7538
0202-03-01_15:35:36.633000      4618.41        6.39003000e-01       -1.12894720e-08  20.1597  19.7538
0202-03-01_15:35:36.860000      4618.63        6.93156200e-01       -1.22191520e-08  20.1546  19.6440
0202-03-01_15:35:37.066000      4618.84        7.41506300e-01       -7.13688200e-09  20.1546  19.6440
0202-03-01_15:35:37.270000      4619.04        7.90268000e-01       -1.18690200e-09  20.1546  19.6440
0202-03-01_15:35:37.465000      4619.24        8.42132600e-01        1.41621800e-09  20.1546  19.6440
0202-03-01_15:35:37.668000      4619.44        8.89310300e-01        3.21342800e-09  20.1546  19.6440
0202-03-01_15:35:37.880000      4619.65        9.39095700e-01        2.38198000e-10  20.1337  19.8351
0202-03-01_15:35:38.074000      4619.85        9.90664900e-01        4.85928000e-10  20.1337  19.8351
0202-03-01_15:35:38.273000      4620.04        1.03532700e+00       -4.96822200e-09  20.1337  19.8351
0202-03-01_15:35:38.465000      4620.24        1.08977100e+00       -1.12900720e-08  20.1337  19.8351
0202-03-01_15:35:38.660000      4620.43        1.13910700e+00       -4.90624200e-09  20.1337  19.8351
0202-03-01_15:35:38.880000      4620.65        1.18502100e+00       -4.59634200e-09  20.1575  19.6428
0202-03-01_15:35:39.070000      4620.84        1.23871100e+00       -2.98489200e-09  20.1575  19.6428
0202-03-01_15:35:39.273000      4621.05        1.28809000e+00       -1.32114220e-08  20.1575  19.6428
0202-03-01_15:35:39.470000      4621.24        1.33578800e+00       -4.22447200e-09  20.1575  19.6428
0202-03-01_15:35:39.660000      4621.43        1.38536900e+00       -6.51769200e-09  20.1575  19.6428
0202-03-01_15:35:39.863000      4621.63        1.43703300e+00       -3.17083200e-09  20.1165  19.7597
0202-03-01_15:35:40.055000      4621.83        1.48663300e+00       -5.15415200e-09  20.1165  19.7597
0202-03-01_15:35:40.250000      4622.02        1.53176300e+00       -6.95154200e-09  20.1165  19.7597
0202-03-01_15:35:40.440000      4622.21        1.58556900e+00       -1.37344200e-09  20.1165  19.7597
0202-03-01_15:35:40.637000      4622.41        1.63522100e+00       -1.15999620e-08  20.1165  19.7597
0202-03-01_15:35:40.840000      4622.61        1.68118800e+00       -4.03853200e-09  20.1524  19.7792
0202-03-01_15:35:41.047000      4622.82        1.73569300e+00       -3.85259200e-09  20.1524  19.7792
0202-03-01_15:35:41.240000      4623.01        1.78401200e+00       -1.01744520e-08  20.1524  19.7792
0202-03-01_15:35:41.430000      4623.20        1.82896800e+00       -8.56300200e-09  20.1524  19.7792
0202-03-01_15:35:41.625000      4623.40        1.88298100e+00       -1.07322620e-08  20.1524  19.7792
0202-03-01_15:35:41.836000      4623.61        1.93350400e+00       -7.26144200e-09  20.1377  19.6146
0202-03-01_15:35:42.043000      4623.82        1.97206800e+00       -1.17859020e-08  20.1377  19.6146
0202-03-01_15:35:42.240000      4624.01        2.03219500e+00       -1.15379920e-08  20.1377  19.6146
0202-03-01_15:35:42.430000      4624.20        2.08178700e+00       -1.60004720e-08  20.1377  19.6146
0202-03-01_15:35:42.625000      4624.40        2.12729700e+00       -1.34593320e-08  20.1377  19.6146
0202-03-01_15:35:42.836000      4624.61        2.18111600e+00       -2.13926420e-08  20.1377  19.6146
0202-03-01_15:35:43.047000      4624.82        2.22956600e+00       -1.72400520e-08  20.1467  19.8647
0202-03-01_15:35:43.246000      4625.02        2.27949800e+00       -1.84796320e-08  20.1467  19.8647
0202-03-01_15:35:43.438000      4625.21        2.32994100e+00       -1.46369320e-08  20.1467  19.8647
0202-03-01_15:35:43.640000      4625.41        2.37792900e+00       -1.99679420e-08  20.1467  19.8647
0202-03-01_15:35:43.863000      4625.63        2.42749200e+00       -2.04648820e-08  20.1467  19.8647
0202-03-01_15:35:44.074000      4625.85        2.47980000e+00       -2.66016120e-08  20.1471  19.6133
0202-03-01_15:35:44.266000      4626.04        2.52670300e+00       -2.14573620e-08  20.1471  19.6133
0202-03-01_15:35:44.457000      4626.23        2.57810800e+00       -2.18292420e-08  20.1471  19.6133
0202-03-01_15:35:44.652000      4626.42        2.62760400e+00       -1.68709220e-08  20.1471  19.6133
0202-03-01_15:35:44.860000      4626.63        2.67584600e+00       -2.36785200e-09  20.1412  19.7965
0202-03-01_15:35:45.055000      4626.83        2.72627500e+00        1.61018680e-08  20.1412  19.7965
0202-03-01_15:35:45.250000      4627.02        2.77647600e+00        4.38684280e-08  20.1412  19.7965
0202-03-01_15:35:45.453000      4627.23        2.82465000e+00        9.42572880e-08  20.1412  19.7965
0202-03-01_15:35:45.650000      4627.42        2.87439200e+00        1.46505528e-07  20.1412  19.7965
0202-03-01_15:35:45.855000      4627.63        2.92573100e+00        2.28937498e-07  20.1475  19.7409
0202-03-01_15:35:46.060000      4627.83        2.97476400e+00        3.91136348e-07  20.1475  19.7409
0202-03-01_15:35:46.260000      4628.03        3.02269600e+00        4.99847388e-07  20.1475  19.7409
0202-03-01_15:35:46.457000      4628.23        3.07435400e+00        8.28211748e-07  20.1475  19.7409
0202-03-01_15:35:46.650000      4628.42        3.12262000e+00        1.18080986e-06  20.1475  19.7409
0202-03-01_15:35:46.848000      4628.62        3.17192000e+00        2.50604327e-06  20.1462  19.6460
0202-03-01_15:35:47.047000      4628.82        3.22340100e+00        3.81627777e-06  20.1462  19.6460
0202-03-01_15:35:47.242000      4629.01        3.27294000e+00        5.01371062e-06  20.1462  19.6460
0202-03-01_15:35:47.440000      4629.22        3.31877600e+00        5.16816210e-06  20.1462  19.6460
0202-03-01_15:35:47.637000      4629.41        3.37218900e+00        8.77025325e-06  20.1462  19.6460
0202-03-01_15:35:47.867000      4629.64        3.42326000e+00        1.15271997e-05  20.1320  19.8341
0202-03-01_15:35:48.070000      4629.84        3.47031900e+00        1.40471388e-05  20.1320  19.8341
0202-03-01_15:35:48.270000      4630.04        3.52137300e+00        1.88684792e-05  20.1320  19.8341
0202-03-01_15:35:48.470000      4630.24        3.56941500e+00        2.24415640e-05  20.1320  19.8341

File: chapter 5/cold_vs_warm/20K/ffj29/Ic/1_anneal/Ic_2024-03-01_15-39-45652979_f29-2400keV-0nA-20k.txt
# Ic = 4.35 A, n = 26.23 , Tavg = 19.98 K, f29-2400keV-0nA-20k
#datetime                        t_s     iHTS_A                vHTS_V                tHTS_K  tTAR_K
0202-03-01_15:39:24.152000      4845.93        1.65012900e-02       -2.41005260e-08  20.0080  19.7740
0202-03-01_15:39:24.348000      4846.12        4.95377900e-02       -2.68275960e-08  20.0080  19.7740
0202-03-01_15:39:24.555000      4846.33        9.42547100e-02       -5.03176260e-08  20.0080  19.7740
0202-03-01_15:39:24.793000      4846.56        1.48332100e-01       -3.36452860e-08  20.0080  19.7740
0202-03-01_15:39:24.990000      4846.76        1.95039200e-01       -3.19718460e-08  19.9793  19.8259
0202-03-01_15:39:25.190000      4846.96        2.47902500e-01       -1.96380360e-08  19.9793  19.8259
0202-03-01_15:39:25.395000      4847.16        2.97264800e-01       -3.12281060e-08  19.9793  19.8259
0202-03-01_15:39:25.586000      4847.36        3.44105500e-01       -3.48848660e-08  19.9793  19.8259
0202-03-01_15:39:25.805000      4847.58        3.96825200e-01       -4.70947160e-08  19.9793  19.8259
0202-03-01_15:39:26.020000      4847.79        4.45062500e-01       -4.35002660e-08  20.0028  19.7230
0202-03-01_15:39:26.223000      4848.00        4.94274900e-01       -3.59392760e-08  20.0028  19.7230
0202-03-01_15:39:26.414000      4848.19        5.44621100e-01       -3.09193060e-08  20.0028  19.7230
0202-03-01_15:39:26.617000      4848.39        5.92462100e-01       -3.48859660e-08  20.0028  19.7230
0202-03-01_15:39:26.832000      4848.60        6.41726400e-01       -3.76130360e-08  20.0028  19.7230
0202-03-01_15:39:27.047000      4848.82        6.94474000e-01       -3.15390960e-08  20.0028  19.6290
0202-03-01_15:39:27.242000      4849.01        7.40376700e-01       -2.78203660e-08  20.0028  19.6290
0202-03-01_15:39:27.434000      4849.20        7.92264300e-01       -3.18489960e-08  20.0028  19.6290
0202-03-01_15:39:27.625000      4849.40        8.42010900e-01       -3.11672260e-08  20.0028  19.6290
0202-03-01_15:39:27.844000      4849.62        8.88219400e-01       -3.43281560e-08  20.0028  19.6290
0202-03-01_15:39:28.043000      4849.82        9.41513200e-01       -2.43495460e-08  19.9875  19.8378
0202-03-01_15:39:28.254000      4850.03        9.90764100e-01       -3.09812860e-08  19.9875  19.8378
0202-03-01_15:39:28.445000      4850.22        1.03828800e+00       -3.04854560e-08  19.9875  19.8378
0202-03-01_15:39:28.652000      4850.42        1.08977200e+00       -3.81088660e-08  19.9875  19.8378
0202-03-01_15:39:28.863000      4850.64        1.13958900e+00       -3.58776260e-08  19.9875  19.8378
0202-03-01_15:39:29.066000      4850.84        1.18831700e+00       -3.04234760e-08  20.0076  19.7662
0202-03-01_15:39:29.258000      4851.03        1.23833200e+00       -3.14771160e-08  20.0076  19.7662
0202-03-01_15:39:29.453000      4851.22        1.28603900e+00       -3.55677260e-08  20.0076  19.7662
0202-03-01_15:39:29.650000      4851.42        1.33545400e+00       -4.88312260e-08  20.0076  19.7662
0202-03-01_15:39:29.850000      4851.62        1.38749200e+00       -5.70744260e-08  19.9908  19.6365
0202-03-01_15:39:30.066000      4851.84        1.43826000e+00       -5.54629760e-08  19.9908  19.6365
0202-03-01_15:39:30.260000      4852.03        1.48400500e+00       -5.23020460e-08  19.9908  19.6365
0202-03-01_15:39:30.457000      4852.23        1.53606100e+00       -5.49051660e-08  19.9908  19.6365
0202-03-01_15:39:30.652000      4852.42        1.58585500e+00       -5.93676460e-08  19.9908  19.6365
0202-03-01_15:39:30.867000      4852.64        1.63321000e+00       -6.73629260e-08  19.9930  19.8521
0202-03-01_15:39:31.080000      4852.85        1.68595300e+00       -6.42020060e-08  19.9930  19.8521
0202-03-01_15:39:31.280000      4853.05        1.73454500e+00       -7.46144660e-08  19.9930  19.8521
0202-03-01_15:39:31.484000      4853.26        1.78135400e+00       -6.20327360e-08  19.9930  19.8521
0202-03-01_15:39:31.688000      4853.46        1.83381100e+00       -5.50910960e-08  19.9930  19.8521
0202-03-01_15:39:31.887000      4853.66        1.88329400e+00       -3.92244460e-08  19.9873  19.6426
0202-03-01_15:39:32.094000      4853.86        1.93032000e+00       -4.18893660e-08  19.9873  19.6426
0202-03-01_15:39:32.285000      4854.06        1.98249800e+00       -4.15173660e-08  19.9873  19.6426
0202-03-01_15:39:32.480000      4854.25        2.03233200e+00       -4.96984960e-08  19.9873  19.6426
0202-03-01_15:39:32.684000      4854.46        2.07733600e+00       -5.55864960e-08  19.9873  19.6426
0202-03-01_15:39:32.890000      4854.66        2.13167700e+00       -6.23422060e-08  19.9942  19.8635
0202-03-01_15:39:33.098000      4854.87        2.18123400e+00       -5.91812760e-08  19.9942  19.8635
0202-03-01_15:39:33.293000      4855.06        2.22893100e+00       -5.76937860e-08  19.9942  19.8635
0202-03-01_15:39:33.484000      4855.26        2.28056900e+00       -6.06687760e-08  19.9942  19.8635
0202-03-01_15:39:33.676000      4855.45        2.32992300e+00       -6.34578260e-08  19.9942  19.8635
0202-03-01_15:39:33.883000      4855.66        2.37830800e+00       -6.78583360e-08  19.9995  19.6084
0202-03-01_15:39:34.080000      4855.85        2.42833900e+00       -6.71765660e-08  19.9995  19.6084
0202-03-01_15:39:34.280000      4856.05        2.47890500e+00       -6.97796760e-08  19.9995  19.6084
0202-03-01_15:39:34.477000      4856.25        2.52712100e+00       -6.37677160e-08  19.9995  19.6084
0202-03-01_15:39:34.680000      4856.45        2.57591800e+00       -6.24661660e-08  19.9995  19.6084
0202-03-01_15:39:34.895000      4856.67        2.62874300e+00       -5.42849460e-08  19.9897  19.8269
0202-03-01_15:39:35.100000      4856.87        2.67642100e+00       -6.04828360e-08  19.9897  19.8269
0202-03-01_15:39:35.293000      4857.07        2.72529300e+00       -6.16604360e-08  19.9897  19.8269
0202-03-01_15:39:35.484000      4857.26        2.77692800e+00       -7.00895760e-08  19.9897  19.8269
0202-03-01_15:39:35.690000      4857.46        2.82454800e+00       -7.69072560e-08  19.9897  19.8269
0202-03-01_15:39:35.895000      4857.67        2.87501100e+00       -6.34578260e-08  19.9952  19.7124
0202-03-01_15:39:36.113000      4857.89        2.92637000e+00       -6.47593860e-08  19.9952  19.7124
0202-03-01_15:39:36.305000      4858.08        2.97338900e+00       -4.46162260e-08  19.9952  19.7124
0202-03-01_15:39:36.508000      4858.28        3.02517500e+00       -4.96984960e-08  19.9952  19.7124
0202-03-01_15:39:36.710000      4858.48        3.07297100e+00       -4.40584160e-08  19.9952  19.7124
0202-03-01_15:39:36.920000      4858.69        3.12347500e+00       -5.03802660e-08  19.9947  19.6771
0202-03-01_15:39:37.120000      4858.89        3.17428800e+00       -4.98224560e-08  19.9947  19.6771
0202-03-01_15:39:37.312000      4859.09        3.21976400e+00       -5.73838860e-08  19.9947  19.6771
0202-03-01_15:39:37.508000      4859.28        3.27304300e+00       -5.26115060e-08  19.9947  19.6771
0202-03-01_15:39:37.715000      4859.49        3.32292500e+00       -6.11026260e-08  19.9947  19.6771
0202-03-01_15:39:37.920000      4859.69        3.37086500e+00       -5.14959160e-08  19.9977  19.8332
0202-03-01_15:39:38.117000      4859.89        3.42237800e+00       -5.62683360e-08  19.9977  19.8332
0202-03-01_15:39:38.310000      4860.08        3.47189600e+00       -4.57319760e-08  19.9977  19.8332
0202-03-01_15:39:38.504000      4860.28        3.51762600e+00       -4.95127060e-08  19.9977  19.8332
0202-03-01_15:39:38.695000      4860.47        3.57098200e+00       -4.86450060e-08  19.9977  19.8332
0202-03-01_15:39:38.910000      4860.68        3.62081200e+00       -4.87689560e-08  20.0046  19.6329
0202-03-01_15:39:39.100000      4860.87        3.66883500e+00       -4.93267760e-08  20.0046  19.6329
0202-03-01_15:39:39.300000      4861.07        3.71985700e+00       -4.90168760e-08  20.0046  19.6329
0202-03-01_15:39:39.504000      4861.27        3.76999100e+00       -5.74460160e-08  20.0046  19.6329
0202-03-01_15:39:39.703000      4861.47        3.81799900e+00       -5.91814260e-08  20.0046  19.6329
0202-03-01_15:39:39.902000      4861.67        3.86894000e+00       -5.32314460e-08  19.9761  19.7948
0202-03-01_15:39:40.098000      4861.87        3.91893500e+00       -4.05257560e-08  19.9761  19.7948
0202-03-01_15:39:40.290000      4862.06        3.96359100e+00       -3.29643260e-08  19.9761  19.7948
0202-03-01_15:39:40.480000      4862.25        4.01769500e+00       -3.45138060e-08  19.9761  19.7948
0202-03-01_15:39:40.676000      4862.45        4.06785300e+00       -3.31502660e-08  19.9761  19.7948
0202-03-01_15:39:40.875000      4862.65        4.11627600e+00       -1.50524160e-08  20.0039  19.7364
0202-03-01_15:39:41.074000      4862.85        4.16527800e+00        7.63188400e-09  20.0039  19.7364
0202-03-01_15:39:41.270000      4863.04        4.21652200e+00        2.68453640e-08  20.0039  19.7364
0202-03-01_15:39:41.470000      4863.24        4.26721200e+00        5.59754640e-08  20.0039  19.7364
0202-03-01_15:39:41.660000      4863.43        4.31237800e+00        1.02893534e-07  20.0039  19.7364
0202-03-01_15:39:41.860000      4863.63        4.36574200e+00        1.59232394e-07  19.9745  19.6444
0202-03-01_15:39:42.055000      4863.83        4.41571300e+00        2.25983724e-07  19.9745  19.6444
0202-03-01_15:39:42.250000      4864.02        4.46120000e+00        3.45727064e-07  19.9745  19.6444
0202-03-01_15:39:42.445000      4864.22        4.51452100e+00        4.70056834e-07  19.9745  19.6444
0202-03-01_15:39:42.637000      4864.41        4.56415800e+00        6.30024504e-07  19.9745  19.6444
0202-03-01_15:39:42.848000      4864.62        4.59186700e+00        8.68395554e-07  19.9756  19.7891
0202-03-01_15:39:43.047000      4864.82        4.66359700e+00        1.11253063e-06  19.9756  19.7891
0202-03-01_15:39:43.246000      4865.02        4.71318900e+00        1.41108324e-06  19.9756  19.7891
0202-03-01_15:39:43.440000      4865.21        4.76054500e+00        1.96486516e-06  19.9756  19.7891
0202-03-01_15:39:43.637000      4865.41        4.81270000e+00        3.26121688e-06  19.9756  19.7891
0202-03-01_15:39:43.855000      4865.63        4.86308100e+00        3.48774980e-06  19.9967  19.7561
0202-03-01_15:39:44.055000      4865.83        4.91070700e+00        4.81818856e-06  19.9967  19.7561
0202-03-01_15:39:44.260000      4866.03        4.96144300e+00        6.14143889e-06  19.9967  19.7561
0202-03-01_15:39:44.457000      4866.23        5.01131800e+00        9.21348695e-06  19.9967  19.7561
0202-03-01_15:39:44.652000      4866.42        5.05737500e+00        1.05918985e-05  19.9967  19.7561
0202-03-01_15:39:44.863000      4866.64        5.11033500e+00        1.35027393e-05  19.9840  19.6405
0202-03-01_15:39:45.070000      4866.84        5.16062000e+00        1.68511513e-05  19.9840  19.6405
0202-03-01_15:39:45.273000      4867.05        5.20751300e+00        2.05351791e-05  19.9840  19.6405

File: chapter 5/cold_vs_warm/20K/ffj29/Ic/1_anneal/Ic_2024-03-01_15-40-16659322_f29-2400keV-15nA-20k.txt
# Ic = 2.84 A, n = 22.88 , Tavg = 20.15 K, f29-2400keV-15nA-20k
#datetime                        t_s     iHTS_A                vHTS_V                tHTS_K  tTAR_K
0202-03-01_15:40:01.960000      4883.73        2.04060100e-02       -1.59210110e-08  20.1557  19.6222
0202-03-01_15:40:02.156000      4883.93        4.95885700e-02       -4.76480100e-09  20.1557  19.6222
0202-03-01_15:40:02.350000      4884.12        9.70463300e-02       -8.60131000e-10  20.1557  19.6222
0202-03-01_15:40:02.547000      4884.32        1.46515500e-01        4.16016900e-09  20.1557  19.6222
0202-03-01_15:40:02.754000      4884.53        1.97980900e-01        2.23881900e-09  20.1557  19.6222
0202-03-01_15:40:02.957000      4884.73        2.48116500e-01       -2.40960100e-09  20.1420  19.7966
0202-03-01_15:40:03.152000      4884.92        2.94645700e-01        5.27578900e-09  20.1420  19.7966
0202-03-01_15:40:03.344000      4885.12        3.45735500e-01        4.96588900e-09  20.1420  19.7966
0202-03-01_15:40:03.543000      4885.31        3.95943900e-01        1.63700190e-08  20.1420  19.7966
0202-03-01_15:40:03.740000      4885.51        4.43660300e-01        1.43247090e-08  20.1420  19.7966
0202-03-01_15:40:03.960000      4885.73        4.95837800e-01        1.64319890e-08  20.1602  19.7492
0202-03-01_15:40:04.164000      4885.94        5.44588700e-01        1.98408390e-08  20.1602  19.7492
0202-03-01_15:40:04.367000      4886.14        5.91898500e-01        2.25679090e-08  20.1602  19.7492
0202-03-01_15:40:04.560000      4886.33        6.43404000e-01        2.87657990e-08  20.1602  19.7492
0202-03-01_15:40:04.810000      4886.58        6.92867200e-01        1.80434490e-08  20.1602  19.7492
0202-03-01_15:40:05.023000      4886.79        7.44032800e-01        1.68038690e-08  20.1549  19.6494
0202-03-01_15:40:05.220000      4886.99        7.92219700e-01        2.41173790e-08  20.1549  19.6494
0202-03-01_15:40:05.414000      4887.18        8.37659800e-01        2.46132090e-08  20.1549  19.6494
0202-03-01_15:40:05.610000      4887.38        8.90904700e-01        2.45512290e-08  20.1549  19.6494
0202-03-01_15:40:05.830000      4887.60        9.41236200e-01        2.06465590e-08  20.1549  19.6494
0202-03-01_15:40:06.030000      4887.80        9.90407100e-01        2.02127090e-08  20.1611  19.6986
0202-03-01_15:40:06.230000      4888.00        1.03991800e+00        2.39314390e-08  20.1611  19.6986
0202-03-01_15:40:06.434000      4888.21        1.08786000e+00        1.75476190e-08  20.1611  19.6986
0202-03-01_15:40:06.625000      4888.40        1.13727600e+00        1.48825190e-08  20.1611  19.6986
0202-03-01_15:40:06.855000      4888.63        1.18860300e+00        1.22174290e-08  20.1681  19.6254
0202-03-01_15:40:07.062000      4888.84        1.23646200e+00        1.16596190e-08  20.1681  19.6254
0202-03-01_15:40:07.266000      4889.04        1.28792000e+00        4.77991900e-09  20.1681  19.6254
0202-03-01_15:40:07.460000      4889.23        1.33741500e+00       -2.40441000e-10  20.1681  19.6254
0202-03-01_15:40:07.668000      4889.44        1.38210600e+00       -1.66602100e-09  20.1681  19.6254
0202-03-01_15:40:07.863000      4889.64        1.43661700e+00        2.54850900e-09  20.1464  19.8299
0202-03-01_15:40:08.060000      4889.83        1.48637900e+00        4.46985900e-09  20.1464  19.8299
0202-03-01_15:40:08.270000      4890.04        1.53253700e+00        9.18024900e-09  20.1464  19.8299
0202-03-01_15:40:08.460000      4890.23        1.58522000e+00        1.15974290e-08  20.1464  19.8299
0202-03-01_15:40:08.656000      4890.43        1.63524300e+00        8.93233900e-09  20.1464  19.8299
0202-03-01_15:40:08.867000      4890.64        1.68385900e+00        1.75474090e-08  20.1533  19.7478
0202-03-01_15:40:09.066000      4890.84        1.73445300e+00        1.36427390e-08  20.1533  19.7478
0202-03-01_15:40:09.258000      4891.03        1.78395200e+00        7.63077900e-09  20.1533  19.7478
0202-03-01_15:40:09.457000      4891.23        1.82877600e+00       -8.35978100e-09  20.1533  19.7478
0202-03-01_15:40:09.650000      4891.42        1.88318300e+00       -1.23884110e-08  20.1533  19.7478
0202-03-01_15:40:09.860000      4891.63        1.93270100e+00       -5.13688100e-09  20.1533  19.7478
0202-03-01_15:40:10.074000      4891.85        1.98075100e+00        1.28989890e-08  20.1288  19.8071
0202-03-01_15:40:10.277000      4892.05        2.03220600e+00        2.16380190e-08  20.1288  19.8071
0202-03-01_15:40:10.470000      4892.24        2.08204800e+00        1.30849290e-08  20.1288  19.8071
0202-03-01_15:40:10.680000      4892.45        2.13073200e+00        9.30420900e-09  20.1288  19.8071
0202-03-01_15:40:10.880000      4892.65        2.18028600e+00        7.63077900e-09  20.1720  19.7245
0202-03-01_15:40:11.080000      4892.85        2.23108900e+00        1.27130490e-08  20.1720  19.7245
0202-03-01_15:40:11.270000      4893.04        2.27578900e+00        1.84770890e-08  20.1720  19.7245
0202-03-01_15:40:11.465000      4893.24        2.32958600e+00        1.12255590e-08  20.1720  19.7245
0202-03-01_15:40:11.660000      4893.43        2.37972900e+00        1.57500190e-08  20.1720  19.7245
0202-03-01_15:40:11.867000      4893.64        2.42757900e+00        1.04198290e-08  20.1643  19.6185
0202-03-01_15:40:12.062000      4893.83        2.47770000e+00        1.66796990e-08  20.1643  19.6185
0202-03-01_15:40:12.266000      4894.04        2.52831900e+00        1.66177290e-08  20.1643  19.6185
0202-03-01_15:40:12.460000      4894.23        2.57630400e+00        3.28561990e-08  20.1643  19.6185
0202-03-01_15:40:12.652000      4894.43        2.62600400e+00        4.36405390e-08  20.1643  19.6185
0202-03-01_15:40:12.860000      4894.63        2.67745600e+00        5.69040290e-08  20.1367  19.8003
0202-03-01_15:40:13.050000      4894.82        2.72704100e+00        8.29351790e-08  20.1367  19.8003
0202-03-01_15:40:13.246000      4895.02        2.77186700e+00        1.04132579e-07  20.1367  19.8003
0202-03-01_15:40:13.438000      4895.21        2.82601800e+00        1.61835899e-07  20.1367  19.8003
0202-03-01_15:40:13.645000      4895.42        2.87581600e+00        2.61189409e-07  20.1367  19.8003
0202-03-01_15:40:13.855000      4895.63        2.92496100e+00        3.73681529e-07  20.1606  19.7437
0202-03-01_15:40:14.062000      4895.83        2.97496500e+00        5.08113899e-07  20.1606  19.7437
0202-03-01_15:40:14.254000      4896.03        3.02493700e+00        7.87515069e-07  20.1606  19.7437
0202-03-01_15:40:14.450000      4896.22        3.06980400e+00        1.07199851e-06  20.1606  19.7437
0202-03-01_15:40:14.640000      4896.41        3.12403800e+00        2.35378545e-06  20.1606  19.7437
0202-03-01_15:40:14.848000      4896.62        3.17397800e+00        2.58403729e-06  20.1515  19.6552
0202-03-01_15:40:15.060000      4896.83        3.21974200e+00        4.23794591e-06  20.1515  19.6552
0202-03-01_15:40:15.258000      4897.03        3.26640100e+00        5.56181655e-06  20.1515  19.6552
0202-03-01_15:40:15.465000      4897.24        3.32275600e+00        7.90579885e-06  20.1515  19.6552
0202-03-01_15:40:15.660000      4897.43        3.37047700e+00        9.36465965e-06  20.1515  19.6552
0202-03-01_15:40:15.870000      4897.64        3.42244200e+00        1.28728547e-05  20.1488  19.8505
0202-03-01_15:40:16.080000      4897.85        3.47211800e+00        1.80276447e-05  20.1488  19.8505
0202-03-01_15:40:16.273000      4898.05        3.51926000e+00        2.18976109e-05  20.1488  19.8505

File: chapter 5/cold_vs_warm/20K/ffj29/Ic/1_anneal/Ic_2024-03-01_15-41-03440128_f29-2400keV-0nA-20k.txt
# Ic = 4.34 A, n = 26.28 , Tavg = 19.97 K, f29-2400keV-0nA-20k
#datetime                        t_s     iHTS_A                vHTS_V                tHTS_K  tTAR_K
0202-03-01_15:40:42.020000      4923.79        4.94881700e-02       -6.68133200e-09  19.9980  19.6194
0202-03-01_15:40:42.215000      4923.99        4.76433800e-02       -7.17716200e-09  19.9980  19.6194
0202-03-01_15:40:42.418000      4924.19        9.57857800e-02       -4.88400200e-09  19.9980  19.6194
0202-03-01_15:40:42.620000      4924.39        1.48095600e-01       -9.40855200e-09  19.9980  19.6194
0202-03-01_15:40:42.824000      4924.60        1.98019000e-01       -9.47059200e-09  19.9980  19.6194
0202-03-01_15:40:43.030000      4924.80        2.45126900e-01       -1.16398520e-08  19.9744  19.8105
0202-03-01_15:40:43.223000      4925.00        2.96861000e-01       -1.36231820e-08  19.9744  19.8105
0202-03-01_15:40:43.418000      4925.19        3.46423800e-01       -2.20523220e-08  19.9744  19.8105
0202-03-01_15:40:43.620000      4925.39        3.91716700e-01       -2.13705520e-08  19.9744  19.8105
0202-03-01_15:40:43.830000      4925.60        4.46148900e-01       -1.51726520e-08  20.0041  19.7335
0202-03-01_15:40:44.035000      4925.81        4.95183200e-01       -9.34663200e-09  20.0041  19.7335
0202-03-01_15:40:44.230000      4926.00        5.42046300e-01       -1.11440220e-08  20.0041  19.7335
0202-03-01_15:40:44.420000      4926.19        5.93894600e-01       -1.10200620e-08  20.0041  19.7335
0202-03-01_15:40:44.625000      4926.40        6.43308900e-01       -2.00070120e-08  20.0041  19.7335
0202-03-01_15:40:44.832000      4926.60        6.91530000e-01       -2.59569920e-08  19.9843  19.6606
0202-03-01_15:40:45.035000      4926.81        7.42356300e-01       -3.19689620e-08  19.9843  19.6606
0202-03-01_15:40:45.234000      4927.01        7.92012500e-01       -2.14945120e-08  19.9843  19.6606
0202-03-01_15:40:45.438000      4927.21        8.39813600e-01       -2.63288720e-08  19.9843  19.6606
0202-03-01_15:40:45.633000      4927.40        8.88612000e-01       -2.22382620e-08  19.9843  19.6606
0202-03-01_15:40:45.840000      4927.61        9.41077700e-01       -2.90559420e-08  19.9843  19.6606
0202-03-01_15:40:46.043000      4927.82        9.89729100e-01       -2.71346020e-08  19.9964  19.8457
0202-03-01_15:40:46.234000      4928.01        1.03722700e+00       -2.65767820e-08  19.9964  19.8457
0202-03-01_15:40:46.430000      4928.20        1.08946200e+00       -2.55851220e-08  19.9964  19.8457
0202-03-01_15:40:46.633000      4928.40        1.13898500e+00       -2.83122020e-08  19.9964  19.8457
0202-03-01_15:40:46.840000      4928.61        1.18699300e+00       -2.53991820e-08  20.0106  19.6187
0202-03-01_15:40:47.050000      4928.82        1.23855600e+00       -2.79403220e-08  20.0106  19.6187
0202-03-01_15:40:47.242000      4929.02        1.28631300e+00       -2.93038620e-08  20.0106  19.6187
0202-03-01_15:40:47.434000      4929.21        1.33523900e+00       -3.46340520e-08  20.0106  19.6187
0202-03-01_15:40:47.630000      4929.40        1.38714200e+00       -3.18450020e-08  20.0106  19.6187
0202-03-01_15:40:47.850000      4929.62        1.43710100e+00       -3.65554020e-08  19.9883  19.8098
0202-03-01_15:40:48.060000      4929.83        1.48604200e+00       -3.51298820e-08  19.9883  19.8098
0202-03-01_15:40:48.260000      4930.03        1.53592000e+00       -3.48820620e-08  19.9883  19.8098
0202-03-01_15:40:48.465000      4930.24        1.58230900e+00       -3.96547120e-08  19.9883  19.8098
0202-03-01_15:40:48.668000      4930.44        1.63525700e+00       -2.76311620e-08  19.9883  19.8098
0202-03-01_15:40:48.880000      4930.65        1.68531900e+00       -2.58339620e-08  19.9999  19.6288
0202-03-01_15:40:49.074000      4930.85        1.73288400e+00       -2.72594720e-08  19.9999  19.6288
0202-03-01_15:40:49.270000      4931.04        1.78437900e+00       -2.91808220e-08  19.9999  19.6288
0202-03-01_15:40:49.460000      4931.23        1.83343000e+00       -2.88089520e-08  19.9999  19.6288
0202-03-01_15:40:49.668000      4931.44        1.88222200e+00       -3.48828820e-08  19.9999  19.6288
0202-03-01_15:40:49.867000      4931.64        1.93194300e+00       -3.77339220e-08  19.9798  19.6574
0202-03-01_15:40:50.066000      4931.84        1.98279900e+00       -4.31260920e-08  19.9798  19.6574
0202-03-01_15:40:50.266000      4932.04        2.03061000e+00       -3.31474720e-08  19.9798  19.6574
0202-03-01_15:40:50.457000      4932.23        2.07945500e+00       -3.17219620e-08  19.9798  19.6574
0202-03-01_15:40:50.652000      4932.42        2.13122400e+00       -3.54406920e-08  19.9798  19.6574
0202-03-01_15:40:50.863000      4932.64        2.17944400e+00       -4.64729520e-08  19.9975  19.8423
0202-03-01_15:40:51.070000      4932.84        2.23017700e+00       -4.90760720e-08  19.9975  19.8423
0202-03-01_15:40:51.273000      4933.04        2.28030700e+00       -4.29401520e-08  19.9975  19.8423
0202-03-01_15:40:51.480000      4933.25        2.32700400e+00       -3.28375820e-08  19.9975  19.8423
0202-03-01_15:40:51.684000      4933.45        2.38017000e+00       -3.42011220e-08  19.9975  19.8423
0202-03-01_15:40:51.883000      4933.66        2.42984700e+00       -2.35407320e-08  19.9690  19.6713
0202-03-01_15:40:52.094000      4933.87        2.47655900e+00       -3.11021720e-08  19.9690  19.6713
0202-03-01_15:40:52.285000      4934.06        2.52856700e+00       -3.49448620e-08  19.9690  19.6713
0202-03-01_15:40:52.480000      4934.25        2.56875000e+00       -4.03990120e-08  19.9690  19.6713
0202-03-01_15:40:52.684000      4934.46        2.62567100e+00       -4.18865120e-08  19.9690  19.6713
0202-03-01_15:40:52.895000      4934.67        2.67597600e+00       -4.60391020e-08  20.0045  19.8505
0202-03-01_15:40:53.100000      4934.87        2.72716400e+00       -4.75265920e-08  20.0045  19.8505
0202-03-01_15:40:53.293000      4935.07        2.77448100e+00       -5.11213720e-08  20.0045  19.8505
0202-03-01_15:40:53.490000      4935.26        2.82633200e+00       -4.51713920e-08  20.0045  19.8505
0202-03-01_15:40:53.680000      4935.45        2.87590100e+00       -5.29807420e-08  20.0045  19.8505
0202-03-01_15:40:53.900000      4935.67        2.92202300e+00       -4.96958520e-08  19.9888  19.6013
0202-03-01_15:40:54.098000      4935.87        2.97542100e+00       -6.01083220e-08  19.9888  19.6013
0202-03-01_15:40:54.297000      4936.07        3.02340300e+00       -5.98605520e-08  19.9888  19.6013
0202-03-01_15:40:54.492000      4936.26        3.07238700e+00       -6.12866720e-08  19.9888  19.6013
0202-03-01_15:40:54.684000      4936.46        3.12415300e+00       -5.61428620e-08  19.9888  19.6013
0202-03-01_15:40:54.883000      4936.66        3.17380800e+00       -4.98213120e-08  19.9840  19.8390
0202-03-01_15:40:55.082000      4936.85        3.22051500e+00       -4.75900720e-08  19.9840  19.8390
0202-03-01_15:40:55.273000      4937.04        3.27326400e+00       -5.29202520e-08  19.9840  19.8390
0202-03-01_15:40:55.470000      4937.24        3.32346000e+00       -5.08749520e-08  19.9840  19.8390
0202-03-01_15:40:55.668000      4937.44        3.36997200e+00       -5.91181520e-08  19.9840  19.8390
0202-03-01_15:40:55.880000      4937.65        3.42243900e+00       -5.20525520e-08  19.9888  19.8455
0202-03-01_15:40:56.082000      4937.85        3.47048300e+00       -5.71348220e-08  19.9888  19.8455
0202-03-01_15:40:56.277000      4938.05        3.52011300e+00       -5.03791220e-08  19.9888  19.8455
0202-03-01_15:40:56.470000      4938.24        3.57140800e+00       -5.81264920e-08  19.9888  19.8455
0202-03-01_15:40:56.660000      4938.43        3.61911700e+00       -5.58332620e-08  19.9888  19.8455
0202-03-01_15:40:56.870000      4938.64        3.66899000e+00       -5.80025320e-08  20.0007  19.6172
0202-03-01_15:40:57.066000      4938.84        3.72042500e+00       -5.00692220e-08  20.0007  19.6172
0202-03-01_15:40:57.273000      4939.05        3.76982600e+00       -5.26103620e-08  20.0007  19.6172
0202-03-01_15:40:57.477000      4939.25        3.81755000e+00       -5.32921320e-08  20.0007  19.6172
0202-03-01_15:40:57.680000      4939.45        3.86893200e+00       -4.88296520e-08  20.0007  19.6172
0202-03-01_15:40:57.875000      4939.65        3.91876100e+00       -4.30656020e-08  19.9862  19.8190
0202-03-01_15:40:58.086000      4939.86        3.96595800e+00       -4.12062420e-08  19.9862  19.8190
0202-03-01_15:40:58.277000      4940.05        4.01771900e+00       -3.90989520e-08  19.9862  19.8190
0202-03-01_15:40:58.473000      4940.24        4.06771600e+00       -2.68271220e-08  19.9862  19.8190
0202-03-01_15:40:58.680000      4940.45        4.11417800e+00       -1.46792520e-08  19.9862  19.8190
0202-03-01_15:40:58.875000      4940.65        4.16669000e+00        2.79880800e-09  20.0054  19.6297
0202-03-01_15:40:59.074000      4940.84        4.21639800e+00        2.10206080e-08  20.0054  19.6297
0202-03-01_15:40:59.277000      4941.05        4.26114000e+00        6.58313780e-08  20.0054  19.6297
0202-03-01_15:40:59.470000      4941.24        4.31588900e+00        1.04630188e-07  20.0054  19.6297
0202-03-01_15:40:59.668000      4941.44        4.36600700e+00        1.58985718e-07  20.0054  19.6297
0202-03-01_15:40:59.867000      4941.64        4.41164600e+00        2.55053058e-07  19.9822  19.6538
0202-03-01_15:41:00.062000      4941.83        4.46490400e+00        3.48951148e-07  19.9822  19.6538
0202-03-01_15:41:00.254000      4942.03        4.51477500e+00        4.62806308e-07  19.9822  19.6538
0202-03-01_15:41:00.457000      4942.23        4.55941400e+00        6.16265738e-07  19.9822  19.6538
0202-03-01_15:41:00.660000      4942.43        4.61367800e+00        8.84076128e-07  19.9822  19.6538
0202-03-01_15:41:00.860000      4942.63        4.66354100e+00        1.15015135e-06  19.9855  19.8433
0202-03-01_15:41:01.066000      4942.84        4.71075600e+00        1.59237090e-06  19.9855  19.8433
0202-03-01_15:41:01.260000      4943.03        4.76264600e+00        2.90936084e-06  19.9855  19.8433
0202-03-01_15:41:01.457000      4943.23        4.81227200e+00        2.99823861e-06  19.9855  19.8433
0202-03-01_15:41:01.652000      4943.42        4.85836100e+00        4.28194586e-06  19.9855  19.8433
0202-03-01_15:41:01.855000      4943.63        4.91161600e+00        5.39564495e-06  20.0016  19.6144
0202-03-01_15:41:02.060000      4943.83        4.96116500e+00        6.92416890e-06  20.0016  19.6144
0202-03-01_15:41:02.250000      4944.02        5.00665300e+00        8.65542590e-06  20.0016  19.6144
0202-03-01_15:41:02.453000      4944.23        5.06048200e+00        1.12944259e-05  20.0016  19.6144
0202-03-01_15:41:02.650000      4944.42        5.11039400e+00        1.41362210e-05  20.0016  19.6144
0202-03-01_15:41:02.855000      4944.63        5.15507600e+00        1.61895823e-05  19.9711  19.8047
0202-03-01_15:41:03.062000      4944.83        5.20946200e+00        2.07245171e-05  19.9711  19.8047
