Repository: shortlab/2025-devitre-PhD

# 2025-devitre-PhD
Data repository for Alexis Devitre's PhD thesis

File: chapter 5/cold_vs_warm/20K/ffj29/Ic/1_anneal/Ic_2024-03-01_15-41-41980603_f29-2400keV-15nA-20k.txt
# Ic = 2.84 A, n = 23.71 , Tavg = 20.15 K, f29-2400keV-15nA-20k
#datetime                        t_s     iHTS_A                vHTS_V                tHTS_K  tTAR_K
0202-03-01_15:41:27.367000      4969.14        4.94262600e-02        1.98115745e-08  20.1555  19.6191
0202-03-01_15:41:27.560000      4969.33        4.83880400e-02        2.19808345e-08  20.1555  19.6191
0202-03-01_15:41:27.780000      4969.56        9.67100100e-02        2.06172945e-08  20.1555  19.6191
0202-03-01_15:41:28.004000      4969.78        1.49539300e-01        2.15469845e-08  20.1281  19.7977
0202-03-01_15:41:28.200000      4969.97        1.95065100e-01        3.95828545e-08  20.1281  19.7977
0202-03-01_15:41:28.406000      4970.18        2.47621400e-01        4.93135545e-08  20.1281  19.7977
0202-03-01_15:41:28.600000      4970.37        2.97194400e-01        5.03052145e-08  20.1281  19.7977
0202-03-01_15:41:28.830000      4970.60        3.44281600e-01        4.45411745e-08  20.1281  19.7977
0202-03-01_15:41:29.023000      4970.80        3.96314400e-01        4.40453345e-08  20.1570  19.7438
0202-03-01_15:41:29.227000      4971.00        4.45629200e-01        4.99953145e-08  20.1570  19.7438
0202-03-01_15:41:29.430000      4971.20        4.92805400e-01        5.76809945e-08  20.1570  19.7438
0202-03-01_15:41:29.625000      4971.40        5.44627000e-01        6.11522445e-08  20.1570  19.7438
0202-03-01_15:41:29.850000      4971.62        5.94891700e-01        5.90455345e-08  20.1570  19.7438
0202-03-01_15:41:30.060000      4971.83        6.42263800e-01        5.42732945e-08  20.1411  19.6455
0202-03-01_15:41:30.260000      4972.03        6.93306200e-01        4.98108145e-08  20.1411  19.6455
0202-03-01_15:41:30.465000      4972.24        7.40964800e-01        4.76415445e-08  20.1411  19.6455
0202-03-01_15:41:30.668000      4972.44        7.90686500e-01        5.97894245e-08  20.1411  19.6455
0202-03-01_15:41:30.870000      4972.64        8.42102900e-01        5.54508945e-08  20.1543  19.8482
0202-03-01_15:41:31.074000      4972.85        8.90068700e-01        6.32602445e-08  20.1543  19.8482
0202-03-01_15:41:31.270000      4973.04        9.39141600e-01        5.16701845e-08  20.1543  19.8482
0202-03-01_15:41:31.460000      4973.23        9.90451200e-01        6.50576345e-08  20.1543  19.8482
0202-03-01_15:41:31.670000      4973.44        1.04026500e+00        7.31149045e-08  20.1543  19.8482
0202-03-01_15:41:31.875000      4973.65        1.08832100e+00        8.71221445e-08  20.1650  19.6202
0202-03-01_15:41:32.080000      4973.85        1.13943300e+00        7.91888445e-08  20.1650  19.6202
0202-03-01_15:41:32.273000      4974.04        1.18881900e+00        7.16893845e-08  20.1650  19.6202
0202-03-01_15:41:32.470000      4974.24        1.23400000e+00        6.17107745e-08  20.1650  19.6202
0202-03-01_15:41:32.670000      4974.45        1.28818800e+00        5.89217145e-08  20.1650  19.6202
0202-03-01_15:41:32.875000      4974.65        1.33762700e+00        5.79920345e-08  20.1541  19.8574
0202-03-01_15:41:33.080000      4974.85        1.38415800e+00        6.26404545e-08  20.1541  19.8574
0202-03-01_15:41:33.280000      4975.05        1.43671100e+00        7.36727145e-08  20.1541  19.8574
0202-03-01_15:41:33.484000      4975.26        1.48652600e+00        8.43330945e-08  20.1541  19.8574
0202-03-01_15:41:33.688000      4975.46        1.53454800e+00        8.66882945e-08  20.1541  19.8574
0202-03-01_15:41:33.890000      4975.66        1.58594700e+00        9.03450545e-08  20.1482  19.6023
0202-03-01_15:41:34.098000      4975.87        1.63575100e+00        9.07789045e-08  20.1482  19.6023
0202-03-01_15:41:34.290000      4976.06        1.68198300e+00        9.02830745e-08  20.1482  19.6023
0202-03-01_15:41:34.480000      4976.25        1.73450100e+00        8.92914145e-08  20.1482  19.6023
0202-03-01_15:41:34.688000      4976.46        1.78413800e+00        7.72055145e-08  20.1482  19.6023
0202-03-01_15:41:34.900000      4976.67        1.83207300e+00        7.68336445e-08  20.1458  19.8349
0202-03-01_15:41:35.110000      4976.88        1.88402900e+00        7.76393645e-08  20.1458  19.8349
0202-03-01_15:41:35.305000      4977.08        1.93131400e+00        8.24117445e-08  20.1458  19.8349
0202-03-01_15:41:35.508000      4977.28        1.98014600e+00        8.52631445e-08  20.1458  19.8349
0202-03-01_15:41:35.710000      4977.48        2.03220500e+00        7.99954245e-08  20.1458  19.8349
0202-03-01_15:41:35.918000      4977.69        2.08222000e+00        8.55739045e-08  20.1595  19.6984
0202-03-01_15:41:36.117000      4977.89        2.13036100e+00        9.22056545e-08  20.1595  19.6984
0202-03-01_15:41:36.312000      4978.08        2.18126800e+00        9.37551245e-08  20.1595  19.6984
0202-03-01_15:41:36.504000      4978.28        2.23091700e+00        8.65035845e-08  20.1595  19.6984
0202-03-01_15:41:36.710000      4978.48        2.27618500e+00        8.28468245e-08  20.1595  19.6984
0202-03-01_15:41:36.906000      4978.68        2.33005600e+00        8.09254745e-08  20.1567  19.6872
0202-03-01_15:41:37.105000      4978.88        2.38028600e+00        9.46228345e-08  20.1567  19.6872
0202-03-01_15:41:37.300000      4979.07        2.42585800e+00        1.02122284e-07  20.1567  19.6872
0202-03-01_15:41:37.496000      4979.27        2.47869000e+00        1.12906634e-07  20.1567  19.6872
0202-03-01_15:41:37.688000      4979.46        2.52846400e+00        1.05035305e-07  20.1567  19.6872
0202-03-01_15:41:37.890000      4979.66        2.57688400e+00        1.09745704e-07  20.1452  19.8288
0202-03-01_15:41:38.082000      4979.86        2.62636300e+00        1.18918594e-07  20.1452  19.8288
0202-03-01_15:41:38.285000      4980.06        2.67746800e+00        1.34227404e-07  20.1452  19.8288
0202-03-01_15:41:38.490000      4980.26        2.72550600e+00        1.68873654e-07  20.1452  19.8288
0202-03-01_15:41:38.684000      4980.46        2.77498700e+00        1.94656904e-07  20.1452  19.8288
0202-03-01_15:41:38.895000      4980.67        2.82645300e+00        2.73804064e-07  20.1552  19.6337
0202-03-01_15:41:39.090000      4980.86        2.87487800e+00        3.55368404e-07  20.1552  19.6337
0202-03-01_15:41:39.285000      4981.06        2.92335600e+00        4.80256054e-07  20.1552  19.6337
0202-03-01_15:41:39.490000      4981.26        2.97513300e+00        7.13668904e-07  20.1552  19.6337
0202-03-01_15:41:39.680000      4981.45        3.02483800e+00        9.67348875e-07  20.1552  19.6337
0202-03-01_15:41:39.880000      4981.65        3.07279200e+00        1.29416404e-06  20.1533  19.6460
0202-03-01_15:41:40.082000      4981.86        3.12170900e+00        2.80322828e-06  20.1533  19.6460
0202-03-01_15:41:40.277000      4982.05        3.17399000e+00        3.00422611e-06  20.1533  19.6460
0202-03-01_15:41:40.470000      4982.24        3.22176700e+00        4.19583400e-06  20.1533  19.6460
0202-03-01_15:41:40.668000      4982.44        3.27183600e+00        6.87028894e-06  20.1533  19.6460
0202-03-01_15:41:40.875000      4982.65        3.32269600e+00        8.29958624e-06  20.1511  19.8472
0202-03-01_15:41:41.074000      4982.85        3.37273200e+00        1.19091800e-05  20.1511  19.8472
0202-03-01_15:41:41.270000      4983.04        3.41905100e+00        1.43728443e-05  20.1511  19.8472
0202-03-01_15:41:41.473000      4983.25        3.47155500e+00        2.03383041e-05  20.1511  19.8472

File: chapter 5/cold_vs_warm/20K/ffj29/Ic/1_anneal/Ic_2024-03-01_15-43-10501042_f29-2400keV-15nA-20k.txt
# Ic = 2.82 A, n = 22.77 , Tavg = 20.15 K, f29-2400keV-15nA-20k
#datetime                        t_s     iHTS_A                vHTS_V                tHTS_K  tTAR_K
0202-03-01_15:42:55.723000      5057.50        4.91210500e-02        2.82001000e-10  20.1504  19.6573
0202-03-01_15:42:55.940000      5057.71        5.09658400e-02        1.00127010e-08  20.1541  19.8506
0202-03-01_15:42:56.137000      5057.91        9.79224700e-02        6.04605100e-09  20.1541  19.8506
0202-03-01_15:42:56.344000      5058.12        1.48021800e-01        1.76980910e-08  20.1541  19.8506
0202-03-01_15:42:56.543000      5058.32        1.96490800e-01        1.88756910e-08  20.1541  19.8506
0202-03-01_15:42:56.740000      5058.51        2.46004600e-01        2.66850410e-08  20.1541  19.8506
0202-03-01_15:42:56.957000      5058.73        2.99343000e-01        2.22225510e-08  20.1583  19.6193
0202-03-01_15:42:57.152000      5058.92        3.43999200e-01        2.96600310e-08  20.1583  19.6193
0202-03-01_15:42:57.344000      5059.12        3.96024200e-01        3.02798210e-08  20.1583  19.6193
0202-03-01_15:42:57.543000      5059.32        4.45728000e-01        3.40616510e-08  20.1583  19.6193
0202-03-01_15:42:57.780000      5059.55        4.91764400e-01        2.95999910e-08  20.1583  19.6193
0202-03-01_15:42:58.010000      5059.78        5.45679500e-01        4.82565010e-08  20.1356  19.8055
0202-03-01_15:42:58.203000      5059.98        5.92640600e-01        4.60252610e-08  20.1356  19.8055
0202-03-01_15:42:58.402000      5060.18        6.43715700e-01        5.58799210e-08  20.1356  19.8055
0202-03-01_15:42:58.613000      5060.39        6.93467000e-01        5.34007610e-08  20.1356  19.8055
0202-03-01_15:42:58.840000      5060.61        7.43372600e-01        5.92267810e-08  20.1356  19.8055
0202-03-01_15:42:59.035000      5060.81        7.92877500e-01        6.23877110e-08  20.1572  19.7391
0202-03-01_15:42:59.246000      5061.02        8.41368700e-01        6.26976110e-08  20.1572  19.7391
0202-03-01_15:42:59.453000      5061.22        8.91803300e-01        6.07142810e-08  20.1572  19.7391
0202-03-01_15:42:59.652000      5061.43        9.41087100e-01        6.24496910e-08  20.1572  19.7391
0202-03-01_15:42:59.860000      5061.63        9.89260700e-01        7.33579910e-08  20.1469  19.6549
0202-03-01_15:43:00.066000      5061.84        1.04002900e+00        7.80064210e-08  20.1469  19.6549
0202-03-01_15:43:00.260000      5062.03        1.08973700e+00        8.60636910e-08  20.1469  19.6549
0202-03-01_15:43:00.453000      5062.23        1.13552800e+00        8.55058810e-08  20.1469  19.6549
0202-03-01_15:43:00.668000      5062.44        1.18912400e+00        8.68694110e-08  20.1469  19.6549
0202-03-01_15:43:00.880000      5062.65        1.23739700e+00        7.43496610e-08  20.1484  19.8453
0202-03-01_15:43:01.080000      5062.85        1.28805600e+00        8.20970310e-08  20.1484  19.8453
0202-03-01_15:43:01.273000      5063.04        1.33757400e+00        8.19730710e-08  20.1484  19.8453
0202-03-01_15:43:01.480000      5063.25        1.38541500e+00        7.75105910e-08  20.1484  19.8453
0202-03-01_15:43:01.676000      5063.45        1.43607600e+00        7.79444410e-08  20.1484  19.8453
0202-03-01_15:43:01.887000      5063.66        1.48672200e+00        7.32960110e-08  20.1546  19.6177
0202-03-01_15:43:02.082000      5063.86        1.53453700e+00        9.03402410e-08  20.1546  19.6177
0202-03-01_15:43:02.277000      5064.05        1.58378000e+00        1.00504791e-07  20.1546  19.6177
0202-03-01_15:43:02.470000      5064.24        1.63558900e+00        1.09553731e-07  20.1546  19.6177
0202-03-01_15:43:02.680000      5064.45        1.68592900e+00        1.09553731e-07  20.1546  19.6177
0202-03-01_15:43:02.883000      5064.66        1.73077000e+00        1.10545391e-07  20.1319  19.8064
0202-03-01_15:43:03.094000      5064.86        1.78449500e+00        1.08500081e-07  20.1319  19.8064
0202-03-01_15:43:03.285000      5065.06        1.83383300e+00        1.01062601e-07  20.1319  19.8064
0202-03-01_15:43:03.480000      5065.25        1.87958500e+00        8.66836810e-08  20.1319  19.8064
0202-03-01_15:43:03.670000      5065.44        1.93300800e+00        9.28817910e-08  20.1319  19.8064
0202-03-01_15:43:03.890000      5065.66        1.98291900e+00        9.75924710e-08  20.1582  19.7404
0202-03-01_15:43:04.082000      5065.86        2.03139300e+00        1.03666411e-07  20.1582  19.7404
0202-03-01_15:43:04.293000      5066.07        2.08187900e+00        1.00381521e-07  20.1582  19.7404
0202-03-01_15:43:04.484000      5066.26        2.12729200e+00        9.10846710e-08  20.1582  19.7404
0202-03-01_15:43:04.688000      5066.46        2.18120500e+00        1.09182541e-07  20.1582  19.7404
0202-03-01_15:43:04.902000      5066.68        2.23101600e+00        1.19347101e-07  20.1383  19.8374
0202-03-01_15:43:05.098000      5066.87        2.27906600e+00        1.27094471e-07  20.1383  19.8374
0202-03-01_15:43:05.290000      5067.06        2.32995900e+00        1.17549711e-07  20.1383  19.8374
0202-03-01_15:43:05.484000      5067.26        2.37815300e+00        1.23685631e-07  20.1383  19.8374
0202-03-01_15:43:05.676000      5067.45        2.42648300e+00        1.30689251e-07  20.1383  19.8374
0202-03-01_15:43:05.895000      5067.67        2.47938200e+00        1.41101731e-07  20.1594  19.6884
0202-03-01_15:43:06.110000      5067.88        2.52822100e+00        1.37073091e-07  20.1594  19.6884
0202-03-01_15:43:06.300000      5068.07        2.57797800e+00        1.40605891e-07  20.1594  19.6884
0202-03-01_15:43:06.510000      5068.28        2.62782000e+00        1.43023081e-07  20.1594  19.6884
0202-03-01_15:43:06.703000      5068.48        2.67377500e+00        1.78475061e-07  20.1594  19.6884
0202-03-01_15:43:06.902000      5068.68        2.72698100e+00        2.04630201e-07  20.1444  19.6946
0202-03-01_15:43:07.113000      5068.88        2.77686900e+00        2.56692571e-07  20.1444  19.6946
0202-03-01_15:43:07.305000      5069.08        2.82436700e+00        3.14890851e-07  20.1444  19.6946
0202-03-01_15:43:07.496000      5069.27        2.87598000e+00        4.11578091e-07  20.1444  19.6946
0202-03-01_15:43:07.703000      5069.48        2.92594200e+00        5.99870301e-07  20.1444  19.6946
0202-03-01_15:43:07.910000      5069.68        2.97375900e+00        7.80539101e-07  20.1536  19.8271
0202-03-01_15:43:08.117000      5069.89        3.02491900e+00        1.01655514e-06  20.1536  19.8271
0202-03-01_15:43:08.312000      5070.08        3.07470600e+00        1.48282317e-06  20.1536  19.8271
0202-03-01_15:43:08.504000      5070.28        3.11978000e+00        2.87276428e-06  20.1536  19.8271
0202-03-01_15:43:08.707000      5070.48        3.17352800e+00        3.04370236e-06  20.1536  19.8271
0202-03-01_15:43:08.910000      5070.68        3.22385700e+00        5.51554887e-06  20.1706  19.6322
0202-03-01_15:43:09.117000      5070.89        3.27168600e+00        7.13877897e-06  20.1706  19.6322
0202-03-01_15:43:09.330000      5071.10        3.32274500e+00        9.62165197e-06  20.1706  19.6322
0202-03-01_15:43:09.530000      5071.30        3.37294300e+00        1.21602489e-05  20.1706  19.6322
0202-03-01_15:43:09.727000      5071.50        3.41961600e+00        1.52406659e-05  20.1706  19.6322
0202-03-01_15:43:09.934000      5071.70        3.47174300e+00        1.94199081e-05  20.1541  19.6511
0202-03-01_15:43:10.133000      5071.90        3.52205700e+00        2.48604222e-05  20.1541  19.6511

File: chapter 5/cold_vs_warm/20K/ffj29/Ic/1_anneal/Ic_2024-03-01_15-46-47995244_f29-2400keV-0nA-20k.txt
# Ic = 4.32 A, n = 26.12 , Tavg = 20.00 K, f29-2400keV-0nA-20k
#datetime                        t_s     iHTS_A                vHTS_V                tHTS_K  tTAR_K
0202-03-01_15:46:26.270000      5268.04        5.74846500e-02        1.69822650e-09  20.0045  19.8372
0202-03-01_15:46:26.477000      5268.25        4.97908900e-02        4.85914650e-09  20.0045  19.8372
0202-03-01_15:46:26.668000      5268.44        9.87273300e-02        1.08711065e-08  20.0045  19.8372
0202-03-01_15:46:26.870000      5268.64        1.45025000e-01        1.35981865e-08  20.0094  19.6198
0202-03-01_15:46:27.074000      5268.85        1.97818700e-01        2.71715765e-08  20.0094  19.6198
0202-03-01_15:46:27.266000      5269.04        2.47555500e-01        2.23991965e-08  20.0094  19.6198
0202-03-01_15:46:27.460000      5269.23        2.92395700e-01        1.21106865e-08  20.0094  19.6198
0202-03-01_15:46:27.664000      5269.44        3.46453900e-01        5.04508650e-09  20.0094  19.6198
0202-03-01_15:46:27.870000      5269.64        3.96307500e-01        6.16070650e-09  19.9732  19.8323
0202-03-01_15:46:28.086000      5269.86        4.44758700e-01        9.07371650e-09  19.9732  19.8323
0202-03-01_15:46:28.280000      5270.05        4.95032300e-01        9.56954650e-09  19.9732  19.8323
0202-03-01_15:46:28.473000      5270.24        5.44641100e-01        2.41346065e-08  19.9732  19.8323
0202-03-01_15:46:28.676000      5270.45        5.89516900e-01        2.09737665e-08  19.9732  19.8323
0202-03-01_15:46:28.887000      5270.66        6.44599600e-01        1.93007065e-08  20.0071  19.6970
0202-03-01_15:46:29.094000      5270.87        6.92562500e-01        3.06258650e-09  20.0071  19.6970
0202-03-01_15:46:29.285000      5271.06        7.40673700e-01        1.63261865e-08  20.0071  19.6970
0202-03-01_15:46:29.477000      5271.25        7.92251900e-01        6.09965650e-09  20.0071  19.6970
0202-03-01_15:46:29.680000      5271.45        8.41694500e-01        1.36610865e-08  20.0071  19.6970
0202-03-01_15:46:29.883000      5271.66        8.88429900e-01        9.50849650e-09  19.9852  19.6961
0202-03-01_15:46:30.080000      5271.85        9.40815500e-01        1.00043265e-08  19.9852  19.6961
0202-03-01_15:46:30.285000      5272.06        9.90679500e-01        1.26074465e-08  19.9852  19.6961
0202-03-01_15:46:30.480000      5272.25        1.03804500e+00        8.39287650e-09  19.9852  19.6961
0202-03-01_15:46:30.670000      5272.45        1.08683300e+00        2.06027265e-08  19.9852  19.6961
0202-03-01_15:46:30.883000      5272.66        1.13935400e+00        2.54990665e-08  19.9922  19.8324
0202-03-01_15:46:31.100000      5272.87        1.18756100e+00        3.39282065e-08  19.9922  19.8324
0202-03-01_15:46:31.305000      5273.08        1.23950300e+00        3.18209265e-08  19.9922  19.8324
0202-03-01_15:46:31.510000      5273.28        1.28631700e+00        2.15324165e-08  19.9922  19.8324
0202-03-01_15:46:31.703000      5273.48        1.33782100e+00        1.77516965e-08  19.9922  19.8324
0202-03-01_15:46:31.902000      5273.68        1.38759900e+00        5.35590650e-09  20.0093  19.6163
0202-03-01_15:46:32.098000      5273.87        1.43527400e+00        1.22975465e-08  20.0093  19.6163
0202-03-01_15:46:32.290000      5274.06        1.48433800e+00        1.48386865e-08  20.0093  19.6163
0202-03-01_15:46:32.484000      5274.26        1.53586600e+00        2.02308565e-08  20.0093  19.6163
0202-03-01_15:46:32.688000      5274.46        1.58567500e+00        2.08506465e-08  20.0093  19.6163
0202-03-01_15:46:32.895000      5274.67        1.63383500e+00        1.42808765e-08  19.9948  19.8336
0202-03-01_15:46:33.100000      5274.87        1.68335000e+00        1.60782665e-08  19.9948  19.8336
0202-03-01_15:46:33.293000      5275.07        1.73468700e+00        1.37230665e-08  19.9948  19.8336
0202-03-01_15:46:33.484000      5275.26        1.77979200e+00        1.58923265e-08  19.9948  19.8336
0202-03-01_15:46:33.680000      5275.45        1.83360100e+00        1.36610865e-08  19.9948  19.8336
0202-03-01_15:46:33.887000      5275.66        1.88351000e+00        2.46933465e-08  20.0098  19.6913
0202-03-01_15:46:34.100000      5275.87        1.93089700e+00        2.66766665e-08  20.0098  19.6913
0202-03-01_15:46:34.312000      5276.08        1.98267500e+00        2.85980165e-08  20.0098  19.6913
0202-03-01_15:46:34.523000      5276.29        2.03239400e+00        1.09959865e-08  20.0098  19.6913
0202-03-01_15:46:34.715000      5276.49        2.07990600e+00        1.73804865e-08  20.0098  19.6913
0202-03-01_15:46:34.914000      5276.69        2.13187900e+00        1.09353465e-08  19.9877  19.8589
0202-03-01_15:46:35.120000      5276.89        2.18014400e+00        6.65967650e-09  19.9877  19.8589
0202-03-01_15:46:35.312000      5277.09        2.22898100e+00       -7.78143350e-09  19.9877  19.8589
0202-03-01_15:46:35.508000      5277.28        2.28029000e+00       -4.37258350e-09  19.9877  19.8589
0202-03-01_15:46:35.710000      5277.48        2.32815700e+00       -5.67414350e-09  19.9877  19.8589
0202-03-01_15:46:35.914000      5277.69        2.37827600e+00       -5.42622350e-09  19.9969  19.6429
0202-03-01_15:46:36.120000      5277.90        2.42938700e+00       -8.89705350e-09  19.9969  19.6429
0202-03-01_15:46:36.324000      5278.10        2.47715700e+00        1.76333650e-09  19.9969  19.6429
0202-03-01_15:46:36.530000      5278.30        2.52669300e+00        4.92426650e-09  19.9969  19.6429
0202-03-01_15:46:36.730000      5278.50        2.57809000e+00       -5.30227350e-09  19.9969  19.6429
0202-03-01_15:46:36.930000      5278.70        2.62644000e+00       -9.39288350e-09  19.9947  19.6172
0202-03-01_15:46:37.133000      5278.91        2.67483300e+00       -2.82311350e-09  19.9947  19.6172
0202-03-01_15:46:37.344000      5279.12        2.72729000e+00       -5.86008350e-09  19.9947  19.6172
0202-03-01_15:46:37.543000      5279.32        2.77256800e+00        1.26750650e-09  19.9947  19.6172
0202-03-01_15:46:37.742000      5279.52        2.82637900e+00        8.08519650e-09  19.9947  19.6172
0202-03-01_15:46:37.957000      5279.73        2.87758000e+00        9.07685650e-09  19.9798  19.8357
0202-03-01_15:46:38.152000      5279.92        2.92388900e+00        1.33534065e-08  19.9798  19.8357
0202-03-01_15:46:38.360000      5280.13        2.97508900e+00        8.45706650e-09  19.9798  19.8357
0202-03-01_15:46:38.560000      5280.33        3.02346400e+00        2.13520650e-09  19.9798  19.8357
0202-03-01_15:46:38.777000      5280.55        3.07287900e+00       -1.34834935e-08  19.9798  19.8357
0202-03-01_15:46:39.010000      5280.78        3.12605100e+00       -2.63717350e-09  20.0090  19.6905
0202-03-01_15:46:39.210000      5280.98        3.17240800e+00        1.11841465e-08  20.0090  19.6905
0202-03-01_15:46:39.406000      5281.18        3.22372500e+00        1.80018365e-08  20.0090  19.6905
0202-03-01_15:46:39.613000      5281.39        3.27136600e+00        2.17205765e-08  20.0090  19.6905
0202-03-01_15:46:39.836000      5281.61        3.32173700e+00        2.38278665e-08  20.0090  19.6905
0202-03-01_15:46:40.047000      5281.82        3.37153900e+00        3.41783565e-08  19.9817  19.7020
0202-03-01_15:46:40.242000      5282.01        3.42086400e+00        2.82283665e-08  19.9817  19.7020
0202-03-01_15:46:40.445000      5282.22        3.47146000e+00        2.50054665e-08  19.9817  19.7020
0202-03-01_15:46:40.650000      5282.42        3.51968700e+00        1.41593665e-08  19.9817  19.7020
0202-03-01_15:46:40.855000      5282.63        3.56946200e+00        2.13492765e-08  19.9996  19.8257
0202-03-01_15:46:41.060000      5282.83        3.62051600e+00        2.33950465e-08  19.9996  19.8257
0202-03-01_15:46:41.250000      5283.02        3.66815300e+00        2.74237965e-08  19.9996  19.8257
0202-03-01_15:46:41.445000      5283.22        3.71983000e+00        1.53378865e-08  19.9996  19.8257
0202-03-01_15:46:41.652000      5283.43        3.76983400e+00        1.60816365e-08  19.9996  19.8257
0202-03-01_15:46:41.863000      5283.64        3.81565000e+00        1.27347665e-08  20.0062  19.6152
0202-03-01_15:46:42.074000      5283.84        3.86912300e+00        2.44487965e-08  20.0062  19.6152
0202-03-01_15:46:42.266000      5284.04        3.91866200e+00        3.03368065e-08  20.0062  19.6152
0202-03-01_15:46:42.457000      5284.23        3.96342200e+00        4.13070965e-08  20.0062  19.6152
0202-03-01_15:46:42.652000      5284.42        4.01796300e+00        4.46539665e-08  20.0062  19.6152
0202-03-01_15:46:42.870000      5284.64        4.06779700e+00        6.48591265e-08  19.9817  19.8372
0202-03-01_15:46:43.080000      5284.85        4.11605800e+00        7.03752565e-08  19.9817  19.8372
0202-03-01_15:46:43.270000      5285.04        4.16669600e+00        9.33074965e-08  19.9817  19.8372
0202-03-01_15:46:43.480000      5285.25        4.21646800e+00        1.22871486e-07  19.9817  19.8372
0202-03-01_15:46:43.680000      5285.45        4.26512700e+00        1.64087537e-07  19.9817  19.8372
0202-03-01_15:46:43.895000      5285.67        4.31600900e+00        1.98423917e-07  20.0115  19.6858
0202-03-01_15:46:44.090000      5285.86        4.36429700e+00        2.73170617e-07  20.0115  19.6858
0202-03-01_15:46:44.293000      5286.07        4.41321700e+00        3.39798067e-07  20.0115  19.6858
0202-03-01_15:46:44.496000      5286.27        4.46463400e+00        4.81234187e-07  20.0115  19.6858
0202-03-01_15:46:44.700000      5286.47        4.51457000e+00        6.17030226e-07  20.0115  19.6858
0202-03-01_15:46:44.910000      5286.68        4.56241200e+00        8.49327597e-07  19.9813  19.7050
0202-03-01_15:46:45.130000      5286.90        4.61503800e+00        1.05931252e-06  19.9813  19.7050
0202-03-01_15:46:45.332000      5287.10        4.66219000e+00        1.41110545e-06  19.9813  19.7050
0202-03-01_15:46:45.530000      5287.31        4.71145000e+00        1.75037861e-06  19.9813  19.7050
0202-03-01_15:46:45.734000      5287.51        4.76297200e+00        3.34571860e-06  19.9813  19.7050
0202-03-01_15:46:45.934000      5287.70        4.81124400e+00        3.44203400e-06  19.9996  19.8258
0202-03-01_15:46:46.137000      5287.91        4.85925800e+00        4.97806006e-06  19.9996  19.8258
0202-03-01_15:46:46.330000      5288.10        4.91167800e+00        6.58412240e-06  19.9996  19.8258
0202-03-01_15:46:46.547000      5288.32        4.95986300e+00        7.75552590e-06  19.9996  19.8258
0202-03-01_15:46:46.812000      5288.58        5.01115400e+00        9.29545390e-06  19.9996  19.8258
0202-03-01_15:46:47.020000      5288.79        5.06204300e+00        1.27175627e-05  20.0048  19.6137
0202-03-01_15:46:47.230000      5289.00        5.11097700e+00        1.51200548e-05  20.0048  19.6137
0202-03-01_15:46:47.430000      5289.20        5.15741200e+00        1.83198449e-05  20.0048  19.6137
0202-03-01_15:46:47.620000      5289.39        5.20978800e+00        2.31504883e-05  20.0048  19.6137

File: chapter 5/cold_vs_warm/20K/ffj29/Ic/1_anneal/Ic_2024-03-01_15-48-32060131_f29-2400keV-15nA-20k.txt
# Ic = 2.85 A, n = 23.45 , Tavg = 20.15 K, f29-2400keV-15nA-20k
#datetime                        t_s     iHTS_A                vHTS_V                tHTS_K  tTAR_K
0202-03-01_15:48:17.426000      5379.20        5.90024200e-02       -3.04440750e-08  20.1429  19.6147
0202-03-01_15:48:17.633000      5379.40        5.01955600e-02       -2.84607450e-08  20.1429  19.6147
0202-03-01_15:48:17.840000      5379.61        9.91542100e-02       -1.10446550e-08  20.1429  19.6147
0202-03-01_15:48:18.047000      5379.82        1.47038300e-01       -7.32591500e-09  20.1310  19.8438
0202-03-01_15:48:18.242000      5380.01        1.98116300e-01       -8.62747500e-09  20.1310  19.8438
0202-03-01_15:48:18.434000      5380.21        2.45700700e-01       -1.68086950e-08  20.1310  19.8438
0202-03-01_15:48:18.625000      5380.40        2.94733500e-01       -1.74284850e-08  20.1310  19.8438
0202-03-01_15:48:18.840000      5380.61        3.47313500e-01       -1.03009050e-08  20.1602  19.6666
0202-03-01_15:48:19.047000      5380.82        3.94423700e-01       -2.67749500e-09  20.1602  19.6666
0202-03-01_15:48:19.246000      5381.02        4.45144000e-01        5.87560500e-09  20.1602  19.6666
0202-03-01_15:48:19.440000      5381.21        4.95491800e-01        3.45842500e-09  20.1602  19.6666
0202-03-01_15:48:19.650000      5381.42        5.42662000e-01        7.98289500e-09  20.1602  19.6666
0202-03-01_15:48:19.855000      5381.63        5.93603500e-01       -3.54519500e-09  20.1375  19.7226
0202-03-01_15:48:20.062000      5381.84        6.43841400e-01        2.34280500e-09  20.1375  19.7226
0202-03-01_15:48:20.258000      5382.03        6.90842500e-01       -1.23950000e-11  20.1375  19.7226
0202-03-01_15:48:20.450000      5382.22        7.40746500e-01        1.84699500e-09  20.1375  19.7226
0202-03-01_15:48:20.640000      5382.41        7.91895500e-01       -2.55348500e-09  20.1375  19.7226
0202-03-01_15:48:20.848000      5382.62        8.38316300e-01        1.84706500e-09  20.1595  19.8123
0202-03-01_15:48:21.047000      5382.82        8.91684300e-01        2.77676500e-09  20.1595  19.8123
0202-03-01_15:48:21.258000      5383.03        9.40694900e-01        8.85070500e-09  20.1595  19.8123
0202-03-01_15:48:21.465000      5383.24        9.89016900e-01        1.12059050e-08  20.1595  19.8123
0202-03-01_15:48:21.668000      5383.44        1.03713400e+00        3.00475150e-08  20.1595  19.8123
0202-03-01_15:48:21.875000      5383.65        1.08863900e+00        2.49652350e-08  20.1502  19.6166
0202-03-01_15:48:22.080000      5383.85        1.13867600e+00        2.26100350e-08  20.1502  19.6166
0202-03-01_15:48:22.270000      5384.04        1.18899200e+00        9.53246500e-09  20.1502  19.6166
0202-03-01_15:48:22.473000      5384.24        1.23783200e+00        1.56064050e-08  20.1502  19.6166
0202-03-01_15:48:22.670000      5384.44        1.28656200e+00        1.57923450e-08  20.1502  19.6166
0202-03-01_15:48:22.875000      5384.65        1.33774100e+00        1.83334850e-08  20.1356  19.8425
0202-03-01_15:48:23.086000      5384.86        1.38596200e+00        1.27553750e-08  20.1356  19.8425
0202-03-01_15:48:23.290000      5385.06        1.43619400e+00        4.45019500e-09  20.1356  19.8425
0202-03-01_15:48:23.496000      5385.27        1.48707900e+00        9.84236500e-09  20.1356  19.8425
0202-03-01_15:48:23.690000      5385.46        1.53267200e+00        5.68977500e-09  20.1356  19.8425
0202-03-01_15:48:23.900000      5385.67        1.58575900e+00        1.80235950e-08  20.1699  19.6678
0202-03-01_15:48:24.100000      5385.88        1.63633200e+00        1.08960050e-08  20.1699  19.6678
0202-03-01_15:48:24.305000      5386.08        1.68170200e+00        1.96970250e-08  20.1699  19.6678
0202-03-01_15:48:24.500000      5386.27        1.73429500e+00        1.21975650e-08  20.1699  19.6678
0202-03-01_15:48:24.690000      5386.46        1.78401100e+00        9.65642500e-09  20.1699  19.6678
0202-03-01_15:48:24.900000      5386.67        1.83194300e+00        7.23924500e-09  20.1362  19.7227
0202-03-01_15:48:25.100000      5386.87        1.88356800e+00        1.65980750e-08  20.1362  19.7227
0202-03-01_15:48:25.305000      5387.08        1.93313400e+00        1.51725550e-08  20.1362  19.7227
0202-03-01_15:48:25.504000      5387.28        1.98111700e+00        2.77542950e-08  20.1362  19.7227
0202-03-01_15:48:25.695000      5387.47        2.03056700e+00        1.89532750e-08  20.1362  19.7227
0202-03-01_15:48:25.914000      5387.69        2.08218600e+00        2.37876350e-08  20.1511  19.8136
0202-03-01_15:48:26.110000      5387.88        2.12710300e+00        1.77136950e-08  20.1511  19.8136
0202-03-01_15:48:26.316000      5388.09        2.18091300e+00        1.46767250e-08  20.1511  19.8136
0202-03-01_15:48:26.508000      5388.28        2.23061000e+00        2.70721250e-08  20.1511  19.8136
0202-03-01_15:48:26.700000      5388.47        2.27595700e+00        2.29812150e-08  20.1511  19.8136
0202-03-01_15:48:26.906000      5388.68        2.33013900e+00        3.33314150e-08  20.1449  19.6148
0202-03-01_15:48:27.105000      5388.88        2.38026900e+00        2.64517450e-08  20.1449  19.6148
0202-03-01_15:48:27.300000      5389.07        2.42576700e+00        2.93647550e-08  20.1449  19.6148
0202-03-01_15:48:27.492000      5389.26        2.47891900e+00        3.42610950e-08  20.1449  19.6148
0202-03-01_15:48:27.688000      5389.46        2.52857600e+00        3.90954550e-08  20.1449  19.6148
0202-03-01_15:48:27.895000      5389.67        2.57466500e+00        4.13266950e-08  20.1390  19.8407
0202-03-01_15:48:28.110000      5389.88        2.62803300e+00        4.57272050e-08  20.1390  19.8407
0202-03-01_15:48:28.300000      5390.07        2.67765600e+00        6.54984950e-08  20.1390  19.8407
0202-03-01_15:48:28.492000      5390.26        2.72557400e+00        9.95249550e-08  20.1390  19.8407
0202-03-01_15:48:28.684000      5390.46        2.77388700e+00        1.40678995e-07  20.1390  19.8407
0202-03-01_15:48:28.900000      5390.67        2.82668400e+00        2.11830845e-07  20.1626  19.6715
0202-03-01_15:48:29.105000      5390.88        2.87457700e+00        2.55959875e-07  20.1626  19.6715
0202-03-01_15:48:29.300000      5391.07        2.92386400e+00        3.88099045e-07  20.1626  19.6715
0202-03-01_15:48:29.492000      5391.26        2.97508600e+00        5.66412545e-07  20.1626  19.6715
0202-03-01_15:48:29.684000      5391.46        3.02465900e+00        8.01808675e-07  20.1626  19.6715
0202-03-01_15:48:29.883000      5391.66        3.07295400e+00        1.22109641e-06  20.1405  19.7197
0202-03-01_15:48:30.080000      5391.85        3.12208000e+00        1.64633412e-06  20.1405  19.7197
0202-03-01_15:48:30.270000      5392.04        3.17333800e+00        2.80156015e-06  20.1405  19.7197
0202-03-01_15:48:30.477000      5392.25        3.22322700e+00        4.12803408e-06  20.1405  19.7197
0202-03-01_15:48:30.670000      5392.44        3.27205600e+00        5.73279356e-06  20.1405  19.7197
0202-03-01_15:48:30.883000      5392.66        3.32264900e+00        8.00097596e-06  20.1542  19.8147
0202-03-01_15:48:31.086000      5392.86        3.37111400e+00        1.07925087e-05  20.1542  19.8147
0202-03-01_15:48:31.290000      5393.06        3.42041400e+00        1.47659803e-05  20.1542  19.8147
0202-03-01_15:48:31.484000      5393.26        3.47154400e+00        1.82442399e-05  20.1542  19.8147
0202-03-01_15:48:31.688000      5393.46        3.52134400e+00        2.21916802e-05  20.1542  19.8147

File: chapter 5/cold_vs_warm/20K/ffj29/Ic/1_anneal/Ic_2024-03-01_15-51-06289771_f29-2400keV-0nA-20k.txt
# Ic = 4.32 A, n = 26.45 , Tavg = 20.01 K, f29-2400keV-0nA-20k
#datetime                        t_s     iHTS_A                vHTS_V                tHTS_K  tTAR_K
0202-03-01_15:50:44.690000      5526.46        2.15972000e-02       -3.47113175e-08  20.0045  19.6378
0202-03-01_15:50:44.918000      5526.69        5.02514500e-02       -3.56410075e-08  19.9937  19.7957
0202-03-01_15:50:45.125000      5526.90        9.74425800e-02       -3.04967475e-08  19.9937  19.7957
0202-03-01_15:50:45.332000      5527.10        1.47159700e-01       -3.22941375e-08  19.9937  19.7957
0202-03-01_15:50:45.535000      5527.31        1.97948400e-01       -4.14670275e-08  19.9937  19.7957
0202-03-01_15:50:45.740000      5527.51        2.46157700e-01       -5.72716675e-08  19.9937  19.7957
0202-03-01_15:50:45.950000      5527.72        2.97593400e-01       -4.97102375e-08  20.0117  19.7525
0202-03-01_15:50:46.140000      5527.91        3.46629600e-01       -4.32024375e-08  20.0117  19.7525
0202-03-01_15:50:46.340000      5528.11        3.95263400e-01       -3.70045475e-08  20.0117  19.7525
0202-03-01_15:50:46.535000      5528.31        4.43628500e-01       -4.17149475e-08  20.0117  19.7525
0202-03-01_15:50:46.750000      5528.52        4.94896500e-01       -3.73144375e-08  20.0117  19.7525
0202-03-01_15:50:46.970000      5528.74        5.44901600e-01       -3.81215175e-08  19.9999  19.6474
0202-03-01_15:50:47.164000      5528.94        5.92463700e-01       -4.10355475e-08  19.9999  19.6474
0202-03-01_15:50:47.360000      5529.13        6.43620500e-01       -4.49412275e-08  19.9999  19.6474
0202-03-01_15:50:47.562000      5529.34        6.91255900e-01       -4.86599675e-08  19.9999  19.6474
0202-03-01_15:50:47.760000      5529.54        7.41137800e-01       -3.84954275e-08  19.9999  19.6474
0202-03-01_15:50:47.992000      5529.77        7.93646600e-01       -3.37850275e-08  19.9961  19.8538
0202-03-01_15:50:48.195000      5529.97        8.39914600e-01       -3.27313875e-08  19.9961  19.8538
0202-03-01_15:50:48.400000      5530.17        8.91789600e-01       -3.53964775e-08  19.9961  19.8538
0202-03-01_15:50:48.594000      5530.36        9.39142500e-01       -3.86813575e-08  19.9961  19.8538
0202-03-01_15:50:48.824000      5530.60        9.89345000e-01       -5.49198375e-08  19.9961  19.8538
0202-03-01_15:50:49.030000      5530.80        1.04058100e+00       -5.51057775e-08  20.0064  19.6262
0202-03-01_15:50:49.234000      5531.01        1.08817400e+00       -5.78948275e-08  20.0064  19.6262
0202-03-01_15:50:49.434000      5531.21        1.13685400e+00       -5.54156675e-08  20.0064  19.6262
0202-03-01_15:50:49.633000      5531.40        1.18910400e+00       -5.76469075e-08  20.0064  19.6262
0202-03-01_15:50:49.850000      5531.62        1.23797100e+00       -6.00021075e-08  20.0064  19.6262
0202-03-01_15:50:50.047000      5531.82        1.28850200e+00       -5.52917075e-08  19.9803  19.7945
0202-03-01_15:50:50.240000      5532.01        1.33752600e+00       -6.37828175e-08  19.9803  19.7945
0202-03-01_15:50:50.440000      5532.21        1.38270700e+00       -6.02500275e-08  19.9803  19.7945
0202-03-01_15:50:50.637000      5532.41        1.43665000e+00       -5.81427375e-08  19.9803  19.7945
0202-03-01_15:50:50.850000      5532.62        1.48780600e+00       -6.25432475e-08  20.0098  19.7471
0202-03-01_15:50:51.055000      5532.83        1.53506000e+00       -6.55182275e-08  20.0098  19.7471
0202-03-01_15:50:51.246000      5533.02        1.58194700e+00       -6.99807175e-08  20.0098  19.7471
0202-03-01_15:50:51.453000      5533.23        1.63343000e+00       -6.86171775e-08  20.0098  19.7471
0202-03-01_15:50:51.652000      5533.42        1.68414100e+00       -7.27697675e-08  20.0098  19.7471
0202-03-01_15:50:51.848000      5533.62        1.73478900e+00       -7.10343575e-08  19.9852  19.6447
0202-03-01_15:50:52.055000      5533.83        1.78211800e+00       -6.59520875e-08  19.9852  19.6447
0202-03-01_15:50:52.254000      5534.03        1.83241800e+00       -5.95062775e-08  19.9852  19.6447
0202-03-01_15:50:52.465000      5534.24        1.88341700e+00       -5.78948275e-08  19.9852  19.6447
0202-03-01_15:50:52.656000      5534.43        1.92960900e+00       -5.43620275e-08  19.9852  19.6447
0202-03-01_15:50:52.860000      5534.63        1.98308300e+00       -6.19849375e-08  19.9847  19.8494
0202-03-01_15:50:53.070000      5534.84        2.03301400e+00       -5.73977475e-08  19.9847  19.8494
0202-03-01_15:50:53.266000      5535.04        2.07683700e+00       -4.65504375e-08  19.9847  19.8494
0202-03-01_15:50:53.457000      5535.23        2.13125600e+00       -3.45882575e-08  19.9847  19.8494
0202-03-01_15:50:53.650000      5535.42        2.18128900e+00       -2.63450575e-08  19.9847  19.8494
0202-03-01_15:50:53.863000      5535.63        2.22733600e+00       -3.22330575e-08  20.0049  19.6226
0202-03-01_15:50:54.060000      5535.83        2.28116100e+00       -3.97944875e-08  20.0049  19.6226
0202-03-01_15:50:54.250000      5536.02        2.32680000e+00       -4.56824875e-08  20.0049  19.6226
0202-03-01_15:50:54.460000      5536.23        2.37858400e+00       -3.50221075e-08  20.0049  19.6226
0202-03-01_15:50:54.660000      5536.43        2.42903900e+00       -3.73773075e-08  20.0049  19.6226
0202-03-01_15:50:54.867000      5536.64        2.47914700e+00       -3.97325075e-08  19.9764  19.7944
0202-03-01_15:50:55.066000      5536.84        2.52589400e+00       -5.17564275e-08  19.9764  19.7944
0202-03-01_15:50:55.258000      5537.03        2.57817000e+00       -5.42355875e-08  19.9764  19.7944
0202-03-01_15:50:55.450000      5537.22        2.62781700e+00       -5.81402575e-08  19.9764  19.7944
0202-03-01_15:50:55.652000      5537.42        2.67488600e+00       -5.58470375e-08  19.9764  19.7944
0202-03-01_15:50:55.860000      5537.63        2.72745100e+00       -4.69220675e-08  20.0059  19.7432
0202-03-01_15:50:56.055000      5537.83        2.77749200e+00       -3.66335575e-08  20.0059  19.7432
0202-03-01_15:50:56.260000      5538.03        2.82167500e+00       -3.01257675e-08  20.0059  19.7432
0202-03-01_15:50:56.460000      5538.23        2.87595700e+00       -3.22330575e-08  20.0059  19.7432
0202-03-01_15:50:56.652000      5538.42        2.92593400e+00       -4.00423975e-08  20.0059  19.7432
0202-03-01_15:50:56.863000      5538.64        2.97072200e+00       -3.84309475e-08  19.9874  19.6454
0202-03-01_15:50:57.055000      5538.83        3.02498500e+00       -4.08481275e-08  19.9874  19.6454
0202-03-01_15:50:57.250000      5539.02        3.07465200e+00       -3.99804275e-08  19.9874  19.6454
0202-03-01_15:50:57.457000      5539.23        3.12267900e+00       -4.46908275e-08  19.9874  19.6454
0202-03-01_15:50:57.652000      5539.43        3.17291200e+00       -5.54131875e-08  19.9874  19.6454
0202-03-01_15:50:57.863000      5539.64        3.22347300e+00       -5.94418175e-08  19.9853  19.8494
0202-03-01_15:50:58.062000      5539.83        3.27057300e+00       -6.80568875e-08  19.9853  19.8494
0202-03-01_15:50:58.266000      5540.04        3.32292900e+00       -5.80782775e-08  19.9853  19.8494
0202-03-01_15:50:58.470000      5540.24        3.37274600e+00       -5.73345275e-08  19.9853  19.8494
0202-03-01_15:50:58.676000      5540.45        3.41998200e+00       -4.90913275e-08  19.9853  19.8494
0202-03-01_15:50:58.887000      5540.66        3.47239400e+00       -5.72735475e-08  19.9948  19.6248
0202-03-01_15:50:59.082000      5540.85        3.51996400e+00       -5.75224575e-08  19.9948  19.6248
0202-03-01_15:50:59.285000      5541.06        3.56882300e+00       -5.10779875e-08  19.9948  19.6248
0202-03-01_15:50:59.480000      5541.25        3.62073300e+00       -5.03962175e-08  19.9948  19.6248
0202-03-01_15:50:59.676000      5541.45        3.67084700e+00       -4.64295675e-08  19.9948  19.6248
0202-03-01_15:50:59.883000      5541.65        3.71598600e+00       -4.66774875e-08  19.9884  19.7995
0202-03-01_15:51:00.074000      5541.85        3.76946100e+00       -3.49014875e-08  19.9884  19.7995
0202-03-01_15:51:00.270000      5542.04        3.81915600e+00       -3.24843175e-08  19.9884  19.7995
0202-03-01_15:51:00.477000      5542.25        3.86421300e+00       -3.41577475e-08  19.9884  19.7995
0202-03-01_15:51:00.670000      5542.44        3.91893800e+00       -4.20290675e-08  19.9884  19.7995
0202-03-01_15:51:00.875000      5542.65        3.96833800e+00       -4.01077175e-08  20.0071  19.7406
0202-03-01_15:51:01.074000      5542.85        4.01587900e+00       -3.16785875e-08  20.0071  19.7406
0202-03-01_15:51:01.266000      5543.04        4.06727500e+00       -1.75473975e-08  20.0071  19.7406
0202-03-01_15:51:01.470000      5543.24        4.11722600e+00       -7.87868750e-09  20.0071  19.7406
0202-03-01_15:51:01.668000      5543.44        4.16428800e+00        9.16551250e-09  20.0071  19.7406
0202-03-01_15:51:01.875000      5543.65        4.21667700e+00        3.55685225e-08  19.9813  19.6454
0202-03-01_15:51:02.074000      5543.85        4.26610900e+00        8.01933325e-08  19.9813  19.6454
0202-03-01_15:51:02.277000      5544.05        4.31233900e+00        1.25128033e-07  19.9813  19.6454
0202-03-01_15:51:02.480000      5544.25        4.36535400e+00        2.11464643e-07  19.9813  19.6454
0202-03-01_15:51:02.676000      5544.45        4.41520100e+00        2.88194523e-07  19.9813  19.6454
0202-03-01_15:51:02.887000      5544.66        4.46107900e+00        4.39423043e-07  19.9889  19.8485
0202-03-01_15:51:03.082000      5544.85        4.51449900e+00        5.78255783e-07  19.9889  19.8485
0202-03-01_15:51:03.273000      5545.05        4.56415800e+00        7.63634682e-07  19.9889  19.8485
0202-03-01_15:51:03.473000      5545.24        4.60932900e+00        1.06100945e-06  19.9889  19.8485
0202-03-01_15:51:03.664000      5545.44        4.66290500e+00        1.38515911e-06  19.9889  19.8485
0202-03-01_15:51:03.860000      5545.63        4.71307700e+00        1.76347832e-06  20.0051  19.6212
0202-03-01_15:51:04.060000      5545.83        4.75889000e+00        3.39067240e-06  20.0051  19.6212
0202-03-01_15:51:04.254000      5546.02        4.81197600e+00        3.54493788e-06  20.0051  19.6212
0202-03-01_15:51:04.460000      5546.23        4.86253800e+00        5.35106503e-06  20.0051  19.6212
0202-03-01_15:51:04.660000      5546.43        4.91029400e+00        6.67617387e-06  20.0051  19.6212
0202-03-01_15:51:04.875000      5546.65        4.96149100e+00        8.50127577e-06  19.9835  19.7982
0202-03-01_15:51:05.086000      5546.86        5.00765600e+00        1.02058827e-05  19.9835  19.7982
0202-03-01_15:51:05.290000      5547.06        5.06003700e+00        1.34008973e-05  19.9835  19.7982
0202-03-01_15:51:05.496000      5547.27        5.11015300e+00        1.58977810e-05  19.9835  19.7982
0202-03-01_15:51:05.688000      5547.46        5.15763400e+00        1.98969103e-05  19.9835  19.7982
0202-03-01_15:51:05.906000      5547.68        5.20954200e+00        2.45887162e-05  20.0128  19.7364
