Repository: shortlab/2025-devitre-PhD

# 2025-devitre-PhD
Data repository for Alexis Devitre's PhD thesis

File: chapter 5/cold_vs_warm/20K/ffj29/Ic/1_anneal/Ic_2024-03-01_15-51-47395378_f29-2400keV-15nA-20k.txt
# Ic = 2.82 A, n = 22.26 , Tavg = 20.15 K, f29-2400keV-15nA-20k
#datetime                        t_s     iHTS_A                vHTS_V                tHTS_K  tTAR_K
0202-03-01_15:51:32.650000      5574.42        4.89345700e-02       -1.97093050e-09  20.1299  19.6677
0202-03-01_15:51:32.863000      5574.64        4.66712600e-02       -2.28082050e-09  20.1499  19.8440
0202-03-01_15:51:33.062000      5574.83        9.88550200e-02        5.09466950e-09  20.1499  19.8440
0202-03-01_15:51:33.254000      5575.03        1.48128400e-01        1.19123495e-08  20.1499  19.8440
0202-03-01_15:51:33.457000      5575.23        1.93605300e-01        1.54451495e-08  20.1499  19.8440
0202-03-01_15:51:33.656000      5575.43        2.48138500e-01        2.66013595e-08  20.1499  19.8440
0202-03-01_15:51:33.860000      5575.63        2.97325800e-01        2.06514495e-08  20.1577  19.6186
0202-03-01_15:51:34.066000      5575.84        3.44381900e-01        2.14573095e-08  20.1577  19.6186
0202-03-01_15:51:34.266000      5576.04        3.95766700e-01        1.91022095e-08  20.1577  19.6186
0202-03-01_15:51:34.470000      5576.24        4.45249400e-01        2.62917995e-08  20.1577  19.6186
0202-03-01_15:51:34.664000      5576.43        4.91597500e-01        3.44110395e-08  20.1577  19.6186
0202-03-01_15:51:34.875000      5576.65        5.44746000e-01        1.66230795e-08  20.1361  19.8137
0202-03-01_15:51:35.070000      5576.84        5.92587200e-01        4.72312950e-09  20.1361  19.8137
0202-03-01_15:51:35.266000      5577.04        6.41152600e-01        1.08590395e-08  20.1361  19.8137
0202-03-01_15:51:35.457000      5577.23        6.92843700e-01        2.35647195e-08  20.1361  19.8137
0202-03-01_15:51:35.652000      5577.42        7.42348600e-01        2.45563895e-08  20.1361  19.8137
0202-03-01_15:51:35.850000      5577.62        7.87400000e-01        2.34407695e-08  20.1573  19.7174
0202-03-01_15:51:36.055000      5577.83        8.41853100e-01        1.45157995e-08  20.1573  19.7174
0202-03-01_15:51:36.246000      5578.02        8.91228900e-01        3.29235395e-08  20.1573  19.7174
0202-03-01_15:51:36.440000      5578.21        9.36227900e-01        2.83990795e-08  20.1573  19.7174
0202-03-01_15:51:36.633000      5578.41        9.90121400e-01        3.71381095e-08  20.1573  19.7174
0202-03-01_15:51:36.844000      5578.61        1.03982400e+00        3.73860295e-08  20.1443  19.6635
0202-03-01_15:51:37.060000      5578.83        1.08745900e+00        2.00319195e-08  20.1443  19.6635
0202-03-01_15:51:37.260000      5579.03        1.13924500e+00        1.60032895e-08  20.1443  19.6635
0202-03-01_15:51:37.465000      5579.24        1.18907100e+00        1.30902795e-08  20.1443  19.6635
0202-03-01_15:51:37.664000      5579.44        1.23708300e+00        2.49282595e-08  20.1443  19.6635
0202-03-01_15:51:37.883000      5579.66        1.28806200e+00        2.33787895e-08  20.1484  19.8461
0202-03-01_15:51:38.080000      5579.85        1.33644600e+00        2.56720095e-08  20.1484  19.8461
0202-03-01_15:51:38.280000      5580.05        1.38476500e+00        2.11475495e-08  20.1484  19.8461
0202-03-01_15:51:38.473000      5580.25        1.43672800e+00        2.89568895e-08  20.1484  19.8461
0202-03-01_15:51:38.668000      5580.44        1.48680400e+00        3.20558395e-08  20.1484  19.8461
0202-03-01_15:51:38.880000      5580.65        1.53470900e+00        3.43490595e-08  20.1582  19.6192
0202-03-01_15:51:39.090000      5580.86        1.58674200e+00        3.78818595e-08  20.1582  19.6192
0202-03-01_15:51:39.297000      5581.07        1.63561500e+00        3.61464495e-08  20.1582  19.6192
0202-03-01_15:51:39.492000      5581.27        1.68384000e+00        4.14766395e-08  20.1582  19.6192
0202-03-01_15:51:39.688000      5581.46        1.73452500e+00        5.44922195e-08  20.1582  19.6192
0202-03-01_15:51:39.895000      5581.67        1.78442200e+00        5.38098495e-08  20.1417  19.8185
0202-03-01_15:51:40.086000      5581.86        1.83137700e+00        4.42646495e-08  20.1417  19.8185
0202-03-01_15:51:40.285000      5582.06        1.88433500e+00        2.95751895e-08  20.1417  19.8185
0202-03-01_15:51:40.484000      5582.26        1.93299300e+00        3.13105995e-08  20.1417  19.8185
0202-03-01_15:51:40.680000      5582.45        1.97943200e+00        2.75918695e-08  20.1417  19.8185
0202-03-01_15:51:40.875000      5582.65        2.03218400e+00        1.97825195e-08  20.1667  19.7158
0202-03-01_15:51:41.082000      5582.85        2.08193300e+00        1.30887995e-08  20.1667  19.7158
0202-03-01_15:51:41.273000      5583.05        2.12951500e+00        1.55679495e-08  20.1667  19.7158
0202-03-01_15:51:41.470000      5583.24        2.18089900e+00        2.15799095e-08  20.1667  19.7158
0202-03-01_15:51:41.670000      5583.45        2.23050200e+00        1.44523295e-08  20.1667  19.7158
0202-03-01_15:51:41.883000      5583.65        2.27870800e+00        6.95287950e-09  20.1356  19.6699
0202-03-01_15:51:42.090000      5583.86        2.33045400e+00        3.91591950e-09  20.1356  19.6699
0202-03-01_15:51:42.285000      5584.06        2.37832900e+00        3.91591950e-09  20.1356  19.6699
0202-03-01_15:51:42.490000      5584.26        2.42647700e+00        1.06716195e-08  20.1356  19.6699
0202-03-01_15:51:42.680000      5584.45        2.47895900e+00        2.56085395e-08  20.1356  19.6699
0202-03-01_15:51:42.883000      5584.65        2.52950500e+00        2.93892495e-08  20.1517  19.8452
0202-03-01_15:51:43.098000      5584.87        2.57482300e+00        4.25287895e-08  20.1517  19.8452
0202-03-01_15:51:43.290000      5585.06        2.62787900e+00        5.38089495e-08  20.1517  19.8452
0202-03-01_15:51:43.480000      5585.25        2.67759900e+00        7.80427095e-08  20.1517  19.8452
0202-03-01_15:51:43.670000      5585.45        2.72522700e+00        1.04941570e-07  20.1517  19.8452
0202-03-01_15:51:43.890000      5585.66        2.77483100e+00        1.53966900e-07  20.1548  19.6162
0202-03-01_15:51:44.090000      5585.86        2.82671200e+00        2.18920810e-07  20.1548  19.6162
0202-03-01_15:51:44.310000      5586.08        2.87465100e+00        3.20752190e-07  20.1548  19.6162
0202-03-01_15:51:44.500000      5586.27        2.92613600e+00        4.40309539e-07  20.1548  19.6162
0202-03-01_15:51:44.707000      5586.48        2.97527800e+00        6.58289420e-07  20.1548  19.6162
0202-03-01_15:51:44.914000      5586.69        3.02077000e+00        8.81227620e-07  20.1365  19.8184
0202-03-01_15:51:45.125000      5586.90        3.07507800e+00        1.17624730e-06  20.1365  19.8184
0202-03-01_15:51:45.320000      5587.09        3.12253000e+00        2.70787052e-06  20.1365  19.8184
0202-03-01_15:51:45.540000      5587.31        3.17278100e+00        3.85572022e-06  20.1365  19.8184
0202-03-01_15:51:45.740000      5587.51        3.22358900e+00        4.00868479e-06  20.1365  19.8184
0202-03-01_15:51:45.945000      5587.72        3.27001900e+00        6.80902297e-06  20.1652  19.7157
0202-03-01_15:51:46.140000      5587.91        3.32328000e+00        8.98572417e-06  20.1652  19.7157
0202-03-01_15:51:46.348000      5588.12        3.37280900e+00        1.06647342e-05  20.1652  19.7157
0202-03-01_15:51:46.547000      5588.32        3.42037200e+00        1.44442112e-05  20.1652  19.7157
0202-03-01_15:51:46.805000      5588.58        3.47183900e+00        1.79207969e-05  20.1652  19.7157
0202-03-01_15:51:47.023000      5588.80        3.52226700e+00        2.34274413e-05  20.1488  19.6728

File: chapter 5/cold_vs_warm/20K/ffj29/Ic/1_anneal/Ic_2024-03-01_15-56-30089805_f29-2400keV-15nA-20k.txt
# Ic = 2.76 A, n = 22.50 , Tavg = 20.16 K, f29-2400keV-15nA-20k
#datetime                        t_s     iHTS_A                vHTS_V                tHTS_K  tTAR_K
0202-03-01_15:56:15.620000      5857.39        4.92061700e-02        1.13762360e-08  20.1475  19.6319
0202-03-01_15:56:15.860000      5857.63        5.06205600e-02        5.98406600e-09  20.1475  19.6319
0202-03-01_15:56:16.060000      5857.83        9.92289700e-02        6.35594600e-09  20.1579  19.8647
0202-03-01_15:56:16.260000      5858.03        1.49297800e-01        2.38928600e-09  20.1579  19.8647
0202-03-01_15:56:16.465000      5858.24        1.94975000e-01       -3.49871400e-09  20.1579  19.8647
0202-03-01_15:56:16.660000      5858.43        2.47572800e-01        1.11283260e-08  20.1579  19.8647
0202-03-01_15:56:16.863000      5858.64        2.97359700e-01       -3.37784000e-10  20.1433  19.6707
0202-03-01_15:56:17.070000      5858.84        3.44755600e-01        2.88543060e-08  20.1433  19.6707
0202-03-01_15:56:17.260000      5859.03        3.96204600e-01        1.89376760e-08  20.1433  19.6707
0202-03-01_15:56:17.473000      5859.24        4.46307500e-01        3.85230260e-08  20.1433  19.6707
0202-03-01_15:56:17.670000      5859.44        4.93657400e-01        2.12308960e-08  20.1433  19.6707
0202-03-01_15:56:17.870000      5859.64        5.45284500e-01        2.76767060e-08  20.1485  19.8431
0202-03-01_15:56:18.070000      5859.84        5.92748700e-01        3.22631560e-08  20.1485  19.8431
0202-03-01_15:56:18.260000      5860.03        6.41987800e-01        4.24896860e-08  20.1485  19.8431
0202-03-01_15:56:18.453000      5860.23        6.93376400e-01        5.56292260e-08  20.1485  19.8431
0202-03-01_15:56:18.652000      5860.42        7.43325000e-01        5.66828660e-08  20.1485  19.8431
0202-03-01_15:56:18.848000      5860.62        7.90786200e-01        5.41417260e-08  20.1615  19.6196
0202-03-01_15:56:19.043000      5860.81        8.39943700e-01        4.60844660e-08  20.1615  19.6196
0202-03-01_15:56:19.240000      5861.01        8.91388300e-01        6.61656460e-08  20.1615  19.6196
0202-03-01_15:56:19.430000      5861.20        9.41017800e-01        6.79010560e-08  20.1615  19.6196
0202-03-01_15:56:19.625000      5861.40        9.88603600e-01        6.75291860e-08  20.1615  19.6196
0202-03-01_15:56:19.844000      5861.61        1.03768100e+00        5.64975760e-08  20.1589  19.6615
0202-03-01_15:56:20.043000      5861.81        1.09006000e+00        5.09819260e-08  20.1589  19.6615
0202-03-01_15:56:20.254000      5862.03        1.13894700e+00        6.95141260e-08  20.1589  19.6615
0202-03-01_15:56:20.450000      5862.22        1.18752100e+00        7.35427660e-08  20.1589  19.6615
0202-03-01_15:56:20.656000      5862.43        1.23854300e+00        7.47823460e-08  20.1589  19.6615
0202-03-01_15:56:20.870000      5862.64        1.28727400e+00        7.72615060e-08  20.1689  19.7118
0202-03-01_15:56:21.070000      5862.84        1.33755500e+00        7.13734960e-08  20.1689  19.7118
0202-03-01_15:56:21.266000      5863.04        1.38716400e+00        8.55047060e-08  20.1689  19.7118
0202-03-01_15:56:21.457000      5863.23        1.43518800e+00        7.29229760e-08  20.1689  19.7118
0202-03-01_15:56:21.664000      5863.43        1.48364700e+00        8.81078260e-08  20.1689  19.7118
0202-03-01_15:56:21.863000      5863.63        1.53624800e+00        9.75906060e-08  20.1536  19.6723
0202-03-01_15:56:22.060000      5863.83        1.58575100e+00        1.08560896e-07  20.1536  19.6723
0202-03-01_15:56:22.254000      5864.03        1.63076800e+00        1.09490576e-07  20.1536  19.6723
0202-03-01_15:56:22.445000      5864.22        1.68474100e+00        1.06949436e-07  20.1536  19.6723
0202-03-01_15:56:22.650000      5864.42        1.73465600e+00        8.51328360e-08  20.1536  19.6723
0202-03-01_15:56:22.860000      5864.63        1.78246900e+00        9.12067760e-08  20.1370  19.7808
0202-03-01_15:56:23.074000      5864.85        1.83453700e+00        9.07729260e-08  20.1370  19.7808
0202-03-01_15:56:23.266000      5865.04        1.88171600e+00        9.12067760e-08  20.1370  19.7808
0202-03-01_15:56:23.470000      5865.24        1.93066700e+00        9.16406260e-08  20.1370  19.7808
0202-03-01_15:56:23.670000      5865.44        1.98316800e+00        9.11447960e-08  20.1370  19.7808
0202-03-01_15:56:23.870000      5865.64        2.03260300e+00        8.58146060e-08  20.1727  19.6191
0202-03-01_15:56:24.086000      5865.86        2.08026000e+00        9.28802060e-08  20.1727  19.6191
0202-03-01_15:56:24.277000      5866.05        2.13166500e+00        1.02982786e-07  20.1727  19.6191
0202-03-01_15:56:24.473000      5866.24        2.18124400e+00        1.12961396e-07  20.1727  19.6191
0202-03-01_15:56:24.668000      5866.44        2.21583400e+00        1.26472816e-07  20.1727  19.6191
0202-03-01_15:56:24.867000      5866.64        2.28009000e+00        1.09800476e-07  20.1473  19.8196
0202-03-01_15:56:25.080000      5866.85        2.33048800e+00        1.10730156e-07  20.1473  19.8196
0202-03-01_15:56:25.273000      5867.04        2.37769500e+00        9.55453060e-08  20.1473  19.8196
0202-03-01_15:56:25.465000      5867.24        2.42914000e+00        1.08250996e-07  20.1473  19.8196
0202-03-01_15:56:25.656000      5867.43        2.47888500e+00        1.23188286e-07  20.1473  19.8196
0202-03-01_15:56:25.875000      5867.65        2.52402500e+00        1.34159966e-07  20.1693  19.7112
0202-03-01_15:56:26.070000      5867.84        2.57823800e+00        1.37507876e-07  20.1693  19.7112
0202-03-01_15:56:26.273000      5868.05        2.62813600e+00        1.37446596e-07  20.1693  19.7112
0202-03-01_15:56:26.465000      5868.24        2.67493400e+00        1.68931946e-07  20.1693  19.7112
0202-03-01_15:56:26.660000      5868.43        2.72686500e+00        2.19506836e-07  20.1693  19.7112
0202-03-01_15:56:26.867000      5868.64        2.77670500e+00        2.87931686e-07  20.1499  19.6681
0202-03-01_15:56:27.062000      5868.84        2.82472000e+00        4.36371456e-07  20.1499  19.6681
0202-03-01_15:56:27.258000      5869.03        2.87437500e+00        5.71919596e-07  20.1499  19.6681
0202-03-01_15:56:27.460000      5869.23        2.92569300e+00        7.93866496e-07  20.1499  19.6681
0202-03-01_15:56:27.660000      5869.43        2.97508200e+00        1.14851050e-06  20.1499  19.6681
0202-03-01_15:56:27.863000      5869.63        3.02197300e+00        1.52490914e-06  20.1307  19.8079
0202-03-01_15:56:28.070000      5869.84        3.07471800e+00        2.91454094e-06  20.1307  19.8079
0202-03-01_15:56:28.270000      5870.04        3.12409400e+00        4.36342468e-06  20.1307  19.8079
0202-03-01_15:56:28.470000      5870.24        3.17073000e+00        6.02880119e-06  20.1307  19.8079
0202-03-01_15:56:28.660000      5870.43        3.22335900e+00        7.79582319e-06  20.1307  19.8079
0202-03-01_15:56:28.880000      5870.65        3.27356100e+00        1.00897290e-05  20.1640  19.6179
0202-03-01_15:56:29.086000      5870.86        3.32215300e+00        1.34514094e-05  20.1640  19.6179
0202-03-01_15:56:29.300000      5871.07        3.37267900e+00        1.72817131e-05  20.1640  19.6179
0202-03-01_15:56:29.510000      5871.28        3.41877100e+00        1.98395874e-05  20.1640  19.6179
0202-03-01_15:56:29.720000      5871.49        3.47175400e+00        2.67818577e-05  20.1640  19.6179

File: chapter 5/cold_vs_warm/20K/ffj29/Ic/1_anneal/Ic_2024-03-01_15-59-43470030_f29-2400keV-0nA-20k.txt
# Ic = 4.29 A, n = 26.06 , Tavg = 19.98 K, f29-2400keV-0nA-20k
#datetime                        t_s     iHTS_A                vHTS_V                tHTS_K  tTAR_K
0202-03-01_15:59:21.992000      6043.76        1.50565100e-02       -1.37280810e-08  20.0118  19.6438
0202-03-01_15:59:22.195000      6043.97        4.80191700e-02       -3.61644410e-08  20.0118  19.6438
0202-03-01_15:59:22.406000      6044.18        9.68056900e-02       -1.66410910e-08  20.0118  19.6438
0202-03-01_15:59:22.600000      6044.37        1.48688100e-01       -1.63931810e-08  20.0118  19.6438
0202-03-01_15:59:22.812000      6044.58        1.96799400e-01        6.91087900e-09  20.0118  19.6438
0202-03-01_15:59:23.020000      6044.79        2.48586800e-01       -1.32322510e-08  19.9810  19.7786
0202-03-01_15:59:23.242000      6045.01        2.97380700e-01       -9.63748100e-09  19.9810  19.7786
0202-03-01_15:59:23.450000      6045.22        3.45939100e-01       -9.63748100e-09  19.9810  19.7786
0202-03-01_15:59:23.640000      6045.41        3.96237900e-01       -7.77811100e-09  19.9810  19.7786
0202-03-01_15:59:23.850000      6045.62        4.44315000e-01       -1.49056810e-08  20.0103  19.7738
0202-03-01_15:59:24.050000      6045.82        4.95105100e-01       -1.27033100e-09  20.0103  19.7738
0202-03-01_15:59:24.246000      6046.02        5.44538700e-01       -1.18687210e-08  20.0103  19.7738
0202-03-01_15:59:24.453000      6046.22        5.92715300e-01       -8.36481000e-10  20.0103  19.7738
0202-03-01_15:59:24.652000      6046.43        6.42003400e-01       -1.85004610e-08  20.0103  19.7738
0202-03-01_15:59:24.860000      6046.63        6.93253600e-01       -6.29062100e-09  19.9843  19.6286
0202-03-01_15:59:25.055000      6046.83        7.39114900e-01       -2.71155210e-08  19.9843  19.6286
0202-03-01_15:59:25.258000      6047.03        7.92376000e-01       -1.37280810e-08  19.9843  19.6286
0202-03-01_15:59:25.465000      6047.24        8.41728000e-01       -1.76947310e-08  19.9843  19.6286
0202-03-01_15:59:25.670000      6047.44        8.89640300e-01        1.18072090e-08  19.9843  19.6286
0202-03-01_15:59:25.880000      6047.65        9.41479700e-01        6.66296900e-09  19.9895  19.8655
0202-03-01_15:59:26.080000      6047.85        9.89472200e-01        6.41504900e-09  19.9895  19.8655
0202-03-01_15:59:26.280000      6048.05        1.03825300e+00       -2.58139610e-08  19.9895  19.8655
0202-03-01_15:59:26.477000      6048.25        1.09002700e+00       -2.26530410e-08  19.9895  19.8655
0202-03-01_15:59:26.668000      6048.44        1.13936500e+00       -2.89747610e-08  19.9895  19.8655
0202-03-01_15:59:26.887000      6048.66        1.18483800e+00       -8.89312100e-09  19.9946  19.6084
0202-03-01_15:59:27.086000      6048.86        1.23905200e+00       -1.99869810e-08  19.9946  19.6084
0202-03-01_15:59:27.293000      6049.07        1.28806700e+00       -1.56482210e-08  19.9946  19.6084
0202-03-01_15:59:27.490000      6049.26        1.33387600e+00       -3.09570110e-08  19.9946  19.6084
0202-03-01_15:59:27.688000      6049.46        1.38706900e+00       -3.72168810e-08  19.9946  19.6084
0202-03-01_15:59:27.900000      6049.67        1.43705900e+00       -2.76721310e-08  19.9889  19.8453
0202-03-01_15:59:28.094000      6049.86        1.48502100e+00       -1.24873010e-08  19.9889  19.8453
0202-03-01_15:59:28.297000      6050.07        1.53615700e+00        3.19335900e-09  19.9889  19.8453
0202-03-01_15:59:28.490000      6050.26        1.58559900e+00       -9.26439100e-09  19.9889  19.8453
0202-03-01_15:59:28.684000      6050.46        1.63117200e+00       -2.83539010e-08  19.9889  19.8453
0202-03-01_15:59:28.902000      6050.67        1.68537600e+00       -4.29189410e-08  20.0052  19.6212
0202-03-01_15:59:29.098000      6050.87        1.73360700e+00       -4.31668510e-08  20.0052  19.6212
0202-03-01_15:59:29.293000      6051.07        1.78224400e+00       -3.03372210e-08  20.0052  19.6212
0202-03-01_15:59:29.484000      6051.26        1.83383000e+00       -3.16387810e-08  20.0052  19.6212
0202-03-01_15:59:29.688000      6051.46        1.88334300e+00       -2.69903610e-08  20.0052  19.6212
0202-03-01_15:59:29.890000      6051.66        1.93170500e+00       -5.89714710e-08  19.9972  19.6548
0202-03-01_15:59:30.094000      6051.87        1.98088800e+00       -5.22157710e-08  19.9972  19.6548
0202-03-01_15:59:30.297000      6052.07        2.03346000e+00       -5.09142210e-08  19.9972  19.6548
0202-03-01_15:59:30.492000      6052.26        2.08059900e+00       -1.38508310e-08  19.9972  19.6548
0202-03-01_15:59:30.700000      6052.47        2.12906100e+00       -8.45867100e-09  19.9972  19.6548
0202-03-01_15:59:30.906000      6052.68        2.18112300e+00        1.75724690e-08  19.9985  19.7185
0202-03-01_15:59:31.117000      6052.89        2.23149700e+00       -1.13097010e-08  19.9985  19.7185
0202-03-01_15:59:31.330000      6053.10        2.27815200e+00       -1.06899110e-08  19.9985  19.7185
0202-03-01_15:59:31.535000      6053.31        2.33021200e+00       -4.01411000e-10  19.9985  19.7185
0202-03-01_15:59:31.740000      6053.51        2.37588100e+00        5.67251900e-09  19.9985  19.7185
0202-03-01_15:59:31.934000      6053.71        2.42945300e+00       -1.46565610e-08  20.0111  19.6375
0202-03-01_15:59:32.130000      6053.90        2.47900500e+00       -1.83133110e-08  20.0111  19.6375
0202-03-01_15:59:32.320000      6054.09        2.52421900e+00       -3.05851410e-08  20.0111  19.6375
0202-03-01_15:59:32.530000      6054.30        2.57791200e+00       -2.06065310e-08  20.0111  19.6375
0202-03-01_15:59:32.740000      6054.51        2.62800900e+00       -2.88493110e-08  20.0111  19.6375
0202-03-01_15:59:32.940000      6054.72        2.67633600e+00       -2.55020410e-08  19.9765  19.7727
0202-03-01_15:59:33.140000      6054.91        2.72783400e+00       -2.06051510e-08  19.9765  19.7727
0202-03-01_15:59:33.350000      6055.12        2.77547400e+00       -3.08936610e-08  19.9765  19.7727
0202-03-01_15:59:33.550000      6055.32        2.82582500e+00       -2.31462910e-08  19.9765  19.7727
0202-03-01_15:59:33.750000      6055.52        2.87624700e+00       -3.43025010e-08  19.9765  19.7727
0202-03-01_15:59:33.996000      6055.77        2.92652400e+00       -2.47577410e-08  20.0103  19.7683
0202-03-01_15:59:34.207000      6055.98        2.97556500e+00       -3.99425810e-08  20.0103  19.7683
0202-03-01_15:59:34.400000      6056.17        3.02105300e+00       -1.63286110e-08  20.0103  19.7683
0202-03-01_15:59:34.600000      6056.38        3.07462900e+00       -2.68030510e-08  20.0103  19.7683
0202-03-01_15:59:34.860000      6056.63        3.12742100e+00       -1.92416210e-08  20.0103  19.7683
0202-03-01_15:59:35.066000      6056.84        3.17465800e+00       -2.63692010e-08  19.9793  19.6279
0202-03-01_15:59:35.260000      6057.04        3.22225300e+00       -4.31654910e-08  19.9793  19.6279
0202-03-01_15:59:35.470000      6057.24        3.27129800e+00       -4.99211910e-08  19.9793  19.6279
0202-03-01_15:59:35.670000      6057.44        3.32420000e+00       -4.79378610e-08  19.9793  19.6279
0202-03-01_15:59:35.870000      6057.64        3.37122800e+00       -4.13681010e-08  19.9994  19.8648
0202-03-01_15:59:36.070000      6057.84        3.42043100e+00       -2.88483510e-08  19.9994  19.8648
0202-03-01_15:59:36.266000      6058.04        3.47211900e+00       -3.63478010e-08  19.9994  19.8648
0202-03-01_15:59:36.457000      6058.23        3.51983500e+00       -3.17613610e-08  19.9994  19.8648
0202-03-01_15:59:36.660000      6058.43        3.56861900e+00       -4.78758810e-08  19.9994  19.8648
0202-03-01_15:59:36.867000      6058.64        3.62107100e+00       -3.35587510e-08  19.9934  19.6047
0202-03-01_15:59:37.094000      6058.87        3.67134900e+00       -3.91988310e-08  19.9934  19.6047
0202-03-01_15:59:37.297000      6059.07        3.71975000e+00       -2.85384610e-08  19.9934  19.6047
0202-03-01_15:59:37.492000      6059.26        3.76981300e+00       -5.36399310e-08  19.9934  19.6047
0202-03-01_15:59:37.684000      6059.46        3.81521800e+00       -4.88055710e-08  19.9934  19.6047
0202-03-01_15:59:37.900000      6059.67        3.86911000e+00       -5.55612710e-08  19.9909  19.8457
0202-03-01_15:59:38.113000      6059.88        3.91746300e+00       -3.28769810e-08  19.9909  19.8457
0202-03-01_15:59:38.316000      6060.09        3.96795200e+00       -2.61212810e-08  19.9909  19.8457
0202-03-01_15:59:38.516000      6060.29        4.01885800e+00        1.22436790e-08  19.9909  19.8457
0202-03-01_15:59:38.715000      6060.49        4.06618800e+00        1.60251990e-08  19.9909  19.8457
0202-03-01_15:59:38.918000      6060.69        4.11569800e+00        4.32965390e-08  20.0001  19.6195
0202-03-01_15:59:39.110000      6060.88        4.16725500e+00        5.00528590e-08  20.0001  19.6195
0202-03-01_15:59:39.305000      6061.08        4.21687700e+00        9.75907290e-08  20.0001  19.6195
0202-03-01_15:59:39.496000      6061.27        4.26136900e+00        1.35459889e-07  20.0001  19.6195
0202-03-01_15:59:39.688000      6061.46        4.31538700e+00        1.92790439e-07  20.0001  19.6195
0202-03-01_15:59:39.900000      6061.67        4.36561300e+00        2.82721939e-07  19.9898  19.6552
0202-03-01_15:59:40.090000      6061.86        4.41038000e+00        3.77177889e-07  19.9898  19.6552
0202-03-01_15:59:40.285000      6062.06        4.46453200e+00        4.87376509e-07  19.9898  19.6552
0202-03-01_15:59:40.490000      6062.26        4.51432800e+00        6.91473279e-07  19.9898  19.6552
0202-03-01_15:59:40.684000      6062.46        4.56164900e+00        8.92657039e-07  19.9898  19.6552
0202-03-01_15:59:40.890000      6062.66        4.61398300e+00        1.17881397e-06  19.9980  19.7178
0202-03-01_15:59:41.090000      6062.86        4.66419600e+00        1.63398757e-06  19.9980  19.7178
0202-03-01_15:59:41.280000      6063.05        4.71014000e+00        1.90663308e-06  19.9980  19.7178
0202-03-01_15:59:41.477000      6063.25        4.76239800e+00        3.12222673e-06  19.9980  19.7178
0202-03-01_15:59:41.668000      6063.44        4.81238900e+00        4.43525132e-06  19.9980  19.7178
0202-03-01_15:59:41.883000      6063.66        4.85837200e+00        5.57225561e-06  20.0032  19.6366
0202-03-01_15:59:42.080000      6063.85        4.91184900e+00        7.02628235e-06  20.0032  19.6366
0202-03-01_15:59:42.270000      6064.04        4.96108300e+00        8.57997132e-06  20.0032  19.6366
0202-03-01_15:59:42.477000      6064.25        5.00691000e+00        1.18879130e-05  20.0032  19.6366
0202-03-01_15:59:42.668000      6064.44        5.06033200e+00        1.40460208e-05  20.0032  19.6366
0202-03-01_15:59:42.875000      6064.65        5.11058100e+00        1.74955225e-05  19.9834  19.7739
0202-03-01_15:59:43.086000      6064.86        5.15866100e+00        2.13316489e-05  19.9834  19.7739

File: chapter 5/cold_vs_warm/20K/ffj29/Ic/1_anneal/Ic_2024-03-01_16-00-42227682_f29-2400keV-15nA-20k.txt
# Ic = 2.77 A, n = 21.29 , Tavg = 20.17 K, f29-2400keV-15nA-20k
#datetime                        t_s     iHTS_A                vHTS_V                tHTS_K  tTAR_K
0202-03-01_16:00:27.900000      6109.67        1.70965800e-02        1.05215541e-07  20.1517  19.8495
0202-03-01_16:00:28.100000      6109.87        4.95842700e-02        9.46791105e-08  20.1517  19.8495
0202-03-01_16:00:28.297000      6110.07        9.75054600e-02        7.67671805e-08  20.1517  19.8495
0202-03-01_16:00:28.492000      6110.26        1.46534200e-01        8.87911105e-08  20.1517  19.8495
0202-03-01_16:00:28.684000      6110.46        1.97540900e-01        8.16635205e-08  20.1517  19.8495
0202-03-01_16:00:28.900000      6110.67        2.47847100e-01        1.12715000e-07  20.1632  19.6216
0202-03-01_16:00:29.098000      6110.87        2.96511900e-01        1.12219160e-07  20.1632  19.6216
0202-03-01_16:00:29.293000      6111.07        3.46282300e-01        1.16681650e-07  20.1632  19.6216
0202-03-01_16:00:29.484000      6111.26        3.94203500e-01        1.16929570e-07  20.1632  19.6216
0202-03-01_16:00:29.690000      6111.46        4.42748000e-01        1.33725880e-07  20.1632  19.6216
0202-03-01_16:00:29.887000      6111.66        4.93560200e-01        1.35461290e-07  20.1540  19.6490
0202-03-01_16:00:30.080000      6111.85        5.44122900e-01        1.05339500e-07  20.1540  19.6490
0202-03-01_16:00:30.285000      6112.06        5.91909100e-01        3.92079105e-08  20.1540  19.6490
0202-03-01_16:00:30.477000      6112.25        6.41669100e-01        2.07381705e-08  20.1540  19.6490
0202-03-01_16:00:30.668000      6112.44        6.92984500e-01        2.16058805e-08  20.1540  19.6490
0202-03-01_16:00:30.883000      6112.65        7.42695500e-01        3.35058405e-08  20.1377  19.8363
0202-03-01_16:00:31.080000      6112.85        7.91145100e-01        2.38371205e-08  20.1377  19.8363
0202-03-01_16:00:31.280000      6113.05        8.41838600e-01        3.35678205e-08  20.1377  19.8363
0202-03-01_16:00:31.477000      6113.25        8.89940900e-01        4.07573905e-08  20.1377  19.8363
0202-03-01_16:00:31.668000      6113.44        9.38857600e-01        5.64994205e-08  20.1377  19.8363
0202-03-01_16:00:31.870000      6113.64        9.90579700e-01        4.50326705e-08  20.1614  19.6422
0202-03-01_16:00:32.070000      6113.84        1.04044100e+00        3.14584405e-08  20.1614  19.6422
0202-03-01_16:00:32.260000      6114.03        1.08570700e+00       -1.57633950e-09  20.1614  19.6422
0202-03-01_16:00:32.453000      6114.23        1.13932100e+00       -6.65861950e-09  20.1614  19.6422
0202-03-01_16:00:32.656000      6114.43        1.18915200e+00       -3.24418595e-08  20.1614  19.6422
0202-03-01_16:00:32.867000      6114.64        1.23692700e+00       -4.11189095e-08  20.1407  19.7618
0202-03-01_16:00:33.070000      6114.84        1.28718400e+00       -6.07042595e-08  20.1407  19.7618
0202-03-01_16:00:33.266000      6115.04        1.33762800e+00       -5.27089795e-08  20.1407  19.7618
0202-03-01_16:00:33.457000      6115.23        1.38254100e+00       -6.66542395e-08  20.1407  19.7618
0202-03-01_16:00:33.650000      6115.42        1.43654400e+00       -7.40297395e-08  20.1407  19.7618
0202-03-01_16:00:33.850000      6115.62        1.48653600e+00       -1.17786880e-07  20.1616  19.7834
0202-03-01_16:00:34.047000      6115.82        1.53467700e+00       -9.10739495e-08  20.1616  19.7834
0202-03-01_16:00:34.254000      6116.03        1.58390400e+00       -1.00308820e-07  20.1616  19.7834
0202-03-01_16:00:34.445000      6116.22        1.63516700e+00       -9.03301995e-08  20.1616  19.7834
0202-03-01_16:00:34.640000      6116.41        1.68457400e+00       -1.21257700e-07  20.1616  19.7834
0202-03-01_16:00:34.848000      6116.62        1.73016000e+00       -1.19026460e-07  20.1481  19.6194
0202-03-01_16:00:35.043000      6116.82        1.78449900e+00       -1.54478420e-07  20.1481  19.6194
0202-03-01_16:00:35.242000      6117.01        1.83381100e+00       -1.30492570e-07  20.1481  19.6194
0202-03-01_16:00:35.445000      6117.22        1.87993500e+00       -1.71274719e-07  20.1481  19.6194
0202-03-01_16:00:35.637000      6117.41        1.93277700e+00       -1.51255519e-07  20.1481  19.6194
0202-03-01_16:00:35.850000      6117.63        1.98345300e+00       -1.71522640e-07  20.1512  19.8629
0202-03-01_16:00:36.062000      6117.83        2.03162900e+00       -1.60676320e-07  20.1512  19.8629
0202-03-01_16:00:36.270000      6118.04        2.08182100e+00       -1.76418969e-07  20.1512  19.8629
0202-03-01_16:00:36.465000      6118.24        2.13195000e+00       -1.79455940e-07  20.1512  19.8629
0202-03-01_16:00:36.656000      6118.43        2.17749500e+00       -1.85281960e-07  20.1512  19.8629
0202-03-01_16:00:36.870000      6118.64        2.23122100e+00       -1.94082980e-07  20.1575  19.6136
0202-03-01_16:00:37.074000      6118.84        2.27965900e+00       -2.13978220e-07  20.1575  19.6136
0202-03-01_16:00:37.273000      6119.05        2.32833800e+00       -2.14721969e-07  20.1575  19.6136
0202-03-01_16:00:37.470000      6119.24        2.37631600e+00       -2.02078260e-07  20.1575  19.6136
0202-03-01_16:00:37.660000      6119.43        2.42912500e+00       -1.75551629e-07  20.1575  19.6136
0202-03-01_16:00:37.870000      6119.64        2.47522800e+00       -1.89063400e-07  20.1367  19.7919
0202-03-01_16:00:38.070000      6119.84        2.52875300e+00       -2.13545560e-07  20.1367  19.7919
0202-03-01_16:00:38.273000      6120.04        2.57827300e+00       -2.38523059e-07  20.1367  19.7919
0202-03-01_16:00:38.477000      6120.25        2.62582300e+00       -2.31829340e-07  20.1367  19.7919
0202-03-01_16:00:38.668000      6120.44        2.67738600e+00       -1.84725350e-07  20.1367  19.7919
0202-03-01_16:00:38.887000      6120.66        2.72737800e+00       -9.57236095e-08  20.1550  19.7509
0202-03-01_16:00:39.082000      6120.86        2.77508200e+00       -4.80618095e-08  20.1550  19.7509
0202-03-01_16:00:39.285000      6121.06        2.82643000e+00        4.31711805e-08  20.1550  19.7509
0202-03-01_16:00:39.480000      6121.25        2.87625600e+00        1.74008700e-07  20.1550  19.7509
0202-03-01_16:00:39.670000      6121.45        2.92105600e+00        3.31993000e-07  20.1550  19.7509
0202-03-01_16:00:39.867000      6121.64        2.97517700e+00        5.27660490e-07  20.1520  19.6529
0202-03-01_16:00:40.062000      6121.84        3.02507300e+00        8.94575760e-07  20.1520  19.6529
0202-03-01_16:00:40.254000      6122.03        3.07071500e+00        1.13114934e-06  20.1520  19.6529
0202-03-01_16:00:40.450000      6122.22        3.12412100e+00        2.48439733e-06  20.1520  19.6529
0202-03-01_16:00:40.640000      6122.41        3.17386700e+00        3.97189167e-06  20.1520  19.6529
0202-03-01_16:00:40.844000      6122.62        3.21919900e+00        5.32148288e-06  20.1520  19.6529
0202-03-01_16:00:41.055000      6122.83        3.27392700e+00        7.17465284e-06  20.1494  19.8362
0202-03-01_16:00:41.246000      6123.02        3.32284400e+00        1.03864010e-05  20.1494  19.8362
0202-03-01_16:00:41.457000      6123.23        3.36862800e+00        1.32070620e-05  20.1494  19.8362
0202-03-01_16:00:41.652000      6123.42        3.42224800e+00        1.63307999e-05  20.1494  19.8362
0202-03-01_16:00:41.850000      6123.62        3.47199300e+00        2.12841557e-05  20.1680  19.6407
