Repository: shortlab/2025-devitre-PhD

# 2025-devitre-PhD
Data repository for Alexis Devitre's PhD thesis

File: chapter 5/cold_vs_warm/20K/ffj29/Ic/1_anneal/Ic_2024-03-01_16-01-51990034_f29-2400keV-0nA-20k.txt
# Ic = 4.29 A, n = 26.18 , Tavg = 19.99 K, f29-2400keV-0nA-20k
#datetime                        t_s     iHTS_A                vHTS_V                tHTS_K  tTAR_K
0202-03-01_16:01:30.660000      6172.43        4.96547600e-02       -8.92501308e-09  19.9937  19.6718
0202-03-01_16:01:30.870000      6172.64        4.80815700e-02       -2.10109511e-08  19.9941  19.8363
0202-03-01_16:01:31.066000      6172.84        9.77392700e-02        2.72697192e-09  19.9941  19.8363
0202-03-01_16:01:31.258000      6173.03        1.48189500e-01        2.72706279e-08  19.9941  19.8363
0202-03-01_16:01:31.465000      6173.24        1.96236900e-01        3.14232159e-08  19.9941  19.8363
0202-03-01_16:01:31.660000      6173.43        2.46653000e-01        3.00596799e-08  19.9941  19.8363
0202-03-01_16:01:31.860000      6173.63        2.97318400e-01        1.52467159e-08  20.0081  19.6369
0202-03-01_16:01:32.070000      6173.84        3.45748300e-01       -1.97094001e-08  20.0081  19.6369
0202-03-01_16:01:32.266000      6174.04        3.94102900e-01       -8.05736108e-09  20.0081  19.6369
0202-03-01_16:01:32.457000      6174.23        4.45271400e-01        6.07383392e-09  20.0081  19.6369
0202-03-01_16:01:32.664000      6174.44        4.93161500e-01        1.87795149e-08  20.0081  19.6369
0202-03-01_16:01:32.863000      6174.64        5.43470800e-01        1.46269259e-08  19.9801  19.7906
0202-03-01_16:01:33.060000      6174.83        5.93848300e-01        3.34676092e-09  19.9801  19.7906
0202-03-01_16:01:33.250000      6175.02        6.41822900e-01        1.00404859e-08  19.9801  19.7906
0202-03-01_16:01:33.450000      6175.22        6.91560800e-01       -2.11349151e-08  19.9801  19.7906
0202-03-01_16:01:33.645000      6175.41        7.42314700e-01       -9.04902408e-09  19.9801  19.7906
0202-03-01_16:01:33.867000      6175.64        7.92788700e-01       -4.02244256e-08  20.0084  19.7568
0202-03-01_16:01:34.074000      6175.85        8.42044200e-01       -4.36952456e-08  20.0084  19.7568
0202-03-01_16:01:34.266000      6176.04        8.91136400e-01       -9.59434826e-08  20.0084  19.7568
0202-03-01_16:01:34.477000      6176.25        9.36084900e-01       -9.03034001e-08  20.0084  19.7568
0202-03-01_16:01:34.670000      6176.44        9.90293000e-01       -7.45607522e-08  20.0084  19.7568
0202-03-01_16:01:34.875000      6176.65        1.04024200e+00       -6.63795336e-08  19.9893  19.6403
0202-03-01_16:01:35.080000      6176.85        1.08760000e+00       -3.78072474e-08  19.9893  19.6403
0202-03-01_16:01:35.273000      6177.04        1.13913800e+00       -2.33661571e-08  19.9893  19.6403
0202-03-01_16:01:35.465000      6177.24        1.18825200e+00        2.70846909e-08  19.9893  19.6403
0202-03-01_16:01:35.668000      6177.44        1.23648700e+00        4.40669179e-08  19.9893  19.6403
0202-03-01_16:01:35.880000      6177.65        1.28652600e+00        5.86319659e-08  20.0116  19.8646
0202-03-01_16:01:36.086000      6177.86        1.33770600e+00        7.50563819e-08  20.0116  19.8646
0202-03-01_16:01:36.277000      6178.05        1.38490500e+00        9.99099319e-08  20.0116  19.8646
0202-03-01_16:01:36.470000      6178.24        1.43644900e+00        1.14041127e-07  20.0116  19.8646
0202-03-01_16:01:36.660000      6178.43        1.48603700e+00        1.07223444e-07  20.0116  19.8646
0202-03-01_16:01:36.870000      6178.64        1.53200000e+00        9.81125399e-08  20.0089  19.6046
0202-03-01_16:01:37.070000      6178.84        1.58530000e+00        8.72662269e-08  20.0089  19.6046
0202-03-01_16:01:37.273000      6179.05        1.63533600e+00        1.15218724e-07  20.0089  19.6046
0202-03-01_16:01:37.477000      6179.25        1.68315000e+00        1.21168701e-07  20.0089  19.6046
0202-03-01_16:01:37.680000      6179.45        1.73220100e+00        6.01814349e-08  20.0089  19.6046
0202-03-01_16:01:37.883000      6179.66        1.78443000e+00        2.20643949e-08  19.9873  19.8199
0202-03-01_16:01:38.086000      6179.86        1.82962400e+00       -1.04080000e-13  19.9873  19.8199
0202-03-01_16:01:38.280000      6180.05        1.88328100e+00        7.56132492e-09  19.9873  19.8199
0202-03-01_16:01:38.473000      6180.25        1.93323500e+00        1.05353792e-09  19.9873  19.8199
0202-03-01_16:01:38.680000      6180.45        1.98111500e+00       -1.01026691e-08  19.9873  19.8199
0202-03-01_16:01:38.875000      6180.65        2.03113200e+00        1.45649439e-08  20.0072  19.7217
0202-03-01_16:01:39.082000      6180.85        2.08215400e+00        2.70227089e-08  20.0072  19.7217
0202-03-01_16:01:39.273000      6181.05        2.12948700e+00        7.17095159e-08  20.0072  19.7217
0202-03-01_16:01:39.470000      6181.24        2.17868800e+00        5.47892689e-08  20.0072  19.7217
0202-03-01_16:01:39.670000      6181.44        2.23075700e+00        7.17095159e-08  20.0072  19.7217
0202-03-01_16:01:39.867000      6181.64        2.28061100e+00        5.81981099e-08  19.9830  19.6672
0202-03-01_16:01:40.062000      6181.83        2.32668100e+00        8.01386499e-08  19.9830  19.6672
0202-03-01_16:01:40.270000      6182.04        2.37953200e+00        4.73517969e-08  19.9830  19.6672
0202-03-01_16:01:40.480000      6182.25        2.42998900e+00        3.96664099e-08  19.9830  19.6672
0202-03-01_16:01:40.680000      6182.45        2.47723300e+00        7.61719989e-08  19.9830  19.6672
0202-03-01_16:01:40.883000      6182.66        2.52889700e+00        7.49943989e-08  19.9872  19.8296
0202-03-01_16:01:41.090000      6182.86        2.57845000e+00        8.16881239e-08  19.9872  19.8296
0202-03-01_16:01:41.280000      6183.05        2.62532500e+00        8.06964609e-08  19.9872  19.8296
0202-03-01_16:01:41.473000      6183.25        2.67747600e+00        1.36353538e-07  19.9872  19.8296
0202-03-01_16:01:41.680000      6183.45        2.72703200e+00        1.36911349e-07  19.9872  19.8296
0202-03-01_16:01:41.883000      6183.65        2.77500400e+00        1.35981665e-07  19.9938  19.6312
0202-03-01_16:01:42.090000      6183.86        2.82518400e+00        1.16644239e-07  19.9938  19.6312
0202-03-01_16:01:42.285000      6184.06        2.87600400e+00        1.19743186e-07  19.9938  19.6312
0202-03-01_16:01:42.477000      6184.25        2.92140400e+00        1.30031623e-07  19.9938  19.6312
0202-03-01_16:01:42.668000      6184.44        2.97512300e+00        1.18689421e-07  19.9938  19.6312
0202-03-01_16:01:42.875000      6184.65        3.02551900e+00        1.17821635e-07  19.9766  19.7920
0202-03-01_16:01:43.070000      6184.84        3.07056100e+00        1.09082610e-07  19.9766  19.7920
0202-03-01_16:01:43.280000      6185.05        3.12415900e+00        1.19061213e-07  19.9766  19.7920
0202-03-01_16:01:43.473000      6185.24        3.17394600e+00        1.05053981e-07  19.9766  19.7920
0202-03-01_16:01:43.676000      6185.45        3.21920300e+00        1.06231581e-07  19.9766  19.7920
0202-03-01_16:01:43.887000      6185.66        3.27334900e+00        1.52405863e-07  20.0181  19.7468
0202-03-01_16:01:44.086000      6185.86        3.32175700e+00        1.88787479e-07  20.0181  19.7468
0202-03-01_16:01:44.277000      6186.05        3.36984000e+00        1.81102095e-07  20.0181  19.7468
0202-03-01_16:01:44.470000      6186.24        3.42207400e+00        1.73416711e-07  20.0181  19.7468
0202-03-01_16:01:44.668000      6186.44        3.47248100e+00        1.77197424e-07  20.0181  19.7468
0202-03-01_16:01:44.883000      6186.65        3.51877000e+00        1.56000639e-07  19.9923  19.6422
0202-03-01_16:01:45.094000      6186.87        3.57183900e+00        1.69388082e-07  19.9923  19.6422
0202-03-01_16:01:45.290000      6187.06        3.61937900e+00        1.32572614e-07  19.9923  19.6422
0202-03-01_16:01:45.492000      6187.27        3.66791800e+00        1.25630977e-07  19.9923  19.6422
0202-03-01_16:01:45.688000      6187.46        3.72015500e+00        6.74947659e-08  19.9923  19.6422
0202-03-01_16:01:45.890000      6187.66        3.76984700e+00        5.10703569e-08  19.9954  19.8601
0202-03-01_16:01:46.094000      6187.87        3.81815300e+00        4.83432859e-08  19.9954  19.8601
0202-03-01_16:01:46.285000      6188.06        3.86911600e+00        8.55306269e-08  19.9954  19.8601
0202-03-01_16:01:46.477000      6188.25        3.91887600e+00        1.35981454e-07  19.9954  19.8601
0202-03-01_16:01:46.676000      6188.45        3.96398900e+00        1.86184365e-07  19.9954  19.8601
0202-03-01_16:01:46.875000      6188.65        4.01809000e+00        1.89345289e-07  19.9961  19.6007
0202-03-01_16:01:47.070000      6188.84        4.06774500e+00        2.16616006e-07  19.9961  19.6007
0202-03-01_16:01:47.266000      6189.04        4.11303000e+00        2.14384765e-07  19.9961  19.6007
0202-03-01_16:01:47.457000      6189.23        4.16689600e+00        2.77417309e-07  19.9961  19.6007
0202-03-01_16:01:47.652000      6189.42        4.21671400e+00        2.89627153e-07  19.9961  19.6007
0202-03-01_16:01:47.867000      6189.64        4.26134000e+00        3.64497667e-07  19.9785  19.8192
0202-03-01_16:01:48.060000      6189.83        4.31585700e+00        4.03048544e-07  19.9785  19.8192
0202-03-01_16:01:48.266000      6190.04        4.36540000e+00        4.67568582e-07  19.9785  19.8192
0202-03-01_16:01:48.457000      6190.23        4.41020600e+00        5.97166449e-07  19.9785  19.8192
0202-03-01_16:01:48.652000      6190.42        4.46478100e+00        7.35875216e-07  19.9785  19.8192
0202-03-01_16:01:48.867000      6190.64        4.51534000e+00        8.93797439e-07  19.9945  19.7155
0202-03-01_16:01:49.082000      6190.86        4.56409200e+00        1.18652378e-06  19.9945  19.7155
0202-03-01_16:01:49.285000      6191.06        4.61393800e+00        1.55703365e-06  19.9945  19.7155
0202-03-01_16:01:49.480000      6191.25        4.66192600e+00        1.90870192e-06  19.9945  19.7155
0202-03-01_16:01:49.684000      6191.45        4.71100900e+00        2.33939329e-06  19.9945  19.7155
0202-03-01_16:01:49.890000      6191.66        4.76274700e+00        3.95053477e-06  19.9841  19.6732
0202-03-01_16:01:50.082000      6191.86        4.81240800e+00        4.09792060e-06  19.9841  19.6732
0202-03-01_16:01:50.285000      6192.06        4.85770300e+00        6.39175963e-06  19.9841  19.6732
0202-03-01_16:01:50.480000      6192.25        4.91162400e+00        7.53316301e-06  19.9841  19.6732
0202-03-01_16:01:50.670000      6192.44        4.96134900e+00        9.83964570e-06  19.9841  19.6732
0202-03-01_16:01:50.883000      6192.65        5.00709600e+00        1.14363460e-05  19.9902  19.8280
0202-03-01_16:01:51.090000      6192.86        5.06154100e+00        1.48506394e-05  19.9902  19.8280
0202-03-01_16:01:51.290000      6193.06        5.11054000e+00        1.83722803e-05  19.9902  19.8280
0202-03-01_16:01:51.492000      6193.27        5.15709900e+00        2.25347828e-05  19.9902  19.8280

File: chapter 5/cold_vs_warm/20K/ffj29/Ic/1_anneal/Ic_2024-03-01_16-02-25465484_f29-2400keV-0nA-20k.txt
# Ic = 4.28 A, n = 25.84 , Tavg = 19.98 K, f29-2400keV-0nA-20k
#datetime                        t_s     iHTS_A                vHTS_V                tHTS_K  tTAR_K
0202-03-01_16:02:04.170000      6205.94        4.94804200e-02        9.12019593e-08  20.0208  19.7472
0202-03-01_16:02:04.363000      6206.14        4.76208000e-02        1.16489352e-07  20.0208  19.7472
0202-03-01_16:02:04.570000      6206.34        9.62010600e-02        1.02420141e-07  20.0208  19.7472
0202-03-01_16:02:04.773000      6206.55        1.47884700e-01        8.37025113e-08  20.0208  19.7472
0202-03-01_16:02:04.996000      6206.77        1.96435200e-01        8.66774994e-08  19.9933  19.6502
0202-03-01_16:02:05.188000      6206.96        2.45395500e-01        7.84962833e-08  19.9933  19.6502
0202-03-01_16:02:05.395000      6207.17        2.96519500e-01        8.29587644e-08  19.9933  19.6502
0202-03-01_16:02:05.586000      6207.36        3.44430500e-01        5.76093924e-08  19.9933  19.6502
0202-03-01_16:02:05.832000      6207.61        3.94255200e-01        9.24415374e-08  19.9933  19.6502
0202-03-01_16:02:06.040000      6207.81        4.45610800e-01        8.84130044e-08  19.9969  19.8616
0202-03-01_16:02:06.230000      6208.00        4.91755600e-01        9.93833313e-08  19.9969  19.8616
0202-03-01_16:02:06.426000      6208.20        5.44475200e-01        7.67610704e-08  19.9969  19.8616
0202-03-01_16:02:06.630000      6208.40        5.93720300e-01        1.01738577e-07  19.9969  19.8616
0202-03-01_16:02:06.832000      6208.60        6.41950300e-01        1.11159374e-07  19.9997  19.6013
0202-03-01_16:02:07.043000      6208.81        6.93132300e-01        1.06386997e-07  19.9997  19.6013
0202-03-01_16:02:07.240000      6209.01        7.40750800e-01        1.08494280e-07  19.9997  19.6013
0202-03-01_16:02:07.430000      6209.20        7.89632400e-01        9.47349593e-08  19.9997  19.6013
0202-03-01_16:02:07.620000      6209.39        8.41575700e-01        9.02104974e-08  19.9997  19.6013
0202-03-01_16:02:07.840000      6209.61        8.92003700e-01        6.82079794e-08  19.9836  19.8302
0202-03-01_16:02:08.047000      6209.82        9.38610100e-01        7.50256613e-08  19.9836  19.8302
0202-03-01_16:02:08.254000      6210.02        9.90090400e-01        9.47349593e-08  19.9836  19.8302
0202-03-01_16:02:08.445000      6210.22        1.03989100e+00        1.01676598e-07  19.9836  19.8302
0202-03-01_16:02:08.645000      6210.42        1.08451400e+00        6.46132014e-08  19.9836  19.8302
0202-03-01_16:02:08.855000      6210.63        1.13926900e+00        2.24675324e-08  20.0024  19.7090
0202-03-01_16:02:09.050000      6210.82        1.18901700e+00       -1.88724107e-08  20.0024  19.7090
0202-03-01_16:02:09.246000      6211.02        1.23505200e+00       -3.54827637e-08  20.0024  19.7090
0202-03-01_16:02:09.438000      6211.21        1.28764700e+00       -4.99238527e-08  20.0024  19.7090
0202-03-01_16:02:09.645000      6211.42        1.33748700e+00       -9.69953065e-09  20.0024  19.7090
0202-03-01_16:02:09.844000      6211.61        1.38519200e+00        3.70945583e-08  19.9907  19.6800
0202-03-01_16:02:10.035000      6211.81        1.43652700e+00        6.74642323e-08  19.9907  19.6800
0202-03-01_16:02:10.240000      6212.01        1.48623200e+00        5.18455424e-08  19.9907  19.6800
0202-03-01_16:02:10.434000      6212.20        1.53404100e+00        2.49466894e-08  19.9907  19.6800
0202-03-01_16:02:10.625000      6212.40        1.58546400e+00        2.30253424e-08  19.9907  19.6800
0202-03-01_16:02:10.844000      6212.62        1.63687900e+00        2.37690893e-08  19.9907  19.6800
0202-03-01_16:02:11.060000      6212.83        1.68485800e+00        6.10509535e-09  19.9941  19.8299
0202-03-01_16:02:11.260000      6213.03        1.73179500e+00       -2.17234417e-08  19.9941  19.8299
0202-03-01_16:02:11.457000      6213.23        1.78172700e+00       -9.88546665e-09  19.9941  19.8299
0202-03-01_16:02:11.664000      6213.43        1.83334300e+00        2.89753193e-08  19.9941  19.8299
0202-03-01_16:02:11.867000      6213.64        1.88373500e+00        5.46965814e-08  20.0085  19.6319
0202-03-01_16:02:12.080000      6213.85        1.93104700e+00        5.45726354e-08  20.0085  19.6319
0202-03-01_16:02:12.270000      6214.04        1.98253600e+00        5.01721463e-08  20.0085  19.6319
0202-03-01_16:02:12.465000      6214.24        2.03208400e+00        5.16596454e-08  20.0085  19.6319
0202-03-01_16:02:12.656000      6214.43        2.07982700e+00        2.47607894e-08  20.0085  19.6319
0202-03-01_16:02:12.863000      6214.64        2.12924700e+00        2.01123693e-08  19.9815  19.7994
0202-03-01_16:02:13.074000      6214.85        2.18140400e+00        6.91085735e-09  19.9815  19.7994
0202-03-01_16:02:13.277000      6215.05        2.22898200e+00       -5.26613650e-10  19.9815  19.7994
0202-03-01_16:02:13.480000      6215.25        2.27819800e+00       -3.56686666e-08  19.9815  19.7994
0202-03-01_16:02:13.684000      6215.46        2.33005800e+00       -5.20311047e-08  19.9815  19.7994
0202-03-01_16:02:13.880000      6215.65        2.37800600e+00       -2.81072376e-08  20.0066  19.7373
0202-03-01_16:02:14.086000      6215.86        2.42700000e+00        5.60930035e-09  20.0066  19.7373
0202-03-01_16:02:14.277000      6216.05        2.47878400e+00        1.12493823e-08  20.0066  19.7373
0202-03-01_16:02:14.484000      6216.25        2.52838100e+00        2.63102624e-08  20.0066  19.7373
0202-03-01_16:02:14.676000      6216.45        2.57576100e+00        2.29014213e-08  20.0066  19.7373
0202-03-01_16:02:14.887000      6216.66        2.62823000e+00        4.40982154e-08  19.9829  19.6509
0202-03-01_16:02:15.090000      6216.86        2.67752800e+00        1.66415494e-08  19.9829  19.6509
0202-03-01_16:02:15.293000      6217.06        2.72401500e+00       -6.97242265e-09  19.9829  19.6509
0202-03-01_16:02:15.496000      6217.27        2.77668400e+00       -1.76947777e-08  19.9829  19.6509
0202-03-01_16:02:15.688000      6217.46        2.82644100e+00       -3.44910677e-08  19.9829  19.6509
0202-03-01_16:02:15.902000      6217.67        2.87195500e+00        2.04222644e-08  19.9960  19.8554
0202-03-01_16:02:16.098000      6217.87        2.92556600e+00       -6.16669665e-09  19.9960  19.8554
0202-03-01_16:02:16.290000      6218.06        2.97487100e+00       -7.40627465e-09  19.9960  19.8554
0202-03-01_16:02:16.492000      6218.27        3.02314200e+00       -5.15352727e-08  19.9960  19.8554
0202-03-01_16:02:16.688000      6218.46        3.07270000e+00        3.87389035e-09  19.9960  19.8554
0202-03-01_16:02:16.890000      6218.66        3.12467500e+00        2.70540094e-08  19.9851  19.6950
0202-03-01_16:02:17.086000      6218.86        3.16757700e+00        3.76524064e-08  19.9851  19.6950
0202-03-01_16:02:17.277000      6219.05        3.22042600e+00        1.29847924e-08  19.9851  19.6950
0202-03-01_16:02:17.473000      6219.24        3.27299500e+00        3.44295024e-08  19.9851  19.6950
0202-03-01_16:02:17.668000      6219.44        3.32272900e+00        3.81482384e-08  19.9851  19.6950
0202-03-01_16:02:17.880000      6219.65        3.36854000e+00        6.22580724e-08  19.9801  19.8279
0202-03-01_16:02:18.086000      6219.86        3.42232600e+00        3.38717484e-08  19.9801  19.8279
0202-03-01_16:02:18.277000      6220.05        3.47191600e+00        6.64727074e-08  19.9801  19.8279
0202-03-01_16:02:18.473000      6220.24        3.51668300e+00        6.16383504e-08  19.9801  19.8279
0202-03-01_16:02:18.668000      6220.44        3.57125900e+00        8.70497153e-08  19.9801  19.8279
0202-03-01_16:02:18.875000      6220.65        3.62065700e+00        9.96314403e-08  20.0130  19.7048
0202-03-01_16:02:19.086000      6220.86        3.66714800e+00        6.58529174e-08  20.0130  19.7048
0202-03-01_16:02:19.285000      6221.06        3.71983800e+00        4.27347734e-08  20.0130  19.7048
0202-03-01_16:02:19.480000      6221.25        3.76958100e+00       -2.94370565e-09  20.0130  19.7048
0202-03-01_16:02:19.688000      6221.46        3.81735100e+00        1.36666504e-08  20.0130  19.7048
0202-03-01_16:02:19.883000      6221.65        3.86760900e+00        1.20551984e-08  20.0007  19.6844
0202-03-01_16:02:20.082000      6221.85        3.91863200e+00        5.85730435e-09  20.0007  19.6844
0202-03-01_16:02:20.285000      6222.06        3.96625500e+00        8.58437735e-09  20.0007  19.6844
0202-03-01_16:02:20.480000      6222.25        4.01638700e+00        1.57739344e-08  20.0007  19.6844
0202-03-01_16:02:20.670000      6222.45        4.06733800e+00        1.89968394e-08  20.0007  19.6844
0202-03-01_16:02:20.880000      6222.65        4.11725800e+00        6.73404123e-08  19.9901  19.8244
0202-03-01_16:02:21.082000      6222.86        4.16491500e+00        6.91378014e-08  19.9901  19.8244
0202-03-01_16:02:21.277000      6223.05        4.21651900e+00        1.48780739e-07  19.9901  19.8244
0202-03-01_16:02:21.470000      6223.24        4.26586500e+00        1.75369704e-07  19.9901  19.8244
0202-03-01_16:02:21.668000      6223.44        4.31191400e+00        2.65301146e-07  19.9901  19.8244
0202-03-01_16:02:21.875000      6223.65        4.36558200e+00        3.49158651e-07  20.0004  19.6294
0202-03-01_16:02:22.082000      6223.85        4.41557600e+00        4.34379693e-07  20.0004  19.6294
0202-03-01_16:02:22.285000      6224.06        4.46241700e+00        5.19228862e-07  20.0004  19.6294
0202-03-01_16:02:22.477000      6224.25        4.51409500e+00        6.26824301e-07  20.0004  19.6294
0202-03-01_16:02:22.684000      6224.46        4.56406700e+00        8.98787887e-07  20.0004  19.6294
0202-03-01_16:02:22.883000      6224.65        4.60905200e+00        1.20074928e-06  19.9690  19.8040
0202-03-01_16:02:23.080000      6224.85        4.66308200e+00        1.56760263e-06  19.9690  19.8040
0202-03-01_16:02:23.273000      6225.05        4.71273500e+00        2.92878409e-06  19.9690  19.8040
0202-03-01_16:02:23.465000      6225.24        4.75848700e+00        3.07951687e-06  19.9690  19.8040
0202-03-01_16:02:23.656000      6225.43        4.81178400e+00        4.32244251e-06  19.9690  19.8040
0202-03-01_16:02:23.860000      6225.63        4.86201100e+00        5.94486680e-06  20.0040  19.7320
0202-03-01_16:02:24.070000      6225.84        4.91016700e+00        7.56834350e-06  20.0040  19.7320
0202-03-01_16:02:24.277000      6226.05        4.96101800e+00        8.90479567e-06  20.0040  19.7320
0202-03-01_16:02:24.484000      6226.26        5.00911100e+00        1.16980011e-05  20.0040  19.7320
0202-03-01_16:02:24.680000      6226.45        5.05995000e+00        1.48775213e-05  20.0040  19.7320
0202-03-01_16:02:24.890000      6226.66        5.11010900e+00        1.78872192e-05  19.9788  19.6557
0202-03-01_16:02:25.094000      6226.87        5.15765000e+00        2.15346804e-05  19.9788  19.6557

File: chapter 5/cold_vs_warm/20K/ffj29/Ic/1_anneal/Ic_2024-03-01_16-04-10152062_f29-2400keV-15nA-20k.txt
# Ic = 2.79 A, n = 23.64 , Tavg = 20.16 K, f29-2400keV-15nA-20k
#datetime                        t_s     iHTS_A                vHTS_V                tHTS_K  tTAR_K
0202-03-01_16:03:55.715000      6317.49        2.08252600e-02        7.36898500e-08  20.1333  19.7472
0202-03-01_16:03:55.940000      6317.71        4.99218300e-02        6.85456000e-08  20.1623  19.6246
0202-03-01_16:03:56.137000      6317.91        9.56556100e-02        8.27387800e-08  20.1623  19.6246
0202-03-01_16:03:56.344000      6318.12        1.48154100e-01        8.34825300e-08  20.1623  19.6246
0202-03-01_16:03:56.547000      6318.32        1.97521100e-01        9.04241700e-08  20.1623  19.6246
0202-03-01_16:03:56.805000      6318.58        2.44859600e-01        7.30080900e-08  20.1623  19.6246
0202-03-01_16:03:57.008000      6318.78        2.95994200e-01        7.08388200e-08  20.1470  19.6105
0202-03-01_16:03:57.210000      6318.98        3.44489900e-01        7.66028600e-08  20.1470  19.6105
0202-03-01_16:03:57.402000      6319.18        3.95755100e-01        9.93491300e-08  20.1470  19.6105
0202-03-01_16:03:57.594000      6319.37        4.44972200e-01        1.01146680e-07  20.1470  19.6105
0202-03-01_16:03:57.836000      6319.61        4.93856800e-01        9.87297400e-08  20.1470  19.6105
0202-03-01_16:03:58.047000      6319.82        5.44507200e-01        9.49494300e-08  20.1524  19.8656
0202-03-01_16:03:58.240000      6320.01        5.93976600e-01        8.63963400e-08  20.1524  19.8656
0202-03-01_16:03:58.430000      6320.20        6.39242800e-01        9.22223600e-08  20.1524  19.8656
0202-03-01_16:03:58.637000      6320.41        6.92631800e-01        7.94546900e-08  20.1524  19.8656
0202-03-01_16:03:58.840000      6320.61        7.42562800e-01        9.68088000e-08  20.1675  19.6248
0202-03-01_16:03:59.047000      6320.82        7.90337200e-01        9.09208000e-08  20.1675  19.6248
0202-03-01_16:03:59.242000      6321.01        8.41189800e-01        9.32140200e-08  20.1675  19.6248
0202-03-01_16:03:59.434000      6321.21        8.91251400e-01        8.44130100e-08  20.1675  19.6248
0202-03-01_16:03:59.637000      6321.41        9.39176700e-01        7.82770900e-08  20.1675  19.6248
0202-03-01_16:03:59.832000      6321.60        9.88515500e-01        9.38338100e-08  20.1675  19.6248
0202-03-01_16:04:00.027000      6321.80        1.04043800e+00        1.00837430e-07  20.1575  19.7796
0202-03-01_16:04:00.230000      6322.00        1.08799400e+00        1.00651490e-07  20.1575  19.7796
0202-03-01_16:04:00.434000      6322.21        1.13705700e+00        9.30280800e-08  20.1575  19.7796
0202-03-01_16:04:00.637000      6322.41        1.18873000e+00        8.55906100e-08  20.1575  19.7796
0202-03-01_16:04:00.844000      6322.62        1.23703800e+00        9.76765000e-08  20.1645  19.7655
0202-03-01_16:04:01.047000      6322.82        1.28680200e+00        9.74285900e-08  20.1645  19.7655
0202-03-01_16:04:01.242000      6323.01        1.33747400e+00        9.57551600e-08  20.1645  19.7655
0202-03-01_16:04:01.440000      6323.21        1.38506400e+00        8.18718700e-08  20.1645  19.7655
0202-03-01_16:04:01.640000      6323.41        1.43426600e+00        7.59838700e-08  20.1645  19.7655
0202-03-01_16:04:01.840000      6323.61        1.48649300e+00        7.69755400e-08  20.1551  19.6412
0202-03-01_16:04:02.035000      6323.81        1.53422600e+00        8.34833200e-08  20.1551  19.6412
0202-03-01_16:04:02.230000      6324.00        1.58317200e+00        9.89160800e-08  20.1551  19.6412
0202-03-01_16:04:02.426000      6324.20        1.63512800e+00        1.05795750e-07  20.1551  19.6412
0202-03-01_16:04:02.620000      6324.39        1.68489300e+00        1.04494190e-07  20.1551  19.6412
0202-03-01_16:04:02.840000      6324.61        1.73101400e+00        9.63129700e-08  20.1551  19.6412
0202-03-01_16:04:03.050000      6324.82        1.78439300e+00        9.87301500e-08  20.1346  19.8365
0202-03-01_16:04:03.254000      6325.03        1.83198300e+00        1.03688460e-07  20.1346  19.8365
0202-03-01_16:04:03.453000      6325.23        1.88222400e+00        9.70567100e-08  20.1346  19.8365
0202-03-01_16:04:03.660000      6325.43        1.93294300e+00        9.42058000e-08  20.1346  19.8365
0202-03-01_16:04:03.870000      6325.64        1.98109600e+00        8.85038300e-08  20.1594  19.6515
0202-03-01_16:04:04.080000      6325.85        2.03187900e+00        8.81320400e-08  20.1594  19.6515
0202-03-01_16:04:04.270000      6326.04        2.08177700e+00        9.76768000e-08  20.1594  19.6515
0202-03-01_16:04:04.465000      6326.24        2.12663300e+00        9.79867000e-08  20.1594  19.6515
0202-03-01_16:04:04.670000      6326.45        2.18134600e+00        1.04556470e-07  20.1594  19.6515
0202-03-01_16:04:04.883000      6326.65        2.23089200e+00        8.68304800e-08  20.1420  19.7545
0202-03-01_16:04:05.090000      6326.86        2.27883100e+00        9.64992000e-08  20.1420  19.7545
0202-03-01_16:04:05.280000      6327.05        2.32998100e+00        1.01085640e-07  20.1420  19.7545
0202-03-01_16:04:05.484000      6327.26        2.37943700e+00        1.13977270e-07  20.1420  19.7545
0202-03-01_16:04:05.688000      6327.46        2.42761900e+00        1.06787710e-07  20.1420  19.7545
0202-03-01_16:04:05.883000      6327.66        2.47731400e+00        1.11250190e-07  20.1652  19.7901
0202-03-01_16:04:06.094000      6327.87        2.52486600e+00        9.91643000e-08  20.1652  19.7901
0202-03-01_16:04:06.285000      6328.06        2.57348500e+00        1.18811620e-07  20.1652  19.7901
0202-03-01_16:04:06.492000      6328.26        2.62734800e+00        1.12985600e-07  20.1652  19.7901
0202-03-01_16:04:06.684000      6328.46        2.67757400e+00        1.65047920e-07  20.1652  19.7901
0202-03-01_16:04:06.890000      6328.66        2.72220000e+00        1.87608260e-07  20.1554  19.6135
0202-03-01_16:04:07.105000      6328.88        2.77689400e+00        2.58636140e-07  20.1554  19.6135
0202-03-01_16:04:07.305000      6329.08        2.82502900e+00        3.27494760e-07  20.1554  19.6135
0202-03-01_16:04:07.508000      6329.28        2.87370300e+00        5.02275410e-07  20.1554  19.6135
0202-03-01_16:04:07.703000      6329.47        2.92567600e+00        6.82076350e-07  20.1554  19.6135
0202-03-01_16:04:07.918000      6329.69        2.97504500e+00        1.04824801e-06  20.1623  19.7446
0202-03-01_16:04:08.113000      6329.89        3.02383600e+00        1.37741823e-06  20.1623  19.7446
0202-03-01_16:04:08.316000      6330.09        3.07448000e+00        2.72824951e-06  20.1623  19.7446
0202-03-01_16:04:08.510000      6330.28        3.11946600e+00        3.85440709e-06  20.1623  19.7446
0202-03-01_16:04:08.715000      6330.49        3.17356700e+00        5.33694363e-06  20.1623  19.7446
0202-03-01_16:04:08.930000      6330.70        3.22362700e+00        7.40766039e-06  20.1558  19.6498
0202-03-01_16:04:09.140000      6330.91        3.27229500e+00        8.54497419e-06  20.1558  19.6498
0202-03-01_16:04:09.332000      6331.10        3.32291400e+00        1.23951066e-05  20.1558  19.6498
0202-03-01_16:04:09.535000      6331.31        3.37061900e+00        1.55963104e-05  20.1558  19.6498
0202-03-01_16:04:09.754000      6331.53        3.41982300e+00        2.00017720e-05  20.1558  19.6498

File: chapter 5/cold_vs_warm/20K/ffj29/Ic/1_anneal/Ic_2024-03-01_16-05-20029630_f29-2400keV-15nA-20k.txt
# Ic = 2.78 A, n = 23.41 , Tavg = 20.16 K, f29-2400keV-15nA-20k
#datetime                        t_s     iHTS_A                vHTS_V                tHTS_K  tTAR_K
0202-03-01_16:05:05.742000      6387.52        1.88448500e-02        5.73212515e-08  20.1433  19.7818
0202-03-01_16:05:05.957000      6387.73        5.09496900e-02        6.54405015e-08  20.1756  19.7601
0202-03-01_16:05:06.152000      6387.92        9.66376800e-02        5.95524915e-08  20.1756  19.7601
0202-03-01_16:05:06.355000      6388.13        1.48097100e-01        7.33118315e-08  20.1756  19.7601
0202-03-01_16:05:06.547000      6388.32        1.97904700e-01        9.29591615e-08  20.1756  19.7601
0202-03-01_16:05:06.746000      6388.52        2.43252500e-01        1.07462242e-07  20.1756  19.7601
0202-03-01_16:05:06.960000      6388.73        2.98048300e-01        9.66779015e-08  20.1535  19.6317
0202-03-01_16:05:07.164000      6388.94        3.46604800e-01        8.25466915e-08  20.1535  19.6317
0202-03-01_16:05:07.367000      6389.14        3.93147300e-01        8.71331415e-08  20.1535  19.6317
0202-03-01_16:05:07.560000      6389.33        4.45167700e-01        8.81867815e-08  20.1535  19.6317
0202-03-01_16:05:07.800000      6389.57        4.95088000e-01        1.07834112e-07  20.1535  19.6317
0202-03-01_16:05:08.016000      6389.79        5.46344100e-01        1.25993952e-07  20.1525  19.8656
0202-03-01_16:05:08.210000      6389.98        5.94145200e-01        1.20478272e-07  20.1525  19.8656
0202-03-01_16:05:08.406000      6390.18        6.38834000e-01        1.28226322e-07  20.1525  19.8656
0202-03-01_16:05:08.613000      6390.39        6.92979700e-01        1.29590762e-07  20.1525  19.8656
0202-03-01_16:05:08.832000      6390.60        7.42871800e-01        1.33743582e-07  20.1525  19.8656
0202-03-01_16:05:09.035000      6390.81        7.91713300e-01        1.31574322e-07  20.1693  19.6099
0202-03-01_16:05:09.240000      6391.01        8.41535200e-01        1.26120162e-07  20.1693  19.6099
0202-03-01_16:05:09.440000      6391.21        8.89377800e-01        1.22897252e-07  20.1693  19.6099
0202-03-01_16:05:09.637000      6391.41        9.38094500e-01        1.26615992e-07  20.1693  19.6099
0202-03-01_16:05:09.850000      6391.62        9.90765000e-01        1.26120162e-07  20.1431  19.8113
0202-03-01_16:05:10.047000      6391.82        1.03680300e+00        1.27173812e-07  20.1431  19.8113
0202-03-01_16:05:10.242000      6392.01        1.08926600e+00        1.35478992e-07  20.1431  19.8113
0202-03-01_16:05:10.445000      6392.22        1.13920700e+00        1.36656602e-07  20.1431  19.8113
0202-03-01_16:05:10.640000      6392.41        1.18655800e+00        1.35107122e-07  20.1431  19.8113
0202-03-01_16:05:10.848000      6392.62        1.23847300e+00        1.34425352e-07  20.1620  19.7321
0202-03-01_16:05:11.043000      6392.82        1.28619200e+00        1.34115462e-07  20.1620  19.7321
0202-03-01_16:05:11.240000      6393.01        1.33492800e+00        1.47626882e-07  20.1620  19.7321
0202-03-01_16:05:11.440000      6393.21        1.38678200e+00        1.39321692e-07  20.1620  19.7321
0202-03-01_16:05:11.633000      6393.40        1.43662300e+00        1.38392012e-07  20.1620  19.7321
0202-03-01_16:05:11.830000      6393.60        1.48149500e+00        1.32256092e-07  20.1620  19.7321
0202-03-01_16:05:12.035000      6393.81        1.53603200e+00        1.50168022e-07  20.1521  19.6580
0202-03-01_16:05:12.227000      6394.00        1.58541000e+00        1.54320622e-07  20.1521  19.6580
0202-03-01_16:05:12.420000      6394.19        1.63080300e+00        1.47688862e-07  20.1521  19.6580
0202-03-01_16:05:12.613000      6394.39        1.68472700e+00        1.39693572e-07  20.1521  19.6580
0202-03-01_16:05:12.812000      6394.59        1.73440900e+00        1.33619622e-07  20.1521  19.6580
0202-03-01_16:05:13.020000      6394.79        1.78398300e+00        1.44094082e-07  20.1436  19.8386
0202-03-01_16:05:13.223000      6394.99        1.83171000e+00        1.28165472e-07  20.1436  19.8386
0202-03-01_16:05:13.414000      6395.19        1.88345900e+00        1.21533722e-07  20.1436  19.8386
0202-03-01_16:05:13.610000      6395.38        1.93110100e+00        1.03807722e-07  20.1436  19.8386
0202-03-01_16:05:13.830000      6395.60        1.98063600e+00        1.15273832e-07  20.1436  19.8386
0202-03-01_16:05:14.027000      6395.80        2.03269600e+00        1.27359742e-07  20.1706  19.6411
0202-03-01_16:05:14.230000      6396.00        2.07992400e+00        1.34300792e-07  20.1706  19.6411
0202-03-01_16:05:14.434000      6396.20        2.12909500e+00        1.31014692e-07  20.1706  19.6411
0202-03-01_16:05:14.637000      6396.41        2.18089700e+00        1.30517952e-07  20.1706  19.6411
0202-03-01_16:05:14.850000      6396.62        2.22928300e+00        1.47128012e-07  20.1706  19.6411
0202-03-01_16:05:15.060000      6396.83        2.28105000e+00        1.56672772e-07  20.1317  19.7816
0202-03-01_16:05:15.254000      6397.03        2.33001600e+00        1.43037402e-07  20.1317  19.7816
0202-03-01_16:05:15.445000      6397.22        2.37525700e+00        1.55061322e-07  20.1317  19.7816
0202-03-01_16:05:15.650000      6397.42        2.42901500e+00        1.44586872e-07  20.1317  19.7816
0202-03-01_16:05:15.870000      6397.64        2.47984800e+00        1.59895682e-07  20.1730  19.7631
0202-03-01_16:05:16.074000      6397.85        2.52948400e+00        1.59523802e-07  20.1730  19.7631
0202-03-01_16:05:16.270000      6398.04        2.57832900e+00        1.83943512e-07  20.1730  19.7631
0202-03-01_16:05:16.465000      6398.24        2.62680100e+00        1.89707552e-07  20.1730  19.7631
0202-03-01_16:05:16.660000      6398.43        2.67583300e+00        2.46728202e-07  20.1730  19.7631
0202-03-01_16:05:16.870000      6398.64        2.72725400e+00        2.70218222e-07  20.1490  19.6308
0202-03-01_16:05:17.066000      6398.84        2.77579400e+00        3.49613272e-07  20.1490  19.6308
0202-03-01_16:05:17.270000      6399.04        2.82416300e+00        4.37189532e-07  20.1490  19.6308
0202-03-01_16:05:17.473000      6399.24        2.87593800e+00        6.17920172e-07  20.1490  19.6308
0202-03-01_16:05:17.664000      6399.44        2.92553900e+00        8.17492422e-07  20.1490  19.6308
0202-03-01_16:05:17.875000      6399.65        2.97139300e+00        1.08660505e-06  20.1564  19.8661
0202-03-01_16:05:18.070000      6399.84        3.02090900e+00        1.54859620e-06  20.1564  19.8661
0202-03-01_16:05:18.260000      6400.03        3.07389500e+00        2.65169769e-06  20.1564  19.8661
0202-03-01_16:05:18.465000      6400.24        3.11991800e+00        3.94612821e-06  20.1564  19.8661
0202-03-01_16:05:18.668000      6400.44        3.17366900e+00        5.35701718e-06  20.1564  19.8661
0202-03-01_16:05:18.870000      6400.64        3.22385700e+00        7.64441257e-06  20.1650  19.6123
0202-03-01_16:05:19.066000      6400.84        3.27086500e+00        1.07625738e-05  20.1650  19.6123
0202-03-01_16:05:19.258000      6401.03        3.32250600e+00        1.36129859e-05  20.1650  19.6123
0202-03-01_16:05:19.465000      6401.24        3.37251400e+00        1.71414478e-05  20.1650  19.6123
0202-03-01_16:05:19.656000      6401.43        3.42048100e+00        2.16355416e-05  20.1650  19.6123

File: chapter 5/cold_vs_warm/20K/ffj29/Ic/1_anneal/Ic_2024-03-01_16-10-59015966_f29-2400keV-15nA-20k.txt
# Ic = 2.81 A, n = 21.28 , Tavg = 20.15 K, f29-2400keV-15nA-20k
#datetime                        t_s     iHTS_A                vHTS_V                tHTS_K  tTAR_K
0202-03-01_16:10:44.195000      6725.97        1.72122900e-02        7.74705915e-08  20.1616  19.6710
0202-03-01_16:10:44.402000      6726.17        4.93735200e-02        7.35039415e-08  20.1616  19.6710
0202-03-01_16:10:44.594000      6726.37        9.66625300e-02        7.91440215e-08  20.1616  19.6710
0202-03-01_16:10:44.832000      6726.60        1.48067100e-01        8.84408715e-08  20.1616  19.6710
0202-03-01_16:10:45.040000      6726.81        1.94216300e-01        8.60856715e-08  20.1405  19.7298
0202-03-01_16:10:45.240000      6727.01        2.47725300e-01        8.70153515e-08  20.1405  19.7298
0202-03-01_16:10:45.430000      6727.20        2.97105500e-01        7.35039415e-08  20.1405  19.7298
0202-03-01_16:10:45.637000      6727.41        3.42121300e-01        7.86481915e-08  20.1405  19.7298
0202-03-01_16:10:45.844000      6727.62        3.96508900e-01        8.10653715e-08  20.1636  19.8195
0202-03-01_16:10:46.060000      6727.83        4.45084700e-01        7.64789315e-08  20.1636  19.8195
0202-03-01_16:10:46.258000      6728.03        4.93644100e-01        7.49294515e-08  20.1636  19.8195
0202-03-01_16:10:46.460000      6728.23        5.44503900e-01        6.88555215e-08  20.1636  19.8195
0202-03-01_16:10:46.656000      6728.43        5.92408900e-01        9.16018015e-08  20.1636  19.8195
0202-03-01_16:10:46.860000      6728.63        6.40803500e-01        8.91226415e-08  20.1388  19.6037
0202-03-01_16:10:47.062000      6728.83        6.93371600e-01        8.75731615e-08  20.1388  19.6037
0202-03-01_16:10:47.260000      6729.03        7.42032600e-01        7.18305115e-08  20.1388  19.6037
0202-03-01_16:10:47.465000      6729.24        7.88546800e-01        8.19950615e-08  20.1388  19.6037
0202-03-01_16:10:47.664000      6729.44        8.41453300e-01        8.86268115e-08  20.1388  19.6037
0202-03-01_16:10:47.863000      6729.64        8.91352900e-01        9.30273115e-08  20.1389  19.8620
0202-03-01_16:10:48.060000      6729.83        9.38367400e-01        1.03687692e-07  20.1389  19.8620
0202-03-01_16:10:48.254000      6730.03        9.90098400e-01        9.12299215e-08  20.1389  19.8620
0202-03-01_16:10:48.445000      6730.22        1.04003100e+00        9.42668115e-08  20.1389  19.8620
0202-03-01_16:10:48.652000      6730.42        1.08765200e+00        7.37514515e-08  20.1389  19.8620
0202-03-01_16:10:48.850000      6730.62        1.13764800e+00        8.50313815e-08  20.1531  19.6411
0202-03-01_16:10:49.047000      6730.82        1.18863800e+00        7.77796915e-08  20.1531  19.6411
0202-03-01_16:10:49.240000      6731.01        1.23669900e+00        8.80681915e-08  20.1531  19.6411
0202-03-01_16:10:49.430000      6731.20        1.28540700e+00        1.00340022e-07  20.1531  19.6411
0202-03-01_16:10:49.630000      6731.40        1.33710600e+00        1.23582132e-07  20.1531  19.6411
0202-03-01_16:10:49.836000      6731.61        1.38828200e+00        1.20793082e-07  20.1374  19.7526
0202-03-01_16:10:50.035000      6731.81        1.43505900e+00        1.04492612e-07  20.1374  19.7526
0202-03-01_16:10:50.227000      6732.00        1.48606300e+00        9.32744215e-08  20.1374  19.7526
0202-03-01_16:10:50.426000      6732.20        1.53610700e+00        9.64353515e-08  20.1374  19.7526
0202-03-01_16:10:50.620000      6732.39        1.58386800e+00        9.45759815e-08  20.1374  19.7526
0202-03-01_16:10:50.855000      6732.63        1.63586800e+00        1.01455641e-07  20.1374  19.7526
0202-03-01_16:10:51.062000      6732.84        1.68539300e+00        1.00711902e-07  20.1476  19.7891
0202-03-01_16:10:51.254000      6733.03        1.73131300e+00        1.11434251e-07  20.1476  19.7891
0202-03-01_16:10:51.457000      6733.23        1.78376000e+00        1.01145751e-07  20.1476  19.7891
0202-03-01_16:10:51.652000      6733.43        1.83377700e+00        9.92863815e-08  20.1476  19.7891
0202-03-01_16:10:51.870000      6733.64        1.88200300e+00        9.19728715e-08  20.1438  19.6362
0202-03-01_16:10:52.080000      6733.85        1.93378700e+00        8.70145515e-08  20.1438  19.6362
0202-03-01_16:10:52.270000      6734.04        1.98069300e+00        8.85640215e-08  20.1438  19.6362
0202-03-01_16:10:52.477000      6734.25        2.02938900e+00        8.94317315e-08  20.1438  19.6362
0202-03-01_16:10:52.676000      6734.45        2.08184500e+00        9.56916015e-08  20.1438  19.6362
0202-03-01_16:10:52.880000      6734.65        2.13171900e+00        9.73650315e-08  20.1427  19.8346
0202-03-01_16:10:53.086000      6734.86        2.17975200e+00        9.49478515e-08  20.1427  19.8346
0202-03-01_16:10:53.277000      6735.05        2.23093100e+00        9.58155615e-08  20.1427  19.8346
0202-03-01_16:10:53.470000      6735.24        2.28038200e+00        8.93077715e-08  20.1427  19.8346
0202-03-01_16:10:53.680000      6735.45        2.32867700e+00        1.14533202e-07  20.1427  19.8346
0202-03-01_16:10:53.883000      6735.65        2.37889600e+00        1.31639392e-07  20.1730  19.6739
0202-03-01_16:10:54.074000      6735.85        2.42895800e+00        1.33622722e-07  20.1730  19.6739
0202-03-01_16:10:54.270000      6736.04        2.47707800e+00        1.16640492e-07  20.1730  19.6739
0202-03-01_16:10:54.465000      6736.24        2.52682500e+00        1.00773642e-07  20.1730  19.6739
0202-03-01_16:10:54.656000      6736.43        2.57809100e+00        1.12673242e-07  20.1730  19.6739
0202-03-01_16:10:54.867000      6736.64        2.62787300e+00        1.37340392e-07  20.1357  19.7212
0202-03-01_16:10:55.062000      6736.83        2.67311300e+00        1.68267762e-07  20.1357  19.7212
0202-03-01_16:10:55.254000      6737.03        2.72672200e+00        1.92997352e-07  20.1357  19.7212
0202-03-01_16:10:55.460000      6737.23        2.77676500e+00        2.49398172e-07  20.1357  19.7212
0202-03-01_16:10:55.656000      6737.43        2.82407500e+00        3.09331792e-07  20.1357  19.7212
0202-03-01_16:10:55.850000      6737.62        2.87630600e+00        3.88416901e-07  20.1582  19.8225
0202-03-01_16:10:56.050000      6737.82        2.92552200e+00        5.59478732e-07  20.1582  19.8225
0202-03-01_16:10:56.250000      6738.02        2.97247700e+00        7.35312941e-07  20.1582  19.8225
0202-03-01_16:10:56.440000      6738.21        3.02476500e+00        9.72506281e-07  20.1582  19.8225
0202-03-01_16:10:56.650000      6738.42        3.07413900e+00        2.38984031e-06  20.1582  19.8225
0202-03-01_16:10:56.860000      6738.63        3.12328700e+00        2.45566193e-06  20.1347  19.6033
0202-03-01_16:10:57.066000      6738.84        3.16917200e+00        2.69657400e-06  20.1347  19.6033
0202-03-01_16:10:57.270000      6739.04        3.22333100e+00        3.98474395e-06  20.1347  19.6033
0202-03-01_16:10:57.473000      6739.24        3.27027300e+00        6.59449046e-06  20.1347  19.6033
0202-03-01_16:10:57.664000      6739.44        3.32263200e+00        7.95802676e-06  20.1347  19.6033
0202-03-01_16:10:57.883000      6739.65        3.37270500e+00        1.03490496e-05  20.1466  19.8621
0202-03-01_16:10:58.094000      6739.87        3.42215000e+00        1.27458985e-05  20.1466  19.8621
0202-03-01_16:10:58.300000      6740.07        3.46456800e+00        1.57617927e-05  20.1466  19.8621
0202-03-01_16:10:58.510000      6740.28        3.51929300e+00        2.12425886e-05  20.1466  19.8621
