Repository: shortlab/2025-devitre-PhD

# 2025-devitre-PhD
Data repository for Alexis Devitre's PhD thesis

File: chapter 5/cold_vs_warm/20K/ffj29/Ic/1_anneal/Ic_2024-03-01_16-13-11051045_f29-2400keV-15nA-20k.txt
# Ic = 2.78 A, n = 23.33 , Tavg = 20.16 K, f29-2400keV-15nA-20k
#datetime                        t_s     iHTS_A                vHTS_V                tHTS_K  tTAR_K
0202-03-01_16:12:56.695000      6858.47        5.03642000e-02        5.41727025e-08  20.1606  19.8293
0202-03-01_16:12:56.900000      6858.67        4.70397300e-02        4.49378425e-08  20.1521  19.6009
0202-03-01_16:12:57.100000      6858.88        9.92710200e-02        5.83872125e-08  20.1521  19.6009
0202-03-01_16:12:57.297000      6859.07        1.48570500e-01        6.40272525e-08  20.1521  19.6009
0202-03-01_16:12:57.490000      6859.26        1.93872300e-01        6.64443925e-08  20.1521  19.6009
0202-03-01_16:12:57.695000      6859.47        2.47578900e-01        6.42131525e-08  20.1521  19.6009
0202-03-01_16:12:57.895000      6859.67        2.97138700e-01        7.36959325e-08  20.1414  19.8585
0202-03-01_16:12:58.090000      6859.86        3.44074600e-01        6.97292725e-08  20.1414  19.8585
0202-03-01_16:12:58.297000      6860.07        3.96148600e-01        6.52048125e-08  20.1414  19.8585
0202-03-01_16:12:58.490000      6860.26        4.45945900e-01        4.53095725e-08  20.1414  19.8585
0202-03-01_16:12:58.684000      6860.45        4.90532400e-01        6.30355525e-08  20.1414  19.8585
0202-03-01_16:12:58.900000      6860.67        5.44708400e-01        5.96886825e-08  20.1523  19.6564
0202-03-01_16:12:59.094000      6860.87        5.92972600e-01        6.99152125e-08  20.1523  19.6564
0202-03-01_16:12:59.300000      6861.07        6.41229400e-01        6.48949125e-08  20.1523  19.6564
0202-03-01_16:12:59.492000      6861.26        6.93212800e-01        6.42131525e-08  20.1523  19.6564
0202-03-01_16:12:59.695000      6861.47        7.42697000e-01        7.86542425e-08  20.1523  19.6564
0202-03-01_16:12:59.895000      6861.67        7.89950400e-01        7.26422825e-08  20.1460  19.7368
0202-03-01_16:13:00.100000      6861.87        8.42068900e-01        4.87803925e-08  20.1460  19.7368
0202-03-01_16:13:00.300000      6862.07        8.91259200e-01        7.58032125e-08  20.1460  19.7368
0202-03-01_16:13:00.496000      6862.27        9.38259300e-01        8.07615325e-08  20.1460  19.7368
0202-03-01_16:13:00.703000      6862.48        9.90235300e-01        1.12866623e-07  20.1460  19.7368
0202-03-01_16:13:00.906000      6862.68        1.04055600e+00        9.03062825e-08  20.1513  19.8012
0202-03-01_16:13:01.100000      6862.87        1.08727400e+00        8.18771525e-08  20.1513  19.8012
0202-03-01_16:13:01.305000      6863.08        1.13916000e+00        9.56984525e-08  20.1513  19.8012
0202-03-01_16:13:01.496000      6863.27        1.18881600e+00        1.03011973e-07  20.1513  19.8012
0202-03-01_16:13:01.690000      6863.46        1.23391900e+00        1.13362452e-07  20.1513  19.8012
0202-03-01_16:13:01.895000      6863.67        1.28807500e+00        1.09271843e-07  20.1622  19.6318
0202-03-01_16:13:02.110000      6863.88        1.33794300e+00        1.07908313e-07  20.1622  19.6318
0202-03-01_16:13:02.312000      6864.08        1.38490900e+00        1.13362452e-07  20.1622  19.6318
0202-03-01_16:13:02.510000      6864.29        1.43684900e+00        1.26501993e-07  20.1622  19.6318
0202-03-01_16:13:02.715000      6864.49        1.48637200e+00        1.19932223e-07  20.1622  19.6318
0202-03-01_16:13:02.918000      6864.69        1.53421100e+00        1.31832293e-07  20.1417  19.8275
0202-03-01_16:13:03.125000      6864.90        1.58589400e+00        1.36233223e-07  20.1417  19.8275
0202-03-01_16:13:03.320000      6865.09        1.63550200e+00        1.27618463e-07  20.1417  19.8275
0202-03-01_16:13:03.510000      6865.28        1.68031600e+00        1.11999973e-07  20.1417  19.8275
0202-03-01_16:13:03.723000      6865.49        1.73437400e+00        1.03198953e-07  20.1417  19.8275
0202-03-01_16:13:03.926000      6865.70        1.78580300e+00        1.20429113e-07  20.1761  19.6874
0202-03-01_16:13:04.130000      6865.90        1.82043800e+00        1.27060863e-07  20.1761  19.6874
0202-03-01_16:13:04.332000      6866.10        1.88313400e+00        1.27246803e-07  20.1761  19.6874
0202-03-01_16:13:04.530000      6866.31        1.93317600e+00        1.17020263e-07  20.1761  19.6874
0202-03-01_16:13:04.734000      6866.51        1.97995400e+00        1.21110883e-07  20.1761  19.6874
0202-03-01_16:13:04.960000      6866.73        2.03413900e+00        1.22412443e-07  20.1519  19.7078
0202-03-01_16:13:05.160000      6866.93        2.08115200e+00        1.32576992e-07  20.1519  19.7078
0202-03-01_16:13:05.363000      6867.13        2.12963700e+00        1.30035853e-07  20.1519  19.7078
0202-03-01_16:13:05.555000      6867.33        2.18117800e+00        1.44600912e-07  20.1519  19.7078
0202-03-01_16:13:05.773000      6867.54        2.23039800e+00        1.40262383e-07  20.1519  19.7078
0202-03-01_16:13:05.973000      6867.75        2.27880000e+00        1.56005043e-07  20.1608  19.8318
0202-03-01_16:13:06.164000      6867.94        2.33012900e+00        1.41935812e-07  20.1608  19.8318
0202-03-01_16:13:06.360000      6868.13        2.37958300e+00        1.60963363e-07  20.1608  19.8318
0202-03-01_16:13:06.555000      6868.33        2.42798400e+00        1.43981123e-07  20.1608  19.8318
0202-03-01_16:13:06.780000      6868.55        2.47626900e+00        1.55571193e-07  20.1608  19.8318
0202-03-01_16:13:07.010000      6868.78        2.53172300e+00        1.61521172e-07  20.1534  19.6023
0202-03-01_16:13:07.203000      6868.98        2.57710600e+00        1.72801343e-07  20.1534  19.6023
0202-03-01_16:13:07.395000      6869.17        2.62791100e+00        1.90031492e-07  20.1534  19.6023
0202-03-01_16:13:07.600000      6869.37        2.67768000e+00        2.16000683e-07  20.1534  19.6023
0202-03-01_16:13:07.855000      6869.63        2.72853700e+00        2.74508833e-07  20.1534  19.6023
0202-03-01_16:13:08.062000      6869.83        2.77718400e+00        3.31591473e-07  20.1456  19.8563
0202-03-01_16:13:08.266000      6870.04        2.82479900e+00        4.23940132e-07  20.1456  19.8563
0202-03-01_16:13:08.480000      6870.25        2.87546900e+00        5.83845883e-07  20.1456  19.8563
0202-03-01_16:13:08.670000      6870.44        2.92565000e+00        7.84347863e-07  20.1456  19.8563
0202-03-01_16:13:08.870000      6870.64        2.97036400e+00        1.03034228e-06  20.1637  19.6593
0202-03-01_16:13:09.080000      6870.85        3.02510200e+00        2.39189510e-06  20.1637  19.6593
0202-03-01_16:13:09.277000      6871.05        3.07487400e+00        2.50754783e-06  20.1637  19.6593
0202-03-01_16:13:09.480000      6871.25        3.12127000e+00        3.81059340e-06  20.1637  19.6593
0202-03-01_16:13:09.676000      6871.45        3.17393500e+00        5.23375418e-06  20.1637  19.6593
0202-03-01_16:13:09.883000      6871.66        3.22351200e+00        7.61982001e-06  20.1552  19.7333
0202-03-01_16:13:10.082000      6871.86        3.27135900e+00        1.03555710e-05  20.1552  19.7333
0202-03-01_16:13:10.277000      6872.05        3.31784900e+00        1.19726019e-05  20.1552  19.7333
0202-03-01_16:13:10.477000      6872.25        3.37234500e+00        1.65720600e-05  20.1552  19.7333
0202-03-01_16:13:10.670000      6872.44        3.41950900e+00        2.10909454e-05  20.1552  19.7333

File: chapter 5/cold_vs_warm/20K/ffj29/Ic/1_anneal/Ic_2024-03-01_16-15-15511717_f29-2400keV-0nA-20k.txt
# Ic = 4.25 A, n = 25.97 , Tavg = 20.00 K, f29-2400keV-0nA-20k
#datetime                        t_s     iHTS_A                vHTS_V                tHTS_K  tTAR_K
0202-03-01_16:14:54.030000      6975.80        5.20445400e-02       -1.18844585e-08  20.0018  19.8561
0202-03-01_16:14:54.223000      6976.00        4.87037500e-02       -9.46727850e-09  20.0018  19.8561
0202-03-01_16:14:54.426000      6976.20        9.88126500e-02       -9.21955850e-09  20.0018  19.8561
0202-03-01_16:14:54.630000      6976.40        1.46926900e-01       -3.39378850e-09  20.0018  19.8561
0202-03-01_16:14:54.848000      6976.62        1.97031300e-01       -6.12104850e-09  20.0018  19.8561
0202-03-01_16:14:55.047000      6976.82        2.48039600e-01       -8.22832850e-09  19.9891  19.6500
0202-03-01_16:14:55.240000      6977.01        2.94013700e-01       -1.90126685e-08  19.9891  19.6500
0202-03-01_16:14:55.434000      6977.21        3.46887500e-01       -1.88887085e-08  19.9891  19.6500
0202-03-01_16:14:55.633000      6977.40        3.96312200e-01       -2.09959885e-08  19.9891  19.6500
0202-03-01_16:14:55.832000      6977.60        4.42029500e-01       -1.37444585e-08  19.9863  19.7852
0202-03-01_16:14:56.040000      6977.81        4.95212000e-01       -1.46741385e-08  19.9863  19.7852
0202-03-01_16:14:56.230000      6978.00        5.44589300e-01       -1.67194485e-08  19.9863  19.7852
0202-03-01_16:14:56.434000      6978.21        5.90035000e-01       -2.58303485e-08  19.9863  19.7852
0202-03-01_16:14:56.637000      6978.41        6.43606400e-01       -2.92391885e-08  19.9863  19.7852
0202-03-01_16:14:56.844000      6978.61        6.93880000e-01       -3.65526985e-08  20.0131  19.7618
0202-03-01_16:14:57.043000      6978.81        7.40781700e-01       -2.54584685e-08  20.0131  19.7618
0202-03-01_16:14:57.242000      6979.01        7.93093000e-01       -2.13058885e-08  20.0131  19.7618
0202-03-01_16:14:57.445000      6979.22        8.39801700e-01       -1.30626885e-08  20.0131  19.7618
0202-03-01_16:14:57.645000      6979.42        8.89628600e-01       -1.78970485e-08  20.0131  19.7618
0202-03-01_16:14:57.848000      6979.62        9.41131100e-01       -1.38064385e-08  19.9898  19.6347
0202-03-01_16:14:58.047000      6979.82        9.88883200e-01       -2.40949385e-08  19.9898  19.6347
0202-03-01_16:14:58.246000      6980.02        1.03824300e+00       -2.39709785e-08  19.9898  19.6347
0202-03-01_16:14:58.438000      6980.21        1.08976700e+00       -3.17803185e-08  19.9898  19.6347
0202-03-01_16:14:58.630000      6980.40        1.13920800e+00       -2.07480785e-08  19.9898  19.6347
0202-03-01_16:14:58.840000      6980.61        1.18469300e+00       -1.77111085e-08  19.9947  19.8527
0202-03-01_16:14:59.055000      6980.83        1.23884900e+00       -1.77111085e-08  19.9947  19.8527
0202-03-01_16:14:59.260000      6981.03        1.28666800e+00       -2.00663085e-08  19.9947  19.8527
0202-03-01_16:14:59.460000      6981.23        1.33574700e+00       -2.16777585e-08  19.9947  19.8527
0202-03-01_16:14:59.660000      6981.43        1.38752300e+00       -2.78136685e-08  19.9947  19.8527
0202-03-01_16:14:59.870000      6981.64        1.43497200e+00       -2.60162785e-08  20.0055  19.6310
0202-03-01_16:15:00.066000      6981.84        1.48577600e+00       -2.09340085e-08  20.0055  19.6310
0202-03-01_16:15:00.260000      6982.03        1.53601200e+00       -1.91365985e-08  20.0055  19.6310
0202-03-01_16:15:00.470000      6982.24        1.58376300e+00       -2.95489685e-08  20.0055  19.6310
0202-03-01_16:15:00.670000      6982.44        1.63539700e+00       -2.94868685e-08  20.0055  19.6310
0202-03-01_16:15:00.867000      6982.64        1.68508600e+00       -2.73795285e-08  19.9857  19.8336
0202-03-01_16:15:01.074000      6982.85        1.73403600e+00       -2.23592385e-08  19.9857  19.8336
0202-03-01_16:15:01.270000      6983.04        1.78223500e+00       -2.96107685e-08  19.9857  19.8336
0202-03-01_16:15:01.460000      6983.23        1.83351000e+00       -2.90529585e-08  19.9857  19.8336
0202-03-01_16:15:01.668000      6983.44        1.88325400e+00       -2.83711885e-08  19.9857  19.8336
0202-03-01_16:15:01.887000      6983.66        1.93131400e+00       -2.41566285e-08  20.0079  19.6350
0202-03-01_16:15:02.100000      6983.87        1.98346900e+00       -2.65118185e-08  20.0079  19.6350
0202-03-01_16:15:02.293000      6984.07        2.02837600e+00       -2.48383885e-08  20.0079  19.6350
0202-03-01_16:15:02.504000      6984.27        2.08183600e+00       -1.50457185e-08  20.0079  19.6350
0202-03-01_16:15:02.700000      6984.47        2.13160300e+00       -9.46761850e-09  20.0079  19.6350
0202-03-01_16:15:02.902000      6984.67        2.17687800e+00       -1.57274885e-08  19.9831  19.7927
0202-03-01_16:15:03.105000      6984.88        2.23191100e+00       -2.19253785e-08  19.9831  19.7927
0202-03-01_16:15:03.300000      6985.07        2.28084700e+00       -2.81232785e-08  19.9831  19.7927
0202-03-01_16:15:03.504000      6985.28        2.32577100e+00       -2.05618485e-08  19.9831  19.7927
0202-03-01_16:15:03.700000      6985.47        2.37972500e+00       -2.45904785e-08  19.9831  19.7927
0202-03-01_16:15:03.902000      6985.68        2.43005900e+00       -1.93222685e-08  20.0042  19.7550
0202-03-01_16:15:04.100000      6985.88        2.47690500e+00       -3.20279485e-08  20.0042  19.7550
0202-03-01_16:15:04.297000      6986.07        2.52874100e+00       -3.15940985e-08  20.0042  19.7550
0202-03-01_16:15:04.490000      6986.26        2.57822500e+00       -2.97347285e-08  20.0042  19.7550
0202-03-01_16:15:04.695000      6986.47        2.62378700e+00       -1.21327085e-08  20.0042  19.7550
0202-03-01_16:15:04.910000      6986.68        2.67787200e+00       -1.90743485e-08  19.9831  19.6391
0202-03-01_16:15:05.120000      6986.89        2.72634200e+00       -2.49623485e-08  19.9831  19.6391
0202-03-01_16:15:05.312000      6987.09        2.77563400e+00       -3.57466785e-08  19.9831  19.6391
0202-03-01_16:15:05.527000      6987.30        2.82634300e+00       -2.73175485e-08  19.9831  19.6391
0202-03-01_16:15:05.734000      6987.51        2.87471500e+00       -3.18420085e-08  19.9831  19.6391
0202-03-01_16:15:05.940000      6987.71        2.92363900e+00       -2.53961985e-08  19.9843  19.7760
0202-03-01_16:15:06.133000      6987.91        2.97546900e+00       -1.46738485e-08  19.9843  19.7760
0202-03-01_16:15:06.330000      6988.10        3.02315700e+00       -8.59990850e-09  19.9843  19.7760
0202-03-01_16:15:06.530000      6988.31        3.07208200e+00       -1.45498785e-08  19.9843  19.7760
0202-03-01_16:15:06.730000      6988.50        3.12430900e+00       -2.15534785e-08  19.9843  19.7760
0202-03-01_16:15:06.930000      6988.70        3.17415100e+00       -1.96321285e-08  20.0051  19.6024
0202-03-01_16:15:07.140000      6988.91        3.22236100e+00       -2.29170185e-08  20.0051  19.6024
0202-03-01_16:15:07.344000      6989.12        3.27343300e+00       -2.28550385e-08  20.0051  19.6024
0202-03-01_16:15:07.547000      6989.32        3.32126300e+00       -2.70076285e-08  20.0051  19.6024
0202-03-01_16:15:07.758000      6989.53        3.37007900e+00       -2.94247985e-08  20.0051  19.6024
0202-03-01_16:15:07.980000      6989.75        3.42324800e+00       -4.04570485e-08  19.9753  19.8159
0202-03-01_16:15:08.188000      6989.96        3.45905600e+00       -4.91960785e-08  19.9753  19.8159
0202-03-01_16:15:08.380000      6990.15        3.52137700e+00       -4.29981885e-08  19.9753  19.8159
0202-03-01_16:15:08.574000      6990.35        3.57107800e+00       -5.17372185e-08  19.9753  19.8159
0202-03-01_16:15:08.800000      6990.57        3.61961500e+00       -4.97538885e-08  19.9753  19.8159
0202-03-01_16:15:09.016000      6990.79        3.67093200e+00       -5.48981385e-08  19.9902  19.8506
0202-03-01_16:15:09.207000      6990.98        3.72026800e+00       -4.66549485e-08  19.9902  19.8506
0202-03-01_16:15:09.414000      6991.19        3.76491700e+00       -3.88455985e-08  19.9902  19.8506
0202-03-01_16:15:09.610000      6991.38        3.81948500e+00       -3.25237485e-08  19.9902  19.8506
0202-03-01_16:15:09.836000      6991.61        3.87100100e+00       -2.49003385e-08  19.9902  19.8506
0202-03-01_16:15:10.050000      6991.82        3.91895600e+00       -1.71529785e-08  19.9932  19.6647
0202-03-01_16:15:10.254000      6992.03        3.96857100e+00       -6.98842850e-09  19.9932  19.6647
0202-03-01_16:15:10.453000      6992.23        4.01692400e+00       -9.76468500e-10  19.9932  19.6647
0202-03-01_16:15:10.660000      6992.43        4.06746800e+00        1.89807415e-08  19.9932  19.6647
0202-03-01_16:15:10.867000      6992.64        4.11753500e+00        3.74504615e-08  19.9819  19.7728
0202-03-01_16:15:11.070000      6992.84        4.16552500e+00        5.61061215e-08  19.9819  19.7728
0202-03-01_16:15:11.266000      6993.04        4.21647300e+00        1.03767921e-07  19.9819  19.7728
0202-03-01_16:15:11.460000      6993.23        4.26671700e+00        1.54404701e-07  19.9819  19.7728
0202-03-01_16:15:11.664000      6993.44        4.31203200e+00        2.23573191e-07  19.9819  19.7728
0202-03-01_16:15:11.867000      6993.64        4.36569400e+00        3.33647771e-07  20.0027  19.7686
0202-03-01_16:15:12.070000      6993.84        4.41547500e+00        4.54692621e-07  20.0027  19.7686
0202-03-01_16:15:12.277000      6994.05        4.46200100e+00        6.60896931e-07  20.0027  19.7686
0202-03-01_16:15:12.470000      6994.24        4.51442100e+00        8.63568691e-07  20.0027  19.7686
0202-03-01_16:15:12.676000      6994.45        4.56429500e+00        1.21777924e-06  20.0027  19.7686
0202-03-01_16:15:12.900000      6994.67        4.61246900e+00        1.53684713e-06  19.9782  19.7807
0202-03-01_16:15:13.113000      6994.88        4.66373100e+00        2.07451463e-06  19.9782  19.7807
0202-03-01_16:15:13.320000      6995.09        4.71312300e+00        3.61648922e-06  19.9782  19.7807
0202-03-01_16:15:13.516000      6995.29        4.74718700e+00        3.72191543e-06  19.9782  19.7807
0202-03-01_16:15:13.707000      6995.48        4.81172600e+00        5.16918615e-06  19.9782  19.7807
0202-03-01_16:15:13.926000      6995.70        4.86199000e+00        7.65937679e-06  19.9953  19.7570
0202-03-01_16:15:14.120000      6995.89        4.91064300e+00        9.29190269e-06  19.9953  19.7570
0202-03-01_16:15:14.332000      6996.10        4.96140700e+00        1.09981834e-05  19.9953  19.7570
0202-03-01_16:15:14.530000      6996.30        5.00592600e+00        1.37636846e-05  19.9953  19.7570
0202-03-01_16:15:14.734000      6996.51        5.06038900e+00        1.71370753e-05  19.9953  19.7570
0202-03-01_16:15:14.940000      6996.71        5.11062800e+00        1.84225809e-05  20.0038  19.6318
0202-03-01_16:15:15.137000      6996.91        5.15811000e+00        2.59332527e-05  20.0038  19.6318

File: chapter 5/cold_vs_warm/20K/ffj29/Ic/1_anneal/Ic_2024-03-01_16-16-32244021_f29-2400keV-0nA-20k.txt
# Ic = 4.24 A, n = 25.85 , Tavg = 20.00 K, f29-2400keV-0nA-20k
#datetime                        t_s     iHTS_A                vHTS_V                tHTS_K  tTAR_K
0202-03-01_16:16:11.305000      7053.08        4.96395400e-02        5.18630500e-10  19.9804  19.7386
0202-03-01_16:16:11.496000      7053.27        4.82578000e-02        8.90500500e-10  19.9804  19.7386
0202-03-01_16:16:11.703000      7053.47        9.62533400e-02        1.82019050e-09  19.9804  19.7386
0202-03-01_16:16:11.902000      7053.67        1.48339700e-01       -2.95218950e-09  20.0155  19.6519
0202-03-01_16:16:12.098000      7053.87        1.98358100e-01       -9.95580950e-09  20.0155  19.6519
0202-03-01_16:16:12.293000      7054.06        2.44004200e-01       -9.76987950e-09  20.0155  19.6519
0202-03-01_16:16:12.484000      7054.26        2.97212000e-01       -6.79488950e-09  20.0155  19.6519
0202-03-01_16:16:12.680000      7054.45        3.46703600e-01       -1.83656950e-09  20.0155  19.6519
0202-03-01_16:16:12.890000      7054.66        3.91791700e-01       -4.25374950e-09  19.9805  19.7540
0202-03-01_16:16:13.094000      7054.86        4.46093300e-01       -1.14433095e-08  19.9805  19.7540
0202-03-01_16:16:13.285000      7055.06        4.95164900e-01       -9.58393950e-09  19.9805  19.7540
0202-03-01_16:16:13.477000      7055.25        5.40167900e-01       -9.39799950e-09  19.9805  19.7540
0202-03-01_16:16:13.670000      7055.44        5.94040700e-01       -1.54719395e-08  19.9805  19.7540
0202-03-01_16:16:13.887000      7055.66        6.43780100e-01       -2.55125395e-08  20.0009  19.7998
0202-03-01_16:16:14.082000      7055.85        6.90419100e-01       -2.39010795e-08  20.0009  19.7998
0202-03-01_16:16:14.280000      7056.06        7.42638500e-01       -1.95625495e-08  20.0009  19.7998
0202-03-01_16:16:14.477000      7056.25        7.92205800e-01       -2.27234795e-08  20.0009  19.7998
0202-03-01_16:16:14.668000      7056.44        8.37825200e-01       -2.65661795e-08  20.0009  19.7998
0202-03-01_16:16:14.875000      7056.65        8.91248300e-01       -2.43349395e-08  20.0095  19.6626
0202-03-01_16:16:15.070000      7056.84        9.38660100e-01       -2.35292095e-08  20.0095  19.6626
0202-03-01_16:16:15.260000      7057.04        9.86164400e-01       -1.61537095e-08  20.0095  19.6626
0202-03-01_16:16:15.457000      7057.23        1.03976600e+00       -2.25375495e-08  20.0095  19.6626
0202-03-01_16:16:15.656000      7057.43        1.08994400e+00       -2.29713995e-08  20.0095  19.6626
0202-03-01_16:16:15.855000      7057.63        1.13322800e+00       -2.01203695e-08  19.9844  19.7330
0202-03-01_16:16:16.066000      7057.84        1.18808700e+00       -1.96865095e-08  19.9844  19.7330
0202-03-01_16:16:16.260000      7058.03        1.23865800e+00       -2.10500495e-08  19.9844  19.7330
0202-03-01_16:16:16.453000      7058.23        1.28656100e+00       -3.46234395e-08  19.9844  19.7330
0202-03-01_16:16:16.656000      7058.43        1.33508300e+00       -3.85901795e-08  19.9844  19.7330
0202-03-01_16:16:16.855000      7058.63        1.38748100e+00       -4.18753895e-08  20.0033  19.8069
0202-03-01_16:16:17.070000      7058.84        1.43717400e+00       -4.06980295e-08  20.0033  19.8069
0202-03-01_16:16:17.270000      7059.04        1.48567700e+00       -4.65242195e-08  20.0033  19.8069
0202-03-01_16:16:17.477000      7059.25        1.53766100e+00       -4.94992095e-08  20.0033  19.8069
0202-03-01_16:16:17.670000      7059.45        1.58470900e+00       -5.20403495e-08  20.0033  19.8069
0202-03-01_16:16:17.875000      7059.65        1.63382200e+00       -5.84861595e-08  19.9761  19.7760
0202-03-01_16:16:18.070000      7059.84        1.68530400e+00       -5.01809795e-08  19.9761  19.7760
0202-03-01_16:16:18.266000      7060.04        1.73473600e+00       -5.50153395e-08  19.9761  19.7760
0202-03-01_16:16:18.457000      7060.23        1.78017600e+00       -5.17924295e-08  19.9761  19.7760
0202-03-01_16:16:18.660000      7060.43        1.83450800e+00       -6.33205195e-08  19.9761  19.7760
0202-03-01_16:16:18.875000      7060.65        1.88436400e+00       -6.78449795e-08  19.9761  19.7760
0202-03-01_16:16:19.082000      7060.85        1.93163200e+00       -6.49319695e-08  19.9869  19.8433
0202-03-01_16:16:19.273000      7061.05        1.98273100e+00       -5.80522995e-08  19.9869  19.8433
0202-03-01_16:16:19.484000      7061.26        2.03091300e+00       -4.61523495e-08  19.9869  19.8433
0202-03-01_16:16:19.680000      7061.45        2.08136800e+00       -4.36731895e-08  19.9869  19.8433
0202-03-01_16:16:19.883000      7061.66        2.13221500e+00       -5.27221095e-08  20.0117  19.6600
0202-03-01_16:16:20.086000      7061.86        2.17944700e+00       -5.40856495e-08  20.0117  19.6600
0202-03-01_16:16:20.280000      7062.05        2.22908700e+00       -5.03669095e-08  20.0117  19.6600
0202-03-01_16:16:20.480000      7062.25        2.28147700e+00       -4.37351695e-08  20.0117  19.6600
0202-03-01_16:16:20.670000      7062.45        2.32884800e+00       -5.52632495e-08  20.0117  19.6600
0202-03-01_16:16:20.875000      7062.65        2.37784100e+00       -6.21429195e-08  19.9885  19.7294
0202-03-01_16:16:21.086000      7062.86        2.42978900e+00       -6.71632095e-08  19.9885  19.7294
0202-03-01_16:16:21.280000      7063.05        2.47927600e+00       -6.40022795e-08  19.9885  19.7294
0202-03-01_16:16:21.473000      7063.25        2.52469400e+00       -6.44361395e-08  19.9885  19.7294
0202-03-01_16:16:21.668000      7063.44        2.57860100e+00       -6.28246795e-08  19.9885  19.7294
0202-03-01_16:16:21.875000      7063.65        2.62814200e+00       -6.64194595e-08  20.0006  19.8102
0202-03-01_16:16:22.080000      7063.85        2.67612700e+00       -7.47246395e-08  20.0006  19.8102
0202-03-01_16:16:22.280000      7064.06        2.72694900e+00       -8.16662795e-08  20.0006  19.8102
0202-03-01_16:16:22.490000      7064.26        2.77534300e+00       -7.17496495e-08  20.0006  19.8102
0202-03-01_16:16:22.690000      7064.47        2.82557800e+00       -6.36295995e-08  20.0006  19.8102
0202-03-01_16:16:22.895000      7064.67        2.87635900e+00       -6.44345295e-08  19.9793  19.7425
0202-03-01_16:16:23.100000      7064.87        2.92451100e+00       -6.81521895e-08  19.9793  19.7425
0202-03-01_16:16:23.297000      7065.07        2.97380300e+00       -6.31318895e-08  19.9793  19.7425
0202-03-01_16:16:23.490000      7065.26        3.02465300e+00       -6.10865795e-08  19.9793  19.7425
0202-03-01_16:16:23.690000      7065.46        3.07306100e+00       -6.07147095e-08  19.9793  19.7425
0202-03-01_16:16:23.895000      7065.67        3.12280900e+00       -6.39995895e-08  20.0002  19.7967
0202-03-01_16:16:24.100000      7065.87        3.16765700e+00       -6.53631295e-08  20.0002  19.7967
0202-03-01_16:16:24.297000      7066.07        3.22153800e+00       -6.86480195e-08  20.0002  19.7967
0202-03-01_16:16:24.490000      7066.26        3.27073700e+00       -7.14990495e-08  20.0002  19.7967
0202-03-01_16:16:24.690000      7066.46        3.32270700e+00       -6.57349995e-08  20.0002  19.7967
0202-03-01_16:16:24.895000      7066.67        3.37296000e+00       -5.95990795e-08  19.9855  19.6047
0202-03-01_16:16:25.110000      7066.88        3.42165500e+00       -5.94131495e-08  19.9855  19.6047
0202-03-01_16:16:25.300000      7067.07        3.47200300e+00       -5.98469995e-08  19.9855  19.6047
0202-03-01_16:16:25.496000      7067.27        3.52152900e+00       -6.30079295e-08  19.9855  19.6047
0202-03-01_16:16:25.690000      7067.46        3.56735600e+00       -5.80496095e-08  19.9855  19.6047
0202-03-01_16:16:25.890000      7067.66        3.62084300e+00       -6.08386595e-08  19.9821  19.8582
0202-03-01_16:16:26.094000      7067.87        3.67081100e+00       -6.48053195e-08  19.9821  19.8582
0202-03-01_16:16:26.285000      7068.06        3.71760200e+00       -6.99495795e-08  19.9821  19.8582
0202-03-01_16:16:26.480000      7068.25        3.76955700e+00       -6.68506295e-08  19.9821  19.8582
0202-03-01_16:16:26.688000      7068.46        3.81919100e+00       -5.91652295e-08  19.9821  19.8582
0202-03-01_16:16:26.883000      7068.66        3.86762400e+00       -4.50340195e-08  19.9980  19.6195
0202-03-01_16:16:27.080000      7068.85        3.91692600e+00       -3.97657995e-08  19.9980  19.6195
0202-03-01_16:16:27.277000      7069.05        3.96819400e+00       -1.93127295e-08  19.9980  19.6195
0202-03-01_16:16:27.470000      7069.24        4.01808400e+00       -1.63377395e-08  19.9980  19.6195
0202-03-01_16:16:27.664000      7069.44        4.06332800e+00        3.68148050e-09  19.9980  19.6195
0202-03-01_16:16:27.875000      7069.65        4.11750900e+00        2.10975805e-08  19.9845  19.6131
0202-03-01_16:16:28.070000      7069.84        4.16520900e+00        5.36365605e-08  19.9845  19.6131
0202-03-01_16:16:28.270000      7070.04        4.21419000e+00        8.43161705e-08  19.9845  19.6131
0202-03-01_16:16:28.460000      7070.23        4.26633300e+00        1.56769630e-07  19.9845  19.6131
0202-03-01_16:16:28.652000      7070.43        4.31571500e+00        2.30463130e-07  19.9845  19.6131
0202-03-01_16:16:28.860000      7070.63        4.36136300e+00        3.18597750e-07  19.9782  19.8417
0202-03-01_16:16:29.060000      7070.83        4.41518600e+00        4.80487590e-07  19.9782  19.8417
0202-03-01_16:16:29.254000      7071.03        4.46489000e+00        6.47025250e-07  19.9782  19.8417
0202-03-01_16:16:29.450000      7071.22        4.51039500e+00        8.48705031e-07  19.9782  19.8417
0202-03-01_16:16:29.652000      7071.43        4.56413500e+00        1.22665317e-06  19.9782  19.8417
0202-03-01_16:16:29.850000      7071.63        4.61417300e+00        1.57385971e-06  19.9947  19.6625
0202-03-01_16:16:30.047000      7071.82        4.66122900e+00        2.00126712e-06  19.9947  19.6625
0202-03-01_16:16:30.242000      7072.01        4.71318600e+00        3.18122395e-06  19.9947  19.6625
0202-03-01_16:16:30.438000      7072.21        4.76280500e+00        4.46400398e-06  19.9947  19.6625
0202-03-01_16:16:30.630000      7072.40        4.80858700e+00        5.62412751e-06  19.9947  19.6625
0202-03-01_16:16:30.848000      7072.62        4.86214100e+00        7.51324843e-06  19.9944  19.7241
0202-03-01_16:16:31.055000      7072.83        4.91040300e+00        9.30258303e-06  19.9944  19.7241
0202-03-01_16:16:31.250000      7073.02        4.95956000e+00        1.06847154e-05  19.9944  19.7241
0202-03-01_16:16:31.453000      7073.23        5.01076100e+00        1.43673854e-05  19.9944  19.7241
0202-03-01_16:16:31.650000      7073.42        5.05897900e+00        1.82312820e-05  19.9944  19.7241
0202-03-01_16:16:31.855000      7073.63        5.10877500e+00        2.10587652e-05  20.0043  19.8101

File: chapter 5/cold_vs_warm/20K/ffj29/Ic/1_anneal/Ic_2024-03-01_16-17-14461947_f29-2400keV-15nA-20k.txt
# Ic = 2.73 A, n = 22.62 , Tavg = 20.15 K, f29-2400keV-15nA-20k
#datetime                        t_s     iHTS_A                vHTS_V                tHTS_K  tTAR_K
0202-03-01_16:17:00.285000      7102.06        4.93566800e-02        2.21109825e-08  20.1598  19.6799
0202-03-01_16:17:00.490000      7102.26        4.78859000e-02        2.19250425e-08  20.1598  19.6799
0202-03-01_16:17:00.684000      7102.46        9.72839600e-02        2.63255525e-08  20.1598  19.6799
0202-03-01_16:17:00.887000      7102.66        1.48629200e-01        2.91765825e-08  20.1386  19.7082
0202-03-01_16:17:01.090000      7102.86        1.96228500e-01        4.35556925e-08  20.1386  19.7082
0202-03-01_16:17:01.285000      7103.06        2.45930800e-01        5.27285725e-08  20.1386  19.7082
0202-03-01_16:17:01.477000      7103.25        2.97050500e-01        5.26046125e-08  20.1386  19.7082
0202-03-01_16:17:01.684000      7103.45        3.46435200e-01        5.35962725e-08  20.1386  19.7082
0202-03-01_16:17:01.895000      7103.67        3.93806000e-01        4.08286125e-08  20.1720  19.6673
0202-03-01_16:17:02.105000      7103.88        4.46261400e-01        4.64687025e-08  20.1720  19.6673
0202-03-01_16:17:02.300000      7104.07        4.92395900e-01        4.47332925e-08  20.1720  19.6673
0202-03-01_16:17:02.504000      7104.28        5.42234700e-01        5.37822125e-08  20.1720  19.6673
0202-03-01_16:17:02.700000      7104.47        5.94244800e-01        5.91743725e-08  20.1720  19.6673
0202-03-01_16:17:02.906000      7104.68        6.43628100e-01        5.69431325e-08  20.1399  19.7240
0202-03-01_16:17:03.105000      7104.88        6.89539900e-01        6.20254125e-08  20.1399  19.7240
0202-03-01_16:17:03.297000      7105.07        7.42600800e-01        5.66952225e-08  20.1399  19.7240
0202-03-01_16:17:03.490000      7105.26        7.92449300e-01        6.21493625e-08  20.1399  19.7240
0202-03-01_16:17:03.690000      7105.46        8.39756200e-01        6.07235425e-08  20.1399  19.7240
0202-03-01_16:17:03.887000      7105.66        8.88896000e-01        6.37602825e-08  20.1727  19.8218
0202-03-01_16:17:04.100000      7105.87        9.41538400e-01        6.67350425e-08  20.1727  19.8218
0202-03-01_16:17:04.293000      7106.07        9.88723600e-01        6.01032925e-08  20.1727  19.8218
0202-03-01_16:17:04.484000      7106.26        1.03746700e+00        6.32642225e-08  20.1727  19.8218
0202-03-01_16:17:04.680000      7106.45        1.08956600e+00        5.21699925e-08  20.1727  19.8218
0202-03-01_16:17:04.887000      7106.66        1.13936100e+00        5.89257025e-08  20.1668  19.6860
0202-03-01_16:17:05.080000      7106.85        1.18454200e+00        5.96074625e-08  20.1668  19.6860
0202-03-01_16:17:05.273000      7107.05        1.23821300e+00        6.69209725e-08  20.1668  19.6860
0202-03-01_16:17:05.480000      7107.25        1.28846000e+00        7.71475025e-08  20.1668  19.6860
0202-03-01_16:17:05.676000      7107.45        1.33580400e+00        8.81177625e-08  20.1668  19.6860
0202-03-01_16:17:05.875000      7107.65        1.38731700e+00        1.00327613e-07  20.1494  19.7051
0202-03-01_16:17:06.080000      7107.85        1.43704800e+00        1.02558853e-07  20.1494  19.7051
0202-03-01_16:17:06.270000      7108.04        1.48441200e+00        9.90260525e-08  20.1494  19.7051
0202-03-01_16:17:06.470000      7108.24        1.53599400e+00        8.60104825e-08  20.1494  19.7051
0202-03-01_16:17:06.664000      7108.44        1.58577800e+00        8.13620625e-08  20.1494  19.7051
0202-03-01_16:17:06.875000      7108.65        1.63278800e+00        7.86349925e-08  20.1637  19.8273
0202-03-01_16:17:07.070000      7108.84        1.68506700e+00        8.97911925e-08  20.1637  19.8273
0202-03-01_16:17:07.260000      7109.04        1.73464900e+00        8.73120425e-08  20.1637  19.8273
0202-03-01_16:17:07.457000      7109.23        1.78029700e+00        8.86755725e-08  20.1637  19.8273
0202-03-01_16:17:07.656000      7109.43        1.83470100e+00        8.51427725e-08  20.1637  19.8273
0202-03-01_16:17:07.860000      7109.63        1.88391500e+00        8.94193225e-08  20.1609  19.6164
0202-03-01_16:17:08.066000      7109.84        1.93159600e+00        8.86755725e-08  20.1609  19.6164
0202-03-01_16:17:08.260000      7110.03        1.98283600e+00        9.05349425e-08  20.1609  19.6164
0202-03-01_16:17:08.453000      7110.22        2.03240200e+00        9.27042025e-08  20.1609  19.6164
0202-03-01_16:17:08.664000      7110.44        2.07898000e+00        8.72500625e-08  20.1609  19.6164
0202-03-01_16:17:08.870000      7110.64        2.13178100e+00        9.70427325e-08  20.1426  19.8366
0202-03-01_16:17:09.074000      7110.85        2.18160200e+00        8.69401625e-08  20.1426  19.8366
0202-03-01_16:17:09.266000      7111.04        2.22846100e+00        8.65063125e-08  20.1426  19.8366
0202-03-01_16:17:09.460000      7111.23        2.28030300e+00        7.43584425e-08  20.1426  19.8366
0202-03-01_16:17:09.664000      7111.44        2.33027900e+00        8.34694225e-08  20.1426  19.8366
0202-03-01_16:17:09.863000      7111.63        2.37807200e+00        8.65684225e-08  20.1732  19.6871
0202-03-01_16:17:10.060000      7111.83        2.42928900e+00        1.02001233e-07  20.1732  19.6871
0202-03-01_16:17:10.258000      7112.03        2.47911500e+00        1.16442323e-07  20.1732  19.6871
0202-03-01_16:17:10.457000      7112.23        2.52487500e+00        1.34230263e-07  20.1732  19.6871
0202-03-01_16:17:10.652000      7112.43        2.57832200e+00        1.39126603e-07  20.1732  19.6871
0202-03-01_16:17:10.850000      7112.62        2.62794400e+00        1.72905113e-07  20.1523  19.7017
0202-03-01_16:17:11.050000      7112.82        2.67510300e+00        2.01539373e-07  20.1523  19.7017
0202-03-01_16:17:11.258000      7113.03        2.72720200e+00        2.54717273e-07  20.1523  19.7017
0202-03-01_16:17:11.450000      7113.22        2.77515900e+00        3.59461643e-07  20.1523  19.7017
0202-03-01_16:17:11.645000      7113.42        2.82385300e+00        4.71085673e-07  20.1523  19.7017
0202-03-01_16:17:11.850000      7113.62        2.87584600e+00        6.30991273e-07  20.1553  19.8288
0202-03-01_16:17:12.070000      7113.84        2.92494400e+00        9.21610403e-07  20.1553  19.8288
0202-03-01_16:17:12.260000      7114.04        2.97482700e+00        2.13050912e-06  20.1553  19.8288
0202-03-01_16:17:12.457000      7114.23        3.02511400e+00        2.22496498e-06  20.1553  19.8288
0202-03-01_16:17:12.660000      7114.43        3.07277600e+00        3.77549147e-06  20.1553  19.8288
0202-03-01_16:17:12.855000      7114.63        3.12271000e+00        5.33667832e-06  20.1548  19.6143
0202-03-01_16:17:13.050000      7114.82        3.17414900e+00        6.74607881e-06  20.1548  19.6143
0202-03-01_16:17:13.246000      7115.02        3.22179300e+00        9.39815651e-06  20.1548  19.6143
0202-03-01_16:17:13.457000      7115.23        3.27222700e+00        1.22181969e-05  20.1548  19.6143
0202-03-01_16:17:13.660000      7115.43        3.32343000e+00        1.59245358e-05  20.1548  19.6143
0202-03-01_16:17:13.870000      7115.64        3.37280000e+00        1.98995532e-05  20.1493  19.8355
0202-03-01_16:17:14.086000      7115.86        3.42151100e+00        2.48092124e-05  20.1493  19.8355
