Repository: shortlab/2025-devitre-PhD

# 2025-devitre-PhD
Data repository for Alexis Devitre's PhD thesis

File: chapter 5/cold_vs_warm/20K/ffj29/Ic/1_anneal/Ic_2024-03-01_16-21-56473920_f29-2400keV-0nA-20k.txt
# Ic = 4.22 A, n = 25.57 , Tavg = 20.00 K, f29-2400keV-0nA-20k
#datetime                        t_s     iHTS_A                vHTS_V                tHTS_K  tTAR_K
0202-03-01_16:21:35.150000      7376.92        4.95212800e-02       -8.64915550e-09  20.0057  19.7918
0202-03-01_16:21:35.348000      7377.12        4.80957800e-02       -5.61219550e-09  20.0057  19.7918
0202-03-01_16:21:35.543000      7377.32        9.72430400e-02        5.23724500e-10  20.0057  19.7918
0202-03-01_16:21:35.740000      7377.51        1.48549700e-01        8.33614500e-10  20.0057  19.7918
0202-03-01_16:21:35.940000      7377.71        1.98486600e-01       -2.20025500e-10  19.9924  19.6283
0202-03-01_16:21:36.152000      7377.93        2.47184100e-01       -9.70280550e-09  19.9924  19.6283
0202-03-01_16:21:36.355000      7378.13        2.98148000e-01       -1.53428855e-08  19.9924  19.6283
0202-03-01_16:21:36.555000      7378.33        3.44985900e-01       -2.19746255e-08  19.9924  19.6283
0202-03-01_16:21:36.790000      7378.56        3.94300900e-01       -2.16647355e-08  19.9924  19.6283
0202-03-01_16:21:37.004000      7378.77        4.46291400e-01       -2.87923055e-08  19.9875  19.8478
0202-03-01_16:21:37.203000      7378.98        4.92672200e-01       -2.50735755e-08  19.9875  19.8478
0202-03-01_16:21:37.414000      7379.19        5.44787800e-01       -2.07970255e-08  19.9875  19.8478
0202-03-01_16:21:37.610000      7379.38        5.91149300e-01       -1.86897455e-08  19.9875  19.8478
0202-03-01_16:21:37.820000      7379.59        6.44367500e-01       -2.16027555e-08  19.9875  19.8478
0202-03-01_16:21:38.016000      7379.79        6.92259200e-01       -3.35027055e-08  20.0054  19.6401
0202-03-01_16:21:38.207000      7379.98        7.40619800e-01       -3.34407255e-08  20.0054  19.6401
0202-03-01_16:21:38.410000      7380.18        7.92216800e-01       -3.77172755e-08  20.0054  19.6401
0202-03-01_16:21:38.605000      7380.38        8.41696500e-01       -4.13120555e-08  20.0054  19.6401
0202-03-01_16:21:38.824000      7380.60        8.87356000e-01       -4.22417355e-08  20.0054  19.6401
0202-03-01_16:21:39.030000      7380.80        9.41783800e-01       -4.69523655e-08  19.9862  19.7557
0202-03-01_16:21:39.223000      7380.99        9.88844400e-01       -4.94318755e-08  19.9862  19.7557
0202-03-01_16:21:39.430000      7381.20        1.03823600e+00       -5.70557555e-08  19.9862  19.7557
0202-03-01_16:21:39.633000      7381.41        1.08984700e+00       -6.11464855e-08  19.9862  19.7557
0202-03-01_16:21:39.844000      7381.62        1.13953000e+00       -5.75517055e-08  20.0033  19.7897
0202-03-01_16:21:40.040000      7381.81        1.18724300e+00       -6.56089655e-08  20.0033  19.7897
0202-03-01_16:21:40.240000      7382.01        1.23840400e+00       -7.09391455e-08  20.0033  19.7897
0202-03-01_16:21:40.440000      7382.22        1.28837700e+00       -8.43265955e-08  20.0033  19.7897
0202-03-01_16:21:40.645000      7382.42        1.33592300e+00       -8.73015755e-08  20.0033  19.7897
0202-03-01_16:21:40.860000      7382.63        1.38726300e+00       -9.12062555e-08  19.9942  19.6248
0202-03-01_16:21:41.070000      7382.84        1.43568800e+00       -9.98213155e-08  19.9942  19.6248
0202-03-01_16:21:41.266000      7383.04        1.48467000e+00       -1.00689026e-07  19.9942  19.6248
0202-03-01_16:21:41.457000      7383.23        1.53588100e+00       -1.08808256e-07  19.9942  19.6248
0202-03-01_16:21:41.670000      7383.45        1.58695200e+00       -9.96353855e-08  19.9942  19.6248
0202-03-01_16:21:41.887000      7383.66        1.63004100e+00       -9.28177055e-08  19.9898  19.8495
0202-03-01_16:21:42.086000      7383.86        1.68551000e+00       -8.35208655e-08  19.9898  19.8495
0202-03-01_16:21:42.277000      7384.05        1.73006400e+00       -8.21573355e-08  19.9898  19.8495
0202-03-01_16:21:42.480000      7384.25        1.78418300e+00       -7.79427655e-08  19.9898  19.8495
0202-03-01_16:21:42.684000      7384.46        1.83392700e+00       -7.74469355e-08  19.9898  19.8495
0202-03-01_16:21:42.890000      7384.66        1.88129900e+00       -7.69511055e-08  20.0081  19.6367
0202-03-01_16:21:43.094000      7384.86        1.93367500e+00       -8.35208655e-08  20.0081  19.6367
0202-03-01_16:21:43.285000      7385.06        1.98289700e+00       -8.73635555e-08  20.0081  19.6367
0202-03-01_16:21:43.480000      7385.25        2.02869400e+00       -9.71562255e-08  20.0081  19.6367
0202-03-01_16:21:43.688000      7385.46        2.07916800e+00       -9.95734055e-08  20.0081  19.6367
0202-03-01_16:21:43.890000      7385.66        2.13169000e+00       -9.85817355e-08  19.9698  19.7598
0202-03-01_16:21:44.105000      7385.88        2.17983900e+00       -8.80453255e-08  19.9698  19.7598
0202-03-01_16:21:44.297000      7386.07        2.23083100e+00       -8.19094155e-08  19.9698  19.7598
0202-03-01_16:21:44.490000      7386.26        2.28083400e+00       -8.60620055e-08  19.9698  19.7598
0202-03-01_16:21:44.690000      7386.46        2.32562000e+00       -9.41192555e-08  19.9698  19.7598
0202-03-01_16:21:44.900000      7386.67        2.37998100e+00       -9.46150855e-08  20.0030  19.7870
0202-03-01_16:21:45.100000      7386.87        2.42963500e+00       -9.61638355e-08  20.0030  19.7870
0202-03-01_16:21:45.305000      7387.08        2.47753000e+00       -1.05335746e-07  20.0030  19.7870
0202-03-01_16:21:45.496000      7387.27        2.52848500e+00       -1.03041795e-07  20.0030  19.7870
0202-03-01_16:21:45.707000      7387.48        2.57833900e+00       -1.10975106e-07  20.0030  19.7870
0202-03-01_16:21:45.914000      7387.69        2.62579600e+00       -1.06760536e-07  19.9872  19.8059
0202-03-01_16:21:46.110000      7387.88        2.67795600e+00       -1.19590176e-07  19.9872  19.8059
0202-03-01_16:21:46.300000      7388.07        2.72571200e+00       -1.16491236e-07  19.9872  19.8059
0202-03-01_16:21:46.496000      7388.27        2.77409700e+00       -1.17792786e-07  19.9872  19.8059
0202-03-01_16:21:46.688000      7388.46        2.82666500e+00       -1.10107395e-07  19.9872  19.8059
0202-03-01_16:21:46.902000      7388.67        2.87631100e+00       -1.13640196e-07  19.9932  19.8505
0202-03-01_16:21:47.110000      7388.88        2.92470400e+00       -1.14259986e-07  19.9932  19.8505
0202-03-01_16:21:47.330000      7389.10        2.97539500e+00       -1.12710516e-07  19.9932  19.8505
0202-03-01_16:21:47.535000      7389.31        3.02278000e+00       -1.14259986e-07  19.9932  19.8505
0202-03-01_16:21:47.740000      7389.51        3.07482300e+00       -1.15251656e-07  19.9932  19.8505
0202-03-01_16:21:47.940000      7389.71        3.12466900e+00       -1.17111016e-07  20.0083  19.6375
0202-03-01_16:21:48.150000      7389.92        3.17250400e+00       -1.14507906e-07  20.0083  19.6375
0202-03-01_16:21:48.348000      7390.12        3.22365200e+00       -1.14817796e-07  20.0083  19.6375
0202-03-01_16:21:48.547000      7390.32        3.27329000e+00       -1.09363656e-07  20.0083  19.6375
0202-03-01_16:21:48.785000      7390.56        3.31919200e+00       -1.13268326e-07  20.0083  19.6375
0202-03-01_16:21:49.004000      7390.78        3.37401300e+00       -1.06760536e-07  19.9800  19.7600
0202-03-01_16:21:49.195000      7390.97        3.42057800e+00       -1.05149086e-07  19.9800  19.7600
0202-03-01_16:21:49.387000      7391.16        3.47186200e+00       -1.11037086e-07  19.9800  19.7600
0202-03-01_16:21:49.594000      7391.37        3.52168700e+00       -1.11656876e-07  19.9800  19.7600
0202-03-01_16:21:49.810000      7391.58        3.56969300e+00       -1.11842806e-07  19.9800  19.7600
0202-03-01_16:21:50.020000      7391.79        3.62155600e+00       -1.07442306e-07  20.0031  19.7833
0202-03-01_16:21:50.230000      7392.00        3.66879500e+00       -1.05458976e-07  20.0031  19.7833
0202-03-01_16:21:50.434000      7392.21        3.71888200e+00       -1.06698556e-07  20.0031  19.7833
0202-03-01_16:21:50.625000      7392.40        3.76988000e+00       -1.03971486e-07  20.0031  19.7833
0202-03-01_16:21:50.836000      7392.61        3.81482800e+00       -9.53564055e-08  20.0031  19.7833
0202-03-01_16:21:51.043000      7392.81        3.87070400e+00       -8.43859155e-08  19.9938  19.6247
0202-03-01_16:21:51.234000      7393.01        3.91876500e+00       -8.13487355e-08  19.9938  19.6247
0202-03-01_16:21:51.440000      7393.21        3.96339200e+00       -7.80635655e-08  19.9938  19.6247
0202-03-01_16:21:51.640000      7393.41        4.01804400e+00       -6.80229755e-08  19.9938  19.6247
0202-03-01_16:21:51.844000      7393.61        4.06772900e+00       -5.16605255e-08  19.9889  19.8494
0202-03-01_16:21:52.040000      7393.81        4.11542200e+00       -1.96793855e-08  19.9889  19.8494
0202-03-01_16:21:52.230000      7394.00        4.16687900e+00        9.76062450e-09  19.9889  19.8494
0202-03-01_16:21:52.426000      7394.20        4.21662600e+00        5.32698645e-08  19.9889  19.8494
0202-03-01_16:21:52.640000      7394.41        4.26209500e+00        1.31239405e-07  19.9889  19.8494
0202-03-01_16:21:52.844000      7394.62        4.31645300e+00        2.11440185e-07  20.0021  19.6322
0202-03-01_16:21:53.050000      7394.82        4.36631400e+00        3.46554334e-07  20.0021  19.6322
0202-03-01_16:21:53.242000      7395.02        4.41310300e+00        4.69706534e-07  20.0021  19.6322
0202-03-01_16:21:53.453000      7395.22        4.46489600e+00        7.12106274e-07  20.0021  19.6322
0202-03-01_16:21:53.660000      7395.43        4.51480700e+00        8.54533944e-07  20.0021  19.6322
0202-03-01_16:21:53.860000      7395.63        4.55674700e+00        1.21438382e-06  19.9774  19.7608
0202-03-01_16:21:54.066000      7395.84        4.61415800e+00        1.58650553e-06  19.9774  19.7608
0202-03-01_16:21:54.266000      7396.04        4.66348300e+00        2.91954914e-06  19.9774  19.7608
0202-03-01_16:21:54.460000      7396.23        4.71054900e+00        3.12779846e-06  19.9774  19.7608
0202-03-01_16:21:54.660000      7396.43        4.76269800e+00        4.26808747e-06  19.9774  19.7608
0202-03-01_16:21:54.867000      7396.64        4.81258800e+00        6.70094780e-06  20.0008  19.7784
0202-03-01_16:21:55.066000      7396.84        4.86057100e+00        7.99011025e-06  20.0008  19.7784
0202-03-01_16:21:55.270000      7397.04        4.91174800e+00        1.00211610e-05  20.0008  19.7784
0202-03-01_16:21:55.460000      7397.23        4.96164200e+00        1.30730051e-05  20.0008  19.7784
0202-03-01_16:21:55.656000      7397.43        5.00628500e+00        1.47117289e-05  20.0008  19.7784
0202-03-01_16:21:55.855000      7397.63        5.06037700e+00        1.98609411e-05  19.9990  19.6282
0202-03-01_16:21:56.062000      7397.84        5.11099600e+00        2.38647819e-05  19.9990  19.6282

File: chapter 5/cold_vs_warm/20K/ffj29/Ic/1_anneal/Ic_2024-03-01_16-23-19609418_f29-2400keV-0nA-20k.txt
# Ic = 4.23 A, n = 26.67 , Tavg = 19.98 K, f29-2400keV-0nA-20k
#datetime                        t_s     iHTS_A                vHTS_V                tHTS_K  tTAR_K
0202-03-01_16:22:58.460000      7460.23        5.03902000e-02       -2.06792930e-08  20.0027  19.6197
0202-03-01_16:22:58.670000      7460.44        4.93044100e-02       -1.99975230e-08  20.0027  19.6197
0202-03-01_16:22:58.875000      7460.65        9.71678400e-02       -2.56995930e-08  19.9773  19.8066
0202-03-01_16:22:59.070000      7460.84        1.46610400e-01       -3.27651930e-08  19.9773  19.8066
0202-03-01_16:22:59.260000      7461.03        1.97980800e-01       -3.33230030e-08  19.9773  19.8066
0202-03-01_16:22:59.460000      7461.23        2.46727300e-01       -2.75589630e-08  19.9773  19.8066
0202-03-01_16:22:59.652000      7461.43        2.95717200e-01       -2.73730230e-08  19.9773  19.8066
0202-03-01_16:22:59.860000      7461.63        3.46709200e-01       -4.25578830e-08  20.0100  19.7407
0202-03-01_16:23:00.070000      7461.84        3.96778100e-01       -5.09250430e-08  20.0100  19.7407
0202-03-01_16:23:00.273000      7462.04        4.43884500e-01       -4.87557830e-08  20.0100  19.7407
0202-03-01_16:23:00.473000      7462.24        4.95385600e-01       -5.23505630e-08  20.0100  19.7407
0202-03-01_16:23:00.680000      7462.45        5.44552100e-01       -5.34661830e-08  20.0100  19.7407
0202-03-01_16:23:00.890000      7462.66        5.93641400e-01       -5.94781430e-08  19.9876  19.6554
0202-03-01_16:23:01.100000      7462.87        6.44317200e-01       -6.07797030e-08  19.9876  19.6554
0202-03-01_16:23:01.293000      7463.07        6.91238200e-01       -6.32591830e-08  19.9876  19.6554
0202-03-01_16:23:01.484000      7463.26        7.39628500e-01       -7.21844030e-08  19.9876  19.6554
0202-03-01_16:23:01.680000      7463.45        7.92334700e-01       -6.79080930e-08  19.9876  19.6554
0202-03-01_16:23:01.900000      7463.67        8.41886100e-01       -7.67710930e-08  19.9970  19.8489
0202-03-01_16:23:02.110000      7463.88        8.91074800e-01       -7.78247330e-08  19.9970  19.8489
0202-03-01_16:23:02.324000      7464.10        9.40919600e-01       -8.09856630e-08  19.9970  19.8489
0202-03-01_16:23:02.535000      7464.31        9.89298000e-01       -6.90856930e-08  19.9970  19.8489
0202-03-01_16:23:02.740000      7464.51        1.04018800e+00       -7.44778730e-08  19.9970  19.8489
0202-03-01_16:23:02.945000      7464.72        1.08814300e+00       -7.31763130e-08  20.0009  19.6171
0202-03-01_16:23:03.140000      7464.91        1.13943900e+00       -8.84851230e-08  20.0009  19.6171
0202-03-01_16:23:03.340000      7465.11        1.18982900e+00       -9.34434330e-08  20.0009  19.6171
0202-03-01_16:23:03.550000      7465.32        1.23478800e+00       -9.62324930e-08  20.0009  19.6171
0202-03-01_16:23:03.760000      7465.54        1.28814300e+00       -9.22658330e-08  20.0009  19.6171
0202-03-01_16:23:03.984000      7465.76        1.33762300e+00       -9.28236430e-08  19.9741  19.8030
0202-03-01_16:23:04.188000      7465.96        1.38705800e+00       -9.25137530e-08  19.9741  19.8030
0202-03-01_16:23:04.387000      7466.16        1.43821600e+00       -8.89189730e-08  19.9741  19.8030
0202-03-01_16:23:04.594000      7466.37        1.48494700e+00       -7.91882730e-08  19.9741  19.8030
0202-03-01_16:23:04.816000      7466.59        1.53561000e+00       -7.29283930e-08  19.9741  19.8030
0202-03-01_16:23:05.023000      7466.80        1.58488200e+00       -8.46424230e-08  19.9987  19.7372
0202-03-01_16:23:05.227000      7467.00        1.63346700e+00       -8.04898330e-08  19.9987  19.7372
0202-03-01_16:23:05.430000      7467.20        1.68531600e+00       -8.42705430e-08  19.9987  19.7372
0202-03-01_16:23:05.630000      7467.40        1.73451900e+00       -7.56554730e-08  19.9987  19.7372
0202-03-01_16:23:05.840000      7467.61        1.78196200e+00       -8.18533630e-08  19.9883  19.6562
0202-03-01_16:23:06.035000      7467.81        1.83418700e+00       -8.25971130e-08  19.9883  19.6562
0202-03-01_16:23:06.240000      7468.01        1.88355700e+00       -8.42085730e-08  19.9883  19.6562
0202-03-01_16:23:06.438000      7468.21        1.92764900e+00       -8.96007430e-08  19.9883  19.6562
0202-03-01_16:23:06.630000      7468.40        1.98222600e+00       -9.67283230e-08  19.9883  19.6562
0202-03-01_16:23:06.860000      7468.63        2.03257900e+00       -1.04289763e-07  19.9883  19.6562
0202-03-01_16:23:07.074000      7468.85        2.08142800e+00       -9.61705130e-08  19.9996  19.8480
0202-03-01_16:23:07.270000      7469.04        2.13156800e+00       -1.00695733e-07  19.9996  19.8480
0202-03-01_16:23:07.460000      7469.23        2.17639400e+00       -1.02989523e-07  19.9996  19.8480
0202-03-01_16:23:07.670000      7469.45        2.23170500e+00       -1.09002053e-07  19.9996  19.8480
0202-03-01_16:23:07.875000      7469.65        2.28083000e+00       -9.83416730e-08  20.0064  19.6182
0202-03-01_16:23:08.086000      7469.86        2.32834000e+00       -1.01564583e-07  20.0064  19.6182
0202-03-01_16:23:08.280000      7470.05        2.37962300e+00       -1.06460913e-07  20.0064  19.6182
0202-03-01_16:23:08.484000      7470.26        2.42767500e+00       -1.13402563e-07  20.0064  19.6182
0202-03-01_16:23:08.688000      7470.46        2.47684000e+00       -1.16811403e-07  20.0064  19.6182
0202-03-01_16:23:08.900000      7470.67        2.52873000e+00       -1.15137973e-07  19.9805  19.8045
0202-03-01_16:23:09.098000      7470.87        2.57558400e+00       -1.12410893e-07  19.9805  19.8045
0202-03-01_16:23:09.290000      7471.06        2.62740900e+00       -1.11791103e-07  19.9805  19.8045
0202-03-01_16:23:09.484000      7471.26        2.67732000e+00       -1.13278603e-07  19.9805  19.8045
0202-03-01_16:23:09.690000      7471.46        2.72255200e+00       -1.19042643e-07  19.9805  19.8045
0202-03-01_16:23:09.895000      7471.67        2.77715800e+00       -1.15261923e-07  20.0107  19.7390
0202-03-01_16:23:10.100000      7471.88        2.82661000e+00       -1.17307233e-07  20.0107  19.7390
0202-03-01_16:23:10.297000      7472.07        2.87434700e+00       -1.11357253e-07  20.0107  19.7390
0202-03-01_16:23:10.490000      7472.26        2.92541500e+00       -1.18980663e-07  20.0107  19.7390
0202-03-01_16:23:10.684000      7472.45        2.97505000e+00       -1.26542093e-07  20.0107  19.7390
0202-03-01_16:23:10.883000      7472.65        3.02010900e+00       -1.28773333e-07  19.9959  19.6548
0202-03-01_16:23:11.082000      7472.85        3.07509800e+00       -1.14022343e-07  19.9959  19.6548
0202-03-01_16:23:11.277000      7473.05        3.12397500e+00       -1.02060413e-07  19.9959  19.6548
0202-03-01_16:23:11.473000      7473.25        3.17189100e+00       -1.01502603e-07  19.9959  19.6548
0202-03-01_16:23:11.668000      7473.44        3.22115100e+00       -1.05469253e-07  19.9959  19.6548
0202-03-01_16:23:11.867000      7473.64        3.27305300e+00       -1.05655193e-07  19.9972  19.8494
0202-03-01_16:23:12.070000      7473.84        3.32286200e+00       -1.01874473e-07  19.9972  19.8494
0202-03-01_16:23:12.260000      7474.04        3.36989100e+00       -9.98291730e-08  19.9972  19.8494
0202-03-01_16:23:12.457000      7474.23        3.42195900e+00       -9.84656330e-08  19.9972  19.8494
0202-03-01_16:23:12.668000      7474.44        3.47120700e+00       -1.09187993e-07  19.9972  19.8494
0202-03-01_16:23:12.870000      7474.64        3.51932900e+00       -1.15571823e-07  20.0090  19.6192
0202-03-01_16:23:13.082000      7474.85        3.57106800e+00       -1.25116583e-07  20.0090  19.6192
0202-03-01_16:23:13.280000      7475.05        3.61917200e+00       -1.16191793e-07  20.0090  19.6192
0202-03-01_16:23:13.490000      7475.26        3.66804900e+00       -1.11481533e-07  20.0090  19.6192
0202-03-01_16:23:13.688000      7475.46        3.72038100e+00       -1.03052543e-07  20.0090  19.6192
0202-03-01_16:23:13.895000      7475.67        3.76828400e+00       -1.00821303e-07  19.9790  19.8035
0202-03-01_16:23:14.098000      7475.87        3.81858500e+00       -1.03610353e-07  19.9790  19.8035
0202-03-01_16:23:14.290000      7476.06        3.86856800e+00       -1.03672333e-07  19.9790  19.8035
0202-03-01_16:23:14.492000      7476.27        3.91659700e+00       -1.02308793e-07  19.9790  19.8035
0202-03-01_16:23:14.695000      7476.47        3.96606400e+00       -9.04708130e-08  19.9790  19.8035
0202-03-01_16:23:14.895000      7476.67        4.01774100e+00       -8.17317830e-08  20.0060  19.7380
0202-03-01_16:23:15.100000      7476.87        4.06550100e+00       -5.28496030e-08  20.0060  19.7380
0202-03-01_16:23:15.293000      7477.07        4.11529800e+00       -2.68184530e-08  20.0060  19.7380
0202-03-01_16:23:15.490000      7477.26        4.16669200e+00        2.74549700e-09  20.0060  19.7380
0202-03-01_16:23:15.690000      7477.46        4.21614100e+00        6.01379970e-08  20.0060  19.7380
0202-03-01_16:23:15.902000      7477.67        4.26385000e+00        9.85649370e-08  19.9831  19.6550
0202-03-01_16:23:16.110000      7477.88        4.31603100e+00        2.07833797e-07  19.9831  19.6550
0202-03-01_16:23:16.330000      7478.10        4.36535000e+00        3.49951497e-07  19.9831  19.6550
0202-03-01_16:23:16.535000      7478.31        4.41384800e+00        4.74715087e-07  19.9831  19.6550
0202-03-01_16:23:16.742000      7478.51        4.46473100e+00        7.03107467e-07  19.9831  19.6550
0202-03-01_16:23:16.938000      7478.71        4.51235300e+00        9.20839467e-07  19.9943  19.8475
0202-03-01_16:23:17.137000      7478.91        4.56396500e+00        1.20984724e-06  19.9943  19.8475
0202-03-01_16:23:17.340000      7479.11        4.61510100e+00        1.73375517e-06  19.9943  19.8475
0202-03-01_16:23:17.540000      7479.31        4.66037600e+00        3.06097207e-06  19.9943  19.8475
0202-03-01_16:23:17.773000      7479.55        4.71291000e+00        4.28877475e-06  19.9943  19.8475
0202-03-01_16:23:17.977000      7479.75        4.75891300e+00        5.37464567e-06  19.9971  19.6168
0202-03-01_16:23:18.170000      7479.94        4.81195600e+00        6.65884916e-06  19.9971  19.6168
0202-03-01_16:23:18.383000      7480.15        4.86293800e+00        8.33364385e-06  19.9971  19.6168
0202-03-01_16:23:18.580000      7480.35        4.90956500e+00        1.04699337e-05  19.9971  19.6168
0202-03-01_16:23:18.797000      7480.57        4.96145400e+00        1.37424213e-05  19.9971  19.6168
0202-03-01_16:23:19.020000      7480.79        5.00862900e+00        1.61961635e-05  19.9825  19.8036
0202-03-01_16:23:19.227000      7481.00        5.06076900e+00        2.06778591e-05  19.9825  19.8036

File: chapter 5/cold_vs_warm/20K/ffj29/Ic/1_anneal/Ic_2024-03-01_16-24-36385084_f29-2400keV-0nA-20k.txt
# Ic = 4.22 A, n = 26.12 , Tavg = 19.98 K, f29-2400keV-0nA-20k
#datetime                        t_s     iHTS_A                vHTS_V                tHTS_K  tTAR_K
0202-03-01_16:24:15.117000      7536.89        4.92724000e-02       -8.40124650e-09  20.0105  19.7074
0202-03-01_16:24:15.320000      7537.09        4.95543800e-02       -7.34760650e-09  20.0105  19.7074
0202-03-01_16:24:15.527000      7537.30        9.64581000e-02       -8.89707650e-09  20.0105  19.7074
0202-03-01_16:24:15.740000      7537.51        1.48514200e-01       -1.32975765e-08  20.0105  19.7074
0202-03-01_16:24:15.934000      7537.71        1.96914900e-01       -2.12308865e-08  19.9855  19.6874
0202-03-01_16:24:16.137000      7537.91        2.45607900e-01       -1.11283165e-08  19.9855  19.6874
0202-03-01_16:24:16.340000      7538.11        2.97033300e-01       -8.15332650e-09  19.9855  19.6874
0202-03-01_16:24:16.535000      7538.31        3.46747400e-01        3.37783500e-10  19.9855  19.6874
0202-03-01_16:24:16.742000      7538.51        3.92484100e-01       -5.48823650e-09  19.9855  19.6874
0202-03-01_16:24:16.940000      7538.71        4.46009500e-01        8.95593500e-10  20.0038  19.8389
0202-03-01_16:24:17.152000      7538.93        4.95743500e-01       -4.00077650e-09  20.0038  19.8389
0202-03-01_16:24:17.355000      7539.13        5.43887400e-01        3.06469350e-09  20.0038  19.8389
0202-03-01_16:24:17.566000      7539.34        5.93922200e-01       -2.20363650e-09  20.0038  19.8389
0202-03-01_16:24:17.777000      7539.55        6.43342400e-01       -9.39322650e-09  20.0038  19.8389
0202-03-01_16:24:17.996000      7539.77        6.92897800e-01       -1.18104065e-08  20.0098  19.6172
0202-03-01_16:24:18.203000      7539.97        7.42215700e-01       -1.41656065e-08  20.0098  19.6172
0202-03-01_16:24:18.400000      7540.17        7.90337300e-01       -1.00749965e-08  20.0098  19.6172
0202-03-01_16:24:18.594000      7540.37        8.41538600e-01       -1.54671665e-08  20.0098  19.6172
0202-03-01_16:24:18.830000      7540.60        8.91325400e-01       -1.28020665e-08  20.0098  19.6172
0202-03-01_16:24:19.035000      7540.81        9.40989100e-01       -1.34838365e-08  19.9760  19.8285
0202-03-01_16:24:19.234000      7541.01        9.90197200e-01       -9.14531650e-09  19.9760  19.8285
0202-03-01_16:24:19.438000      7541.21        1.03758100e+00       -6.29428650e-09  19.9760  19.8285
0202-03-01_16:24:19.637000      7541.41        1.08951400e+00       -2.35864065e-08  19.9760  19.8285
0202-03-01_16:24:19.850000      7541.62        1.13989200e+00       -2.17890165e-08  19.9760  19.8285
0202-03-01_16:24:20.050000      7541.82        1.18748000e+00       -3.48665665e-08  20.0066  19.7009
0202-03-01_16:24:20.258000      7542.03        1.23894300e+00       -1.55911165e-08  20.0066  19.7009
0202-03-01_16:24:20.460000      7542.23        1.28566700e+00       -1.31119665e-08  20.0066  19.7009
0202-03-01_16:24:20.656000      7542.43        1.33723300e+00       -9.33124650e-09  20.0066  19.7009
0202-03-01_16:24:20.855000      7542.63        1.38755200e+00       -1.26161365e-08  19.9801  19.6868
0202-03-01_16:24:21.055000      7542.83        1.43399800e+00       -1.62109065e-08  19.9801  19.6868
0202-03-01_16:24:21.246000      7543.02        1.48601100e+00       -1.41656065e-08  19.9801  19.6868
0202-03-01_16:24:21.445000      7543.22        1.53599500e+00       -1.65208065e-08  19.9801  19.6868
0202-03-01_16:24:21.640000      7543.41        1.58164500e+00       -2.22228665e-08  19.9801  19.6868
0202-03-01_16:24:21.860000      7543.63        1.63533200e+00       -2.17270365e-08  19.9958  19.8355
0202-03-01_16:24:22.070000      7543.84        1.68346500e+00       -2.58796265e-08  19.9958  19.8355
0202-03-01_16:24:22.270000      7544.04        1.73296000e+00       -2.20369265e-08  19.9958  19.8355
0202-03-01_16:24:22.465000      7544.24        1.78398000e+00       -2.70572265e-08  19.9958  19.8355
0202-03-01_16:24:22.676000      7544.45        1.83208800e+00       -2.95363765e-08  19.9958  19.8355
0202-03-01_16:24:22.875000      7544.65        1.88320400e+00       -3.08379365e-08  20.0007  19.6146
0202-03-01_16:24:23.074000      7544.85        1.93324400e+00       -1.76361465e-08  20.0007  19.6146
0202-03-01_16:24:23.266000      7545.04        1.98119700e+00       -1.98043365e-08  20.0007  19.6146
0202-03-01_16:24:23.460000      7545.23        2.02995200e+00       -1.66425865e-08  20.0007  19.6146
0202-03-01_16:24:23.652000      7545.43        2.08189700e+00       -2.56909765e-08  20.0007  19.6146
0202-03-01_16:24:23.867000      7545.64        2.13172700e+00       -1.30472665e-08  19.9775  19.8297
0202-03-01_16:24:24.062000      7545.84        2.17896000e+00       -1.58982965e-08  19.9775  19.8297
0202-03-01_16:24:24.273000      7546.04        2.23048800e+00       -1.03201865e-08  19.9775  19.8297
0202-03-01_16:24:24.473000      7546.24        2.27995500e+00       -6.47749650e-09  19.9775  19.8297
0202-03-01_16:24:24.684000      7546.46        2.32924200e+00       -1.26753865e-08  19.9775  19.8297
0202-03-01_16:24:24.887000      7546.66        2.37960000e+00       -1.83154765e-08  20.0016  19.6975
0202-03-01_16:24:25.094000      7546.87        2.42787800e+00       -2.57529565e-08  20.0016  19.6975
0202-03-01_16:24:25.290000      7547.06        2.47752400e+00       -1.88113065e-08  20.0016  19.6975
0202-03-01_16:24:25.480000      7547.25        2.52840700e+00       -1.61462165e-08  20.0016  19.6975
0202-03-01_16:24:25.670000      7547.45        2.57830400e+00       -1.57743365e-08  20.0016  19.6975
0202-03-01_16:24:25.875000      7547.65        2.62636900e+00       -1.60842365e-08  19.9824  19.6856
0202-03-01_16:24:26.082000      7547.85        2.67586500e+00       -2.38316065e-08  19.9824  19.6856
0202-03-01_16:24:26.273000      7548.05        2.72724800e+00       -2.33977565e-08  19.9824  19.6856
0202-03-01_16:24:26.470000      7548.24        2.77485900e+00       -2.48852465e-08  19.9824  19.6856
0202-03-01_16:24:26.660000      7548.43        2.82393000e+00       -1.89352665e-08  19.9824  19.6856
0202-03-01_16:24:26.870000      7548.64        2.87600600e+00       -8.39883650e-09  19.9951  19.8315
0202-03-01_16:24:27.070000      7548.84        2.92463500e+00       -8.58477650e-09  19.9951  19.8315
0202-03-01_16:24:27.273000      7549.04        2.96392900e+00       -7.09728650e-09  19.9951  19.8315
0202-03-01_16:24:27.473000      7549.24        3.02441700e+00       -1.67660065e-08  19.9951  19.8315
0202-03-01_16:24:27.676000      7549.45        3.07457900e+00       -1.69519365e-08  19.9951  19.8315
0202-03-01_16:24:27.880000      7549.65        3.12149700e+00       -2.41415065e-08  20.0036  19.6098
0202-03-01_16:24:28.100000      7549.87        3.17521900e+00       -1.65800665e-08  20.0036  19.6098
0202-03-01_16:24:28.293000      7550.07        3.22200200e+00       -2.54430565e-08  20.0036  19.6098
0202-03-01_16:24:28.490000      7550.26        3.27047400e+00       -2.20961965e-08  20.0036  19.6098
0202-03-01_16:24:28.680000      7550.45        3.32262200e+00       -2.37076465e-08  20.0036  19.6098
0202-03-01_16:24:28.887000      7550.66        3.37256500e+00       -1.34191365e-08  19.9758  19.8270
0202-03-01_16:24:29.082000      7550.86        3.42020400e+00       -1.14360865e-08  19.9758  19.8270
0202-03-01_16:24:29.285000      7551.06        3.47154200e+00       -1.46594065e-08  19.9758  19.8270
0202-03-01_16:24:29.480000      7551.25        3.52133500e+00       -2.05479565e-08  19.9758  19.8270
0202-03-01_16:24:29.670000      7551.44        3.56630300e+00       -2.61262065e-08  19.9758  19.8270
0202-03-01_16:24:29.880000      7551.65        3.62077700e+00       -1.58996765e-08  20.0061  19.6974
0202-03-01_16:24:30.074000      7551.85        3.67004800e+00       -1.02595865e-08  20.0061  19.6974
0202-03-01_16:24:30.270000      7552.04        3.71595800e+00       -8.52417650e-09  20.0061  19.6974
0202-03-01_16:24:30.473000      7552.24        3.76945700e+00       -1.52179065e-08  20.0061  19.6974
0202-03-01_16:24:30.670000      7552.44        3.82005200e+00       -2.26430650e-09  20.0061  19.6974
0202-03-01_16:24:30.880000      7552.65        3.86604900e+00       -1.39659650e-09  19.9836  19.6890
0202-03-01_16:24:31.080000      7552.85        3.91866800e+00        1.28585635e-08  19.9836  19.6890
0202-03-01_16:24:31.280000      7553.05        3.96822900e+00        1.56476135e-08  19.9836  19.6890
0202-03-01_16:24:31.484000      7553.26        4.01551600e+00        3.90136835e-08  19.9836  19.6890
0202-03-01_16:24:31.676000      7553.45        4.06763500e+00        4.47777235e-08  19.9836  19.6890
0202-03-01_16:24:31.880000      7553.65        4.11786800e+00        8.40723835e-08  19.9881  19.8326
0202-03-01_16:24:32.098000      7553.87        4.16385600e+00        1.17850913e-07  19.9881  19.8326
0202-03-01_16:24:32.297000      7554.07        4.21670300e+00        1.77846543e-07  19.9881  19.8326
0202-03-01_16:24:32.500000      7554.27        4.26624500e+00        2.36602593e-07  19.9881  19.8326
0202-03-01_16:24:32.703000      7554.48        4.31321500e+00        3.38495993e-07  19.9881  19.8326
0202-03-01_16:24:32.910000      7554.68        4.36570600e+00        4.37476383e-07  19.9872  19.6135
0202-03-01_16:24:33.110000      7554.88        4.41543100e+00        6.29983023e-07  19.9872  19.6135
0202-03-01_16:24:33.305000      7555.08        4.46134500e+00        8.07676693e-07  19.9872  19.6135
0202-03-01_16:24:33.496000      7555.27        4.51419000e+00        1.04778316e-06  19.9872  19.6135
0202-03-01_16:24:33.700000      7555.47        4.56423300e+00        1.45430313e-06  19.9872  19.6135
0202-03-01_16:24:33.914000      7555.69        4.61288200e+00        1.86386007e-06  19.9774  19.8262
0202-03-01_16:24:34.125000      7555.90        4.66435900e+00        3.19349460e-06  19.9774  19.8262
0202-03-01_16:24:34.336000      7556.11        4.71302300e+00        4.30923974e-06  19.9774  19.8262
0202-03-01_16:24:34.535000      7556.31        4.76102900e+00        5.47878262e-06  19.9774  19.8262
0202-03-01_16:24:34.740000      7556.51        4.81215900e+00        7.00904300e-06  19.9774  19.8262
0202-03-01_16:24:34.945000      7556.72        4.86200200e+00        8.68929290e-06  20.0013  19.6928
0202-03-01_16:24:35.160000      7556.93        4.91054900e+00        1.05208330e-05  20.0013  19.6928
0202-03-01_16:24:35.355000      7557.13        4.96176300e+00        1.34548547e-05  20.0013  19.6928
0202-03-01_16:24:35.566000      7557.34        5.00772200e+00        1.70310404e-05  20.0013  19.6928
0202-03-01_16:24:35.800000      7557.57        5.06073600e+00        1.98157547e-05  20.0013  19.6928
0202-03-01_16:24:36.004000      7557.78        5.10923700e+00        2.53182461e-05  19.9839  19.6892

File: chapter 5/cold_vs_warm/20K/ffj29/Ic/1_anneal/Ic_2024-03-01_16-27-55763234_f29-2400keV-13nA-20k.txt
# Ic = 2.89 A, n = 23.90 , Tavg = 20.15 K, f29-2400keV-13nA-20k
#datetime                        t_s     iHTS_A                vHTS_V                tHTS_K  tTAR_K
0202-03-01_16:27:40.645000      7742.42        1.74973500e-02        1.68055670e-08  20.1502  19.6838
0202-03-01_16:27:40.867000      7742.64        4.97996100e-02        1.97805570e-08  20.1241  19.7053
0202-03-01_16:27:41.074000      7742.85        9.90789400e-02        2.72799970e-08  20.1241  19.7053
0202-03-01_16:27:41.277000      7743.05        1.48485900e-01        2.78997870e-08  20.1241  19.7053
0202-03-01_16:27:41.470000      7743.24        1.95034400e-01        3.80023370e-08  20.1241  19.7053
0202-03-01_16:27:41.680000      7743.45        2.48154700e-01        4.12872070e-08  20.1241  19.7053
0202-03-01_16:27:41.890000      7743.66        2.97748600e-01        4.82288370e-08  20.1358  19.8257
0202-03-01_16:27:42.105000      7743.88        3.45005100e-01        5.79595170e-08  20.1358  19.8257
0202-03-01_16:27:42.297000      7744.07        3.96202600e-01        6.47152070e-08  20.1358  19.8257
0202-03-01_16:27:42.504000      7744.28        4.41269900e-01        5.53564070e-08  20.1358  19.8257
0202-03-01_16:27:42.700000      7744.47        4.95010600e-01        4.64934270e-08  20.1358  19.8257
0202-03-01_16:27:42.906000      7744.68        5.43037300e-01        4.69272770e-08  20.1286  19.6147
0202-03-01_16:27:43.110000      7744.88        5.92928000e-01        5.56043170e-08  20.1286  19.6147
0202-03-01_16:27:43.300000      7745.07        6.42079700e-01        6.23600170e-08  20.1286  19.6147
0202-03-01_16:27:43.496000      7745.27        6.91314500e-01        5.92610670e-08  20.1286  19.6147
0202-03-01_16:27:43.700000      7745.47        7.39804300e-01        5.59142170e-08  20.1286  19.6147
0202-03-01_16:27:43.902000      7745.68        7.92562900e-01        5.25053770e-08  20.1229  19.8368
0202-03-01_16:27:44.105000      7745.88        8.42481900e-01        4.59356170e-08  20.1229  19.8368
0202-03-01_16:27:44.297000      7746.07        8.89184700e-01        5.30631870e-08  20.1229  19.8368
0202-03-01_16:27:44.500000      7746.27        9.40908400e-01        4.66173870e-08  20.1229  19.8368
0202-03-01_16:27:44.695000      7746.47        9.90640400e-01        5.88272170e-08  20.1229  19.8368
0202-03-01_16:27:44.900000      7746.67        1.03618100e+00        5.39308870e-08  20.1463  19.6845
0202-03-01_16:27:45.117000      7746.89        1.08998600e+00        6.13063770e-08  20.1463  19.6845
0202-03-01_16:27:45.310000      7747.08        1.13783300e+00        5.78975370e-08  20.1463  19.6845
0202-03-01_16:27:45.508000      7747.28        1.18681100e+00        6.62027070e-08  20.1463  19.6845
0202-03-01_16:27:45.700000      7747.47        1.23861200e+00        7.51896370e-08  20.1463  19.6845
0202-03-01_16:27:45.906000      7747.68        1.28816500e+00        7.88463970e-08  20.1314  19.7040
0202-03-01_16:27:46.110000      7747.88        1.33595300e+00        7.31443370e-08  20.1314  19.7040
0202-03-01_16:27:46.300000      7748.07        1.38741300e+00        7.25245470e-08  20.1314  19.7040
0202-03-01_16:27:46.496000      7748.27        1.43682500e+00        6.39094870e-08  20.1314  19.7040
0202-03-01_16:27:46.700000      7748.47        1.48486500e+00        6.89917570e-08  20.1314  19.7040
0202-03-01_16:27:46.906000      7748.68        1.53478400e+00        6.43433370e-08  20.1236  19.8282
0202-03-01_16:27:47.105000      7748.88        1.58588900e+00        7.93422270e-08  20.1236  19.8282
0202-03-01_16:27:47.324000      7749.09        1.62555700e+00        7.91562870e-08  20.1236  19.8282
0202-03-01_16:27:47.516000      7749.29        1.68507500e+00        8.01477770e-08  20.1236  19.8282
0202-03-01_16:27:47.720000      7749.49        1.73490800e+00        7.38256770e-08  20.1236  19.8282
0202-03-01_16:27:47.945000      7749.72        1.78461200e+00        8.56632870e-08  20.1294  19.6142
0202-03-01_16:27:48.150000      7749.92        1.83445500e+00        9.00637070e-08  20.1294  19.6142
0202-03-01_16:27:48.340000      7750.11        1.88179600e+00        9.13652570e-08  20.1294  19.6142
0202-03-01_16:27:48.550000      7750.32        1.93051400e+00        9.09933870e-08  20.1294  19.6142
0202-03-01_16:27:48.754000      7750.53        1.98277000e+00        9.25428570e-08  20.1294  19.6142
0202-03-01_16:27:48.984000      7750.76        2.03044500e+00        9.36584770e-08  20.1215  19.8345
0202-03-01_16:27:49.180000      7750.95        2.08201100e+00        8.43616470e-08  20.1215  19.8345
0202-03-01_16:27:49.383000      7751.15        2.13149800e+00        9.67574170e-08  20.1215  19.8345
0202-03-01_16:27:49.582000      7751.36        2.17875000e+00        1.00290217e-07  20.1215  19.8345
0202-03-01_16:27:49.812000      7751.58        2.23074700e+00        1.07231847e-07  20.1215  19.8345
0202-03-01_16:27:50.008000      7751.78        2.27908900e+00        1.01219897e-07  20.1513  19.6853
0202-03-01_16:27:50.207000      7751.98        2.32754700e+00        1.07355807e-07  20.1513  19.6853
0202-03-01_16:27:50.406000      7752.18        2.38020300e+00        1.08099547e-07  20.1513  19.6853
0202-03-01_16:27:50.613000      7752.39        2.42940500e+00        1.21363027e-07  20.1513  19.6853
0202-03-01_16:27:50.840000      7752.61        2.47701500e+00        1.15227117e-07  20.1513  19.6853
0202-03-01_16:27:51.055000      7752.83        2.52913000e+00        1.22664577e-07  20.1183  19.7020
0202-03-01_16:27:51.258000      7753.03        2.57406800e+00        1.19193767e-07  20.1183  19.7020
0202-03-01_16:27:51.460000      7753.23        2.62859600e+00        1.29668187e-07  20.1183  19.7020
0202-03-01_16:27:51.652000      7753.43        2.67779600e+00        1.32147347e-07  20.1183  19.7020
0202-03-01_16:27:51.867000      7753.64        2.72281100e+00        1.47270187e-07  20.1412  19.8263
0202-03-01_16:27:52.066000      7753.84        2.77709500e+00        1.62950837e-07  20.1412  19.8263
0202-03-01_16:27:52.266000      7754.04        2.82654800e+00        2.01873557e-07  20.1412  19.8263
0202-03-01_16:27:52.470000      7754.24        2.87297200e+00        2.62055017e-07  20.1412  19.8263
0202-03-01_16:27:52.680000      7754.45        2.92567400e+00        3.42999397e-07  20.1412  19.8263
0202-03-01_16:27:52.887000      7754.66        2.97530200e+00        4.83815347e-07  20.1432  19.6129
0202-03-01_16:27:53.110000      7754.88        3.02382700e+00        6.48059307e-07  20.1432  19.6129
0202-03-01_16:27:53.305000      7755.08        3.07472400e+00        9.41033337e-07  20.1432  19.6129
0202-03-01_16:27:53.508000      7755.28        3.12031900e+00        1.24987380e-06  20.1432  19.6129
0202-03-01_16:27:53.710000      7755.48        3.17380800e+00        2.75639296e-06  20.1432  19.6129
0202-03-01_16:27:53.934000      7755.71        3.22412900e+00        3.92965245e-06  20.1177  19.8353
0202-03-01_16:27:54.137000      7755.91        3.27315300e+00        4.07133608e-06  20.1177  19.8353
0202-03-01_16:27:54.344000      7756.11        3.32282400e+00        6.89162129e-06  20.1177  19.8353
0202-03-01_16:27:54.535000      7756.31        3.37029600e+00        8.29482229e-06  20.1177  19.8353
0202-03-01_16:27:54.740000      7756.51        3.42218000e+00        1.11777680e-05  20.1177  19.8353
0202-03-01_16:27:54.938000      7756.71        3.47224000e+00        1.49662246e-05  20.1526  19.6862
0202-03-01_16:27:55.160000      7756.93        3.52036000e+00        1.91404994e-05  20.1526  19.6862
0202-03-01_16:27:55.367000      7757.14        3.57231900e+00        2.42221442e-05  20.1526  19.6862
