Repository: shortlab/2025-devitre-PhD

# 2025-devitre-PhD
Data repository for Alexis Devitre's PhD thesis

File: chapter 5/cold_vs_warm/20K/ffj29/Ic/1_anneal/Ic_2024-03-01_16-31-22269921_f29-2400keV-13nA-20k.txt
# Ic = 2.90 A, n = 22.98 , Tavg = 20.13 K, f29-2400keV-13nA-20k
#datetime                        t_s     iHTS_A                vHTS_V                tHTS_K  tTAR_K
0202-03-01_16:31:07.035000      7948.81        5.84760900e-02        1.77136175e-08  20.1212  19.8347
0202-03-01_16:31:07.240000      7949.01        5.01614300e-02        1.62261175e-08  20.1212  19.8347
0202-03-01_16:31:07.440000      7949.21        9.91380500e-02        2.67005575e-08  20.1212  19.8347
0202-03-01_16:31:07.645000      7949.42        1.46356000e-01        3.55015575e-08  20.1212  19.8347
0202-03-01_16:31:07.840000      7949.61        1.98542800e-01        5.35374175e-08  20.1212  19.8347
0202-03-01_16:31:08.050000      7949.82        2.48372800e-01        4.16374675e-08  20.1443  19.6150
0202-03-01_16:31:08.242000      7950.01        2.95469000e-01        4.54181875e-08  20.1443  19.6150
0202-03-01_16:31:08.453000      7950.23        3.47020600e-01        3.62453075e-08  20.1443  19.6150
0202-03-01_16:31:08.660000      7950.43        3.94870800e-01        4.82692175e-08  20.1443  19.6150
0202-03-01_16:31:08.870000      7950.64        4.44722000e-01        4.68436975e-08  20.1294  19.6853
0202-03-01_16:31:09.066000      7950.84        4.95593900e-01        5.22978375e-08  20.1294  19.6853
0202-03-01_16:31:09.270000      7951.04        5.40118100e-01        4.37447575e-08  20.1294  19.6853
0202-03-01_16:31:09.470000      7951.24        5.92365700e-01        4.87650475e-08  20.1294  19.6853
0202-03-01_16:31:09.664000      7951.44        6.43814900e-01        4.59759975e-08  20.1294  19.6853
0202-03-01_16:31:09.870000      7951.64        6.90728600e-01        7.02097475e-08  20.1218  19.8271
0202-03-01_16:31:10.080000      7951.85        7.42597800e-01        6.88462075e-08  20.1218  19.8271
0202-03-01_16:31:10.280000      7952.05        7.93299000e-01        6.84743375e-08  20.1218  19.8271
0202-03-01_16:31:10.477000      7952.25        8.40381900e-01        5.41572075e-08  20.1218  19.8271
0202-03-01_16:31:10.688000      7952.46        8.92168000e-01        4.75874475e-08  20.1218  19.8271
0202-03-01_16:31:10.887000      7952.66        9.41140200e-01        4.55421375e-08  20.1167  19.6986
0202-03-01_16:31:11.100000      7952.88        9.89285700e-01        5.57066775e-08  20.1167  19.6986
0202-03-01_16:31:11.297000      7953.07        1.04019600e+00        4.56660975e-08  20.1167  19.6986
0202-03-01_16:31:11.490000      7953.26        1.08968200e+00        5.65121975e-08  20.1167  19.6986
0202-03-01_16:31:11.684000      7953.46        1.13481900e+00        4.46119275e-08  20.1167  19.6986
0202-03-01_16:31:11.895000      7953.67        1.18924800e+00        5.62015675e-08  20.1312  19.8258
0202-03-01_16:31:12.094000      7953.87        1.23700900e+00        4.35577675e-08  20.1312  19.8258
0202-03-01_16:31:12.290000      7954.06        1.28605800e+00        5.18009575e-08  20.1312  19.8258
0202-03-01_16:31:12.480000      7954.25        1.33751900e+00        5.74410375e-08  20.1312  19.8258
0202-03-01_16:31:12.676000      7954.45        1.38745100e+00        6.66139175e-08  20.1312  19.8258
0202-03-01_16:31:12.883000      7954.65        1.43301700e+00        6.58081875e-08  20.1346  19.6142
0202-03-01_16:31:13.080000      7954.85        1.48669000e+00        5.42181375e-08  20.1346  19.6142
0202-03-01_16:31:13.273000      7955.04        1.53601800e+00        5.57676075e-08  20.1346  19.6142
0202-03-01_16:31:13.470000      7955.24        1.58263500e+00        5.20488775e-08  20.1346  19.6142
0202-03-01_16:31:13.660000      7955.43        1.63540000e+00        5.23587675e-08  20.1346  19.6142
0202-03-01_16:31:13.867000      7955.64        1.68501600e+00        4.59749475e-08  20.1155  19.6530
0202-03-01_16:31:14.070000      7955.84        1.73265400e+00        4.90738875e-08  20.1155  19.6530
0202-03-01_16:31:14.270000      7956.04        1.78423100e+00        5.67592675e-08  20.1155  19.6530
0202-03-01_16:31:14.477000      7956.25        1.83430900e+00        6.29571575e-08  20.1155  19.6530
0202-03-01_16:31:14.670000      7956.45        1.88110400e+00        6.59941275e-08  20.1155  19.6530
0202-03-01_16:31:14.887000      7956.66        1.93335300e+00        6.58701675e-08  20.1369  19.6880
0202-03-01_16:31:15.094000      7956.87        1.98145900e+00        7.16342075e-08  20.1369  19.6880
0202-03-01_16:31:15.312000      7957.08        2.03066900e+00        7.31216975e-08  20.1369  19.6880
0202-03-01_16:31:15.520000      7957.29        2.08220900e+00        8.25424875e-08  20.1369  19.6880
0202-03-01_16:31:15.730000      7957.50        2.13015900e+00        7.62206475e-08  20.1369  19.6880
0202-03-01_16:31:15.945000      7957.72        2.18205600e+00        7.41133575e-08  20.1086  19.6987
0202-03-01_16:31:16.150000      7957.92        2.23075400e+00        5.74410375e-08  20.1086  19.6987
0202-03-01_16:31:16.360000      7958.13        2.27848800e+00        5.07473175e-08  20.1086  19.6987
0202-03-01_16:31:16.560000      7958.33        2.33025200e+00        5.45900075e-08  20.1086  19.6987
0202-03-01_16:31:16.824000      7958.60        2.37711500e+00        5.62634375e-08  20.1086  19.6987
0202-03-01_16:31:17.023000      7958.80        2.42846100e+00        5.00035775e-08  20.1157  19.8303
0202-03-01_16:31:17.230000      7959.00        2.47695400e+00        4.95697175e-08  20.1157  19.8303
0202-03-01_16:31:17.426000      7959.20        2.52876800e+00        6.23996675e-08  20.1157  19.8303
0202-03-01_16:31:17.620000      7959.39        2.57701600e+00        6.10366075e-08  20.1157  19.8303
0202-03-01_16:31:17.840000      7959.61        2.62848600e+00        6.96523075e-08  20.1409  19.7041
0202-03-01_16:31:18.050000      7959.82        2.67837800e+00        6.69873775e-08  20.1409  19.7041
0202-03-01_16:31:18.254000      7960.03        2.72549800e+00        8.99195675e-08  20.1409  19.7041
0202-03-01_16:31:18.460000      7960.23        2.77650700e+00        9.94023475e-08  20.1409  19.7041
0202-03-01_16:31:18.664000      7960.44        2.82756500e+00        1.53571918e-07  20.1409  19.7041
0202-03-01_16:31:18.867000      7960.64        2.87451800e+00        1.97762878e-07  20.1178  19.8323
0202-03-01_16:31:19.074000      7960.85        2.92529200e+00        2.93086448e-07  20.1178  19.8323
0202-03-01_16:31:19.266000      7961.04        2.97539400e+00        3.94298018e-07  20.1178  19.8323
0202-03-01_16:31:19.460000      7961.23        3.02360200e+00        5.36105768e-07  20.1178  19.8323
0202-03-01_16:31:19.668000      7961.44        3.07286600e+00        7.94929708e-07  20.1178  19.8323
0202-03-01_16:31:19.867000      7961.64        3.12488100e+00        1.07309107e-06  20.1396  19.6904
0202-03-01_16:31:20.074000      7961.84        3.17401300e+00        1.29664901e-06  20.1396  19.6904
0202-03-01_16:31:20.270000      7962.04        3.22150400e+00        2.58382707e-06  20.1396  19.6904
0202-03-01_16:31:20.477000      7962.25        3.27332700e+00        4.27640919e-06  20.1396  19.6904
0202-03-01_16:31:20.680000      7962.45        3.32370900e+00        5.78187695e-06  20.1396  19.6904
0202-03-01_16:31:20.890000      7962.66        3.37033500e+00        7.17702227e-06  20.1258  19.6956
0202-03-01_16:31:21.090000      7962.86        3.42286300e+00        9.19146077e-06  20.1258  19.6956
0202-03-01_16:31:21.285000      7963.06        3.47040600e+00        1.19568359e-05  20.1258  19.6956
0202-03-01_16:31:21.477000      7963.25        3.51884400e+00        1.58893977e-05  20.1258  19.6956
0202-03-01_16:31:21.676000      7963.45        3.57205800e+00        1.97897303e-05  20.1258  19.6956
0202-03-01_16:31:21.890000      7963.66        3.62098200e+00        2.58258561e-05  20.1321  19.8299

File: chapter 5/cold_vs_warm/20K/ffj29/Ic/1_anneal/Ic_2024-03-01_16-32-30274483_f29-2400keV-13nA-20k.txt
# Ic = 2.95 A, n = 24.07 , Tavg = 20.12 K, f29-2400keV-13nA-20k
#datetime                        t_s     iHTS_A                vHTS_V                tHTS_K  tTAR_K
0202-03-01_16:32:15.082000      8016.85        5.12901200e-02        9.64391600e-09  20.1265  19.8613
0202-03-01_16:32:15.273000      8017.05        4.80161100e-02        1.08215160e-08  20.1265  19.8613
0202-03-01_16:32:15.470000      8017.24        9.91312200e-02        1.13173460e-08  20.1265  19.8613
0202-03-01_16:32:15.676000      8017.45        1.48995200e-01        1.26808860e-08  20.1265  19.8613
0202-03-01_16:32:15.870000      8017.64        1.96351000e-01        1.22470260e-08  20.1159  19.6982
0202-03-01_16:32:16.070000      8017.84        2.48192200e-01        1.70814160e-08  20.1159  19.6982
0202-03-01_16:32:16.266000      8018.04        2.97320000e-01        3.22043660e-08  20.1159  19.6982
0202-03-01_16:32:16.465000      8018.24        3.44269100e-01        3.11508060e-08  20.1159  19.6982
0202-03-01_16:32:16.660000      8018.43        3.96136700e-01        3.20185660e-08  20.1159  19.6982
0202-03-01_16:32:16.863000      8018.63        4.45984400e-01        2.76180660e-08  20.1215  19.8309
0202-03-01_16:32:17.055000      8018.83        4.93984300e-01        3.38779360e-08  20.1215  19.8309
0202-03-01_16:32:17.250000      8019.02        5.42785600e-01        3.29482460e-08  20.1215  19.8309
0202-03-01_16:32:17.460000      8019.23        5.93853200e-01        4.21831060e-08  20.1215  19.8309
0202-03-01_16:32:17.656000      8019.43        6.42319500e-01        3.86503060e-08  20.1215  19.8309
0202-03-01_16:32:17.863000      8019.64        6.91658100e-01        4.76372460e-08  20.1369  19.7057
0202-03-01_16:32:18.060000      8019.83        7.42837000e-01        4.62117360e-08  20.1369  19.7057
0202-03-01_16:32:18.258000      8020.03        7.92295800e-01        5.30294160e-08  20.1369  19.7057
0202-03-01_16:32:18.470000      8020.24        8.38418300e-01        4.76372460e-08  20.1369  19.7057
0202-03-01_16:32:18.660000      8020.43        8.91538400e-01        6.13965660e-08  20.1369  19.7057
0202-03-01_16:32:18.870000      8020.64        9.40615800e-01        6.53012360e-08  20.1122  19.6788
0202-03-01_16:32:19.062000      8020.84        9.88961500e-01        7.39782760e-08  20.1122  19.6788
0202-03-01_16:32:19.270000      8021.04        1.03985800e+00        6.51152960e-08  20.1122  19.6788
0202-03-01_16:32:19.460000      8021.23        1.08993400e+00        6.03429260e-08  20.1122  19.6788
0202-03-01_16:32:19.660000      8021.43        1.13448000e+00        5.19137960e-08  20.1122  19.6788
0202-03-01_16:32:19.867000      8021.64        1.18895000e+00        4.75132860e-08  20.1160  19.8288
0202-03-01_16:32:20.070000      8021.84        1.23764900e+00        4.91867160e-08  20.1160  19.8288
0202-03-01_16:32:20.273000      8022.05        1.28579700e+00        5.73679360e-08  20.1160  19.8288
0202-03-01_16:32:20.477000      8022.25        1.33768500e+00        5.75538760e-08  20.1160  19.8288
0202-03-01_16:32:20.680000      8022.45        1.38578600e+00        6.03429260e-08  20.1160  19.8288
0202-03-01_16:32:20.887000      8022.66        1.43541100e+00        5.59424160e-08  20.1231  19.6976
0202-03-01_16:32:21.090000      8022.86        1.48638000e+00        6.64788360e-08  20.1231  19.6976
0202-03-01_16:32:21.285000      8023.06        1.53258900e+00        6.95777760e-08  20.1231  19.6976
0202-03-01_16:32:21.480000      8023.25        1.58598200e+00        7.85027360e-08  20.1231  19.6976
0202-03-01_16:32:21.670000      8023.44        1.63539000e+00        7.58376460e-08  20.1231  19.6976
0202-03-01_16:32:21.890000      8023.66        1.68107200e+00        7.22428760e-08  20.1379  19.8300
0202-03-01_16:32:22.098000      8023.87        1.73515300e+00        6.26975660e-08  20.1379  19.8300
0202-03-01_16:32:22.316000      8024.09        1.78250500e+00        6.51756160e-08  20.1379  19.8300
0202-03-01_16:32:22.527000      8024.30        1.83427400e+00        6.56703460e-08  20.1379  19.8300
0202-03-01_16:32:22.720000      8024.49        1.88379800e+00        6.40588960e-08  20.1379  19.8300
0202-03-01_16:32:22.950000      8024.72        1.93264800e+00        6.90172060e-08  20.1509  19.7315
0202-03-01_16:32:23.145000      8024.91        1.98271600e+00        7.35416660e-08  20.1509  19.7315
0202-03-01_16:32:23.350000      8025.12        2.03253900e+00        8.86025260e-08  20.1509  19.7315
0202-03-01_16:32:23.547000      8025.32        2.08003500e+00        8.78587760e-08  20.1509  19.7315
0202-03-01_16:32:23.754000      8025.52        2.13177500e+00        8.42640060e-08  20.1509  19.7315
0202-03-01_16:32:23.973000      8025.74        2.18183200e+00        7.70744560e-08  20.1057  19.8293
0202-03-01_16:32:24.184000      8025.95        2.23032700e+00        8.24666160e-08  20.1057  19.8293
0202-03-01_16:32:24.375000      8026.15        2.28083900e+00        8.27145360e-08  20.1057  19.8293
0202-03-01_16:32:24.582000      8026.35        2.32543900e+00        8.30864060e-08  20.1057  19.8293
0202-03-01_16:32:24.800000      8026.57        2.37996200e+00        8.17848460e-08  20.1057  19.8293
0202-03-01_16:32:25.016000      8026.79        2.43050800e+00        8.32103660e-08  20.1278  19.6857
0202-03-01_16:32:25.215000      8026.99        2.47895500e+00        9.03999060e-08  20.1278  19.6857
0202-03-01_16:32:25.406000      8027.18        2.52882800e+00        1.00316526e-07  20.1278  19.6857
0202-03-01_16:32:25.598000      8027.37        2.57403600e+00        1.04035256e-07  20.1278  19.6857
0202-03-01_16:32:25.816000      8027.59        2.62875800e+00        1.04840986e-07  20.1278  19.6857
0202-03-01_16:32:26.010000      8027.78        2.67658700e+00        1.07258156e-07  20.1206  19.6024
0202-03-01_16:32:26.215000      8027.99        2.72486600e+00        1.09427416e-07  20.1206  19.6024
0202-03-01_16:32:26.426000      8028.20        2.77702900e+00        1.23310686e-07  20.1206  19.6024
0202-03-01_16:32:26.633000      8028.41        2.82682500e+00        1.36698116e-07  20.1206  19.6024
0202-03-01_16:32:26.840000      8028.61        2.87389700e+00        1.80083316e-07  20.1158  19.8301
0202-03-01_16:32:27.035000      8028.81        2.92624800e+00        2.23778416e-07  20.1158  19.8301
0202-03-01_16:32:27.240000      8029.01        2.97472600e+00        3.25671656e-07  20.1158  19.8301
0202-03-01_16:32:27.434000      8029.21        3.02285000e+00        4.31407586e-07  20.1158  19.8301
0202-03-01_16:32:27.637000      8029.41        3.07458100e+00        5.86726596e-07  20.1158  19.8301
0202-03-01_16:32:27.844000      8029.62        3.12263000e+00        8.71519446e-07  20.1363  19.6986
0202-03-01_16:32:28.050000      8029.82        3.17293000e+00        1.16517507e-06  20.1363  19.6986
0202-03-01_16:32:28.266000      8030.04        3.22370200e+00        1.69856466e-06  20.1363  19.6986
0202-03-01_16:32:28.473000      8030.24        3.27009600e+00        2.84393334e-06  20.1363  19.6986
0202-03-01_16:32:28.668000      8030.44        3.31811700e+00        4.51791996e-06  20.1363  19.6986
0202-03-01_16:32:28.875000      8030.65        3.37280000e+00        5.86410046e-06  20.1168  19.8338
0202-03-01_16:32:29.074000      8030.85        3.42132900e+00        7.28924204e-06  20.1168  19.8338
0202-03-01_16:32:29.277000      8031.05        3.47201600e+00        1.06408099e-05  20.1168  19.8338
0202-03-01_16:32:29.480000      8031.25        3.52158000e+00        1.39039960e-05  20.1168  19.8338
0202-03-01_16:32:29.670000      8031.44        3.56855600e+00        1.61866767e-05  20.1168  19.8338
0202-03-01_16:32:29.880000      8031.65        3.62102600e+00        2.09357434e-05  20.1154  19.8264

File: chapter 5/cold_vs_warm/20K/ffj29/Ic/1_anneal/Ic_2024-03-01_16-33-49705703_f29-2400keV-11nA-20k.txt
# Ic = 3.06 A, n = 23.60 , Tavg = 20.09 K, f29-2400keV-11nA-20k
#datetime                        t_s     iHTS_A                vHTS_V                tHTS_K  tTAR_K
0202-03-01_16:33:33.688000      8095.46        4.96512000e-02        2.55350450e-09  20.1231  19.7158
0202-03-01_16:33:33.895000      8095.67        4.79325800e-02        2.23247645e-08  20.0991  19.8364
0202-03-01_16:33:34.090000      8095.86        9.84867000e-02        2.12711245e-08  20.0991  19.8364
0202-03-01_16:33:34.297000      8096.07        1.46007300e-01        2.12091445e-08  20.0991  19.8364
0202-03-01_16:33:34.490000      8096.26        1.95838600e-01        1.30279345e-08  20.0991  19.8364
0202-03-01_16:33:34.684000      8096.45        2.47311400e-01        1.30279345e-08  20.0991  19.8364
0202-03-01_16:33:34.895000      8096.67        2.96751000e-01        2.61548450e-09  20.1226  19.6728
0202-03-01_16:33:35.100000      8096.87        3.45307500e-01        1.70565645e-08  20.1226  19.6728
0202-03-01_16:33:35.310000      8097.08        3.95579600e-01        8.19358450e-09  20.1226  19.6728
0202-03-01_16:33:35.520000      8097.29        4.40813100e-01        1.77383345e-08  20.1226  19.6728
0202-03-01_16:33:35.730000      8097.50        4.94765900e-01        9.43316450e-09  20.1226  19.6728
0202-03-01_16:33:35.940000      8097.71        5.43849300e-01        2.57955845e-08  20.1082  19.6000
0202-03-01_16:33:36.145000      8097.92        5.94437500e-01        2.08372745e-08  20.1082  19.6000
0202-03-01_16:33:36.355000      8098.13        6.43115700e-01        2.17669545e-08  20.1082  19.6000
0202-03-01_16:33:36.555000      8098.33        6.88412800e-01        3.29231545e-08  20.1082  19.6000
0202-03-01_16:33:36.780000      8098.56        7.42534700e-01        3.32330545e-08  20.1082  19.6000
0202-03-01_16:33:37             8098.77        7.92101900e-01        2.57336045e-08  20.0927  19.8390
0202-03-01_16:33:37.210000      8098.98        8.41324700e-01        1.78003145e-08  20.0927  19.8390
0202-03-01_16:33:37.406000      8099.18        8.90875600e-01        2.95143145e-08  20.0927  19.8390
0202-03-01_16:33:37.610000      8099.38        9.36128300e-01        2.44940245e-08  20.0927  19.8390
0202-03-01_16:33:37.832000      8099.60        9.90412100e-01        3.30471145e-08  20.0927  19.8390
0202-03-01_16:33:38.040000      8099.81        1.03613800e+00        2.56716245e-08  20.1145  19.6877
0202-03-01_16:33:38.240000      8100.01        1.08922400e+00        3.78814645e-08  20.1145  19.6877
0202-03-01_16:33:38.440000      8100.21        1.13900200e+00        3.36049545e-08  20.1145  19.6877
0202-03-01_16:33:38.645000      8100.42        1.18543300e+00        3.97408945e-08  20.1145  19.6877
0202-03-01_16:33:38.860000      8100.63        1.23903400e+00        3.28612645e-08  20.1053  19.6940
0202-03-01_16:33:39.070000      8100.84        1.28840400e+00        3.86872745e-08  20.1053  19.6940
0202-03-01_16:33:39.273000      8101.05        1.33642300e+00        2.43701545e-08  20.1053  19.6940
0202-03-01_16:33:39.477000      8101.25        1.38684700e+00        2.46180645e-08  20.1053  19.6940
0202-03-01_16:33:39.680000      8101.45        1.43470900e+00        2.18909945e-08  20.1053  19.6940
0202-03-01_16:33:39.895000      8101.67        1.48426700e+00        3.53404145e-08  20.1066  19.8233
0202-03-01_16:33:40.086000      8101.86        1.53593300e+00        3.50925045e-08  20.1066  19.8233
0202-03-01_16:33:40.285000      8102.06        1.58081300e+00        3.42247945e-08  20.1066  19.8233
0202-03-01_16:33:40.490000      8102.26        1.63596200e+00        3.20555345e-08  20.1066  19.8233
0202-03-01_16:33:40.680000      8102.45        1.68465300e+00        3.05060645e-08  20.1066  19.8233
0202-03-01_16:33:40.890000      8102.66        1.73080400e+00        2.80269045e-08  20.0983  19.7121
0202-03-01_16:33:41.098000      8102.87        1.78393600e+00        1.75524745e-08  20.0983  19.7121
0202-03-01_16:33:41.310000      8103.08        1.83367000e+00        9.06136450e-09  20.0983  19.7121
0202-03-01_16:33:41.520000      8103.29        1.88156600e+00        1.21603145e-08  20.0983  19.7121
0202-03-01_16:33:41.730000      8103.50        1.93282800e+00        1.04868845e-08  20.0983  19.7121
0202-03-01_16:33:41.945000      8103.72        1.98102200e+00        8.75147450e-09  20.0994  19.8090
0202-03-01_16:33:42.140000      8103.91        2.03283600e+00        3.85514450e-09  20.0994  19.8090
0202-03-01_16:33:42.350000      8104.12        2.08064600e+00        4.47493450e-09  20.0994  19.8090
0202-03-01_16:33:42.550000      8104.32        2.13096100e+00        1.76764345e-08  20.0994  19.8090
0202-03-01_16:33:42.777000      8104.55        2.18097900e+00        1.99076745e-08  20.0994  19.8090
0202-03-01_16:33:42.992000      8104.76        2.22949900e+00        1.89160145e-08  20.1326  19.7166
0202-03-01_16:33:43.188000      8104.96        2.28037400e+00        2.07753745e-08  20.1326  19.7166
0202-03-01_16:33:43.387000      8105.16        2.32660300e+00        3.73857145e-08  20.1326  19.7166
0202-03-01_16:33:43.590000      8105.36        2.38041000e+00        3.08779345e-08  20.1326  19.7166
0202-03-01_16:33:43.816000      8105.59        2.42913600e+00        3.56503145e-08  20.1326  19.7166
0202-03-01_16:33:44.020000      8105.79        2.47933400e+00        3.27373045e-08  20.0977  19.6629
0202-03-01_16:33:44.210000      8105.98        2.52857800e+00        4.29018445e-08  20.0977  19.6629
0202-03-01_16:33:44.418000      8106.19        2.57239000e+00        4.23437245e-08  20.0977  19.6629
0202-03-01_16:33:44.630000      8106.40        2.62766800e+00        4.12896745e-08  20.0977  19.6629
0202-03-01_16:33:44.840000      8106.61        2.67782100e+00        3.45336645e-08  20.1054  19.8512
0202-03-01_16:33:45.035000      8106.81        2.72481600e+00        4.51320545e-08  20.1054  19.8512
0202-03-01_16:33:45.246000      8107.02        2.77732700e+00        5.29413845e-08  20.1054  19.8512
0202-03-01_16:33:45.450000      8107.22        2.82585800e+00        6.45934145e-08  20.1054  19.8512
0202-03-01_16:33:45.656000      8107.43        2.87359600e+00        7.45720145e-08  20.1054  19.8512
0202-03-01_16:33:45.860000      8107.63        2.92516100e+00        9.72562845e-08  20.1128  19.6009
0202-03-01_16:33:46.060000      8107.83        2.97331200e+00        1.18948885e-07  20.1128  19.6009
0202-03-01_16:33:46.260000      8108.03        3.02468800e+00        1.53719035e-07  20.1128  19.6009
0202-03-01_16:33:46.465000      8108.24        3.07516500e+00        2.37824365e-07  20.1128  19.6009
0202-03-01_16:33:46.664000      8108.44        3.12269300e+00        3.30544755e-07  20.1128  19.6009
0202-03-01_16:33:46.883000      8108.66        3.17340900e+00        5.05573085e-07  20.1046  19.8394
0202-03-01_16:33:47.098000      8108.87        3.21749000e+00        6.17073075e-07  20.1046  19.8394
0202-03-01_16:33:47.293000      8109.06        3.27203000e+00        9.10976884e-07  20.1046  19.8394
0202-03-01_16:33:47.492000      8109.27        3.32270100e+00        1.22905244e-06  20.1046  19.8394
0202-03-01_16:33:47.695000      8109.47        3.37071800e+00        2.74722488e-06  20.1046  19.8394
0202-03-01_16:33:47.902000      8109.67        3.42004400e+00        2.85667956e-06  20.1101  19.6160
0202-03-01_16:33:48.113000      8109.89        3.47248000e+00        4.25331142e-06  20.1101  19.6160
0202-03-01_16:33:48.305000      8110.08        3.51932100e+00        5.63779542e-06  20.1101  19.6160
0202-03-01_16:33:48.508000      8110.28        3.57095300e+00        7.97700195e-06  20.1101  19.6160
0202-03-01_16:33:48.703000      8110.47        3.62058200e+00        1.05478854e-05  20.1101  19.6160
0202-03-01_16:33:48.918000      8110.69        3.66573900e+00        1.40224207e-05  20.0947  19.8404
0202-03-01_16:33:49.113000      8110.89        3.71981800e+00        1.70098021e-05  20.0947  19.8404
0202-03-01_16:33:49.332000      8111.10        3.76942300e+00        2.21930947e-05  20.0947  19.8404

File: chapter 5/cold_vs_warm/20K/ffj29/Ic/1_anneal/Ic_2024-03-01_16-34-57266158_f29-2400keV-11nA-20k.txt
# Ic = 3.04 A, n = 23.82 , Tavg = 20.10 K, f29-2400keV-11nA-20k
#datetime                        t_s     iHTS_A                vHTS_V                tHTS_K  tTAR_K
0202-03-01_16:34:41.633000      8163.41        4.90200300e-02        2.21698655e-08  20.1198  19.6362
0202-03-01_16:34:41.880000      8163.65        5.00945500e-02        2.96073355e-08  20.1198  19.6362
0202-03-01_16:34:42.082000      8163.86        9.86377800e-02        2.69422355e-08  20.0965  19.8008
0202-03-01_16:34:42.277000      8164.05        1.46452600e-01        3.64869955e-08  20.0965  19.8008
0202-03-01_16:34:42.470000      8164.24        1.95168000e-01        2.79338955e-08  20.0965  19.8008
0202-03-01_16:34:42.676000      8164.45        2.47939500e-01        3.35120055e-08  20.0965  19.8008
0202-03-01_16:34:42.880000      8164.65        2.97045300e-01        3.68588655e-08  20.1294  19.7330
0202-03-01_16:34:43.074000      8164.85        3.44132500e-01        5.11141255e-08  20.1294  19.7330
0202-03-01_16:34:43.270000      8165.04        3.95565400e-01        5.22302055e-08  20.1294  19.7330
0202-03-01_16:34:43.460000      8165.23        4.45172800e-01        5.44617855e-08  20.1294  19.7330
0202-03-01_16:34:43.664000      8165.44        4.91485300e-01        4.88839155e-08  20.1294  19.7330
0202-03-01_16:34:43.870000      8165.64        5.44330300e-01        5.62594055e-08  20.1037  19.6534
0202-03-01_16:34:44.082000      8165.85        5.94391800e-01        4.96896355e-08  20.1037  19.6534
0202-03-01_16:34:44.285000      8166.06        6.41513200e-01        5.89244955e-08  20.1037  19.6534
0202-03-01_16:34:44.477000      8166.25        6.92680400e-01        5.88005455e-08  20.1037  19.6534
0202-03-01_16:34:44.684000      8166.46        7.43034300e-01        7.64645355e-08  20.1037  19.6534
0202-03-01_16:34:44.890000      8166.66        7.88548400e-01        7.18780955e-08  20.1298  19.6922
0202-03-01_16:34:45.100000      8166.87        8.42070900e-01        7.16301855e-08  20.1298  19.6922
0202-03-01_16:34:45.310000      8167.08        8.91213700e-01        6.33869855e-08  20.1298  19.6922
0202-03-01_16:34:45.520000      8167.29        9.39158300e-01        6.89650855e-08  20.1298  19.6922
0202-03-01_16:34:45.727000      8167.50        9.90724700e-01        6.28291755e-08  20.1298  19.6922
0202-03-01_16:34:45.930000      8167.70        1.03918900e+00        6.92749855e-08  20.1163  19.6027
0202-03-01_16:34:46.130000      8167.90        1.08926700e+00        5.31604555e-08  20.1163  19.6027
0202-03-01_16:34:46.344000      8168.12        1.13905700e+00        6.65479055e-08  20.1163  19.6027
0202-03-01_16:34:46.540000      8168.31        1.18586700e+00        6.82833155e-08  20.1163  19.6027
0202-03-01_16:34:46.742000      8168.52        1.23808500e+00        8.38400355e-08  20.1163  19.6027
0202-03-01_16:34:46.960000      8168.73        1.29001800e+00        8.02452555e-08  20.1115  19.8315
0202-03-01_16:34:47.164000      8168.94        1.33522200e+00        7.71463055e-08  20.1115  19.8315
0202-03-01_16:34:47.360000      8169.13        1.38709500e+00        8.98519855e-08  20.1115  19.8315
0202-03-01_16:34:47.550000      8169.32        1.43494700e+00        8.86124155e-08  20.1115  19.8315
0202-03-01_16:34:47.797000      8169.57        1.48369500e+00        9.04097955e-08  20.1115  19.8315
0202-03-01_16:34:48.008000      8169.78        1.53700400e+00        8.04931655e-08  20.1184  19.7004
0202-03-01_16:34:48.207000      8169.98        1.58277200e+00        9.95207055e-08  20.1184  19.7004
0202-03-01_16:34:48.418000      8170.19        1.63485500e+00        9.69175855e-08  20.1184  19.7004
0202-03-01_16:34:48.633000      8170.41        1.68368900e+00        1.09995145e-07  20.1184  19.7004
0202-03-01_16:34:48.844000      8170.62        1.73472800e+00        9.90248755e-08  20.1184  19.7004
0202-03-01_16:34:49.050000      8170.82        1.78457500e+00        1.00946025e-07  20.1118  19.6826
0202-03-01_16:34:49.250000      8171.02        1.83226300e+00        1.02494725e-07  20.1118  19.6826
0202-03-01_16:34:49.453000      8171.22        1.88335600e+00        1.09063915e-07  20.1118  19.6826
0202-03-01_16:34:49.656000      8171.43        1.93312500e+00        9.83411755e-08  20.1118  19.6826
0202-03-01_16:34:49.863000      8171.63        1.97989500e+00        1.03051575e-07  20.1090  19.8300
0202-03-01_16:34:50.066000      8171.84        2.03266900e+00        1.06398435e-07  20.1090  19.8300
0202-03-01_16:34:50.260000      8172.03        2.08193800e+00        1.10303105e-07  20.1090  19.8300
0202-03-01_16:34:50.453000      8172.23        2.12703200e+00        1.07204165e-07  20.1090  19.8300
0202-03-01_16:34:50.660000      8172.43        2.18093500e+00        1.07204165e-07  20.1090  19.8300
0202-03-01_16:34:50.870000      8172.64        2.23164200e+00        1.04043235e-07  20.1306  19.6364
0202-03-01_16:34:51.080000      8172.85        2.27885100e+00        1.06770305e-07  20.1306  19.6364
0202-03-01_16:34:51.270000      8173.04        2.32985200e+00        1.09559355e-07  20.1306  19.6364
0202-03-01_16:34:51.473000      8173.25        2.37966100e+00        1.09559355e-07  20.1306  19.6364
0202-03-01_16:34:51.670000      8173.44        2.42751700e+00        1.18794215e-07  20.1306  19.6364
0202-03-01_16:34:51.880000      8173.65        2.47667400e+00        1.11852575e-07  20.0951  19.8024
0202-03-01_16:34:52.086000      8173.86        2.52849700e+00        1.03485425e-07  20.0951  19.8024
0202-03-01_16:34:52.280000      8174.05        2.57321600e+00        9.75354555e-08  20.0951  19.8024
0202-03-01_16:34:52.484000      8174.26        2.62764700e+00        1.03609385e-07  20.0951  19.8024
0202-03-01_16:34:52.680000      8174.45        2.67767400e+00        1.09001545e-07  20.0951  19.8024
0202-03-01_16:34:52.883000      8174.65        2.72407100e+00        1.14765585e-07  20.1262  19.7273
0202-03-01_16:34:53.082000      8174.85        2.77681200e+00        1.35404566e-07  20.1262  19.7273
0202-03-01_16:34:53.273000      8175.05        2.82633400e+00        1.44143585e-07  20.1262  19.7273
0202-03-01_16:34:53.484000      8175.26        2.87241200e+00        1.62923195e-07  20.1262  19.7273
0202-03-01_16:34:53.680000      8175.45        2.92576200e+00        1.99614716e-07  20.1262  19.7273
0202-03-01_16:34:53.883000      8175.66        2.97529400e+00        2.39653085e-07  20.1052  19.6533
0202-03-01_16:34:54.090000      8175.86        3.02307200e+00        3.08449675e-07  20.1052  19.6533
0202-03-01_16:34:54.293000      8176.06        3.07454400e+00        3.78299905e-07  20.1052  19.6533
0202-03-01_16:34:54.492000      8176.27        3.12222100e+00        5.15397245e-07  20.1052  19.6533
0202-03-01_16:34:54.688000      8176.46        3.17159700e+00        6.64580476e-07  20.1052  19.6533
0202-03-01_16:34:54.900000      8176.67        3.22339200e+00        8.81878526e-07  20.1291  19.6857
0202-03-01_16:34:55.098000      8176.87        3.27173100e+00        1.26094122e-06  20.1291  19.6857
0202-03-01_16:34:55.290000      8177.06        3.32040500e+00        1.63901224e-06  20.1291  19.6857
0202-03-01_16:34:55.496000      8177.27        3.37224800e+00        2.90462092e-06  20.1291  19.6857
0202-03-01_16:34:55.688000      8177.46        3.42201700e+00        4.18442313e-06  20.1291  19.6857
0202-03-01_16:34:55.887000      8177.66        3.46786500e+00        5.30853435e-06  20.1044  19.7047
0202-03-01_16:34:56.082000      8177.86        3.52105800e+00        7.24109830e-06  20.1044  19.7047
0202-03-01_16:34:56.277000      8178.05        3.57081800e+00        9.99165960e-06  20.1044  19.7047
0202-03-01_16:34:56.480000      8178.25        3.61868700e+00        1.18559847e-05  20.1044  19.7047
0202-03-01_16:34:56.670000      8178.44        3.66819500e+00        1.57742903e-05  20.1044  19.7047
0202-03-01_16:34:56.880000      8178.65        3.71972400e+00        2.13319375e-05  20.1041  19.8332

File: chapter 5/cold_vs_warm/20K/ffj29/Ic/1_anneal/Ic_2024-03-01_16-35-33294482_f29-2400keV-0nA-20k.txt
# Ic = 4.19 A, n = 26.02 , Tavg = 20.01 K, f29-2400keV-0nA-20k
#datetime                        t_s     iHTS_A                vHTS_V                tHTS_K  tTAR_K
0202-03-01_16:35:12.246000      8194.02        5.02447400e-02        6.55117150e-09  19.9792  19.8104
0202-03-01_16:35:12.445000      8194.22        4.82931000e-02       -3.79921850e-09  19.9792  19.8104
0202-03-01_16:35:12.656000      8194.43        9.83516300e-02       -5.41032850e-09  19.9792  19.8104
0202-03-01_16:35:12.850000      8194.63        1.48171200e-01       -1.06162985e-08  20.0152  19.7260
0202-03-01_16:35:13.055000      8194.83        1.94354700e-01       -9.87238850e-09  20.0152  19.7260
0202-03-01_16:35:13.254000      8195.03        2.47307300e-01       -1.46447585e-08  20.0152  19.7260
0202-03-01_16:35:13.460000      8195.23        2.96671200e-01       -6.58749850e-09  20.0152  19.7260
0202-03-01_16:35:13.670000      8195.44        3.44128600e-01       -1.01822785e-08  20.0152  19.7260
0202-03-01_16:35:13.880000      8195.65        3.96003700e-01       -8.75676850e-09  19.9787  19.6590
0202-03-01_16:35:14.080000      8195.85        4.45088600e-01       -2.18343185e-08  19.9787  19.6590
0202-03-01_16:35:14.280000      8196.05        4.91545100e-01       -2.09666085e-08  19.9787  19.6590
0202-03-01_16:35:14.480000      8196.25        5.44254300e-01       -3.40441585e-08  19.9787  19.6590
0202-03-01_16:35:14.680000      8196.45        5.94968800e-01       -3.11931285e-08  19.9787  19.6590
0202-03-01_16:35:14.880000      8196.65        6.40416200e-01       -3.77628885e-08  20.0041  19.8581
0202-03-01_16:35:15.074000      8196.85        6.93023000e-01       -2.74124185e-08  20.0041  19.8581
0202-03-01_16:35:15.266000      8197.04        7.42330400e-01       -1.55744485e-08  20.0041  19.8581
0202-03-01_16:35:15.465000      8197.24        7.88605800e-01       -3.42657850e-09  20.0041  19.8581
0202-03-01_16:35:15.664000      8197.44        8.41510900e-01       -5.78177850e-09  20.0041  19.8581
0202-03-01_16:35:15.860000      8197.63        8.91053000e-01       -9.25259850e-09  19.9916  19.6027
0202-03-01_16:35:16.055000      8197.83        9.36865400e-01       -1.43968485e-08  19.9916  19.6027
0202-03-01_16:35:16.258000      8198.03        9.90217200e-01       -1.25994585e-08  19.9916  19.6027
0202-03-01_16:35:16.453000      8198.22        1.03991700e+00       -2.08426485e-08  19.9916  19.6027
0202-03-01_16:35:16.656000      8198.43        1.08692100e+00       -2.35077485e-08  19.9916  19.6027
0202-03-01_16:35:16.848000      8198.62        1.13904200e+00       -2.36316985e-08  19.9849  19.8341
0202-03-01_16:35:17.047000      8198.82        1.18920000e+00       -2.36316985e-08  19.9849  19.8341
0202-03-01_16:35:17.240000      8199.01        1.23443900e+00       -3.10691685e-08  19.9849  19.8341
0202-03-01_16:35:17.453000      8199.23        1.28755200e+00       -3.51597785e-08  19.9849  19.8341
0202-03-01_16:35:17.650000      8199.42        1.33598800e+00       -3.95602785e-08  19.9849  19.8341
0202-03-01_16:35:17.875000      8199.65        1.38471300e+00       -4.40847385e-08  19.9895  19.6928
0202-03-01_16:35:18.082000      8199.85        1.43719900e+00       -5.26998085e-08  19.9895  19.6928
0202-03-01_16:35:18.277000      8200.05        1.48437300e+00       -4.45185885e-08  19.9895  19.6928
0202-03-01_16:35:18.473000      8200.25        1.53434200e+00       -4.21629785e-08  19.9895  19.6928
0202-03-01_16:35:18.688000      8200.46        1.58656900e+00       -3.69559085e-08  19.9895  19.6928
0202-03-01_16:35:18.895000      8200.67        1.63386700e+00       -4.11698485e-08  19.9888  19.8357
0202-03-01_16:35:19.098000      8200.87        1.68470600e+00       -3.59633985e-08  19.9888  19.8357
0202-03-01_16:35:19.290000      8201.06        1.73427900e+00       -3.89383885e-08  19.9888  19.8357
0202-03-01_16:35:19.496000      8201.27        1.77989900e+00       -2.95175885e-08  19.9888  19.8357
0202-03-01_16:35:19.690000      8201.46        1.83364700e+00       -2.69144785e-08  19.9888  19.8357
0202-03-01_16:35:19.887000      8201.66        1.88322900e+00       -2.25759485e-08  19.9734  19.8285
0202-03-01_16:35:20.094000      8201.87        1.93202100e+00       -3.48477785e-08  19.9734  19.8285
0202-03-01_16:35:20.290000      8202.06        1.98110700e+00       -3.82566185e-08  19.9734  19.8285
0202-03-01_16:35:20.500000      8202.27        2.03303600e+00       -4.56940985e-08  19.9734  19.8285
0202-03-01_16:35:20.695000      8202.47        2.07795300e+00       -4.38967085e-08  19.9734  19.8285
0202-03-01_16:35:20.902000      8202.67        2.13169400e+00       -5.26977185e-08  19.9722  19.7063
0202-03-01_16:35:21.098000      8202.87        2.18152500e+00       -4.67477385e-08  19.9722  19.7063
0202-03-01_16:35:21.300000      8203.07        2.22702700e+00       -4.02399485e-08  19.9722  19.7063
0202-03-01_16:35:21.504000      8203.28        2.28002000e+00       -2.82780085e-08  19.9722  19.7063
0202-03-01_16:35:21.695000      8203.47        2.32989700e+00       -3.03852985e-08  19.9722  19.7063
0202-03-01_16:35:21.910000      8203.68        2.37515000e+00       -2.55509385e-08  19.9938  19.8223
0202-03-01_16:35:22.117000      8203.89        2.42923800e+00       -3.05712285e-08  19.9938  19.8223
0202-03-01_16:35:22.330000      8204.10        2.47859300e+00       -1.96009585e-08  19.9938  19.8223
0202-03-01_16:35:22.540000      8204.31        2.52730400e+00       -3.50956985e-08  19.9938  19.8223
0202-03-01_16:35:22.742000      8204.51        2.57825000e+00       -2.88358185e-08  19.9938  19.8223
0202-03-01_16:35:22.940000      8204.71        2.62621000e+00       -4.81732585e-08  20.0155  19.7204
0202-03-01_16:35:23.150000      8204.92        2.67553700e+00       -4.51982685e-08  20.0155  19.7204
0202-03-01_16:35:23.350000      8205.12        2.72794900e+00       -5.81518685e-08  20.0155  19.7204
0202-03-01_16:35:23.562000      8205.33        2.77483300e+00       -4.81732585e-08  20.0155  19.7204
0202-03-01_16:35:23.812000      8205.58        2.82531500e+00       -4.48263885e-08  20.0155  19.7204
0202-03-01_16:35:24.010000      8205.78        2.87352400e+00       -4.61279485e-08  19.9834  19.6592
0202-03-01_16:35:24.210000      8205.98        2.92526400e+00       -4.52602485e-08  19.9834  19.6592
0202-03-01_16:35:24.406000      8206.18        2.97499400e+00       -4.71198085e-08  19.9834  19.6592
0202-03-01_16:35:24.598000      8206.37        3.01986000e+00       -4.03643985e-08  19.9834  19.6592
0202-03-01_16:35:24.820000      8206.59        3.07422700e+00       -5.69751385e-08  19.9834  19.6592
0202-03-01_16:35:25.027000      8206.80        3.12306600e+00       -6.05700185e-08  19.9928  19.8548
0202-03-01_16:35:25.230000      8207.00        3.17219300e+00       -6.13137685e-08  19.9928  19.8548
0202-03-01_16:35:25.434000      8207.20        3.22328300e+00       -5.58596185e-08  19.9928  19.8548
0202-03-01_16:35:25.650000      8207.42        3.27150000e+00       -5.03434985e-08  19.9928  19.8548
0202-03-01_16:35:25.850000      8207.62        3.32312400e+00       -4.38976885e-08  19.9965  19.6020
0202-03-01_16:35:26.047000      8207.82        3.37271300e+00       -5.78429485e-08  19.9965  19.6020
0202-03-01_16:35:26.242000      8208.01        3.41736400e+00       -5.72851385e-08  19.9965  19.6020
0202-03-01_16:35:26.434000      8208.21        3.47156400e+00       -5.88346085e-08  19.9965  19.6020
0202-03-01_16:35:26.630000      8208.40        3.52152600e+00       -4.43315385e-08  19.9965  19.6020
0202-03-01_16:35:26.840000      8208.61        3.56961100e+00       -4.58190285e-08  19.9965  19.6020
0202-03-01_16:35:27.047000      8208.82        3.62127100e+00       -4.78023585e-08  19.9884  19.8336
0202-03-01_16:35:27.250000      8209.02        3.67021800e+00       -4.97856885e-08  19.9884  19.8336
0202-03-01_16:35:27.460000      8209.23        3.71452500e+00       -5.31945285e-08  19.9884  19.8336
0202-03-01_16:35:27.652000      8209.42        3.76946800e+00       -5.69752385e-08  19.9884  19.8336
0202-03-01_16:35:27.863000      8209.64        3.81961700e+00       -5.41242085e-08  19.9894  19.6926
0202-03-01_16:35:28.060000      8209.83        3.86706500e+00       -4.61909085e-08  19.9894  19.6926
0202-03-01_16:35:28.258000      8210.03        3.91854500e+00       -3.08201285e-08  19.9894  19.6926
0202-03-01_16:35:28.457000      8210.23        3.96831900e+00       -5.78064850e-09  19.9894  19.6926
0202-03-01_16:35:28.656000      8210.43        4.01362900e+00        8.35055150e-09  19.9894  19.6926
0202-03-01_16:35:28.863000      8210.63        4.06763600e+00        2.16140415e-08  19.9853  19.6863
0202-03-01_16:35:29.062000      8210.83        4.11613500e+00        5.27894415e-08  19.9853  19.6863
0202-03-01_16:35:29.260000      8211.04        4.16479400e+00        9.20840815e-08  19.9853  19.6863
0202-03-01_16:35:29.465000      8211.24        4.21641200e+00        1.75755632e-07  19.9853  19.6863
0202-03-01_16:35:29.660000      8211.43        4.26624800e+00        2.43188712e-07  19.9853  19.6863
0202-03-01_16:35:29.867000      8211.64        4.31166400e+00        3.71918942e-07  19.9919  19.8262
0202-03-01_16:35:30.062000      8211.84        4.36534300e+00        4.96930442e-07  19.9919  19.8262
0202-03-01_16:35:30.258000      8212.03        4.41480900e+00        6.72516742e-07  19.9919  19.8262
0202-03-01_16:35:30.460000      8212.23        4.46062000e+00        9.57311002e-07  19.9919  19.8262
0202-03-01_16:35:30.660000      8212.43        4.51437800e+00        1.24985243e-06  19.9919  19.8262
0202-03-01_16:35:30.863000      8212.64        4.56425900e+00        1.59346457e-06  20.0023  19.6309
0202-03-01_16:35:31.062000      8212.83        4.61203200e+00        3.09688836e-06  20.0023  19.6309
0202-03-01_16:35:31.254000      8213.03        4.66301100e+00        3.21514422e-06  20.0023  19.6309
0202-03-01_16:35:31.460000      8213.23        4.71346800e+00        4.87754404e-06  20.0023  19.6309
0202-03-01_16:35:31.664000      8213.44        4.75798600e+00        6.00060289e-06  20.0023  19.6309
0202-03-01_16:35:31.860000      8213.63        4.81251900e+00        7.90273733e-06  19.9721  19.8061
0202-03-01_16:35:32.055000      8213.83        4.86177600e+00        9.94432443e-06  19.9721  19.8061
0202-03-01_16:35:32.260000      8214.03        4.90735100e+00        1.29056793e-05  19.9721  19.8061
0202-03-01_16:35:32.470000      8214.24        4.96120000e+00        1.56711806e-05  19.9721  19.8061
0202-03-01_16:35:32.670000      8214.45        5.01187900e+00        1.99105416e-05  19.9721  19.8061
0202-03-01_16:35:32.875000      8214.65        5.05889200e+00        2.23773042e-05  20.0109  19.7249
