Repository: shortlab/2025-devitre-PhD

# 2025-devitre-PhD
Data repository for Alexis Devitre's PhD thesis

File: chapter 5/cold_vs_warm/20K/ffj29/Ic/1_anneal/Ic_2024-03-01_16-36-33033411_f29-2400keV-11nA-20k.txt
# Ic = 3.03 A, n = 23.70 , Tavg = 20.10 K, f29-2400keV-11nA-20k
#datetime                        t_s     iHTS_A                vHTS_V                tHTS_K  tTAR_K
0202-03-01_16:36:17.410000      8259.18        5.05853900e-02        4.11506235e-08  20.1134  19.8315
0202-03-01_16:36:17.600000      8259.38        4.71154900e-02        3.03043135e-08  20.1134  19.8315
0202-03-01_16:36:17.820000      8259.59        9.80005000e-02        4.12126035e-08  20.1134  19.8315
0202-03-01_16:36:18.035000      8259.81        1.46876000e-01        3.59443935e-08  20.1291  19.7087
0202-03-01_16:36:18.240000      8260.01        1.97536900e-01        4.32579035e-08  20.1291  19.7087
0202-03-01_16:36:18.440000      8260.21        2.47695000e-01        3.80516735e-08  20.1291  19.7087
0202-03-01_16:36:18.650000      8260.42        2.94601100e-01        5.13151635e-08  20.1291  19.7087
0202-03-01_16:36:18.848000      8260.62        3.46602100e-01        4.82162235e-08  20.1233  19.6800
0202-03-01_16:36:19.050000      8260.82        3.95980800e-01        4.96417335e-08  20.1233  19.6800
0202-03-01_16:36:19.254000      8261.03        4.43259300e-01        4.55511235e-08  20.1233  19.6800
0202-03-01_16:36:19.470000      8261.24        4.94922000e-01        5.81328535e-08  20.1233  19.6800
0202-03-01_16:36:19.670000      8261.44        5.43493300e-01        4.57990435e-08  20.1233  19.6800
0202-03-01_16:36:19.880000      8261.65        5.92328700e-01        6.13557535e-08  20.1100  19.8339
0202-03-01_16:36:20.082000      8261.86        6.44080700e-01        5.06953735e-08  20.1100  19.8339
0202-03-01_16:36:20.300000      8262.07        6.90281800e-01        6.48885535e-08  20.1100  19.8339
0202-03-01_16:36:20.510000      8262.28        7.42740000e-01        6.78015635e-08  20.1100  19.8339
0202-03-01_16:36:20.723000      8262.49        7.90349500e-01        7.88338135e-08  20.1100  19.8339
0202-03-01_16:36:20.930000      8262.70        8.41115800e-01        6.91031235e-08  20.1315  19.6377
0202-03-01_16:36:21.120000      8262.89        8.91134100e-01        6.78635435e-08  20.1315  19.6377
0202-03-01_16:36:21.316000      8263.09        9.36649500e-01        6.36489735e-08  20.1315  19.6377
0202-03-01_16:36:21.508000      8263.28        9.90174800e-01        7.18921735e-08  20.1315  19.6377
0202-03-01_16:36:21.703000      8263.48        1.03975900e+00        7.03427035e-08  20.1315  19.6377
0202-03-01_16:36:21.906000      8263.68        1.08623300e+00        7.96395435e-08  20.1132  19.8334
0202-03-01_16:36:22.098000      8263.87        1.13881200e+00        7.56728835e-08  20.1132  19.8334
0202-03-01_16:36:22.305000      8264.08        1.18850100e+00        8.16228635e-08  20.1132  19.8334
0202-03-01_16:36:22.516000      8264.29        1.23378600e+00        6.92270735e-08  20.1132  19.8334
0202-03-01_16:36:22.727000      8264.50        1.28779100e+00        7.33799435e-08  20.1132  19.8334
0202-03-01_16:36:22.934000      8264.71        1.33583200e+00        6.55097035e-08  20.1278  19.7400
0202-03-01_16:36:23.130000      8264.90        1.38561300e+00        7.36917535e-08  20.1278  19.7400
0202-03-01_16:36:23.320000      8265.09        1.43652300e+00        6.71845135e-08  20.1278  19.7400
0202-03-01_16:36:23.527000      8265.30        1.48610600e+00        8.47245635e-08  20.1278  19.7400
0202-03-01_16:36:23.720000      8265.49        1.53340400e+00        7.82167735e-08  20.1278  19.7400
0202-03-01_16:36:23.918000      8265.69        1.58577500e+00        8.05099935e-08  20.1074  19.6477
0202-03-01_16:36:24.117000      8265.89        1.63502000e+00        7.37542835e-08  20.1074  19.6477
0202-03-01_16:36:24.312000      8266.09        1.68212800e+00        7.80308335e-08  20.1074  19.6477
0202-03-01_16:36:24.504000      8266.28        1.73411500e+00        7.70391735e-08  20.1074  19.6477
0202-03-01_16:36:24.710000      8266.48        1.78373000e+00        8.19974835e-08  20.1074  19.6477
0202-03-01_16:36:24.918000      8266.69        1.82921700e+00        7.40641735e-08  20.1189  19.6970
0202-03-01_16:36:25.125000      8266.90        1.88338600e+00        7.51178235e-08  20.1189  19.6970
0202-03-01_16:36:25.320000      8267.09        1.93286200e+00        6.76183635e-08  20.1189  19.6970
0202-03-01_16:36:25.530000      8267.30        1.97778800e+00        7.58615635e-08  20.1189  19.6970
0202-03-01_16:36:25.740000      8267.51        2.03287400e+00        7.13990835e-08  20.1189  19.6970
0202-03-01_16:36:25.945000      8267.72        2.08188200e+00        7.50558435e-08  20.1139  19.6071
0202-03-01_16:36:26.140000      8267.91        2.12947700e+00        7.10272035e-08  20.1139  19.6071
0202-03-01_16:36:26.340000      8268.11        2.18104000e+00        7.13371035e-08  20.1139  19.6071
0202-03-01_16:36:26.535000      8268.31        2.23046600e+00        7.28865735e-08  20.1139  19.6071
0202-03-01_16:36:26.740000      8268.51        2.27552400e+00        8.37948735e-08  20.1139  19.6071
0202-03-01_16:36:26.945000      8268.72        2.33007500e+00        8.51584135e-08  20.1074  19.8269
0202-03-01_16:36:27.140000      8268.91        2.37951300e+00        8.83193435e-08  20.1074  19.8269
0202-03-01_16:36:27.332000      8269.10        2.42436500e+00        8.10678035e-08  20.1074  19.8269
0202-03-01_16:36:27.523000      8269.30        2.47839200e+00        8.89391335e-08  20.1074  19.8269
0202-03-01_16:36:27.750000      8269.52        2.52829900e+00        7.88365635e-08  20.1074  19.8269
0202-03-01_16:36:27.977000      8269.75        2.57964400e+00        7.91464535e-08  20.1255  19.7113
0202-03-01_16:36:28.168000      8269.94        2.62759800e+00        8.79474635e-08  20.1255  19.7113
0202-03-01_16:36:28.363000      8270.13        2.67255200e+00        9.74302535e-08  20.1255  19.7113
0202-03-01_16:36:28.566000      8270.34        2.72649900e+00        1.04867724e-07  20.1255  19.7113
0202-03-01_16:36:28.810000      8270.58        2.77633800e+00        1.07842654e-07  20.1255  19.7113
0202-03-01_16:36:29.023000      8270.79        2.82795100e+00        1.20548214e-07  20.1134  19.6784
0202-03-01_16:36:29.223000      8271.00        2.87414500e+00        1.38274064e-07  20.1134  19.6784
0202-03-01_16:36:29.426000      8271.20        2.92263000e+00        1.70193234e-07  20.1134  19.6784
0202-03-01_16:36:29.617000      8271.39        2.97480500e+00        2.04529584e-07  20.1134  19.6784
0202-03-01_16:36:29.830000      8271.60        3.02447600e+00        2.82809024e-07  20.1134  19.6784
0202-03-01_16:36:30.035000      8271.81        3.07372100e+00        3.56935874e-07  20.1174  19.8346
0202-03-01_16:36:30.240000      8272.01        3.12389800e+00        5.21242124e-07  20.1174  19.8346
0202-03-01_16:36:30.438000      8272.21        3.17144700e+00        6.68999984e-07  20.1174  19.8346
0202-03-01_16:36:30.645000      8272.42        3.22312300e+00        9.91228644e-07  20.1174  19.8346
0202-03-01_16:36:30.850000      8272.62        3.27303600e+00        1.31581251e-06  20.1174  19.8346
0202-03-01_16:36:31.062000      8272.84        3.32107900e+00        1.73863303e-06  20.1351  19.6366
0202-03-01_16:36:31.258000      8273.03        3.37211700e+00        2.94604533e-06  20.1351  19.6366
0202-03-01_16:36:31.460000      8273.23        3.42059600e+00        4.12885197e-06  20.1351  19.6366
0202-03-01_16:36:31.660000      8273.43        3.47075700e+00        5.43121603e-06  20.1351  19.6366
0202-03-01_16:36:31.867000      8273.64        3.52148800e+00        8.29383864e-06  20.1012  19.7996
0202-03-01_16:36:32.070000      8273.84        3.56771700e+00        1.06589559e-05  20.1012  19.7996
0202-03-01_16:36:32.266000      8274.04        3.62039800e+00        1.33643378e-05  20.1012  19.7996
0202-03-01_16:36:32.465000      8274.24        3.67024300e+00        1.73619811e-05  20.1012  19.7996
0202-03-01_16:36:32.664000      8274.44        3.71604900e+00        2.13806971e-05  20.1012  19.7996

File: chapter 5/cold_vs_warm/20K/ffj29/Ic/1_anneal/Ic_2024-03-01_16-37-11645076_f29-2400keV-0nA-20k.txt
# Ic = 4.18 A, n = 25.44 , Tavg = 20.01 K, f29-2400keV-0nA-20k
#datetime                        t_s     iHTS_A                vHTS_V                tHTS_K  tTAR_K
0202-03-01_16:36:50.363000      8292.14        4.87689000e-02        1.29845450e-09  19.9819  19.8297
0202-03-01_16:36:50.560000      8292.33        4.52440800e-02       -6.38692550e-09  19.9819  19.8297
0202-03-01_16:36:50.800000      8292.57        9.79777200e-02        4.83125450e-09  19.9819  19.8297
0202-03-01_16:36:51.008000      8292.78        1.47212500e-01       -3.78381550e-09  20.0156  19.6341
0202-03-01_16:36:51.220000      8292.99        1.98268300e-01       -3.74975500e-10  20.0156  19.6341
0202-03-01_16:36:51.410000      8293.18        2.47360600e-01       -2.23433550e-09  20.0156  19.6341
0202-03-01_16:36:51.605000      8293.38        2.94915300e-01       -9.60983550e-09  20.0156  19.6341
0202-03-01_16:36:51.848000      8293.62        3.45064300e-01       -1.90926055e-08  20.0156  19.6341
0202-03-01_16:36:52.074000      8293.85        3.96694600e-01       -3.18601155e-08  19.9716  19.8038
0202-03-01_16:36:52.277000      8294.05        4.44777700e-01       -2.77690655e-08  19.9716  19.8038
0202-03-01_16:36:52.480000      8294.25        4.95738600e-01       -2.80163855e-08  19.9716  19.8038
0202-03-01_16:36:52.680000      8294.45        5.42203900e-01       -1.73557155e-08  19.9716  19.8038
0202-03-01_16:36:52.902000      8294.67        5.94270400e-01       -1.67359255e-08  20.0103  19.7259
0202-03-01_16:36:53.113000      8294.89        6.42767600e-01       -1.99588355e-08  20.0103  19.7259
0202-03-01_16:36:53.330000      8295.10        6.92173100e-01       -2.65286055e-08  20.0103  19.7259
0202-03-01_16:36:53.535000      8295.31        7.42699000e-01       -2.33056955e-08  20.0103  19.7259
0202-03-01_16:36:53.742000      8295.51        7.90269100e-01       -3.17348355e-08  20.0103  19.7259
0202-03-01_16:36:53.950000      8295.72        8.42089200e-01       -1.90911255e-08  19.9792  19.6567
0202-03-01_16:36:54.152000      8295.92        8.91147400e-01       -2.00827855e-08  19.9792  19.6567
0202-03-01_16:36:54.355000      8296.13        9.38498800e-01       -2.58468355e-08  19.9792  19.6567
0202-03-01_16:36:54.560000      8296.33        9.90834000e-01       -3.71889855e-08  19.9792  19.6567
0202-03-01_16:36:54.777000      8296.55        1.04072000e+00       -4.32629155e-08  19.9792  19.6567
0202-03-01_16:36:54.990000      8296.76        1.08883600e+00       -3.97301155e-08  20.0015  19.8574
0202-03-01_16:36:55.188000      8296.96        1.13974000e+00       -4.50603055e-08  20.0015  19.8574
0202-03-01_16:36:55.387000      8297.16        1.18678300e+00       -5.08243555e-08  20.0015  19.8574
0202-03-01_16:36:55.594000      8297.37        1.23788500e+00       -5.42331955e-08  20.0015  19.8574
0202-03-01_16:36:55.805000      8297.58        1.28900900e+00       -5.37993455e-08  20.0015  19.8574
0202-03-01_16:36:56.010000      8297.78        1.33589900e+00       -5.19399755e-08  19.9914  19.6017
0202-03-01_16:36:56.207000      8297.98        1.38771500e+00       -3.28504555e-08  19.9914  19.6017
0202-03-01_16:36:56.406000      8298.18        1.43707900e+00       -4.96467555e-08  19.9914  19.6017
0202-03-01_16:36:56.610000      8298.38        1.48209400e+00       -5.10102855e-08  19.9914  19.6017
0202-03-01_16:36:56.805000      8298.58        1.53598000e+00       -5.95014055e-08  19.9914  19.6017
0202-03-01_16:36:57             8298.77        1.58566800e+00       -4.32629155e-08  19.9841  19.8339
0202-03-01_16:36:57.210000      8298.98        1.63232800e+00       -5.10722655e-08  19.9841  19.8339
0202-03-01_16:36:57.406000      8299.18        1.68471300e+00       -4.84691455e-08  19.9841  19.8339
0202-03-01_16:36:57.613000      8299.38        1.73442700e+00       -6.47696155e-08  19.9841  19.8339
0202-03-01_16:36:57.860000      8299.63        1.78066600e+00       -6.22284755e-08  19.9841  19.8339
0202-03-01_16:36:58.082000      8299.85        1.83545300e+00       -6.86742455e-08  20.0011  19.6894
0202-03-01_16:36:58.277000      8300.05        1.88164600e+00       -6.14225055e-08  20.0011  19.6894
0202-03-01_16:36:58.484000      8300.26        1.93337100e+00       -6.59468255e-08  20.0011  19.6894
0202-03-01_16:36:58.688000      8300.46        1.98100600e+00       -6.27238255e-08  20.0011  19.6894
0202-03-01_16:36:58.890000      8300.66        2.03039700e+00       -7.15248355e-08  19.9773  19.6875
0202-03-01_16:36:59.094000      8300.87        2.08193200e+00       -6.50170455e-08  19.9773  19.6875
0202-03-01_16:36:59.285000      8301.06        2.12768200e+00       -7.16487955e-08  19.9773  19.6875
0202-03-01_16:36:59.480000      8301.25        2.18081000e+00       -5.74556155e-08  19.9773  19.6875
0202-03-01_16:36:59.688000      8301.46        2.23087400e+00       -6.55128755e-08  19.9773  19.6875
0202-03-01_16:36:59.887000      8301.66        2.27854200e+00       -5.90670655e-08  19.9744  19.8216
0202-03-01_16:37:00.082000      8301.85        2.32947800e+00       -6.92316155e-08  19.9744  19.8216
0202-03-01_16:37:00.277000      8302.05        2.37949100e+00       -7.10290055e-08  19.9744  19.8216
0202-03-01_16:37:00.473000      8302.24        2.42516700e+00       -8.31149055e-08  19.9744  19.8216
0202-03-01_16:37:00.664000      8302.44        2.47920900e+00       -7.58633655e-08  19.9744  19.8216
0202-03-01_16:37:00.867000      8302.64        2.52868400e+00       -7.44378455e-08  20.0051  19.6285
0202-03-01_16:37:01.062000      8302.84        2.57597200e+00       -6.25378855e-08  20.0051  19.6285
0202-03-01_16:37:01.270000      8303.04        2.62748400e+00       -6.66904755e-08  20.0051  19.6285
0202-03-01_16:37:01.470000      8303.24        2.67728800e+00       -6.62566255e-08  20.0051  19.6285
0202-03-01_16:37:01.664000      8303.44        2.72389000e+00       -7.09050455e-08  20.0051  19.6285
0202-03-01_16:37:01.870000      8303.64        2.77651000e+00       -6.66904755e-08  19.9728  19.8054
0202-03-01_16:37:02.066000      8303.84        2.82644100e+00       -6.94175555e-08  19.9728  19.8054
0202-03-01_16:37:02.270000      8304.04        2.87116800e+00       -6.43972555e-08  19.9728  19.8054
0202-03-01_16:37:02.465000      8304.24        2.92508000e+00       -7.66071155e-08  19.9728  19.8054
0202-03-01_16:37:02.676000      8304.45        2.97599100e+00       -7.23925455e-08  19.9728  19.8054
0202-03-01_16:37:02.883000      8304.66        3.02325200e+00       -7.46237855e-08  20.0090  19.7172
0202-03-01_16:37:03.080000      8304.85        3.07459500e+00       -6.87357855e-08  20.0090  19.7172
0202-03-01_16:37:03.277000      8305.05        3.12275000e+00       -7.12769155e-08  20.0090  19.7172
0202-03-01_16:37:03.470000      8305.24        3.17138200e+00       -6.54508955e-08  20.0090  19.7172
0202-03-01_16:37:03.668000      8305.44        3.22364300e+00       -7.11529655e-08  20.0090  19.7172
0202-03-01_16:37:03.883000      8305.66        3.27303100e+00       -6.03686255e-08  19.9748  19.6625
0202-03-01_16:37:04.100000      8305.87        3.32204900e+00       -6.47071555e-08  19.9748  19.6625
0202-03-01_16:37:04.305000      8306.08        3.37308700e+00       -5.13816955e-08  19.9748  19.6625
0202-03-01_16:37:04.504000      8306.28        3.41920100e+00       -5.86952155e-08  19.9748  19.6625
0202-03-01_16:37:04.707000      8306.48        3.47137600e+00       -5.73316855e-08  19.9748  19.6625
0202-03-01_16:37:04.910000      8306.68        3.52188800e+00       -6.38394755e-08  19.9968  19.8516
0202-03-01_16:37:05.113000      8306.89        3.56793200e+00       -5.70217855e-08  19.9968  19.8516
0202-03-01_16:37:05.310000      8307.08        3.62046400e+00       -5.59061655e-08  19.9968  19.8516
0202-03-01_16:37:05.500000      8307.27        3.67003000e+00       -5.96868855e-08  19.9968  19.8516
0202-03-01_16:37:05.707000      8307.48        3.71598800e+00       -6.82399855e-08  19.9968  19.8516
0202-03-01_16:37:05.906000      8307.68        3.76948200e+00       -6.21040655e-08  19.9820  19.7158
0202-03-01_16:37:06.113000      8307.88        3.81939400e+00       -5.41707555e-08  19.9820  19.7158
0202-03-01_16:37:06.305000      8308.08        3.85496300e+00       -3.70645655e-08  19.9820  19.7158
0202-03-01_16:37:06.500000      8308.27        3.91812100e+00       -3.10526055e-08  19.9820  19.7158
0202-03-01_16:37:06.703000      8308.47        3.96812800e+00       -2.15698255e-08  19.9820  19.7158
0202-03-01_16:37:06.906000      8308.68        4.01494800e+00       -7.25268550e-09  19.9962  19.8164
0202-03-01_16:37:07.117000      8308.89        4.06790600e+00        2.34888845e-08  19.9962  19.8164
0202-03-01_16:37:07.320000      8309.09        4.11109000e+00        5.10075445e-08  19.9962  19.8164
0202-03-01_16:37:07.530000      8309.30        4.16368800e+00        9.07980345e-08  19.9962  19.8164
0202-03-01_16:37:07.750000      8309.52        4.21643700e+00        1.57611365e-07  19.9962  19.8164
0202-03-01_16:37:08.004000      8309.77        4.26899700e+00        2.67747975e-07  19.9984  19.6847
0202-03-01_16:37:08.215000      8309.99        4.31598400e+00        3.94680895e-07  19.9984  19.6847
0202-03-01_16:37:08.426000      8310.20        4.36403300e+00        5.54152765e-07  19.9984  19.6847
0202-03-01_16:37:08.637000      8310.41        4.41519200e+00        7.19264725e-07  19.9984  19.6847
0202-03-01_16:37:08.860000      8310.63        4.46466000e+00        1.00858252e-06  19.9886  19.6984
0202-03-01_16:37:09.066000      8310.84        4.51446300e+00        1.26356397e-06  19.9886  19.6984
0202-03-01_16:37:09.260000      8311.03        4.56393700e+00        1.71365520e-06  19.9886  19.6984
0202-03-01_16:37:09.453000      8311.23        4.60884200e+00        3.01577123e-06  19.9886  19.6984
0202-03-01_16:37:09.664000      8311.44        4.66382400e+00        3.15664941e-06  19.9886  19.6984
0202-03-01_16:37:09.863000      8311.63        4.71296100e+00        4.35519859e-06  19.9852  19.8199
0202-03-01_16:37:10.055000      8311.83        4.75888500e+00        5.48048877e-06  19.9852  19.8199
0202-03-01_16:37:10.266000      8312.04        4.81199200e+00        8.08379187e-06  19.9852  19.8199
0202-03-01_16:37:10.460000      8312.23        4.85340400e+00        9.66487527e-06  19.9852  19.8199
0202-03-01_16:37:10.668000      8312.44        4.90903700e+00        1.24220096e-05  19.9852  19.8199
0202-03-01_16:37:10.863000      8312.63        4.96135400e+00        1.56253924e-05  20.0081  19.6326
0202-03-01_16:37:11.062000      8312.84        5.01109100e+00        1.92144702e-05  20.0081  19.6326
0202-03-01_16:37:11.258000      8313.03        5.05737500e+00        2.35097362e-05  20.0081  19.6326

File: chapter 5/cold_vs_warm/20K/ffj29/Ic/1_anneal/Ic_2024-03-01_16-38-07269424_f29-2400keV-9nA-20k.txt
# Ic = 3.21 A, n = 23.28 , Tavg = 20.09 K, f29-2400keV-9nA-20k
#datetime                        t_s     iHTS_A                vHTS_V                tHTS_K  tTAR_K
0202-03-01_16:37:50.680000      8352.45        5.95727600e-02        1.53055670e-08  20.0877  19.8103
0202-03-01_16:37:50.890000      8352.66        5.02464500e-02        1.23616700e-09  20.0933  19.6328
0202-03-01_16:37:51.090000      8352.86        9.73767000e-02        5.88433700e-09  20.0933  19.6328
0202-03-01_16:37:51.280000      8353.05        1.46469000e-01       -5.70577300e-09  20.0933  19.6328
0202-03-01_16:37:51.492000      8353.26        1.98597800e-01        5.32646700e-09  20.0933  19.6328
0202-03-01_16:37:51.684000      8353.46        2.47861100e-01       -5.27192300e-09  20.0933  19.6328
0202-03-01_16:37:51.890000      8353.66        2.92861600e-01        8.23947700e-09  20.0799  19.8242
0202-03-01_16:37:52.098000      8353.87        3.47329500e-01        8.92123700e-09  20.0799  19.8242
0202-03-01_16:37:52.300000      8354.07        3.96041800e-01        2.34242970e-08  20.0799  19.8242
0202-03-01_16:37:52.500000      8354.27        4.43173600e-01        1.48712170e-08  20.0799  19.8242
0202-03-01_16:37:52.695000      8354.47        4.95013000e-01        2.47258570e-08  20.0799  19.8242
0202-03-01_16:37:52.910000      8354.68        5.45041800e-01        5.57437700e-09  20.0799  19.8242
0202-03-01_16:37:53.110000      8354.88        5.93878900e-01        2.37961670e-08  20.0910  19.6204
0202-03-01_16:37:53.312000      8355.09        6.44060300e-01        2.03873370e-08  20.0910  19.6204
0202-03-01_16:37:53.508000      8355.28        6.91557200e-01        3.58200770e-08  20.0910  19.6204
0202-03-01_16:37:53.700000      8355.47        7.40285900e-01        2.82586470e-08  20.0910  19.6204
0202-03-01_16:37:53.895000      8355.67        7.92089700e-01        3.07997870e-08  20.0830  19.8471
0202-03-01_16:37:54.094000      8355.87        8.42103700e-01        2.62753270e-08  20.0830  19.8471
0202-03-01_16:37:54.285000      8356.06        8.87852200e-01        2.94982270e-08  20.0830  19.8471
0202-03-01_16:37:54.480000      8356.25        9.40861200e-01        2.52216870e-08  20.0830  19.8471
0202-03-01_16:37:54.688000      8356.46        9.91121500e-01        2.87544770e-08  20.0830  19.8471
0202-03-01_16:37:54.890000      8356.66        1.03860100e+00        2.18748270e-08  20.0943  19.8361
0202-03-01_16:37:55.110000      8356.88        1.09001000e+00        2.96221870e-08  20.0943  19.8361
0202-03-01_16:37:55.300000      8357.07        1.13801300e+00        2.31144070e-08  20.0943  19.8361
0202-03-01_16:37:55.504000      8357.28        1.18670600e+00        3.55721570e-08  20.0943  19.8361
0202-03-01_16:37:55.707000      8357.48        1.23843500e+00        2.09451470e-08  20.0943  19.8361
0202-03-01_16:37:55.910000      8357.68        1.28849900e+00        2.60893870e-08  20.0751  19.7515
0202-03-01_16:37:56.113000      8357.88        1.33591700e+00        1.21441370e-08  20.0751  19.7515
0202-03-01_16:37:56.305000      8358.08        1.38740000e+00        2.04493070e-08  20.0751  19.7515
0202-03-01_16:37:56.516000      8358.29        1.43711700e+00        1.65446470e-08  20.0751  19.7515
0202-03-01_16:37:56.710000      8358.48        1.48489600e+00        2.43544070e-08  20.0751  19.7515
0202-03-01_16:37:56.914000      8358.69        1.53676000e+00        2.44168270e-08  20.0991  19.7947
0202-03-01_16:37:57.117000      8358.89        1.58641700e+00        2.83220670e-08  20.0991  19.7947
0202-03-01_16:37:57.336000      8359.11        1.63379900e+00        2.58429170e-08  20.0991  19.7947
0202-03-01_16:37:57.540000      8359.31        1.68505100e+00        2.00788770e-08  20.0991  19.7947
0202-03-01_16:37:57.742000      8359.52        1.73301800e+00        8.42684700e-09  20.0991  19.7947
0202-03-01_16:37:57.945000      8359.72        1.78319300e+00        4.46019700e-09  20.0930  19.6550
0202-03-01_16:37:58.140000      8359.91        1.83432700e+00       -4.34081300e-09  20.0930  19.6550
0202-03-01_16:37:58.340000      8360.11        1.88158700e+00        6.25758700e-09  20.0930  19.6550
0202-03-01_16:37:58.535000      8360.31        1.93025200e+00        6.81539700e-09  20.0930  19.6550
0202-03-01_16:37:58.742000      8360.51        1.98256000e+00        2.10085570e-08  20.0930  19.6550
0202-03-01_16:37:58.950000      8360.72        2.03094900e+00        1.47486870e-08  20.0883  19.7318
0202-03-01_16:37:59.150000      8360.92        2.08185100e+00        2.46653170e-08  20.0883  19.7318
0202-03-01_16:37:59.350000      8361.12        2.13190900e+00        1.19596370e-08  20.0883  19.7318
0202-03-01_16:37:59.550000      8361.32        2.17969800e+00        1.05961070e-08  20.0883  19.7318
0202-03-01_16:37:59.832000      8361.60        2.22865900e+00       -3.16321300e-09  20.0883  19.7318
0202-03-01_16:38:00.043000      8361.82        2.27867100e+00       -1.48978300e-09  20.0902  19.8035
0202-03-01_16:38:00.242000      8362.01        2.33051100e+00        7.41457000e-10  20.0902  19.8035
0202-03-01_16:38:00.434000      8362.21        2.37808600e+00       -1.06006830e-08  20.0902  19.8035
0202-03-01_16:38:00.640000      8362.41        2.42696000e+00        1.54718700e-09  20.0902  19.8035
0202-03-01_16:38:00.840000      8362.61        2.47951200e+00       -1.05592300e-09  20.0953  19.6333
0202-03-01_16:38:01.066000      8362.84        2.53027300e+00        1.05341270e-08  20.0953  19.6333
0202-03-01_16:38:01.266000      8363.04        2.57700400e+00       -1.98561300e-09  20.0953  19.6333
0202-03-01_16:38:01.470000      8363.24        2.62777800e+00        6.79477000e-10  20.0953  19.6333
0202-03-01_16:38:01.664000      8363.44        2.67642700e+00       -1.73769300e-09  20.0953  19.6333
0202-03-01_16:38:01.880000      8363.65        2.72592300e+00        9.35652700e-09  20.0852  19.8248
0202-03-01_16:38:02.074000      8363.85        2.77734500e+00        6.69143700e-09  20.0852  19.8248
0202-03-01_16:38:02.270000      8364.04        2.82649800e+00        1.04101670e-08  20.0852  19.8248
0202-03-01_16:38:02.465000      8364.24        2.87116800e+00        1.30132770e-08  20.0852  19.8248
0202-03-01_16:38:02.664000      8364.43        2.92593000e+00        2.31774470e-08  20.0852  19.8248
0202-03-01_16:38:02.867000      8364.64        2.97579400e+00        3.26598470e-08  20.1125  19.6815
0202-03-01_16:38:03.074000      8364.85        3.02386100e+00        4.67285570e-08  20.1125  19.6815
0202-03-01_16:38:03.266000      8365.04        3.07467600e+00        5.88764170e-08  20.1125  19.6815
0202-03-01_16:38:03.460000      8365.23        3.12261700e+00        8.87502370e-08  20.1125  19.6815
0202-03-01_16:38:03.668000      8365.44        3.17270500e+00        1.40626557e-07  20.1125  19.6815
0202-03-01_16:38:03.883000      8365.66        3.22441700e+00        2.03721047e-07  20.0701  19.7057
0202-03-01_16:38:04.098000      8365.87        3.27240800e+00        3.03073197e-07  20.0701  19.7057
0202-03-01_16:38:04.293000      8366.06        3.32246600e+00        4.08375307e-07  20.0701  19.7057
0202-03-01_16:38:04.500000      8366.27        3.37244200e+00        6.08257187e-07  20.0701  19.7057
0202-03-01_16:38:04.690000      8366.46        3.41766200e+00        8.11981757e-07  20.0701  19.7057
0202-03-01_16:38:04.895000      8366.67        3.47216400e+00        1.08499872e-06  20.0975  19.8317
0202-03-01_16:38:05.098000      8366.87        3.52183100e+00        2.50022441e-06  20.0975  19.8317
0202-03-01_16:38:05.290000      8367.06        3.56788100e+00        2.52377638e-06  20.0975  19.8317
0202-03-01_16:38:05.480000      8367.25        3.62097000e+00        3.97538367e-06  20.0975  19.8317
0202-03-01_16:38:05.680000      8367.45        3.67118100e+00        5.16240311e-06  20.0975  19.8317
0202-03-01_16:38:05.887000      8367.66        3.71861900e+00        6.78544398e-06  20.0868  19.6042
0202-03-01_16:38:06.086000      8367.86        3.76971200e+00        9.37925988e-06  20.0868  19.6042
0202-03-01_16:38:06.290000      8368.06        3.81921700e+00        1.16272957e-05  20.0868  19.6042
0202-03-01_16:38:06.484000      8368.26        3.86732800e+00        1.49976449e-05  20.0868  19.6042
0202-03-01_16:38:06.676000      8368.45        3.91675000e+00        1.76763718e-05  20.0868  19.6042
0202-03-01_16:38:06.883000      8368.66        3.96870000e+00        2.37899678e-05  20.0904  19.8564

File: chapter 5/cold_vs_warm/20K/ffj29/Ic/1_anneal/Ic_2024-03-01_16-38-45528668_f29-2400keV-0nA-20k.txt
# Ic = 4.19 A, n = 26.73 , Tavg = 20.00 K, f29-2400keV-0nA-20k
#datetime                        t_s     iHTS_A                vHTS_V                tHTS_K  tTAR_K
0202-03-01_16:38:24.720000      8386.49        1.89801800e-02        1.36167795e-08  19.9666  19.7103
0202-03-01_16:38:24.930000      8386.70        4.99911800e-02        1.02079395e-08  20.0045  19.8294
0202-03-01_16:38:25.130000      8386.90        9.59503800e-02        2.75000695e-08  20.0045  19.8294
0202-03-01_16:38:25.340000      8387.11        1.48018300e-01        1.62198995e-08  20.0045  19.8294
0202-03-01_16:38:25.535000      8387.31        1.98144800e-01        2.27276895e-08  20.0045  19.8294
0202-03-01_16:38:25.727000      8387.50        2.44414200e-01        2.58451950e-09  20.0045  19.8294
0202-03-01_16:38:25.950000      8387.72        2.97114300e-01        7.60493950e-09  19.9939  19.6044
0202-03-01_16:38:26.145000      8387.91        3.44942000e-01        3.88669950e-09  19.9939  19.6044
0202-03-01_16:38:26.355000      8388.13        3.95288300e-01        1.54772595e-08  19.9939  19.6044
0202-03-01_16:38:26.555000      8388.33        4.46326200e-01        4.81699950e-09  19.9939  19.6044
0202-03-01_16:38:26.793000      8388.56        4.93520200e-01       -4.60381050e-09  19.9939  19.6044
0202-03-01_16:38:27             8388.77        5.44802300e-01        4.69303950e-09  19.9856  19.8574
0202-03-01_16:38:27.207000      8388.98        5.94034000e-01        1.96595950e-09  19.9856  19.8574
0202-03-01_16:38:27.414000      8389.19        6.41403100e-01        6.73834950e-09  19.9856  19.8574
0202-03-01_16:38:27.610000      8389.38        6.93074800e-01       -1.25694050e-09  19.9856  19.8574
0202-03-01_16:38:27.832000      8389.60        7.43280100e-01        1.02711495e-08  19.9856  19.8574
0202-03-01_16:38:28.043000      8389.82        7.93181100e-01        5.49876950e-09  20.0015  19.6459
0202-03-01_16:38:28.246000      8390.02        8.41627700e-01        1.04570895e-08  20.0015  19.6459
0202-03-01_16:38:28.460000      8390.23        8.88343800e-01       -9.87202050e-09  20.0015  19.6459
0202-03-01_16:38:28.670000      8390.44        9.40935900e-01        2.08991950e-09  20.0015  19.6459
0202-03-01_16:38:28.883000      8390.65        9.89747700e-01       -9.68609050e-09  20.0015  19.6459
0202-03-01_16:38:29.090000      8390.86        1.04005200e+00       -9.19026050e-09  19.9772  19.7399
0202-03-01_16:38:29.285000      8391.06        1.08992200e+00       -1.40246205e-08  19.9772  19.7399
0202-03-01_16:38:29.477000      8391.25        1.13475500e+00       -3.48819050e-09  19.9772  19.7399
0202-03-01_16:38:29.684000      8391.46        1.18892500e+00       -2.62048050e-09  19.9772  19.7399
0202-03-01_16:38:29.880000      8391.65        1.23851800e+00       -4.23194050e-09  19.9855  19.7981
0202-03-01_16:38:30.094000      8391.87        1.28572300e+00       -6.64912050e-09  19.9855  19.7981
0202-03-01_16:38:30.285000      8392.06        1.33753100e+00       -2.62048050e-09  19.9855  19.7981
0202-03-01_16:38:30.480000      8392.25        1.38714700e+00        3.57741950e-09  19.9855  19.7981
0202-03-01_16:38:30.676000      8392.45        1.43293700e+00        4.46195000e-11  19.9855  19.7981
0202-03-01_16:38:30.887000      8392.66        1.48640600e+00       -6.83505050e-09  19.9977  19.6343
0202-03-01_16:38:31.094000      8392.87        1.53519400e+00       -1.57600305e-08  19.9977  19.6343
0202-03-01_16:38:31.297000      8393.07        1.58428800e+00       -2.02845005e-08  19.9977  19.6343
0202-03-01_16:38:31.490000      8393.26        1.63549500e+00       -7.64078050e-09  19.9977  19.6343
0202-03-01_16:38:31.690000      8393.46        1.68341600e+00       -1.45824305e-08  19.9977  19.6343
0202-03-01_16:38:31.910000      8393.68        1.73292300e+00       -1.32810405e-08  19.9749  19.8275
0202-03-01_16:38:32.117000      8393.89        1.78450400e+00       -2.17104505e-08  19.9749  19.8275
0202-03-01_16:38:32.312000      8394.08        1.83197700e+00       -1.85498705e-08  19.9749  19.8275
0202-03-01_16:38:32.504000      8394.28        1.88333300e+00       -1.59468405e-08  19.9749  19.8275
0202-03-01_16:38:32.700000      8394.47        1.93299600e+00       -1.60088105e-08  19.9749  19.8275
0202-03-01_16:38:32.914000      8394.69        1.97825600e+00       -1.92317205e-08  19.9980  19.6742
0202-03-01_16:38:33.110000      8394.88        2.03276000e+00       -1.98515105e-08  19.9980  19.6742
0202-03-01_16:38:33.312000      8395.08        2.07728400e+00       -2.53676405e-08  19.9980  19.6742
0202-03-01_16:38:33.504000      8395.28        2.12861900e+00       -1.81780805e-08  19.9980  19.6742
0202-03-01_16:38:33.700000      8395.47        2.18104400e+00       -2.80327405e-08  19.9980  19.6742
0202-03-01_16:38:33.910000      8395.68        2.23058800e+00       -1.52030905e-08  19.9731  19.7082
0202-03-01_16:38:34.110000      8395.88        2.27904200e+00       -1.56369405e-08  19.9731  19.7082
0202-03-01_16:38:34.300000      8396.07        2.33019500e+00       -9.06717050e-09  19.9731  19.7082
0202-03-01_16:38:34.496000      8396.27        2.37973700e+00       -1.62567305e-08  19.9731  19.7082
0202-03-01_16:38:34.688000      8396.46        2.42507600e+00       -1.25999705e-08  19.9731  19.7082
0202-03-01_16:38:34.887000      8396.66        2.47868100e+00       -2.08431705e-08  20.0003  19.8288
0202-03-01_16:38:35.090000      8396.86        2.52902100e+00       -1.75582905e-08  20.0003  19.8288
0202-03-01_16:38:35.280000      8397.05        2.57575900e+00       -2.14629605e-08  20.0003  19.8288
0202-03-01_16:38:35.477000      8397.25        2.62769800e+00       -2.14009905e-08  20.0003  19.8288
0202-03-01_16:38:35.680000      8397.45        2.67764500e+00       -2.20827505e-08  20.0003  19.8288
0202-03-01_16:38:35.890000      8397.66        2.72275600e+00       -2.05332805e-08  19.9942  19.6041
0202-03-01_16:38:36.105000      8397.88        2.77714200e+00       -1.30338205e-08  19.9942  19.6041
0202-03-01_16:38:36.300000      8398.07        2.82469400e+00       -1.16083105e-08  19.9942  19.6041
0202-03-01_16:38:36.492000      8398.26        2.87347100e+00       -1.04926805e-08  19.9942  19.6041
0202-03-01_16:38:36.684000      8398.46        2.92564400e+00       -1.40254905e-08  19.9942  19.6041
0202-03-01_16:38:36.883000      8398.65        2.97511300e+00       -1.43973605e-08  19.9881  19.8541
0202-03-01_16:38:37.080000      8398.85        3.02332100e+00       -1.46452805e-08  19.9881  19.8541
0202-03-01_16:38:37.273000      8399.05        3.07320200e+00       -1.60088105e-08  19.9881  19.8541
0202-03-01_16:38:37.480000      8399.25        3.12499400e+00       -1.97895305e-08  19.9881  19.8541
0202-03-01_16:38:37.680000      8399.45        3.17454400e+00       -2.32603605e-08  19.9881  19.8541
0202-03-01_16:38:37.883000      8399.65        3.22047200e+00       -2.02235505e-08  19.9951  19.6459
0202-03-01_16:38:38.086000      8399.86        3.27349100e+00       -1.32825805e-08  19.9951  19.6459
0202-03-01_16:38:38.277000      8400.05        3.32306500e+00       -7.45705050e-09  19.9951  19.6459
0202-03-01_16:38:38.477000      8400.25        3.36926700e+00       -1.11141405e-08  19.9951  19.6459
0202-03-01_16:38:38.676000      8400.45        3.42268700e+00       -1.47089205e-08  19.9951  19.6459
0202-03-01_16:38:38.870000      8400.64        3.47177400e+00       -2.62989905e-08  19.9820  19.7392
0202-03-01_16:38:39.082000      8400.85        3.50690400e+00       -2.30760805e-08  19.9820  19.7392
0202-03-01_16:38:39.273000      8401.05        3.57075900e+00       -2.98937705e-08  19.9820  19.7392
0202-03-01_16:38:39.484000      8401.26        3.62155500e+00       -2.27661905e-08  19.9820  19.7392
0202-03-01_16:38:39.684000      8401.46        3.66669400e+00       -2.76625205e-08  19.9820  19.7392
0202-03-01_16:38:39.887000      8401.66        3.72002800e+00       -1.38412205e-08  19.9938  19.8013
0202-03-01_16:38:40.098000      8401.87        3.77034100e+00       -1.74979805e-08  19.9938  19.8013
0202-03-01_16:38:40.297000      8402.07        3.80307600e+00       -5.47406050e-09  19.9938  19.8013
0202-03-01_16:38:40.504000      8402.28        3.86956100e+00       -1.05563305e-08  19.9938  19.8013
0202-03-01_16:38:40.695000      8402.47        3.91845000e+00       -4.66833050e-09  19.9938  19.8013
0202-03-01_16:38:40.902000      8402.67        3.96673300e+00        7.72745950e-09  19.9969  19.6302
0202-03-01_16:38:41.098000      8402.87        4.01659900e+00        2.90482095e-08  19.9969  19.6302
0202-03-01_16:38:41.290000      8403.06        4.06738800e+00        5.30340695e-08  19.9969  19.6302
0202-03-01_16:38:41.492000      8403.27        4.11535000e+00        8.12344895e-08  19.9969  19.6302
0202-03-01_16:38:41.688000      8403.46        4.16488700e+00        1.36271790e-07  19.9969  19.6302
0202-03-01_16:38:41.890000      8403.66        4.21639300e+00        2.01721559e-07  19.9711  19.8261
0202-03-01_16:38:42.090000      8403.86        4.26454100e+00        2.70394229e-07  19.9711  19.8261
0202-03-01_16:38:42.285000      8404.06        4.31400600e+00        4.08235409e-07  19.9711  19.8261
0202-03-01_16:38:42.480000      8404.25        4.36611400e+00        5.36097979e-07  19.9711  19.8261
0202-03-01_16:38:42.688000      8404.46        4.41402800e+00        7.12490060e-07  19.9711  19.8261
0202-03-01_16:38:42.895000      8404.67        4.46409200e+00        1.00447288e-06  20.0113  19.6735
0202-03-01_16:38:43.100000      8404.87        4.51469200e+00        1.29434842e-06  20.0113  19.6735
0202-03-01_16:38:43.305000      8405.08        4.56226600e+00        1.77573889e-06  20.0113  19.6735
0202-03-01_16:38:43.496000      8405.27        4.61389200e+00        3.25852321e-06  20.0113  19.6735
0202-03-01_16:38:43.700000      8405.47        4.66329200e+00        3.46658653e-06  20.0113  19.6735
0202-03-01_16:38:43.914000      8405.69        4.71092200e+00        5.33729134e-06  19.9773  19.7084
0202-03-01_16:38:44.130000      8405.90        4.76292900e+00        6.76466548e-06  19.9773  19.7084
0202-03-01_16:38:44.336000      8406.11        4.81101200e+00        8.17815631e-06  19.9773  19.7084
0202-03-01_16:38:44.535000      8406.31        4.86063000e+00        1.04542695e-05  19.9773  19.7084
0202-03-01_16:38:44.742000      8406.51        4.91164200e+00        1.27412910e-05  19.9773  19.7084
0202-03-01_16:38:44.940000      8406.72        4.95748300e+00        1.53952275e-05  20.0017  19.8282
0202-03-01_16:38:45.145000      8406.92        5.01072900e+00        2.05593095e-05  20.0017  19.8282
