Repository: shortlab/2025-devitre-PhD

# 2025-devitre-PhD
Data repository for Alexis Devitre's PhD thesis

File: chapter 5/cold_vs_warm/20K/ffj29/Ic/1_anneal/Ic_2024-03-01_16-40-36686284_f29-2400keV-9nA-20k.txt
# Ic = 3.24 A, n = 23.37 , Tavg = 20.08 K, f29-2400keV-9nA-20k
#datetime                        t_s     iHTS_A                vHTS_V                tHTS_K  tTAR_K
0202-03-01_16:40:19.637000      8501.41        5.03630500e-02       -3.72400120e-08  20.0802  19.7300
0202-03-01_16:40:19.867000      8501.64        4.78444700e-02       -2.40788200e-09  20.0724  19.8011
0202-03-01_16:40:20.082000      8501.86        9.95012900e-02        3.35615800e-09  20.0724  19.8011
0202-03-01_16:40:20.277000      8502.05        1.45123600e-01        1.95946280e-08  20.0724  19.8011
0202-03-01_16:40:20.473000      8502.24        1.98288300e-01       -3.33756200e-09  20.0724  19.8011
0202-03-01_16:40:20.676000      8502.45        2.48508500e-01       -2.38622000e-10  20.0724  19.8011
0202-03-01_16:40:20.887000      8502.66        2.95223900e-01       -6.99431200e-09  20.0839  19.6281
0202-03-01_16:40:21.086000      8502.86        3.46744100e-01        1.43480800e-09  20.0839  19.6281
0202-03-01_16:40:21.290000      8503.06        3.95964000e-01       -2.59381200e-09  20.0839  19.6281
0202-03-01_16:40:21.492000      8503.26        4.43138700e-01        8.74831800e-09  20.0839  19.6281
0202-03-01_16:40:21.695000      8503.47        4.94752500e-01        2.24053800e-09  20.0839  19.6281
0202-03-01_16:40:21.918000      8503.69        5.45468300e-01        3.35615800e-09  20.0839  19.6281
0202-03-01_16:40:22.130000      8503.90        5.93920900e-01       -6.25057200e-09  20.0658  19.8219
0202-03-01_16:40:22.332000      8504.11        6.43721100e-01       -9.82362000e-10  20.0658  19.8219
0202-03-01_16:40:22.540000      8504.31        6.90456500e-01       -1.07130520e-08  20.0658  19.8219
0202-03-01_16:40:22.742000      8504.52        7.42426500e-01        3.54209800e-09  20.0658  19.8219
0202-03-01_16:40:22.950000      8504.72        7.92510100e-01        6.88895800e-09  20.1010  19.6800
0202-03-01_16:40:23.145000      8504.92        8.39658100e-01        6.88895800e-09  20.1010  19.6800
0202-03-01_16:40:23.355000      8505.13        8.91993200e-01        9.38978000e-10  20.1010  19.6800
0202-03-01_16:40:23.562000      8505.33        9.40278000e-01        1.90988680e-08  20.1010  19.6800
0202-03-01_16:40:23.785000      8505.56        9.90438800e-01        1.63101180e-08  20.1010  19.6800
0202-03-01_16:40:24.020000      8505.79        1.04150500e+00        1.38312580e-08  20.0589  19.6965
0202-03-01_16:40:24.210000      8505.98        1.08984100e+00        1.93474480e-08  20.0589  19.6965
0202-03-01_16:40:24.420000      8506.19        1.13897000e+00        2.61031480e-08  20.0589  19.6965
0202-03-01_16:40:24.630000      8506.40        1.18643300e+00        2.08349480e-08  20.0589  19.6965
0202-03-01_16:40:24.836000      8506.61        1.23881700e+00        9.49280800e-09  20.0986  19.8325
0202-03-01_16:40:25.043000      8506.82        1.28423400e+00        2.52354480e-08  20.0986  19.8325
0202-03-01_16:40:25.258000      8507.03        1.33850900e+00        2.46776380e-08  20.0986  19.8325
0202-03-01_16:40:25.457000      8507.23        1.38687100e+00        2.38099280e-08  20.0986  19.8325
0202-03-01_16:40:25.656000      8507.43        1.43456400e+00        1.25297780e-08  20.0986  19.8325
0202-03-01_16:40:25.863000      8507.64        1.48698900e+00        2.52974280e-08  20.0756  19.6029
0202-03-01_16:40:26.074000      8507.85        1.53311000e+00        2.40578480e-08  20.0756  19.6029
0202-03-01_16:40:26.266000      8508.04        1.58515100e+00        3.99864280e-08  20.0756  19.6029
0202-03-01_16:40:26.477000      8508.25        1.63565400e+00        3.38505080e-08  20.0756  19.6029
0202-03-01_16:40:26.676000      8508.45        1.68367600e+00        4.06062080e-08  20.0756  19.6029
0202-03-01_16:40:26.870000      8508.64        1.73415900e+00        2.95119880e-08  20.0817  19.8538
0202-03-01_16:40:27.080000      8508.85        1.78429900e+00        2.94500080e-08  20.0817  19.8538
0202-03-01_16:40:27.270000      8509.04        1.83100800e+00        2.13307780e-08  20.0817  19.8538
0202-03-01_16:40:27.465000      8509.24        1.88346200e+00        2.58552380e-08  20.0817  19.8538
0202-03-01_16:40:27.670000      8509.45        1.93417300e+00        1.74880880e-08  20.0817  19.8538
0202-03-01_16:40:27.880000      8509.65        1.98123400e+00        2.37479580e-08  20.0992  19.6530
0202-03-01_16:40:28.086000      8509.86        2.03242500e+00        2.26323280e-08  20.0992  19.6530
0202-03-01_16:40:28.277000      8510.05        2.08200800e+00        3.33546780e-08  20.0992  19.6530
0202-03-01_16:40:28.470000      8510.24        2.12650500e+00        2.28802480e-08  20.0992  19.6530
0202-03-01_16:40:28.664000      8510.44        2.18077400e+00        2.15167080e-08  20.0992  19.6530
0202-03-01_16:40:28.875000      8510.65        2.23085100e+00        2.10828580e-08  20.0697  19.7262
0202-03-01_16:40:29.080000      8510.85        2.27827500e+00        3.57718580e-08  20.0697  19.7262
0202-03-01_16:40:29.285000      8511.06        2.33013300e+00        2.74666880e-08  20.0697  19.7262
0202-03-01_16:40:29.477000      8511.25        2.37943000e+00        3.20531280e-08  20.0697  19.7262
0202-03-01_16:40:29.688000      8511.46        2.42586000e+00        2.21366680e-08  20.0697  19.7262
0202-03-01_16:40:29.890000      8511.66        2.47949500e+00        3.71977680e-08  20.0922  19.8020
0202-03-01_16:40:30.082000      8511.86        2.52838300e+00        2.69714280e-08  20.0922  19.8020
0202-03-01_16:40:30.297000      8512.07        2.57567200e+00        2.38104980e-08  20.0922  19.8020
0202-03-01_16:40:30.490000      8512.26        2.62765500e+00        1.45136680e-08  20.0922  19.8020
0202-03-01_16:40:30.684000      8512.45        2.67755900e+00        2.14552980e-08  20.0922  19.8020
0202-03-01_16:40:30.900000      8512.67        2.72257300e+00        4.24041680e-08  20.0818  19.6280
0202-03-01_16:40:31.098000      8512.87        2.77711500e+00        5.64733780e-08  20.0818  19.6280
0202-03-01_16:40:31.312000      8513.08        2.82621600e+00        6.10598180e-08  20.0818  19.6280
0202-03-01_16:40:31.508000      8513.28        2.87387800e+00        5.94483680e-08  20.0818  19.6280
0202-03-01_16:40:31.710000      8513.48        2.92525600e+00        5.84567080e-08  20.0818  19.6280
0202-03-01_16:40:31.918000      8513.69        2.97415900e+00        6.55842780e-08  20.0671  19.8215
0202-03-01_16:40:32.130000      8513.90        3.02407600e+00        6.81254180e-08  20.0671  19.8215
0202-03-01_16:40:32.340000      8514.11        3.07474700e+00        7.90956780e-08  20.0671  19.8215
0202-03-01_16:40:32.540000      8514.31        3.12260600e+00        9.41565580e-08  20.0671  19.8215
0202-03-01_16:40:32.742000      8514.51        3.17423800e+00        1.43925618e-07  20.0671  19.8215
0202-03-01_16:40:32.950000      8514.72        3.22388700e+00        1.87248868e-07  20.1049  19.6833
0202-03-01_16:40:33.152000      8514.92        3.27176400e+00        2.79163588e-07  20.1049  19.6833
0202-03-01_16:40:33.360000      8515.13        3.32253900e+00        3.55211698e-07  20.1049  19.6833
0202-03-01_16:40:33.560000      8515.33        3.37285800e+00        5.33648968e-07  20.1049  19.6833
0202-03-01_16:40:33.816000      8515.59        3.41904300e+00        6.76634298e-07  20.1049  19.6833
0202-03-01_16:40:34.040000      8515.81        3.47350600e+00        1.04497493e-06  20.0721  19.6983
0202-03-01_16:40:34.254000      8516.03        3.52077600e+00        1.44820967e-06  20.0721  19.6983
0202-03-01_16:40:34.453000      8516.23        3.57148100e+00        2.72912768e-06  20.0721  19.6983
0202-03-01_16:40:34.668000      8516.44        3.61763500e+00        2.79098262e-06  20.0721  19.6983
0202-03-01_16:40:34.880000      8516.65        3.67070900e+00        4.20949378e-06  20.0946  19.8331
0202-03-01_16:40:35.080000      8516.85        3.71882400e+00        5.49747736e-06  20.0946  19.8331
0202-03-01_16:40:35.273000      8517.04        3.76757400e+00        7.66946599e-06  20.0946  19.8331
0202-03-01_16:40:35.480000      8517.25        3.81899200e+00        9.47453899e-06  20.0946  19.8331
0202-03-01_16:40:35.684000      8517.46        3.86873400e+00        1.25100116e-05  20.0946  19.8331
0202-03-01_16:40:35.887000      8517.66        3.91644600e+00        1.59256675e-05  20.0777  19.6024
0202-03-01_16:40:36.094000      8517.87        3.96829000e+00        1.92074488e-05  20.0777  19.6024
0202-03-01_16:40:36.290000      8518.06        4.01824200e+00        2.46275013e-05  20.0777  19.6024

File: chapter 5/cold_vs_warm/20K/ffj29/Ic/1_anneal/Ic_2024-03-01_16-42-42997391_f29-2400keV-7nA-20k.txt
# Ic = 3.40 A, n = 24.18 , Tavg = 20.06 K, f29-2400keV-7nA-20k
#datetime                        t_s     iHTS_A                vHTS_V                tHTS_K  tTAR_K
0202-03-01_16:42:25.418000      8627.19        1.72789300e-02        3.43921105e-08  20.0795  19.8123
0202-03-01_16:42:25.637000      8627.41        4.95054600e-02        3.03634805e-08  20.0795  19.8123
0202-03-01_16:42:25.848000      8627.62        9.66776800e-02        2.36077705e-08  20.0795  19.8123
0202-03-01_16:42:26.062000      8627.83        1.48674400e-01        2.80702605e-08  20.0609  19.6049
0202-03-01_16:42:26.254000      8628.03        1.95886200e-01        3.55697105e-08  20.0609  19.6049
0202-03-01_16:42:26.457000      8628.23        2.45116500e-01        4.26972705e-08  20.0609  19.6049
0202-03-01_16:42:26.660000      8628.43        2.96924700e-01        5.54649005e-08  20.0609  19.6049
0202-03-01_16:42:26.863000      8628.63        3.46662600e-01        4.37508605e-08  20.0654  19.8589
0202-03-01_16:42:27.066000      8628.84        3.95239800e-01        4.61680405e-08  20.0654  19.8589
0202-03-01_16:42:27.258000      8629.03        4.45586200e-01        3.34003805e-08  20.0654  19.8589
0202-03-01_16:42:27.453000      8629.22        4.95171900e-01        4.95149105e-08  20.0654  19.8589
0202-03-01_16:42:27.664000      8629.44        5.44271600e-01        4.53623205e-08  20.0654  19.8589
0202-03-01_16:42:27.867000      8629.64        5.93568600e-01        5.03206305e-08  20.0752  19.6295
0202-03-01_16:42:28.062000      8629.84        6.43541000e-01        3.63753705e-08  20.0752  19.6295
0202-03-01_16:42:28.273000      8630.04        6.88606800e-01        2.98675805e-08  20.0752  19.6295
0202-03-01_16:42:28.477000      8630.25        7.42623400e-01        3.00535205e-08  20.0752  19.6295
0202-03-01_16:42:28.680000      8630.45        7.92015400e-01        4.35029505e-08  20.0752  19.6295
0202-03-01_16:42:28.887000      8630.66        8.39614700e-01        4.72836605e-08  20.0555  19.7569
0202-03-01_16:42:29.082000      8630.86        8.91621300e-01        4.61680405e-08  20.0555  19.7569
0202-03-01_16:42:29.277000      8631.05        9.40973300e-01        4.46805505e-08  20.0555  19.7569
0202-03-01_16:42:29.484000      8631.26        9.86612000e-01        5.15602105e-08  20.0555  19.7569
0202-03-01_16:42:29.680000      8631.45        1.04025600e+00        4.46185705e-08  20.0555  19.7569
0202-03-01_16:42:29.880000      8631.65        1.08971500e+00        4.07758805e-08  20.0669  19.7845
0202-03-01_16:42:30.086000      8631.86        1.13630600e+00        3.33384005e-08  20.0669  19.7845
0202-03-01_16:42:30.277000      8632.05        1.18911000e+00        3.40201705e-08  20.0669  19.7845
0202-03-01_16:42:30.473000      8632.24        1.23840600e+00        2.14384505e-08  20.0669  19.7845
0202-03-01_16:42:30.680000      8632.45        1.28628100e+00        2.53431205e-08  20.0669  19.7845
0202-03-01_16:42:30.883000      8632.65        1.33677700e+00        2.99915405e-08  20.0704  19.6333
0202-03-01_16:42:31.086000      8632.86        1.38737100e+00        4.57341905e-08  20.0704  19.6333
0202-03-01_16:42:31.280000      8633.05        1.43443000e+00        4.30071205e-08  20.0704  19.6333
0202-03-01_16:42:31.473000      8633.25        1.48644900e+00        4.35649305e-08  20.0704  19.6333
0202-03-01_16:42:31.684000      8633.46        1.53694100e+00        3.50738105e-08  20.0704  19.6333
0202-03-01_16:42:31.900000      8633.67        1.58269700e+00        3.52597505e-08  20.0523  19.8275
0202-03-01_16:42:32.100000      8633.87        1.63570600e+00        4.60440905e-08  20.0523  19.8275
0202-03-01_16:42:32.293000      8634.07        1.68513400e+00        5.42252905e-08  20.0523  19.8275
0202-03-01_16:42:32.496000      8634.27        1.73015100e+00        5.47210905e-08  20.0523  19.8275
0202-03-01_16:42:32.695000      8634.47        1.78412000e+00        4.83991905e-08  20.0523  19.8275
0202-03-01_16:42:32.906000      8634.68        1.83435100e+00        4.44945005e-08  20.0763  19.6589
0202-03-01_16:42:33.110000      8634.88        1.88187900e+00        5.50928905e-08  20.0763  19.6589
0202-03-01_16:42:33.305000      8635.08        1.93296400e+00        4.40606505e-08  20.0763  19.6589
0202-03-01_16:42:33.496000      8635.27        1.98114200e+00        4.88330205e-08  20.0763  19.6589
0202-03-01_16:42:33.700000      8635.47        2.02918300e+00        4.45564805e-08  20.0763  19.6589
0202-03-01_16:42:33.914000      8635.68        2.08236700e+00        5.34194605e-08  20.0483  19.7233
0202-03-01_16:42:34.133000      8635.90        2.13015000e+00        4.94528105e-08  20.0483  19.7233
0202-03-01_16:42:34.340000      8636.11        2.18036000e+00        4.48043905e-08  20.0483  19.7233
0202-03-01_16:42:34.540000      8636.31        2.23073100e+00        4.19533605e-08  20.0483  19.7233
0202-03-01_16:42:34.742000      8636.52        2.27730400e+00        4.13955505e-08  20.0483  19.7233
0202-03-01_16:42:34.945000      8636.72        2.33053400e+00        3.42679805e-08  20.0831  19.8159
0202-03-01_16:42:35.140000      8636.91        2.37961700e+00        3.94122305e-08  20.0831  19.8159
0202-03-01_16:42:35.350000      8637.12        2.42588600e+00        2.94336205e-08  20.0831  19.8159
0202-03-01_16:42:35.550000      8637.32        2.47988300e+00        4.15814905e-08  20.0831  19.8159
0202-03-01_16:42:35.780000      8637.55        2.52866900e+00        3.46398505e-08  20.0831  19.8159
0202-03-01_16:42:36             8637.77        2.57969400e+00        4.41846005e-08  20.0612  19.6042
0202-03-01_16:42:36.195000      8637.97        2.62636900e+00        4.84611505e-08  20.0612  19.6042
0202-03-01_16:42:36.400000      8638.17        2.67539600e+00        5.27377005e-08  20.0612  19.6042
0202-03-01_16:42:36.600000      8638.37        2.72718500e+00        4.64158405e-08  20.0612  19.6042
0202-03-01_16:42:36.832000      8638.61        2.77803700e+00        4.43705405e-08  20.0612  19.6042
0202-03-01_16:42:37.043000      8638.81        2.82812500e+00        5.00106205e-08  20.0625  19.8588
0202-03-01_16:42:37.242000      8639.01        2.87621700e+00        4.90809405e-08  20.0625  19.8588
0202-03-01_16:42:37.434000      8639.21        2.92191700e+00        5.58366405e-08  20.0625  19.8588
0202-03-01_16:42:37.640000      8639.41        2.97518100e+00        5.81918405e-08  20.0625  19.8588
0202-03-01_16:42:37.848000      8639.62        3.02513900e+00        6.00512105e-08  20.0773  19.6352
0202-03-01_16:42:38.043000      8639.81        3.07316700e+00        5.67663305e-08  20.0773  19.6352
0202-03-01_16:42:38.254000      8640.03        3.12388700e+00        5.47210205e-08  20.0773  19.6352
0202-03-01_16:42:38.450000      8640.22        3.17242600e+00        5.86882505e-08  20.0773  19.6352
0202-03-01_16:42:38.652000      8640.42        3.22162800e+00        7.75302805e-08  20.0773  19.6352
0202-03-01_16:42:38.855000      8640.63        3.27352300e+00        9.92853205e-08  20.0622  19.7552
0202-03-01_16:42:39.070000      8640.84        3.32377600e+00        1.51099730e-07  20.0622  19.7552
0202-03-01_16:42:39.273000      8641.04        3.37043000e+00        1.87667310e-07  20.0622  19.7552
0202-03-01_16:42:39.470000      8641.24        3.42215200e+00        2.60554550e-07  20.0622  19.7552
0202-03-01_16:42:39.676000      8641.45        3.47196600e+00        3.60526600e-07  20.0622  19.7552
0202-03-01_16:42:39.875000      8641.65        3.51994800e+00        4.80455870e-07  20.0650  19.7895
0202-03-01_16:42:40.082000      8641.85        3.57095100e+00        6.78168730e-07  20.0650  19.7895
0202-03-01_16:42:40.280000      8642.05        3.62038000e+00        9.00053381e-07  20.0650  19.7895
0202-03-01_16:42:40.490000      8642.26        3.66878200e+00        1.26244430e-06  20.0650  19.7895
0202-03-01_16:42:40.684000      8642.46        3.72002500e+00        1.62650866e-06  20.0650  19.7895
0202-03-01_16:42:40.883000      8642.65        3.76820200e+00        2.94610251e-06  20.0770  19.6373
0202-03-01_16:42:41.090000      8642.86        3.81688900e+00        4.17080657e-06  20.0770  19.6373
0202-03-01_16:42:41.280000      8643.05        3.86880200e+00        4.29848321e-06  20.0770  19.6373
0202-03-01_16:42:41.477000      8643.25        3.91682600e+00        7.13649934e-06  20.0770  19.6373
0202-03-01_16:42:41.668000      8643.44        3.96623900e+00        8.81426954e-06  20.0770  19.6373
0202-03-01_16:42:41.880000      8643.65        4.01777000e+00        1.09698973e-05  20.0603  19.8305
0202-03-01_16:42:42.074000      8643.85        4.06618100e+00        1.39355900e-05  20.0603  19.8305
0202-03-01_16:42:42.277000      8644.05        4.11508000e+00        1.79976902e-05  20.0603  19.8305
0202-03-01_16:42:42.473000      8644.24        4.16686300e+00        2.18391452e-05  20.0603  19.8305

File: chapter 5/cold_vs_warm/20K/ffj29/Ic/1_anneal/Ic_2024-03-01_16-43-33239547_f29-2400keV-0nA-20k.txt
# Ic = 4.17 A, n = 26.21 , Tavg = 20.01 K, f29-2400keV-0nA-20k
#datetime                        t_s     iHTS_A                vHTS_V                tHTS_K  tTAR_K
0202-03-01_16:43:12.340000      8674.11        1.71151000e-02       -3.93441940e-08  19.9741  19.8322
0202-03-01_16:43:12.540000      8674.31        4.94425900e-02       -3.27124540e-08  19.9741  19.8322
0202-03-01_16:43:12.746000      8674.52        9.70225700e-02       -2.66385240e-08  19.9741  19.8322
0202-03-01_16:43:12.950000      8674.72        1.47846200e-01       -4.11415740e-08  20.0166  19.6748
0202-03-01_16:43:13.140000      8674.91        1.98265300e-01       -3.63072240e-08  20.0166  19.6748
0202-03-01_16:43:13.355000      8675.13        2.45935800e-01       -5.17400840e-08  20.0166  19.6748
0202-03-01_16:43:13.547000      8675.32        2.96743800e-01       -4.20094940e-08  20.0166  19.6748
0202-03-01_16:43:13.797000      8675.57        3.46619800e-01       -5.93636740e-08  20.0166  19.6748
0202-03-01_16:43:14.016000      8675.79        3.98076300e-01       -4.42408240e-08  19.9805  19.7189
0202-03-01_16:43:14.223000      8676.00        4.45387700e-01       -5.32277640e-08  19.9805  19.7189
0202-03-01_16:43:14.438000      8676.21        4.93079500e-01       -5.57688940e-08  19.9805  19.7189
0202-03-01_16:43:14.640000      8676.41        5.44573200e-01       -6.07891840e-08  19.9805  19.7189
0202-03-01_16:43:14.863000      8676.64        5.92979800e-01       -5.70704540e-08  20.0043  19.8281
0202-03-01_16:43:15.070000      8676.84        6.44136500e-01       -5.09965240e-08  20.0043  19.8281
0202-03-01_16:43:15.260000      8677.04        6.93092300e-01       -6.82886240e-08  20.0043  19.8281
0202-03-01_16:43:15.473000      8677.24        7.38735500e-01       -5.55829540e-08  20.0043  19.8281
0202-03-01_16:43:15.670000      8677.44        7.92528100e-01       -5.40954640e-08  20.0043  19.8281
0202-03-01_16:43:15.880000      8677.65        8.42116100e-01       -4.94470540e-08  19.9881  19.6060
0202-03-01_16:43:16.074000      8677.85        8.89011400e-01       -5.08105840e-08  19.9881  19.6060
0202-03-01_16:43:16.266000      8678.04        9.41018600e-01       -4.62861240e-08  19.9881  19.6060
0202-03-01_16:43:16.465000      8678.24        9.91179500e-01       -5.97975240e-08  19.9881  19.6060
0202-03-01_16:43:16.656000      8678.43        1.03685400e+00       -5.66985740e-08  19.9881  19.6060
0202-03-01_16:43:16.863000      8678.63        1.09043400e+00       -5.48392140e-08  19.9812  19.8571
0202-03-01_16:43:17.070000      8678.84        1.13948500e+00       -5.03147540e-08  19.9812  19.8571
0202-03-01_16:43:17.266000      8679.04        1.18631100e+00       -5.83720040e-08  19.9812  19.8571
0202-03-01_16:43:17.457000      8679.23        1.23837900e+00       -5.93016940e-08  19.9812  19.8571
0202-03-01_16:43:17.670000      8679.45        1.28858900e+00       -7.11396540e-08  19.9812  19.8571
0202-03-01_16:43:17.880000      8679.65        1.33640500e+00       -6.58094740e-08  20.0005  19.6406
0202-03-01_16:43:18.094000      8679.87        1.38823300e+00       -7.37427640e-08  20.0005  19.6406
0202-03-01_16:43:18.297000      8680.07        1.43504700e+00       -6.20907440e-08  20.0005  19.6406
0202-03-01_16:43:18.500000      8680.27        1.48649200e+00       -6.30824040e-08  20.0005  19.6406
0202-03-01_16:43:18.695000      8680.47        1.53643300e+00       -6.47558340e-08  20.0005  19.6406
0202-03-01_16:43:18.910000      8680.68        1.58218300e+00       -6.81026940e-08  19.9892  19.7471
0202-03-01_16:43:19.110000      8680.88        1.63584200e+00       -6.16568840e-08  19.9892  19.7471
0202-03-01_16:43:19.305000      8681.08        1.68491000e+00       -6.83502040e-08  19.9892  19.7471
0202-03-01_16:43:19.496000      8681.27        1.72982000e+00       -6.80399040e-08  19.9892  19.7471
0202-03-01_16:43:19.703000      8681.47        1.78404900e+00       -7.02086240e-08  19.9892  19.7471
0202-03-01_16:43:19.902000      8681.67        1.83409700e+00       -6.46924940e-08  19.9910  19.7935
0202-03-01_16:43:20.100000      8681.87        1.88088700e+00       -6.51263540e-08  19.9910  19.7935
0202-03-01_16:43:20.293000      8682.06        1.93314800e+00       -6.72336340e-08  19.9910  19.7935
0202-03-01_16:43:20.484000      8682.26        1.98243800e+00       -7.91955640e-08  19.9910  19.7935
0202-03-01_16:43:20.680000      8682.45        2.02837800e+00       -8.00012840e-08  19.9910  19.7935
0202-03-01_16:43:20.895000      8682.67        2.08247000e+00       -9.12814440e-08  19.9977  19.6334
0202-03-01_16:43:21.094000      8682.86        2.13038200e+00       -7.78940040e-08  19.9977  19.6334
0202-03-01_16:43:21.297000      8683.07        2.17919600e+00       -8.67569840e-08  19.9977  19.6334
0202-03-01_16:43:21.490000      8683.26        2.23090300e+00       -7.45471440e-08  19.9977  19.6334
0202-03-01_16:43:21.684000      8683.45        2.28022500e+00       -8.22325240e-08  19.9977  19.6334
0202-03-01_16:43:21.887000      8683.66        2.32868400e+00       -8.14268040e-08  19.9770  19.8284
0202-03-01_16:43:22.105000      8683.88        2.37988400e+00       -7.73981740e-08  19.9770  19.8284
0202-03-01_16:43:22.305000      8684.08        2.43056400e+00       -7.07044540e-08  19.9770  19.8284
0202-03-01_16:43:22.500000      8684.27        2.47644200e+00       -7.10763240e-08  19.9770  19.8284
0202-03-01_16:43:22.703000      8684.48        2.52849300e+00       -6.33289640e-08  19.9770  19.8284
0202-03-01_16:43:22.914000      8684.69        2.57865200e+00       -5.96722040e-08  20.0068  19.6676
0202-03-01_16:43:23.117000      8684.89        2.62668200e+00       -5.31024440e-08  20.0068  19.6676
0202-03-01_16:43:23.312000      8685.08        2.67742500e+00       -4.93837140e-08  20.0068  19.6676
0202-03-01_16:43:23.504000      8685.28        2.72722900e+00       -5.50237940e-08  20.0068  19.6676
0202-03-01_16:43:23.700000      8685.47        2.77524000e+00       -6.35149040e-08  20.0068  19.6676
0202-03-01_16:43:23.910000      8685.68        2.82470300e+00       -6.45065640e-08  19.9718  19.7195
0202-03-01_16:43:24.110000      8685.88        2.87661800e+00       -7.98153540e-08  19.9718  19.7195
0202-03-01_16:43:24.312000      8686.08        2.92386700e+00       -8.27283540e-08  19.9718  19.7195
0202-03-01_16:43:24.504000      8686.28        2.97342000e+00       -9.37606040e-08  19.9718  19.7195
0202-03-01_16:43:24.695000      8686.47        3.02493400e+00       -7.47330840e-08  19.9718  19.7195
0202-03-01_16:43:24.902000      8686.68        3.07455900e+00       -6.50643740e-08  20.0060  19.8191
0202-03-01_16:43:25.100000      8686.87        3.12183400e+00       -5.63873240e-08  20.0060  19.8191
0202-03-01_16:43:25.293000      8687.06        3.17390000e+00       -7.15095440e-08  20.0060  19.8191
0202-03-01_16:43:25.484000      8687.26        3.22347600e+00       -7.67151440e-08  20.0060  19.8191
0202-03-01_16:43:25.684000      8687.46        3.26921600e+00       -7.81398140e-08  20.0060  19.8191
0202-03-01_16:43:25.890000      8687.66        3.32289300e+00       -7.89455340e-08  19.9779  19.6056
0202-03-01_16:43:26.105000      8687.88        3.37160100e+00       -8.12387540e-08  19.9779  19.6056
0202-03-01_16:43:26.300000      8688.07        3.42139500e+00       -7.44210740e-08  19.9779  19.6056
0202-03-01_16:43:26.492000      8688.26        3.47196900e+00       -6.89049440e-08  19.9779  19.6056
0202-03-01_16:43:26.684000      8688.46        3.51965700e+00       -6.11575840e-08  19.9779  19.6056
0202-03-01_16:43:26.883000      8688.66        3.56923500e+00       -7.16940040e-08  19.9795  19.8611
0202-03-01_16:43:27.082000      8688.85        3.62058200e+00       -6.48143340e-08  19.9795  19.8611
0202-03-01_16:43:27.273000      8689.05        3.67051500e+00       -7.27476440e-08  19.9795  19.8611
0202-03-01_16:43:27.480000      8689.25        3.71539300e+00       -6.72934940e-08  19.9795  19.8611
0202-03-01_16:43:27.684000      8689.45        3.77045100e+00       -6.90289040e-08  19.9795  19.8611
0202-03-01_16:43:27.890000      8689.66        3.81919300e+00       -6.58679840e-08  20.0024  19.6374
0202-03-01_16:43:28.082000      8689.86        3.86700200e+00       -4.70263840e-08  20.0024  19.6374
0202-03-01_16:43:28.277000      8690.05        3.91874800e+00       -2.50858340e-08  20.0024  19.6374
0202-03-01_16:43:28.480000      8690.25        3.96805000e+00       -1.68426340e-08  20.0024  19.6374
0202-03-01_16:43:28.670000      8690.44        4.01627800e+00        1.19775660e-08  20.0024  19.6374
0202-03-01_16:43:28.880000      8690.65        4.06546500e+00        3.23066660e-08  19.9791  19.7527
0202-03-01_16:43:29.100000      8690.87        4.11730700e+00        7.28408860e-08  19.9791  19.7527
0202-03-01_16:43:29.320000      8691.09        4.16204900e+00        1.22486026e-07  19.9791  19.7527
0202-03-01_16:43:29.530000      8691.30        4.21633900e+00        1.78081136e-07  19.9791  19.7527
0202-03-01_16:43:29.742000      8691.51        4.26603700e+00        2.73156826e-07  19.9791  19.7527
0202-03-01_16:43:29.950000      8691.72        4.31391000e+00        3.80194466e-07  20.0008  19.7910
0202-03-01_16:43:30.150000      8691.92        4.36598900e+00        5.53239666e-07  20.0008  19.7910
0202-03-01_16:43:30.350000      8692.12        4.41205300e+00        7.26160916e-07  20.0008  19.7910
0202-03-01_16:43:30.555000      8692.33        4.46466100e+00        1.03673739e-06  20.0008  19.7910
0202-03-01_16:43:30.773000      8692.54        4.51442900e+00        1.45807023e-06  20.0008  19.7910
0202-03-01_16:43:30.996000      8692.77        4.56435000e+00        1.84134801e-06  20.0042  19.6370
0202-03-01_16:43:31.203000      8692.98        4.61356500e+00        3.43091736e-06  20.0042  19.6370
0202-03-01_16:43:31.400000      8693.17        4.66153100e+00        3.55946159e-06  20.0042  19.6370
0202-03-01_16:43:31.600000      8693.38        4.71286400e+00        4.93545509e-06  20.0042  19.6370
0202-03-01_16:43:31.820000      8693.59        4.76407000e+00        7.22402584e-06  20.0042  19.6370
0202-03-01_16:43:32.023000      8693.79        4.81102700e+00        8.69168614e-06  19.9797  19.8311
0202-03-01_16:43:32.240000      8694.01        4.86162300e+00        1.09212529e-05  19.9797  19.8311
0202-03-01_16:43:32.440000      8694.22        4.90909300e+00        1.33952644e-05  19.9797  19.8311
0202-03-01_16:43:32.645000      8694.42        4.96120200e+00        1.75224390e-05  19.9797  19.8311
0202-03-01_16:43:32.860000      8694.63        5.01185500e+00        2.03127288e-05  20.0066  19.6634

File: chapter 5/cold_vs_warm/20K/ffj29/Ic/1_anneal/Ic_2024-03-01_16-45-24785978_f29-2400keV-0nA-20k.txt
# Ic = 4.18 A, n = 26.55 , Tavg = 19.97 K, f29-2400keV-0nA-20k
#datetime                        t_s     iHTS_A                vHTS_V                tHTS_K  tTAR_K
0202-03-01_16:45:03.710000      8785.48        1.71140400e-02       -1.49616890e-08  20.0267  19.6763
0202-03-01_16:45:03.910000      8785.68        4.95245900e-02       -1.21726490e-08  19.9867  19.7270
0202-03-01_16:45:04.125000      8785.90        9.73657000e-02       -1.48377390e-08  19.9867  19.7270
0202-03-01_16:45:04.316000      8786.09        1.47284600e-01       -7.58620900e-09  19.9867  19.7270
0202-03-01_16:45:04.520000      8786.29        1.97720000e-01       -1.42799190e-08  19.9867  19.7270
0202-03-01_16:45:04.710000      8786.48        2.46015200e-01       -1.20486390e-08  19.9867  19.7270
0202-03-01_16:45:04.914000      8786.69        2.95298900e-01       -1.50855690e-08  20.0017  19.8270
0202-03-01_16:45:05.130000      8786.90        3.46582100e-01        8.43011000e-10  20.0017  19.8270
0202-03-01_16:45:05.340000      8787.11        3.94582000e-01       -5.78872900e-09  20.0017  19.8270
0202-03-01_16:45:05.540000      8787.31        4.44937300e-01       -1.18006690e-08  20.0017  19.8270
0202-03-01_16:45:05.742000      8787.51        4.94885800e-01       -2.06636490e-08  20.0017  19.8270
0202-03-01_16:45:05.957000      8787.73        5.40174200e-01       -1.78126190e-08  19.9940  19.6098
0202-03-01_16:45:06.170000      8787.94        5.94563300e-01       -2.47542490e-08  19.9940  19.6098
0202-03-01_16:45:06.367000      8788.14        6.41938400e-01       -9.25953900e-09  19.9940  19.6098
0202-03-01_16:45:06.570000      8788.34        6.92339700e-01       -1.84324090e-08  19.9940  19.6098
0202-03-01_16:45:06.855000      8788.63        7.43482600e-01       -7.64808900e-09  19.9940  19.6098
0202-03-01_16:45:07.070000      8788.84        7.92445700e-01       -1.03131790e-08  19.9908  19.8623
0202-03-01_16:45:07.266000      8789.04        8.40399600e-01       -2.23990590e-08  19.9908  19.8623
0202-03-01_16:45:07.460000      8789.23        8.88622100e-01       -2.56219590e-08  19.9908  19.8623
0202-03-01_16:45:07.660000      8789.43        9.40336800e-01       -1.96719890e-08  19.9908  19.8623
0202-03-01_16:45:07.867000      8789.64        9.91281200e-01       -2.18412490e-08  19.9988  19.6422
0202-03-01_16:45:08.080000      8789.85        1.03825400e+00       -3.10141190e-08  19.9988  19.6422
0202-03-01_16:45:08.270000      8790.04        1.08963900e+00       -2.99604790e-08  19.9988  19.6422
0202-03-01_16:45:08.460000      8790.23        1.13876100e+00       -3.69640890e-08  19.9988  19.6422
0202-03-01_16:45:08.676000      8790.45        1.18780000e+00       -3.12000490e-08  19.9988  19.6422
0202-03-01_16:45:08.880000      8790.65        1.23801600e+00       -4.42775890e-08  19.9882  19.7522
0202-03-01_16:45:09.082000      8790.86        1.28923200e+00       -2.82250690e-08  19.9882  19.7522
0202-03-01_16:45:09.277000      8791.05        1.33491100e+00       -4.84921490e-08  19.9882  19.7522
0202-03-01_16:45:09.484000      8791.26        1.38694700e+00       -4.34718690e-08  19.9882  19.7522
0202-03-01_16:45:09.680000      8791.45        1.43672700e+00       -5.66733590e-08  19.9882  19.7522
0202-03-01_16:45:09.875000      8791.65        1.48199400e+00       -4.49593590e-08  20.0050  19.7979
0202-03-01_16:45:10.086000      8791.86        1.53611300e+00       -6.09498990e-08  20.0050  19.7979
0202-03-01_16:45:10.290000      8792.06        1.58550200e+00       -4.81202790e-08  20.0050  19.7979
0202-03-01_16:45:10.484000      8792.26        1.63339500e+00       -4.99173890e-08  20.0050  19.7979
0202-03-01_16:45:10.680000      8792.45        1.68537300e+00       -3.72105990e-08  20.0050  19.7979
0202-03-01_16:45:10.883000      8792.66        1.73289300e+00       -3.67758890e-08  20.0039  19.6397
0202-03-01_16:45:11.090000      8792.86        1.78239500e+00       -3.33664890e-08  20.0039  19.6397
0202-03-01_16:45:11.285000      8793.06        1.83377300e+00       -2.82222390e-08  20.0039  19.6397
0202-03-01_16:45:11.480000      8793.25        1.88191700e+00       -2.63628690e-08  20.0039  19.6397
0202-03-01_16:45:11.670000      8793.44        1.93095200e+00       -3.06394090e-08  20.0039  19.6397
0202-03-01_16:45:11.875000      8793.65        1.98273000e+00       -2.61149490e-08  19.9753  19.8317
0202-03-01_16:45:12.070000      8793.84        2.03254800e+00       -2.58050590e-08  19.9753  19.8317
0202-03-01_16:45:12.266000      8794.04        2.07703700e+00       -1.27275090e-08  19.9753  19.8317
0202-03-01_16:45:12.470000      8794.24        2.13121900e+00       -1.39670890e-08  19.9753  19.8317
0202-03-01_16:45:12.668000      8794.44        2.18171600e+00       -1.25415690e-08  19.9753  19.8317
0202-03-01_16:45:12.875000      8794.65        2.22790000e+00       -8.76085900e-09  20.0143  19.6736
0202-03-01_16:45:13.070000      8794.84        2.28049400e+00       -1.07547900e-09  20.0143  19.6736
0202-03-01_16:45:13.273000      8795.05        2.33011900e+00       -7.95512900e-09  20.0143  19.6736
0202-03-01_16:45:13.477000      8795.25        2.37722100e+00       -5.41399900e-09  20.0143  19.6736
0202-03-01_16:45:13.680000      8795.45        2.42957000e+00       -1.16118890e-08  20.0143  19.6736
0202-03-01_16:45:13.887000      8795.66        2.47933300e+00        4.01510000e-11  19.9740  19.7184
0202-03-01_16:45:14.082000      8795.86        2.52708200e+00       -1.42769790e-08  19.9740  19.7184
0202-03-01_16:45:14.290000      8796.06        2.57807500e+00       -8.89539000e-10  19.9740  19.7184
0202-03-01_16:45:14.484000      8796.26        2.62788700e+00       -3.92649900e-09  19.9740  19.7184
0202-03-01_16:45:14.680000      8796.45        2.67400300e+00        6.60991100e-09  19.9740  19.7184
0202-03-01_16:45:14.895000      8796.67        2.72722500e+00       -4.54628900e-09  19.9979  19.8200
0202-03-01_16:45:15.094000      8796.86        2.77567200e+00       -7.03599000e-10  19.9979  19.8200
0202-03-01_16:45:15.300000      8797.07        2.82421200e+00       -3.86452900e-09  19.9979  19.8200
0202-03-01_16:45:15.510000      8797.28        2.87632300e+00        7.83891000e-10  19.9979  19.8200
0202-03-01_16:45:15.727000      8797.50        2.92425600e+00       -1.08681390e-08  19.9979  19.8200
0202-03-01_16:45:15.938000      8797.71        2.97550900e+00        2.51930100e-09  19.9910  19.6055
0202-03-01_16:45:16.140000      8797.91        3.02574000e+00        4.25471100e-09  19.9910  19.6055
0202-03-01_16:45:16.348000      8798.12        3.07346800e+00        6.42397100e-09  19.9910  19.6055
0202-03-01_16:45:16.555000      8798.33        3.12590300e+00       -3.12040900e-09  19.9910  19.6055
0202-03-01_16:45:16.777000      8798.55        3.17410600e+00       -2.50023900e-09  19.9910  19.6055
0202-03-01_16:45:16.990000      8798.76        3.22515200e+00        1.09503100e-09  19.9813  19.8595
0202-03-01_16:45:17.200000      8798.97        3.27321700e+00        1.38626910e-08  19.9813  19.8595
0202-03-01_16:45:17.390000      8799.16        3.32129500e+00        5.74345100e-09  19.9813  19.8595
0202-03-01_16:45:17.620000      8799.39        3.37421200e+00        4.56585100e-09  19.9813  19.8595
0202-03-01_16:45:17.850000      8799.62        3.42274900e+00        3.32627100e-09  19.9813  19.8595
0202-03-01_16:45:18.062000      8799.83        3.47266800e+00       -5.59869900e-09  19.9981  19.6397
0202-03-01_16:45:18.266000      8800.04        3.52134600e+00       -1.52674090e-08  19.9981  19.6397
0202-03-01_16:45:18.457000      8800.23        3.56797000e+00       -2.23330090e-08  19.9981  19.6397
0202-03-01_16:45:18.668000      8800.44        3.62142700e+00       -9.81325900e-09  19.9981  19.6397
0202-03-01_16:45:18.870000      8800.64        3.67067500e+00       -1.48335590e-08  19.9853  19.7495
0202-03-01_16:45:19.074000      8800.85        3.71788700e+00        1.77680100e-09  19.9853  19.7495
0202-03-01_16:45:19.266000      8801.04        3.76958000e+00       -1.06809690e-08  19.9853  19.7495
0202-03-01_16:45:19.470000      8801.24        3.81930300e+00       -3.73932900e-09  19.9853  19.7495
0202-03-01_16:45:19.664000      8801.43        3.86657600e+00        3.94606100e-09  19.9853  19.7495
0202-03-01_16:45:19.855000      8801.63        3.91867800e+00        1.92548610e-08  20.0001  19.7935
0202-03-01_16:45:20.066000      8801.84        3.96833200e+00        3.42537610e-08  20.0001  19.7935
0202-03-01_16:45:20.260000      8802.03        4.01479300e+00        6.56770810e-08  20.0001  19.7935
0202-03-01_16:45:20.460000      8802.23        4.06734800e+00        8.20395210e-08  20.0001  19.7935
0202-03-01_16:45:20.670000      8802.44        4.11696900e+00        1.20342501e-07  20.0001  19.7935
0202-03-01_16:45:20.880000      8802.65        4.16481300e+00        1.47923121e-07  20.0023  19.6343
0202-03-01_16:45:21.086000      8802.86        4.21741400e+00        2.41697251e-07  20.0023  19.6343
0202-03-01_16:45:21.277000      8803.05        4.26463000e+00        3.16691761e-07  20.0023  19.6343
0202-03-01_16:45:21.470000      8803.24        4.31286000e+00        4.36930881e-07  20.0023  19.6343
0202-03-01_16:45:21.676000      8803.45        4.36640400e+00        6.27578081e-07  20.0023  19.6343
0202-03-01_16:45:21.880000      8803.65        4.41540800e+00        8.20456521e-07  19.9737  19.8280
0202-03-01_16:45:22.100000      8803.87        4.46367800e+00        1.13103295e-06  19.9737  19.8280
0202-03-01_16:45:22.320000      8804.09        4.51453200e+00        1.55217980e-06  19.9737  19.8280
0202-03-01_16:45:22.527000      8804.30        4.56032800e+00        1.90614352e-06  19.9737  19.8280
0202-03-01_16:45:22.742000      8804.51        4.61389100e+00        3.27328071e-06  19.9737  19.8280
0202-03-01_16:45:22.945000      8804.72        4.66223000e+00        3.51611447e-06  20.0018  19.6656
0202-03-01_16:45:23.150000      8804.92        4.71214500e+00        5.84355024e-06  20.0018  19.6656
0202-03-01_16:45:23.348000      8805.12        4.76264700e+00        7.15254691e-06  20.0018  19.6656
0202-03-01_16:45:23.562000      8805.33        4.81150500e+00        8.69396485e-06  20.0018  19.6656
0202-03-01_16:45:23.785000      8805.56        4.86193100e+00        1.11712659e-05  20.0018  19.6656
0202-03-01_16:45:23.984000      8805.76        4.91064500e+00        1.39770555e-05  19.9748  19.7223
0202-03-01_16:45:24.188000      8805.96        4.95938400e+00        1.58525403e-05  19.9748  19.7223
0202-03-01_16:45:24.380000      8806.15        5.01118000e+00        2.13606145e-05  19.9748  19.7223
