Repository: shortlab/2025-devitre-PhD

# 2025-devitre-PhD
Data repository for Alexis Devitre's PhD thesis

File: chapter 5/cold_vs_warm/20K/ffj29/Ic/1_anneal/Ic_2024-03-01_16-46-01759224_f29-2400keV-7nA-20k.txt
# Ic = 3.42 A, n = 24.37 , Tavg = 20.08 K, f29-2400keV-7nA-20k
#datetime                        t_s     iHTS_A                vHTS_V                tHTS_K  tTAR_K
0202-03-01_16:45:44.266000      8826.04        1.71861800e-02        5.94999250e-09  20.0534  19.7320
0202-03-01_16:45:44.460000      8826.24        5.02408700e-02        1.42552250e-09  20.0534  19.7320
0202-03-01_16:45:44.668000      8826.44        9.76026400e-02        2.34900525e-08  20.0534  19.7320
0202-03-01_16:45:44.870000      8826.64        1.46930900e-01        7.25155250e-09  20.0813  19.8124
0202-03-01_16:45:45.080000      8826.85        1.98163300e-01        2.39239125e-08  20.0813  19.8124
0202-03-01_16:45:45.273000      8827.05        2.46068500e-01        1.00406025e-08  20.0813  19.8124
0202-03-01_16:45:45.470000      8827.24        2.97277200e-01        2.59692125e-08  20.0813  19.8124
0202-03-01_16:45:45.688000      8827.46        3.47665100e-01        2.61548225e-08  20.0813  19.8124
0202-03-01_16:45:45.895000      8827.67        3.95252500e-01        3.83636725e-08  20.0530  19.6069
0202-03-01_16:45:46.098000      8827.87        4.45990600e-01        3.34659925e-08  20.0530  19.6069
0202-03-01_16:45:46.290000      8828.06        4.91497200e-01        3.61304225e-08  20.0530  19.6069
0202-03-01_16:45:46.496000      8828.27        5.44377000e-01        1.53674625e-08  20.0530  19.6069
0202-03-01_16:45:46.688000      8828.46        5.93993200e-01        2.66476325e-08  20.0530  19.6069
0202-03-01_16:45:46.895000      8828.67        6.39673600e-01        2.03877625e-08  20.0611  19.8639
0202-03-01_16:45:47.094000      8828.87        6.92891800e-01        2.77012825e-08  20.0611  19.8639
0202-03-01_16:45:47.285000      8829.06        7.42249700e-01        2.46643125e-08  20.0611  19.8639
0202-03-01_16:45:47.480000      8829.25        7.87192300e-01        3.47668825e-08  20.0611  19.8639
0202-03-01_16:45:47.676000      8829.45        8.42290900e-01        2.11315125e-08  20.0611  19.8639
0202-03-01_16:45:47.890000      8829.66        8.91500400e-01        2.86309625e-08  20.0731  19.6298
0202-03-01_16:45:48.105000      8829.88        9.40451700e-01        3.12340825e-08  20.0731  19.6298
0202-03-01_16:45:48.316000      8830.09        9.90498200e-01        4.51793525e-08  20.0731  19.6298
0202-03-01_16:45:48.527000      8830.30        1.03801400e+00        3.19778325e-08  20.0731  19.6298
0202-03-01_16:45:48.734000      8830.51        1.08979700e+00        4.05929025e-08  20.0731  19.6298
0202-03-01_16:45:48.938000      8830.71        1.13538500e+00        3.26596025e-08  20.0560  19.7669
0202-03-01_16:45:49.150000      8830.92        1.18918600e+00        4.62329925e-08  20.0560  19.7669
0202-03-01_16:45:49.350000      8831.12        1.23968100e+00        4.12746725e-08  20.0560  19.7669
0202-03-01_16:45:49.560000      8831.33        1.28500600e+00        4.49314325e-08  20.0560  19.7669
0202-03-01_16:45:49.766000      8831.54        1.33772100e+00        3.75559425e-08  20.0560  19.7669
0202-03-01_16:45:49.990000      8831.76        1.38687200e+00        3.96632225e-08  20.0722  19.7841
0202-03-01_16:45:50.184000      8831.96        1.43682400e+00        2.93747125e-08  20.0722  19.7841
0202-03-01_16:45:50.390000      8832.16        1.48778300e+00        4.85262125e-08  20.0722  19.7841
0202-03-01_16:45:50.586000      8832.36        1.53435200e+00        4.81543425e-08  20.0722  19.7841
0202-03-01_16:45:50.824000      8832.60        1.58602700e+00        6.17277425e-08  20.0722  19.7841
0202-03-01_16:45:51.035000      8832.81        1.63374000e+00        5.11293325e-08  20.0726  19.6367
0202-03-01_16:45:51.234000      8833.01        1.68495800e+00        5.73892125e-08  20.0726  19.6367
0202-03-01_16:45:51.438000      8833.21        1.73475400e+00        5.35465125e-08  20.0726  19.6367
0202-03-01_16:45:51.645000      8833.42        1.78217800e+00        4.35061025e-08  20.0726  19.6367
0202-03-01_16:45:51.863000      8833.64        1.83468400e+00        4.48083825e-08  20.0555  19.8322
0202-03-01_16:45:52.060000      8833.83        1.88223600e+00        4.63584025e-08  20.0555  19.8322
0202-03-01_16:45:52.254000      8834.03        1.93137700e+00        5.70811325e-08  20.0555  19.8322
0202-03-01_16:45:52.453000      8834.22        1.98249600e+00        4.15863825e-08  20.0555  19.8322
0202-03-01_16:45:52.652000      8834.43        2.03228200e+00        4.47473125e-08  20.0555  19.8322
0202-03-01_16:45:52.867000      8834.64        2.07881800e+00        3.86733725e-08  20.0881  19.6578
0202-03-01_16:45:53.062000      8834.83        2.13184800e+00        5.31144725e-08  20.0881  19.6578
0202-03-01_16:45:53.266000      8835.04        2.18090900e+00        4.66066825e-08  20.0881  19.6578
0202-03-01_16:45:53.465000      8835.24        2.22827500e+00        4.95816725e-08  20.0881  19.6578
0202-03-01_16:45:53.656000      8835.43        2.27683600e+00        4.76603225e-08  20.0881  19.6578
0202-03-01_16:45:53.863000      8835.64        2.32973000e+00        5.88785225e-08  20.0554  19.7373
0202-03-01_16:45:54.060000      8835.83        2.37811900e+00        5.06972925e-08  20.0554  19.7373
0202-03-01_16:45:54.258000      8836.03        2.42694900e+00        5.50978025e-08  20.0554  19.7373
0202-03-01_16:45:54.450000      8836.22        2.47890800e+00        5.21847925e-08  20.0554  19.7373
0202-03-01_16:45:54.640000      8836.41        2.52845900e+00        4.46853325e-08  20.0554  19.7373
0202-03-01_16:45:54.855000      8836.63        2.57741200e+00        5.33004125e-08  20.0788  19.8084
0202-03-01_16:45:55.060000      8836.83        2.62798800e+00        5.89405025e-08  20.0788  19.8084
0202-03-01_16:45:55.270000      8837.04        2.67760600e+00        5.18748925e-08  20.0788  19.8084
0202-03-01_16:45:55.460000      8837.23        2.72465900e+00        5.44780125e-08  20.0788  19.8084
0202-03-01_16:45:55.668000      8837.44        2.77676700e+00        6.03040425e-08  20.0788  19.8084
0202-03-01_16:45:55.883000      8837.65        2.82491500e+00        6.34029925e-08  20.0630  19.6119
0202-03-01_16:45:56.094000      8837.87        2.87602100e+00        5.89405025e-08  20.0630  19.6119
0202-03-01_16:45:56.285000      8838.06        2.92615700e+00        5.81347725e-08  20.0630  19.6119
0202-03-01_16:45:56.477000      8838.25        2.97066800e+00        5.15650025e-08  20.0630  19.6119
0202-03-01_16:45:56.670000      8838.44        3.02452400e+00        5.36722925e-08  20.0630  19.6119
0202-03-01_16:45:56.875000      8838.65        3.07429300e+00        5.68951925e-08  20.0520  19.8627
0202-03-01_16:45:57.070000      8838.84        3.12017400e+00        6.60061125e-08  20.0520  19.8627
0202-03-01_16:45:57.260000      8839.04        3.17353000e+00        7.52409825e-08  20.0520  19.8627
0202-03-01_16:45:57.460000      8839.23        3.22340900e+00        8.31742925e-08  20.0520  19.8627
0202-03-01_16:45:57.660000      8839.43        3.27219600e+00        9.61274025e-08  20.0520  19.8627
0202-03-01_16:45:57.870000      8839.64        3.32131400e+00        1.27054162e-07  20.0714  19.6273
0202-03-01_16:45:58.074000      8839.85        3.37330200e+00        1.80355072e-07  20.0714  19.6273
0202-03-01_16:45:58.273000      8840.05        3.41874800e+00        2.35578082e-07  20.0714  19.6273
0202-03-01_16:45:58.480000      8840.25        3.47173000e+00        3.30034022e-07  20.0714  19.6273
0202-03-01_16:45:58.680000      8840.45        3.52156100e+00        4.38621172e-07  20.0714  19.6273
0202-03-01_16:45:58.883000      8840.66        3.56856100e+00        6.14703422e-07  20.0592  19.7689
0202-03-01_16:45:59.086000      8840.86        3.62061800e+00        8.02189792e-07  20.0592  19.7689
0202-03-01_16:45:59.305000      8841.08        3.67038900e+00        1.13743402e-06  20.0592  19.7689
0202-03-01_16:45:59.516000      8841.29        3.71940200e+00        1.47497147e-06  20.0592  19.7689
0202-03-01_16:45:59.715000      8841.49        3.76965500e+00        3.05648875e-06  20.0592  19.7689
0202-03-01_16:45:59.914000      8841.68        3.81725800e+00        3.13129737e-06  20.0677  19.7766
0202-03-01_16:46:00.117000      8841.89        3.86880100e+00        4.86664643e-06  20.0677  19.7766
0202-03-01_16:46:00.312000      8842.09        3.91871700e+00        5.00014912e-06  20.0677  19.7766
0202-03-01_16:46:00.523000      8842.30        3.96396200e+00        7.97699881e-06  20.0677  19.7766
0202-03-01_16:46:00.734000      8842.51        4.01761200e+00        1.05739174e-05  20.0677  19.7766
0202-03-01_16:46:00.945000      8842.72        4.06643700e+00        1.26725251e-05  20.0758  19.6403
0202-03-01_16:46:01.150000      8842.92        4.11655800e+00        1.62202009e-05  20.0758  19.6403
0202-03-01_16:46:01.355000      8843.13        4.16786600e+00        2.07923889e-05  20.0758  19.6403

File: chapter 5/cold_vs_warm/20K/ffj29/Ic/1_anneal/Ic_2024-03-01_16-47-29670877_f29-2400keV-5nA-20k.txt
# Ic = 3.60 A, n = 24.26 , Tavg = 20.04 K, f29-2400keV-5nA-20k
#datetime                        t_s     iHTS_A                vHTS_V                tHTS_K  tTAR_K
0202-03-01_16:47:11.156000      8912.93        1.87722000e-02       -3.44571660e-08  20.0385  19.6441
0202-03-01_16:47:11.350000      8913.12        4.99153100e-02       -4.68529460e-08  20.0385  19.6441
0202-03-01_16:47:11.550000      8913.32        9.70607400e-02       -2.55322060e-08  20.0385  19.6441
0202-03-01_16:47:11.746000      8913.52        1.46535900e-01       -2.71436560e-08  20.0385  19.6441
0202-03-01_16:47:11.940000      8913.71        1.98287700e-01       -1.66072460e-08  20.0328  19.8313
0202-03-01_16:47:12.137000      8913.91        2.47911300e-01       -2.45405460e-08  20.0328  19.8313
0202-03-01_16:47:12.332000      8914.10        2.93576700e-01       -2.37967960e-08  20.0328  19.8313
0202-03-01_16:47:12.530000      8914.30        3.46428200e-01       -2.96847860e-08  20.0328  19.8313
0202-03-01_16:47:12.730000      8914.50        3.96029500e-01       -3.25358160e-08  20.0328  19.8313
0202-03-01_16:47:12.934000      8914.71        4.42701200e-01       -4.25144260e-08  20.0601  19.6375
0202-03-01_16:47:13.140000      8914.91        4.95395900e-01       -3.80519360e-08  20.0601  19.6375
0202-03-01_16:47:13.344000      8915.12        5.45455800e-01       -4.00972460e-08  20.0601  19.6375
0202-03-01_16:47:13.555000      8915.33        5.91648100e-01       -2.72056360e-08  20.0601  19.6375
0202-03-01_16:47:13.805000      8915.58        6.43591400e-01       -3.42091960e-08  20.0601  19.6375
0202-03-01_16:47:14.020000      8915.79        6.93887300e-01       -2.85690160e-08  20.0264  19.7586
0202-03-01_16:47:14.215000      8915.99        7.42583300e-01       -3.44569060e-08  20.0264  19.7586
0202-03-01_16:47:14.420000      8916.19        7.87686200e-01       -3.22876360e-08  20.0264  19.7586
0202-03-01_16:47:14.630000      8916.40        8.41296700e-01       -3.78657360e-08  20.0264  19.7586
0202-03-01_16:47:14.836000      8916.61        8.92327300e-01       -4.46834160e-08  20.0264  19.7586
0202-03-01_16:47:15.043000      8916.82        9.38955900e-01       -5.46000460e-08  20.0548  19.7778
0202-03-01_16:47:15.240000      8917.01        9.90853200e-01       -6.19755360e-08  20.0548  19.7778
0202-03-01_16:47:15.434000      8917.21        1.03997800e+00       -6.06119960e-08  20.0548  19.7778
0202-03-01_16:47:15.645000      8917.42        1.08555700e+00       -4.97656860e-08  20.0548  19.7778
0202-03-01_16:47:15.844000      8917.61        1.13947600e+00       -4.13985360e-08  20.0367  19.6139
0202-03-01_16:47:16.035000      8917.81        1.18902700e+00       -3.63782460e-08  20.0367  19.6139
0202-03-01_16:47:16.230000      8918.00        1.23306400e+00       -3.94152160e-08  20.0367  19.6139
0202-03-01_16:47:16.426000      8918.20        1.28795800e+00       -3.82376160e-08  20.0367  19.6139
0202-03-01_16:47:16.620000      8918.40        1.33747200e+00       -5.33604660e-08  20.0367  19.6139
0202-03-01_16:47:16.848000      8918.62        1.38785700e+00       -4.62948660e-08  20.0367  19.6139
0202-03-01_16:47:17.055000      8918.83        1.43748600e+00       -3.79896960e-08  20.0441  19.8590
0202-03-01_16:47:17.246000      8919.02        1.48643300e+00       -3.50147160e-08  20.0441  19.8590
0202-03-01_16:47:17.457000      8919.23        1.53267100e+00       -2.47262160e-08  20.0441  19.8590
0202-03-01_16:47:17.656000      8919.43        1.58605900e+00       -3.69980360e-08  20.0441  19.8590
0202-03-01_16:47:17.867000      8919.64        1.63545700e+00       -2.54699660e-08  20.0389  19.6065
0202-03-01_16:47:18.066000      8919.84        1.68302200e+00       -2.78871360e-08  20.0389  19.6065
0202-03-01_16:47:18.270000      8920.04        1.73439400e+00       -1.86522860e-08  20.0389  19.6065
0202-03-01_16:47:18.473000      8920.25        1.78275600e+00       -3.35272160e-08  20.0389  19.6065
0202-03-01_16:47:18.680000      8920.45        1.82645500e+00       -3.26595160e-08  20.0389  19.6065
0202-03-01_16:47:18.895000      8920.67        1.88365600e+00       -3.84235460e-08  20.0282  19.7864
0202-03-01_16:47:19.105000      8920.88        1.93268500e+00       -2.96225460e-08  20.0282  19.7864
0202-03-01_16:47:19.310000      8921.08        1.98265300e+00       -2.54699660e-08  20.0282  19.7864
0202-03-01_16:47:19.516000      8921.29        2.02753000e+00       -2.78871360e-08  20.0282  19.7864
0202-03-01_16:47:19.727000      8921.50        2.08234600e+00       -3.25347060e-08  20.0282  19.7864
0202-03-01_16:47:19.926000      8921.70        2.13194800e+00       -2.86287360e-08  20.0428  19.7515
0202-03-01_16:47:20.125000      8921.90        2.17749700e+00       -2.23671460e-08  20.0428  19.7515
0202-03-01_16:47:20.324000      8922.10        2.23060000e+00       -1.22021660e-08  20.0428  19.7515
0202-03-01_16:47:20.516000      8922.29        2.28069700e+00       -1.09006060e-08  20.0428  19.7515
0202-03-01_16:47:20.727000      8922.50        2.32519200e+00       -1.66026660e-08  20.0428  19.7515
0202-03-01_16:47:20.940000      8922.72        2.38040700e+00       -2.52177460e-08  20.0492  19.6441
0202-03-01_16:47:21.140000      8922.91        2.42818100e+00       -2.86885660e-08  20.0492  19.6441
0202-03-01_16:47:21.348000      8923.12        2.47758000e+00       -3.35229260e-08  20.0492  19.6441
0202-03-01_16:47:21.550000      8923.32        2.53006500e+00       -3.45765760e-08  20.0492  19.6441
0202-03-01_16:47:21.780000      8923.55        2.57660000e+00       -3.68078160e-08  20.0492  19.6441
0202-03-01_16:47:21.980000      8923.75        2.62908300e+00       -2.38542060e-08  20.0312  19.8322
0202-03-01_16:47:22.195000      8923.97        2.67803700e+00       -2.61474360e-08  20.0312  19.8322
0202-03-01_16:47:22.390000      8924.16        2.72629700e+00       -2.33583760e-08  20.0312  19.8322
0202-03-01_16:47:22.586000      8924.36        2.77693100e+00       -2.35443160e-08  20.0312  19.8322
0202-03-01_16:47:22.810000      8924.58        2.82495200e+00       -1.66646460e-08  20.0312  19.8322
0202-03-01_16:47:23.030000      8924.80        2.87730400e+00       -9.16519600e-09  20.0707  19.6420
0202-03-01_16:47:23.223000      8925.00        2.92575500e+00       -1.30078860e-08  20.0707  19.6420
0202-03-01_16:47:23.434000      8925.21        2.97356300e+00       -1.70365260e-08  20.0707  19.6420
0202-03-01_16:47:23.640000      8925.41        3.02423200e+00       -2.40401460e-08  20.0707  19.6420
0202-03-01_16:47:23.850000      8925.62        3.07479900e+00       -2.03214060e-08  20.0365  19.7604
0202-03-01_16:47:24.062000      8925.83        3.12187600e+00       -2.32344160e-08  20.0365  19.7604
0202-03-01_16:47:24.254000      8926.03        3.17371500e+00       -1.16443560e-08  20.0365  19.7604
0202-03-01_16:47:24.450000      8926.22        3.22374800e+00       -1.31938260e-08  20.0365  19.7604
0202-03-01_16:47:24.650000      8926.42        3.27177800e+00        2.23893400e-09  20.0365  19.7604
0202-03-01_16:47:24.850000      8926.62        3.32171800e+00        1.18529400e-09  20.0568  19.7824
0202-03-01_16:47:25.060000      8926.83        3.37276000e+00        8.25089400e-09  20.0568  19.7824
0202-03-01_16:47:25.254000      8927.03        3.42232000e+00        1.81055540e-08  20.0568  19.7824
0202-03-01_16:47:25.450000      8927.22        3.46787300e+00        3.84346540e-08  20.0568  19.7824
0202-03-01_16:47:25.650000      8927.42        3.52153200e+00        6.91763940e-08  20.0568  19.7824
0202-03-01_16:47:25.850000      8927.62        3.57173300e+00        1.17086804e-07  20.0447  19.6171
0202-03-01_16:47:26.047000      8927.82        3.61897200e+00        1.80119924e-07  20.0447  19.6171
0202-03-01_16:47:26.258000      8928.03        3.67112600e+00        2.85422574e-07  20.0447  19.6171
0202-03-01_16:47:26.460000      8928.23        3.71992900e+00        3.90538954e-07  20.0447  19.6171
0202-03-01_16:47:26.660000      8928.43        3.76769400e+00        5.71331704e-07  20.0447  19.6171
0202-03-01_16:47:26.863000      8928.63        3.81975200e+00        7.59252044e-07  20.0415  19.8654
0202-03-01_16:47:27.060000      8928.83        3.86755400e+00        9.95577974e-07  20.0415  19.8654
0202-03-01_16:47:27.260000      8929.03        3.91668500e+00        1.43283982e-06  20.0415  19.8654
0202-03-01_16:47:27.453000      8929.23        3.96818400e+00        2.75466598e-06  20.0415  19.8654
0202-03-01_16:47:27.668000      8929.44        4.01793100e+00        2.97227426e-06  20.0415  19.8654
0202-03-01_16:47:27.887000      8929.66        4.06664000e+00        4.59798344e-06  20.0542  19.6106
0202-03-01_16:47:28.100000      8929.87        4.11767000e+00        6.09719348e-06  20.0542  19.6106
0202-03-01_16:47:28.293000      8930.07        4.16488100e+00        6.22772126e-06  20.0542  19.6106
0202-03-01_16:47:28.500000      8930.27        4.21623400e+00        9.76913929e-06  20.0542  19.6106
0202-03-01_16:47:28.690000      8930.46        4.26428400e+00        1.23310412e-05  20.0542  19.6106
0202-03-01_16:47:28.900000      8930.67        4.31328900e+00        1.46217850e-05  20.0360  19.7909
0202-03-01_16:47:29.098000      8930.87        4.36584300e+00        1.89510179e-05  20.0360  19.7909
0202-03-01_16:47:29.300000      8931.07        4.41512300e+00        2.45873878e-05  20.0360  19.7909

File: chapter 5/cold_vs_warm/20K/ffj29/Ic/1_anneal/Ic_2024-03-01_16-48-23088791_f29-2400keV-0nA-20k.txt
# Ic = 4.17 A, n = 26.06 , Tavg = 19.99 K, f29-2400keV-0nA-20k
#datetime                        t_s     iHTS_A                vHTS_V                tHTS_K  tTAR_K
0202-03-01_16:48:02.140000      8963.91        5.05291300e-02       -4.17121300e-09  19.9764  19.8384
0202-03-01_16:48:02.336000      8964.11        4.54576300e-02       -6.89828300e-09  19.9764  19.8384
0202-03-01_16:48:02.540000      8964.31        9.83966800e-02       -1.11128530e-08  19.9764  19.8384
0202-03-01_16:48:02.740000      8964.51        1.48113700e-01        1.46703670e-08  19.9764  19.8384
0202-03-01_16:48:02.945000      8964.72        1.95309100e-01        8.90632700e-09  20.0024  19.6507
0202-03-01_16:48:03.156000      8964.93        2.48657800e-01        1.15094470e-08  20.0024  19.6507
0202-03-01_16:48:03.367000      8965.14        2.96411300e-01        5.55946700e-09  20.0024  19.6507
0202-03-01_16:48:03.570000      8965.34        3.46903000e-01        6.30321700e-09  20.0024  19.6507
0202-03-01_16:48:03.790000      8965.56        3.96444800e-01        1.96469700e-09  20.0024  19.6507
0202-03-01_16:48:04             8965.77        4.44775400e-01        1.03500700e-09  19.9736  19.7506
0202-03-01_16:48:04.210000      8965.98        4.94725400e-01        2.02667700e-09  19.9736  19.7506
0202-03-01_16:48:04.402000      8966.18        5.44481000e-01       -8.07588300e-09  19.9736  19.7506
0202-03-01_16:48:04.598000      8966.37        5.88898200e-01       -1.78065730e-08  19.9736  19.7506
0202-03-01_16:48:04.850000      8966.62        6.47307700e-01       -1.37779430e-08  19.9809  19.8481
0202-03-01_16:48:05.055000      8966.83        6.91757500e-01       -1.12987830e-08  19.9809  19.8481
0202-03-01_16:48:05.258000      8967.03        7.43350500e-01       -1.09269130e-08  19.9809  19.8481
0202-03-01_16:48:05.465000      8967.24        7.90361900e-01        4.25791700e-09  19.9809  19.8481
0202-03-01_16:48:05.664000      8967.44        8.40645800e-01       -7.64203300e-09  19.9809  19.8481
0202-03-01_16:48:05.867000      8967.64        8.91622900e-01       -7.95192300e-09  19.9794  19.6144
0202-03-01_16:48:06.066000      8967.84        9.36834000e-01       -1.68149130e-08  19.9794  19.6144
0202-03-01_16:48:06.260000      8968.03        9.90077400e-01       -8.69567300e-09  19.9794  19.6144
0202-03-01_16:48:06.457000      8968.23        1.04038200e+00       -1.37779630e-08  19.9794  19.6144
0202-03-01_16:48:06.664000      8968.43        1.08528200e+00       -1.56374030e-08  19.9794  19.6144
0202-03-01_16:48:06.867000      8968.64        1.13906100e+00       -2.32608630e-08  19.9870  19.8654
0202-03-01_16:48:07.074000      8968.85        1.18889200e+00       -1.25385530e-08  19.9870  19.8654
0202-03-01_16:48:07.266000      8969.04        1.23589200e+00       -1.05552330e-08  19.9870  19.8654
0202-03-01_16:48:07.460000      8969.23        1.28781400e+00       -5.10108300e-09  19.9870  19.8654
0202-03-01_16:48:07.670000      8969.45        1.33847500e+00       -1.66911430e-08  19.9870  19.8654
0202-03-01_16:48:07.875000      8969.65        1.38565000e+00       -1.47078130e-08  20.0045  19.6241
0202-03-01_16:48:08.082000      8969.85        1.43713700e+00       -1.11130430e-08  20.0045  19.6241
0202-03-01_16:48:08.277000      8970.05        1.48427800e+00       -7.33232300e-09  20.0045  19.6241
0202-03-01_16:48:08.470000      8970.24        1.53607300e+00       -1.61333330e-08  20.0045  19.6241
0202-03-01_16:48:08.668000      8970.44        1.58618900e+00       -1.97900830e-08  20.0045  19.6241
0202-03-01_16:48:08.875000      8970.65        1.63308800e+00       -2.97686830e-08  19.9875  19.7783
0202-03-01_16:48:09.082000      8970.85        1.68561500e+00       -2.15874730e-08  19.9875  19.7783
0202-03-01_16:48:09.273000      8971.05        1.73442300e+00       -3.77639630e-08  19.9875  19.7783
0202-03-01_16:48:09.480000      8971.25        1.77964800e+00       -3.24337730e-08  19.9875  19.7783
0202-03-01_16:48:09.676000      8971.45        1.83429500e+00       -2.97067030e-08  19.9875  19.7783
0202-03-01_16:48:09.883000      8971.65        1.88344200e+00       -1.73729030e-08  19.9988  19.7724
0202-03-01_16:48:10.086000      8971.86        1.93106800e+00       -1.28484430e-08  19.9988  19.7724
0202-03-01_16:48:10.290000      8972.06        1.98392900e+00       -9.81148300e-09  19.9988  19.7724
0202-03-01_16:48:10.484000      8972.26        2.03248800e+00       -1.05552330e-08  19.9988  19.7724
0202-03-01_16:48:10.680000      8972.45        2.07923300e+00       -1.48937530e-08  19.9988  19.7724
0202-03-01_16:48:10.890000      8972.66        2.13195400e+00       -2.20213230e-08  19.9966  19.6431
0202-03-01_16:48:11.086000      8972.86        2.18113800e+00       -1.01833530e-08  19.9966  19.6431
0202-03-01_16:48:11.277000      8973.05        2.22658100e+00       -2.15254930e-08  19.9966  19.6431
0202-03-01_16:48:11.473000      8973.25        2.28034800e+00       -1.45838530e-08  19.9966  19.6431
0202-03-01_16:48:11.676000      8973.45        2.33069300e+00       -2.59879730e-08  19.9966  19.6431
0202-03-01_16:48:11.875000      8973.65        2.37865100e+00       -1.48317730e-08  19.9834  19.8363
0202-03-01_16:48:12.086000      8973.86        2.42792000e+00       -1.30343830e-08  19.9834  19.8363
0202-03-01_16:48:12.290000      8974.06        2.47910000e+00       -6.15472300e-09  19.9834  19.8363
0202-03-01_16:48:12.492000      8974.26        2.52670700e+00       -8.44747300e-09  19.9834  19.8363
0202-03-01_16:48:12.688000      8974.46        2.57639300e+00       -6.71158300e-09  19.9834  19.8363
0202-03-01_16:48:12.902000      8974.67        2.62803500e+00       -1.06156230e-08  20.0074  19.6548
0202-03-01_16:48:13.105000      8974.88        2.67431000e+00       -4.35575300e-09  20.0074  19.6548
0202-03-01_16:48:13.324000      8975.10        2.72666700e+00       -9.37604300e-09  20.0074  19.6548
0202-03-01_16:48:13.530000      8975.30        2.77526900e+00       -8.84933000e-10  20.0074  19.6548
0202-03-01_16:48:13.742000      8975.52        2.82525800e+00       -4.35575300e-09  20.0074  19.6548
0202-03-01_16:48:13.953000      8975.73        2.87646200e+00        1.65620700e-09  19.9937  19.6158
0202-03-01_16:48:14.156000      8975.93        2.92354900e+00       -8.01250300e-09  19.9937  19.6158
0202-03-01_16:48:14.370000      8976.14        2.97609400e+00       -5.09950300e-09  19.9937  19.6158
0202-03-01_16:48:14.570000      8976.34        3.02427600e+00       -9.62396300e-09  19.9937  19.6158
0202-03-01_16:48:14.812000      8976.58        3.07401200e+00        2.09005700e-09  19.9937  19.6158
0202-03-01_16:48:15.027000      8976.80        3.12541400e+00       -1.31878300e-09  20.0019  19.8038
0202-03-01_16:48:15.227000      8977.00        3.17150000e+00        7.79211700e-09  20.0019  19.8038
0202-03-01_16:48:15.430000      8977.20        3.22347100e+00       -4.85158300e-09  20.0019  19.8038
0202-03-01_16:48:15.637000      8977.41        3.27289100e+00        8.50477000e-10  20.0019  19.8038
0202-03-01_16:48:15.850000      8977.62        3.32161600e+00        3.20567700e-09  20.0019  19.8038
0202-03-01_16:48:16.047000      8977.82        3.37267100e+00       -5.90522300e-09  19.9854  19.6114
0202-03-01_16:48:16.258000      8978.03        3.42317300e+00       -5.34741300e-09  19.9854  19.6114
0202-03-01_16:48:16.460000      8978.23        3.46981800e+00       -6.71095300e-09  19.9854  19.6114
0202-03-01_16:48:16.664000      8978.44        3.52136600e+00        6.98638700e-09  19.9854  19.6114
0202-03-01_16:48:16.870000      8978.64        3.56990100e+00        9.58950700e-09  19.9937  19.8630
0202-03-01_16:48:17.074000      8978.85        3.61998800e+00        1.65620700e-09  19.9937  19.8630
0202-03-01_16:48:17.266000      8979.04        3.67023000e+00       -1.30947830e-08  19.9937  19.8630
0202-03-01_16:48:17.457000      8979.23        3.71819800e+00       -1.71234130e-08  19.9937  19.8630
0202-03-01_16:48:17.668000      8979.44        3.76792500e+00       -7.26876300e-09  19.9937  19.8630
0202-03-01_16:48:17.880000      8979.65        3.81983400e+00        8.22596700e-09  19.9942  19.6244
0202-03-01_16:48:18.094000      8979.87        3.86728500e+00        2.80592270e-08  19.9942  19.6244
0202-03-01_16:48:18.290000      8980.06        3.91817100e+00        4.29341670e-08  19.9942  19.6244
0202-03-01_16:48:18.492000      8980.26        3.96792600e+00        4.76449570e-08  19.9942  19.6244
0202-03-01_16:48:18.695000      8980.47        4.01597100e+00        5.46491070e-08  19.9942  19.6244
0202-03-01_16:48:18.906000      8980.68        4.06528500e+00        6.94624670e-08  19.9877  19.7693
0202-03-01_16:48:19.105000      8980.88        4.11731600e+00        1.16442507e-07  19.9877  19.7693
0202-03-01_16:48:19.300000      8981.07        4.16245700e+00        1.75198547e-07  19.9877  19.7693
0202-03-01_16:48:19.492000      8981.26        4.21620400e+00        2.51804527e-07  19.9877  19.7693
0202-03-01_16:48:19.700000      8981.47        4.26571300e+00        3.78551467e-07  19.9877  19.7693
0202-03-01_16:48:19.895000      8981.67        4.31410500e+00        4.80630797e-07  20.0094  19.7799
0202-03-01_16:48:20.094000      8981.86        4.36524500e+00        6.14691257e-07  20.0094  19.7799
0202-03-01_16:48:20.290000      8982.06        4.41480200e+00        8.77420007e-07  20.0094  19.7799
0202-03-01_16:48:20.480000      8982.25        4.46097300e+00        1.12335246e-06  20.0094  19.7799
0202-03-01_16:48:20.680000      8982.45        4.51476700e+00        1.44272996e-06  20.0094  19.7799
0202-03-01_16:48:20.887000      8982.66        4.56443000e+00        1.98690510e-06  20.0026  19.6377
0202-03-01_16:48:21.094000      8982.86        4.61174400e+00        2.31241852e-06  20.0026  19.6377
0202-03-01_16:48:21.285000      8983.06        4.66319600e+00        3.82216363e-06  20.0026  19.6377
0202-03-01_16:48:21.477000      8983.25        4.71281400e+00        5.34337484e-06  20.0026  19.6377
0202-03-01_16:48:21.690000      8983.46        4.76159400e+00        6.73430629e-06  20.0026  19.6377
0202-03-01_16:48:21.895000      8983.67        4.81304800e+00        8.35834057e-06  19.9944  19.8355
0202-03-01_16:48:22.100000      8983.87        4.86267000e+00        1.10431444e-05  19.9944  19.8355
0202-03-01_16:48:22.293000      8984.07        4.90893000e+00        1.41903731e-05  19.9944  19.8355
0202-03-01_16:48:22.496000      8984.27        4.96098500e+00        1.68164208e-05  19.9944  19.8355
0202-03-01_16:48:22.700000      8984.47        5.01040200e+00        2.18144026e-05  19.9944  19.8355

File: chapter 5/cold_vs_warm/20K/ffj29/Ic/1_anneal/Ic_2024-03-01_16-49-42415980_f29-2400keV-5nA-20k.txt
# Ic = 3.61 A, n = 25.29 , Tavg = 20.04 K, f29-2400keV-5nA-20k
#datetime                        t_s     iHTS_A                vHTS_V                tHTS_K  tTAR_K
0202-03-01_16:49:24.117000      9045.89        5.16764800e-02        2.33970350e-09  20.0466  19.6174
0202-03-01_16:49:24.324000      9046.10        4.78028900e-02        8.52213500e-10  20.0466  19.6174
0202-03-01_16:49:24.527000      9046.30        9.87711100e-02       -5.77953650e-09  20.0466  19.6174
0202-03-01_16:49:24.746000      9046.52        1.47018900e-01        7.97979350e-09  20.0466  19.6174
0202-03-01_16:49:24.950000      9046.72        1.98236500e-01        1.72146635e-08  20.0378  19.8442
0202-03-01_16:49:25.145000      9046.91        2.47702800e-01        1.74006035e-08  20.0378  19.8442
0202-03-01_16:49:25.344000      9047.12        2.94779600e-01        9.14193500e-10  20.0378  19.8442
0202-03-01_16:49:25.560000      9047.33        3.46654500e-01        7.48396350e-09  20.0378  19.8442
0202-03-01_16:49:25.780000      9047.55        3.94893400e-01        2.52564350e-09  20.0378  19.8442
0202-03-01_16:49:25.992000      9047.76        4.47228500e-01        2.42182935e-08  20.0381  19.6092
0202-03-01_16:49:26.203000      9047.98        4.95157200e-01        2.09953835e-08  20.0381  19.6092
0202-03-01_16:49:26.400000      9048.17        5.43084400e-01        3.27094135e-08  20.0381  19.6092
0202-03-01_16:49:26.600000      9048.37        5.94110500e-01        1.91979935e-08  20.0381  19.6092
0202-03-01_16:49:26.810000      9048.58        6.43864700e-01        2.66354735e-08  20.0381  19.6092
0202-03-01_16:49:27.035000      9048.81        6.93875500e-01        1.72766435e-08  20.0379  19.8631
0202-03-01_16:49:27.227000      9049.00        7.42706500e-01        2.35985035e-08  20.0379  19.8631
0202-03-01_16:49:27.430000      9049.20        7.87922200e-01        1.00251035e-08  20.0379  19.8631
0202-03-01_16:49:27.645000      9049.42        8.39755600e-01        2.21575350e-09  20.0379  19.8631
0202-03-01_16:49:27.855000      9049.63        8.91701900e-01       -3.61027650e-09  20.0499  19.8137
0202-03-01_16:49:28.062000      9049.83        9.41181500e-01       -1.37903650e-09  20.0499  19.8137
0202-03-01_16:49:28.258000      9050.03        9.90529000e-01        6.80222350e-09  20.0499  19.8137
0202-03-01_16:49:28.457000      9050.23        1.03973700e+00        6.43038350e-09  20.0499  19.8137
0202-03-01_16:49:28.656000      9050.43        1.08756200e+00        6.18252350e-09  20.0499  19.8137
0202-03-01_16:49:28.863000      9050.64        1.13944700e+00       -1.19295650e-09  20.0508  19.6173
0202-03-01_16:49:29.074000      9050.85        1.18457200e+00        3.57942350e-09  20.0508  19.6173
0202-03-01_16:49:29.273000      9051.04        1.23846100e+00        9.90128350e-09  20.0508  19.6173
0202-03-01_16:49:29.465000      9051.24        1.28838200e+00        1.72767835e-08  20.0508  19.6173
0202-03-01_16:49:29.676000      9051.45        1.33288900e+00        8.47576350e-09  20.0508  19.6173
0202-03-01_16:49:29.883000      9051.65        1.38757100e+00        1.31861635e-08  20.0382  19.8440
0202-03-01_16:49:30.090000      9051.86        1.43794400e+00        9.40544350e-09  20.0382  19.8440
0202-03-01_16:49:30.285000      9052.06        1.48369900e+00        2.02517735e-08  20.0382  19.8440
0202-03-01_16:49:30.492000      9052.26        1.53647300e+00        1.95700035e-08  20.0382  19.8440
0202-03-01_16:49:30.684000      9052.46        1.58541400e+00        2.52720735e-08  20.0382  19.8440
0202-03-01_16:49:30.890000      9052.66        1.63097500e+00        2.76892535e-08  20.0480  19.6421
0202-03-01_16:49:31.113000      9052.89        1.68560800e+00        2.47142635e-08  20.0480  19.6421
0202-03-01_16:49:31.310000      9053.08        1.73309600e+00        2.58918635e-08  20.0480  19.6421
0202-03-01_16:49:31.500000      9053.27        1.78154400e+00        3.74819335e-08  20.0480  19.6421
0202-03-01_16:49:31.703000      9053.48        1.83386200e+00        3.25855935e-08  20.0480  19.6421
0202-03-01_16:49:31.930000      9053.70        1.88419200e+00        3.02303935e-08  20.0365  19.8366
0202-03-01_16:49:32.145000      9053.92        1.93374200e+00        2.68835235e-08  20.0365  19.8366
0202-03-01_16:49:32.344000      9054.12        1.98282500e+00        3.12840335e-08  20.0365  19.8366
0202-03-01_16:49:32.547000      9054.32        2.02942200e+00        2.81231035e-08  20.0365  19.8366
0202-03-01_16:49:32.740000      9054.51        2.08159900e+00        3.35152735e-08  20.0365  19.8366
0202-03-01_16:49:32.938000      9054.71        2.13182500e+00        2.83090435e-08  20.0576  19.8176
0202-03-01_16:49:33.145000      9054.92        2.17805400e+00        3.57465235e-08  20.0576  19.8176
0202-03-01_16:49:33.340000      9055.11        2.23077200e+00        2.96725735e-08  20.0576  19.8176
0202-03-01_16:49:33.543000      9055.31        2.28033900e+00        2.70694635e-08  20.0576  19.8176
0202-03-01_16:49:33.740000      9055.51        2.32640100e+00        2.15533335e-08  20.0576  19.8176
0202-03-01_16:49:33.940000      9055.71        2.37978600e+00        3.02923635e-08  20.0193  19.7415
0202-03-01_16:49:34.152000      9055.93        2.43005100e+00        2.99204035e-08  20.0193  19.7415
0202-03-01_16:49:34.367000      9056.14        2.47805500e+00        3.53122435e-08  20.0193  19.7415
0202-03-01_16:49:34.566000      9056.34        2.52912700e+00        3.10974135e-08  20.0193  19.7415
0202-03-01_16:49:34.785000      9056.56        2.57473300e+00        3.87826335e-08  20.0193  19.7415
0202-03-01_16:49:34.980000      9056.75        2.62844400e+00        3.51258735e-08  20.0519  19.8073
0202-03-01_16:49:35.184000      9056.96        2.67758200e+00        3.74810835e-08  20.0519  19.8073
0202-03-01_16:49:35.383000      9057.16        2.72397900e+00        2.14285235e-08  20.0519  19.8073
0202-03-01_16:49:35.574000      9057.35        2.77076500e+00        2.76884035e-08  20.0519  19.8073
0202-03-01_16:49:35.832000      9057.60        2.82667500e+00        2.16764435e-08  20.0519  19.8073
0202-03-01_16:49:36.035000      9057.81        2.87695900e+00        2.50233035e-08  20.0424  19.6116
0202-03-01_16:49:36.230000      9058.00        2.92394600e+00        1.77097835e-08  20.0424  19.6116
0202-03-01_16:49:36.430000      9058.20        2.97351500e+00        2.16144635e-08  20.0424  19.6116
0202-03-01_16:49:36.633000      9058.40        3.02475400e+00        2.98576635e-08  20.0424  19.6116
0202-03-01_16:49:36.848000      9058.62        3.07479100e+00        3.20889035e-08  20.0431  19.7265
0202-03-01_16:49:37.060000      9058.83        3.12305500e+00        2.80602735e-08  20.0431  19.7265
0202-03-01_16:49:37.254000      9059.03        3.17440200e+00        2.05608235e-08  20.0431  19.7265
0202-03-01_16:49:37.450000      9059.22        3.22183000e+00        2.45274735e-08  20.0431  19.7265
0202-03-01_16:49:37.656000      9059.43        3.27090000e+00        3.51258735e-08  20.0431  19.7265
0202-03-01_16:49:37.855000      9059.63        3.32315100e+00        5.00628135e-08  20.0478  19.8134
0202-03-01_16:49:38.074000      9059.84        3.37166800e+00        6.02893435e-08  20.0478  19.8134
0202-03-01_16:49:38.266000      9060.04        3.42093400e+00        8.24158335e-08  20.0478  19.8134
0202-03-01_16:49:38.460000      9060.23        3.47165200e+00        9.54934035e-08  20.0478  19.8134
0202-03-01_16:49:38.668000      9060.44        3.52040500e+00        1.30139644e-07  20.0478  19.8134
0202-03-01_16:49:38.863000      9060.64        3.57033900e+00        1.75074404e-07  20.0489  19.7747
0202-03-01_16:49:39.062000      9060.83        3.62094900e+00        2.35441924e-07  20.0489  19.7747
0202-03-01_16:49:39.260000      9061.04        3.66854700e+00        3.08453154e-07  20.0489  19.7747
0202-03-01_16:49:39.460000      9061.23        3.71896300e+00        4.65136004e-07  20.0489  19.7747
0202-03-01_16:49:39.652000      9061.42        3.76922100e+00        6.27149044e-07  20.0489  19.7747
0202-03-01_16:49:39.855000      9061.63        3.81802600e+00        8.31493723e-07  20.0553  19.7744
0202-03-01_16:49:40.050000      9061.82        3.86679400e+00        1.17460932e-06  20.0553  19.7744
0202-03-01_16:49:40.246000      9062.02        3.91808200e+00        1.53910641e-06  20.0553  19.7744
0202-03-01_16:49:40.438000      9062.21        3.96805100e+00        1.96855736e-06  20.0553  19.7744
0202-03-01_16:49:40.640000      9062.41        4.01614600e+00        3.25170558e-06  20.0553  19.7744
0202-03-01_16:49:40.840000      9062.61        4.06612600e+00        4.44151502e-06  20.0689  19.6667
0202-03-01_16:49:41.035000      9062.81        4.11715500e+00        6.34463992e-06  20.0689  19.6667
0202-03-01_16:49:41.242000      9063.01        4.16494300e+00        7.80449150e-06  20.0689  19.6667
0202-03-01_16:49:41.438000      9063.21        4.21491800e+00        1.05585870e-05  20.0689  19.6667
0202-03-01_16:49:41.630000      9063.40        4.26589500e+00        1.26714485e-05  20.0689  19.6667
0202-03-01_16:49:41.832000      9063.61        4.31429900e+00        1.65290167e-05  20.0689  19.6667
0202-03-01_16:49:42.047000      9063.82        4.36485600e+00        2.06530942e-05  20.0409  19.7339
