Repository: shortlab/2025-devitre-PhD

# 2025-devitre-PhD
Data repository for Alexis Devitre's PhD thesis

File: chapter 5/cold_vs_warm/20K/ffj29/Ic/1_anneal/Ic_2024-03-01_16-50-53064185_f29-2400keV-5nA-20k.txt
# Ic = 3.60 A, n = 25.12 , Tavg = 20.04 K, f29-2400keV-5nA-20k
#datetime                        t_s     iHTS_A                vHTS_V                tHTS_K  tTAR_K
0202-03-01_16:50:34.670000      9116.45        1.72688700e-02        2.59382140e-08  20.0482  19.6210
0202-03-01_16:50:34.895000      9116.67        4.97225300e-02        1.49059540e-08  20.0553  19.7734
0202-03-01_16:50:35.100000      9116.87        9.72506000e-02        3.46152640e-08  20.0553  19.7734
0202-03-01_16:50:35.305000      9117.08        1.48143200e-01        2.76736240e-08  20.0553  19.7734
0202-03-01_16:50:35.500000      9117.27        1.96119500e-01        4.19287840e-08  20.0553  19.7734
0202-03-01_16:50:35.700000      9117.47        2.45113900e-01        3.48012040e-08  20.0553  19.7734
0202-03-01_16:50:35.895000      9117.67        2.97015700e-01        3.54829640e-08  20.0336  19.6257
0202-03-01_16:50:36.110000      9117.88        3.47501600e-01        2.63720640e-08  20.0336  19.6257
0202-03-01_16:50:36.300000      9118.07        3.94439000e-01        3.47392240e-08  20.0336  19.6257
0202-03-01_16:50:36.492000      9118.27        4.45423600e-01        3.32517240e-08  20.0336  19.6257
0202-03-01_16:50:36.700000      9118.47        4.94918100e-01        4.57094940e-08  20.0336  19.6257
0202-03-01_16:50:36.900000      9118.67        5.42976000e-01        4.17428440e-08  20.0464  19.8647
0202-03-01_16:50:37.100000      9118.87        5.92375600e-01        5.04198940e-08  20.0464  19.8647
0202-03-01_16:50:37.293000      9119.07        6.43297800e-01        4.81266740e-08  20.0464  19.8647
0202-03-01_16:50:37.490000      9119.26        6.92879900e-01        5.11636440e-08  20.0464  19.8647
0202-03-01_16:50:37.680000      9119.45        7.40517400e-01        5.09777140e-08  20.0464  19.8647
0202-03-01_16:50:37.895000      9119.67        7.90460100e-01        5.76714340e-08  20.0541  19.6109
0202-03-01_16:50:38.090000      9119.86        8.42304100e-01        4.73829340e-08  20.0541  19.6109
0202-03-01_16:50:38.293000      9120.07        8.91396400e-01        5.35808240e-08  20.0541  19.6109
0202-03-01_16:50:38.490000      9120.26        9.38578700e-01        3.28178740e-08  20.0541  19.6109
0202-03-01_16:50:38.680000      9120.45        9.90082700e-01        4.08131640e-08  20.0541  19.6109
0202-03-01_16:50:38.883000      9120.66        1.04028100e+00        3.51112440e-08  20.0445  19.8014
0202-03-01_16:50:39.082000      9120.85        1.08606300e+00        5.25898940e-08  20.0445  19.8014
0202-03-01_16:50:39.285000      9121.06        1.13911400e+00        4.96773140e-08  20.0445  19.8014
0202-03-01_16:50:39.490000      9121.26        1.18941400e+00        4.85000040e-08  20.0445  19.8014
0202-03-01_16:50:39.680000      9121.45        1.23587100e+00        4.85619840e-08  20.0445  19.8014
0202-03-01_16:50:39.887000      9121.66        1.28806400e+00        5.86645540e-08  20.0361  19.8506
0202-03-01_16:50:40.086000      9121.86        1.33869600e+00        5.06692640e-08  20.0361  19.8506
0202-03-01_16:50:40.297000      9122.07        1.38464700e+00        5.81687240e-08  20.0361  19.8506
0202-03-01_16:50:40.492000      9122.26        1.43693700e+00        4.44093940e-08  20.0361  19.8506
0202-03-01_16:50:40.684000      9122.46        1.48616300e+00        6.18874640e-08  20.0361  19.8506
0202-03-01_16:50:40.890000      9122.66        1.53195900e+00        5.76728940e-08  20.0473  19.6546
0202-03-01_16:50:41.090000      9122.86        1.58601100e+00        5.66812240e-08  20.0473  19.6546
0202-03-01_16:50:41.310000      9123.08        1.63556500e+00        4.27979340e-08  20.0473  19.6546
0202-03-01_16:50:41.508000      9123.28        1.68419000e+00        4.85619840e-08  20.0473  19.6546
0202-03-01_16:50:41.723000      9123.50        1.73474800e+00        5.32723840e-08  20.0473  19.6546
0202-03-01_16:50:41.938000      9123.71        1.78211300e+00        6.92629640e-08  20.0307  19.7592
0202-03-01_16:50:42.137000      9123.91        1.83429700e+00        5.95942440e-08  20.0307  19.7592
0202-03-01_16:50:42.344000      9124.12        1.88169300e+00        5.86025740e-08  20.0307  19.7592
0202-03-01_16:50:42.543000      9124.32        1.93194500e+00        5.00494740e-08  20.0307  19.7592
0202-03-01_16:50:42.740000      9124.51        1.98263100e+00        5.48218640e-08  20.0307  19.7592
0202-03-01_16:50:42.940000      9124.71        2.03097000e+00        4.72604240e-08  20.0690  19.6389
0202-03-01_16:50:43.137000      9124.91        2.08120000e+00        5.25906140e-08  20.0690  19.6389
0202-03-01_16:50:43.350000      9125.12        2.13156900e+00        4.45333440e-08  20.0690  19.6389
0202-03-01_16:50:43.550000      9125.32        2.17978600e+00        5.05453140e-08  20.0690  19.6389
0202-03-01_16:50:43.800000      9125.57        2.22868800e+00        4.76942740e-08  20.0690  19.6389
0202-03-01_16:50:44.023000      9125.80        2.28192100e+00        5.82307040e-08  20.0326  19.6224
0202-03-01_16:50:44.234000      9126.00        2.32943400e+00        4.75703140e-08  20.0326  19.6224
0202-03-01_16:50:44.430000      9126.20        2.37999600e+00        5.29005140e-08  20.0326  19.6224
0202-03-01_16:50:44.637000      9126.41        2.42005700e+00        5.15369740e-08  20.0326  19.6224
0202-03-01_16:50:44.848000      9126.62        2.47975300e+00        5.65579640e-08  20.0310  19.8506
0202-03-01_16:50:45.060000      9126.83        2.52977200e+00        6.28188840e-08  20.0310  19.8506
0202-03-01_16:50:45.254000      9127.02        2.57672300e+00        7.01957840e-08  20.0310  19.8506
0202-03-01_16:50:45.445000      9127.22        2.62771500e+00        7.80054840e-08  20.0310  19.8506
0202-03-01_16:50:45.660000      9127.43        2.67765400e+00        7.11258140e-08  20.0310  19.8506
0202-03-01_16:50:45.867000      9127.64        2.72537500e+00        7.13117540e-08  20.0660  19.6408
0202-03-01_16:50:46.070000      9127.84        2.77714000e+00        6.51138440e-08  20.0660  19.6408
0202-03-01_16:50:46.260000      9128.03        2.82468300e+00        6.49279040e-08  20.0660  19.6408
0202-03-01_16:50:46.465000      9128.24        2.87325400e+00        5.99695840e-08  20.0660  19.6408
0202-03-01_16:50:46.668000      9128.44        2.92626600e+00        6.70971740e-08  20.0660  19.6408
0202-03-01_16:50:46.867000      9128.64        2.97576100e+00        6.36263440e-08  20.0331  19.7576
0202-03-01_16:50:47.074000      9128.85        3.01332400e+00        7.09398740e-08  20.0331  19.7576
0202-03-01_16:50:47.266000      9129.04        3.07433900e+00        6.27586440e-08  20.0331  19.7576
0202-03-01_16:50:47.477000      9129.25        3.12497600e+00        6.30685340e-08  20.0331  19.7576
0202-03-01_16:50:47.670000      9129.45        3.17270900e+00        6.46180140e-08  20.0331  19.7576
0202-03-01_16:50:47.867000      9129.64        3.22340000e+00        6.48039540e-08  20.0532  19.6089
0202-03-01_16:50:48.082000      9129.86        3.27397100e+00        8.15382940e-08  20.0532  19.6089
0202-03-01_16:50:48.285000      9130.06        3.32128200e+00        9.00914040e-08  20.0532  19.6089
0202-03-01_16:50:48.490000      9130.26        3.36771600e+00        1.03912734e-07  20.0532  19.6089
0202-03-01_16:50:48.684000      9130.45        3.42203500e+00        1.17981974e-07  20.0532  19.6089
0202-03-01_16:50:48.902000      9130.67        3.46782200e+00        1.42339744e-07  20.0455  19.8045
0202-03-01_16:50:49.098000      9130.87        3.52169400e+00        1.74320934e-07  20.0455  19.8045
0202-03-01_16:50:49.300000      9131.07        3.57112200e+00        2.17644284e-07  20.0455  19.8045
0202-03-01_16:50:49.492000      9131.27        3.61792600e+00        2.93258724e-07  20.0455  19.8045
0202-03-01_16:50:49.688000      9131.46        3.66472500e+00        3.65774214e-07  20.0455  19.8045
0202-03-01_16:50:49.890000      9131.66        3.72005400e+00        4.76964624e-07  20.0382  19.8531
0202-03-01_16:50:50.086000      9131.86        3.76716700e+00        6.92961614e-07  20.0382  19.8531
0202-03-01_16:50:50.297000      9132.07        3.81942000e+00        9.31271054e-07  20.0382  19.8531
0202-03-01_16:50:50.500000      9132.27        3.86962900e+00        1.30791773e-06  20.0382  19.8531
0202-03-01_16:50:50.690000      9132.46        3.91652400e+00        1.67669307e-06  20.0382  19.8531
0202-03-01_16:50:50.900000      9132.67        3.96833700e+00        3.09743640e-06  20.0454  19.6588
0202-03-01_16:50:51.098000      9132.87        4.01812600e+00        4.26636081e-06  20.0454  19.6588
0202-03-01_16:50:51.293000      9133.06        4.06453000e+00        4.37153922e-06  20.0454  19.6588
0202-03-01_16:50:51.496000      9133.27        4.11698300e+00        6.75308324e-06  20.0454  19.6588
0202-03-01_16:50:51.688000      9133.46        4.16718300e+00        8.74372549e-06  20.0454  19.6588
0202-03-01_16:50:51.890000      9133.66        4.21322900e+00        1.03173729e-05  20.0427  19.8384
0202-03-01_16:50:52.110000      9133.88        4.26710700e+00        1.37286984e-05  20.0427  19.8384
0202-03-01_16:50:52.310000      9134.08        4.31408400e+00        1.73743044e-05  20.0427  19.8384
0202-03-01_16:50:52.500000      9134.27        4.36347200e+00        2.00201888e-05  20.0427  19.8384

File: chapter 5/cold_vs_warm/20K/ffj29/Ic/1_anneal/Ic_2024-03-01_16-51-34723245_f29-2400keV-0nA-20k.txt
# Ic = 4.17 A, n = 26.50 , Tavg = 19.98 K, f29-2400keV-0nA-20k
#datetime                        t_s     iHTS_A                vHTS_V                tHTS_K  tTAR_K
0202-03-01_16:51:13.793000      9155.56        4.90386300e-02       -4.24896545e-08  20.0061  19.7728
0202-03-01_16:51:14.023000      9155.79        4.97257800e-02       -3.50520145e-08  19.9859  19.6349
0202-03-01_16:51:14.227000      9156.00        9.86414300e-02       -3.67247845e-08  19.9859  19.6349
0202-03-01_16:51:14.430000      9156.20        1.45623200e-01       -1.94941445e-08  19.9859  19.6349
0202-03-01_16:51:14.640000      9156.41        1.97698600e-01       -2.61255545e-08  19.9859  19.6349
0202-03-01_16:51:14.848000      9156.62        2.47640900e-01       -1.55271545e-08  19.9866  19.8550
0202-03-01_16:51:15.050000      9156.82        2.95646700e-01       -2.06714045e-08  19.9866  19.8550
0202-03-01_16:51:15.250000      9157.02        3.46172700e-01       -2.37703545e-08  19.9866  19.8550
0202-03-01_16:51:15.460000      9157.23        3.95993600e-01       -3.21375145e-08  19.9866  19.8550
0202-03-01_16:51:15.660000      9157.43        4.43588400e-01       -3.14557445e-08  19.9866  19.8550
0202-03-01_16:51:15.863000      9157.64        4.95083400e-01       -3.47406345e-08  20.0011  19.6350
0202-03-01_16:51:16.074000      9157.85        5.44724800e-01       -3.77156245e-08  20.0011  19.6350
0202-03-01_16:51:16.277000      9158.05        5.91273300e-01       -2.96583545e-08  20.0011  19.6350
0202-03-01_16:51:16.480000      9158.25        6.43600800e-01       -4.05666545e-08  20.0011  19.6350
0202-03-01_16:51:16.690000      9158.46        6.92558000e-01       -4.56489245e-08  20.0011  19.6350
0202-03-01_16:51:16.895000      9158.67        7.42220100e-01       -5.84785745e-08  20.0008  19.8657
0202-03-01_16:51:17.105000      9158.88        7.92465500e-01       -5.83546145e-08  20.0008  19.8657
0202-03-01_16:51:17.305000      9159.08        8.39346400e-01       -6.36228245e-08  20.0008  19.8657
0202-03-01_16:51:17.508000      9159.28        8.91173900e-01       -5.67431645e-08  20.0008  19.8657
0202-03-01_16:51:17.710000      9159.48        9.40450200e-01       -6.21353345e-08  20.0008  19.8657
0202-03-01_16:51:17.920000      9159.69        9.88757300e-01       -3.70958345e-08  19.9921  19.6051
0202-03-01_16:51:18.120000      9159.89        1.04044600e+00       -4.56489245e-08  19.9921  19.6051
0202-03-01_16:51:18.312000      9160.09        1.08794700e+00       -5.02353745e-08  19.9921  19.6051
0202-03-01_16:51:18.508000      9160.28        1.13716600e+00       -7.13701945e-08  19.9921  19.6051
0202-03-01_16:51:18.710000      9160.48        1.18871000e+00       -6.07098145e-08  19.9921  19.6051
0202-03-01_16:51:18.910000      9160.68        1.23855000e+00       -5.15369245e-08  19.9857  19.8213
0202-03-01_16:51:19.105000      9160.88        1.28519900e+00       -3.84593645e-08  19.9857  19.8213
0202-03-01_16:51:19.305000      9161.08        1.33724600e+00       -3.70338545e-08  19.9857  19.8213
0202-03-01_16:51:19.496000      9161.27        1.38749000e+00       -3.56703145e-08  19.9857  19.8213
0202-03-01_16:51:19.688000      9161.46        1.43225100e+00       -4.27978945e-08  19.9857  19.8213
0202-03-01_16:51:19.895000      9161.67        1.48395700e+00       -3.56703145e-08  19.9780  19.8527
0202-03-01_16:51:20.086000      9161.86        1.53622100e+00       -4.96153645e-08  19.9780  19.8527
0202-03-01_16:51:20.280000      9162.05        1.58145000e+00       -4.27354745e-08  19.9780  19.8527
0202-03-01_16:51:20.492000      9162.26        1.63604400e+00       -6.65970845e-08  19.9780  19.8527
0202-03-01_16:51:20.684000      9162.46        1.68315300e+00       -6.17007445e-08  19.9780  19.8527
0202-03-01_16:51:20.890000      9162.66        1.73164800e+00       -6.00273045e-08  19.9919  19.6743
0202-03-01_16:51:21.090000      9162.86        1.78434900e+00       -4.26112145e-08  19.9919  19.6743
0202-03-01_16:51:21.280000      9163.06        1.83377900e+00       -5.37054545e-08  19.9919  19.6743
0202-03-01_16:51:21.477000      9163.25        1.87946900e+00       -5.57507545e-08  19.9919  19.6743
0202-03-01_16:51:21.684000      9163.46        1.93338300e+00       -7.52121545e-08  19.9919  19.6743
0202-03-01_16:51:21.890000      9163.66        1.98269800e+00       -6.38700045e-08  19.9834  19.8340
0202-03-01_16:51:22.098000      9163.87        2.03083100e+00       -7.53980945e-08  19.9834  19.8340
0202-03-01_16:51:22.290000      9164.06        2.08174400e+00       -6.44278145e-08  19.9834  19.8340
0202-03-01_16:51:22.480000      9164.25        2.13132900e+00       -7.15553945e-08  19.9834  19.8340
0202-03-01_16:51:22.684000      9164.46        2.17672900e+00       -6.22585545e-08  19.9834  19.8340
0202-03-01_16:51:22.887000      9164.66        2.23105200e+00       -6.33741745e-08  20.0046  19.6341
0202-03-01_16:51:23.098000      9164.87        2.28082500e+00       -5.66184645e-08  20.0046  19.6341
0202-03-01_16:51:23.297000      9165.07        2.32769100e+00       -6.93241545e-08  20.0046  19.6341
0202-03-01_16:51:23.500000      9165.27        2.37965100e+00       -6.49236445e-08  20.0046  19.6341
0202-03-01_16:51:23.703000      9165.48        2.42914800e+00       -6.69689545e-08  20.0046  19.6341
0202-03-01_16:51:23.902000      9165.68        2.47603200e+00       -5.28997245e-08  19.9732  19.7906
0202-03-01_16:51:24.110000      9165.88        2.52875800e+00       -6.12668845e-08  19.9732  19.7906
0202-03-01_16:51:24.305000      9166.08        2.57837700e+00       -6.09569945e-08  19.9732  19.7906
0202-03-01_16:51:24.496000      9166.27        2.62298100e+00       -6.70309345e-08  19.9732  19.7906
0202-03-01_16:51:24.703000      9166.47        2.67735900e+00       -6.02132445e-08  19.9732  19.7906
0202-03-01_16:51:24.910000      9166.68        2.72730200e+00       -6.20726145e-08  20.0082  19.7477
0202-03-01_16:51:25.133000      9166.90        2.77527800e+00       -5.31476445e-08  20.0082  19.7477
0202-03-01_16:51:25.340000      9167.11        2.82673300e+00       -4.82513045e-08  20.0082  19.7477
0202-03-01_16:51:25.540000      9167.31        2.87437300e+00       -5.22799345e-08  20.0082  19.7477
0202-03-01_16:51:25.742000      9167.52        2.92575900e+00       -5.55028445e-08  20.0082  19.7477
0202-03-01_16:51:25.953000      9167.73        2.97592200e+00       -6.57293745e-08  20.0049  19.6281
0202-03-01_16:51:26.150000      9167.92        3.02279700e+00       -7.05644745e-08  20.0049  19.6281
0202-03-01_16:51:26.344000      9168.12        3.07456200e+00       -6.52348345e-08  20.0049  19.6281
0202-03-01_16:51:26.555000      9168.33        3.12283700e+00       -6.92640245e-08  20.0049  19.6281
0202-03-01_16:51:26.816000      9168.59        3.17309800e+00       -6.18885245e-08  20.0049  19.6281
0202-03-01_16:51:27.027000      9168.80        3.22373800e+00       -6.54833045e-08  19.9790  19.7849
0202-03-01_16:51:27.220000      9168.99        3.27328200e+00       -4.86250345e-08  19.9790  19.7849
0202-03-01_16:51:27.430000      9169.20        3.32286100e+00       -4.68276445e-08  19.9790  19.7849
0202-03-01_16:51:27.640000      9169.41        3.37075000e+00       -5.27156445e-08  19.9790  19.7849
0202-03-01_16:51:27.855000      9169.63        3.42293300e+00       -5.60625045e-08  20.0041  19.7582
0202-03-01_16:51:28.070000      9169.84        3.46866600e+00       -5.45130345e-08  20.0041  19.7582
0202-03-01_16:51:28.270000      9170.04        3.52151800e+00       -5.12281545e-08  20.0041  19.7582
0202-03-01_16:51:28.460000      9170.23        3.57149200e+00       -4.64557745e-08  20.0041  19.7582
0202-03-01_16:51:28.664000      9170.43        3.61650300e+00       -6.06489445e-08  20.0041  19.7582
0202-03-01_16:51:28.867000      9170.64        3.67067400e+00       -5.27156445e-08  19.9957  19.6357
0202-03-01_16:51:29.070000      9170.84        3.72046500e+00       -6.73426745e-08  19.9957  19.6357
0202-03-01_16:51:29.273000      9171.05        3.76653300e+00       -5.37073045e-08  19.9957  19.6357
0202-03-01_16:51:29.477000      9171.25        3.81909200e+00       -2.99693745e-08  19.9957  19.6357
0202-03-01_16:51:29.676000      9171.45        3.86886200e+00       -2.50730445e-08  19.9957  19.6357
0202-03-01_16:51:29.870000      9171.64        3.91574300e+00       -2.16641945e-08  19.9968  19.8549
0202-03-01_16:51:30.074000      9171.85        3.96791800e+00       -2.71803245e-08  19.9968  19.8549
0202-03-01_16:51:30.273000      9172.05        4.01859100e+00       -1.34210045e-08  19.9968  19.8549
0202-03-01_16:51:30.473000      9172.25        4.06545500e+00        1.16184855e-08  19.9968  19.8549
0202-03-01_16:51:30.676000      9172.45        4.11802800e+00        7.22338855e-08  19.9968  19.8549
0202-03-01_16:51:30.875000      9172.65        4.16726100e+00        1.23986295e-07  20.0074  19.6291
0202-03-01_16:51:31.082000      9172.85        4.21391600e+00        1.88072516e-07  20.0074  19.6291
0202-03-01_16:51:31.273000      9173.05        4.26597700e+00        2.93808585e-07  20.0074  19.6291
0202-03-01_16:51:31.470000      9173.24        4.31565500e+00        4.14295635e-07  20.0074  19.6291
0202-03-01_16:51:31.664000      9173.44        4.36161600e+00        5.58272695e-07  20.0074  19.6291
0202-03-01_16:51:31.870000      9173.64        4.41532200e+00        8.34450836e-07  19.9807  19.7887
0202-03-01_16:51:32.082000      9173.85        4.46570900e+00        1.08639528e-06  19.9807  19.7887
0202-03-01_16:51:32.285000      9174.06        4.51286700e+00        1.52551613e-06  19.9807  19.7887
0202-03-01_16:51:32.477000      9174.25        4.56399000e+00        1.92311108e-06  19.9807  19.7887
0202-03-01_16:51:32.688000      9174.46        4.61436700e+00        3.22999896e-06  19.9807  19.7887
0202-03-01_16:51:32.890000      9174.66        4.66215800e+00        4.55504667e-06  19.9986  19.6326
0202-03-01_16:51:33.098000      9174.87        4.71310100e+00        5.64339680e-06  19.9986  19.6326
0202-03-01_16:51:33.290000      9175.06        4.76273700e+00        7.37508824e-06  19.9986  19.6326
0202-03-01_16:51:33.492000      9175.27        4.80805900e+00        8.89047324e-06  19.9986  19.6326
0202-03-01_16:51:33.695000      9175.47        4.86184300e+00        1.16479161e-05  19.9986  19.6326
0202-03-01_16:51:33.914000      9175.69        4.91217900e+00        1.43587507e-05  19.9756  19.7974
0202-03-01_16:51:34.130000      9175.90        4.96036900e+00        1.75421127e-05  19.9756  19.7974
0202-03-01_16:51:34.340000      9176.11        5.01113400e+00        2.23845268e-05  19.9756  19.7974

File: chapter 5/cold_vs_warm/20K/ffj29/Ic/1_anneal/Ic_2024-03-01_16-54-36187427_f29-2400keV-2nA-20k.txt
# Ic = 3.95 A, n = 26.18 , Tavg = 20.03 K, f29-2400keV-2nA-20k
#datetime                        t_s     iHTS_A                vHTS_V                tHTS_K  tTAR_K
0202-03-01_16:54:16.227000      9338.00        2.08073200e-02       -2.05776500e-09  20.0170  19.6192
0202-03-01_16:54:16.426000      9338.20        4.95624600e-02        6.55727500e-09  20.0170  19.6192
0202-03-01_16:54:16.633000      9338.41        9.87912600e-02        7.17705500e-09  20.0170  19.6192
0202-03-01_16:54:16.848000      9338.62        1.47266100e-01        2.79399950e-08  20.0170  19.6192
0202-03-01_16:54:17.043000      9338.82        1.97913800e-01        1.72796150e-08  19.9990  19.8174
0202-03-01_16:54:17.258000      9339.03        2.47260400e-01        2.36014750e-08  19.9990  19.8174
0202-03-01_16:54:17.460000      9339.23        2.97859100e-01        2.21139750e-08  19.9990  19.8174
0202-03-01_16:54:17.660000      9339.43        3.46290900e-01        2.52129250e-08  19.9990  19.8174
0202-03-01_16:54:17.867000      9339.64        3.93090200e-01        2.50889650e-08  20.0278  19.7186
0202-03-01_16:54:18.066000      9339.84        4.45529100e-01        2.72582250e-08  20.0278  19.7186
0202-03-01_16:54:18.258000      9340.03        4.94438900e-01        2.94274850e-08  20.0278  19.7186
0202-03-01_16:54:18.457000      9340.23        5.41067400e-01        3.27123750e-08  20.0278  19.7186
0202-03-01_16:54:18.650000      9340.42        5.93784000e-01        2.97373850e-08  20.0278  19.7186
0202-03-01_16:54:18.855000      9340.63        6.43454300e-01        2.80639550e-08  20.0278  19.7186
0202-03-01_16:54:19.047000      9340.82        6.91184100e-01        2.13702250e-08  20.0090  19.6676
0202-03-01_16:54:19.258000      9341.03        7.42560500e-01        2.47790650e-08  20.0090  19.6676
0202-03-01_16:54:19.473000      9341.24        7.93491600e-01        1.83952450e-08  20.0090  19.6676
0202-03-01_16:54:19.670000      9341.44        8.39660100e-01        1.66598350e-08  20.0090  19.6676
0202-03-01_16:54:19.875000      9341.65        8.91037900e-01        2.22379350e-08  20.0068  19.8457
0202-03-01_16:54:20.066000      9341.84        9.38980000e-01        3.50055950e-08  20.0068  19.8457
0202-03-01_16:54:20.260000      9342.03        9.87722000e-01        4.12654650e-08  20.0068  19.8457
0202-03-01_16:54:20.457000      9342.23        1.03973900e+00        4.18852550e-08  20.0068  19.8457
0202-03-01_16:54:20.650000      9342.42        1.08936300e+00        3.33941450e-08  20.0068  19.8457
0202-03-01_16:54:20.860000      9342.63        1.13037400e+00        4.21951450e-08  20.0153  19.6211
0202-03-01_16:54:21.055000      9342.83        1.18845700e+00        5.14919850e-08  20.0153  19.6211
0202-03-01_16:54:21.250000      9343.02        1.23806000e+00        5.43430150e-08  20.0153  19.6211
0202-03-01_16:54:21.453000      9343.23        1.28405200e+00        5.45909350e-08  20.0153  19.6211
0202-03-01_16:54:21.652000      9343.42        1.33706100e+00        5.03143850e-08  20.0153  19.6211
0202-03-01_16:54:21.860000      9343.63        1.38728400e+00        4.64097150e-08  20.0076  19.8152
0202-03-01_16:54:22.055000      9343.83        1.43462700e+00        4.58514550e-08  20.0076  19.8152
0202-03-01_16:54:22.246000      9344.02        1.48614200e+00        3.88474950e-08  20.0076  19.8152
0202-03-01_16:54:22.460000      9344.23        1.53705100e+00        4.41153750e-08  20.0076  19.8152
0202-03-01_16:54:22.660000      9344.43        1.58297700e+00        3.95289350e-08  20.0076  19.8152
0202-03-01_16:54:22.870000      9344.64        1.63206200e+00        4.18841250e-08  20.0188  19.7168
0202-03-01_16:54:23.070000      9344.84        1.68329200e+00        3.92190350e-08  20.0188  19.7168
0202-03-01_16:54:23.273000      9345.05        1.73226400e+00        3.90950750e-08  20.0188  19.7168
0202-03-01_16:54:23.477000      9345.25        1.78429300e+00        3.77935250e-08  20.0188  19.7168
0202-03-01_16:54:23.676000      9345.45        1.83421600e+00        4.17601750e-08  20.0188  19.7168
0202-03-01_16:54:23.890000      9345.66        1.87938600e+00        3.94049750e-08  20.0012  19.6650
0202-03-01_16:54:24.105000      9345.88        1.93277500e+00        4.44252650e-08  20.0012  19.6650
0202-03-01_16:54:24.310000      9346.08        1.98214300e+00        3.27732350e-08  20.0012  19.6650
0202-03-01_16:54:24.500000      9346.27        2.03003900e+00        3.91570550e-08  20.0012  19.6650
0202-03-01_16:54:24.703000      9346.47        2.08116300e+00        3.77935250e-08  20.0012  19.6650
0202-03-01_16:54:24.900000      9346.67        2.12924600e+00        3.09138650e-08  20.0387  19.7049
0202-03-01_16:54:25.105000      9346.88        2.17858700e+00        3.62440450e-08  20.0387  19.7049
0202-03-01_16:54:25.300000      9347.07        2.23012000e+00        3.19675050e-08  20.0387  19.7049
0202-03-01_16:54:25.492000      9347.27        2.27808700e+00        4.18841250e-08  20.0387  19.7049
0202-03-01_16:54:25.700000      9347.47        2.32694600e+00        4.20700650e-08  20.0387  19.7049
0202-03-01_16:54:25.914000      9347.69        2.37907400e+00        3.88471650e-08  19.9983  19.6802
0202-03-01_16:54:26.130000      9347.90        2.42734400e+00        3.92190350e-08  19.9983  19.6802
0202-03-01_16:54:26.332000      9348.11        2.47813700e+00        3.11617750e-08  19.9983  19.6802
0202-03-01_16:54:26.540000      9348.31        2.52817700e+00        4.04586150e-08  19.9983  19.6802
0202-03-01_16:54:26.742000      9348.52        2.57509700e+00        3.43846850e-08  19.9983  19.6802
0202-03-01_16:54:26.950000      9348.72        2.62744400e+00        3.15956350e-08  20.0045  19.8129
0202-03-01_16:54:27.150000      9348.92        2.67761400e+00        2.09352550e-08  20.0045  19.8129
0202-03-01_16:54:27.344000      9349.12        2.72323600e+00        2.01295350e-08  20.0045  19.8129
0202-03-01_16:54:27.550000      9349.32        2.77602400e+00        2.07493250e-08  20.0045  19.8129
0202-03-01_16:54:27.766000      9349.54        2.82578000e+00        2.54597150e-08  20.0045  19.8129
0202-03-01_16:54:28             9349.77        2.87726300e+00        2.62038750e-08  20.0259  19.7208
0202-03-01_16:54:28.207000      9349.98        2.92531400e+00        3.57491850e-08  20.0259  19.7208
0202-03-01_16:54:28.410000      9350.18        2.96899100e+00        3.37662650e-08  20.0259  19.7208
0202-03-01_16:54:28.630000      9350.40        3.02467200e+00        3.72990650e-08  20.0259  19.7208
0202-03-01_16:54:28.860000      9350.63        3.07367500e+00        3.40761650e-08  20.0259  19.7208
0202-03-01_16:54:29.066000      9350.84        3.12425100e+00        3.61214650e-08  20.0028  19.6633
0202-03-01_16:54:29.260000      9351.03        3.17348800e+00        3.46339750e-08  20.0028  19.6633
0202-03-01_16:54:29.457000      9351.23        3.21933100e+00        4.03980150e-08  20.0028  19.6633
0202-03-01_16:54:29.664000      9351.44        3.27222600e+00        4.24433150e-08  20.0028  19.6633
0202-03-01_16:54:29.863000      9351.64        3.32268200e+00        3.37662650e-08  20.0150  19.8474
0202-03-01_16:54:30.060000      9351.83        3.36902800e+00        2.53991150e-08  20.0150  19.8474
0202-03-01_16:54:30.270000      9352.04        3.42119800e+00        2.55850450e-08  20.0150  19.8474
0202-03-01_16:54:30.473000      9352.24        3.47097800e+00        3.23407550e-08  20.0150  19.8474
0202-03-01_16:54:30.668000      9352.44        3.51972000e+00        4.05839550e-08  20.0150  19.8474
0202-03-01_16:54:30.875000      9352.65        3.57056000e+00        4.54183050e-08  20.0163  19.6207
0202-03-01_16:54:31.086000      9352.86        3.61885100e+00        5.08724550e-08  20.0163  19.6207
0202-03-01_16:54:31.277000      9353.05        3.66874900e+00        5.74422250e-08  20.0163  19.6207
0202-03-01_16:54:31.470000      9353.24        3.71384600e+00        5.96114850e-08  20.0163  19.6207
0202-03-01_16:54:31.676000      9353.45        3.76701900e+00        7.79572450e-08  20.0163  19.6207
0202-03-01_16:54:31.880000      9353.65        3.81823500e+00        1.02624865e-07  19.9934  19.8114
0202-03-01_16:54:32.090000      9353.86        3.86919600e+00        1.43035125e-07  19.9934  19.8114
0202-03-01_16:54:32.285000      9354.06        3.91367100e+00        1.98258355e-07  19.9934  19.8114
0202-03-01_16:54:32.480000      9354.25        3.96735100e+00        2.52365965e-07  19.9934  19.8114
0202-03-01_16:54:32.688000      9354.46        4.01819800e+00        3.27670365e-07  19.9934  19.8114
0202-03-01_16:54:32.890000      9354.66        4.06517200e+00        4.77659385e-07  20.0145  19.7223
0202-03-01_16:54:33.098000      9354.87        4.11675200e+00        6.25293195e-07  20.0145  19.7223
0202-03-01_16:54:33.300000      9355.07        4.16657700e+00        8.76679745e-07  20.0145  19.7223
0202-03-01_16:54:33.492000      9355.27        4.21335500e+00        1.11517468e-06  20.0145  19.7223
0202-03-01_16:54:33.700000      9355.47        4.26553500e+00        1.54772565e-06  20.0145  19.7223
0202-03-01_16:54:33.900000      9355.67        4.31517300e+00        2.84054215e-06  19.9885  19.8138
0202-03-01_16:54:34.105000      9355.88        4.36253900e+00        2.93499801e-06  19.9885  19.8138
0202-03-01_16:54:34.297000      9356.07        4.41435800e+00        4.32425528e-06  19.9885  19.8138
0202-03-01_16:54:34.500000      9356.27        4.46405100e+00        5.93886788e-06  19.9885  19.8138
0202-03-01_16:54:34.707000      9356.48        4.51227700e+00        7.57325177e-06  19.9885  19.8138
0202-03-01_16:54:34.926000      9356.70        4.56352000e+00        9.19474398e-06  20.0269  19.7103
0202-03-01_16:54:35.150000      9356.92        4.61367800e+00        1.19734444e-05  20.0269  19.7103
0202-03-01_16:54:35.350000      9357.12        4.66213000e+00        1.45911236e-05  20.0269  19.7103
0202-03-01_16:54:35.560000      9357.33        4.71276200e+00        1.86606586e-05  20.0269  19.7103
0202-03-01_16:54:35.780000      9357.55        4.76038600e+00        2.26384648e-05  20.0269  19.7103

File: chapter 5/cold_vs_warm/20K/ffj29/Ic/1_anneal/Ic_2024-03-01_16-55-21091441_f29-2400keV-0nA-20k.txt
# Ic = 4.17 A, n = 26.53 , Tavg = 19.99 K, f29-2400keV-0nA-20k
#datetime                        t_s     iHTS_A                vHTS_V                tHTS_K  tTAR_K
0202-03-01_16:55:00.082000      9381.85        4.98470000e-02        1.20951915e-08  19.9713  19.8471
0202-03-01_16:55:00.285000      9382.06        4.75584600e-02       -7.18026850e-09  19.9713  19.8471
0202-03-01_16:55:00.490000      9382.26        9.62812700e-02       -9.10161850e-09  19.9713  19.8471
0202-03-01_16:55:00.690000      9382.46        1.48016900e-01       -1.39359785e-08  19.9713  19.8471
0202-03-01_16:55:00.887000      9382.66        1.96275200e-01       -8.41984850e-09  19.9912  19.6206
0202-03-01_16:55:01.098000      9382.87        2.45833600e-01        8.68635150e-09  19.9912  19.6206
0202-03-01_16:55:01.290000      9383.06        2.96874600e-01        1.31085150e-09  19.9912  19.6206
0202-03-01_16:55:01.484000      9383.26        3.44764500e-01        3.23220150e-09  19.9912  19.6206
0202-03-01_16:55:01.690000      9383.46        3.94416400e-01       -5.13495850e-09  19.9912  19.6206
0202-03-01_16:55:01.900000      9383.67        4.45571700e-01       -9.82368500e-10  19.9739  19.8101
0202-03-01_16:55:02.113000      9383.89        4.93614700e-01       -1.23245185e-08  19.9739  19.8101
0202-03-01_16:55:02.305000      9384.08        5.43756400e-01       -7.86203850e-09  19.9739  19.8101
0202-03-01_16:55:02.510000      9384.28        5.93912800e-01       -6.25057850e-09  19.9739  19.8101
0202-03-01_16:55:02.710000      9384.48        6.41765900e-01        5.46344150e-09  19.9739  19.8101
0202-03-01_16:55:02.920000      9384.69        6.91923900e-01       -1.14658500e-10  19.9947  19.6258
0202-03-01_16:55:03.130000      9384.90        7.44000100e-01        7.53111500e-10  19.9947  19.6258
0202-03-01_16:55:03.324000      9385.09        7.89560200e-01       -1.43696985e-08  19.9947  19.6258
0202-03-01_16:55:03.516000      9385.29        8.41620800e-01       -7.42800850e-09  19.9947  19.6258
0202-03-01_16:55:03.720000      9385.49        8.91152400e-01       -1.46795485e-08  19.9947  19.6258
0202-03-01_16:55:03.950000      9385.72        9.40557900e-01       -7.24206850e-09  19.9865  19.6587
0202-03-01_16:55:04.150000      9385.92        9.91193700e-01       -2.01956785e-08  19.9865  19.6587
0202-03-01_16:55:04.355000      9386.13        1.03710500e+00       -1.87081785e-08  19.9865  19.6587
0202-03-01_16:55:04.560000      9386.33        1.08935500e+00       -2.51539885e-08  19.9865  19.6587
0202-03-01_16:55:04.777000      9386.55        1.13890800e+00       -1.15805985e-08  19.9865  19.6587
0202-03-01_16:55:04.984000      9386.76        1.18889900e+00       -9.34934850e-09  19.9868  19.8442
0202-03-01_16:55:05.176000      9386.95        1.23805600e+00       -4.94884850e-09  19.9868  19.8442
0202-03-01_16:55:05.367000      9387.14        1.28319700e+00       -1.02790385e-08  19.9868  19.8442
0202-03-01_16:55:05.574000      9387.35        1.33784900e+00       -1.54852685e-08  19.9868  19.8442
0202-03-01_16:55:05.830000      9387.60        1.38610300e+00       -1.01550785e-08  19.9868  19.8442
0202-03-01_16:55:06.035000      9387.81        1.43703200e+00        5.27768150e-09  20.0057  19.6172
0202-03-01_16:55:06.234000      9388.01        1.48463600e+00        9.39161500e-10  20.0057  19.6172
0202-03-01_16:55:06.440000      9388.21        1.53423800e+00       -5.81654850e-09  20.0057  19.6172
0202-03-01_16:55:06.640000      9388.41        1.58545700e+00       -1.70967285e-08  20.0057  19.6172
0202-03-01_16:55:06.848000      9388.62        1.63318600e+00       -1.18904885e-08  19.9729  19.8114
0202-03-01_16:55:07.070000      9388.84        1.68628100e+00       -1.52993385e-08  19.9729  19.8114
0202-03-01_16:55:07.273000      9389.04        1.73418700e+00       -2.01956785e-08  19.9729  19.8114
0202-03-01_16:55:07.465000      9389.24        1.78109500e+00       -1.07748685e-08  19.9729  19.8114
0202-03-01_16:55:07.676000      9389.45        1.83434300e+00       -2.05055685e-08  19.9729  19.8114
0202-03-01_16:55:07.880000      9389.65        1.88337500e+00       -1.49894385e-08  20.0004  19.7193
0202-03-01_16:55:08.090000      9389.86        1.93044400e+00       -2.27368085e-08  20.0004  19.7193
0202-03-01_16:55:08.280000      9390.05        1.98209600e+00       -2.00097385e-08  20.0004  19.7193
0202-03-01_16:55:08.484000      9390.26        2.03178100e+00       -1.38738185e-08  20.0004  19.7193
0202-03-01_16:55:08.688000      9390.46        2.07888700e+00       -9.72122850e-09  20.0004  19.7193
0202-03-01_16:55:08.880000      9390.65        2.13128200e+00       -1.07748685e-08  19.9836  19.6616
0202-03-01_16:55:09.094000      9390.87        2.18195300e+00       -8.91609850e-09  19.9836  19.6616
0202-03-01_16:55:09.285000      9391.06        2.22855900e+00       -1.54243385e-08  19.9836  19.6616
0202-03-01_16:55:09.520000      9391.29        2.28231600e+00        1.93911500e-10  19.9836  19.6616
0202-03-01_16:55:09.720000      9391.49        2.32826000e+00       -1.05284485e-08  19.9836  19.6616
0202-03-01_16:55:09.920000      9391.69        2.37814000e+00       -1.41232285e-08  19.9967  19.8457
0202-03-01_16:55:10.117000      9391.89        2.42891600e+00       -3.47622185e-08  19.9967  19.8457
0202-03-01_16:55:10.320000      9392.09        2.47681200e+00       -2.99898385e-08  19.9967  19.8457
0202-03-01_16:55:10.520000      9392.29        2.52626900e+00       -3.59398185e-08  19.9967  19.8457
0202-03-01_16:55:10.715000      9392.49        2.57817500e+00       -2.24284085e-08  19.9967  19.8457
0202-03-01_16:55:10.920000      9392.70        2.62654600e+00       -2.22424685e-08  19.9827  19.7081
0202-03-01_16:55:11.133000      9392.90        2.67743600e+00       -2.29242385e-08  19.9827  19.7081
0202-03-01_16:55:11.340000      9393.11        2.72713400e+00       -2.93700485e-08  19.9827  19.7081
0202-03-01_16:55:11.540000      9393.31        2.77512800e+00       -2.55273485e-08  19.9827  19.7081
0202-03-01_16:55:11.746000      9393.52        2.82625200e+00       -2.98658785e-08  19.9827  19.7081
0202-03-01_16:55:11.950000      9393.72        2.87659200e+00       -2.44117285e-08  19.9737  19.8101
0202-03-01_16:55:12.145000      9393.92        2.92329800e+00       -4.02783385e-08  19.9737  19.8101
0202-03-01_16:55:12.348000      9394.12        2.97616700e+00       -3.04856685e-08  19.9737  19.8101
0202-03-01_16:55:12.560000      9394.33        3.02495500e+00       -2.82544285e-08  19.9737  19.8101
0202-03-01_16:55:12.812000      9394.58        3.07305600e+00       -1.50529085e-08  19.9737  19.8101
0202-03-01_16:55:13.027000      9394.80        3.12405400e+00       -2.89361985e-08  20.0037  19.7158
0202-03-01_16:55:13.223000      9394.99        3.17181100e+00       -2.10028885e-08  20.0037  19.7158
0202-03-01_16:55:13.430000      9395.20        3.22348000e+00       -1.83377985e-08  20.0037  19.7158
0202-03-01_16:55:13.640000      9395.41        3.27158500e+00       -2.22326850e-09  20.0037  19.7158
0202-03-01_16:55:13.860000      9395.63        3.32282200e+00       -3.58680850e-09  19.9711  19.6607
0202-03-01_16:55:14.062000      9395.83        3.37116900e+00       -7.35778500e-10  19.9711  19.6607
0202-03-01_16:55:14.254000      9396.03        3.41976000e+00       -5.26023850e-09  19.9711  19.6607
0202-03-01_16:55:14.460000      9396.23        3.47242300e+00       -4.70242850e-09  19.9711  19.6607
0202-03-01_16:55:14.660000      9396.43        3.52217900e+00       -9.21708500e-10  19.9711  19.6607
0202-03-01_16:55:14.863000      9396.64        3.56833800e+00        8.99492150e-09  19.9816  19.8396
0202-03-01_16:55:15.055000      9396.83        3.62061100e+00        1.43250815e-08  19.9816  19.8396
0202-03-01_16:55:15.250000      9397.02        3.67054800e+00        1.12261115e-08  19.9816  19.8396
0202-03-01_16:55:15.450000      9397.22        3.71812900e+00        8.43704150e-09  19.9816  19.8396
0202-03-01_16:55:15.670000      9397.44        3.76930100e+00        1.89734615e-08  19.9816  19.8396
0202-03-01_16:55:15.875000      9397.65        3.81971700e+00        2.05849115e-08  19.9987  19.6153
0202-03-01_16:55:16.074000      9397.85        3.86809700e+00        2.20104315e-08  19.9987  19.6153
0202-03-01_16:55:16.273000      9398.04        3.91797000e+00        3.29187215e-08  19.9987  19.6153
0202-03-01_16:55:16.465000      9398.24        3.96823100e+00        4.93431415e-08  19.9987  19.6153
0202-03-01_16:55:16.664000      9398.44        4.01468600e+00        5.74004015e-08  19.9987  19.6153
0202-03-01_16:55:16.860000      9398.63        4.06748100e+00        9.58893315e-08  19.9806  19.8138
0202-03-01_16:55:17.062000      9398.84        4.11700100e+00        1.21610591e-07  19.9806  19.8138
0202-03-01_16:55:17.266000      9399.04        4.16340800e+00        1.66359391e-07  19.9806  19.8138
0202-03-01_16:55:17.465000      9399.24        4.21647000e+00        2.40548191e-07  19.9806  19.8138
0202-03-01_16:55:17.676000      9399.45        4.26620000e+00        3.42999391e-07  19.9806  19.8138
0202-03-01_16:55:17.887000      9399.66        4.31468300e+00        4.68382801e-07  20.0094  19.7129
0202-03-01_16:55:18.086000      9399.86        4.36577900e+00        6.73347171e-07  20.0094  19.7129
0202-03-01_16:55:18.277000      9400.05        4.41332100e+00        8.63064731e-07  20.0094  19.7129
0202-03-01_16:55:18.473000      9400.25        4.46280700e+00        1.09660140e-06  20.0094  19.7129
0202-03-01_16:55:18.680000      9400.45        4.51538700e+00        1.55512164e-06  20.0094  19.7129
0202-03-01_16:55:18.883000      9400.65        4.56442900e+00        2.94512346e-06  19.9767  19.6665
0202-03-01_16:55:19.080000      9400.85        4.61184700e+00        3.01608936e-06  19.9767  19.6665
0202-03-01_16:55:19.273000      9401.04        4.66312200e+00        4.43168847e-06  19.9767  19.6665
0202-03-01_16:55:19.465000      9401.24        4.71287300e+00        5.98705010e-06  19.9767  19.6665
0202-03-01_16:55:19.680000      9401.45        4.75987000e+00        7.66482014e-06  19.9767  19.6665
0202-03-01_16:55:19.880000      9401.65        4.81226600e+00        9.23040824e-06  19.9886  19.8448
0202-03-01_16:55:20.080000      9401.85        4.86202900e+00        1.20114034e-05  19.9886  19.8448
0202-03-01_16:55:20.293000      9402.06        4.90749700e+00        1.42091767e-05  19.9886  19.8448
0202-03-01_16:55:20.496000      9402.27        4.96225300e+00        1.81820269e-05  19.9886  19.8448
0202-03-01_16:55:20.700000      9402.47        5.01125600e+00        2.18758478e-05  19.9886  19.8448
