Repository: shortlab/2025-devitre-PhD

# 2025-devitre-PhD
Data repository for Alexis Devitre's PhD thesis

File: chapter 5/cold_vs_warm/20K/ffj29/Ic/1_anneal/Ic_2024-03-01_16-56-37206855_f29-2400keV-0nA-20k.txt
# Ic = 4.17 A, n = 26.29 , Tavg = 19.98 K, f29-2400keV-0nA-20k
#datetime                        t_s     iHTS_A                vHTS_V                tHTS_K  tTAR_K
0202-03-01_16:56:16.492000      9458.26        1.71936000e-02        1.44255935e-08  20.0010  19.6173
0202-03-01_16:56:16.695000      9458.47        4.93043900e-02        7.29801350e-09  20.0010  19.6173
0202-03-01_16:56:16.902000      9458.68        9.71173400e-02        2.95949350e-09  19.9845  19.8303
0202-03-01_16:56:17.100000      9458.87        1.47845100e-01        5.43865350e-09  19.9845  19.8303
0202-03-01_16:56:17.310000      9459.08        1.97813000e-01       -6.58525650e-09  19.9845  19.8303
0202-03-01_16:56:17.500000      9459.27        2.45856000e-01       -2.06079650e-09  19.9845  19.8303
0202-03-01_16:56:17.695000      9459.47        2.95168000e-01       -4.23005650e-09  19.9845  19.8303
0202-03-01_16:56:17.910000      9459.68        3.47105300e-01        1.46115235e-08  20.0015  19.6879
0202-03-01_16:56:18.105000      9459.88        3.94731700e-01        1.51693335e-08  20.0015  19.6879
0202-03-01_16:56:18.310000      9460.08        4.43499000e-01        1.41776735e-08  20.0015  19.6879
0202-03-01_16:56:18.500000      9460.27        4.94758100e-01        4.07511350e-09  20.0015  19.6879
0202-03-01_16:56:18.695000      9460.47        5.44331200e-01        1.51693335e-08  20.0015  19.6879
0202-03-01_16:56:18.902000      9460.67        5.89434200e-01        1.65328735e-08  19.9798  19.6935
0202-03-01_16:56:19.100000      9460.87        6.43664500e-01        2.44041935e-08  19.9798  19.6935
0202-03-01_16:56:19.293000      9461.06        6.92880000e-01        1.63469335e-08  19.9798  19.6935
0202-03-01_16:56:19.496000      9461.27        7.40761200e-01        7.73176350e-09  19.9798  19.6935
0202-03-01_16:56:19.688000      9461.46        7.90109600e-01        2.93843500e-10  19.9798  19.6935
0202-03-01_16:56:19.890000      9461.66        8.41626900e-01       -3.11532650e-09  19.9910  19.8320
0202-03-01_16:56:20.100000      9461.88        8.89441400e-01       -3.79731650e-09  19.9910  19.8320
0202-03-01_16:56:20.305000      9462.08        9.39718000e-01        2.15265350e-09  19.9910  19.8320
0202-03-01_16:56:20.510000      9462.28        9.90702600e-01       -2.18586650e-09  19.9910  19.8320
0202-03-01_16:56:20.707000      9462.48        1.03575100e+00        8.72242350e-09  19.9910  19.8320
0202-03-01_16:56:20.902000      9462.67        1.08955200e+00       -2.64516500e-10  20.0045  19.6147
0202-03-01_16:56:21.110000      9462.88        1.13931700e+00        5.25160350e-09  20.0045  19.6147
0202-03-01_16:56:21.300000      9463.07        1.18634900e+00       -2.12388650e-09  20.0045  19.6147
0202-03-01_16:56:21.496000      9463.27        1.23805700e+00        1.65682350e-09  20.0045  19.6147
0202-03-01_16:56:21.700000      9463.47        1.28772300e+00       -2.12388650e-09  20.0045  19.6147
0202-03-01_16:56:21.902000      9463.67        1.33590100e+00        6.03183500e-10  19.9709  19.8278
0202-03-01_16:56:22.105000      9463.88        1.38763300e+00       -1.00826650e-09  19.9709  19.8278
0202-03-01_16:56:22.297000      9464.07        1.43650300e+00       -1.11108265e-08  19.9709  19.8278
0202-03-01_16:56:22.500000      9464.27        1.48144900e+00        3.51619350e-09  19.9709  19.8278
0202-03-01_16:56:22.695000      9464.47        1.53565700e+00        4.79223500e-10  19.9709  19.8278
0202-03-01_16:56:22.900000      9464.67        1.58543000e+00        4.01202350e-09  20.0079  19.6863
0202-03-01_16:56:23.110000      9464.88        1.63304200e+00        2.27661350e-09  20.0079  19.6863
0202-03-01_16:56:23.300000      9465.07        1.68490000e+00        5.43753350e-09  20.0079  19.6863
0202-03-01_16:56:23.492000      9465.27        1.73409000e+00        1.28750035e-08  20.0079  19.6863
0202-03-01_16:56:23.688000      9465.46        1.77909800e+00        9.96199350e-09  20.0079  19.6863
0202-03-01_16:56:23.902000      9465.67        1.83356700e+00        9.15627350e-09  19.9754  19.6912
0202-03-01_16:56:24.098000      9465.87        1.88204100e+00        9.03231350e-09  19.9754  19.6912
0202-03-01_16:56:24.300000      9466.07        1.93061500e+00        2.16140235e-08  19.9754  19.6912
0202-03-01_16:56:24.496000      9466.27        1.98226700e+00        2.76879535e-08  19.9754  19.6912
0202-03-01_16:56:24.688000      9466.46        2.03187900e+00        3.60551035e-08  19.9754  19.6912
0202-03-01_16:56:24.887000      9466.66        2.07809400e+00        2.97332635e-08  19.9981  19.8313
0202-03-01_16:56:25.082000      9466.85        2.13106700e+00        2.12421535e-08  19.9981  19.8313
0202-03-01_16:56:25.273000      9467.05        2.18093100e+00        1.61598835e-08  19.9981  19.8313
0202-03-01_16:56:25.470000      9467.24        2.22568700e+00        1.78334935e-08  19.9981  19.8313
0202-03-01_16:56:25.676000      9467.45        2.28085100e+00        2.54575935e-08  19.9981  19.8313
0202-03-01_16:56:25.880000      9467.65        2.32953900e+00        2.75034235e-08  19.9994  19.6145
0202-03-01_16:56:26.074000      9467.85        2.37695800e+00        3.05407435e-08  19.9994  19.6145
0202-03-01_16:56:26.270000      9468.04        2.42900600e+00        2.37850435e-08  19.9994  19.6145
0202-03-01_16:56:26.460000      9468.23        2.47852800e+00        1.96944335e-08  19.9994  19.6145
0202-03-01_16:56:26.660000      9468.43        2.51874800e+00       -1.25444650e-09  19.9994  19.6145
0202-03-01_16:56:26.875000      9468.65        2.57713000e+00        1.06455135e-08  19.9837  19.8317
0202-03-01_16:56:27.082000      9468.85        2.62806100e+00        1.49220535e-08  19.9837  19.8317
0202-03-01_16:56:27.280000      9469.05        2.67581000e+00        1.91366235e-08  19.9837  19.8317
0202-03-01_16:56:27.473000      9469.25        2.72517400e+00        1.34965435e-08  19.9837  19.8317
0202-03-01_16:56:27.684000      9469.46        2.77711200e+00        1.59658350e-09  19.9837  19.8317
0202-03-01_16:56:27.895000      9469.67        2.82154600e+00        1.54178835e-08  20.0110  19.6903
0202-03-01_16:56:28.098000      9469.87        2.87577600e+00        1.76491235e-08  20.0110  19.6903
0202-03-01_16:56:28.290000      9470.06        2.92579400e+00        8.16635350e-09  20.0110  19.6903
0202-03-01_16:56:28.492000      9470.26        2.97349000e+00        7.42260350e-09  20.0110  19.6903
0202-03-01_16:56:28.684000      9470.46        3.02320100e+00        5.42943500e-10  20.0110  19.6903
0202-03-01_16:56:28.895000      9470.67        3.07503500e+00        1.23809235e-08  19.9736  19.6915
0202-03-01_16:56:29.100000      9470.87        3.11965100e+00        1.93225635e-08  19.9736  19.6915
0202-03-01_16:56:29.293000      9471.06        3.17367300e+00        1.88267235e-08  19.9736  19.6915
0202-03-01_16:56:29.500000      9471.27        3.22324600e+00        2.12439035e-08  19.9736  19.6915
0202-03-01_16:56:29.690000      9471.46        3.27128700e+00        1.87027735e-08  19.9736  19.6915
0202-03-01_16:56:29.887000      9471.66        3.32268300e+00        1.63475735e-08  19.9942  19.8336
0202-03-01_16:56:30.094000      9471.87        3.37270100e+00        3.14606350e-09  19.9942  19.8336
0202-03-01_16:56:30.293000      9472.07        3.42120800e+00        3.02210350e-09  19.9942  19.8336
0202-03-01_16:56:30.492000      9472.26        3.47241900e+00       -2.61797650e-09  19.9942  19.8336
0202-03-01_16:56:30.684000      9472.46        3.52151700e+00        5.62521350e-09  19.9942  19.8336
0202-03-01_16:56:30.883000      9472.65        3.56705000e+00        7.23667350e-09  19.9870  19.6159
0202-03-01_16:56:31.094000      9472.87        3.62151500e+00        1.12653035e-08  19.9870  19.6159
0202-03-01_16:56:31.293000      9473.06        3.66880900e+00        1.11413435e-08  19.9870  19.6159
0202-03-01_16:56:31.492000      9473.26        3.71922500e+00        1.18230335e-08  19.9870  19.6159
0202-03-01_16:56:31.703000      9473.47        3.77035500e+00        1.92603435e-08  19.9870  19.6159
0202-03-01_16:56:31.906000      9473.68        3.81784900e+00        3.06023635e-08  19.9808  19.8270
0202-03-01_16:56:32.120000      9473.89        3.86752600e+00        4.23783135e-08  19.9808  19.8270
0202-03-01_16:56:32.320000      9474.09        3.91835500e+00        5.94225135e-08  19.9808  19.8270
0202-03-01_16:56:32.510000      9474.28        3.96445800e+00        5.83068935e-08  19.9808  19.8270
0202-03-01_16:56:32.707000      9474.48        4.01740500e+00        8.48958435e-08  19.9808  19.8270
0202-03-01_16:56:32.914000      9474.69        4.06810100e+00        1.06278573e-07  19.9962  19.6301
0202-03-01_16:56:33.110000      9474.88        4.11560600e+00        1.75013183e-07  19.9962  19.6301
0202-03-01_16:56:33.300000      9475.07        4.16688800e+00        2.27075464e-07  19.9962  19.6301
0202-03-01_16:56:33.504000      9475.28        4.21657900e+00        2.90108013e-07  19.9962  19.6301
0202-03-01_16:56:33.700000      9475.47        4.26366900e+00        3.89274274e-07  19.9962  19.6301
0202-03-01_16:56:33.900000      9475.67        4.31587800e+00        5.01208183e-07  19.9818  19.6905
0202-03-01_16:56:34.105000      9475.88        4.36552600e+00        6.49957564e-07  19.9818  19.6905
0202-03-01_16:56:34.316000      9476.09        4.41301400e+00        8.59818154e-07  19.9818  19.6905
0202-03-01_16:56:34.530000      9476.30        4.46510800e+00        1.20485474e-06  19.9818  19.6905
0202-03-01_16:56:34.746000      9476.52        4.51277000e+00        1.50948108e-06  19.9818  19.6905
0202-03-01_16:56:34.950000      9476.72        4.56431300e+00        2.01231598e-06  19.9955  19.8330
0202-03-01_16:56:35.160000      9476.93        4.61461500e+00        3.64180348e-06  19.9955  19.8330
0202-03-01_16:56:35.355000      9477.13        4.66204500e+00        3.81590223e-06  19.9955  19.8330
0202-03-01_16:56:35.555000      9477.33        4.71286600e+00        4.98488643e-06  19.9955  19.8330
0202-03-01_16:56:35.800000      9477.57        4.76092200e+00        7.54139242e-06  19.9955  19.8330
0202-03-01_16:56:36.020000      9477.79        4.81299000e+00        9.63132122e-06  19.9977  19.6163
0202-03-01_16:56:36.220000      9477.99        4.86078500e+00        1.19028481e-05  19.9977  19.6163
0202-03-01_16:56:36.414000      9478.18        4.90917700e+00        1.43249838e-05  19.9977  19.6163
0202-03-01_16:56:36.617000      9478.39        4.96088700e+00        1.75349333e-05  19.9977  19.6163
0202-03-01_16:56:36.820000      9478.59        5.00996200e+00        2.22285337e-05  19.9823  19.8291

File: chapter 5/cold_vs_warm/20K/ffj29/Ic/1_anneal/Ic_2024-03-01_17-11-29651888_f29-2400keV-0nA-20k.txt
# Ic = 4.16 A, n = 26.26 , Tavg = 20.00 K, f29-2400keV-0nA-20k
#datetime                        t_s     iHTS_A                vHTS_V                tHTS_K  tTAR_K
0202-03-01_17:11:08.926000      10350.70        2.47659800e-02        2.36635270e-08  19.9916  19.8174
0202-03-01_17:11:09.130000      10350.90        5.10381800e-02        2.00067770e-08  19.9916  19.8174
0202-03-01_17:11:09.320000      10351.09        9.95932200e-02        3.18448570e-08  19.9916  19.8174
0202-03-01_17:11:09.523000      10351.30        1.44498800e-01        3.53160070e-08  19.9916  19.8174
0202-03-01_17:11:09.746000      10351.52        1.97326600e-01        3.46966670e-08  19.9916  19.8174
0202-03-01_17:11:09.973000      10351.74        2.47266500e-01        3.19698270e-08  20.0019  19.6326
0202-03-01_17:11:10.164000      10351.94        2.97476400e-01        3.07922270e-08  20.0019  19.6326
0202-03-01_17:11:10.370000      10352.14        3.47033200e-01        2.26729870e-08  20.0019  19.6326
0202-03-01_17:11:10.562000      10352.33        3.94792700e-01        1.72808270e-08  20.0019  19.6326
0202-03-01_17:11:10.812000      10352.58        4.43502100e-01        2.01938370e-08  20.0019  19.6326
0202-03-01_17:11:11.020000      10352.79        4.96733600e-01        2.36026770e-08  19.9827  19.8142
0202-03-01_17:11:11.215000      10352.99        5.42774800e-01        2.80651570e-08  19.9827  19.8142
0202-03-01_17:11:11.406000      10353.18        5.94499900e-01        2.75073470e-08  19.9827  19.8142
0202-03-01_17:11:11.610000      10353.38        6.43759900e-01        2.51521470e-08  19.9827  19.8142
0202-03-01_17:11:11.824000      10353.60        6.93005000e-01        2.37266370e-08  19.9827  19.8142
0202-03-01_17:11:12.023000      10353.80        7.43550200e-01        2.82510970e-08  20.0039  19.7033
0202-03-01_17:11:12.227000      10354.00        7.90619600e-01        2.98625470e-08  20.0039  19.7033
0202-03-01_17:11:12.430000      10354.20        8.39744500e-01        3.64323070e-08  20.0039  19.7033
0202-03-01_17:11:12.620000      10354.39        8.91750100e-01        3.56265770e-08  20.0039  19.7033
0202-03-01_17:11:12.850000      10354.62        9.42846800e-01        4.12666570e-08  20.0039  19.7033
0202-03-01_17:11:13.060000      10354.83        9.91213300e-01        4.15765570e-08  19.9827  19.6782
0202-03-01_17:11:13.260000      10355.03        1.04038900e+00        4.72786070e-08  19.9827  19.6782
0202-03-01_17:11:13.453000      10355.23        1.08741500e+00        3.92213570e-08  19.9827  19.6782
0202-03-01_17:11:13.660000      10355.43        1.13954800e+00        3.58744970e-08  19.9827  19.6782
0202-03-01_17:11:13.863000      10355.63        1.18945800e+00        3.46968970e-08  19.9995  19.8509
0202-03-01_17:11:14.070000      10355.84        1.23701900e+00        3.58744970e-08  19.9995  19.8509
0202-03-01_17:11:14.260000      10356.04        1.28853900e+00        3.25896170e-08  19.9995  19.8509
0202-03-01_17:11:14.457000      10356.23        1.33481700e+00        2.93667170e-08  19.9995  19.8509
0202-03-01_17:11:14.650000      10356.42        1.38560400e+00        2.52141270e-08  19.9995  19.8509
0202-03-01_17:11:14.863000      10356.63        1.43482300e+00        2.58339170e-08  19.9842  19.6017
0202-03-01_17:11:15.060000      10356.83        1.48692300e+00        2.84990070e-08  19.9842  19.6017
0202-03-01_17:11:15.250000      10357.02        1.53641000e+00        2.79411970e-08  19.9842  19.6017
0202-03-01_17:11:15.450000      10357.22        1.58438800e+00        3.30860070e-08  19.9842  19.6017
0202-03-01_17:11:15.640000      10357.41        1.63286300e+00        2.54010470e-08  19.9842  19.6017
0202-03-01_17:11:15.844000      10357.62        1.68514900e+00        3.66816370e-08  19.9869  19.8481
0202-03-01_17:11:16.047000      10357.82        1.73302600e+00        3.00498870e-08  19.9869  19.8481
0202-03-01_17:11:16.240000      10358.01        1.78260800e+00        3.18472770e-08  19.9869  19.8481
0202-03-01_17:11:16.434000      10358.20        1.83372600e+00        2.51535570e-08  19.9869  19.8481
0202-03-01_17:11:16.637000      10358.41        1.88337400e+00        1.79639970e-08  19.9869  19.8481
0202-03-01_17:11:16.840000      10358.61        1.93185300e+00        2.32941870e-08  20.0012  19.6749
0202-03-01_17:11:17.047000      10358.82        1.98107100e+00        2.20546070e-08  20.0012  19.6749
0202-03-01_17:11:17.242000      10359.01        2.03260300e+00        3.72394470e-08  20.0012  19.6749
0202-03-01_17:11:17.434000      10359.21        2.08021500e+00        3.01118670e-08  20.0012  19.6749
0202-03-01_17:11:17.625000      10359.40        2.12953800e+00        3.21571670e-08  20.0012  19.6749
0202-03-01_17:11:17.824000      10359.60        2.18092200e+00        3.02978070e-08  19.9904  19.7105
0202-03-01_17:11:18.047000      10359.82        2.23247200e+00        3.81071470e-08  19.9904  19.7105
0202-03-01_17:11:18.240000      10360.01        2.27972200e+00        3.90368270e-08  19.9904  19.7105
0202-03-01_17:11:18.450000      10360.22        2.32514100e+00        3.51321570e-08  19.9904  19.7105
0202-03-01_17:11:18.640000      10360.41        2.37831900e+00        3.84790170e-08  19.9904  19.7105
0202-03-01_17:11:18.840000      10360.61        2.42791900e+00        3.84170470e-08  19.9907  19.8168
0202-03-01_17:11:19.047000      10360.82        2.47936100e+00        3.87889170e-08  19.9907  19.8168
0202-03-01_17:11:19.242000      10361.01        2.52890900e+00        3.63097570e-08  19.9907  19.8168
0202-03-01_17:11:19.434000      10361.21        2.57368200e+00        3.68055870e-08  19.9907  19.8168
0202-03-01_17:11:19.640000      10361.41        2.62742900e+00        3.98425570e-08  19.9907  19.8168
0202-03-01_17:11:19.840000      10361.61        2.67750100e+00        3.95326670e-08  19.9956  19.6342
0202-03-01_17:11:20.050000      10361.82        2.72565600e+00        4.00284970e-08  19.9956  19.6342
0202-03-01_17:11:20.242000      10362.02        2.77681200e+00        4.26316070e-08  19.9956  19.6342
0202-03-01_17:11:20.438000      10362.21        2.82666400e+00        4.05863070e-08  19.9956  19.6342
0202-03-01_17:11:20.630000      10362.40        2.87437900e+00        4.65362770e-08  19.9956  19.6342
0202-03-01_17:11:20.836000      10362.61        2.92384900e+00        4.29415070e-08  19.9798  19.8176
0202-03-01_17:11:21.047000      10362.82        2.97638500e+00        5.42216670e-08  19.9798  19.8176
0202-03-01_17:11:21.254000      10363.03        3.02338400e+00        4.82715970e-08  19.9798  19.8176
0202-03-01_17:11:21.457000      10363.23        3.07308600e+00        4.21973970e-08  19.9798  19.8176
0202-03-01_17:11:21.656000      10363.43        3.12433300e+00        3.80444470e-08  19.9798  19.8176
0202-03-01_17:11:21.867000      10363.64        3.17233000e+00        3.97176970e-08  19.9798  19.8176
0202-03-01_17:11:22.066000      10363.84        3.22261200e+00        4.31265370e-08  20.0098  19.6994
0202-03-01_17:11:22.260000      10364.03        3.27312400e+00        3.85400970e-08  20.0098  19.6994
0202-03-01_17:11:22.453000      10364.23        3.31080700e+00        3.42015770e-08  20.0098  19.6994
0202-03-01_17:11:22.660000      10364.43        3.36974800e+00        3.12885670e-08  20.0098  19.6994
0202-03-01_17:11:22.863000      10364.64        3.42269800e+00        2.32932870e-08  19.9784  19.6808
0202-03-01_17:11:23.074000      10364.85        3.47232300e+00        1.83349770e-08  19.9784  19.6808
0202-03-01_17:11:23.266000      10365.04        3.51919900e+00        3.15984670e-08  19.9784  19.6808
0202-03-01_17:11:23.457000      10365.23        3.57088600e+00        4.26307070e-08  19.9784  19.6808
0202-03-01_17:11:23.652000      10365.42        3.62047100e+00        4.13291470e-08  19.9784  19.6808
0202-03-01_17:11:23.870000      10365.64        3.66589900e+00        4.72791270e-08  19.9935  19.8435
0202-03-01_17:11:24.082000      10365.85        3.72051300e+00        4.11432170e-08  19.9935  19.8435
0202-03-01_17:11:24.273000      10366.05        3.76814400e+00        4.92004670e-08  19.9935  19.8435
0202-03-01_17:11:24.477000      10366.25        3.81681400e+00        5.40968070e-08  19.9935  19.8435
0202-03-01_17:11:24.680000      10366.45        3.86889000e+00        6.55009170e-08  19.9935  19.8435
0202-03-01_17:11:24.883000      10366.66        3.91877200e+00        8.27930370e-08  19.9964  19.6035
0202-03-01_17:11:25.090000      10366.86        3.96643800e+00        9.79778670e-08  19.9964  19.6035
0202-03-01_17:11:25.285000      10367.06        4.01806500e+00        1.24690767e-07  19.9964  19.6035
0202-03-01_17:11:25.477000      10367.25        4.06736900e+00        1.41611007e-07  19.9964  19.6035
0202-03-01_17:11:25.684000      10367.45        4.11288100e+00        1.87289457e-07  19.9964  19.6035
0202-03-01_17:11:25.887000      10367.66        4.16677200e+00        2.37182477e-07  19.9794  19.8500
0202-03-01_17:11:26.080000      10367.85        4.21626900e+00        3.03871767e-07  19.9794  19.8500
0202-03-01_17:11:26.273000      10368.05        4.26435500e+00        4.25288437e-07  19.9794  19.8500
0202-03-01_17:11:26.465000      10368.24        4.31363600e+00        5.37284307e-07  19.9794  19.8500
0202-03-01_17:11:26.660000      10368.43        4.36512300e+00        6.94462797e-07  19.9794  19.8500
0202-03-01_17:11:26.870000      10368.64        4.41532100e+00        9.68347557e-07  19.9962  19.6695
0202-03-01_17:11:27.066000      10368.84        4.46353200e+00        1.23708807e-06  19.9962  19.6695
0202-03-01_17:11:27.260000      10369.03        4.51423600e+00        1.56508049e-06  19.9962  19.6695
0202-03-01_17:11:27.465000      10369.24        4.56392400e+00        2.87593507e-06  19.9962  19.6695
0202-03-01_17:11:27.656000      10369.43        4.61187600e+00        3.04253438e-06  19.9962  19.6695
0202-03-01_17:11:27.867000      10369.64        4.66342900e+00        4.22943048e-06  19.9857  19.7162
0202-03-01_17:11:28.062000      10369.83        4.71149000e+00        5.51890168e-06  19.9857  19.7162
0202-03-01_17:11:28.270000      10370.04        4.75998200e+00        6.67201927e-06  19.9857  19.7162
0202-03-01_17:11:28.465000      10370.24        4.81245700e+00        9.75577982e-06  19.9857  19.7162
0202-03-01_17:11:28.656000      10370.43        4.86181900e+00        1.19262811e-05  19.9857  19.7162
0202-03-01_17:11:28.870000      10370.64        4.90785900e+00        1.48981697e-05  19.9956  19.8164
0202-03-01_17:11:29.074000      10370.85        4.96157600e+00        1.83169261e-05  19.9956  19.8164
0202-03-01_17:11:29.273000      10371.04        5.01077200e+00        2.24657939e-05  19.9956  19.8164

File: chapter 5/cold_vs_warm/20K/ffj29/Ic/1_anneal/Ic_2024-03-01_17-17-33252709_f29-2400keV-0nA-22k.txt
# Ic = 3.87 A, n = 25.15 , Tavg = 22.05 K, f29-2400keV-0nA-22k
#datetime                        t_s     iHTS_A                vHTS_V                tHTS_K  tTAR_K
0202-03-01_17:17:13.914000      10715.69        5.03969500e-02       -1.46951985e-08  22.0747  21.8695
0202-03-01_17:17:14.117000      10715.89        4.81692600e-02        2.10108150e-09  22.0747  21.8695
0202-03-01_17:17:14.310000      10716.08        9.74426200e-02        1.54327150e-09  22.0747  21.8695
0202-03-01_17:17:14.504000      10716.27        1.48665400e-01        1.21416715e-08  22.0747  21.8695
0202-03-01_17:17:14.707000      10716.48        1.98394400e-01       -3.91086850e-09  22.0747  21.8695
0202-03-01_17:17:14.910000      10716.68        2.46363200e-01        1.17761500e-10  22.0638  21.7245
0202-03-01_17:17:15.105000      10716.88        2.97324000e-01       -1.76701885e-08  22.0638  21.7245
0202-03-01_17:17:15.305000      10717.08        3.47004000e-01       -7.07179850e-09  22.0638  21.7245
0202-03-01_17:17:15.508000      10717.28        3.93552500e-01       -1.20920885e-08  22.0638  21.7245
0202-03-01_17:17:15.700000      10717.47        4.45933700e-01       -5.27440850e-09  22.0638  21.7245
0202-03-01_17:17:15.910000      10717.68        4.95784300e-01       -1.59967585e-08  22.0511  21.9009
0202-03-01_17:17:16.105000      10717.88        5.40831000e-01       -1.49431185e-08  22.0511  21.9009
0202-03-01_17:17:16.297000      10718.07        5.94334200e-01       -2.43019285e-08  22.0511  21.9009
0202-03-01_17:17:16.504000      10718.27        6.43855400e-01       -2.46738085e-08  22.0511  21.9009
0202-03-01_17:17:16.695000      10718.47        6.88643700e-01       -3.29169985e-08  22.0511  21.9009
0202-03-01_17:17:16.902000      10718.67        7.43157500e-01       -2.05831985e-08  22.0632  21.7395
0202-03-01_17:17:17.100000      10718.87        7.92607500e-01       -1.55629285e-08  22.0632  21.7395
0202-03-01_17:17:17.293000      10719.07        8.38710800e-01       -5.46037850e-09  22.0632  21.7395
0202-03-01_17:17:17.484000      10719.26        8.91311600e-01       -5.21246850e-09  22.0632  21.7395
0202-03-01_17:17:17.688000      10719.46        9.41140300e-01       -5.39840850e-09  22.0632  21.7395
0202-03-01_17:17:17.895000      10719.67        9.88153300e-01       -5.02652850e-09  22.0581  21.8357
0202-03-01_17:17:18.086000      10719.86        1.04032500e+00       -2.98122850e-09  22.0581  21.8357
0202-03-01_17:17:18.297000      10720.07        1.08981100e+00       -4.90257850e-09  22.0581  21.8357
0202-03-01_17:17:18.490000      10720.26        1.13792800e+00        2.16302150e-09  22.0581  21.8357
0202-03-01_17:17:18.684000      10720.45        1.18891400e+00       -1.33317085e-08  22.0581  21.8357
0202-03-01_17:17:18.900000      10720.67        1.23898400e+00       -1.40754485e-08  22.0629  21.8338
0202-03-01_17:17:19.090000      10720.86        1.28676300e+00       -2.57894685e-08  22.0629  21.8338
0202-03-01_17:17:19.285000      10721.06        1.33788300e+00       -1.64926285e-08  22.0629  21.8338
0202-03-01_17:17:19.490000      10721.26        1.38778600e+00       -3.39086985e-08  22.0629  21.8338
0202-03-01_17:17:19.680000      10721.45        1.43452500e+00       -3.16154785e-08  22.0629  21.8338
0202-03-01_17:17:19.890000      10721.66        1.48690300e+00       -4.67383385e-08  22.0634  21.7522
0202-03-01_17:17:20.082000      10721.85        1.53451500e+00       -4.02925285e-08  22.0634  21.7522
0202-03-01_17:17:20.273000      10722.05        1.58314000e+00       -3.22352685e-08  22.0634  21.7522
0202-03-01_17:17:20.480000      10722.25        1.63537100e+00       -2.61613385e-08  22.0634  21.7522
0202-03-01_17:17:20.670000      10722.44        1.68534100e+00       -4.68003185e-08  22.0634  21.7522
0202-03-01_17:17:20.880000      10722.65        1.73034500e+00       -5.17586285e-08  22.0492  21.8670
0202-03-01_17:17:21.082000      10722.85        1.78412400e+00       -5.33080985e-08  22.0492  21.8670
0202-03-01_17:17:21.273000      10723.05        1.83396900e+00       -3.01279885e-08  22.0492  21.8670
0202-03-01_17:17:21.465000      10723.24        1.87918000e+00       -3.01899685e-08  22.0492  21.8670
0202-03-01_17:17:21.660000      10723.43        1.93311400e+00       -1.95915785e-08  22.0492  21.8670
0202-03-01_17:17:21.870000      10723.64        1.98291300e+00       -4.07883585e-08  22.0741  21.7678
0202-03-01_17:17:22.066000      10723.84        2.02901900e+00       -3.76274385e-08  22.0741  21.7678
0202-03-01_17:17:22.270000      10724.04        2.08201800e+00       -5.77705785e-08  22.0741  21.7678
0202-03-01_17:17:22.465000      10724.24        2.13164700e+00       -4.51888685e-08  22.0741  21.7678
0202-03-01_17:17:22.656000      10724.43        2.17674400e+00       -4.62425085e-08  22.0741  21.7678
0202-03-01_17:17:22.863000      10724.64        2.23069500e+00       -3.26691285e-08  22.0474  21.7974
0202-03-01_17:17:23.062000      10724.84        2.28079700e+00       -3.80614885e-08  22.0474  21.7974
0202-03-01_17:17:23.266000      10725.04        2.32555100e+00       -3.79376885e-08  22.0474  21.7974
0202-03-01_17:17:23.470000      10725.24        2.37951600e+00       -3.39092085e-08  22.0474  21.7974
0202-03-01_17:17:23.670000      10725.44        2.42934400e+00       -3.09342285e-08  22.0474  21.7974
0202-03-01_17:17:23.875000      10725.65        2.47755800e+00       -2.54800785e-08  22.0753  21.8614
0202-03-01_17:17:24.070000      10725.84        2.52874000e+00       -1.66790785e-08  22.0753  21.8614
0202-03-01_17:17:24.273000      10726.04        2.57829100e+00       -1.94061485e-08  22.0753  21.8614
0202-03-01_17:17:24.473000      10726.25        2.62628200e+00       -2.78972585e-08  22.0753  21.8614
0202-03-01_17:17:24.668000      10726.44        2.67522300e+00       -3.43430685e-08  22.0753  21.8614
0202-03-01_17:17:24.880000      10726.65        2.72722900e+00       -2.66576785e-08  22.0586  21.7160
0202-03-01_17:17:25.074000      10726.84        2.77528200e+00       -2.53561285e-08  22.0586  21.7160
0202-03-01_17:17:25.266000      10727.04        2.82423500e+00       -2.55420585e-08  22.0586  21.7160
0202-03-01_17:17:25.473000      10727.24        2.87582900e+00       -3.16159885e-08  22.0586  21.7160
0202-03-01_17:17:25.664000      10727.44        2.92106800e+00       -1.49436685e-08  22.0586  21.7160
0202-03-01_17:17:25.887000      10727.66        2.97152100e+00       -2.41165485e-08  22.0587  21.8933
0202-03-01_17:17:26.094000      10727.87        3.02518000e+00       -2.18233285e-08  22.0587  21.8933
0202-03-01_17:17:26.285000      10728.06        3.07453500e+00       -4.24003185e-08  22.0587  21.8933
0202-03-01_17:17:26.480000      10728.25        3.11927500e+00       -3.62644085e-08  22.0587  21.8933
0202-03-01_17:17:26.688000      10728.46        3.17371600e+00       -3.99831485e-08  22.0587  21.8933
0202-03-01_17:17:26.887000      10728.66        3.22388700e+00       -2.98805885e-08  22.0633  21.7304
0202-03-01_17:17:27.082000      10728.86        3.27113200e+00       -3.99211685e-08  22.0633  21.7304
0202-03-01_17:17:27.273000      10729.05        3.32259500e+00       -3.16779685e-08  22.0633  21.7304
0202-03-01_17:17:27.470000      10729.24        3.37232800e+00       -3.02524585e-08  22.0633  21.7304
0202-03-01_17:17:27.660000      10729.43        3.42043300e+00       -9.36556850e-09  22.0633  21.7304
0202-03-01_17:17:27.870000      10729.64        3.46994700e+00       -9.61348850e-09  22.0701  21.8308
0202-03-01_17:17:28.066000      10729.84        3.52178200e+00       -5.39891850e-09  22.0701  21.8308
0202-03-01_17:17:28.260000      10730.03        3.57107500e+00       -1.76087585e-08  22.0701  21.8308
0202-03-01_17:17:28.465000      10730.24        3.61882300e+00       -4.09735850e-09  22.0701  21.8308
0202-03-01_17:17:28.656000      10730.43        3.66829000e+00        1.11494415e-08  22.0701  21.8308
0202-03-01_17:17:28.863000      10730.64        3.72013500e+00        4.01555115e-08  22.0655  21.8269
0202-03-01_17:17:29.060000      10730.83        3.76844300e+00        6.00505315e-08  22.0655  21.8269
0202-03-01_17:17:29.254000      10731.03        3.81686800e+00        9.05439915e-08  22.0655  21.8269
0202-03-01_17:17:29.445000      10731.22        3.86894500e+00        1.35416591e-07  22.0655  21.8269
0202-03-01_17:17:29.650000      10731.42        3.91852600e+00        2.39665082e-07  22.0655  21.8269
0202-03-01_17:17:29.855000      10731.63        3.96626300e+00        3.24018341e-07  22.0621  21.7495
0202-03-01_17:17:30.062000      10731.84        4.01818700e+00        4.40538641e-07  22.0621  21.7495
0202-03-01_17:17:30.258000      10732.03        4.06609200e+00        6.41474191e-07  22.0621  21.7495
0202-03-01_17:17:30.450000      10732.22        4.11496300e+00        8.51954481e-07  22.0621  21.7495
0202-03-01_17:17:30.640000      10732.41        4.16700300e+00        1.11964128e-06  22.0621  21.7495
0202-03-01_17:17:30.848000      10732.62        4.21699900e+00        1.61751766e-06  22.0368  21.8605
0202-03-01_17:17:31.060000      10732.83        4.26414300e+00        2.06698853e-06  22.0368  21.8605
0202-03-01_17:17:31.258000      10733.03        4.31589300e+00        3.28896421e-06  22.0368  21.8605
0202-03-01_17:17:31.453000      10733.22        4.36361400e+00        4.43675117e-06  22.0368  21.8605
0202-03-01_17:17:31.652000      10733.42        4.41284600e+00        6.04801620e-06  22.0368  21.8605
0202-03-01_17:17:31.867000      10733.64        4.46513200e+00        7.23633733e-06  22.0767  21.7620
0202-03-01_17:17:32.062000      10733.84        4.51320200e+00        1.02904088e-05  22.0767  21.7620
0202-03-01_17:17:32.254000      10734.03        4.56205500e+00        1.15758508e-05  22.0767  21.7620
0202-03-01_17:17:32.457000      10734.23        4.61362200e+00        1.65905620e-05  22.0767  21.7620
0202-03-01_17:17:32.652000      10734.42        4.66372500e+00        1.93709346e-05  22.0767  21.7620
0202-03-01_17:17:32.867000      10734.64        4.70869000e+00        2.41786362e-05  22.0489  21.7955

File: chapter 5/cold_vs_warm/20K/ffj29/Ic/1_anneal/Ic_2024-03-01_17-17-54476090_f29-2400keV-0nA-22k.txt
# Ic = 3.87 A, n = 25.21 , Tavg = 22.06 K, f29-2400keV-0nA-22k
#datetime                        t_s     iHTS_A                vHTS_V                tHTS_K  tTAR_K
0202-03-01_17:17:34.980000      10736.75        1.34609400e-02        2.38813930e-08  22.0512  21.7144
0202-03-01_17:17:35.188000      10736.96        4.99017800e-02        2.40680930e-08  22.0512  21.7144
0202-03-01_17:17:35.380000      10737.15        9.93799700e-02        1.97917330e-08  22.0512  21.7144
0202-03-01_17:17:35.570000      10737.34        1.44713000e-01        1.45235230e-08  22.0512  21.7144
0202-03-01_17:17:35.830000      10737.60        1.98435800e-01        1.74365330e-08  22.0512  21.7144
0202-03-01_17:17:36.027000      10737.80        2.46489200e-01        1.49573730e-08  22.0631  21.8938
0202-03-01_17:17:36.220000      10737.99        2.97691900e-01        2.15891230e-08  22.0631  21.8938
0202-03-01_17:17:36.420000      10738.20        3.45445600e-01        2.90885730e-08  22.0631  21.8938
0202-03-01_17:17:36.617000      10738.39        3.94620900e-01        2.61135830e-08  22.0631  21.8938
0202-03-01_17:17:36.824000      10738.60        4.46202100e-01        1.99776730e-08  22.0690  21.7311
0202-03-01_17:17:37.020000      10738.79        4.93982400e-01        2.40063030e-08  22.0690  21.7311
0202-03-01_17:17:37.210000      10738.98        5.42626500e-01        2.53078530e-08  22.0690  21.7311
0202-03-01_17:17:37.402000      10739.18        5.94109700e-01        3.16297030e-08  22.0690  21.7311
0202-03-01_17:17:37.598000      10739.37        6.44132500e-01        2.35104630e-08  22.0690  21.7311
0202-03-01_17:17:37.800000      10739.57        6.92000400e-01        3.33031330e-08  22.0690  21.7311
0202-03-01_17:17:38.016000      10739.79        7.42882600e-01        3.52244830e-08  22.0660  21.8305
0202-03-01_17:17:38.207000      10739.98        7.92479800e-01        4.35296630e-08  22.0660  21.8305
0202-03-01_17:17:38.402000      10740.17        8.37434300e-01        4.24760230e-08  22.0660  21.8305
0202-03-01_17:17:38.594000      10740.37        8.91384200e-01        3.96869630e-08  22.0660  21.8305
0202-03-01_17:17:38.820000      10740.59        9.42221800e-01        3.98109230e-08  22.0660  21.8305
0202-03-01_17:17:39.030000      10740.80        9.89930900e-01        2.89646130e-08  22.0614  21.8300
0202-03-01_17:17:39.223000      10741.00        1.04024500e+00        2.71052430e-08  22.0614  21.8300
0202-03-01_17:17:39.426000      10741.20        1.08802200e+00        2.14031830e-08  22.0614  21.8300
0202-03-01_17:17:39.630000      10741.40        1.13722100e+00        3.36130330e-08  22.0614  21.8300
0202-03-01_17:17:39.850000      10741.62        1.19023000e+00        3.77036430e-08  22.0633  21.7440
0202-03-01_17:17:40.050000      10741.82        1.23666600e+00        4.55749630e-08  22.0633  21.7440
0202-03-01_17:17:40.254000      10742.03        1.28798300e+00        4.15463330e-08  22.0633  21.7440
0202-03-01_17:17:40.457000      10742.23        1.33598100e+00        4.86119330e-08  22.0633  21.7440
0202-03-01_17:17:40.650000      10742.42        1.38499400e+00        4.74343330e-08  22.0633  21.7440
0202-03-01_17:17:40.867000      10742.64        1.43667700e+00        4.95417230e-08  22.0505  21.8606
0202-03-01_17:17:41.062000      10742.84        1.48261400e+00        4.75585330e-08  22.0505  21.8606
0202-03-01_17:17:41.254000      10743.03        1.53587400e+00        4.34680230e-08  22.0505  21.8606
0202-03-01_17:17:41.460000      10743.23        1.58585700e+00        3.91294930e-08  22.0505  21.8606
0202-03-01_17:17:41.656000      10743.43        1.63329600e+00        3.49769030e-08  22.0505  21.8606
0202-03-01_17:17:41.863000      10743.64        1.68517300e+00        3.83237730e-08  22.0653  21.7638
0202-03-01_17:17:42.060000      10743.83        1.73331200e+00        3.93154330e-08  22.0653  21.7638
0202-03-01_17:17:42.254000      10744.02        1.78210600e+00        4.20425030e-08  22.0653  21.7638
0202-03-01_17:17:42.445000      10744.22        1.83372900e+00        4.03070930e-08  22.0653  21.7638
0202-03-01_17:17:42.640000      10744.41        1.88321300e+00        4.55753030e-08  22.0653  21.7638
0202-03-01_17:17:42.848000      10744.62        1.93146100e+00        4.35919830e-08  22.0454  21.7921
0202-03-01_17:17:43.066000      10744.84        1.98296700e+00        4.32820830e-08  22.0454  21.7921
0202-03-01_17:17:43.270000      10745.04        2.03268900e+00        4.17326130e-08  22.0454  21.7921
0202-03-01_17:17:43.460000      10745.23        2.07966000e+00        4.84263330e-08  22.0454  21.7921
0202-03-01_17:17:43.652000      10745.43        2.13127600e+00        4.52034330e-08  22.0454  21.7921
0202-03-01_17:17:43.867000      10745.64        2.18191000e+00        4.50794730e-08  22.0743  21.8589
0202-03-01_17:17:44.066000      10745.84        2.22872400e+00        3.93154330e-08  22.0743  21.8589
0202-03-01_17:17:44.273000      10746.04        2.28057800e+00        3.95013730e-08  22.0743  21.8589
0202-03-01_17:17:44.465000      10746.24        2.33021500e+00        3.16920230e-08  22.0743  21.8589
0202-03-01_17:17:44.656000      10746.43        2.37551400e+00        3.11961930e-08  22.0743  21.8589
0202-03-01_17:17:44.867000      10746.64        2.42966600e+00        2.62378730e-08  22.0533  21.7132
0202-03-01_17:17:45.066000      10746.84        2.47769200e+00        3.02045330e-08  22.0533  21.7132
0202-03-01_17:17:45.258000      10747.03        2.52674100e+00        2.44404830e-08  22.0533  21.7132
0202-03-01_17:17:45.460000      10747.23        2.57838900e+00        3.47289930e-08  22.0533  21.7132
0202-03-01_17:17:45.656000      10747.43        2.62801200e+00        3.40472230e-08  22.0533  21.7132
0202-03-01_17:17:45.863000      10747.64        2.67376300e+00        4.10508430e-08  22.0697  21.8923
0202-03-01_17:17:46.062000      10747.84        2.72772300e+00        2.95227630e-08  22.0697  21.8923
0202-03-01_17:17:46.266000      10748.04        2.77735600e+00        2.36347630e-08  22.0697  21.8923
0202-03-01_17:17:46.470000      10748.24        2.82390700e+00        2.62378730e-08  22.0697  21.8923
0202-03-01_17:17:46.660000      10748.43        2.87632100e+00        2.45646130e-08  22.0697  21.8923
0202-03-01_17:17:46.875000      10748.65        2.92632000e+00        3.84485630e-08  22.0657  21.7303
0202-03-01_17:17:47.070000      10748.84        2.97472500e+00        3.05777430e-08  22.0657  21.7303
0202-03-01_17:17:47.260000      10749.04        3.02509900e+00        2.85947530e-08  22.0657  21.7303
0202-03-01_17:17:47.470000      10749.24        3.07475000e+00        2.33265330e-08  22.0657  21.7303
0202-03-01_17:17:47.660000      10749.43        3.12208600e+00        2.97723530e-08  22.0657  21.7303
0202-03-01_17:17:47.867000      10749.64        3.17418700e+00        3.26233830e-08  22.0460  21.8251
0202-03-01_17:17:48.066000      10749.84        3.22423200e+00        3.68999330e-08  22.0460  21.8251
0202-03-01_17:17:48.258000      10750.03        3.26968700e+00        3.36150430e-08  22.0460  21.8251
0202-03-01_17:17:48.453000      10750.22        3.32322400e+00        3.51645230e-08  22.0460  21.8251
0202-03-01_17:17:48.656000      10750.43        3.37278700e+00        3.68999330e-08  22.0460  21.8251
0202-03-01_17:17:48.867000      10750.64        3.41998200e+00        3.54744130e-08  22.0694  21.8274
0202-03-01_17:17:49.074000      10750.85        3.47214500e+00        3.57843130e-08  22.0694  21.8274
0202-03-01_17:17:49.266000      10751.04        3.52046100e+00        3.38009830e-08  22.0694  21.8274
0202-03-01_17:17:49.470000      10751.24        3.56271500e+00        3.67139930e-08  22.0694  21.8274
0202-03-01_17:17:49.670000      10751.44        3.62079700e+00        6.10097530e-08  22.0694  21.8274
0202-03-01_17:17:49.880000      10751.65        3.67113100e+00        8.64211330e-08  22.0501  21.7420
0202-03-01_17:17:50.080000      10751.85        3.71859100e+00        1.02721603e-07  22.0501  21.7420
0202-03-01_17:17:50.273000      10752.04        3.76970300e+00        1.24042363e-07  22.0501  21.7420
0202-03-01_17:17:50.473000      10752.25        3.81943200e+00        1.53110503e-07  22.0501  21.7420
0202-03-01_17:17:50.676000      10752.45        3.86582900e+00        2.17692593e-07  22.0501  21.7420
0202-03-01_17:17:50.875000      10752.65        3.91875200e+00        2.87914773e-07  22.0510  21.8569
0202-03-01_17:17:51.080000      10752.85        3.96827100e+00        4.12740423e-07  22.0510  21.8569
0202-03-01_17:17:51.273000      10753.04        4.01586900e+00        5.36078573e-07  22.0510  21.8569
0202-03-01_17:17:51.465000      10753.24        4.06772600e+00        6.92637463e-07  22.0510  21.8569
0202-03-01_17:17:51.670000      10753.45        4.11723200e+00        9.15018013e-07  22.0510  21.8569
0202-03-01_17:17:51.883000      10753.65        4.16601300e+00        1.27530177e-06  22.0619  21.7634
0202-03-01_17:17:52.080000      10753.85        4.21719200e+00        1.63118503e-06  22.0619  21.7634
0202-03-01_17:17:52.273000      10754.04        4.26607300e+00        2.95164703e-06  22.0619  21.7634
0202-03-01_17:17:52.465000      10754.24        4.31165000e+00        3.13919540e-06  22.0619  21.7634
0202-03-01_17:17:52.660000      10754.43        4.36534500e+00        4.27043579e-06  22.0619  21.7634
0202-03-01_17:17:52.860000      10754.63        4.40647500e+00        5.42368047e-06  22.0437  21.7898
0202-03-01_17:17:53.070000      10754.84        4.46036100e+00        6.91873760e-06  22.0437  21.7898
0202-03-01_17:17:53.270000      10755.04        4.51417900e+00        1.06960469e-05  22.0437  21.7898
0202-03-01_17:17:53.460000      10755.23        4.56427500e+00        1.28603531e-05  22.0437  21.7898
0202-03-01_17:17:53.668000      10755.44        4.60889700e+00        1.62648588e-05  22.0437  21.7898
0202-03-01_17:17:53.875000      10755.65        4.66379000e+00        1.99811186e-05  22.0599  21.8599
0202-03-01_17:17:54.080000      10755.85        4.71412600e+00        2.43103506e-05  22.0599  21.8599
