Repository: shortlab/2025-devitre-PhD

# 2025-devitre-PhD
Data repository for Alexis Devitre's PhD thesis

File: chapter 5/cold_vs_warm/20K/ffj29/Ic/1_anneal/Ic_2024-03-01_17-18-36653397_f29-2400keV-0nA-22k.txt
# Ic = 3.87 A, n = 25.18 , Tavg = 22.05 K, f29-2400keV-0nA-22k
#datetime                        t_s     iHTS_A                vHTS_V                tHTS_K  tTAR_K
0202-03-01_17:18:17.290000      10779.06        1.77880900e-02       -2.31584442e-07  22.0549  21.7351
0202-03-01_17:18:17.484000      10779.25        5.02120600e-02       -2.42120872e-07  22.0549  21.7351
0202-03-01_17:18:17.688000      10779.46        9.50226500e-02       -2.39765672e-07  22.0549  21.7351
0202-03-01_17:18:17.895000      10779.67        1.48975500e-01       -2.38340152e-07  22.0687  21.8179
0202-03-01_17:18:18.098000      10779.87        1.98323400e-01       -2.27183932e-07  22.0687  21.8179
0202-03-01_17:18:18.290000      10780.06        2.45624300e-01       -2.25572482e-07  22.0687  21.8179
0202-03-01_17:18:18.484000      10780.26        2.96840500e-01       -2.28485492e-07  22.0687  21.8179
0202-03-01_17:18:18.676000      10780.45        3.46624400e-01       -2.29043302e-07  22.0687  21.8179
0202-03-01_17:18:18.880000      10780.65        3.95102300e-01       -2.33691732e-07  22.0593  21.8327
0202-03-01_17:18:19.082000      10780.86        4.44021000e-01       -2.34745372e-07  22.0593  21.8327
0202-03-01_17:18:19.277000      10781.05        4.94990800e-01       -2.31150592e-07  22.0593  21.8327
0202-03-01_17:18:19.470000      10781.24        5.42916600e-01       -2.34993292e-07  22.0593  21.8327
0202-03-01_17:18:19.660000      10781.43        5.92128300e-01       -2.32204232e-07  22.0593  21.8327
0202-03-01_17:18:19.867000      10781.64        6.43788200e-01       -2.36108912e-07  22.0673  21.7428
0202-03-01_17:18:20.062000      10781.83        6.93123900e-01       -2.28981322e-07  22.0673  21.7428
0202-03-01_17:18:20.254000      10782.03        7.38203100e-01       -2.29043302e-07  22.0673  21.7428
0202-03-01_17:18:20.460000      10782.23        7.92038800e-01       -2.27121952e-07  22.0673  21.7428
0202-03-01_17:18:20.652000      10782.42        8.42141800e-01       -2.33691732e-07  22.0673  21.7428
0202-03-01_17:18:20.848000      10782.62        8.87145300e-01       -2.33691732e-07  22.0528  21.8554
0202-03-01_17:18:21.050000      10782.82        9.41077400e-01       -2.32328192e-07  22.0528  21.8554
0202-03-01_17:18:21.246000      10783.02        9.90385000e-01       -2.21109992e-07  22.0528  21.8554
0202-03-01_17:18:21.438000      10783.21        1.03554400e+00       -2.19498542e-07  22.0528  21.8554
0202-03-01_17:18:21.645000      10783.42        1.08956300e+00       -2.16523552e-07  22.0528  21.8554
0202-03-01_17:18:21.850000      10783.62        1.13969400e+00       -2.16523552e-07  22.0549  21.7661
0202-03-01_17:18:22.060000      10783.83        1.18775500e+00       -2.22039682e-07  22.0549  21.7661
0202-03-01_17:18:22.250000      10784.02        1.23877800e+00       -2.21543842e-07  22.0549  21.7661
0202-03-01_17:18:22.445000      10784.22        1.28839000e+00       -2.30034992e-07  22.0549  21.7661
0202-03-01_17:18:22.637000      10784.41        1.33286800e+00       -2.23589202e-07  22.0549  21.7661
0202-03-01_17:18:22.844000      10784.62        1.38790300e+00       -2.28547552e-07  22.0364  21.7835
0202-03-01_17:18:23.050000      10784.82        1.43709100e+00       -2.24332972e-07  22.0364  21.7835
0202-03-01_17:18:23.254000      10785.03        1.48409000e+00       -2.24704852e-07  22.0364  21.7835
0202-03-01_17:18:23.445000      10785.22        1.53630600e+00       -2.19250702e-07  22.0364  21.7835
0202-03-01_17:18:23.656000      10785.43        1.58590200e+00       -2.20800172e-07  22.0364  21.7835
0202-03-01_17:18:23.860000      10785.63        1.63131300e+00       -2.35365232e-07  22.0611  21.8664
0202-03-01_17:18:24.050000      10785.82        1.68509700e+00       -2.42864692e-07  22.0611  21.8664
0202-03-01_17:18:24.250000      10786.02        1.73484500e+00       -2.37844392e-07  22.0611  21.8664
0202-03-01_17:18:24.440000      10786.22        1.78287700e+00       -2.31708472e-07  22.0611  21.8664
0202-03-01_17:18:24.637000      10786.41        1.83187400e+00       -2.23403292e-07  22.0611  21.8664
0202-03-01_17:18:24.863000      10786.63        1.88451700e+00       -2.28051712e-07  22.0534  21.7074
0202-03-01_17:18:25.070000      10786.84        1.93212300e+00       -2.25076722e-07  22.0534  21.7074
0202-03-01_17:18:25.266000      10787.04        1.97644900e+00       -2.34807422e-07  22.0534  21.7074
0202-03-01_17:18:25.473000      10787.24        2.03253700e+00       -2.30530872e-07  22.0534  21.7074
0202-03-01_17:18:25.668000      10787.44        2.07844800e+00       -2.38030332e-07  22.0534  21.7074
0202-03-01_17:18:25.867000      10787.64        2.13194800e+00       -2.35117322e-07  22.0585  21.8884
0202-03-01_17:18:26.074000      10787.85        2.18155700e+00       -2.31336602e-07  22.0585  21.8884
0202-03-01_17:18:26.266000      10788.04        2.22896200e+00       -2.28919422e-07  22.0585  21.8884
0202-03-01_17:18:26.457000      10788.23        2.28033700e+00       -2.31150662e-07  22.0585  21.8884
0202-03-01_17:18:26.664000      10788.44        2.33013500e+00       -2.30840772e-07  22.0585  21.8884
0202-03-01_17:18:26.867000      10788.64        2.37885100e+00       -2.26998072e-07  22.0636  21.7346
0202-03-01_17:18:27.062000      10788.84        2.42990100e+00       -2.16337692e-07  22.0636  21.7346
0202-03-01_17:18:27.258000      10789.03        2.47913100e+00       -2.11937182e-07  22.0636  21.7346
0202-03-01_17:18:27.450000      10789.22        2.52422100e+00       -2.12494992e-07  22.0636  21.7346
0202-03-01_17:18:27.640000      10789.41        2.57818700e+00       -2.16647582e-07  22.0636  21.7346
0202-03-01_17:18:27.855000      10789.63        2.62804200e+00       -2.22349652e-07  22.0545  21.8152
0202-03-01_17:18:28.055000      10789.83        2.67553600e+00       -2.19312682e-07  22.0545  21.8152
0202-03-01_17:18:28.260000      10790.03        2.72708800e+00       -2.19808512e-07  22.0545  21.8152
0202-03-01_17:18:28.453000      10790.23        2.77685700e+00       -2.25386822e-07  22.0545  21.8152
0202-03-01_17:18:28.645000      10790.42        2.82149200e+00       -2.31708842e-07  22.0545  21.8152
0202-03-01_17:18:28.870000      10790.64        2.87648400e+00       -2.33878262e-07  22.0567  21.8340
0202-03-01_17:18:29.074000      10790.85        2.92439800e+00       -2.33134512e-07  22.0567  21.8340
0202-03-01_17:18:29.277000      10791.05        2.97421700e+00       -2.37844912e-07  22.0567  21.8340
0202-03-01_17:18:29.470000      10791.24        3.02487400e+00       -2.29415772e-07  22.0567  21.8340
0202-03-01_17:18:29.670000      10791.45        3.07280300e+00       -2.31770972e-07  22.0567  21.8340
0202-03-01_17:18:29.875000      10791.65        3.12300700e+00       -2.20304862e-07  22.0616  21.7404
0202-03-01_17:18:30.066000      10791.84        3.17375200e+00       -2.12309572e-07  22.0616  21.7404
0202-03-01_17:18:30.277000      10792.05        3.22190400e+00       -2.11503852e-07  22.0616  21.7404
0202-03-01_17:18:30.473000      10792.24        3.27203800e+00       -2.20676732e-07  22.0616  21.7404
0202-03-01_17:18:30.664000      10792.44        3.32287500e+00       -2.23279852e-07  22.0616  21.7404
0202-03-01_17:18:30.880000      10792.65        3.37101900e+00       -2.13735092e-07  22.0489  21.8560
0202-03-01_17:18:31.086000      10792.86        3.42273300e+00       -2.11689782e-07  22.0489  21.8560
0202-03-01_17:18:31.290000      10793.06        3.47176700e+00       -2.01463252e-07  22.0489  21.8560
0202-03-01_17:18:31.490000      10793.26        3.51849100e+00       -1.98736182e-07  22.0489  21.8560
0202-03-01_17:18:31.690000      10793.46        3.57085500e+00       -1.92042452e-07  22.0489  21.8560
0202-03-01_17:18:31.895000      10793.67        3.62139900e+00       -1.84419032e-07  22.0645  21.7721
0202-03-01_17:18:32.100000      10793.87        3.66817300e+00       -1.60867022e-07  22.0645  21.7721
0202-03-01_17:18:32.293000      10794.07        3.71974800e+00       -1.44318642e-07  22.0645  21.7721
0202-03-01_17:18:32.490000      10794.26        3.76965900e+00       -1.15374452e-07  22.0645  21.7721
0202-03-01_17:18:32.690000      10794.46        3.81507500e+00       -7.80631120e-08  22.0645  21.7721
0202-03-01_17:18:32.895000      10794.67        3.86893900e+00       -2.63106720e-08  22.0413  21.7794
0202-03-01_17:18:33.105000      10794.88        3.91917000e+00        3.83953780e-08  22.0413  21.7794
0202-03-01_17:18:33.297000      10795.07        3.96611300e+00        1.62043438e-07  22.0413  21.7794
0202-03-01_17:18:33.490000      10795.26        4.01795500e+00        2.80919118e-07  22.0413  21.7794
0202-03-01_17:18:33.684000      10795.45        4.06722900e+00        4.41692578e-07  22.0413  21.7794
0202-03-01_17:18:33.890000      10795.66        4.11556100e+00        7.39687498e-07  22.0557  21.8657
0202-03-01_17:18:34.090000      10795.86        4.16627900e+00        1.01995643e-06  22.0557  21.8657
0202-03-01_17:18:34.280000      10796.05        4.21640900e+00        1.36443501e-06  22.0557  21.8657
0202-03-01_17:18:34.484000      10796.26        4.26420500e+00        2.67708194e-06  22.0557  21.8657
0202-03-01_17:18:34.680000      10796.45        4.31418700e+00        2.89667321e-06  22.0557  21.8657
0202-03-01_17:18:34.880000      10796.65        4.36531400e+00        4.04278714e-06  22.0578  21.7094
0202-03-01_17:18:35.082000      10796.85        4.41321000e+00        6.39054809e-06  22.0578  21.7094
0202-03-01_17:18:35.273000      10797.05        4.46206000e+00        7.89353650e-06  22.0578  21.7094
0202-03-01_17:18:35.470000      10797.24        4.51438000e+00        1.00076370e-05  22.0578  21.7094
0202-03-01_17:18:35.670000      10797.45        4.56369600e+00        1.23225490e-05  22.0578  21.7094
0202-03-01_17:18:35.875000      10797.65        4.61196600e+00        1.57915083e-05  22.0496  21.8857
0202-03-01_17:18:36.082000      10797.86        4.66326700e+00        1.99880997e-05  22.0496  21.8857
0202-03-01_17:18:36.277000      10798.05        4.71280400e+00        2.36244018e-05  22.0496  21.8857

File: chapter 5/cold_vs_warm/20K/ffj29/Ic/1_anneal/Ic_2024-03-01_17-18-57634727_f29-2400keV-0nA-22k.txt
# Ic = 3.88 A, n = 25.38 , Tavg = 22.05 K, f29-2400keV-0nA-22k
#datetime                        t_s     iHTS_A                vHTS_V                tHTS_K  tTAR_K
0202-03-01_17:18:38.340000      10800.11        1.79095300e-02       -1.08741945e-08  22.0459  21.8105
0202-03-01_17:18:38.547000      10800.32        4.99386400e-02       -5.42005450e-09  22.0459  21.8105
0202-03-01_17:18:38.742000      10800.51        9.75432300e-02       -4.24245450e-09  22.0459  21.8105
0202-03-01_17:18:38.957000      10800.73        1.48092900e-01       -9.57574500e-10  22.0554  21.8368
0202-03-01_17:18:39.152000      10800.92        1.98160100e-01        4.05965500e-10  22.0554  21.8368
0202-03-01_17:18:39.344000      10801.12        2.46700300e-01        5.36427550e-09  22.0554  21.8368
0202-03-01_17:18:39.540000      10801.31        2.92940000e-01        6.47989550e-09  22.0554  21.8368
0202-03-01_17:18:39.734000      10801.51        3.46321300e-01        7.40957550e-09  22.0554  21.8368
0202-03-01_17:18:39.934000      10801.71        3.96142200e-01        2.63720550e-09  22.0631  21.7424
0202-03-01_17:18:40.125000      10801.90        4.41774900e-01        5.92208550e-09  22.0631  21.7424
0202-03-01_17:18:40.332000      10802.10        4.94771200e-01       -5.60658450e-09  22.0631  21.7424
0202-03-01_17:18:40.523000      10802.30        5.44753900e-01       -5.35911450e-09  22.0631  21.7424
0202-03-01_17:18:40.720000      10802.49        5.89297200e-01       -8.89235450e-09  22.0631  21.7424
0202-03-01_17:18:40.926000      10802.70        6.43456200e-01       -2.77294500e-10  22.0546  21.8520
0202-03-01_17:18:41.120000      10802.89        6.92823000e-01        2.57373550e-09  22.0546  21.8520
0202-03-01_17:18:41.312000      10803.08        7.37967400e-01       -3.68613450e-09  22.0546  21.8520
0202-03-01_17:18:41.516000      10803.29        7.91902400e-01       -9.82204450e-09  22.0546  21.8520
0202-03-01_17:18:41.710000      10803.48        8.41911800e-01       -1.69496145e-08  22.0546  21.8520
0202-03-01_17:18:41.914000      10803.69        8.87606200e-01       -1.05038145e-08  22.0571  21.7689
0202-03-01_17:18:42.117000      10803.89        9.40886700e-01       -1.54001445e-08  22.0571  21.7689
0202-03-01_17:18:42.310000      10804.08        9.90335100e-01       -1.39746245e-08  22.0571  21.7689
0202-03-01_17:18:42.504000      10804.27        1.03513700e+00       -1.63298245e-08  22.0571  21.7689
0202-03-01_17:18:42.707000      10804.48        1.08964600e+00       -1.16194345e-08  22.0571  21.7689
0202-03-01_17:18:42.902000      10804.68        1.13891500e+00       -1.89949145e-08  22.0528  21.7751
0202-03-01_17:18:43.100000      10804.88        1.18635700e+00       -1.06897445e-08  22.0528  21.7751
0202-03-01_17:18:43.297000      10805.07        1.23834000e+00       -1.70735745e-08  22.0528  21.7751
0202-03-01_17:18:43.490000      10805.26        1.28813500e+00       -1.88874450e-09  22.0528  21.7751
0202-03-01_17:18:43.684000      10805.46        1.33579500e+00       -6.78507450e-09  22.0528  21.7751
0202-03-01_17:18:43.890000      10805.66        1.38608900e+00        1.21019550e-09  22.0581  21.8657
0202-03-01_17:18:44.082000      10805.86        1.43654700e+00       -3.19030450e-09  22.0581  21.8657
0202-03-01_17:18:44.277000      10806.05        1.48636200e+00       -2.81842450e-09  22.0581  21.8657
0202-03-01_17:18:44.470000      10806.24        1.53179700e+00       -5.91737450e-09  22.0581  21.8657
0202-03-01_17:18:44.664000      10806.43        1.58541000e+00       -6.66112450e-09  22.0581  21.8657
0202-03-01_17:18:44.875000      10806.65        1.63567900e+00       -5.17362450e-09  22.0502  21.7060
0202-03-01_17:18:45.066000      10806.84        1.68277500e+00       -4.36790450e-09  22.0502  21.7060
0202-03-01_17:18:45.260000      10807.03        1.73448100e+00       -2.69447450e-09  22.0502  21.7060
0202-03-01_17:18:45.465000      10807.24        1.78394700e+00       -2.07468450e-09  22.0502  21.7060
0202-03-01_17:18:45.660000      10807.43        1.83144300e+00        2.57373550e-09  22.0502  21.7060
0202-03-01_17:18:45.855000      10807.63        1.88345100e+00       -9.59064500e-10  22.0497  21.8837
0202-03-01_17:18:46.060000      10807.83        1.93293200e+00       -8.45850450e-09  22.0497  21.8837
0202-03-01_17:18:46.254000      10808.02        1.98028100e+00       -1.26107545e-08  22.0497  21.8837
0202-03-01_17:18:46.445000      10808.22        2.03221800e+00       -9.38751450e-09  22.0497  21.8837
0202-03-01_17:18:46.652000      10808.42        2.08181200e+00        9.63405500e-10  22.0497  21.8837
0202-03-01_17:18:46.860000      10808.63        2.12992700e+00       -3.74699450e-09  22.0542  21.7350
0202-03-01_17:18:47.066000      10808.84        2.18105600e+00       -1.32981450e-09  22.0542  21.7350
0202-03-01_17:18:47.258000      10809.03        2.23075400e+00        9.57055000e-11  22.0542  21.7350
0202-03-01_17:18:47.453000      10809.22        2.27591900e+00        1.06940955e-08  22.0542  21.7350
0202-03-01_17:18:47.645000      10809.41        2.32978400e+00        1.31112655e-08  22.0542  21.7350
0202-03-01_17:18:47.855000      10809.63        2.37950700e+00        1.21196055e-08  22.0503  21.8088
0202-03-01_17:18:48.055000      10809.83        2.42689500e+00        9.76440550e-09  22.0503  21.8088
0202-03-01_17:18:48.258000      10810.03        2.47875000e+00        2.69881550e-09  22.0503  21.8088
0202-03-01_17:18:48.450000      10810.22        2.52853400e+00       -4.00134500e-10  22.0503  21.8088
0202-03-01_17:18:48.640000      10810.41        2.57365600e+00       -6.47406450e-09  22.0503  21.8088
0202-03-01_17:18:48.863000      10810.64        2.62779500e+00       -1.11224845e-08  22.0593  21.8337
0202-03-01_17:18:49.070000      10810.84        2.67663000e+00       -9.88290450e-09  22.0593  21.8337
0202-03-01_17:18:49.266000      10811.04        2.72633700e+00       -1.39179450e-09  22.0593  21.8337
0202-03-01_17:18:49.457000      10811.23        2.77673900e+00        3.25662550e-09  22.0593  21.8337
0202-03-01_17:18:49.660000      10811.43        2.82450800e+00       -2.25949450e-09  22.0593  21.8337
0202-03-01_17:18:49.863000      10811.64        2.87465700e+00       -1.44693445e-08  22.0530  21.7403
0202-03-01_17:18:50.062000      10811.83        2.92582300e+00       -1.90557745e-08  22.0530  21.7403
0202-03-01_17:18:50.254000      10812.03        2.97120300e+00       -2.40140945e-08  22.0530  21.7403
0202-03-01_17:18:50.445000      10812.22        3.02476600e+00       -2.64932445e-08  22.0530  21.7403
0202-03-01_17:18:50.640000      10812.41        3.07441500e+00       -2.25885745e-08  22.0530  21.7403
0202-03-01_17:18:50.855000      10812.63        3.12308400e+00       -2.68031445e-08  22.0614  21.8508
0202-03-01_17:18:51.070000      10812.84        3.17501400e+00       -2.36422145e-08  22.0614  21.8508
0202-03-01_17:18:51.273000      10813.04        3.22351100e+00       -3.16994745e-08  22.0614  21.8508
0202-03-01_17:18:51.465000      10813.24        3.27007000e+00       -2.51297145e-08  22.0614  21.8508
0202-03-01_17:18:51.670000      10813.44        3.32254800e+00       -1.65766245e-08  22.0614  21.8508
0202-03-01_17:18:51.883000      10813.65        3.37319600e+00       -5.91625450e-09  22.0673  21.7695
0202-03-01_17:18:52.090000      10813.86        3.42030700e+00        1.45923550e-09  22.0673  21.7695
0202-03-01_17:18:52.280000      10814.05        3.47188800e+00        5.67364550e-09  22.0673  21.7695
0202-03-01_17:18:52.473000      10814.25        3.52159400e+00        6.60320550e-09  22.0673  21.7695
0202-03-01_17:18:52.664000      10814.44        3.56948300e+00        1.37306655e-08  22.0673  21.7695
0202-03-01_17:18:52.867000      10814.64        3.61856900e+00        2.20358355e-08  22.0423  21.7765
0202-03-01_17:18:53.060000      10814.83        3.67032700e+00        3.75925355e-08  22.0423  21.7765
0202-03-01_17:18:53.250000      10815.02        3.71228500e+00        4.18070955e-08  22.0423  21.7765
0202-03-01_17:18:53.457000      10815.23        3.76423500e+00        7.65772555e-08  22.0423  21.7765
0202-03-01_17:18:53.650000      10815.42        3.81917800e+00        1.06451085e-07  22.0423  21.7765
0202-03-01_17:18:53.848000      10815.62        3.86881500e+00        1.67934145e-07  22.0499  21.8675
0202-03-01_17:18:54.055000      10815.83        3.91537500e+00        2.52535325e-07  22.0499  21.8675
0202-03-01_17:18:54.246000      10816.02        3.96802600e+00        3.44078145e-07  22.0499  21.8675
0202-03-01_17:18:54.440000      10816.21        4.01775800e+00        4.54338595e-07  22.0499  21.8675
0202-03-01_17:18:54.650000      10816.42        4.06321400e+00        6.14492045e-07  22.0499  21.8675
0202-03-01_17:18:54.855000      10816.63        4.11782600e+00        8.13196375e-07  22.0499  21.8675
0202-03-01_17:18:55.060000      10816.83        4.16787200e+00        1.19678373e-06  22.0599  21.7077
0202-03-01_17:18:55.250000      10817.02        4.21317200e+00        1.56066179e-06  22.0599  21.7077
0202-03-01_17:18:55.453000      10817.23        4.26616000e+00        2.88930326e-06  22.0599  21.7077
0202-03-01_17:18:55.650000      10817.42        4.31557300e+00        3.13498758e-06  22.0599  21.7077
0202-03-01_17:18:55.850000      10817.63        4.36069400e+00        4.42805315e-06  22.0591  21.8862
0202-03-01_17:18:56.050000      10817.82        4.41544400e+00        5.88356539e-06  22.0591  21.8862
0202-03-01_17:18:56.246000      10818.02        4.46456100e+00        7.18778715e-06  22.0591  21.8862
0202-03-01_17:18:56.445000      10818.22        4.51001100e+00        1.02933013e-05  22.0591  21.8862
0202-03-01_17:18:56.640000      10818.41        4.56407100e+00        1.30823512e-05  22.0591  21.8862
0202-03-01_17:18:56.850000      10818.62        4.61415700e+00        1.57387663e-05  22.0495  21.7365
0202-03-01_17:18:57.050000      10818.82        4.66198800e+00        1.97506596e-05  22.0495  21.7365
0202-03-01_17:18:57.254000      10819.02        4.71310600e+00        2.40953794e-05  22.0495  21.7365

File: chapter 5/cold_vs_warm/20K/ffj29/Ic/1_anneal/Ic_2024-03-01_17-23-27244438_f29-2400keV-0nA-24k.txt
# Ic = 3.62 A, n = 24.83 , Tavg = 23.99 K, f29-2400keV-0nA-24k
#datetime                        t_s     iHTS_A                vHTS_V                tHTS_K  tTAR_K
0202-03-01_17:23:08.945000      11070.72        1.46673800e-02        2.91146215e-08  23.9583  23.7493
0202-03-01_17:23:09.145000      11070.91        4.82073900e-02        2.81229515e-08  23.9583  23.7493
0202-03-01_17:23:09.336000      11071.11        9.65101100e-02        3.72338615e-08  23.9583  23.7493
0202-03-01_17:23:09.540000      11071.31        1.48533600e-01        2.83088915e-08  23.9583  23.7493
0202-03-01_17:23:09.780000      11071.55        1.98111200e-01        2.40323415e-08  23.9583  23.7493
0202-03-01_17:23:10.004000      11071.78        2.50018900e-01        1.55412315e-08  23.9739  23.7301
0202-03-01_17:23:10.200000      11071.97        2.95828900e-01        1.38058215e-08  23.9739  23.7301
0202-03-01_17:23:10.402000      11072.18        3.44612500e-01        1.36818615e-08  23.9739  23.7301
0202-03-01_17:23:10.598000      11072.37        3.96389600e-01        2.22349515e-08  23.9739  23.7301
0202-03-01_17:23:10.820000      11072.59        4.46946700e-01        2.62016115e-08  23.9739  23.7301
0202-03-01_17:23:11.030000      11072.80        4.95590800e-01        2.90526415e-08  23.9811  23.6840
0202-03-01_17:23:11.230000      11073.00        5.44672700e-01        3.01682615e-08  23.9811  23.6840
0202-03-01_17:23:11.426000      11073.20        5.91182600e-01        3.27094015e-08  23.9811  23.6840
0202-03-01_17:23:11.633000      11073.40        6.43477600e-01        2.18011015e-08  23.9811  23.6840
0202-03-01_17:23:11.863000      11073.63        6.93540000e-01        4.00229115e-08  23.9811  23.6840
0202-03-01_17:23:12.074000      11073.84        7.43206700e-01        4.62827915e-08  23.9614  23.7697
0202-03-01_17:23:12.266000      11074.04        7.92405800e-01        3.44448115e-08  23.9614  23.7697
0202-03-01_17:23:12.473000      11074.24        8.37499800e-01        2.83708715e-08  23.9614  23.7697
0202-03-01_17:23:12.664000      11074.44        8.91687100e-01        2.27927615e-08  23.9614  23.7697
0202-03-01_17:23:12.870000      11074.64        9.38915300e-01        3.76677115e-08  23.9556  23.6722
0202-03-01_17:23:13.066000      11074.84        9.89288400e-01        2.49620315e-08  23.9556  23.6722
0202-03-01_17:23:13.260000      11075.03        1.04026700e+00        3.14077415e-08  23.9556  23.6722
0202-03-01_17:23:13.453000      11075.23        1.09022400e+00        2.76888615e-08  23.9556  23.6722
0202-03-01_17:23:13.656000      11075.43        1.13776700e+00        4.11381115e-08  23.9556  23.6722
0202-03-01_17:23:13.867000      11075.64        1.18742300e+00        4.21297215e-08  23.9598  23.7425
0202-03-01_17:23:14.080000      11075.85        1.23898500e+00        4.05802515e-08  23.9598  23.7425
0202-03-01_17:23:14.270000      11076.04        1.28574100e+00        3.19032015e-08  23.9598  23.7425
0202-03-01_17:23:14.460000      11076.23        1.33740400e+00        3.95885815e-08  23.9598  23.7425
0202-03-01_17:23:14.652000      11076.43        1.38720100e+00        3.89068215e-08  23.9598  23.7425
0202-03-01_17:23:14.863000      11076.63        1.43584800e+00        4.23156615e-08  23.9682  23.7224
0202-03-01_17:23:15.060000      11076.83        1.48576300e+00        3.52500615e-08  23.9682  23.7224
0202-03-01_17:23:15.260000      11077.03        1.53596100e+00        3.30188215e-08  23.9682  23.7224
0202-03-01_17:23:15.453000      11077.23        1.58419800e+00        4.46708615e-08  23.9682  23.7224
0202-03-01_17:23:15.650000      11077.42        1.63322300e+00        5.04968815e-08  23.9682  23.7224
0202-03-01_17:23:15.848000      11077.62        1.68482700e+00        5.78723715e-08  23.9700  23.6771
0202-03-01_17:23:16.043000      11077.81        1.73456500e+00        5.29140615e-08  23.9700  23.6771
0202-03-01_17:23:16.234000      11078.01        1.77966000e+00        4.70260615e-08  23.9700  23.6771
0202-03-01_17:23:16.430000      11078.20        1.83348800e+00        4.29974315e-08  23.9700  23.6771
0202-03-01_17:23:16.620000      11078.39        1.88341700e+00        5.61989415e-08  23.9700  23.6771
0202-03-01_17:23:16.844000      11078.61        1.93295200e+00        5.54551915e-08  23.9747  23.7644
0202-03-01_17:23:17.050000      11078.82        1.98357400e+00        6.20249615e-08  23.9747  23.7644
0202-03-01_17:23:17.260000      11079.03        2.03235600e+00        5.17364615e-08  23.9747  23.7644
0202-03-01_17:23:17.457000      11079.23        2.07988900e+00        5.17984415e-08  23.9747  23.7644
0202-03-01_17:23:17.650000      11079.42        2.13139000e+00        5.07447915e-08  23.9747  23.7644
0202-03-01_17:23:17.867000      11079.64        2.18171100e+00        5.26041615e-08  23.9632  23.6701
0202-03-01_17:23:18.074000      11079.85        2.22960300e+00        5.90499715e-08  23.9632  23.6701
0202-03-01_17:23:18.277000      11080.05        2.28026500e+00        5.08687515e-08  23.9632  23.6701
0202-03-01_17:23:18.480000      11080.25        2.32818400e+00        5.65088315e-08  23.9632  23.6701
0202-03-01_17:23:18.684000      11080.45        2.37720500e+00        6.33885015e-08  23.9632  23.6701
0202-03-01_17:23:18.883000      11080.66        2.42929500e+00        7.57223115e-08  23.9633  23.7470
0202-03-01_17:23:19.090000      11080.86        2.47728600e+00        6.53098415e-08  23.9633  23.7470
0202-03-01_17:23:19.280000      11081.05        2.52704700e+00        6.35122115e-08  23.9633  23.7470
0202-03-01_17:23:19.473000      11081.25        2.57810800e+00        6.00411415e-08  23.9633  23.7470
0202-03-01_17:23:19.680000      11081.45        2.62762900e+00        7.07011815e-08  23.9633  23.7470
0202-03-01_17:23:19.875000      11081.65        2.67544300e+00        6.84079615e-08  23.9674  23.7225
0202-03-01_17:23:20.066000      11081.84        2.72699500e+00        6.77881715e-08  23.9674  23.7225
0202-03-01_17:23:20.273000      11082.04        2.77673400e+00        6.01027915e-08  23.9674  23.7225
0202-03-01_17:23:20.465000      11082.24        2.82432300e+00        6.78501515e-08  23.9674  23.7225
0202-03-01_17:23:20.656000      11082.43        2.87303700e+00        6.80980715e-08  23.9674  23.7225
0202-03-01_17:23:20.870000      11082.64        2.92626200e+00        7.62173115e-08  23.9854  23.6746
0202-03-01_17:23:21.070000      11082.84        2.97448000e+00        6.36355915e-08  23.9854  23.6746
0202-03-01_17:23:21.260000      11083.04        3.02302600e+00        6.75402615e-08  23.9854  23.6746
0202-03-01_17:23:21.470000      11083.24        3.07410900e+00        6.96475415e-08  23.9854  23.6746
0202-03-01_17:23:21.660000      11083.43        3.12444200e+00        7.91922915e-08  23.9854  23.6746
0202-03-01_17:23:21.870000      11083.64        3.16913200e+00        7.88204215e-08  23.9701  23.7623
0202-03-01_17:23:22.062000      11083.83        3.22325200e+00        7.29324215e-08  23.9701  23.7623
0202-03-01_17:23:22.266000      11084.04        3.27314200e+00        7.96261515e-08  23.9701  23.7623
0202-03-01_17:23:22.465000      11084.24        3.32119900e+00        8.79933015e-08  23.9701  23.7623
0202-03-01_17:23:22.668000      11084.44        3.37068600e+00        9.95833615e-08  23.9701  23.7623
0202-03-01_17:23:22.880000      11084.65        3.42209700e+00        1.16131731e-07  23.9585  23.6639
0202-03-01_17:23:23.080000      11084.85        3.46919000e+00        1.35903001e-07  23.9585  23.6639
0202-03-01_17:23:23.273000      11085.04        3.52141300e+00        1.70549221e-07  23.9585  23.6639
0202-03-01_17:23:23.465000      11085.24        3.57112800e+00        2.17095392e-07  23.9585  23.6639
0202-03-01_17:23:23.656000      11085.43        3.61902000e+00        2.71017051e-07  23.9585  23.6639
0202-03-01_17:23:23.875000      11085.65        3.66828900e+00        3.64791151e-07  23.9708  23.7317
0202-03-01_17:23:24.070000      11085.84        3.72012500e+00        4.68048032e-07  23.9708  23.7317
0202-03-01_17:23:24.273000      11086.05        3.76964600e+00        6.06880811e-07  23.9708  23.7317
0202-03-01_17:23:24.465000      11086.24        3.81629300e+00        8.52999092e-07  23.9708  23.7317
0202-03-01_17:23:24.656000      11086.43        3.86916500e+00        1.10537725e-06  23.9708  23.7317
0202-03-01_17:23:24.860000      11086.63        3.91860600e+00        1.42078796e-06  23.9558  23.7218
0202-03-01_17:23:25.055000      11086.83        3.96711600e+00        1.98925860e-06  23.9558  23.7218
0202-03-01_17:23:25.250000      11087.02        4.01599300e+00        3.30637329e-06  23.9558  23.7218
0202-03-01_17:23:25.440000      11087.21        4.06744000e+00        4.59063860e-06  23.9558  23.7218
0202-03-01_17:23:25.650000      11087.42        4.11707900e+00        5.98342900e-06  23.9558  23.7218
0202-03-01_17:23:25.860000      11087.63        4.16564500e+00        7.12898546e-06  23.9750  23.6749
0202-03-01_17:23:26.070000      11087.84        4.21629900e+00        1.01551065e-05  23.9750  23.6749
0202-03-01_17:23:26.260000      11088.03        4.26643300e+00        1.21483486e-05  23.9750  23.6749
0202-03-01_17:23:26.465000      11088.24        4.31143400e+00        1.54660804e-05  23.9750  23.6749
0202-03-01_17:23:26.656000      11088.43        4.36542100e+00        1.92381175e-05  23.9750  23.6749
0202-03-01_17:23:26.867000      11088.64        4.41553900e+00        2.39379790e-05  23.9854  23.7634

File: chapter 5/cold_vs_warm/20K/ffj29/Ic/1_anneal/Ic_2024-03-01_17-23-47259230_f29-2400keV-0nA-24k.txt
# Ic = 3.61 A, n = 24.72 , Tavg = 23.96 K, f29-2400keV-0nA-24k
#datetime                        t_s     iHTS_A                vHTS_V                tHTS_K  tTAR_K
0202-03-01_17:23:29.023000      11090.80        2.09872200e-02       -7.30948465e-08  23.9661  23.7313
0202-03-01_17:23:29.227000      11091.00        4.99190200e-02       -7.66276465e-08  23.9661  23.7313
0202-03-01_17:23:29.420000      11091.19        9.90350900e-02       -6.44797765e-08  23.9661  23.7313
0202-03-01_17:23:29.613000      11091.38        1.44142500e-01       -5.55548065e-08  23.9661  23.7313
0202-03-01_17:23:29.832000      11091.60        1.98974000e-01       -4.78074465e-08  23.9661  23.7313
0202-03-01_17:23:30.030000      11091.80        2.46847800e-01       -4.68157765e-08  23.9592  23.7226
0202-03-01_17:23:30.234000      11092.01        2.95257500e-01       -4.57001565e-08  23.9592  23.7226
0202-03-01_17:23:30.438000      11092.21        3.46679900e-01       -5.28897165e-08  23.9592  23.7226
0202-03-01_17:23:30.640000      11092.41        3.96265800e-01       -5.80339665e-08  23.9592  23.7226
0202-03-01_17:23:30.850000      11092.62        4.43436200e-01       -5.49969965e-08  23.9730  23.6722
0202-03-01_17:23:31.047000      11092.82        4.95651100e-01       -5.48112165e-08  23.9730  23.6722
0202-03-01_17:23:31.250000      11093.02        5.44645500e-01       -5.51217165e-08  23.9730  23.6722
0202-03-01_17:23:31.440000      11093.21        5.91430000e-01       -5.28289465e-08  23.9730  23.6722
0202-03-01_17:23:31.633000      11093.41        6.43940300e-01       -6.12583765e-08  23.9730  23.6722
0202-03-01_17:23:31.844000      11093.62        6.93687100e-01       -6.99973965e-08  23.9730  23.6722
0202-03-01_17:23:32.047000      11093.82        7.41458500e-01       -7.60713265e-08  23.9601  23.7607
0202-03-01_17:23:32.250000      11094.02        7.92363000e-01       -7.25385265e-08  23.9601  23.7607
0202-03-01_17:23:32.440000      11094.21        8.40222000e-01       -7.20426965e-08  23.9601  23.7607
0202-03-01_17:23:32.637000      11094.41        8.89232700e-01       -6.77661565e-08  23.9601  23.7607
0202-03-01_17:23:32.848000      11094.62        9.41186400e-01       -7.61333065e-08  23.9601  23.7607
0202-03-01_17:23:33.047000      11094.82        9.89314000e-01       -7.33442565e-08  23.9644  23.6652
0202-03-01_17:23:33.246000      11095.02        1.03843800e+00       -8.17114065e-08  23.9644  23.6652
0202-03-01_17:23:33.450000      11095.22        1.08962400e+00       -8.24551565e-08  23.9644  23.6652
0202-03-01_17:23:33.640000      11095.41        1.13920000e+00       -8.15874465e-08  23.9644  23.6652
0202-03-01_17:23:33.867000      11095.64        1.18578900e+00       -7.41499765e-08  23.9577  23.7318
0202-03-01_17:23:34.080000      11095.85        1.23874700e+00       -7.60713265e-08  23.9577  23.7318
0202-03-01_17:23:34.270000      11096.04        1.28663700e+00       -7.42739365e-08  23.9577  23.7318
0202-03-01_17:23:34.477000      11096.25        1.33482400e+00       -7.53275765e-08  23.9577  23.7318
0202-03-01_17:23:34.670000      11096.45        1.38721600e+00       -8.11535965e-08  23.9577  23.7318
0202-03-01_17:23:34.880000      11096.65        1.43724400e+00       -8.08436965e-08  23.9691  23.7212
0202-03-01_17:23:35.082000      11096.85        1.48453500e+00       -7.81786065e-08  23.9691  23.7212
0202-03-01_17:23:35.273000      11097.05        1.53598100e+00       -6.68984465e-08  23.9691  23.7212
0202-03-01_17:23:35.465000      11097.24        1.58570500e+00       -6.89437565e-08  23.9691  23.7212
0202-03-01_17:23:35.676000      11097.45        1.63026200e+00       -6.73323065e-08  23.9691  23.7212
0202-03-01_17:23:35.880000      11097.65        1.68563800e+00       -8.31988965e-08  23.9695  23.7608
0202-03-01_17:23:36.074000      11097.85        1.73492800e+00       -8.59259665e-08  23.9695  23.7608
0202-03-01_17:23:36.270000      11098.04        1.77944700e+00       -8.72895065e-08  23.9695  23.7608
0202-03-01_17:23:36.460000      11098.23        1.83365500e+00       -8.59879465e-08  23.9695  23.7608
0202-03-01_17:23:36.656000      11098.43        1.88325700e+00       -8.82191865e-08  23.9695  23.7608
0202-03-01_17:23:36.860000      11098.63        1.93124600e+00       -8.54921165e-08  23.9620  23.7602
0202-03-01_17:23:37.062000      11098.84        1.98260400e+00       -8.72894765e-08  23.9620  23.7602
0202-03-01_17:23:37.254000      11099.03        2.03230100e+00       -8.23930965e-08  23.9620  23.7602
0202-03-01_17:23:37.465000      11099.24        2.08048800e+00       -8.20831465e-08  23.9620  23.7602
0202-03-01_17:23:37.660000      11099.43        2.13094700e+00       -8.48721665e-08  23.9620  23.7602
0202-03-01_17:23:37.870000      11099.64        2.18185900e+00       -8.55539365e-08  23.9712  23.6674
0202-03-01_17:23:38.070000      11099.84        2.22923400e+00       -7.90461565e-08  23.9712  23.6674
0202-03-01_17:23:38.260000      11100.04        2.28017400e+00       -7.60711665e-08  23.9712  23.6674
0202-03-01_17:23:38.457000      11100.23        2.33020400e+00       -7.50175265e-08  23.9712  23.6674
0202-03-01_17:23:38.660000      11100.43        2.37583100e+00       -6.79519365e-08  23.9712  23.6674
0202-03-01_17:23:38.875000      11100.65        2.42988600e+00       -6.56587165e-08  23.9654  23.7298
0202-03-01_17:23:39.086000      11100.86        2.47814200e+00       -7.47076265e-08  23.9654  23.7298
0202-03-01_17:23:39.290000      11101.06        2.52735000e+00       -7.87982365e-08  23.9654  23.7298
0202-03-01_17:23:39.492000      11101.26        2.57858200e+00       -7.65669965e-08  23.9654  23.7298
0202-03-01_17:23:39.684000      11101.46        2.62653800e+00       -8.07195865e-08  23.9654  23.7298
0202-03-01_17:23:39.890000      11101.66        2.67531400e+00       -7.45836765e-08  23.9672  23.6808
0202-03-01_17:23:40.086000      11101.86        2.72762800e+00       -7.84883465e-08  23.9672  23.6808
0202-03-01_17:23:40.290000      11102.06        2.77734400e+00       -7.68149165e-08  23.9672  23.6808
0202-03-01_17:23:40.484000      11102.25        2.82394600e+00       -8.15253065e-08  23.9672  23.6808
0202-03-01_17:23:40.676000      11102.45        2.87611800e+00       -7.92940665e-08  23.9672  23.6808
0202-03-01_17:23:40.870000      11102.64        2.92598300e+00       -8.62357065e-08  23.9565  23.6697
0202-03-01_17:23:41.066000      11102.84        2.97297600e+00       -8.35086365e-08  23.9565  23.6697
0202-03-01_17:23:41.260000      11103.03        3.02479700e+00       -8.94586065e-08  23.9565  23.6697
0202-03-01_17:23:41.453000      11103.22        3.07473100e+00       -7.61951265e-08  23.9565  23.6697
0202-03-01_17:23:41.650000      11103.42        3.11947600e+00       -7.97898965e-08  23.9565  23.6697
0202-03-01_17:23:41.860000      11103.63        3.17405000e+00       -6.91295265e-08  23.9789  23.7604
0202-03-01_17:23:42.070000      11103.84        3.22451300e+00       -7.21664965e-08  23.9789  23.7604
0202-03-01_17:23:42.260000      11104.03        3.27131500e+00       -6.20639365e-08  23.9789  23.7604
0202-03-01_17:23:42.453000      11104.23        3.32281400e+00       -5.58040665e-08  23.9789  23.7604
0202-03-01_17:23:42.645000      11104.42        3.37271200e+00       -4.89244165e-08  23.9789  23.7604
0202-03-01_17:23:42.855000      11104.63        3.41847800e+00       -3.08265765e-08  23.9752  23.6630
0202-03-01_17:23:43.050000      11104.82        3.47236700e+00       -1.91743265e-08  23.9752  23.6630
0202-03-01_17:23:43.254000      11105.03        3.51672800e+00        1.00180635e-08  23.9752  23.6630
0202-03-01_17:23:43.450000      11105.22        3.56828700e+00        5.35896835e-08  23.9752  23.6630
0202-03-01_17:23:43.640000      11105.41        3.62094000e+00        1.07635403e-07  23.9752  23.6630
0202-03-01_17:23:43.855000      11105.63        3.67070000e+00        1.83001773e-07  23.9545  23.7275
0202-03-01_17:23:44.050000      11105.82        3.71714700e+00        3.11793964e-07  23.9545  23.7275
0202-03-01_17:23:44.254000      11106.03        3.76996200e+00        4.40772103e-07  23.9545  23.7275
0202-03-01_17:23:44.457000      11106.23        3.81930000e+00        6.79328963e-07  23.9545  23.7275
0202-03-01_17:23:44.660000      11106.43        3.86580300e+00        9.31211284e-07  23.9545  23.7275
0202-03-01_17:23:44.870000      11106.64        3.91884700e+00        1.36487778e-06  23.9674  23.7196
0202-03-01_17:23:45.082000      11106.85        3.96677100e+00        1.75404341e-06  23.9674  23.7196
0202-03-01_17:23:45.273000      11107.05        4.01597100e+00        3.45226579e-06  23.9674  23.7196
0202-03-01_17:23:45.470000      11107.24        4.06761500e+00        4.63792250e-06  23.9674  23.7196
0202-03-01_17:23:45.668000      11107.44        4.11732700e+00        4.69971548e-06  23.9674  23.7196
0202-03-01_17:23:45.867000      11107.64        4.16480900e+00        7.54721290e-06  23.9570  23.6665
0202-03-01_17:23:46.070000      11107.84        4.21701700e+00        9.61730877e-06  23.9570  23.6665
0202-03-01_17:23:46.270000      11108.04        4.26624600e+00        1.23313655e-05  23.9570  23.6665
0202-03-01_17:23:46.473000      11108.25        4.31306100e+00        1.45173619e-05  23.9570  23.6665
0202-03-01_17:23:46.670000      11108.45        4.36556000e+00        1.94917896e-05  23.9570  23.6665
0202-03-01_17:23:46.883000      11108.65        4.41549700e+00        2.30159106e-05  23.9617  23.7596
