Repository: shortlab/2025-devitre-PhD

# 2025-devitre-PhD
Data repository for Alexis Devitre's PhD thesis

File: chapter 5/cold_vs_warm/20K/ffj29/Ic/1_anneal/Ic_2024-03-01_17-30-17058528_f29-2400keV-0nA-26k.txt
# Ic = 3.35 A, n = 24.08 , Tavg = 25.99 K, f29-2400keV-0nA-26k
#datetime                        t_s     iHTS_A                vHTS_V                tHTS_K  tTAR_K
0202-03-01_17:30:00.100000      11481.87        1.77379800e-02       -5.57872200e-08  25.9923  25.7435
0202-03-01_17:30:00.293000      11482.06        4.98962500e-02       -6.14892800e-08  25.9923  25.7435
0202-03-01_17:30:00.484000      11482.26        9.49578100e-02       -4.82257900e-08  25.9923  25.7435
0202-03-01_17:30:00.680000      11482.45        1.48506900e-01       -4.90935000e-08  25.9923  25.7435
0202-03-01_17:30:00.880000      11482.65        1.98679600e-01       -4.50648700e-08  25.9733  25.6876
0202-03-01_17:30:01.082000      11482.85        2.46028000e-01       -5.12627600e-08  25.9733  25.6876
0202-03-01_17:30:01.273000      11483.05        2.95023800e-01       -5.37419200e-08  25.9733  25.6876
0202-03-01_17:30:01.465000      11483.24        3.46363100e-01       -5.73986700e-08  25.9733  25.6876
0202-03-01_17:30:01.668000      11483.44        3.95908000e-01       -3.50242900e-08  25.9733  25.6876
0202-03-01_17:30:01.875000      11483.65        4.43327600e-01       -4.19039500e-08  25.9712  25.7481
0202-03-01_17:30:02.070000      11483.84        4.95115900e-01       -3.21732600e-08  25.9712  25.7481
0202-03-01_17:30:02.273000      11484.05        5.44640000e-01       -4.50648700e-08  25.9712  25.7481
0202-03-01_17:30:02.470000      11484.24        5.92059600e-01       -3.81852100e-08  25.9712  25.7481
0202-03-01_17:30:02.660000      11484.43        6.43360300e-01       -3.76274000e-08  25.9712  25.7481
0202-03-01_17:30:02.875000      11484.65        6.93427600e-01       -3.57060500e-08  25.9580  25.7012
0202-03-01_17:30:03.070000      11484.84        7.40830900e-01       -3.32888800e-08  25.9580  25.7012
0202-03-01_17:30:03.260000      11485.04        7.92101900e-01       -3.19873200e-08  25.9580  25.7012
0202-03-01_17:30:03.460000      11485.23        8.41740300e-01       -2.72149400e-08  25.9580  25.7012
0202-03-01_17:30:03.656000      11485.43        8.87938000e-01       -3.51482600e-08  25.9580  25.7012
0202-03-01_17:30:03.855000      11485.63        9.40900900e-01       -3.87430600e-08  25.9906  25.7195
0202-03-01_17:30:04.060000      11485.83        9.90929700e-01       -3.21113600e-08  25.9906  25.7195
0202-03-01_17:30:04.250000      11486.02        1.03681800e+00       -2.77108600e-08  25.9906  25.7195
0202-03-01_17:30:04.445000      11486.22        1.08957100e+00       -3.34749000e-08  25.9906  25.7195
0202-03-01_17:30:04.652000      11486.42        1.13923200e+00       -4.32055900e-08  25.9906  25.7195
0202-03-01_17:30:04.867000      11486.64        1.18754200e+00       -3.70077000e-08  25.9783  25.7420
0202-03-01_17:30:05.082000      11486.86        1.23893900e+00       -4.04785200e-08  25.9783  25.7420
0202-03-01_17:30:05.285000      11487.06        1.28404100e+00       -4.27717400e-08  25.9783  25.7420
0202-03-01_17:30:05.490000      11487.26        1.33740800e+00       -5.11388900e-08  25.9783  25.7420
0202-03-01_17:30:05.680000      11487.45        1.38495400e+00       -5.03331600e-08  25.9783  25.7420
0202-03-01_17:30:05.890000      11487.66        1.43231300e+00       -4.03545600e-08  25.9803  25.6908
0202-03-01_17:30:06.090000      11487.86        1.48665300e+00       -4.10983100e-08  25.9803  25.6908
0202-03-01_17:30:06.280000      11488.05        1.53612800e+00       -3.41566700e-08  25.9803  25.6908
0202-03-01_17:30:06.473000      11488.25        1.58400300e+00       -2.70910700e-08  25.9803  25.6908
0202-03-01_17:30:06.668000      11488.44        1.63309400e+00       -1.61208000e-08  25.9803  25.6908
0202-03-01_17:30:06.867000      11488.64        1.68496600e+00       -2.15749500e-08  25.9774  25.7493
0202-03-01_17:30:07.066000      11488.84        1.73453600e+00       -2.97561700e-08  25.9774  25.7493
0202-03-01_17:30:07.260000      11489.03        1.78007500e+00       -3.27931300e-08  25.9774  25.7493
0202-03-01_17:30:07.453000      11489.22        1.83369100e+00       -3.22973000e-08  25.9774  25.7493
0202-03-01_17:30:07.656000      11489.43        1.88325700e+00       -3.56441600e-08  25.9774  25.7493
0202-03-01_17:30:07.863000      11489.63        1.93183900e+00       -3.89290400e-08  25.9748  25.7068
0202-03-01_17:30:08.070000      11489.84        1.98158900e+00       -2.99421000e-08  25.9748  25.7068
0202-03-01_17:30:08.260000      11490.04        2.03226100e+00       -2.67811800e-08  25.9748  25.7068
0202-03-01_17:30:08.457000      11490.23        2.07776900e+00       -2.08931800e-08  25.9748  25.7068
0202-03-01_17:30:08.650000      11490.42        2.13106200e+00       -2.28765100e-08  25.9748  25.7068
0202-03-01_17:30:08.855000      11490.63        2.18138000e+00       -1.91577700e-08  25.9748  25.7068
0202-03-01_17:30:09.060000      11490.83        2.22945300e+00       -1.69885100e-08  25.9724  25.7215
0202-03-01_17:30:09.260000      11491.04        2.28044200e+00       -2.31244200e-08  25.9724  25.7215
0202-03-01_17:30:09.457000      11491.23        2.32814500e+00       -1.54390400e-08  25.9724  25.7215
0202-03-01_17:30:09.650000      11491.42        2.37708400e+00       -2.25049900e-08  25.9724  25.7215
0202-03-01_17:30:09.850000      11491.62        2.42926200e+00       -2.23815600e-08  25.9731  25.7435
0202-03-01_17:30:10.050000      11491.82        2.47939500e+00       -2.52333000e-08  25.9731  25.7435
0202-03-01_17:30:10.246000      11492.02        2.52457100e+00       -2.02751700e-08  25.9731  25.7435
0202-03-01_17:30:10.438000      11492.21        2.57828500e+00       -2.00272500e-08  25.9731  25.7435
0202-03-01_17:30:10.645000      11492.42        2.62775400e+00       -1.73621600e-08  25.9731  25.7435
0202-03-01_17:30:10.848000      11492.62        2.67285900e+00       -2.88902300e-08  25.9647  25.6888
0202-03-01_17:30:11.060000      11492.83        2.72750300e+00       -2.57293100e-08  25.9647  25.6888
0202-03-01_17:30:11.250000      11493.02        2.77692200e+00       -4.14719400e-08  25.9647  25.6888
0202-03-01_17:30:11.445000      11493.22        2.82209300e+00       -3.23610500e-08  25.9647  25.6888
0202-03-01_17:30:11.637000      11493.41        2.87564000e+00       -3.70094600e-08  25.9647  25.6888
0202-03-01_17:30:11.855000      11493.63        2.92624500e+00       -3.35386500e-08  25.9680  25.7505
0202-03-01_17:30:12.066000      11493.84        2.97391900e+00       -3.43443700e-08  25.9680  25.7505
0202-03-01_17:30:12.258000      11494.03        3.02451400e+00       -2.17626600e-08  25.9680  25.7505
0202-03-01_17:30:12.460000      11494.23        3.07469400e+00       -8.00335000e-09  25.9680  25.7505
0202-03-01_17:30:12.660000      11494.43        3.12144300e+00        5.63200000e-09  25.9680  25.7505
0202-03-01_17:30:12.875000      11494.65        3.17382300e+00        1.02804100e-08  25.9865  25.7050
0202-03-01_17:30:13.080000      11494.85        3.22225200e+00        3.42662300e-08  25.9865  25.7050
0202-03-01_17:30:13.270000      11495.04        3.27086200e+00        6.14749500e-08  25.9865  25.7050
0202-03-01_17:30:13.460000      11495.23        3.32259700e+00        1.12607510e-07  25.9865  25.7050
0202-03-01_17:30:13.668000      11495.44        3.37212000e+00        2.07435170e-07  25.9865  25.7050
0202-03-01_17:30:13.880000      11495.65        3.42185900e+00        2.94949330e-07  25.9661  25.7229
0202-03-01_17:30:14.090000      11495.86        3.47188200e+00        4.50950130e-07  25.9661  25.7229
0202-03-01_17:30:14.293000      11496.06        3.51938500e+00        5.92014020e-07  25.9661  25.7229
0202-03-01_17:30:14.496000      11496.27        3.56896200e+00        8.75381380e-07  25.9661  25.7229
0202-03-01_17:30:14.688000      11496.46        3.62053000e+00        1.16816953e-06  25.9661  25.7229
0202-03-01_17:30:14.900000      11496.67        3.66843200e+00        1.72219858e-06  25.9832  25.7420
0202-03-01_17:30:15.090000      11496.86        3.71872100e+00        3.00150428e-06  25.9832  25.7420
0202-03-01_17:30:15.285000      11497.06        3.76929400e+00        4.27523188e-06  25.9832  25.7420
0202-03-01_17:30:15.490000      11497.26        3.81732700e+00        5.90899467e-06  25.9832  25.7420
0202-03-01_17:30:15.684000      11497.45        3.86690900e+00        7.44854471e-06  25.9832  25.7420
0202-03-01_17:30:15.880000      11497.65        3.91807100e+00        9.27692015e-06  25.9879  25.6915
0202-03-01_17:30:16.082000      11497.86        3.96629400e+00        1.14580171e-05  25.9879  25.6915
0202-03-01_17:30:16.277000      11498.05        4.01511200e+00        1.50731803e-05  25.9879  25.6915
0202-03-01_17:30:16.480000      11498.25        4.06711500e+00        1.84206566e-05  25.9879  25.6915
0202-03-01_17:30:16.670000      11498.44        4.11499300e+00        2.34068533e-05  25.9879  25.6915

File: chapter 5/cold_vs_warm/20K/ffj29/Ic/1_anneal/Ic_2024-03-01_17-35-01009916_f29-2400keV-0nA-28k.txt
# Ic = 3.10 A, n = 23.98 , Tavg = 27.98 K, f29-2400keV-0nA-28k
#datetime                        t_s     iHTS_A                vHTS_V                tHTS_K  tTAR_K
0202-03-01_17:34:45.120000      11766.89        2.42279100e-02        5.06832335e-08  28.0057  27.7388
0202-03-01_17:34:45.312000      11767.09        5.03160800e-02        5.44019735e-08  28.0057  27.7388
0202-03-01_17:34:45.516000      11767.29        9.89913500e-02        5.94222635e-08  28.0057  27.7388
0202-03-01_17:34:45.710000      11767.48        1.46985400e-01        6.68597235e-08  28.0057  27.7388
0202-03-01_17:34:45.920000      11767.69        1.97047300e-01        7.26857435e-08  27.9949  27.7129
0202-03-01_17:34:46.113000      11767.89        2.47606000e-01        6.30790135e-08  27.9949  27.7129
0202-03-01_17:34:46.310000      11768.08        2.96987700e-01        5.68191435e-08  27.9949  27.7129
0202-03-01_17:34:46.500000      11768.27        3.42104000e-01        5.07452135e-08  27.9949  27.7129
0202-03-01_17:34:46.695000      11768.47        3.95858000e-01        4.95056435e-08  27.9949  27.7129
0202-03-01_17:34:46.902000      11768.68        4.46272700e-01        5.59514435e-08  27.9961  27.7546
0202-03-01_17:34:47.105000      11768.88        4.93388200e-01        5.31623935e-08  27.9961  27.7546
0202-03-01_17:34:47.300000      11769.07        5.44537500e-01        5.70670635e-08  27.9961  27.7546
0202-03-01_17:34:47.492000      11769.27        5.94183500e-01        4.89478335e-08  27.9961  27.7546
0202-03-01_17:34:47.684000      11769.46        6.39256800e-01        5.46498835e-08  27.9961  27.7546
0202-03-01_17:34:47.900000      11769.67        6.93280900e-01        6.05378835e-08  27.9980  27.7196
0202-03-01_17:34:48.094000      11769.87        7.41367000e-01        7.01446135e-08  27.9980  27.7196
0202-03-01_17:34:48.290000      11770.06        7.89895300e-01        7.62805235e-08  27.9980  27.7196
0202-03-01_17:34:48.496000      11770.27        8.41745200e-01        6.90909635e-08  27.9980  27.7196
0202-03-01_17:34:48.688000      11770.46        8.91305000e-01        6.30170335e-08  27.9980  27.7196
0202-03-01_17:34:48.887000      11770.66        9.31915500e-01        5.14269835e-08  27.9868  27.7330
0202-03-01_17:34:49.090000      11770.86        9.90337100e-01        5.52696735e-08  27.9868  27.7330
0202-03-01_17:34:49.280000      11771.06        1.04023400e+00        5.38440135e-08  27.9868  27.7330
0202-03-01_17:34:49.477000      11771.25        1.08560400e+00        4.80797535e-08  27.9868  27.7330
0202-03-01_17:34:49.684000      11771.46        1.13894800e+00        5.09305635e-08  27.9868  27.7330
0202-03-01_17:34:49.880000      11771.65        1.18908700e+00        4.59101235e-08  28.0014  27.7438
0202-03-01_17:34:50.074000      11771.85        1.23467200e+00        5.34095635e-08  28.0014  27.7438
0202-03-01_17:34:50.280000      11772.05        1.28759800e+00        5.76861035e-08  28.0014  27.7438
0202-03-01_17:34:50.477000      11772.25        1.33789200e+00        6.09090035e-08  28.0014  27.7438
0202-03-01_17:34:50.668000      11772.44        1.38310600e+00        6.55574235e-08  28.0014  27.7438
0202-03-01_17:34:50.883000      11772.66        1.43701800e+00        5.88017235e-08  28.0157  27.7143
0202-03-01_17:34:51.074000      11772.85        1.48686400e+00        5.26658135e-08  28.0157  27.7143
0202-03-01_17:34:51.270000      11773.04        1.53146400e+00        4.94429135e-08  28.0157  27.7143
0202-03-01_17:34:51.465000      11773.24        1.58567000e+00        5.16121735e-08  28.0157  27.7143
0202-03-01_17:34:51.656000      11773.43        1.63544400e+00        5.34095635e-08  28.0157  27.7143
0202-03-01_17:34:51.855000      11773.63        1.68379900e+00        4.70257435e-08  27.9822  27.7513
0202-03-01_17:34:52.055000      11773.83        1.73303500e+00        4.73976135e-08  27.9822  27.7513
0202-03-01_17:34:52.246000      11774.02        1.78422300e+00        5.00627035e-08  27.9822  27.7513
0202-03-01_17:34:52.440000      11774.21        1.83388300e+00        5.38434135e-08  27.9822  27.7513
0202-03-01_17:34:52.633000      11774.41        1.88011100e+00        5.61986135e-08  27.9822  27.7513
0202-03-01_17:34:52.863000      11774.63        1.93542300e+00        5.58267435e-08  28.0088  27.7152
0202-03-01_17:34:53.060000      11774.83        1.97860100e+00        4.77694835e-08  28.0088  27.7152
0202-03-01_17:34:53.260000      11775.03        2.03019600e+00        4.82033435e-08  28.0088  27.7152
0202-03-01_17:34:53.465000      11775.24        2.08182600e+00        5.41533135e-08  28.0088  27.7152
0202-03-01_17:34:53.656000      11775.43        2.13157900e+00        6.07850535e-08  28.0088  27.7152
0202-03-01_17:34:53.867000      11775.64        2.17691400e+00        6.19006735e-08  27.9823  27.7345
0202-03-01_17:34:54.062000      11775.84        2.23117600e+00        5.61366335e-08  27.9823  27.7345
0202-03-01_17:34:54.258000      11776.03        2.28055400e+00        4.91330235e-08  27.9823  27.7345
0202-03-01_17:34:54.457000      11776.23        2.32548200e+00        5.88637035e-08  27.9823  27.7345
0202-03-01_17:34:54.660000      11776.43        2.37980900e+00        5.89256835e-08  27.9823  27.7345
0202-03-01_17:34:54.867000      11776.64        2.43005000e+00        6.51235735e-08  27.9984  27.7418
0202-03-01_17:34:55.070000      11776.84        2.47862700e+00        6.20866035e-08  27.9984  27.7418
0202-03-01_17:34:55.260000      11777.04        2.52853600e+00        6.66116435e-08  27.9984  27.7418
0202-03-01_17:34:55.457000      11777.23        2.57831600e+00        6.73562535e-08  27.9984  27.7418
0202-03-01_17:34:55.656000      11777.43        2.62632100e+00        5.91758935e-08  27.9984  27.7418
0202-03-01_17:34:55.875000      11777.65        2.67613900e+00        5.96103235e-08  27.9829  27.7175
0202-03-01_17:34:56.086000      11777.86        2.72756400e+00        6.11598035e-08  27.9829  27.7175
0202-03-01_17:34:56.277000      11778.05        2.77498500e+00        6.61181135e-08  27.9829  27.7175
0202-03-01_17:34:56.470000      11778.24        2.82622200e+00        7.36175735e-08  27.9829  27.7175
0202-03-01_17:34:56.664000      11778.44        2.87602100e+00        9.05998035e-08  27.9829  27.7175
0202-03-01_17:34:56.870000      11778.64        2.92225300e+00        1.08263813e-07  28.0040  27.7521
0202-03-01_17:34:57.066000      11778.84        2.97518800e+00        1.25555933e-07  28.0040  27.7521
0202-03-01_17:34:57.273000      11779.05        3.02484300e+00        1.58900614e-07  28.0040  27.7521
0202-03-01_17:34:57.477000      11779.25        3.07242900e+00        2.02409843e-07  28.0040  27.7521
0202-03-01_17:34:57.676000      11779.45        3.12457400e+00        2.99158993e-07  28.0040  27.7521
0202-03-01_17:34:57.883000      11779.66        3.17407500e+00        3.54134333e-07  28.0053  27.7169
0202-03-01_17:34:58.080000      11779.85        3.22149900e+00        5.34741013e-07  28.0053  27.7169
0202-03-01_17:34:58.270000      11780.04        3.27333500e+00        7.13364363e-07  28.0053  27.7169
0202-03-01_17:34:58.460000      11780.23        3.32265300e+00        9.81609293e-07  28.0053  27.7169
0202-03-01_17:34:58.664000      11780.44        3.36856500e+00        1.45159571e-06  28.0053  27.7169
0202-03-01_17:34:58.870000      11780.64        3.42230900e+00        2.99635922e-06  28.0014  27.7358
0202-03-01_17:34:59.080000      11780.85        3.47213000e+00        3.11405726e-06  28.0014  27.7358
0202-03-01_17:34:59.273000      11781.04        3.51946700e+00        4.37483318e-06  28.0014  27.7358
0202-03-01_17:34:59.465000      11781.24        3.57146200e+00        6.97292901e-06  28.0014  27.7358
0202-03-01_17:34:59.656000      11781.43        3.62083600e+00        8.66867319e-06  28.0014  27.7358
0202-03-01_17:34:59.867000      11781.64        3.66903000e+00        1.17310533e-05  27.9811  27.7399
0202-03-01_17:35:00.074000      11781.85        3.72059500e+00        1.45858039e-05  27.9811  27.7399
0202-03-01_17:35:00.277000      11782.05        3.76966400e+00        1.87117428e-05  27.9811  27.7399
0202-03-01_17:35:00.480000      11782.25        3.81605900e+00        2.34611898e-05  27.9811  27.7399

File: chapter 5/cold_vs_warm/20K/ffj29/Ic/1_anneal/Ic_2024-03-01_17-35-18425191_f29-2400keV-0nA-28k.txt
# Ic = 3.10 A, n = 24.09 , Tavg = 27.99 K, f29-2400keV-0nA-28k
#datetime                        t_s     iHTS_A                vHTS_V                tHTS_K  tTAR_K
0202-03-01_17:35:02.560000      11784.33        1.77051000e-02       -2.51914420e-08  27.9906  27.7477
0202-03-01_17:35:02.770000      11784.54        4.57092600e-02       -2.25263520e-08  27.9906  27.7477
0202-03-01_17:35:02.970000      11784.74        9.85385600e-02       -2.37659320e-08  27.9995  27.7120
0202-03-01_17:35:03.170000      11784.94        1.48460400e-01       -9.82067200e-09  27.9995  27.7120
0202-03-01_17:35:03.367000      11785.14        1.95867000e-01       -3.93267200e-09  27.9995  27.7120
0202-03-01_17:35:03.560000      11785.33        2.47431800e-01       -4.55246200e-09  27.9995  27.7120
0202-03-01_17:35:03.766000      11785.54        2.96766000e-01       -4.05663200e-09  27.9995  27.7120
0202-03-01_17:35:03.996000      11785.77        3.47713400e-01       -4.18058200e-09  28.0013  27.7358
0202-03-01_17:35:04.190000      11785.96        3.96068000e-01       -3.12694200e-09  28.0013  27.7358
0202-03-01_17:35:04.383000      11786.15        4.45709400e-01       -4.92433200e-09  28.0013  27.7358
0202-03-01_17:35:04.582000      11786.35        4.90972600e-01       -1.01305620e-08  28.0013  27.7358
0202-03-01_17:35:04.836000      11786.61        5.44901500e-01       -8.89098200e-09  28.0013  27.7358
0202-03-01_17:35:05.035000      11786.81        5.92775300e-01       -7.52745200e-09  27.9978  27.7380
0202-03-01_17:35:05.227000      11787.00        6.43704900e-01       -3.87069200e-09  27.9978  27.7380
0202-03-01_17:35:05.418000      11787.19        6.93021300e-01       -7.89932200e-09  27.9978  27.7380
0202-03-01_17:35:05.610000      11787.38        7.37520100e-01       -1.21138920e-08  27.9978  27.7380
0202-03-01_17:35:05.840000      11787.61        7.94151800e-01       -1.50888820e-08  27.9978  27.7380
0202-03-01_17:35:06.060000      11787.83        8.38701100e-01       -9.38681200e-09  28.0150  27.7175
0202-03-01_17:35:06.250000      11788.02        8.91221900e-01       -1.14941020e-08  28.0150  27.7175
0202-03-01_17:35:06.445000      11788.22        9.39100100e-01       -1.28576320e-08  28.0150  27.7175
0202-03-01_17:35:06.650000      11788.42        9.88803800e-01       -6.41183200e-09  28.0150  27.7175
0202-03-01_17:35:06.867000      11788.64        1.03883100e+00        1.08761800e-09  27.9868  27.7504
0202-03-01_17:35:07.080000      11788.85        1.08998500e+00        4.24837800e-09  27.9868  27.7504
0202-03-01_17:35:07.280000      11789.05        1.13687000e+00        9.88793800e-09  27.9868  27.7504
0202-03-01_17:35:07.484000      11789.26        1.18893800e+00        8.89557800e-09  27.9868  27.7504
0202-03-01_17:35:07.676000      11789.45        1.23661700e+00        6.35408800e-09  27.9868  27.7504
0202-03-01_17:35:07.883000      11789.66        1.28571200e+00        5.92023800e-09  28.0019  27.7175
0202-03-01_17:35:08.080000      11789.85        1.33738000e+00       -1.95107200e-09  28.0019  27.7175
0202-03-01_17:35:08.270000      11790.04        1.38719500e+00       -2.88076200e-09  28.0019  27.7175
0202-03-01_17:35:08.473000      11790.25        1.43514400e+00       -5.73179200e-09  28.0019  27.7175
0202-03-01_17:35:08.668000      11790.44        1.48470400e+00       -6.16564200e-09  28.0019  27.7175
0202-03-01_17:35:08.867000      11790.64        1.53652900e+00        3.13118800e-09  28.0044  27.7329
0202-03-01_17:35:09.062000      11790.84        1.58378500e+00       -6.28960200e-09  28.0044  27.7329
0202-03-01_17:35:09.258000      11791.03        1.63246800e+00        2.63535800e-09  28.0044  27.7329
0202-03-01_17:35:09.450000      11791.22        1.68451300e+00       -6.10366200e-09  28.0044  27.7329
0202-03-01_17:35:09.652000      11791.43        1.73433700e+00        5.30044800e-09  28.0044  27.7329
0202-03-01_17:35:09.860000      11791.63        1.78199600e+00        4.99055800e-09  27.9983  27.7407
0202-03-01_17:35:10.062000      11791.83        1.83384400e+00       -4.43023200e-09  27.9983  27.7407
0202-03-01_17:35:10.266000      11792.04        1.88340700e+00       -5.85574200e-09  27.9983  27.7407
0202-03-01_17:35:10.465000      11792.24        1.93008400e+00        4.30878800e-09  27.9983  27.7407
0202-03-01_17:35:10.660000      11792.43        1.98236300e+00        9.14313800e-09  27.9983  27.7407
0202-03-01_17:35:10.875000      11792.65        2.03234500e+00       -2.81878200e-09  27.9901  27.7143
0202-03-01_17:35:11.070000      11792.84        2.08069100e+00       -1.73218420e-08  27.9901  27.7143
0202-03-01_17:35:11.260000      11793.03        2.13123400e+00       -2.50072220e-08  27.9901  27.7143
0202-03-01_17:35:11.465000      11793.24        2.17892900e+00       -1.47187220e-08  27.9901  27.7143
0202-03-01_17:35:11.660000      11793.43        2.22832200e+00       -9.14062200e-09  27.9901  27.7143
0202-03-01_17:35:11.860000      11793.63        2.28055800e+00       -6.35157200e-09  27.9964  27.7503
0202-03-01_17:35:12.062000      11793.84        2.32815400e+00       -1.88093320e-08  27.9964  27.7503
0202-03-01_17:35:12.254000      11794.03        2.37779900e+00       -2.60608620e-08  27.9964  27.7503
0202-03-01_17:35:12.450000      11794.22        2.42890900e+00       -3.08952120e-08  27.9964  27.7503
0202-03-01_17:35:12.656000      11794.43        2.47715300e+00       -3.36842620e-08  27.9964  27.7503
0202-03-01_17:35:12.863000      11794.64        2.52812800e+00       -2.28379620e-08  27.9917  27.7156
0202-03-01_17:35:13.060000      11794.83        2.57829200e+00       -1.92431620e-08  27.9917  27.7156
0202-03-01_17:35:13.254000      11795.03        2.62607900e+00       -1.78175720e-08  27.9917  27.7156
0202-03-01_17:35:13.445000      11795.22        2.67540100e+00       -1.73836520e-08  27.9917  27.7156
0202-03-01_17:35:13.640000      11795.41        2.72693200e+00       -1.65159120e-08  27.9917  27.7156
0202-03-01_17:35:13.863000      11795.64        2.77820000e+00       -1.34789520e-08  27.9890  27.7369
0202-03-01_17:35:14.074000      11795.85        2.82715000e+00       -8.95449200e-09  27.9890  27.7369
0202-03-01_17:35:14.273000      11796.05        2.87571900e+00       -1.51702200e-09  27.9890  27.7369
0202-03-01_17:35:14.470000      11796.24        2.92282200e+00        1.49073780e-08  27.9890  27.7369
0202-03-01_17:35:14.676000      11796.45        2.97516100e+00        3.59182180e-08  27.9890  27.7369
0202-03-01_17:35:14.880000      11796.65        3.02550600e+00        6.95727580e-08  27.9905  27.7383
0202-03-01_17:35:15.074000      11796.85        3.07199100e+00        1.12214228e-07  27.9905  27.7383
0202-03-01_17:35:15.270000      11797.04        3.12407900e+00        2.02083608e-07  27.9905  27.7383
0202-03-01_17:35:15.460000      11797.23        3.17377900e+00        2.97964948e-07  27.9905  27.7383
0202-03-01_17:35:15.652000      11797.43        3.21865500e+00        4.41446058e-07  27.9905  27.7383
0202-03-01_17:35:15.870000      11797.64        3.27306400e+00        6.51740418e-07  28.0003  27.7147
0202-03-01_17:35:16.080000      11797.85        3.32152400e+00        9.04180408e-07  28.0003  27.7147
0202-03-01_17:35:16.273000      11798.04        3.37041000e+00        1.36945589e-06  28.0003  27.7147
0202-03-01_17:35:16.465000      11798.24        3.42190500e+00        2.87820785e-06  28.0003  27.7147
0202-03-01_17:35:16.656000      11798.43        3.47166800e+00        3.00545050e-06  28.0003  27.7147
0202-03-01_17:35:16.863000      11798.64        3.51672400e+00        5.21915026e-06  27.9694  27.7488
0202-03-01_17:35:17.060000      11798.83        3.57111100e+00        6.91117374e-06  27.9694  27.7488
0202-03-01_17:35:17.250000      11799.02        3.62076300e+00        8.56662963e-06  27.9694  27.7488
0202-03-01_17:35:17.450000      11799.22        3.66836000e+00        1.16060740e-05  27.9694  27.7488
0202-03-01_17:35:17.640000      11799.41        3.71791700e+00        1.44453265e-05  27.9694  27.7488
0202-03-01_17:35:17.848000      11799.62        3.76956200e+00        1.91129559e-05  27.9905  27.7148
0202-03-01_17:35:18.043000      11799.82        3.81926600e+00        2.27257047e-05  27.9905  27.7148

File: chapter 5/cold_vs_warm/20K/ffj29/Ic/1_anneal/Ic_2024-03-01_17-40-34020692_f29-2400keV-0nA-30k.txt
# Ic = 2.88 A, n = 24.47 , Tavg = 29.97 K, f29-2400keV-0nA-30k
#datetime                        t_s     iHTS_A                vHTS_V                tHTS_K  tTAR_K
0202-03-01_17:40:19.344000      12101.11        1.72402000e-02        8.77248865e-08  29.9636  29.6947
0202-03-01_17:40:19.535000      12101.31        4.97071700e-02        8.20847995e-08  29.9636  29.6947
0202-03-01_17:40:19.760000      12101.53        9.41169900e-02        5.28307205e-08  29.9636  29.6947
0202-03-01_17:40:19.990000      12101.76        1.50511800e-01        4.83062555e-08  29.9574  29.6806
0202-03-01_17:40:20.180000      12101.95        1.94170700e-01        1.91141545e-08  29.9574  29.6806
0202-03-01_17:40:20.375000      12102.15        2.47457100e-01        2.59318425e-08  29.9574  29.6806
0202-03-01_17:40:20.570000      12102.34        2.96669600e-01        2.58078845e-08  29.9574  29.6806
0202-03-01_17:40:20.810000      12102.58        3.42829300e-01        5.28307205e-08  29.9574  29.6806
0202-03-01_17:40:21.008000      12102.78        3.96580200e-01        6.80155705e-08  29.9732  29.7022
0202-03-01_17:40:21.215000      12102.99        4.43836600e-01        7.24160785e-08  29.9732  29.7022
0202-03-01_17:40:21.410000      12103.18        4.93503600e-01        4.92979185e-08  29.9732  29.7022
0202-03-01_17:40:21.605000      12103.38        5.44485200e-01        5.38843635e-08  29.9732  29.7022
0202-03-01_17:40:21.830000      12103.60        5.92566800e-01        5.59916485e-08  29.9732  29.7022
0202-03-01_17:40:22.035000      12103.81        6.43870400e-01        6.53504745e-08  29.9559  29.6730
0202-03-01_17:40:22.240000      12104.01        6.92882600e-01        2.67995195e-08  29.9559  29.6730
0202-03-01_17:40:22.430000      12104.20        7.39819900e-01        4.50832685e-08  29.9559  29.6730
0202-03-01_17:40:22.640000      12104.41        7.91973900e-01        4.27280185e-08  29.9559  29.6730
0202-03-01_17:40:22.848000      12104.62        8.41778600e-01        3.95050815e-08  29.9571  29.7174
0202-03-01_17:40:23.060000      12104.83        8.89720300e-01        2.89686585e-08  29.9571  29.7174
0202-03-01_17:40:23.250000      12105.02        9.40777500e-01        6.11357385e-08  29.9571  29.7174
0202-03-01_17:40:23.445000      12105.22        9.85830000e-01        8.75387745e-08  29.9571  29.7174
0202-03-01_17:40:23.637000      12105.41        1.03972300e+00        8.66090905e-08  29.9571  29.7174
0202-03-01_17:40:23.850000      12105.63        1.08980400e+00        7.89856785e-08  29.9514  29.6590
0202-03-01_17:40:24.060000      12105.83        1.13700100e+00        6.23133385e-08  29.9514  29.6590
0202-03-01_17:40:24.260000      12106.03        1.18853300e+00        5.87805375e-08  29.9514  29.6590
0202-03-01_17:40:24.465000      12106.24        1.23864100e+00        6.82633185e-08  29.9514  29.6590
0202-03-01_17:40:24.664000      12106.44        1.28485800e+00        7.41513195e-08  29.9514  29.6590
0202-03-01_17:40:24.863000      12106.64        1.33761500e+00        6.87591505e-08  29.9573  29.6926
0202-03-01_17:40:25.060000      12106.83        1.38730700e+00        8.56174275e-08  29.9573  29.6926
0202-03-01_17:40:25.250000      12107.02        1.43489400e+00        7.68164155e-08  29.9573  29.6926
0202-03-01_17:40:25.440000      12107.21        1.48385000e+00        6.75195715e-08  29.9573  29.6926
0202-03-01_17:40:25.650000      12107.42        1.53567600e+00        4.02488295e-08  29.9573  29.6926
0202-03-01_17:40:25.850000      12107.62        1.58542400e+00        1.83082775e-08  29.9531  29.6597
0202-03-01_17:40:26.062000      12107.83        1.63418700e+00        3.38649965e-08  29.9531  29.6597
0202-03-01_17:40:26.254000      12108.03        1.68464400e+00        4.96076515e-08  29.9531  29.6597
0202-03-01_17:40:26.445000      12108.22        1.73446600e+00        6.85732135e-08  29.9531  29.6597
0202-03-01_17:40:26.637000      12108.41        1.77942500e+00        9.13814705e-08  29.9531  29.6597
0202-03-01_17:40:26.850000      12108.62        1.83406400e+00        1.02475704e-07  29.9697  29.7187
0202-03-01_17:40:27.070000      12108.84        1.88355200e+00        8.92741855e-08  29.9697  29.7187
0202-03-01_17:40:27.266000      12109.04        1.93309100e+00        1.11276716e-07  29.9697  29.7187
0202-03-01_17:40:27.470000      12109.24        1.98258100e+00        1.17970443e-07  29.9697  29.7187
0202-03-01_17:40:27.668000      12109.44        2.03053200e+00        1.18528254e-07  29.9697  29.7187
0202-03-01_17:40:27.875000      12109.65        2.08007700e+00        1.03715283e-07  29.9573  29.6735
0202-03-01_17:40:28.080000      12109.85        2.13140800e+00        1.16544927e-07  29.9573  29.6735
0202-03-01_17:40:28.270000      12110.04        2.17919000e+00        1.30738128e-07  29.9573  29.6735
0202-03-01_17:40:28.460000      12110.23        2.22778000e+00        1.31357936e-07  29.9573  29.6735
0202-03-01_17:40:28.668000      12110.44        2.28003800e+00        1.13322083e-07  29.9573  29.6735
0202-03-01_17:40:28.867000      12110.64        2.32995100e+00        1.15119473e-07  29.9632  29.7017
0202-03-01_17:40:29.060000      12110.83        2.37614700e+00        1.32287647e-07  29.9632  29.7017
0202-03-01_17:40:29.254000      12111.03        2.42884400e+00        1.21565286e-07  29.9632  29.7017
0202-03-01_17:40:29.450000      12111.22        2.47870000e+00        1.20635601e-07  29.9632  29.7017
0202-03-01_17:40:29.640000      12111.41        2.52324800e+00        1.02227848e-07  29.9632  29.7017
0202-03-01_17:40:29.860000      12111.63        2.57862300e+00        1.10409072e-07  29.9748  29.6838
0202-03-01_17:40:30.066000      12111.84        2.62686800e+00        1.12950210e-07  29.9748  29.6838
0202-03-01_17:40:30.270000      12112.04        2.67593100e+00        9.46664145e-08  29.9748  29.6838
0202-03-01_17:40:30.460000      12112.23        2.72714200e+00        1.03653365e-07  29.9748  29.6838
0202-03-01_17:40:30.668000      12112.44        2.77218000e+00        1.37431901e-07  29.9748  29.6838
0202-03-01_17:40:30.863000      12112.64        2.82594700e+00        1.81870820e-07  29.9738  29.7052
0202-03-01_17:40:31.062000      12112.83        2.87613600e+00        2.73909585e-07  29.9738  29.7052
0202-03-01_17:40:31.254000      12113.03        2.92102400e+00        3.56527547e-07  29.9738  29.7052
0202-03-01_17:40:31.450000      12113.22        2.97491300e+00        5.06950499e-07  29.9738  29.7052
0202-03-01_17:40:31.645000      12113.42        3.02459300e+00        7.75071506e-07  29.9738  29.7052
0202-03-01_17:40:31.850000      12113.62        3.07072000e+00        1.06172422e-06  29.9541  29.6746
0202-03-01_17:40:32.060000      12113.83        3.12421400e+00        1.40291843e-06  29.9541  29.6746
0202-03-01_17:40:32.254000      12114.03        3.17368800e+00        2.59024948e-06  29.9541  29.6746
0202-03-01_17:40:32.445000      12114.22        3.21927500e+00        4.12429086e-06  29.9541  29.6746
0202-03-01_17:40:32.650000      12114.42        3.27228600e+00        5.35333373e-06  29.9541  29.6746
0202-03-01_17:40:32.848000      12114.62        3.31801900e+00        7.36888966e-06  29.9686  29.7185
0202-03-01_17:40:33.055000      12114.83        3.36972500e+00        8.69319419e-06  29.9686  29.7185
0202-03-01_17:40:33.250000      12115.02        3.42178700e+00        1.32767245e-05  29.9686  29.7185
0202-03-01_17:40:33.445000      12115.22        3.47128900e+00        1.63496415e-05  29.9686  29.7185
0202-03-01_17:40:33.640000      12115.41        3.51693500e+00        2.10637612e-05  29.9686  29.7185
