Repository: shortlab/2025-devitre-PhD

# 2025-devitre-PhD
Data repository for Alexis Devitre's PhD thesis

File: chapter 5/cold_vs_warm/20K/ffj29/Ic/1_anneal/Ic_2024-03-03_21-10-18023516_f29-anneal_120k_1h-0keV-0nA-20k.txt
# Ic = 4.33 A, n = 26.22 , Tavg = 19.88 K, f29-anneal_120k_1h-0keV-0nA-20k
#datetime                        t_s     iHTS_A                vHTS_V                tHTS_K  tTAR_K
0202-03-03_21:09:56.586000      197478.36        1.74460400e-02       -8.31915555e-08  19.8833  19.7032
0202-03-03_21:09:56.805000      197478.58        5.04190900e-02       -1.01041556e-07  19.8833  19.7032
0202-03-03_21:09:57.016000      197478.79        1.00314200e-01       -5.85238355e-08  19.8842  19.4474
0202-03-03_21:09:57.223000      197478.99        1.48870700e-01       -3.25545655e-08  19.8842  19.4474
0202-03-03_21:09:57.414000      197479.19        1.96082600e-01       -4.74915455e-08  19.8842  19.4474
0202-03-03_21:09:57.605000      197479.38        2.48250200e-01       -3.71410255e-08  19.8842  19.4474
0202-03-03_21:09:57.824000      197479.59        2.99166400e-01       -1.81289550e-09  19.8842  19.4474
0202-03-03_21:09:58.020000      197479.79        3.45686700e-01        1.03350245e-08  19.8644  19.6622
0202-03-03_21:09:58.210000      197479.98        3.96411500e-01        5.09313945e-08  19.8644  19.6622
0202-03-03_21:09:58.406000      197480.18        4.45753000e-01        4.31220145e-08  19.8644  19.6622
0202-03-03_21:09:58.598000      197480.37        4.90850000e-01        5.97944145e-08  19.8644  19.6622
0202-03-03_21:09:58.820000      197480.59        5.45703600e-01        4.73985745e-08  19.8644  19.6622
0202-03-03_21:09:59.030000      197480.80        5.93602600e-01        4.60350345e-08  19.8809  19.5565
0202-03-03_21:09:59.234000      197481.01        6.43146300e-01        4.67165945e-08  19.8809  19.5565
0202-03-03_21:09:59.426000      197481.20        6.93633600e-01        6.20252345e-08  19.8809  19.5565
0202-03-03_21:09:59.637000      197481.41        7.40974600e-01        4.74599045e-08  19.8809  19.5565
0202-03-03_21:09:59.855000      197481.63        7.93600500e-01        3.70473345e-08  19.8809  19.5565
0202-03-03_21:10:00.062000      197481.84        8.42364800e-01        4.33072345e-08  19.8798  19.5095
0202-03-03_21:10:00.258000      197482.03        8.89174400e-01        1.08633274e-07  19.8798  19.5095
0202-03-03_21:10:00.450000      197482.22        9.41001900e-01        1.06216094e-07  19.8798  19.5095
0202-03-03_21:10:00.640000      197482.41        9.90640300e-01        7.75197345e-08  19.8798  19.5095
0202-03-03_21:10:00.860000      197482.63        1.03911600e+00        5.27900445e-08  19.8798  19.5095
0202-03-03_21:10:01.074000      197482.85        1.09048200e+00        3.85968145e-08  19.8650  19.6730
0202-03-03_21:10:01.266000      197483.04        1.13939500e+00        1.90514450e-09  19.8650  19.6730
0202-03-03_21:10:01.457000      197483.23        1.18413700e+00       -3.54902550e-09  19.8650  19.6730
0202-03-03_21:10:01.668000      197483.44        1.23868900e+00        2.33499345e-08  19.8650  19.6730
0202-03-03_21:10:01.880000      197483.65        1.28894500e+00        5.08686945e-08  19.8964  19.4775
0202-03-03_21:10:02.074000      197483.85        1.33627700e+00        2.89280645e-08  19.8964  19.4775
0202-03-03_21:10:02.266000      197484.04        1.38720500e+00        3.84108745e-08  19.8964  19.4775
0202-03-03_21:10:02.460000      197484.23        1.43699500e+00        9.28285945e-08  19.8964  19.4775
0202-03-03_21:10:02.664000      197484.44        1.48164100e+00        1.41420264e-07  19.8964  19.4775
0202-03-03_21:10:02.867000      197484.64        1.53677300e+00        1.54187974e-07  19.8692  19.6301
0202-03-03_21:10:03.082000      197484.85        1.58676400e+00        1.24190054e-07  19.8692  19.6301
0202-03-03_21:10:03.277000      197485.05        1.63389200e+00        9.05973445e-08  19.8692  19.6301
0202-03-03_21:10:03.470000      197485.24        1.68504600e+00        6.46280645e-08  19.8692  19.6301
0202-03-03_21:10:03.660000      197485.43        1.73459000e+00        2.02910450e-09  19.8692  19.6301
0202-03-03_21:10:03.875000      197485.65        1.78059500e+00       -6.52402550e-09  19.8972  19.5841
0202-03-03_21:10:04.074000      197485.84        1.83395600e+00       -5.22245550e-09  19.8972  19.5841
0202-03-03_21:10:04.266000      197486.04        1.88376600e+00       -8.50735550e-09  19.8972  19.5841
0202-03-03_21:10:04.470000      197486.24        1.92851800e+00       -1.52630855e-08  19.8972  19.5841
0202-03-03_21:10:04.660000      197486.43        1.98263300e+00       -1.81141255e-08  19.8972  19.5841
0202-03-03_21:10:04.860000      197486.63        2.03266700e+00        3.28327545e-08  19.8719  19.4778
0202-03-03_21:10:05.062000      197486.84        2.08142000e+00        2.21723345e-08  19.8719  19.4778
0202-03-03_21:10:05.258000      197487.03        2.12888600e+00       -5.12165500e-10  19.8719  19.4778
0202-03-03_21:10:05.450000      197487.22        2.18079600e+00       -1.45195755e-08  19.8719  19.4778
0202-03-03_21:10:05.652000      197487.43        2.23078300e+00       -1.44577555e-08  19.8719  19.4778
0202-03-03_21:10:05.863000      197487.63        2.27825000e+00        1.28495450e-09  19.8719  19.4778
0202-03-03_21:10:06.070000      197487.84        2.33021500e+00       -1.59452555e-08  19.8924  19.7035
0202-03-03_21:10:06.260000      197488.04        2.37812600e+00       -3.93733855e-08  19.8924  19.7035
0202-03-03_21:10:06.457000      197488.23        2.42681800e+00       -6.57765055e-08  19.8924  19.7035
0202-03-03_21:10:06.650000      197488.42        2.47845700e+00       -7.90400455e-08  19.8924  19.7035
0202-03-03_21:10:06.870000      197488.64        2.52949300e+00       -4.26582755e-08  19.8924  19.7035
0202-03-03_21:10:07.080000      197488.85        2.57712200e+00       -1.86723455e-08  19.8761  19.4484
0202-03-03_21:10:07.280000      197489.05        2.62788400e+00       -9.31348550e-09  19.8761  19.4484
0202-03-03_21:10:07.473000      197489.25        2.67589700e+00       -7.60365500e-10  19.8761  19.4484
0202-03-03_21:10:07.676000      197489.45        2.72458200e+00       -3.49108855e-08  19.8761  19.4484
0202-03-03_21:10:07.890000      197489.66        2.77701300e+00        7.48286450e-09  19.8761  19.4484
0202-03-03_21:10:08.086000      197489.86        2.82539700e+00        2.57667245e-08  19.8760  19.6757
0202-03-03_21:10:08.277000      197490.05        2.87394500e+00        6.12188045e-08  19.8760  19.6757
0202-03-03_21:10:08.473000      197490.24        2.92555400e+00       -3.17754550e-09  19.8760  19.6757
0202-03-03_21:10:08.676000      197490.45        2.97507100e+00       -3.77619255e-08  19.8760  19.6757
0202-03-03_21:10:08.880000      197490.65        3.02310000e+00       -5.41864055e-08  19.8768  19.5561
0202-03-03_21:10:09.070000      197490.84        3.07425600e+00       -1.68129655e-08  19.8768  19.5561
0202-03-03_21:10:09.270000      197491.04        3.12426600e+00       -4.47911550e-09  19.8768  19.5561
0202-03-03_21:10:09.460000      197491.23        3.16964600e+00       -6.02858550e-09  19.8768  19.5561
0202-03-03_21:10:09.652000      197491.43        3.22316000e+00       -3.32374455e-08  19.8768  19.5561
0202-03-03_21:10:09.870000      197491.64        3.27280800e+00       -4.11707755e-08  19.8768  19.5561
0202-03-03_21:10:10.080000      197491.85        3.32205400e+00       -6.99291155e-08  19.8753  19.5060
0202-03-03_21:10:10.280000      197492.05        3.37254400e+00       -7.22843255e-08  19.8753  19.5060
0202-03-03_21:10:10.473000      197492.25        3.41958800e+00       -5.49921355e-08  19.8753  19.5060
0202-03-03_21:10:10.680000      197492.45        3.47137400e+00       -6.66442155e-08  19.8753  19.5060
0202-03-03_21:10:10.887000      197492.66        3.52148100e+00       -3.68322355e-08  19.8611  19.6733
0202-03-03_21:10:11.094000      197492.87        3.56862800e+00       -1.39619255e-08  19.8611  19.6733
0202-03-03_21:10:11.290000      197493.06        3.62056800e+00        5.50218345e-08  19.8611  19.6733
0202-03-03_21:10:11.480000      197493.25        3.66992900e+00        5.74397345e-08  19.8611  19.6733
0202-03-03_21:10:11.670000      197493.45        3.71546000e+00        7.47946245e-08  19.8611  19.6733
0202-03-03_21:10:11.880000      197493.65        3.76940400e+00        4.67800345e-08  19.8924  19.4775
0202-03-03_21:10:12.074000      197493.84        3.81921500e+00        4.39289845e-08  19.8924  19.4775
0202-03-03_21:10:12.277000      197494.05        3.86437000e+00        3.05414845e-08  19.8924  19.4775
0202-03-03_21:10:12.470000      197494.24        3.91798400e+00        4.29993045e-08  19.8924  19.4775
0202-03-03_21:10:12.660000      197494.43        3.96779000e+00        1.53565845e-08  19.8924  19.4775
0202-03-03_21:10:12.863000      197494.63        4.01324900e+00        9.09668450e-09  19.8674  19.6279
0202-03-03_21:10:13.066000      197494.84        4.06812100e+00        2.63268945e-08  19.8674  19.6279
0202-03-03_21:10:13.258000      197495.03        4.11100000e+00        7.77696245e-08  19.8674  19.6279
0202-03-03_21:10:13.465000      197495.24        4.16423600e+00        8.21081745e-08  19.8674  19.6279
0202-03-03_21:10:13.656000      197495.43        4.21437600e+00        1.26175374e-07  19.8674  19.6279
0202-03-03_21:10:13.883000      197495.66        4.26639900e+00        1.21155064e-07  19.8674  19.6279
0202-03-03_21:10:14.098000      197495.87        4.31452000e+00        1.55119654e-07  19.9029  19.5869
0202-03-03_21:10:14.290000      197496.06        4.36496700e+00        1.91253524e-07  19.9029  19.5869
0202-03-03_21:10:14.480000      197496.25        4.41486000e+00        3.04303574e-07  19.9029  19.5869
0202-03-03_21:10:14.676000      197496.45        4.46281900e+00        4.18469244e-07  19.9029  19.5869
0202-03-03_21:10:14.875000      197496.65        4.51216900e+00        6.31181834e-07  19.8663  19.4784
0202-03-03_21:10:15.070000      197496.84        4.56439000e+00        7.98525654e-07  19.8663  19.4784
0202-03-03_21:10:15.266000      197497.04        4.61368700e+00        1.04049241e-06  19.8663  19.4784
0202-03-03_21:10:15.460000      197497.23        4.65836600e+00        1.38993110e-06  19.8663  19.4784
0202-03-03_21:10:15.652000      197497.42        4.71255400e+00        1.71414425e-06  19.8663  19.4784
0202-03-03_21:10:15.870000      197497.64        4.76355400e+00        2.12723556e-06  19.8663  19.4784
0202-03-03_21:10:16.066000      197497.84        4.81035800e+00        3.33260688e-06  19.8863  19.7040
0202-03-03_21:10:16.260000      197498.03        4.86141000e+00        5.11171953e-06  19.8863  19.7040
0202-03-03_21:10:16.460000      197498.23        4.91128000e+00        5.22520343e-06  19.8863  19.7040
0202-03-03_21:10:16.652000      197498.43        4.95749600e+00        7.77868413e-06  19.8863  19.7040
0202-03-03_21:10:16.863000      197498.64        5.01045800e+00        1.00037370e-05  19.8806  19.4496
0202-03-03_21:10:17.062000      197498.84        5.06043100e+00        1.16546161e-05  19.8806  19.4496
0202-03-03_21:10:17.266000      197499.04        5.10679400e+00        1.47231577e-05  19.8806  19.4496
0202-03-03_21:10:17.460000      197499.23        5.15933000e+00        1.90799879e-05  19.8806  19.4496
0202-03-03_21:10:17.652000      197499.42        5.20883000e+00        2.19651212e-05  19.8806  19.4496

File: chapter 5/cold_vs_warm/20K/ffj29/Ic/1_anneal/Ic_2024-03-04_03-00-06985260_f29-anneal_160k_1h-0keV-0nA-20k.txt
# Ic = 3.95 A, n = 14.04 , Tavg = 19.90 K, f29-anneal_160k_1h-0keV-0nA-20k
#datetime                        t_s     iHTS_A                vHTS_V                tHTS_K  tTAR_K
0202-03-04_02:59:59.207000      218480.98        1.44489700e-01       -1.29711545e-05  19.9165  19.6597
0202-03-04_02:59:59.600000      218481.37        5.34260500e-01       -1.31640339e-05  19.9165  19.6597
                                218481.77        7.38299200e-01       -1.28939284e-05  19.9224  19.4811
0202-03-04_03:00:00.402000      218482.18        1.13066600e+00       -1.30653009e-05  19.9224  19.4811
0202-03-04_03:00:00.860000      218482.63        1.33528800e+00       -1.31361432e-05  19.9224  19.4811
0202-03-04_03:00:01.270000      218483.04        1.72453100e+00       -1.29572092e-05  19.8897  19.6670
0202-03-04_03:00:01.668000      218483.44        1.92607700e+00       -1.31976266e-05  19.8897  19.6670
0202-03-04_03:00:02.066000      218483.84        2.31367800e+00       -1.32399584e-05  19.9312  19.5534
0202-03-04_03:00:02.470000      218484.24        2.51994500e+00       -1.31274661e-05  19.9312  19.5534
0202-03-04_03:00:02.887000      218484.66        2.90929900e+00       -1.30873041e-05  19.9312  19.5534
0202-03-04_03:00:03.297000      218485.07        3.11207000e+00       -1.31943431e-05  19.8872  19.5358
0202-03-04_03:00:03.695000      218485.47        3.50240800e+00       -1.32777671e-05  19.8872  19.5358
0202-03-04_03:00:04.094000      218485.87        3.89360700e+00       -1.33291479e-05  19.9223  19.6916
0202-03-04_03:00:04.496000      218486.27        4.09751600e+00       -1.23200021e-05  19.9223  19.6916
0202-03-04_03:00:04.910000      218486.68        4.48880000e+00       -1.23602266e-05  19.8992  19.4548
0202-03-04_03:00:05.310000      218487.08        4.69066100e+00       -1.21270608e-05  19.8992  19.4548
0202-03-04_03:00:05.710000      218487.48        5.07999500e+00       -4.54371675e-06  19.8992  19.4548
0202-03-04_03:00:06.110000      218487.88        5.28974200e+00        7.15504735e-06  19.9015  19.6609
0202-03-04_03:00:06.510000      218488.28        5.67842100e+00        6.64599184e-05  19.9015  19.6609

File: chapter 5/cold_vs_warm/20K/ffj29/Ic/1_anneal/Ic_2024-03-04_06-28-25303739_f29-anneal_180k_1h-0keV-0nA-20k.txt
# Ic = 4.36 A, n = 21.68 , Tavg = 19.87 K, f29-anneal_180k_1h-0keV-0nA-20k
#datetime                        t_s     iHTS_A                vHTS_V                tHTS_K  tTAR_K
0202-03-04_06:28:17.680000      230979.45        1.79617800e-01       -5.24920245e-08  19.8474  19.5648
0202-03-04_06:28:18.074000      230979.85        5.67506300e-01       -5.45993145e-08  19.8782  19.6388
0202-03-04_06:28:18.480000      230980.25        7.72191100e-01       -1.44717035e-07  19.8782  19.6388
0202-03-04_06:28:18.900000      230980.67        1.16188500e+00       -7.57961945e-08  19.8538  19.4416
0202-03-04_06:28:19.310000      230981.08        1.36757300e+00       -5.44133745e-08  19.8538  19.4416
0202-03-04_06:28:19.707000      230981.48        1.75512700e+00       -6.03013945e-08  19.8538  19.4416
0202-03-04_06:28:20.105000      230981.88        1.96210500e+00       -9.14149445e-08  19.8821  19.5915
0202-03-04_06:28:20.508000      230982.28        2.34932900e+00       -3.99722245e-08  19.8821  19.5915
0202-03-04_06:28:20.920000      230982.70        2.55444900e+00       -4.45561745e-08  19.8808  19.4615
0202-03-04_06:28:21.336000      230983.11        2.94267300e+00        5.60398255e-08  19.8808  19.4615
0202-03-04_06:28:21.734000      230983.51        3.14762700e+00       -5.58326245e-08  19.8808  19.4615
0202-03-04_06:28:22.133000      230983.91        3.53404500e+00       -3.71768845e-08  19.8520  19.5926
0202-03-04_06:28:22.535000      230984.31        3.92546700e+00       -2.60205745e-08  19.8520  19.5926
0202-03-04_06:28:22.940000      230984.71        4.13138500e+00       -3.79206345e-08  19.8725  19.6093
0202-03-04_06:28:23.336000      230985.11        4.51913900e+00        1.30538825e-07  19.8725  19.6093
0202-03-04_06:28:23.730000      230985.50        4.72865200e+00        1.12642083e-06  19.8725  19.6093
0202-03-04_06:28:24.125000      230985.90        5.11516400e+00        6.29895773e-06  19.8714  19.4697
0202-03-04_06:28:24.516000      230986.29        5.31806700e+00        1.44465585e-05  19.8714  19.4697
0202-03-04_06:28:24.926000      230986.70        5.70912400e+00        6.11118759e-05  19.8704  19.6626

File: chapter 5/cold_vs_warm/20K/ffj29/Ic/1_anneal/Ic_2024-03-04_11-02-19232124_f29-anneal_200k_1h-0keV-0nA-20k.txt
# Ic = 0.28 A, n = 1.03 , Tavg = 19.79 K, f29-anneal_200k_1h-0keV-0nA-20k
#datetime                        t_s     iHTS_A                vHTS_V                tHTS_K  tTAR_K
0202-03-04_11:02:11.543000      247413.32        1.70659200e-01        1.32612202e-06  19.7919  19.6085
0202-03-04_11:02:11.950000      247413.72        5.58274700e-01        1.01058602e-06  19.8114  19.4416
0202-03-04_11:02:12.344000      247414.11        7.66609900e-01        1.99859612e-06  19.8114  19.4416
0202-03-04_11:02:12.740000      247414.51        1.15513400e+00       -3.85730980e-07  19.8114  19.4416
0202-03-04_11:02:13.150000      247414.92        1.35741300e+00        1.11410422e-06  19.7753  19.4959
0202-03-04_11:02:13.555000      247415.33        1.74943600e+00        8.74120720e-07  19.7753  19.4959
0202-03-04_11:02:13.960000      247415.73        1.95223900e+00       -2.41441800e-08  19.8112  19.5969
0202-03-04_11:02:14.367000      247416.14        2.33956900e+00        2.09766200e-08  19.8112  19.5969
0202-03-04_11:02:14.824000      247416.60        2.54862100e+00        1.47240612e-06  19.8112  19.5969
0202-03-04_11:02:15.227000      247417.00        2.93667600e+00        6.79691820e-07  19.7898  19.3806
0202-03-04_11:02:15.620000      247417.39        3.13768200e+00        1.56537502e-06  19.7898  19.3806
0202-03-04_11:02:16.016000      247417.79        3.52857700e+00        1.71524220e-07  19.8063  19.6366
0202-03-04_11:02:16.420000      247418.20        3.91600000e+00        5.57964620e-07  19.8063  19.6366
0202-03-04_11:02:16.848000      247418.62        4.12024500e+00        3.76303520e-07  19.8063  19.6366
0202-03-04_11:02:17.246000      247419.02        4.51236700e+00        2.50857620e-07  19.8137  19.4146
0202-03-04_11:02:17.645000      247419.42        4.71750300e+00        4.07603020e-07  19.8137  19.4146
0202-03-04_11:02:18.043000      247419.81        5.10672200e+00        3.46472832e-06  19.7937  19.5256
0202-03-04_11:02:18.450000      247420.22        5.31163300e+00        6.56338862e-06  19.7937  19.5256
0202-03-04_11:02:18.850000      247420.63        5.70401600e+00        3.38079143e-05  19.7937  19.5256

File: chapter 5/cold_vs_warm/20K/ffj29/Ic/1_anneal/Ic_2024-03-04_11-02-29026288_f29-anneal_200k_1h-0keV-0nA-20k.txt
# Ic = 0.54 A, n = 1.27 , Tavg = 19.79 K, f29-anneal_200k_1h-0keV-0nA-20k
#datetime                        t_s     iHTS_A                vHTS_V                tHTS_K  tTAR_K
0202-03-04_11:02:21.297000      247423.07        1.69527700e-01       -4.16915620e-07  19.7762  19.6045
0202-03-04_11:02:21.688000      247423.46        5.60391600e-01        1.14254418e-06  19.7762  19.6045
0202-03-04_11:02:22.086000      247423.86        7.60478200e-01       -9.30661620e-07  19.8021  19.4422
0202-03-04_11:02:22.490000      247424.26        1.15125700e+00        3.17600380e-07  19.8021  19.4422
0202-03-04_11:02:22.895000      247424.67        1.35385700e+00        5.77541380e-07  19.7795  19.4944
0202-03-04_11:02:23.300000      247425.07        1.74615300e+00        1.84344980e-07  19.7795  19.4944
0202-03-04_11:02:23.690000      247425.46        1.94768500e+00        3.47970280e-07  19.7795  19.4944
0202-03-04_11:02:24.090000      247425.86        2.33580500e+00       -9.85962200e-08  19.8096  19.4097
0202-03-04_11:02:24.492000      247426.27        2.54279300e+00       -5.66235520e-07  19.8096  19.4097
0202-03-04_11:02:24.906000      247426.68        2.93493600e+00       -4.95703220e-07  19.7897  19.3817
0202-03-04_11:02:25.316000      247427.09        3.13647600e+00        7.51256380e-07  19.7897  19.3817
0202-03-04_11:02:25.710000      247427.48        3.52616700e+00       -1.66593620e-07  19.7897  19.3817
0202-03-04_11:02:26.110000      247427.88        3.91731400e+00       -7.22612200e-08  19.8001  19.5533
0202-03-04_11:02:26.510000      247428.29        4.12179100e+00       -1.75146720e-07  19.8001  19.5533
0202-03-04_11:02:26.918000      247428.69        4.50982100e+00       -1.07198582e-06  19.8164  19.4147
0202-03-04_11:02:27.312000      247429.09        4.71771900e+00        6.54878780e-07  19.8164  19.4147
0202-03-04_11:02:27.707000      247429.48        5.10711300e+00        3.61612118e-06  19.8164  19.4147
0202-03-04_11:02:28.100000      247429.87        5.31040600e+00        7.70426938e-06  19.7936  19.6292
0202-03-04_11:02:28.504000      247430.28        5.70038800e+00        3.26433352e-05  19.7936  19.6292

File: chapter 5/cold_vs_warm/20K/ffj29/Ic/1_anneal/Ic_2024-03-05_11-53-38529751_f29-overnightAnneal300k.txt
# Ic = 5.79 A, n = 26.30 , Tavg = 19.95 K, f29-overnightAnneal300k
#datetime                        t_s     iHTS_A                vHTS_V                tHTS_K  tTAR_K
0202-03-05_11:53:28.824000      1136.83       -3.54637400e-02       -1.08432425e-08  19.9556  19.6741
0202-03-05_11:53:29.230000      1137.23        3.56163000e-01       -7.40652500e-10  19.9917  19.7947
0202-03-05_11:53:29.630000      1137.63        5.64304000e-01       -3.09585250e-09  19.9917  19.7947
0202-03-05_11:53:30.030000      1138.03        9.55035800e-01       -3.90158250e-09  19.9748  19.5687
0202-03-05_11:53:30.434000      1138.44        1.16250700e+00       -4.52137250e-09  19.9748  19.5687
0202-03-05_11:53:30.867000      1138.87        1.55106100e+00       -8.64612500e-10  19.9748  19.5687
0202-03-05_11:53:31.273000      1139.28        1.75842100e+00       -1.05953225e-08  19.9570  19.8203
0202-03-05_11:53:31.676000      1139.68        2.14762500e+00       -3.90158250e-09  19.9570  19.8203
0202-03-05_11:53:32.080000      1140.08        2.35197500e+00       -1.47478525e-08  19.9791  19.6170
0202-03-05_11:53:32.480000      1140.48        2.74411400e+00       -3.34326250e-09  19.9791  19.6170
0202-03-05_11:53:32.902000      1140.90        2.94944200e+00       -8.73532250e-09  19.9602  19.6986
0202-03-05_11:53:33.312000      1141.32        3.34106700e+00       -1.14004225e-08  19.9602  19.6986
0202-03-05_11:53:33.715000      1141.72        3.73068200e+00       -1.86519725e-08  19.9602  19.6986
0202-03-05_11:53:34.113000      1142.11        3.93706800e+00       -1.46853125e-08  19.9685  19.7580
0202-03-05_11:53:34.504000      1142.51        4.32794200e+00       -1.19582325e-08  19.9685  19.7580
0202-03-05_11:53:34.910000      1142.91        4.53880700e+00       -1.70405225e-08  19.9750  19.5952
0202-03-05_11:53:35.310000      1143.31        4.92837200e+00       -3.52908250e-09  19.9750  19.5952
0202-03-05_11:53:35.710000      1143.71        5.12824300e+00       -1.09665725e-08  19.9750  19.5952
0202-03-05_11:53:36.113000      1144.11        5.51727300e+00        2.82661875e-08  19.9473  19.7883
0202-03-05_11:53:36.516000      1144.52        5.70221600e+00        1.01835357e-07  19.9473  19.7883
0202-03-05_11:53:36.934000      1144.94        6.10970700e+00        6.87909527e-07  19.9893  19.6453
0202-03-05_11:53:37.340000      1145.34        6.30138000e+00        2.04345397e-06  19.9893  19.6453
0202-03-05_11:53:37.750000      1145.75        6.70808900e+00        1.04628777e-05  19.9893  19.6453
0202-03-05_11:53:38.168000      1146.17        7.09811000e+00        3.79995190e-05  19.9504  19.6695

File: chapter 5/cold_vs_warm/20K/ffj29/Ic/1_anneal/Ic_2024-03-05_11-53-56978902_f29-overnightAnneal300k.txt
# Ic = 5.80 A, n = 26.40 , Tavg = 19.96 K, f29-overnightAnneal300k
#datetime                        t_s     iHTS_A                vHTS_V                tHTS_K  tTAR_K
0202-03-05_11:53:47.133000      1155.14       -5.21753500e-03        4.35992155e-08  19.9918  19.6476
0202-03-05_11:53:47.540000      1155.54        3.83534600e-01        4.68841055e-08  19.9918  19.6476
0202-03-05_11:53:47.938000      1155.94        5.84543200e-01        4.72559855e-08  19.9654  19.6752
0202-03-05_11:53:48.336000      1156.34        9.74893400e-01        4.73799455e-08  19.9654  19.6752
0202-03-05_11:53:48.758000      1156.76        1.18125100e+00        3.91986955e-08  19.9654  19.6752
0202-03-05_11:53:49.168000      1157.17        1.57460500e+00        4.29794255e-08  19.9850  19.7875
0202-03-05_11:53:49.580000      1157.58        1.77630200e+00        4.24216455e-08  19.9850  19.7875
0202-03-05_11:53:49.977000      1157.98        2.16959400e+00        3.69057055e-08  19.9736  19.5684
0202-03-05_11:53:50.380000      1158.38        2.37452700e+00        2.97781655e-08  19.9736  19.5684
0202-03-05_11:53:50.830000      1158.83        2.76490900e+00        4.07484755e-08  19.9736  19.5684
0202-03-05_11:53:51.246000      1159.25        2.96460500e+00        4.66984755e-08  19.9506  19.8206
0202-03-05_11:53:51.652000      1159.66        3.35300800e+00        4.15542055e-08  19.9506  19.8206
0202-03-05_11:53:52.070000      1160.07        3.74579500e+00        3.63479555e-08  19.9779  19.6118
0202-03-05_11:53:52.460000      1160.46        3.95363900e+00        3.59141055e-08  19.9779  19.6118
0202-03-05_11:53:52.900000      1160.90        4.34299100e+00        3.95088955e-08  19.9498  19.7077
0202-03-05_11:53:53.297000      1161.30        4.54626600e+00        3.85172255e-08  19.9498  19.7077
0202-03-05_11:53:53.690000      1161.69        4.93522400e+00        4.88057655e-08  19.9498  19.7077
0202-03-05_11:53:54.094000      1162.10        5.13958300e+00        4.92396155e-08  19.9728  19.7537
0202-03-05_11:53:54.492000      1162.49        5.52896300e+00        7.93614755e-08  19.9728  19.7537
0202-03-05_11:53:54.918000      1162.92        5.71175900e+00        1.50761425e-07  19.9713  19.5962
0202-03-05_11:53:55.316000      1163.32        6.12368400e+00        7.53818345e-07  19.9713  19.5962
0202-03-05_11:53:55.707000      1163.71        6.30587900e+00        2.20041443e-06  19.9713  19.5962
0202-03-05_11:53:56.113000      1164.12        6.71608900e+00        1.08986932e-05  19.9553  19.7923
0202-03-05_11:53:56.520000      1164.52        7.10556200e+00        3.88738510e-05  19.9553  19.7923

File: chapter 5/cold_vs_warm/20K/ffj29/Ic/1_anneal/Ic_2024-03-05_11-54-08561766_f29-overnightAnneal300k.txt
# Ic = 5.82 A, n = 26.91 , Tavg = 19.95 K, f29-overnightAnneal300k
#datetime                        t_s     iHTS_A                vHTS_V                tHTS_K  tTAR_K
0202-03-05_11:53:58.902000      1166.90       -2.62644800e-03       -8.92190100e-09  19.9901  19.7797
0202-03-05_11:53:59.310000      1167.31        3.86548200e-01       -1.42242100e-09  19.9901  19.7797
0202-03-05_11:53:59.710000      1167.71        5.90148800e-01        1.89039000e-10  19.9901  19.7797
0202-03-05_11:54:00.105000      1168.11        9.82748800e-01        4.83746900e-09  19.9474  19.5655
0202-03-05_11:54:00.500000      1168.50        1.18610500e+00        8.12236900e-09  19.9474  19.5655
0202-03-05_11:54:00.914000      1168.92        1.57277700e+00        1.11593490e-08  19.9613  19.8198
0202-03-05_11:54:01.320000      1169.32        1.78134100e+00        3.10210900e-09  19.9613  19.8198
0202-03-05_11:54:01.723000      1169.73        2.16744500e+00        8.37072900e-09  19.9613  19.8198
0202-03-05_11:54:02.117000      1170.12        2.37308900e+00        4.90000900e-09  19.9622  19.6061
0202-03-05_11:54:02.523000      1170.52        2.76316400e+00        9.05260900e-09  19.9622  19.6061
0202-03-05_11:54:02.930000      1170.93        2.96691200e+00        2.66875900e-09  19.9498  19.7121
0202-03-05_11:54:03.324000      1171.33        3.35590400e+00        7.19323900e-09  19.9498  19.7121
0202-03-05_11:54:03.715000      1171.72        3.74790700e+00        1.93411490e-08  19.9498  19.7121
0202-03-05_11:54:04.110000      1172.11        3.95387400e+00        4.77604900e-09  19.9775  19.7484
0202-03-05_11:54:04.500000      1172.50        4.33993900e+00        5.14791900e-09  19.9775  19.7484
0202-03-05_11:54:04.920000      1172.92        4.54594000e+00        1.79156290e-08  19.9790  19.5947
0202-03-05_11:54:05.320000      1173.32        4.93787900e+00        2.45473990e-08  19.9790  19.5947
0202-03-05_11:54:05.730000      1173.73        5.14320700e+00        1.59942790e-08  19.9790  19.5947
0202-03-05_11:54:06.137000      1174.14        5.52984900e+00        6.10531290e-08  19.9640  19.7894
0202-03-05_11:54:06.540000      1174.54        5.71617800e+00        1.39642709e-07  19.9640  19.7894
0202-03-05_11:54:06.940000      1174.95        6.12314300e+00        6.42789579e-07  19.9894  19.6316
0202-03-05_11:54:07.344000      1175.35        6.30992000e+00        2.29825249e-06  19.9894  19.6316
0202-03-05_11:54:07.785000      1175.79        6.71982500e+00        1.10000613e-05  19.9894  19.6316
0202-03-05_11:54:08.203000      1176.20        7.11003300e+00        3.90063898e-05  19.9456  19.6851

File: chapter 5/cold_vs_warm/20K/ffj29/Ic/1_anneal/Ic_2024-03-05_11-54-31934488_f29-overnightAnneal300k.txt
# Ic = 5.85 A, n = 29.33 , Tavg = 19.96 K, f29-overnightAnneal300k
#datetime                        t_s     iHTS_A                vHTS_V                tHTS_K  tTAR_K
0202-03-05_11:54:22.254000      1190.26        9.56090400e-03       -2.12743375e-08  19.9838  19.5966
0202-03-05_11:54:22.650000      1190.65        3.93392500e-01       -5.40767750e-09  19.9838  19.5966
0202-03-05_11:54:23.050000      1191.06        5.97623200e-01       -7.82486750e-09  19.9556  19.7223
0202-03-05_11:54:23.453000      1191.46        9.85485800e-01       -4.72590750e-09  19.9556  19.7223
0202-03-05_11:54:23.875000      1191.88        1.18971500e+00       -7.01913750e-09  19.9750  19.7397
0202-03-05_11:54:24.277000      1192.28        1.58125000e+00       -2.12278750e-09  19.9750  19.7397
0202-03-05_11:54:24.680000      1192.68        1.78660400e+00       -6.39934750e-09  19.9750  19.7397
0202-03-05_11:54:25.082000      1193.09        2.17711700e+00       -6.46113750e-09  19.9601  19.5971
0202-03-05_11:54:25.490000      1193.49        2.38024400e+00       -1.09234475e-08  19.9601  19.5971
0202-03-05_11:54:25.890000      1193.89        2.76700100e+00       -1.16671975e-08  19.9215  19.7920
0202-03-05_11:54:26.290000      1194.29        2.97672800e+00       -2.19557375e-08  19.9215  19.7920
0202-03-05_11:54:26.684000      1194.69        3.36339700e+00       -1.05515775e-08  19.9215  19.7920
0202-03-05_11:54:27.080000      1195.08        3.75376800e+00       -8.25834750e-09  19.9557  19.6249
0202-03-05_11:54:27.484000      1195.49        3.95659300e+00       -1.60057375e-08  19.9557  19.6249
0202-03-05_11:54:27.883000      1195.88        4.34944100e+00       -3.73386750e-09  19.9407  19.6919
0202-03-05_11:54:28.285000      1196.29        4.55360700e+00       -7.94844750e-09  19.9407  19.6919
0202-03-05_11:54:28.688000      1196.69        4.94254400e+00       -1.48281375e-08  19.9407  19.6919
0202-03-05_11:54:29.090000      1197.09        5.14901100e+00       -7.26667750e-09  19.9695  19.7678
0202-03-05_11:54:29.484000      1197.49        5.53937800e+00        2.47145625e-08  19.9695  19.7678
0202-03-05_11:54:29.906000      1197.91        5.71973700e+00        1.05473383e-07  19.9645  19.5677
0202-03-05_11:54:30.312000      1198.32        6.13294600e+00        6.63905443e-07  19.9645  19.5677
0202-03-05_11:54:30.707000      1198.71        6.31679000e+00        2.43378185e-06  19.9645  19.5677
0202-03-05_11:54:31.105000      1199.11        6.72549200e+00        1.09252973e-05  19.9593  19.8230
0202-03-05_11:54:31.500000      1199.50        7.11504500e+00        4.01842239e-05  19.9593  19.8230
