Repository: shortlab/2025-devitre-PhD

# 2025-devitre-PhD
Data repository for Alexis Devitre's PhD thesis

File: chapter 5/cold_vs_warm/20K/ffj29/Ic/1_anneal/Ic_2024-02-26_14-31-11333575_f29-6e20pm2-anneal300K-50K.txt (part 2 of 3)
# Ic = 4.49 A, n = 23.27 , Tavg = 49.94 K, f29-6e20pm2-anneal300K-50K
#datetime                        t_s     iHTS_A                vHTS_V                tHTS_K  tTAR_K
0202-02-26_14:28:44.766000      1150448.28        1.88433100e+00        1.22690228e-07  49.9209  49.4929
0202-02-26_14:28:44.957000      1150448.47        1.88928200e+00        1.21884508e-07  49.9209  49.4929
0202-02-26_14:28:45.180000      1150448.69        1.89454000e+00        1.21946488e-07  49.9209  49.4929
0202-02-26_14:28:45.395000      1150448.91        1.89946800e+00        1.23681878e-07  49.9090  49.4933
0202-02-26_14:28:45.598000      1150449.11        1.90416900e+00        1.29259948e-07  49.9090  49.4933
0202-02-26_14:28:45.790000      1150449.30        1.90917800e+00        1.26904758e-07  49.9090  49.4933
0202-02-26_14:28:45.996000      1150449.51        1.91373600e+00        1.24239688e-07  49.9090  49.4933
0202-02-26_14:28:46.200000      1150449.72        1.91935400e+00        1.17731948e-07  49.9277  49.4906
0202-02-26_14:28:46.395000      1150449.91        1.92421000e+00        1.18537718e-07  49.9277  49.4906
0202-02-26_14:28:46.598000      1150450.11        1.92864300e+00        1.18228018e-07  49.9277  49.4906
0202-02-26_14:28:46.790000      1150450.31        1.93372800e+00        1.18228168e-07  49.9277  49.4906
0202-02-26_14:28:46.984000      1150450.50        1.93880900e+00        1.20211578e-07  49.9277  49.4906
0202-02-26_14:28:47.207000      1150450.72        1.94416900e+00        1.19653768e-07  49.9277  49.4906
0202-02-26_14:28:47.414000      1150450.93        1.94895000e+00        1.21699058e-07  49.9370  49.4924
0202-02-26_14:28:47.617000      1150451.13        1.95385300e+00        1.18290248e-07  49.9370  49.4924
0202-02-26_14:28:47.810000      1150451.32        1.95863400e+00        1.21761038e-07  49.9370  49.4924
0202-02-26_14:28:48.016000      1150451.53        1.96410900e+00        1.16306938e-07  49.9370  49.4924
0202-02-26_14:28:48.215000      1150451.73        1.96880800e+00        1.19715748e-07  49.9587  49.4927
0202-02-26_14:28:48.406000      1150451.92        1.97354400e+00        1.19839708e-07  49.9587  49.4927
0202-02-26_14:28:48.613000      1150452.13        1.97908400e+00        1.24736008e-07  49.9587  49.4927
0202-02-26_14:28:48.810000      1150452.32        1.98407900e+00        1.27029208e-07  49.9587  49.4927
0202-02-26_14:28:49             1150452.52        1.98847800e+00        1.27215138e-07  49.9587  49.4927
0202-02-26_14:28:49.210000      1150452.72        1.99390500e+00        1.25479748e-07  49.9429  49.4948
0202-02-26_14:28:49.406000      1150452.92        1.99864600e+00        1.24736008e-07  49.9429  49.4948
0202-02-26_14:28:49.600000      1150453.11        2.00322900e+00        1.30190108e-07  49.9429  49.4948
0202-02-26_14:28:49.793000      1150453.31        2.00849800e+00        1.32049458e-07  49.9429  49.4948
0202-02-26_14:28:49.984000      1150453.50        2.01350700e+00        1.33289028e-07  49.9429  49.4948
0202-02-26_14:28:50.200000      1150453.71        2.01849400e+00        1.29694278e-07  49.9429  49.4948
0202-02-26_14:28:50.395000      1150453.91        2.02333900e+00        1.30438018e-07  49.9539  49.4949
0202-02-26_14:28:50.594000      1150454.11        2.02832500e+00        1.28640648e-07  49.9539  49.4949
0202-02-26_14:28:50.790000      1150454.30        2.03316600e+00        1.26223488e-07  49.9539  49.4949
0202-02-26_14:28:50.980000      1150454.49        2.03797400e+00        1.24797988e-07  49.9539  49.4949
0202-02-26_14:28:51.195000      1150454.71        2.04348300e+00        1.22442798e-07  49.9291  49.4918
0202-02-26_14:28:51.400000      1150454.91        2.04815800e+00        1.23930288e-07  49.9291  49.4918
0202-02-26_14:28:51.605000      1150455.12        2.05333800e+00        1.24426108e-07  49.9291  49.4918
0202-02-26_14:28:51.800000      1150455.32        2.05841700e+00        1.23310498e-07  49.9291  49.4918
0202-02-26_14:28:51.992000      1150455.51        2.06292200e+00        1.27277118e-07  49.9291  49.4918
0202-02-26_14:28:52.207000      1150455.72        2.06846700e+00        1.29012518e-07  49.9471  49.4943
0202-02-26_14:28:52.402000      1150455.92        2.07282800e+00        1.36325938e-07  49.9471  49.4943
0202-02-26_14:28:52.594000      1150456.11        2.07816100e+00        1.37937338e-07  49.9471  49.4943
0202-02-26_14:28:52.797000      1150456.31        2.08323300e+00        1.33102958e-07  49.9471  49.4943
0202-02-26_14:28:52.992000      1150456.51        2.08799800e+00        1.32049308e-07  49.9471  49.4943
0202-02-26_14:28:53.188000      1150456.70        2.09233000e+00        1.31367538e-07  49.9214  49.4934
0202-02-26_14:28:53.390000      1150456.91        2.09763300e+00        1.43577298e-07  49.9214  49.4934
0202-02-26_14:28:53.582000      1150457.10        2.10308900e+00        1.45746538e-07  49.9214  49.4934
0202-02-26_14:28:53.773000      1150457.29        2.10738000e+00        1.48783488e-07  49.9214  49.4934
0202-02-26_14:28:53.980000      1150457.49        2.11273000e+00        1.46800178e-07  49.9214  49.4934
0202-02-26_14:28:54.190000      1150457.71        2.11786800e+00        1.45560608e-07  49.9177  49.4917
0202-02-26_14:28:54.400000      1150457.91        2.12259700e+00        1.43081468e-07  49.9177  49.4917
0202-02-26_14:28:54.600000      1150458.11        2.12745300e+00        1.36449778e-07  49.9177  49.4917
0202-02-26_14:28:54.800000      1150458.32        2.13257600e+00        1.33908658e-07  49.9177  49.4917
0202-02-26_14:28:54.992000      1150458.51        2.13750200e+00        1.35706038e-07  49.9177  49.4917
0202-02-26_14:28:55.190000      1150458.71        2.14267400e+00        1.34280528e-07  49.9262  49.4899
0202-02-26_14:28:55.387000      1150458.90        2.14747200e+00        1.27029048e-07  49.9262  49.4899
0202-02-26_14:28:55.580000      1150459.09        2.15236000e+00        1.31553478e-07  49.9262  49.4899
0202-02-26_14:28:55.773000      1150459.29        2.15759300e+00        1.32855028e-07  49.9262  49.4899
0202-02-26_14:28:55.970000      1150459.48        2.16260100e+00        1.36635708e-07  49.9262  49.4899
0202-02-26_14:28:56.176000      1150459.69        2.16697400e+00        1.32297218e-07  49.9232  49.4947
0202-02-26_14:28:56.370000      1150459.88        2.17220300e+00        1.37069558e-07  49.9232  49.4947
0202-02-26_14:28:56.562000      1150460.08        2.17770000e+00        1.32855028e-07  49.9232  49.4947
0202-02-26_14:28:56.754000      1150460.27        2.18181900e+00        1.37751318e-07  49.9232  49.4947
0202-02-26_14:28:56.950000      1150460.46        2.18747500e+00        1.36015928e-07  49.9232  49.4947
0202-02-26_14:28:57.180000      1150460.69        2.19263800e+00        1.41717948e-07  49.9232  49.4947
0202-02-26_14:28:57.375000      1150460.89        2.19748000e+00        1.42461688e-07  49.9468  49.4940
0202-02-26_14:28:57.580000      1150461.09        2.20237800e+00        1.42771578e-07  49.9468  49.4940
0202-02-26_14:28:57.780000      1150461.29        2.20704100e+00        1.39486718e-07  49.9468  49.4940
0202-02-26_14:28:57.973000      1150461.49        2.21222000e+00        1.38433088e-07  49.9468  49.4940
0202-02-26_14:28:58.195000      1150461.71        2.21749100e+00        1.36263838e-07  49.9468  49.4940
0202-02-26_14:28:58.410000      1150461.92        2.22215500e+00        1.35148408e-07  49.9397  49.4936
0202-02-26_14:28:58.610000      1150462.12        2.22724700e+00        1.38867368e-07  49.9397  49.4936
0202-02-26_14:28:58.805000      1150462.32        2.23226500e+00        1.43082088e-07  49.9397  49.4936
0202-02-26_14:28:59.010000      1150462.52        2.23655100e+00        1.42462298e-07  49.9397  49.4936
0202-02-26_14:28:59.207000      1150462.72        2.24229400e+00        1.43825828e-07  49.9339  49.4938
0202-02-26_14:28:59.402000      1150462.92        2.24716100e+00        1.44011758e-07  49.9339  49.4938
0202-02-26_14:28:59.605000      1150463.12        2.25181400e+00        1.46304958e-07  49.9339  49.4938
0202-02-26_14:28:59.800000      1150463.31        2.25711200e+00        1.47048698e-07  49.9339  49.4938
0202-02-26_14:28:59.992000      1150463.51        2.26185800e+00        1.48660138e-07  49.9339  49.4938
0202-02-26_14:29:00.200000      1150463.71        2.26687300e+00        1.43639888e-07  49.9293  49.4928
0202-02-26_14:29:00.395000      1150463.91        2.27216400e+00        1.41780538e-07  49.9293  49.4928
0202-02-26_14:29:00.586000      1150464.10        2.27711400e+00        1.42834168e-07  49.9293  49.4928
0202-02-26_14:29:00.785000      1150464.30        2.28172500e+00        1.40664928e-07  49.9293  49.4928
0202-02-26_14:29:00.980000      1150464.49        2.28692700e+00        1.42338338e-07  49.9293  49.4928
0202-02-26_14:29:01.195000      1150464.71        2.29197300e+00        1.42958128e-07  49.9293  49.4928
0202-02-26_14:29:01.390000      1150464.91        2.29628800e+00        1.46119028e-07  49.9309  49.4946
0202-02-26_14:29:01.582000      1150465.10        2.30179700e+00        1.47916398e-07  49.9309  49.4946
0202-02-26_14:29:01.777000      1150465.29        2.30661400e+00        1.47730468e-07  49.9309  49.4946
0202-02-26_14:29:01.973000      1150465.49        2.31145700e+00        1.52192908e-07  49.9309  49.4946
0202-02-26_14:29:02.180000      1150465.69        2.31635100e+00        1.51635108e-07  49.9434  49.4925
0202-02-26_14:29:02.375000      1150465.89        2.32148500e+00        1.52440828e-07  49.9434  49.4925
0202-02-26_14:29:02.566000      1150466.08        2.32643700e+00        1.50705428e-07  49.9434  49.4925
0202-02-26_14:29:02.770000      1150466.28        2.33116700e+00        1.48040358e-07  49.9434  49.4925
0202-02-26_14:29:02.960000      1150466.48        2.33627400e+00        1.47606508e-07  49.9434  49.4925
0202-02-26_14:29:03.176000      1150466.69        2.34139000e+00        1.51263238e-07  49.9216  49.4915
0202-02-26_14:29:03.370000      1150466.89        2.34614200e+00        1.55663698e-07  49.9216  49.4915
0202-02-26_14:29:03.562000      1150467.08        2.35110300e+00        1.55663698e-07  49.9216  49.4915
0202-02-26_14:29:03.770000      1150467.28        2.35637600e+00        1.53618418e-07  49.9216  49.4915
0202-02-26_14:29:03.960000      1150467.48        2.36081800e+00        1.55105898e-07  49.9216  49.4915
0202-02-26_14:29:04.188000      1150467.70        2.36635800e+00        1.53432478e-07  49.9216  49.4915
0202-02-26_14:29:04.383000      1150467.90        2.37090000e+00        1.52440638e-07  49.9151  49.4912
0202-02-26_14:29:04.574000      1150468.09        2.37584600e+00        1.50643128e-07  49.9151  49.4912
0202-02-26_14:29:04.777000      1150468.29        2.38102600e+00        1.46614388e-07  49.9151  49.4912
0202-02-26_14:29:04.970000      1150468.48        2.38611000e+00        1.50085178e-07  49.9151  49.4912
0202-02-26_14:29:05.190000      1150468.71        2.39072900e+00        1.47420108e-07  49.9151  49.4912
0202-02-26_14:29:05.390000      1150468.90        2.39595200e+00        1.51572658e-07  49.9365  49.4932
0202-02-26_14:29:05.594000      1150469.11        2.40082000e+00        1.50023198e-07  49.9365  49.4932
0202-02-26_14:29:05.793000      1150469.31        2.40563600e+00        1.44445138e-07  49.9365  49.4932
0202-02-26_14:29:05.990000      1150469.50        2.41089200e+00        1.39548848e-07  49.9365  49.4932
0202-02-26_14:29:06.200000      1150469.71        2.41575100e+00        1.35644198e-07  49.9395  49.4906
0202-02-26_14:29:06.395000      1150469.91        2.42074500e+00        1.36449918e-07  49.9395  49.4906
0202-02-26_14:29:06.586000      1150470.10        2.42560000e+00        1.34466608e-07  49.9395  49.4906
0202-02-26_14:29:06.790000      1150470.30        2.43058900e+00        1.37627508e-07  49.9395  49.4906
0202-02-26_14:29:06.984000      1150470.50        2.43504100e+00        1.37255638e-07  49.9395  49.4906
0202-02-26_14:29:07.200000      1150470.71        2.44045000e+00        1.41408198e-07  49.9395  49.4906
0202-02-26_14:29:07.406000      1150470.92        2.44541200e+00        1.40168628e-07  49.9117  49.4961
0202-02-26_14:29:07.598000      1150471.11        2.45022500e+00        1.43949318e-07  49.9117  49.4961
0202-02-26_14:29:07.793000      1150471.31        2.45520900e+00        1.42027978e-07  49.9117  49.4961
0202-02-26_14:29:07.996000      1150471.51        2.46041000e+00        1.45002948e-07  49.9117  49.4961
0202-02-26_14:29:08.195000      1150471.71        2.46492200e+00        1.41780068e-07  49.9221  49.4930
0202-02-26_14:29:08.387000      1150471.90        2.46992400e+00        1.46366478e-07  49.9221  49.4930
0202-02-26_14:29:08.582000      1150472.10        2.47513500e+00        1.49217478e-07  49.9221  49.4930
0202-02-26_14:29:08.773000      1150472.29        2.48005500e+00        1.51448708e-07  49.9221  49.4930
0202-02-26_14:29:08.970000      1150472.48        2.48492600e+00        1.47791978e-07  49.9221  49.4930
0202-02-26_14:29:09.184000      1150472.70        2.49047400e+00        1.44383168e-07  49.9396  49.4921
0202-02-26_14:29:09.390000      1150472.90        2.49479400e+00        1.46738348e-07  49.9396  49.4921
0202-02-26_14:29:09.590000      1150473.11        2.49975300e+00        1.48845608e-07  49.9396  49.4921
0202-02-26_14:29:09.785000      1150473.30        2.50510000e+00        1.52750258e-07  49.9396  49.4921
0202-02-26_14:29:09.992000      1150473.51        2.50978700e+00        1.51200788e-07  49.9396  49.4921
0202-02-26_14:29:10.195000      1150473.71        2.51506600e+00        1.50457228e-07  49.9298  49.4924
0202-02-26_14:29:10.390000      1150473.90        2.51998300e+00        1.48846058e-07  49.9298  49.4924
0202-02-26_14:29:10.594000      1150474.11        2.52434300e+00        1.47668818e-07  49.9298  49.4924
0202-02-26_14:29:10.785000      1150474.30        2.52938600e+00        1.48660568e-07  49.9298  49.4924
0202-02-26_14:29:10.977000      1150474.49        2.53493100e+00        1.47978798e-07  49.9298  49.4924
0202-02-26_14:29:11.184000      1150474.70        2.53959600e+00        1.49652218e-07  49.9298  49.4924
0202-02-26_14:29:11.380000      1150474.89        2.54449800e+00        1.50395958e-07  49.9173  49.4908
0202-02-26_14:29:11.570000      1150475.09        2.54962700e+00        1.54796428e-07  49.9173  49.4908
0202-02-26_14:29:11.777000      1150475.29        2.55461600e+00        1.51387618e-07  49.9173  49.4908
0202-02-26_14:29:11.970000      1150475.48        2.55967200e+00        1.51573548e-07  49.9173  49.4908
0202-02-26_14:29:12.176000      1150475.69        2.56451100e+00        1.51387618e-07  49.9479  49.4941
0202-02-26_14:29:12.375000      1150475.89        2.56977300e+00        1.58081278e-07  49.9479  49.4941
0202-02-26_14:29:12.566000      1150476.08        2.57472100e+00        1.56717758e-07  49.9479  49.4941
0202-02-26_14:29:12.760000      1150476.27        2.57938500e+00        1.53432898e-07  49.9479  49.4941
0202-02-26_14:29:12.953000      1150476.47        2.58468900e+00        1.51821458e-07  49.9479  49.4941
0202-02-26_14:29:13.176000      1150476.69        2.58936400e+00        1.44569988e-07  49.9479  49.4941
0202-02-26_14:29:13.380000      1150476.89        2.59449200e+00        1.40789308e-07  49.9279  49.4921
0202-02-26_14:29:13.586000      1150477.10        2.59936100e+00        1.41285138e-07  49.9279  49.4921
0202-02-26_14:29:13.777000      1150477.29        2.60428400e+00        1.45437688e-07  49.9279  49.4921
0202-02-26_14:29:13.970000      1150477.48        2.60882000e+00        1.48474628e-07  49.9279  49.4921
0202-02-26_14:29:14.184000      1150477.70        2.61418500e+00        1.43640318e-07  49.9279  49.4921
0202-02-26_14:29:14.400000      1150477.91        2.61896500e+00        1.44693948e-07  49.9363  49.4928
0202-02-26_14:29:14.598000      1150478.11        2.62407400e+00        1.46553298e-07  49.9363  49.4928
0202-02-26_14:29:14.800000      1150478.32        2.62920000e+00        1.48908478e-07  49.9363  49.4928
0202-02-26_14:29:15             1150478.52        2.63398700e+00        1.42834598e-07  49.9363  49.4928
0202-02-26_14:29:15.200000      1150478.71        2.63887200e+00        1.46181428e-07  49.9107  49.4924
0202-02-26_14:29:15.402000      1150478.92        2.64401900e+00        1.50953768e-07  49.9107  49.4924
0202-02-26_14:29:15.594000      1150479.11        2.64884600e+00        1.48970458e-07  49.9107  49.4924
0202-02-26_14:29:15.785000      1150479.30        2.65368200e+00        1.46863188e-07  49.9107  49.4924
0202-02-26_14:29:15.990000      1150479.50        2.65870400e+00        1.48970458e-07  49.9107  49.4924
0202-02-26_14:29:16.188000      1150479.70        2.66400200e+00        1.51263538e-07  49.9107  49.4924
0202-02-26_14:29:16.383000      1150479.90        2.66857100e+00        1.52812878e-07  49.9228  49.4947
0202-02-26_14:29:16.580000      1150480.09        2.67374500e+00        1.48784118e-07  49.9228  49.4947
0202-02-26_14:29:16.770000      1150480.28        2.67862800e+00        1.49527858e-07  49.9228  49.4947
0202-02-26_14:29:16.960000      1150480.48        2.68339900e+00        1.50767428e-07  49.9228  49.4947
0202-02-26_14:29:17.176000      1150480.69        2.68904000e+00        1.56655378e-07  49.9308  49.4946
0202-02-26_14:29:17.387000      1150480.90        2.69361500e+00        1.55105918e-07  49.9308  49.4946
0202-02-26_14:29:17.590000      1150481.10        2.69848400e+00        1.49837748e-07  49.9308  49.4946
0202-02-26_14:29:17.780000      1150481.30        2.70376200e+00        1.45623218e-07  49.9308  49.4946
0202-02-26_14:29:17.990000      1150481.50        2.70828800e+00        1.47544548e-07  49.9308  49.4946
0202-02-26_14:29:18.190000      1150481.71        2.71352200e+00        1.42958148e-07  49.9498  49.4943
0202-02-26_14:29:18.387000      1150481.90        2.71865700e+00        1.42028468e-07  49.9498  49.4943
0202-02-26_14:29:18.582000      1150482.10        2.72325500e+00        1.45127388e-07  49.9498  49.4943
0202-02-26_14:29:18.773000      1150482.29        2.72870800e+00        1.43515958e-07  49.9498  49.4943
0202-02-26_14:29:18.970000      1150482.48        2.73352700e+00        1.46614878e-07  49.9498  49.4943
0202-02-26_14:29:19.168000      1150482.68        2.73826600e+00        1.48474228e-07  49.9498  49.4943
0202-02-26_14:29:19.380000      1150482.89        2.74352700e+00        1.53556458e-07  49.9489  49.4920
0202-02-26_14:29:19.570000      1150483.09        2.74842400e+00        1.50829408e-07  49.9489  49.4920
0202-02-26_14:29:19.760000      1150483.28        2.75295100e+00        1.49032038e-07  49.9489  49.4920
0202-02-26_14:29:19.953000      1150483.47        2.75854200e+00        1.46243008e-07  49.9489  49.4920
0202-02-26_14:29:20.156000      1150483.67        2.76331000e+00        1.52874698e-07  49.9237  49.4918
0202-02-26_14:29:20.348000      1150483.86        2.76818700e+00        1.53432498e-07  49.9237  49.4918
0202-02-26_14:29:20.543000      1150484.06        2.77302300e+00        1.53928328e-07  49.9237  49.4918
0202-02-26_14:29:20.740000      1150484.25        2.77846100e+00        1.55787678e-07  49.9237  49.4918
0202-02-26_14:29:20.934000      1150484.45        2.78350700e+00        1.57213188e-07  49.9237  49.4918
0202-02-26_14:29:21.164000      1150484.68        2.78813700e+00        1.54486138e-07  49.9237  49.4918
0202-02-26_14:29:21.363000      1150484.88        2.79305600e+00        1.54300198e-07  49.9213  49.4924
0202-02-26_14:29:21.570000      1150485.08        2.79795900e+00        1.56035598e-07  49.9213  49.4924
0202-02-26_14:29:21.760000      1150485.28        2.80309400e+00        1.55477788e-07  49.9213  49.4924
0202-02-26_14:29:21.957000      1150485.47        2.80819500e+00        1.54548108e-07  49.9213  49.4924
0202-02-26_14:29:22.170000      1150485.69        2.81307900e+00        1.50209298e-07  49.9213  49.4924
0202-02-26_14:29:22.383000      1150485.90        2.81788300e+00        1.52068408e-07  49.9424  49.4926
0202-02-26_14:29:22.586000      1150486.10        2.82306400e+00        1.56592588e-07  49.9424  49.4926
0202-02-26_14:29:22.785000      1150486.30        2.82751700e+00        1.56406658e-07  49.9424  49.4926
0202-02-26_14:29:22.990000      1150486.50        2.83262800e+00        1.53927518e-07  49.9424  49.4926
0202-02-26_14:29:23.188000      1150486.70        2.83774100e+00        1.51758268e-07  49.9424  49.4926
0202-02-26_14:29:23.390000      1150486.91        2.84256400e+00        1.55229058e-07  49.9424  49.4926
0202-02-26_14:29:23.586000      1150487.10        2.84755100e+00        1.55353018e-07  49.9424  49.4926
0202-02-26_14:29:23.777000      1150487.29        2.85275100e+00        1.52502008e-07  49.9424  49.4926
0202-02-26_14:29:23.980000      1150487.50        2.85750900e+00        1.50332768e-07  49.9424  49.4926
0202-02-26_14:29:24.200000      1150487.72        2.86253000e+00        1.52749928e-07  49.9424  49.4926
0202-02-26_14:29:24.400000      1150487.91        2.86755700e+00        1.52192118e-07  49.9423  49.4939
0202-02-26_14:29:24.594000      1150488.11        2.87253300e+00        1.50580678e-07  49.9423  49.4939
0202-02-26_14:29:24.793000      1150488.31        2.87723500e+00        1.45622398e-07  49.9423  49.4939
0202-02-26_14:29:24.984000      1150488.50        2.88233200e+00        1.40974018e-07  49.9423  49.4939
0202-02-26_14:29:25.195000      1150488.71        2.88752200e+00        1.39176638e-07  49.9190  49.4909
0202-02-26_14:29:25.390000      1150488.91        2.89230700e+00        1.38928728e-07  49.9190  49.4909
0202-02-26_14:29:25.582000      1150489.10        2.89713900e+00        1.41531818e-07  49.9190  49.4909
0202-02-26_14:29:25.785000      1150489.30        2.90199900e+00        1.38866748e-07  49.9190  49.4909
0202-02-26_14:29:25.980000      1150489.49        2.90713900e+00        1.35767828e-07  49.9190  49.4909
0202-02-26_14:29:26.227000      1150489.74        2.91236400e+00        1.35395958e-07  49.9190  49.4909
0202-02-26_14:29:26.434000      1150489.95        2.91695900e+00        1.36139698e-07  49.9381  49.4918
0202-02-26_14:29:26.630000      1150490.14        2.92234100e+00        1.41779738e-07  49.9381  49.4918
0202-02-26_14:29:26.820000      1150490.34        2.92678000e+00        1.40664128e-07  49.9381  49.4918
0202-02-26_14:29:27.023000      1150490.54        2.93199200e+00        1.42399518e-07  49.9381  49.4918
0202-02-26_14:29:27.220000      1150490.73        2.93701700e+00        1.40664128e-07  49.9263  49.4946
0202-02-26_14:29:27.410000      1150490.93        2.94157800e+00        1.46923948e-07  49.9263  49.4946
0202-02-26_14:29:27.617000      1150491.13        2.94693100e+00        1.46428118e-07  49.9263  49.4946
0202-02-26_14:29:27.810000      1150491.32        2.95170400e+00        1.44816678e-07  49.9263  49.4946
0202-02-26_14:29:28             1150491.51        2.95687500e+00        1.41717698e-07  49.9263  49.4946
0202-02-26_14:29:28.195000      1150491.71        2.96183500e+00        1.37627038e-07  49.9461  49.4913
0202-02-26_14:29:28.390000      1150491.90        2.96691100e+00        1.41345638e-07  49.9461  49.4913
0202-02-26_14:29:28.582000      1150492.10        2.97186800e+00        1.42461218e-07  49.9461  49.4913
0202-02-26_14:29:28.773000      1150492.29        2.97609900e+00        1.42213308e-07  49.9461  49.4913
0202-02-26_14:29:28.980000      1150492.49        2.98150000e+00        1.39114388e-07  49.9461  49.4913
0202-02-26_14:29:29.190000      1150492.71        2.98673100e+00        1.37502948e-07  49.9461  49.4913
0202-02-26_14:29:29.400000      1150492.91        2.99138700e+00        1.37812838e-07  49.9237  49.4919
0202-02-26_14:29:29.600000      1150493.12        2.99631300e+00        1.37874818e-07  49.9237  49.4919
0202-02-26_14:29:29.805000      1150493.32        3.00106800e+00        1.36697218e-07  49.9237  49.4919
0202-02-26_14:29:29.996000      1150493.51        3.00640200e+00        1.36511288e-07  49.9237  49.4919
0202-02-26_14:29:30.203000      1150493.72        3.01137700e+00        1.37874818e-07  49.9424  49.4935
0202-02-26_14:29:30.400000      1150493.91        3.01578500e+00        1.42895068e-07  49.9424  49.4935
0202-02-26_14:29:30.600000      1150494.12        3.02127700e+00        1.46737738e-07  49.9424  49.4935
0202-02-26_14:29:30.793000      1150494.31        3.02620900e+00        1.46923668e-07  49.9424  49.4935
0202-02-26_14:29:30.990000      1150494.50        3.03087800e+00        1.46427848e-07  49.9424  49.4935
0202-02-26_14:29:31.203000      1150494.72        3.03638100e+00        1.43328918e-07  49.9307  49.4957
0202-02-26_14:29:31.410000      1150494.92        3.04073900e+00        1.42523198e-07  49.9307  49.4957
0202-02-26_14:29:31.600000      1150495.12        3.04586300e+00        1.42337268e-07  49.9307  49.4957
0202-02-26_14:29:31.793000      1150495.31        3.05106100e+00        1.37255028e-07  49.9307  49.4957
0202-02-26_14:29:32             1150495.51        3.05616000e+00        1.36635248e-07  49.9307  49.4957
0202-02-26_14:29:32.195000      1150495.71        3.06064400e+00        1.37874818e-07  49.9155  49.4917
0202-02-26_14:29:32.387000      1150495.90        3.06614700e+00        1.48721048e-07  49.9155  49.4917
0202-02-26_14:29:32.594000      1150496.11        3.07094400e+00        1.50022598e-07  49.9155  49.4917
0202-02-26_14:29:32.785000      1150496.30        3.07594500e+00        1.52749648e-07  49.9155  49.4917
0202-02-26_14:29:32.977000      1150496.49        3.08097800e+00        1.51448098e-07  49.9155  49.4917
0202-02-26_14:29:33.200000      1150496.71        3.08611100e+00        1.55662638e-07  49.9155  49.4917
0202-02-26_14:29:33.406000      1150496.92        3.09099600e+00        1.49712708e-07  49.9464  49.4901
0202-02-26_14:29:33.610000      1150497.12        3.09592900e+00        1.44692448e-07  49.9464  49.4901
0202-02-26_14:29:33.800000      1150497.31        3.10089900e+00        1.37502948e-07  49.9464  49.4901
0202-02-26_14:29:34.004000      1150497.52        3.10575300e+00        1.38928278e-07  49.9464  49.4901
0202-02-26_14:29:34.203000      1150497.72        3.11087200e+00        1.41655108e-07  49.9361  49.4906
0202-02-26_14:29:34.400000      1150497.91        3.11574000e+00        1.49464218e-07  49.9361  49.4906
0202-02-26_14:29:34.600000      1150498.12        3.12072500e+00        1.54422508e-07  49.9361  49.4906
0202-02-26_14:29:34.797000      1150498.31        3.12539800e+00        1.56715708e-07  49.9361  49.4906
0202-02-26_14:29:34.990000      1150498.50        3.13080800e+00        1.52501168e-07  49.9361  49.4906
0202-02-26_14:29:35.195000      1150498.71        3.13569700e+00        1.52253258e-07  49.9431  49.4941
0202-02-26_14:29:35.387000      1150498.90        3.14050400e+00        1.47976738e-07  49.9431  49.4941
0202-02-26_14:29:35.582000      1150499.09        3.14583000e+00        1.53554808e-07  49.9431  49.4941
0202-02-26_14:29:35.785000      1150499.30        3.15052000e+00        1.51509518e-07  49.9431  49.4941
0202-02-26_14:29:35.977000      1150499.49        3.15520000e+00        1.50703788e-07  49.9431  49.4941
0202-02-26_14:29:36.184000      1150499.70        3.16031500e+00        1.49526198e-07  49.9389  49.4902
0202-02-26_14:29:36.383000      1150499.90        3.16555700e+00        1.44691878e-07  49.9389  49.4902
0202-02-26_14:29:36.586000      1150500.10        3.17008100e+00        1.44010118e-07  49.9389  49.4902
0202-02-26_14:29:36.777000      1150500.29        3.17540200e+00        1.39547658e-07  49.9389  49.4902
0202-02-26_14:29:36.973000      1150500.49        3.18032300e+00        1.48534548e-07  49.9389  49.4902
0202-02-26_14:29:37.200000      1150500.71        3.18501300e+00        1.52811058e-07  49.9389  49.4902
0202-02-26_14:29:37.406000      1150500.92        3.19005300e+00        1.50517858e-07  49.9310  49.4931
0202-02-26_14:29:37.600000      1150501.11        3.19539300e+00        1.48844438e-07  49.9310  49.4931
0202-02-26_14:29:37.793000      1150501.31        3.19980100e+00        1.51323578e-07  49.9310  49.4931
0202-02-26_14:29:37.996000      1150501.51        3.20533200e+00        1.53554808e-07  49.9310  49.4931
0202-02-26_14:29:38.195000      1150501.71        3.21046900e+00        1.51881388e-07  49.9363  49.4904
0202-02-26_14:29:38.402000      1150501.92        3.21483800e+00        1.50827748e-07  49.9363  49.4904
0202-02-26_14:29:38.605000      1150502.12        3.22004100e+00        1.49278288e-07  49.9363  49.4904
0202-02-26_14:29:38.810000      1150502.32        3.22481800e+00        1.47604868e-07  49.9363  49.4904
0202-02-26_14:29:39.008000      1150502.52        3.22961600e+00        1.43886158e-07  49.9363  49.4904
0202-02-26_14:29:39.210000      1150502.72        3.23480600e+00        1.43018458e-07  49.9257  49.4928
0202-02-26_14:29:39.414000      1150502.93        3.23994500e+00        1.43514288e-07  49.9257  49.4928
0202-02-26_14:29:39.605000      1150503.12        3.24473300e+00        1.47480908e-07  49.9257  49.4928
0202-02-26_14:29:39.800000      1150503.31        3.24958100e+00        1.49092438e-07  49.9257  49.4928
0202-02-26_14:29:40.008000      1150503.52        3.25471600e+00        1.51323908e-07  49.9257  49.4928
0202-02-26_14:29:40.203000      1150503.72        3.25967900e+00        1.48721138e-07  49.9106  49.4941
0202-02-26_14:29:40.400000      1150503.91        3.26459700e+00        1.47295788e-07  49.9106  49.4941
0202-02-26_14:29:40.605000      1150504.12        3.26959200e+00        1.48969208e-07  49.9106  49.4941
0202-02-26_14:29:40.800000      1150504.32        3.27455600e+00        1.52254068e-07  49.9106  49.4941
0202-02-26_14:29:40.992000      1150504.51        3.27964400e+00        1.56282668e-07  49.9106  49.4941
0202-02-26_14:29:41.203000      1150504.72        3.28451300e+00        1.52501978e-07  49.9127  49.4961
0202-02-26_14:29:41.400000      1150504.91        3.28946300e+00        1.53865508e-07  49.9127  49.4961
0202-02-26_14:29:41.594000      1150505.11        3.29459900e+00        1.54423318e-07  49.9127  49.4961
0202-02-26_14:29:41.790000      1150505.30        3.29966300e+00        1.55229038e-07  49.9127  49.4961
0202-02-26_14:29:41.980000      1150505.50        3.30418300e+00        1.54609248e-07  49.9127  49.4961
0202-02-26_14:29:42.203000      1150505.72        3.30941800e+00        1.52563958e-07  49.9127  49.4961
0202-02-26_14:29:42.402000      1150505.91        3.31418800e+00        1.51014498e-07  49.9057  49.4933
0202-02-26_14:29:42.598000      1150506.11        3.31901000e+00        1.53679578e-07  49.9057  49.4933
0202-02-26_14:29:42.790000      1150506.30        3.32423700e+00        1.55662888e-07  49.9057  49.4933
0202-02-26_14:29:42.992000      1150506.51        3.32897900e+00        1.53183748e-07  49.9057  49.4933
0202-02-26_14:29:43.195000      1150506.71        3.33372700e+00        1.45188528e-07  49.9317  49.4910
0202-02-26_14:29:43.390000      1150506.91        3.33909600e+00        1.43081258e-07  49.9317  49.4910
0202-02-26_14:29:43.594000      1150507.11        3.34423600e+00        1.45622368e-07  49.9317  49.4910
0202-02-26_14:29:43.790000      1150507.30        3.34878500e+00        1.45436438e-07  49.9317  49.4910
0202-02-26_14:29:43.980000      1150507.50        3.35392500e+00        1.44072908e-07  49.9317  49.4910
0202-02-26_14:29:44.188000      1150507.70        3.35917900e+00        1.41345858e-07  49.9265  49.4930
0202-02-26_14:29:44.383000      1150507.90        3.36363200e+00        1.41717728e-07  49.9265  49.4930
0202-02-26_14:29:44.574000      1150508.09        3.36865200e+00        1.39052658e-07  49.9265  49.4930
0202-02-26_14:29:44.777000      1150508.29        3.37395800e+00        1.37937048e-07  49.9265  49.4930
0202-02-26_14:29:44.973000      1150508.49        3.37846600e+00        1.38494848e-07  49.9265  49.4930
0202-02-26_14:29:45.176000      1150508.69        3.38383300e+00        1.40788048e-07  49.9265  49.4930
0202-02-26_14:29:45.370000      1150508.89        3.38893900e+00        1.42523448e-07  49.9431  49.4947
0202-02-26_14:29:45.562000      1150509.08        3.39328400e+00        1.39238588e-07  49.9431  49.4947
0202-02-26_14:29:45.754000      1150509.27        3.39866900e+00        1.34776168e-07  49.9431  49.4947
0202-02-26_14:29:45.957000      1150509.47        3.40387000e+00        1.39362688e-07  49.9431  49.4947
0202-02-26_14:29:46.160000      1150509.67        3.40840400e+00        1.44630938e-07  49.9431  49.4947
0202-02-26_14:29:46.383000      1150509.90        3.41361300e+00        1.47791898e-07  49.9216  49.4926
0202-02-26_14:29:46.580000      1150510.09        3.41853600e+00        1.45250778e-07  49.9216  49.4926
0202-02-26_14:29:46.780000      1150510.30        3.42330900e+00        1.49527298e-07  49.9216  49.4926
0202-02-26_14:29:46.973000      1150510.49        3.42861800e+00        1.49217408e-07  49.9216  49.4926
0202-02-26_14:29:47.195000      1150510.71        3.43387300e+00        1.49899168e-07  49.9216  49.4926
0202-02-26_14:29:47.402000      1150510.92        3.43874300e+00        1.51138738e-07  49.9463  49.4928
0202-02-26_14:29:47.605000      1150511.12        3.44347900e+00        1.47915858e-07  49.9463  49.4928
0202-02-26_14:29:47.800000      1150511.31        3.44872800e+00        1.46366398e-07  49.9463  49.4928
0202-02-26_14:29:48.008000      1150511.52        3.45372400e+00        1.46676288e-07  49.9463  49.4928
0202-02-26_14:29:48.203000      1150511.72        3.45866400e+00        1.44816938e-07  49.9554  49.4909
0202-02-26_14:29:48.395000      1150511.91        3.46314800e+00        1.41408118e-07  49.9554  49.4909
0202-02-26_14:29:48.590000      1150512.10        3.46839700e+00        1.41903948e-07  49.9554  49.4909
0202-02-26_14:29:48.780000      1150512.30        3.47317000e+00        1.45312758e-07  49.9554  49.4909
0202-02-26_14:29:48.973000      1150512.49        3.47785500e+00        1.49341358e-07  49.9554  49.4909
0202-02-26_14:29:49.188000      1150512.70        3.48356600e+00        1.47234098e-07  49.9203  49.4926
0202-02-26_14:29:49.387000      1150512.90        3.48816900e+00        1.48349708e-07  49.9203  49.4926
0202-02-26_14:29:49.594000      1150513.11        3.49302800e+00        1.48659598e-07  49.9203  49.4926
0202-02-26_14:29:49.797000      1150513.31        3.49819600e+00        1.50085098e-07  49.9203  49.4926
0202-02-26_14:29:49.996000      1150513.51        3.50319400e+00        1.43391428e-07  49.9203  49.4926
0202-02-26_14:29:50.190000      1150513.71        3.50772700e+00        1.40106568e-07  49.9282  49.4924
0202-02-26_14:29:50.402000      1150513.92        3.51311300e+00        1.37069628e-07  49.9282  49.4924
0202-02-26_14:29:50.598000      1150514.11        3.51803700e+00        1.42647688e-07  49.9282  49.4924
0202-02-26_14:29:50.790000      1150514.30        3.52269400e+00        1.39238878e-07  49.9282  49.4924
0202-02-26_14:29:50.996000      1150514.51        3.52789300e+00        1.37131608e-07  49.9282  49.4924
0202-02-26_14:29:51.190000      1150514.71        3.53308000e+00        1.31367608e-07  49.9223  49.4941
0202-02-26_14:29:51.387000      1150514.90        3.53756700e+00        1.36449848e-07  49.9223  49.4941
0202-02-26_14:29:51.594000      1150515.11        3.54290200e+00        1.37813368e-07  49.9223  49.4941
0202-02-26_14:29:51.790000      1150515.30        3.54792900e+00        1.42523828e-07  49.9223  49.4941
0202-02-26_14:29:51.984000      1150515.50        3.55264400e+00        1.42152048e-07  49.9223  49.4941
0202-02-26_14:29:52.207000      1150515.72        3.55788300e+00        1.42152178e-07  49.9223  49.4941
0202-02-26_14:29:52.400000      1150515.91        3.56271000e+00        1.38681388e-07  49.9163  49.4904
0202-02-26_14:29:52.600000      1150516.12        3.56760100e+00        1.37813688e-07  49.9163  49.4904
0202-02-26_14:29:52.793000      1150516.31        3.57264900e+00        1.36264228e-07  49.9163  49.4904
0202-02-26_14:29:52.990000      1150516.50        3.57764600e+00        1.35954338e-07  49.9163  49.4904
0202-02-26_14:29:53.188000      1150516.70        3.58248400e+00        1.36078288e-07  49.9219  49.4927
0202-02-26_14:29:53.380000      1150516.89        3.58726100e+00        1.36326208e-07  49.9219  49.4927
0202-02-26_14:29:53.574000      1150517.09        3.59254500e+00        1.39053258e-07  49.9219  49.4927
0202-02-26_14:29:53.766000      1150517.28        3.59730000e+00        1.41904268e-07  49.9219  49.4927
0202-02-26_14:29:53.960000      1150517.47        3.60200900e+00        1.43763618e-07  49.9219  49.4927
0202-02-26_14:29:54.170000      1150517.68        3.60758200e+00        1.43019878e-07  49.9273  49.4917
0202-02-26_14:29:54.375000      1150517.89        3.61220500e+00        1.38433478e-07  49.9273  49.4917
0202-02-26_14:29:54.580000      1150518.09        3.61710600e+00        1.35892358e-07  49.9273  49.4917
0202-02-26_14:29:54.780000      1150518.29        3.62205700e+00        1.36698078e-07  49.9273  49.4917
0202-02-26_14:29:54.973000      1150518.49        3.62704200e+00        1.35892358e-07  49.9273  49.4917
0202-02-26_14:29:55.188000      1150518.70        3.63193600e+00        1.38929298e-07  49.9273  49.4917
0202-02-26_14:29:55.390000      1150518.90        3.63725200e+00        1.33227288e-07  49.9480  49.4935
0202-02-26_14:29:55.590000      1150519.11        3.64216300e+00        1.38185558e-07  49.9480  49.4935
0202-02-26_14:29:55.785000      1150519.30        3.64721900e+00        1.37503798e-07  49.9480  49.4935
0202-02-26_14:29:55.977000      1150519.49        3.65215600e+00        1.40230848e-07  49.9480  49.4935
0202-02-26_14:29:56.195000      1150519.71        3.65705600e+00        1.38185558e-07  49.9480  49.4935
0202-02-26_14:29:56.410000      1150519.92        3.66223200e+00        1.36264228e-07  49.9401  49.4919
0202-02-26_14:29:56.605000      1150520.12        3.66729400e+00        1.36140268e-07  49.9401  49.4919
0202-02-26_14:29:56.797000      1150520.31        3.67136800e+00        1.37441818e-07  49.9401  49.4919
0202-02-26_14:29:56.990000      1150520.50        3.67695900e+00        1.37937648e-07  49.9401  49.4919
0202-02-26_14:29:57.188000      1150520.70        3.68179300e+00        1.31553868e-07  49.9428  49.4927
0202-02-26_14:29:57.380000      1150520.90        3.68663200e+00        1.28269008e-07  49.9428  49.4927
0202-02-26_14:29:57.570000      1150521.09        3.69173800e+00        1.28392968e-07  49.9428  49.4927
0202-02-26_14:29:57.770000      1150521.28        3.69677500e+00        1.31057958e-07  49.9428  49.4927
0202-02-26_14:29:57.965000      1150521.48        3.70171900e+00        1.31491748e-07  49.9428  49.4927
0202-02-26_14:29:58.180000      1150521.70        3.70630200e+00        1.31305758e-07  49.9428  49.4927
0202-02-26_14:29:58.380000      1150521.89        3.71205600e+00        1.34776548e-07  49.9324  49.4931
0202-02-26_14:29:58.586000      1150522.10        3.71678100e+00        1.37069758e-07  49.9324  49.4931
0202-02-26_14:29:58.780000      1150522.30        3.72159400e+00        1.35520288e-07  49.9324  49.4931
0202-02-26_14:29:58.984000      1150522.50        3.72648700e+00        1.35830188e-07  49.9324  49.4931
0202-02-26_14:29:59.190000      1150522.71        3.73169100e+00        1.29570358e-07  49.9192  49.4927
0202-02-26_14:29:59.387000      1150522.90        3.73674700e+00        1.26099568e-07  49.9192  49.4927
0202-02-26_14:29:59.582000      1150523.10        3.74174900e+00        1.26223528e-07  49.9192  49.4927
0202-02-26_14:29:59.777000      1150523.29        3.74632700e+00        1.28516728e-07  49.9192  49.4927
0202-02-26_14:29:59.970000      1150523.48        3.75096800e+00        1.30871908e-07  49.9192  49.4927
0202-02-26_14:30:00.184000      1150523.70        3.75661000e+00        1.27834968e-07  49.9192  49.4927
0202-02-26_14:30:00.390000      1150523.91        3.76124000e+00        1.29198488e-07  49.9229  49.4915
0202-02-26_14:30:00.590000      1150524.11        3.76622200e+00        1.23806368e-07  49.9229  49.4915
