Repository: shortlab/2025-devitre-PhD

# 2025-devitre-PhD
Data repository for Alexis Devitre's PhD thesis

File: chapter 5/cold_vs_warm/20K/ffj29/Ic/1_anneal/Ic_2024-02-26_14-38-39395624_f29-6e20pm2-anneal300K-50K.txt (part 2 of 3)
# Ic = 4.48 A, n = 22.92 , Tavg = 49.92 K, f29-6e20pm2-anneal300K-50K
#datetime                        t_s     iHTS_A                vHTS_V                tHTS_K  tTAR_K
0202-02-26_14:36:12.957000      1150896.47        1.88414700e+00        5.32737127e-08  49.9228  49.4797
0202-02-26_14:36:13.180000      1150896.69        1.88939200e+00        5.42033887e-08  49.9228  49.4797
0202-02-26_14:36:13.390000      1150896.90        1.89404300e+00        5.50091087e-08  49.9314  49.4926
0202-02-26_14:36:13.590000      1150897.11        1.89886900e+00        5.54429577e-08  49.9314  49.4926
0202-02-26_14:36:13.785000      1150897.30        1.90403400e+00        5.63106567e-08  49.9314  49.4926
0202-02-26_14:36:13.992000      1150897.51        1.90897700e+00        5.67445057e-08  49.9314  49.4926
0202-02-26_14:36:14.188000      1150897.70        1.91408700e+00        4.97409407e-08  49.9207  49.4811
0202-02-26_14:36:14.383000      1150897.90        1.91882100e+00        5.19721647e-08  49.9207  49.4811
0202-02-26_14:36:14.586000      1150898.10        1.92364000e+00        4.90591777e-08  49.9207  49.4811
0202-02-26_14:36:14.777000      1150898.29        1.92876900e+00        5.07325957e-08  49.9207  49.4811
0202-02-26_14:36:14.970000      1150898.48        1.93373700e+00        4.78815867e-08  49.9207  49.4811
0202-02-26_14:36:15.184000      1150898.70        1.93880300e+00        4.47826637e-08  49.9207  49.4811
0202-02-26_14:36:15.383000      1150898.90        1.94367900e+00        4.37910087e-08  49.9340  49.4928
0202-02-26_14:36:15.586000      1150899.10        1.94904500e+00        5.04227037e-08  49.9340  49.4928
0202-02-26_14:36:15.780000      1150899.29        1.95349900e+00        5.50091087e-08  49.9340  49.4928
0202-02-26_14:36:15.973000      1150899.49        1.95843700e+00        5.85418807e-08  49.9340  49.4928
0202-02-26_14:36:16.200000      1150899.71        1.96390100e+00        5.38315187e-08  49.9340  49.4928
0202-02-26_14:36:16.406000      1150899.92        1.96851100e+00        5.72403337e-08  49.9362  49.4936
0202-02-26_14:36:16.598000      1150900.11        1.97341900e+00        5.01747897e-08  49.9362  49.4936
0202-02-26_14:36:16.790000      1150900.31        1.97862900e+00        5.21580997e-08  49.9362  49.4936
0202-02-26_14:36:16.996000      1150900.51        1.98349500e+00        5.00508327e-08  49.9362  49.4936
0202-02-26_14:36:17.190000      1150900.71        1.98813600e+00        5.98434287e-08  49.9311  49.5003
0202-02-26_14:36:17.383000      1150900.90        1.99361100e+00        5.84799027e-08  49.9311  49.5003
0202-02-26_14:36:17.590000      1150901.10        1.99822700e+00        6.09590407e-08  49.9311  49.5003
0202-02-26_14:36:17.780000      1150901.30        2.00323500e+00        5.64346137e-08  49.9311  49.5003
0202-02-26_14:36:17.973000      1150901.49        2.00852900e+00        5.32117027e-08  49.9311  49.5003
0202-02-26_14:36:18.188000      1150901.70        2.01328400e+00        4.35429397e-08  49.9317  49.4898
0202-02-26_14:36:18.387000      1150901.90        2.01857500e+00        4.63938567e-08  49.9317  49.4898
0202-02-26_14:36:18.590000      1150902.10        2.02328700e+00        5.02364607e-08  49.9317  49.4898
0202-02-26_14:36:18.780000      1150902.30        2.02825300e+00        5.19098797e-08  49.9317  49.4898
0202-02-26_14:36:18.973000      1150902.49        2.03294100e+00        4.91208487e-08  49.9317  49.4898
0202-02-26_14:36:19.190000      1150902.70        2.03826200e+00        5.33353847e-08  49.8989  49.4947
0202-02-26_14:36:19.383000      1150902.90        2.04301300e+00        4.81911707e-08  49.8989  49.4947
0202-02-26_14:36:19.590000      1150903.10        2.04761200e+00        4.80672137e-08  49.8989  49.4947
0202-02-26_14:36:19.780000      1150903.30        2.05286300e+00        4.94307407e-08  49.8989  49.4947
0202-02-26_14:36:19.973000      1150903.49        2.05814200e+00        5.50088037e-08  49.8989  49.4947
0202-02-26_14:36:20.190000      1150903.71        2.06264000e+00        5.38931917e-08  49.8989  49.4947
0202-02-26_14:36:20.402000      1150903.92        2.06805200e+00        5.94712547e-08  49.9205  49.4925
0202-02-26_14:36:20.594000      1150904.11        2.07274600e+00        5.73020077e-08  49.9205  49.4925
0202-02-26_14:36:20.805000      1150904.32        2.07753400e+00        5.55046317e-08  49.9205  49.4925
0202-02-26_14:36:20.996000      1150904.51        2.08266500e+00        5.32114277e-08  49.9205  49.4925
0202-02-26_14:36:21.200000      1150904.71        2.08777000e+00        5.53186967e-08  49.9333  49.5012
0202-02-26_14:36:21.400000      1150904.91        2.09218200e+00        5.80457497e-08  49.9333  49.5012
0202-02-26_14:36:21.594000      1150905.11        2.09785300e+00        5.24057077e-08  49.9333  49.5012
0202-02-26_14:36:21.785000      1150905.30        2.10266000e+00        5.07322887e-08  49.9333  49.5012
0202-02-26_14:36:21.992000      1150905.51        2.10744600e+00        5.42030837e-08  49.9333  49.5012
0202-02-26_14:36:22.190000      1150905.71        2.11200700e+00        5.50088037e-08  49.9395  49.4814
0202-02-26_14:36:22.400000      1150905.91        2.11750500e+00        5.40791267e-08  49.9395  49.4814
0202-02-26_14:36:22.590000      1150906.10        2.12221300e+00        5.66202447e-08  49.9395  49.4814
0202-02-26_14:36:22.780000      1150906.30        2.12696400e+00        5.73020077e-08  49.9395  49.4814
0202-02-26_14:36:22.984000      1150906.50        2.13220700e+00        5.73020077e-08  49.9395  49.4814
0202-02-26_14:36:23.190000      1150906.71        2.13753100e+00        5.37692347e-08  49.9395  49.4814
0202-02-26_14:36:23.402000      1150906.92        2.14227900e+00        5.56285887e-08  49.9304  49.4909
0202-02-26_14:36:23.598000      1150907.11        2.14721500e+00        5.92233407e-08  49.9304  49.4909
0202-02-26_14:36:23.800000      1150907.32        2.15243000e+00        5.79837707e-08  49.9304  49.4909
0202-02-26_14:36:24.004000      1150907.52        2.15681100e+00        6.06488827e-08  49.9304  49.4909
0202-02-26_14:36:24.200000      1150907.72        2.16189400e+00        6.09588127e-08  49.9167  49.4824
0202-02-26_14:36:24.410000      1150907.92        2.16722800e+00        6.08349047e-08  49.9167  49.4824
0202-02-26_14:36:24.605000      1150908.12        2.17187800e+00        6.23843667e-08  49.9167  49.4824
0202-02-26_14:36:24.797000      1150908.31        2.17735000e+00        6.93259557e-08  49.9167  49.4824
0202-02-26_14:36:25             1150908.52        2.18200100e+00        6.04630347e-08  49.9167  49.4824
0202-02-26_14:36:25.200000      1150908.71        2.18691900e+00        5.57526707e-08  49.9266  49.5034
0202-02-26_14:36:25.395000      1150908.91        2.18576600e+00        4.75095337e-08  49.9266  49.5034
0202-02-26_14:36:25.586000      1150909.10        2.19656600e+00        5.66823477e-08  49.9266  49.5034
0202-02-26_14:36:25.780000      1150909.29        2.20180900e+00        5.64964117e-08  49.9266  49.5034
0202-02-26_14:36:25.973000      1150909.49        2.20634500e+00        6.13307327e-08  49.9266  49.5034
0202-02-26_14:36:26.180000      1150909.70        2.21172100e+00        5.20339627e-08  49.9420  49.4922
0202-02-26_14:36:26.380000      1150909.89        2.21682600e+00        5.63724557e-08  49.9420  49.4922
0202-02-26_14:36:26.582000      1150910.10        2.22113300e+00        5.46370577e-08  49.9420  49.4922
0202-02-26_14:36:26.773000      1150910.29        2.22650700e+00        5.71161967e-08  49.9420  49.4922
0202-02-26_14:36:26.965000      1150910.48        2.23158100e+00        5.23438547e-08  49.9420  49.4922
0202-02-26_14:36:27.184000      1150910.70        2.23646400e+00        5.33974887e-08  49.9287  49.4948
0202-02-26_14:36:27.395000      1150910.91        2.24157400e+00        5.04845007e-08  49.9287  49.4948
0202-02-26_14:36:27.590000      1150911.10        2.24665400e+00        5.12282427e-08  49.9287  49.4948
0202-02-26_14:36:27.780000      1150911.30        2.25116300e+00        4.35429117e-08  49.9287  49.4948
0202-02-26_14:36:27.984000      1150911.50        2.25643000e+00        5.19719837e-08  49.9287  49.4948
0202-02-26_14:36:28.220000      1150911.73        2.26150100e+00        5.93474217e-08  49.9287  49.4948
0202-02-26_14:36:28.418000      1150911.93        2.26653900e+00        7.09993737e-08  49.9390  49.4945
0202-02-26_14:36:28.613000      1150912.13        2.27149600e+00        6.74046227e-08  49.9390  49.4945
0202-02-26_14:36:28.820000      1150912.33        2.27599600e+00        7.02556327e-08  49.9390  49.4945
0202-02-26_14:36:29.010000      1150912.53        2.28110600e+00        6.92019987e-08  49.9390  49.4945
0202-02-26_14:36:29.207000      1150912.72        2.28609200e+00        6.92019987e-08  49.9437  49.5022
0202-02-26_14:36:29.414000      1150912.93        2.29101700e+00        6.93259557e-08  49.9437  49.5022
0202-02-26_14:36:29.610000      1150913.12        2.29599300e+00        7.01316757e-08  49.9437  49.5022
0202-02-26_14:36:29.805000      1150913.32        2.30096900e+00        7.31066417e-08  49.9437  49.5022
0202-02-26_14:36:30.004000      1150913.52        2.30583900e+00        7.34164567e-08  49.9437  49.5022
0202-02-26_14:36:30.207000      1150913.72        2.31067600e+00        7.84366097e-08  49.9354  49.4834
0202-02-26_14:36:30.402000      1150913.92        2.31598000e+00        8.02339067e-08  49.9354  49.4834
0202-02-26_14:36:30.605000      1150914.12        2.32077800e+00        8.54400997e-08  49.9354  49.4834
0202-02-26_14:36:30.800000      1150914.31        2.32579500e+00        7.99859927e-08  49.9354  49.4834
0202-02-26_14:36:30.992000      1150914.51        2.33066300e+00        7.93662077e-08  49.9354  49.4834
0202-02-26_14:36:31.203000      1150914.72        2.33596300e+00        6.67845737e-08  49.9347  49.5025
0202-02-26_14:36:31.395000      1150914.91        2.34013000e+00        7.00074547e-08  49.9347  49.5025
0202-02-26_14:36:31.586000      1150915.10        2.34589600e+00        7.36641857e-08  49.9347  49.5025
0202-02-26_14:36:31.780000      1150915.30        2.35056700e+00        7.47178207e-08  49.9347  49.5025
0202-02-26_14:36:31.977000      1150915.49        2.35564700e+00        7.19907667e-08  49.9347  49.5025
0202-02-26_14:36:32.195000      1150915.71        2.36066500e+00        6.91397557e-08  49.9347  49.5025
0202-02-26_14:36:32.390000      1150915.91        2.36572300e+00        7.27964867e-08  49.9483  49.4942
0202-02-26_14:36:32.594000      1150916.11        2.37060300e+00        7.40360567e-08  49.9483  49.4942
0202-02-26_14:36:32.785000      1150916.30        2.37524700e+00        7.57714547e-08  49.9483  49.4942
0202-02-26_14:36:32.992000      1150916.51        2.38027300e+00        7.57714547e-08  49.9483  49.4942
0202-02-26_14:36:33.188000      1150916.70        2.38542300e+00        7.98620357e-08  49.9196  49.5025
0202-02-26_14:36:33.383000      1150916.90        2.39007300e+00        7.46558417e-08  49.9196  49.5025
0202-02-26_14:36:33.586000      1150917.10        2.39548700e+00        6.87678847e-08  49.9196  49.5025
0202-02-26_14:36:33.780000      1150917.29        2.40016200e+00        6.15783797e-08  49.9196  49.5025
0202-02-26_14:36:33.973000      1150917.49        2.40474700e+00        7.11850467e-08  49.9196  49.5025
0202-02-26_14:36:34.188000      1150917.70        2.41029600e+00        7.50896917e-08  49.9274  49.4937
0202-02-26_14:36:34.383000      1150917.90        2.41540000e+00        8.35807447e-08  49.9274  49.4937
0202-02-26_14:36:34.574000      1150918.09        2.42027400e+00        8.04198417e-08  49.9274  49.4937
0202-02-26_14:36:34.770000      1150918.28        2.42526500e+00        8.14734767e-08  49.9274  49.4937
0202-02-26_14:36:34.965000      1150918.48        2.43038600e+00        8.00479707e-08  49.9274  49.4937
0202-02-26_14:36:35.180000      1150918.70        2.43479400e+00        8.23411747e-08  49.9274  49.4937
0202-02-26_14:36:35.402000      1150918.92        2.44032900e+00        7.81886157e-08  49.9307  49.4924
0202-02-26_14:36:35.605000      1150919.12        2.44502100e+00        7.88084007e-08  49.9307  49.4924
0202-02-26_14:36:35.797000      1150919.31        2.44982600e+00        8.17213807e-08  49.9307  49.4924
0202-02-26_14:36:36.004000      1150919.52        2.45494100e+00        9.03983427e-08  49.9307  49.4924
0202-02-26_14:36:36.200000      1150919.71        2.46008900e+00        8.58738767e-08  49.9317  49.4830
0202-02-26_14:36:36.395000      1150919.91        2.46491500e+00        8.68035357e-08  49.9317  49.4830
0202-02-26_14:36:36.600000      1150920.12        2.46994800e+00        7.58953197e-08  49.9317  49.4830
0202-02-26_14:36:36.797000      1150920.31        2.47497600e+00        7.45937717e-08  49.9317  49.4830
0202-02-26_14:36:36.990000      1150920.50        2.47960200e+00        7.14328677e-08  49.9317  49.4830
0202-02-26_14:36:37.195000      1150920.71        2.48473700e+00        7.16807817e-08  49.9443  49.5032
0202-02-26_14:36:37.390000      1150920.90        2.48955500e+00        7.29823297e-08  49.9443  49.5032
0202-02-26_14:36:37.582000      1150921.10        2.49447900e+00        7.95520517e-08  49.9443  49.5032
0202-02-26_14:36:37.785000      1150921.30        2.49961300e+00        8.24030627e-08  49.9443  49.5032
0202-02-26_14:36:37.980000      1150921.49        2.50492200e+00        7.92421587e-08  49.9443  49.5032
0202-02-26_14:36:38.180000      1150921.69        2.50920300e+00        7.34781577e-08  49.9406  49.4930
0202-02-26_14:36:38.383000      1150921.90        2.51480800e+00        7.49036637e-08  49.9406  49.4930
0202-02-26_14:36:38.574000      1150922.09        2.51993200e+00        7.50895997e-08  49.9406  49.4930
0202-02-26_14:36:38.780000      1150922.30        2.52408900e+00        8.19072347e-08  49.9406  49.4930
0202-02-26_14:36:38.973000      1150922.49        2.52908700e+00        8.07916217e-08  49.9406  49.4930
0202-02-26_14:36:39.184000      1150922.70        2.53426500e+00        8.32707617e-08  49.9294  49.4929
0202-02-26_14:36:39.383000      1150922.90        2.53920300e+00        8.17212987e-08  49.9294  49.4929
0202-02-26_14:36:39.586000      1150923.10        2.54410800e+00        8.63696867e-08  49.9294  49.4929
0202-02-26_14:36:39.790000      1150923.30        2.54936400e+00        8.19692127e-08  49.9294  49.4929
0202-02-26_14:36:39.980000      1150923.49        2.55410100e+00        8.73613427e-08  49.9294  49.4929
0202-02-26_14:36:40.203000      1150923.72        2.55912800e+00        8.62457297e-08  49.9294  49.4929
0202-02-26_14:36:40.414000      1150923.93        2.56378400e+00        8.55019877e-08  49.9363  49.4924
0202-02-26_14:36:40.613000      1150924.13        2.56910900e+00        8.77951917e-08  49.9363  49.4924
0202-02-26_14:36:40.810000      1150924.32        2.57406600e+00        8.65556217e-08  49.9363  49.4924
0202-02-26_14:36:41.016000      1150924.53        2.57890500e+00        8.50681377e-08  49.9363  49.4924
0202-02-26_14:36:41.210000      1150924.72        2.58398700e+00        8.68035357e-08  49.9512  49.5020
0202-02-26_14:36:41.402000      1150924.92        2.58904700e+00        8.40145037e-08  49.9512  49.5020
0202-02-26_14:36:41.610000      1150925.12        2.59414000e+00        9.18237947e-08  49.9512  49.5020
0202-02-26_14:36:41.810000      1150925.32        2.59894300e+00        8.33327667e-08  49.9512  49.5020
0202-02-26_14:36:42             1150925.52        2.60443300e+00        8.71754747e-08  49.9512  49.5020
0202-02-26_14:36:42.210000      1150925.72        2.60907400e+00        8.98406037e-08  49.9218  49.4825
0202-02-26_14:36:42.406000      1150925.92        2.61402000e+00        8.75474127e-08  49.9218  49.4825
0202-02-26_14:36:42.598000      1150926.11        2.61877600e+00        8.37667257e-08  49.9218  49.4825
0202-02-26_14:36:42.793000      1150926.31        2.62403700e+00        8.09776937e-08  49.9218  49.4825
0202-02-26_14:36:42.990000      1150926.50        2.62866400e+00        8.79192837e-08  49.9218  49.4825
0202-02-26_14:36:43.188000      1150926.70        2.63393100e+00        9.38692187e-08  49.9183  49.5067
0202-02-26_14:36:43.380000      1150926.89        2.63914100e+00        9.85795847e-08  49.9183  49.5067
0202-02-26_14:36:43.574000      1150927.09        2.64348800e+00        9.47988967e-08  49.9183  49.5067
0202-02-26_14:36:43.766000      1150927.28        2.64878300e+00        9.31874557e-08  49.9183  49.5067
0202-02-26_14:36:43.973000      1150927.49        2.65378800e+00        8.63078437e-08  49.9183  49.5067
0202-02-26_14:36:44.180000      1150927.70        2.65877000e+00        8.07297797e-08  49.9262  49.4962
0202-02-26_14:36:44.383000      1150927.90        2.66369700e+00        8.09776937e-08  49.9262  49.4962
0202-02-26_14:36:44.574000      1150928.09        2.66843600e+00        8.59359727e-08  49.9262  49.4962
0202-02-26_14:36:44.777000      1150928.29        2.67307700e+00        9.36213047e-08  49.9262  49.4962
0202-02-26_14:36:44.970000      1150928.48        2.67858300e+00        9.12041437e-08  49.9262  49.4962
0202-02-26_14:36:45.195000      1150928.71        2.68373200e+00        9.46749397e-08  49.9237  49.4964
0202-02-26_14:36:45.387000      1150928.90        2.68845100e+00        8.70515857e-08  49.9237  49.4964
0202-02-26_14:36:45.582000      1150929.10        2.69357000e+00        9.02744667e-08  49.9237  49.4964
0202-02-26_14:36:45.785000      1150929.30        2.69852900e+00        8.81052197e-08  49.9237  49.4964
0202-02-26_14:36:45.980000      1150929.49        2.70323300e+00        9.10801867e-08  49.9237  49.4964
0202-02-26_14:36:46.176000      1150929.69        2.70828000e+00        9.51707677e-08  49.9237  49.4964
0202-02-26_14:36:46.380000      1150929.89        2.71347800e+00        9.20098647e-08  49.9448  49.4950
0202-02-26_14:36:46.570000      1150930.09        2.71804000e+00        9.30015197e-08  49.9448  49.4950
0202-02-26_14:36:46.766000      1150930.28        2.72324600e+00        9.38072407e-08  49.9448  49.4950
0202-02-26_14:36:46.960000      1150930.47        2.72840500e+00        9.21957997e-08  49.9448  49.4950
0202-02-26_14:36:47.156000      1150930.67        2.73278100e+00        9.40551547e-08  49.9151  49.4931
0202-02-26_14:36:47.355000      1150930.87        2.73811500e+00        8.95927037e-08  49.9151  49.4931
0202-02-26_14:36:47.550000      1150931.06        2.74302000e+00        9.38692187e-08  49.9151  49.4931
0202-02-26_14:36:47.742000      1150931.26        2.74771000e+00        8.88490027e-08  49.9151  49.4931
0202-02-26_14:36:47.934000      1150931.45        2.75276100e+00        9.35594277e-08  49.9151  49.4931
0202-02-26_14:36:48.140000      1150931.66        2.75811500e+00        8.81673817e-08  49.9244  49.4847
0202-02-26_14:36:48.340000      1150931.85        2.76210200e+00        9.33735937e-08  49.9244  49.4847
0202-02-26_14:36:48.530000      1150932.05        2.76780800e+00        8.59361767e-08  49.9244  49.4847
0202-02-26_14:36:48.740000      1150932.25        2.77270900e+00        8.82913587e-08  49.9244  49.4847
0202-02-26_14:36:48.930000      1150932.44        2.77762700e+00        8.28372537e-08  49.9244  49.4847
0202-02-26_14:36:49.150000      1150932.66        2.78247900e+00        8.66179397e-08  49.9244  49.4847
0202-02-26_14:36:49.363000      1150932.88        2.78760200e+00        7.65774277e-08  49.9393  49.5029
0202-02-26_14:36:49.562000      1150933.08        2.79250700e+00        8.77335527e-08  49.9393  49.5029
0202-02-26_14:36:49.758000      1150933.27        2.79754000e+00        8.81054237e-08  49.9393  49.5029
0202-02-26_14:36:49.965000      1150933.48        2.80254000e+00        9.82698927e-08  49.9393  49.5029
0202-02-26_14:36:50.170000      1150933.69        2.80730400e+00        8.94069717e-08  49.9393  49.5029
0202-02-26_14:36:50.383000      1150933.90        2.81255800e+00        9.24439167e-08  49.9335  49.4902
0202-02-26_14:36:50.586000      1150934.10        2.81757900e+00        9.07704977e-08  49.9335  49.4902
0202-02-26_14:36:50.785000      1150934.30        2.82249300e+00        9.23819377e-08  49.9335  49.4902
0202-02-26_14:36:50.977000      1150934.49        2.82753500e+00        8.41388017e-08  49.9335  49.4902
0202-02-26_14:36:51.195000      1150934.71        2.83252300e+00        9.10184117e-08  49.9362  49.4934
0202-02-26_14:36:51.395000      1150934.91        2.83725300e+00        8.71137677e-08  49.9362  49.4934
0202-02-26_14:36:51.600000      1150935.12        2.84231100e+00        9.99433117e-08  49.9362  49.4934
0202-02-26_14:36:51.793000      1150935.31        2.84715600e+00        8.81674017e-08  49.9362  49.4934
0202-02-26_14:36:51.996000      1150935.51        2.85210300e+00        9.39933777e-08  49.9362  49.4934
0202-02-26_14:36:52.200000      1150935.71        2.85737400e+00        9.24439167e-08  49.9330  49.4857
0202-02-26_14:36:52.390000      1150935.91        2.86218700e+00        9.68443877e-08  49.9330  49.4857
0202-02-26_14:36:52.598000      1150936.11        2.86746900e+00        9.73402157e-08  49.9330  49.4857
0202-02-26_14:36:52.790000      1150936.30        2.87234000e+00        9.43652487e-08  49.9330  49.4857
0202-02-26_14:36:52.980000      1150936.50        2.87677000e+00        8.87871867e-08  49.9330  49.4857
0202-02-26_14:36:53.203000      1150936.72        2.88225500e+00        8.82913587e-08  49.9330  49.4857
0202-02-26_14:36:53.410000      1150936.92        2.88717200e+00        8.71757467e-08  49.9378  49.4951
0202-02-26_14:36:53.613000      1150937.13        2.89216900e+00        9.41173447e-08  49.9378  49.4951
0202-02-26_14:36:53.816000      1150937.33        2.89735800e+00        9.62246407e-08  49.9378  49.4951
0202-02-26_14:36:54.016000      1150937.53        2.90215200e+00        9.10184857e-08  49.9378  49.4951
0202-02-26_14:36:54.210000      1150937.73        2.90685800e+00        9.08945477e-08  49.9365  49.4837
0202-02-26_14:36:54.418000      1150937.93        2.91201600e+00        8.60602277e-08  49.9365  49.4837
0202-02-26_14:36:54.610000      1150938.13        2.91678400e+00        8.89112367e-08  49.9365  49.4837
0202-02-26_14:36:54.805000      1150938.32        2.92190800e+00        9.18242247e-08  49.9365  49.4837
0202-02-26_14:36:55.008000      1150938.52        2.92724000e+00        1.03662111e-07  49.9365  49.4837
0202-02-26_14:36:55.207000      1150938.72        2.93198000e+00        9.72783287e-08  49.9524  49.5044
0202-02-26_14:36:55.400000      1150938.91        2.93675600e+00        9.35596217e-08  49.9524  49.5044
0202-02-26_14:36:55.594000      1150939.11        2.94206600e+00        8.72378177e-08  49.9524  49.5044
0202-02-26_14:36:55.785000      1150939.30        2.94710900e+00        8.69279257e-08  49.9524  49.5044
0202-02-26_14:36:55.977000      1150939.49        2.95167100e+00        9.28778587e-08  49.9524  49.5044
0202-02-26_14:36:56.195000      1150939.71        2.95707100e+00        8.90971717e-08  49.9306  49.4938
0202-02-26_14:36:56.400000      1150939.91        2.96180400e+00        9.14523537e-08  49.9306  49.4938
0202-02-26_14:36:56.598000      1150940.11        2.96655700e+00        8.61841847e-08  49.9306  49.4938
0202-02-26_14:36:56.800000      1150940.32        2.97180400e+00        8.45727447e-08  49.9306  49.4938
0202-02-26_14:36:57.004000      1150940.52        2.97657400e+00        8.14738217e-08  49.9306  49.4938
0202-02-26_14:36:57.195000      1150940.71        2.98141100e+00        8.42008737e-08  49.9400  49.5031
0202-02-26_14:36:57.406000      1150940.92        2.98655800e+00        8.22175627e-08  49.9400  49.5031
0202-02-26_14:36:57.598000      1150941.11        2.99143600e+00        8.81674947e-08  49.9400  49.5031
0202-02-26_14:36:57.790000      1150941.31        2.99636000e+00        9.13903747e-08  49.9400  49.5031
0202-02-26_14:36:58             1150941.51        3.00143200e+00        9.65345877e-08  49.9400  49.5031
0202-02-26_14:36:58.203000      1150941.72        3.00643500e+00        8.80435377e-08  49.9253  49.4835
0202-02-26_14:36:58.395000      1150941.91        3.01130600e+00        8.76716677e-08  49.9253  49.4835
0202-02-26_14:36:58.600000      1150942.11        3.01634000e+00        8.66800117e-08  49.9253  49.4835
0202-02-26_14:36:58.793000      1150942.31        3.02133500e+00        9.13903747e-08  49.9253  49.4835
0202-02-26_14:36:58.984000      1150942.50        3.02594000e+00        8.69899047e-08  49.9253  49.4835
0202-02-26_14:36:59.190000      1150942.70        3.03102900e+00        9.16382887e-08  49.9091  49.4958
0202-02-26_14:36:59.387000      1150942.90        3.03642500e+00        8.45727447e-08  49.9091  49.4958
0202-02-26_14:36:59.580000      1150943.09        3.04053900e+00        8.92831017e-08  49.9091  49.4958
0202-02-26_14:36:59.785000      1150943.30        3.04608400e+00        8.60602007e-08  49.9091  49.4958
0202-02-26_14:36:59.977000      1150943.49        3.05116700e+00        9.13903337e-08  49.9091  49.4958
0202-02-26_14:37:00.176000      1150943.69        3.05559800e+00        9.23819787e-08  49.9370  49.4937
0202-02-26_14:37:00.380000      1150943.89        3.06071200e+00        1.00625115e-07  49.9370  49.4937
0202-02-26_14:37:00.574000      1150944.09        3.06588200e+00        9.85798257e-08  49.9370  49.4937
0202-02-26_14:37:00.766000      1150944.28        3.07042300e+00        1.02794361e-07  49.9370  49.4937
0202-02-26_14:37:00.973000      1150944.49        3.07568100e+00        9.79600407e-08  49.9370  49.4937
0202-02-26_14:37:01.188000      1150944.70        3.08083100e+00        1.05273500e-07  49.9370  49.4937
0202-02-26_14:37:01.395000      1150944.91        3.08588200e+00        1.05955263e-07  49.8994  49.4940
0202-02-26_14:37:01.586000      1150945.10        3.09080300e+00        1.09921885e-07  49.8994  49.4940
0202-02-26_14:37:01.793000      1150945.31        3.09564700e+00        9.78980617e-08  49.8994  49.4940
0202-02-26_14:37:01.984000      1150945.50        3.10072400e+00        9.79600407e-08  49.8994  49.4940
0202-02-26_14:37:02.195000      1150945.71        3.10570200e+00        9.43033107e-08  49.8994  49.4940
0202-02-26_14:37:02.402000      1150945.92        3.11038000e+00        9.65965147e-08  49.9242  49.4937
0202-02-26_14:37:02.605000      1150946.12        3.11540200e+00        9.56048587e-08  49.9242  49.4937
0202-02-26_14:37:02.797000      1150946.31        3.12084000e+00        9.23199997e-08  49.9242  49.4937
0202-02-26_14:37:03.004000      1150946.52        3.12544200e+00        9.58527727e-08  49.9242  49.4937
0202-02-26_14:37:03.200000      1150946.71        3.13041600e+00        9.49850747e-08  49.9366  49.5056
0202-02-26_14:37:03.395000      1150946.91        3.13564400e+00        9.85178467e-08  49.9366  49.5056
0202-02-26_14:37:03.598000      1150947.11        3.14043800e+00        9.91376317e-08  49.9366  49.5056
0202-02-26_14:37:03.790000      1150947.31        3.14538100e+00        1.03476124e-07  49.9366  49.5056
0202-02-26_14:37:03.984000      1150947.50        3.15058500e+00        1.06946919e-07  49.9366  49.5056
0202-02-26_14:37:04.207000      1150947.72        3.15546600e+00        1.02360512e-07  49.9366  49.5056
0202-02-26_14:37:04.414000      1150947.93        3.16039400e+00        1.07442746e-07  49.9432  49.4948
0202-02-26_14:37:04.613000      1150948.13        3.16542300e+00        1.03414146e-07  49.9432  49.4948
0202-02-26_14:37:04.816000      1150948.33        3.17021300e+00        1.06017242e-07  49.9432  49.4948
0202-02-26_14:37:05.020000      1150948.53        3.17551900e+00        1.06946919e-07  49.9432  49.4948
0202-02-26_14:37:05.215000      1150948.73        3.18031600e+00        1.12277067e-07  49.9450  49.5065
0202-02-26_14:37:05.420000      1150948.93        3.18534100e+00        1.18288978e-07  49.9450  49.5065
0202-02-26_14:37:05.613000      1150949.13        3.19006200e+00        1.17607212e-07  49.9450  49.5065
0202-02-26_14:37:05.805000      1150949.32        3.19515600e+00        1.09921880e-07  49.9450  49.5065
0202-02-26_14:37:06.008000      1150949.52        3.20014400e+00        1.07318781e-07  49.9450  49.5065
0202-02-26_14:37:06.220000      1150949.73        3.20507600e+00        1.07318781e-07  49.9249  49.4842
0202-02-26_14:37:06.426000      1150949.94        3.21037100e+00        1.06513061e-07  49.9249  49.4842
0202-02-26_14:37:06.617000      1150950.13        3.21477300e+00        1.01368848e-07  49.9249  49.4842
0202-02-26_14:37:06.820000      1150950.33        3.21982200e+00        9.63485917e-08  49.9249  49.4842
0202-02-26_14:37:07.020000      1150950.53        3.22504600e+00        1.02670396e-07  49.9249  49.4842
0202-02-26_14:37:07.215000      1150950.73        3.22971500e+00        1.01616762e-07  49.9429  49.5050
0202-02-26_14:37:07.420000      1150950.94        3.23489700e+00        1.05707341e-07  49.9429  49.5050
0202-02-26_14:37:07.617000      1150951.13        3.23983400e+00        1.06327126e-07  49.9429  49.5050
0202-02-26_14:37:07.810000      1150951.32        3.24447500e+00        1.09426049e-07  49.9429  49.5050
0202-02-26_14:37:08.020000      1150951.53        3.24996700e+00        1.15871810e-07  49.9429  49.5050
0202-02-26_14:37:08.215000      1150951.73        3.25502600e+00        1.10293747e-07  49.9215  49.4837
0202-02-26_14:37:08.418000      1150951.93        3.25935300e+00        1.18350948e-07  49.9215  49.4837
0202-02-26_14:37:08.613000      1150952.13        3.26501200e+00        1.16987422e-07  49.9215  49.4837
0202-02-26_14:37:08.805000      1150952.32        3.26973500e+00        1.18536884e-07  49.9215  49.4837
0202-02-26_14:37:09.008000      1150952.52        3.27400500e+00        1.10231769e-07  49.9215  49.4837
0202-02-26_14:37:09.203000      1150952.72        3.27975000e+00        9.85178387e-08  49.9318  49.5054
0202-02-26_14:37:09.402000      1150952.92        3.28470500e+00        9.72782687e-08  49.9318  49.5054
0202-02-26_14:37:09.598000      1150953.11        3.28916500e+00        1.05211513e-07  49.9318  49.5054
0202-02-26_14:37:09.790000      1150953.30        3.29462300e+00        1.05769319e-07  49.9318  49.5054
0202-02-26_14:37:09.980000      1150953.50        3.29933200e+00        1.12648929e-07  49.9318  49.5054
0202-02-26_14:37:10.203000      1150953.72        3.30444700e+00        1.04095901e-07  49.9318  49.5054
0202-02-26_14:37:10.414000      1150953.93        3.30941000e+00        1.13020800e-07  49.9214  49.4931
0202-02-26_14:37:10.617000      1150954.13        3.31434200e+00        1.13082779e-07  49.9214  49.4931
0202-02-26_14:37:10.810000      1150954.32        3.31927300e+00        1.19652496e-07  49.9214  49.4931
0202-02-26_14:37:11.016000      1150954.53        3.32434200e+00        1.15252025e-07  49.9214  49.4931
0202-02-26_14:37:11.215000      1150954.73        3.32927900e+00        1.15623896e-07  49.9396  49.5060
0202-02-26_14:37:11.410000      1150954.92        3.33393000e+00        1.11657274e-07  49.9396  49.5060
0202-02-26_14:37:11.617000      1150955.13        3.33920400e+00        1.10355831e-07  49.9396  49.5060
0202-02-26_14:37:11.810000      1150955.32        3.34394200e+00        1.09984042e-07  49.9396  49.5060
0202-02-26_14:37:12             1150955.52        3.34866300e+00        1.13145023e-07  49.9396  49.5060
0202-02-26_14:37:12.210000      1150955.72        3.35415400e+00        1.10294015e-07  49.9177  49.4860
0202-02-26_14:37:12.402000      1150955.92        3.35913200e+00        1.15066355e-07  49.9177  49.4860
0202-02-26_14:37:12.594000      1150956.11        3.36355600e+00        1.10665886e-07  49.9177  49.4860
0202-02-26_14:37:12.800000      1150956.31        3.36884700e+00        1.09736209e-07  49.9177  49.4860
0202-02-26_14:37:12.992000      1150956.51        3.37408000e+00        1.04096171e-07  49.9177  49.4860
0202-02-26_14:37:13.200000      1150956.71        3.37837200e+00        1.06637287e-07  49.9241  49.5047
0202-02-26_14:37:13.395000      1150956.91        3.38364600e+00        1.04468041e-07  49.9241  49.5047
0202-02-26_14:37:13.590000      1150957.10        3.38846500e+00        1.08000813e-07  49.9241  49.5047
0202-02-26_14:37:13.780000      1150957.30        3.39328800e+00        1.05025847e-07  49.9241  49.5047
0202-02-26_14:37:13.990000      1150957.50        3.39871000e+00        1.03228473e-07  49.9241  49.5047
0202-02-26_14:37:14.188000      1150957.70        3.40395500e+00        1.02360774e-07  49.9118  49.4838
0202-02-26_14:37:14.383000      1150957.90        3.40843100e+00        1.02980559e-07  49.9118  49.4838
0202-02-26_14:37:14.574000      1150958.09        3.41374600e+00        1.06451352e-07  49.9118  49.4838
0202-02-26_14:37:14.766000      1150958.28        3.41869000e+00        1.05645632e-07  49.9118  49.4838
0202-02-26_14:37:14.960000      1150958.48        3.42361400e+00        1.08372683e-07  49.9118  49.4838
0202-02-26_14:37:15.188000      1150958.70        3.42830300e+00        1.10665886e-07  49.9118  49.4838
0202-02-26_14:37:15.387000      1150958.90        3.43357300e+00        1.02298796e-07  49.9371  49.4920
0202-02-26_14:37:15.580000      1150959.09        3.43821100e+00        1.04468041e-07  49.9371  49.4920
0202-02-26_14:37:15.780000      1150959.30        3.44305200e+00        1.08062791e-07  49.9371  49.4920
0202-02-26_14:37:15.977000      1150959.49        3.44835900e+00        1.13764808e-07  49.9371  49.4920
0202-02-26_14:37:16.190000      1150959.71        3.45328500e+00        1.09550274e-07  49.9371  49.4920
0202-02-26_14:37:16.387000      1150959.90        3.45817300e+00        1.02484731e-07  49.9398  49.4930
0202-02-26_14:37:16.582000      1150960.09        3.46315100e+00        9.85181107e-08  49.9398  49.4930
0202-02-26_14:37:16.785000      1150960.30        3.46806700e+00        1.06699265e-07  49.9398  49.4930
0202-02-26_14:37:16.977000      1150960.49        3.47328500e+00        1.12277325e-07  49.9398  49.4930
0202-02-26_14:37:17.188000      1150960.70        3.47819700e+00        1.22999595e-07  49.9364  49.4940
0202-02-26_14:37:17.400000      1150960.91        3.48294400e+00        1.16058061e-07  49.9364  49.4940
0202-02-26_14:37:17.600000      1150961.11        3.48804500e+00        1.18165474e-07  49.9364  49.4940
0202-02-26_14:37:17.800000      1150961.32        3.49296200e+00        1.10170449e-07  49.9364  49.4940
0202-02-26_14:37:17.996000      1150961.51        3.49779700e+00        1.21078744e-07  49.9364  49.4940
0202-02-26_14:37:18.207000      1150961.72        3.50314400e+00        1.21264680e-07  49.9474  49.4858
0202-02-26_14:37:18.400000      1150961.91        3.50797700e+00        1.23247988e-07  49.9474  49.4858
0202-02-26_14:37:18.594000      1150962.11        3.51267300e+00        1.13641337e-07  49.9474  49.4858
0202-02-26_14:37:18.797000      1150962.31        3.51763300e+00        1.15066840e-07  49.9474  49.4858
0202-02-26_14:37:18.990000      1150962.50        3.52294300e+00        1.19157414e-07  49.9474  49.4858
0202-02-26_14:37:19.184000      1150962.70        3.52748000e+00        1.23124031e-07  49.9372  49.5069
0202-02-26_14:37:19.390000      1150962.90        3.53299900e+00        1.25665146e-07  49.9372  49.5069
0202-02-26_14:37:19.582000      1150963.10        3.53773200e+00        1.25107340e-07  49.9372  49.5069
0202-02-26_14:37:19.777000      1150963.29        3.54207400e+00        1.24735470e-07  49.9372  49.5069
0202-02-26_14:37:19.980000      1150963.49        3.54764100e+00        1.29197914e-07  49.9372  49.5069
0202-02-26_14:37:20.215000      1150963.73        3.55267100e+00        1.32234855e-07  49.9372  49.5069
0202-02-26_14:37:20.410000      1150963.92        3.55769900e+00        1.33784315e-07  49.9386  49.4931
0202-02-26_14:37:20.600000      1150964.12        3.56269600e+00        1.25975038e-07  49.9386  49.4931
0202-02-26_14:37:20.793000      1150964.31        3.56687300e+00        1.22690183e-07  49.9386  49.4931
0202-02-26_14:37:20.990000      1150964.50        3.57251200e+00        1.14632991e-07  49.9386  49.4931
0202-02-26_14:37:21.195000      1150964.71        3.57759200e+00        1.20830831e-07  49.9433  49.5031
0202-02-26_14:37:21.390000      1150964.90        3.58199400e+00        1.21884464e-07  49.9433  49.5031
0202-02-26_14:37:21.582000      1150965.10        3.58763100e+00        1.32544747e-07  49.9433  49.5031
0202-02-26_14:37:21.785000      1150965.30        3.59255400e+00        1.27710433e-07  49.9433  49.5031
0202-02-26_14:37:21.977000      1150965.49        3.59734600e+00        1.30933309e-07  49.9433  49.5031
0202-02-26_14:37:22.184000      1150965.70        3.60210500e+00        1.29073957e-07  49.9433  49.5031
0202-02-26_14:37:22.380000      1150965.89        3.60757900e+00        1.29011979e-07  49.9330  49.4943
0202-02-26_14:37:22.574000      1150966.09        3.61229600e+00        1.24115686e-07  49.9330  49.4943
0202-02-26_14:37:22.766000      1150966.28        3.61671300e+00        1.25851081e-07  49.9330  49.4943
0202-02-26_14:37:22.960000      1150966.48        3.62223800e+00        1.30933309e-07  49.9330  49.4943
0202-02-26_14:37:23.164000      1150966.68        3.62738800e+00        1.38928522e-07  49.9311  49.4945
0202-02-26_14:37:23.375000      1150966.89        3.63211500e+00        1.34837941e-07  49.9311  49.4945
0202-02-26_14:37:23.566000      1150967.08        3.63705600e+00        1.38804530e-07  49.9311  49.4945
0202-02-26_14:37:23.758000      1150967.27        3.64239300e+00        1.33908215e-07  49.9311  49.4945
0202-02-26_14:37:23.950000      1150967.46        3.64647600e+00        1.38432623e-07  49.9311  49.4945
0202-02-26_14:37:24.160000      1150967.67        3.65206900e+00        1.32420718e-07  49.9311  49.4945
0202-02-26_14:37:24.360000      1150967.88        3.65683000e+00        1.31986869e-07  49.9199  49.4824
0202-02-26_14:37:24.562000      1150968.08        3.66189500e+00        1.29507733e-07  49.9199  49.4824
0202-02-26_14:37:24.758000      1150968.27        3.66691900e+00        1.31181150e-07  49.9199  49.4824
0202-02-26_14:37:24.950000      1150968.46        3.67203900e+00        1.30561366e-07  49.9199  49.4824
0202-02-26_14:37:25.152000      1150968.67        3.67641200e+00        1.32916545e-07  49.9199  49.4824
0202-02-26_14:37:25.344000      1150968.86        3.68190300e+00        1.31862913e-07  49.9329  49.5070
0202-02-26_14:37:25.540000      1150969.05        3.68640100e+00        1.29693669e-07  49.9329  49.5070
0202-02-26_14:37:25.742000      1150969.25        3.69109300e+00        1.28392122e-07  49.9329  49.5070
0202-02-26_14:37:25.934000      1150969.45        3.69676000e+00        1.26718705e-07  49.9329  49.5070
0202-02-26_14:37:26.152000      1150969.67        3.70156800e+00        1.24301548e-07  49.9329  49.5070
0202-02-26_14:37:26.350000      1150969.86        3.70658500e+00        1.25417159e-07  49.9467  49.4838
0202-02-26_14:37:26.543000      1150970.06        3.71157900e+00        1.28392122e-07  49.9467  49.4838
0202-02-26_14:37:26.734000      1150970.25        3.71612900e+00        1.24549461e-07  49.9467  49.4838
0202-02-26_14:37:26.930000      1150970.44        3.72110500e+00        1.21140649e-07  49.9467  49.4838
0202-02-26_14:37:27.184000      1150970.70        3.72635300e+00        1.17359967e-07  49.9467  49.4838
0202-02-26_14:37:27.383000      1150970.90        3.73113900e+00        1.29755647e-07  49.9342  49.5068
0202-02-26_14:37:27.574000      1150971.09        3.73606900e+00        1.33660286e-07  49.9342  49.5068
0202-02-26_14:37:27.766000      1150971.28        3.74144900e+00        1.33970178e-07  49.9342  49.5068
0202-02-26_14:37:27.965000      1150971.48        3.74592500e+00        1.34961833e-07  49.9342  49.5068
0202-02-26_14:37:28.176000      1150971.69        3.75117200e+00        1.33598308e-07  49.9185  49.4844
0202-02-26_14:37:28.387000      1150971.90        3.75611600e+00        1.32482697e-07  49.9185  49.4844
0202-02-26_14:37:28.590000      1150972.10        3.76089700e+00        1.22628131e-07  49.9185  49.4844
0202-02-26_14:37:28.790000      1150972.30        3.76633500e+00        1.24797375e-07  49.9185  49.4844
