Repository: shortlab/2025-devitre-PhD

# 2025-devitre-PhD
Data repository for Alexis Devitre's PhD thesis

File: chapter 5/cold_vs_warm/20K/ffj29/Ic/1_anneal/Ic_2024-02-26_15-03-53389359_f29-6e20pm2-anneal300K-60K.txt (part 2 of 3)
# Ic = 2.46 A, n = 22.10 , Tavg = 59.90 K, f29-6e20pm2-anneal300K-60K
#datetime                        t_s     iHTS_A                vHTS_V                tHTS_K  tTAR_K
0202-02-26_15:01:44.190000      1152427.71        1.13227400e+00        9.19616360e-08  59.8914  59.3140
0202-02-26_15:01:44.387000      1152427.90        1.13538700e+00        9.04124560e-08  59.8914  59.3140
0202-02-26_15:01:44.590000      1152428.10        1.13847600e+00        8.60739560e-08  59.8914  59.3140
0202-02-26_15:01:44.780000      1152428.30        1.14141200e+00        8.24792060e-08  59.8914  59.3140
0202-02-26_15:01:44.977000      1152428.49        1.14424200e+00        8.74994660e-08  59.8914  59.3140
0202-02-26_15:01:45.188000      1152428.70        1.14709200e+00        9.10942160e-08  59.9056  59.3143
0202-02-26_15:01:45.383000      1152428.90        1.15000800e+00        9.16520260e-08  59.9056  59.3143
0202-02-26_15:01:45.574000      1152429.09        1.15339900e+00        9.06603660e-08  59.9056  59.3143
0202-02-26_15:01:45.770000      1152429.28        1.15634400e+00        9.28296160e-08  59.9056  59.3143
0202-02-26_15:01:45.960000      1152429.48        1.15912700e+00        9.68582160e-08  59.9056  59.3143
0202-02-26_15:01:46.168000      1152429.68        1.16207400e+00        9.79118560e-08  59.9056  59.3143
0202-02-26_15:01:46.363000      1152429.88        1.16520400e+00        9.47509460e-08  59.8857  59.3138
0202-02-26_15:01:46.566000      1152430.08        1.16805500e+00        9.35733560e-08  59.8857  59.3138
0202-02-26_15:01:46.766000      1152430.28        1.17130800e+00        8.96067360e-08  59.8857  59.3138
0202-02-26_15:01:46.970000      1152430.48        1.17391900e+00        9.05983860e-08  59.8857  59.3138
0202-02-26_15:01:47.184000      1152430.70        1.17716800e+00        8.94827760e-08  59.9112  59.3139
0202-02-26_15:01:47.387000      1152430.90        1.18007900e+00        9.04124560e-08  59.9112  59.3139
0202-02-26_15:01:47.582000      1152431.10        1.18286500e+00        8.95447560e-08  59.9112  59.3139
0202-02-26_15:01:47.773000      1152431.29        1.18569200e+00        8.83671660e-08  59.9112  59.3139
0202-02-26_15:01:47.977000      1152431.49        1.18903900e+00        8.68176960e-08  59.9112  59.3139
0202-02-26_15:01:48.207000      1152431.72        1.19208800e+00        8.10536960e-08  59.9112  59.3139
0202-02-26_15:01:48.410000      1152431.92        1.19490200e+00        7.90084060e-08  59.8720  59.3094
0202-02-26_15:01:48.613000      1152432.13        1.19773900e+00        8.63218760e-08  59.8720  59.3094
0202-02-26_15:01:48.812000      1152432.33        1.20104700e+00        9.28915960e-08  59.8720  59.3094
0202-02-26_15:01:49.016000      1152432.53        1.20392400e+00        9.07843260e-08  59.8720  59.3094
0202-02-26_15:01:49.220000      1152432.73        1.20695200e+00        8.86150760e-08  59.8970  59.3105
0202-02-26_15:01:49.410000      1152432.93        1.20967400e+00        8.37187760e-08  59.8970  59.3105
0202-02-26_15:01:49.617000      1152433.13        1.21295100e+00        8.27890960e-08  59.8970  59.3105
0202-02-26_15:01:49.816000      1152433.33        1.21592400e+00        8.06203760e-08  59.8970  59.3105
0202-02-26_15:01:50.008000      1152433.52        1.21865000e+00        8.29760960e-08  59.8970  59.3105
0202-02-26_15:01:50.220000      1152433.73        1.22175800e+00        8.36585660e-08  59.8876  59.3116
0202-02-26_15:01:50.414000      1152433.93        1.22454200e+00        8.42783460e-08  59.8876  59.3116
0202-02-26_15:01:50.605000      1152434.12        1.22761000e+00        8.45882460e-08  59.8876  59.3116
0202-02-26_15:01:50.810000      1152434.32        1.23099800e+00        8.28528460e-08  59.8876  59.3116
0202-02-26_15:01:51             1152434.52        1.23376500e+00        8.53939660e-08  59.8876  59.3116
0202-02-26_15:01:51.200000      1152434.71        1.23663600e+00        8.60757260e-08  59.8845  59.3098
0202-02-26_15:01:51.402000      1152434.92        1.23991900e+00        8.92366260e-08  59.8845  59.3098
0202-02-26_15:01:51.594000      1152435.11        1.24260200e+00        8.58897960e-08  59.8845  59.3098
0202-02-26_15:01:51.790000      1152435.30        1.24501700e+00        8.49601160e-08  59.8845  59.3098
0202-02-26_15:01:51.992000      1152435.51        1.24863500e+00        8.80590360e-08  59.8845  59.3098
0202-02-26_15:01:52.195000      1152435.71        1.25166700e+00        9.31412760e-08  59.8913  59.3163
0202-02-26_15:01:52.402000      1152435.92        1.25451200e+00        9.48146960e-08  59.8913  59.3163
0202-02-26_15:01:52.605000      1152436.12        1.25757100e+00        9.67980060e-08  59.8913  59.3163
0202-02-26_15:01:52.805000      1152436.32        1.26063300e+00        9.49386460e-08  59.8913  59.3163
0202-02-26_15:01:53             1152436.51        1.26335700e+00        9.45667760e-08  59.8913  59.3163
0202-02-26_15:01:53.207000      1152436.72        1.26653000e+00        9.17777460e-08  59.9030  59.3127
0202-02-26_15:01:53.400000      1152436.91        1.26947600e+00        9.04761960e-08  59.9030  59.3127
0202-02-26_15:01:53.590000      1152437.10        1.27232600e+00        9.20256560e-08  59.9030  59.3127
0202-02-26_15:01:53.793000      1152437.31        1.27557500e+00        8.63236360e-08  59.9030  59.3127
0202-02-26_15:01:53.990000      1152437.50        1.27823100e+00        8.21091060e-08  59.9030  59.3127
0202-02-26_15:01:54.184000      1152437.70        1.28124700e+00        7.62831260e-08  59.8871  59.3170
0202-02-26_15:01:54.390000      1152437.90        1.28412800e+00        7.94440260e-08  59.8871  59.3170
0202-02-26_15:01:54.582000      1152438.10        1.28721200e+00        8.13653660e-08  59.8871  59.3170
0202-02-26_15:01:54.773000      1152438.29        1.29017500e+00        7.84523760e-08  59.8871  59.3170
0202-02-26_15:01:54.977000      1152438.49        1.29297600e+00        7.59112560e-08  59.8871  59.3170
0202-02-26_15:01:55.190000      1152438.71        1.29659400e+00        7.42998160e-08  59.8871  59.3170
0202-02-26_15:01:55.400000      1152438.91        1.29935500e+00        7.61591660e-08  59.8644  59.3099
0202-02-26_15:01:55.590000      1152439.10        1.30232600e+00        8.04356860e-08  59.8644  59.3099
0202-02-26_15:01:55.793000      1152439.31        1.30528100e+00        8.12419960e-08  59.8644  59.3099
0202-02-26_15:01:55.992000      1152439.51        1.30822400e+00        8.46516060e-08  59.8644  59.3099
0202-02-26_15:01:56.188000      1152439.70        1.31101300e+00        7.88882060e-08  59.9196  59.3150
0202-02-26_15:01:56.395000      1152439.91        1.31441300e+00        8.19251460e-08  59.9196  59.3150
0202-02-26_15:01:56.586000      1152440.10        1.31723400e+00        7.37439960e-08  59.9196  59.3150
0202-02-26_15:01:56.780000      1152440.29        1.32022300e+00        7.99418360e-08  59.9196  59.3150
0202-02-26_15:01:56.984000      1152440.50        1.32305600e+00        7.74007160e-08  59.9196  59.3150
0202-02-26_15:01:57.184000      1152440.70        1.32608400e+00        8.60157260e-08  59.8813  59.3136
0202-02-26_15:01:57.395000      1152440.91        1.32867600e+00        8.39084560e-08  59.8813  59.3136
0202-02-26_15:01:57.590000      1152441.10        1.33190800e+00        8.18011860e-08  59.8813  59.3136
0202-02-26_15:01:57.780000      1152441.29        1.33475500e+00        8.29787760e-08  59.8813  59.3136
0202-02-26_15:01:57.984000      1152441.50        1.33767100e+00        8.33506460e-08  59.8813  59.3136
0202-02-26_15:01:58.195000      1152441.71        1.34127400e+00        8.94865160e-08  59.8923  59.3136
0202-02-26_15:01:58.400000      1152441.91        1.34419400e+00        8.52100060e-08  59.8923  59.3136
0202-02-26_15:01:58.590000      1152442.10        1.34673000e+00        8.25449360e-08  59.8923  59.3136
0202-02-26_15:01:58.797000      1152442.31        1.34994000e+00        8.01897460e-08  59.8923  59.3136
0202-02-26_15:01:58.990000      1152442.50        1.35288500e+00        8.42183460e-08  59.8923  59.3136
0202-02-26_15:01:59.184000      1152442.70        1.35557100e+00        8.37844960e-08  59.8810  59.3142
0202-02-26_15:01:59.383000      1152442.90        1.35867200e+00        7.96939260e-08  59.8810  59.3142
0202-02-26_15:01:59.574000      1152443.09        1.36187400e+00        7.50455360e-08  59.8810  59.3142
0202-02-26_15:01:59.766000      1152443.28        1.36478300e+00        7.45497160e-08  59.8810  59.3142
0202-02-26_15:01:59.973000      1152443.49        1.36781800e+00        7.36820160e-08  59.8810  59.3142
0202-02-26_15:02:00.184000      1152443.70        1.37061900e+00        7.45497160e-08  59.8933  59.3170
0202-02-26_15:02:00.390000      1152443.91        1.37381400e+00        7.49835660e-08  59.8933  59.3170
0202-02-26_15:02:00.594000      1152444.11        1.37662800e+00        7.77725960e-08  59.8933  59.3170
0202-02-26_15:02:00.797000      1152444.31        1.37954800e+00        7.57892860e-08  59.8933  59.3170
0202-02-26_15:02:00.990000      1152444.50        1.38233900e+00        7.58512560e-08  59.8933  59.3170
0202-02-26_15:02:01.207000      1152444.72        1.38583800e+00        7.56033460e-08  59.9131  59.3134
0202-02-26_15:02:01.402000      1152444.92        1.38828900e+00        7.87642460e-08  59.9131  59.3134
0202-02-26_15:02:01.605000      1152445.12        1.39176800e+00        7.96317760e-08  59.9131  59.3134
0202-02-26_15:02:01.797000      1152445.31        1.39446300e+00        8.22342060e-08  59.9131  59.3134
0202-02-26_15:02:01.990000      1152445.50        1.39732900e+00        8.14899660e-08  59.9131  59.3134
0202-02-26_15:02:02.195000      1152445.71        1.40052200e+00        8.14276460e-08  59.9104  59.3143
0202-02-26_15:02:02.390000      1152445.90        1.40357500e+00        7.64693760e-08  59.9104  59.3143
0202-02-26_15:02:02.582000      1152446.10        1.40652700e+00        7.15110960e-08  59.9104  59.3143
0202-02-26_15:02:02.773000      1152446.29        1.40922300e+00        7.05194360e-08  59.9104  59.3143
0202-02-26_15:02:02.970000      1152446.48        1.41250500e+00        7.52298060e-08  59.9104  59.3143
0202-02-26_15:02:03.180000      1152446.69        1.41512400e+00        7.68412460e-08  59.9118  59.3112
0202-02-26_15:02:03.390000      1152446.91        1.41826800e+00        7.86386160e-08  59.9118  59.3112
0202-02-26_15:02:03.582000      1152447.10        1.42130300e+00        7.52298060e-08  59.9118  59.3112
0202-02-26_15:02:03.785000      1152447.30        1.42438700e+00        7.88865360e-08  59.9118  59.3112
0202-02-26_15:02:03.990000      1152447.50        1.42715900e+00        7.87625760e-08  59.9118  59.3112
0202-02-26_15:02:04.184000      1152447.70        1.43036400e+00        7.90724660e-08  59.8855  59.3127
0202-02-26_15:02:04.380000      1152447.89        1.43303900e+00        7.59735460e-08  59.8855  59.3127
0202-02-26_15:02:04.570000      1152448.09        1.43623900e+00        7.41141860e-08  59.8855  59.3127
0202-02-26_15:02:04.780000      1152448.29        1.43917200e+00        7.75849860e-08  59.8855  59.3127
0202-02-26_15:02:04.973000      1152448.49        1.44215300e+00        7.73370760e-08  59.8855  59.3127
0202-02-26_15:02:05.184000      1152448.70        1.44474600e+00        8.01880760e-08  59.8932  59.3103
0202-02-26_15:02:05.383000      1152448.90        1.44828600e+00        7.78328960e-08  59.8932  59.3103
0202-02-26_15:02:05.574000      1152449.09        1.45111000e+00        8.03740160e-08  59.8932  59.3103
0202-02-26_15:02:05.766000      1152449.28        1.45369700e+00        8.17995160e-08  59.8932  59.3103
0202-02-26_15:02:05.970000      1152449.48        1.45695100e+00        8.46505260e-08  59.8932  59.3103
0202-02-26_15:02:06.190000      1152449.71        1.45989300e+00        8.37828360e-08  59.8775  59.3154
0202-02-26_15:02:06.395000      1152449.91        1.46286300e+00        8.24812860e-08  59.8775  59.3154
0202-02-26_15:02:06.586000      1152450.10        1.46616200e+00        8.16755660e-08  59.8775  59.3154
0202-02-26_15:02:06.793000      1152450.31        1.46891800e+00        8.24193060e-08  59.8775  59.3154
0202-02-26_15:02:06.984000      1152450.50        1.47202300e+00        7.70891560e-08  59.8775  59.3154
0202-02-26_15:02:07.200000      1152450.71        1.47481200e+00        8.24193060e-08  59.8775  59.3154
0202-02-26_15:02:07.426000      1152450.94        1.47814200e+00        7.91344460e-08  59.8852  59.3129
0202-02-26_15:02:07.620000      1152451.13        1.48082300e+00        8.00641360e-08  59.8852  59.3129
0202-02-26_15:02:07.812000      1152451.33        1.48368000e+00        7.83907360e-08  59.8852  59.3129
0202-02-26_15:02:08.016000      1152451.53        1.48670000e+00        8.24813360e-08  59.8852  59.3129
0202-02-26_15:02:08.215000      1152451.73        1.48970100e+00        7.64074460e-08  59.8808  59.3122
0202-02-26_15:02:08.406000      1152451.92        1.49256600e+00        7.83907560e-08  59.8808  59.3122
0202-02-26_15:02:08.600000      1152452.12        1.49571500e+00        7.33705060e-08  59.8808  59.3122
0202-02-26_15:02:08.793000      1152452.31        1.49865900e+00        7.76470160e-08  59.8808  59.3122
0202-02-26_15:02:08.990000      1152452.50        1.50175100e+00        8.00641760e-08  59.8808  59.3122
0202-02-26_15:02:09.195000      1152452.71        1.50486500e+00        8.25433160e-08  59.9129  59.3126
0202-02-26_15:02:09.387000      1152452.90        1.50765300e+00        7.84527360e-08  59.9129  59.3126
0202-02-26_15:02:09.594000      1152453.11        1.51067200e+00        7.62215060e-08  59.9129  59.3126
0202-02-26_15:02:09.793000      1152453.31        1.51387800e+00        7.54777660e-08  59.9129  59.3126
0202-02-26_15:02:09.990000      1152453.50        1.51688600e+00        8.19855060e-08  59.9129  59.3126
0202-02-26_15:02:10.190000      1152453.71        1.51983300e+00        8.03740660e-08  59.9189  59.3138
0202-02-26_15:02:10.387000      1152453.90        1.52240200e+00        8.26052960e-08  59.9189  59.3138
0202-02-26_15:02:10.580000      1152454.09        1.52560500e+00        8.21094660e-08  59.9189  59.3138
0202-02-26_15:02:10.770000      1152454.28        1.52887600e+00        8.25433160e-08  59.9189  59.3138
0202-02-26_15:02:10.965000      1152454.48        1.53135300e+00        8.29771660e-08  59.9189  59.3138
0202-02-26_15:02:11.168000      1152454.68        1.53456900e+00        8.17995760e-08  59.9088  59.3100
0202-02-26_15:02:11.360000      1152454.88        1.53751500e+00        8.76875260e-08  59.9088  59.3100
0202-02-26_15:02:11.555000      1152455.07        1.54061300e+00        9.29556960e-08  59.9088  59.3100
0202-02-26_15:02:11.746000      1152455.26        1.54360200e+00        9.64884660e-08  59.9088  59.3100
0202-02-26_15:02:11.938000      1152455.45        1.54664900e+00        9.62405560e-08  59.9088  59.3100
0202-02-26_15:02:12.152000      1152455.66        1.54935700e+00        9.23359160e-08  59.9065  59.3162
0202-02-26_15:02:12.344000      1152455.86        1.55241600e+00        9.23359160e-08  59.9065  59.3162
0202-02-26_15:02:12.535000      1152456.05        1.55527900e+00        9.25218460e-08  59.9065  59.3162
0202-02-26_15:02:12.734000      1152456.25        1.55851300e+00        9.42572460e-08  59.9065  59.3162
0202-02-26_15:02:12.926000      1152456.44        1.56133300e+00        9.34515260e-08  59.9065  59.3162
0202-02-26_15:02:13.160000      1152456.68        1.56425400e+00        9.14682160e-08  59.9065  59.3162
0202-02-26_15:02:13.375000      1152456.89        1.56755000e+00        9.33895460e-08  59.8929  59.3091
0202-02-26_15:02:13.570000      1152457.09        1.57063700e+00        9.64884660e-08  59.8929  59.3091
0202-02-26_15:02:13.760000      1152457.28        1.57312600e+00        9.57447260e-08  59.8929  59.3091
0202-02-26_15:02:13.960000      1152457.47        1.57597700e+00        9.07864460e-08  59.8929  59.3091
0202-02-26_15:02:14.168000      1152457.68        1.57917400e+00        8.80593960e-08  59.8783  59.3129
0202-02-26_15:02:14.370000      1152457.89        1.58233800e+00        8.89270860e-08  59.8783  59.3129
0202-02-26_15:02:14.566000      1152458.08        1.58498900e+00        9.72322060e-08  59.8783  59.3129
0202-02-26_15:02:14.758000      1152458.27        1.58792000e+00        9.71702260e-08  59.8783  59.3129
0202-02-26_15:02:14.950000      1152458.46        1.59105000e+00        9.94634260e-08  59.8783  59.3129
0202-02-26_15:02:15.152000      1152458.67        1.59403500e+00        9.58066960e-08  59.8966  59.3113
0202-02-26_15:02:15.370000      1152458.88        1.59726500e+00        9.85337560e-08  59.8966  59.3113
0202-02-26_15:02:15.570000      1152459.08        1.59992400e+00        9.59306560e-08  59.8966  59.3113
0202-02-26_15:02:15.760000      1152459.28        1.60293400e+00        9.40093260e-08  59.8966  59.3113
0202-02-26_15:02:15.970000      1152459.49        1.60589000e+00        9.07244660e-08  59.8966  59.3113
0202-02-26_15:02:16.180000      1152459.70        1.60916500e+00        8.93609360e-08  59.8966  59.3113
0202-02-26_15:02:16.380000      1152459.89        1.61199200e+00        9.06005060e-08  59.8739  59.3140
0202-02-26_15:02:16.570000      1152460.08        1.61478300e+00        8.87411560e-08  59.8739  59.3140
0202-02-26_15:02:16.773000      1152460.29        1.61782900e+00        9.09723760e-08  59.8739  59.3140
0202-02-26_15:02:16.965000      1152460.48        1.62079300e+00        9.35134960e-08  59.8739  59.3140
0202-02-26_15:02:17.164000      1152460.68        1.62360000e+00        9.75420960e-08  59.8739  59.3140
0202-02-26_15:02:17.370000      1152460.89        1.62689500e+00        9.25218460e-08  59.8987  59.3159
0202-02-26_15:02:17.566000      1152461.08        1.63003100e+00        8.83073060e-08  59.8987  59.3159
0202-02-26_15:02:17.770000      1152461.28        1.63293600e+00        8.83073060e-08  59.8987  59.3159
0202-02-26_15:02:17.960000      1152461.48        1.63601000e+00        9.09723760e-08  59.8987  59.3159
0202-02-26_15:02:18.168000      1152461.68        1.63887900e+00        9.54968060e-08  59.8702  59.3138
0202-02-26_15:02:18.363000      1152461.88        1.64177300e+00        9.79759460e-08  59.8702  59.3138
0202-02-26_15:02:18.560000      1152462.07        1.64470100e+00        9.38233860e-08  59.8702  59.3138
0202-02-26_15:02:18.750000      1152462.26        1.64788000e+00        9.23978860e-08  59.8702  59.3138
0202-02-26_15:02:18.957000      1152462.47        1.65045500e+00        8.76255460e-08  59.8702  59.3138
0202-02-26_15:02:19.168000      1152462.68        1.65414900e+00        8.92369860e-08  59.9136  59.3138
0202-02-26_15:02:19.383000      1152462.90        1.65676600e+00        8.98565560e-08  59.9136  59.3138
0202-02-26_15:02:19.582000      1152463.10        1.65963700e+00        8.88642560e-08  59.9136  59.3138
0202-02-26_15:02:19.785000      1152463.30        1.66274400e+00        8.91113060e-08  59.9136  59.3138
0202-02-26_15:02:19.977000      1152463.49        1.66553700e+00        8.71895460e-08  59.9136  59.3138
0202-02-26_15:02:20.188000      1152463.70        1.66842500e+00        8.47723760e-08  59.8953  59.3197
0202-02-26_15:02:20.390000      1152463.91        1.67155800e+00        8.42145760e-08  59.8953  59.3197
0202-02-26_15:02:20.594000      1152464.11        1.67460100e+00        8.47723760e-08  59.8953  59.3197
0202-02-26_15:02:20.785000      1152464.30        1.67743800e+00        9.04124260e-08  59.8953  59.3197
0202-02-26_15:02:20.977000      1152464.49        1.68056400e+00        9.12801260e-08  59.8953  59.3197
0202-02-26_15:02:21.207000      1152464.72        1.68362200e+00        8.79332860e-08  59.8953  59.3197
0202-02-26_15:02:21.418000      1152464.93        1.68639200e+00        8.94827460e-08  59.9028  59.3141
0202-02-26_15:02:21.610000      1152465.12        1.68935400e+00        8.82431760e-08  59.9028  59.3141
0202-02-26_15:02:21.800000      1152465.32        1.69205400e+00        9.10322060e-08  59.9028  59.3141
0202-02-26_15:02:21.992000      1152465.51        1.69569600e+00        9.30774960e-08  59.9028  59.3141
0202-02-26_15:02:22.190000      1152465.70        1.69806600e+00        8.99165960e-08  59.8825  59.3125
0202-02-26_15:02:22.390000      1152465.90        1.70163500e+00        9.10941860e-08  59.8825  59.3125
0202-02-26_15:02:22.582000      1152466.10        1.70422200e+00        8.88629660e-08  59.8825  59.3125
0202-02-26_15:02:22.773000      1152466.29        1.70730300e+00        8.79332860e-08  59.8825  59.3125
0202-02-26_15:02:22.970000      1152466.48        1.71045000e+00        8.39666560e-08  59.8825  59.3125
0202-02-26_15:02:23.176000      1152466.69        1.71298000e+00        7.95661860e-08  59.9018  59.3124
0202-02-26_15:02:23.370000      1152466.88        1.71605200e+00        8.32229160e-08  59.9018  59.3124
0202-02-26_15:02:23.562000      1152467.08        1.71927300e+00        8.87390060e-08  59.9018  59.3124
0202-02-26_15:02:23.758000      1152467.27        1.72181700e+00        8.76853660e-08  59.9018  59.3124
0202-02-26_15:02:23.950000      1152467.47        1.72526800e+00        8.42145760e-08  59.9018  59.3124
0202-02-26_15:02:24.160000      1152467.67        1.72845000e+00        8.32848960e-08  59.9018  59.3124
0202-02-26_15:02:24.350000      1152467.87        1.73103800e+00        8.31609360e-08  59.8890  59.3114
0202-02-26_15:02:24.547000      1152468.06        1.73411000e+00        8.06198160e-08  59.8890  59.3114
0202-02-26_15:02:24.740000      1152468.25        1.73697700e+00        7.77068260e-08  59.8890  59.3114
0202-02-26_15:02:24.940000      1152468.46        1.74005100e+00        7.95661860e-08  59.8890  59.3114
0202-02-26_15:02:25.152000      1152468.67        1.74293800e+00        7.91323360e-08  59.8890  59.3114
0202-02-26_15:02:25.363000      1152468.88        1.74605700e+00        8.23555560e-08  59.8894  59.3111
0202-02-26_15:02:25.555000      1152469.07        1.74913700e+00        7.85753660e-08  59.8894  59.3111
0202-02-26_15:02:25.760000      1152469.28        1.75236700e+00        7.79560860e-08  59.8894  59.3111
0202-02-26_15:02:25.957000      1152469.47        1.75499500e+00        7.90100460e-08  59.8894  59.3111
0202-02-26_15:02:26.160000      1152469.68        1.75777600e+00        7.85761960e-08  59.8894  59.3111
0202-02-26_15:02:26.363000      1152469.88        1.76121400e+00        7.99397260e-08  59.9156  59.3165
0202-02-26_15:02:26.560000      1152470.07        1.76399400e+00        7.47955160e-08  59.9156  59.3165
0202-02-26_15:02:26.750000      1152470.26        1.76672300e+00        7.53533160e-08  59.9156  59.3165
0202-02-26_15:02:26.953000      1152470.47        1.77025800e+00        8.02496160e-08  59.9156  59.3165
0202-02-26_15:02:27.156000      1152470.67        1.77297900e+00        7.98157660e-08  59.8959  59.3129
0202-02-26_15:02:27.360000      1152470.87        1.77605100e+00        7.63449760e-08  59.8959  59.3129
0202-02-26_15:02:27.555000      1152471.07        1.77895100e+00        7.51673860e-08  59.8959  59.3129
0202-02-26_15:02:27.746000      1152471.26        1.78225900e+00        7.46715560e-08  59.8959  59.3129
0202-02-26_15:02:27.938000      1152471.45        1.78490500e+00        7.77084960e-08  59.8959  59.3129
0202-02-26_15:02:28.180000      1152471.69        1.78740000e+00        7.41137460e-08  59.8959  59.3129
0202-02-26_15:02:28.370000      1152471.89        1.79097800e+00        7.88860960e-08  59.8906  59.3153
0202-02-26_15:02:28.574000      1152472.09        1.79376500e+00        8.47120660e-08  59.8906  59.3153
0202-02-26_15:02:28.770000      1152472.28        1.79666800e+00        9.32650960e-08  59.8906  59.3153
0202-02-26_15:02:28.960000      1152472.48        1.79977700e+00        9.30171860e-08  59.8906  59.3153
0202-02-26_15:02:29.160000      1152472.68        1.80269100e+00        9.02281560e-08  59.8915  59.3134
0202-02-26_15:02:29.355000      1152472.87        1.80561500e+00        8.70672460e-08  59.8915  59.3134
0202-02-26_15:02:29.550000      1152473.06        1.80873300e+00        8.22949060e-08  59.8915  59.3134
0202-02-26_15:02:29.742000      1152473.26        1.81159900e+00        7.64689360e-08  59.8915  59.3134
0202-02-26_15:02:29.938000      1152473.45        1.81452700e+00        6.98992160e-08  59.8915  59.3134
0202-02-26_15:02:30.145000      1152473.66        1.81753900e+00        7.33700060e-08  59.8915  59.3134
0202-02-26_15:02:30.355000      1152473.87        1.82076400e+00        7.02710860e-08  59.8764  59.3107
0202-02-26_15:02:30.555000      1152474.07        1.82343100e+00        7.38038560e-08  59.8764  59.3107
0202-02-26_15:02:30.758000      1152474.27        1.82649500e+00        7.30601160e-08  59.8764  59.3107
0202-02-26_15:02:30.950000      1152474.46        1.82926800e+00        7.68408060e-08  59.8764  59.3107
0202-02-26_15:02:31.160000      1152474.68        1.83241000e+00        7.40517660e-08  59.8764  59.3107
0202-02-26_15:02:31.363000      1152474.88        1.83552200e+00        7.59731860e-08  59.8825  59.3139
0202-02-26_15:02:31.555000      1152475.07        1.83850200e+00        7.67789860e-08  59.8825  59.3139
0202-02-26_15:02:31.758000      1152475.27        1.84097000e+00        7.55395360e-08  59.8825  59.3139
0202-02-26_15:02:31.950000      1152475.47        1.84449200e+00        7.07671860e-08  59.8825  59.3139
0202-02-26_15:02:32.164000      1152475.68        1.84763500e+00        7.31223660e-08  59.8653  59.3134
0202-02-26_15:02:32.363000      1152475.88        1.85019500e+00        7.60973360e-08  59.8653  59.3134
0202-02-26_15:02:32.562000      1152476.08        1.85344700e+00        7.38041360e-08  59.8653  59.3134
0202-02-26_15:02:32.766000      1152476.28        1.85614800e+00        7.56634860e-08  59.8653  59.3134
0202-02-26_15:02:32.957000      1152476.47        1.85937000e+00        7.36181960e-08  59.8653  59.3134
0202-02-26_15:02:33.176000      1152476.69        1.86247800e+00        7.68410760e-08  59.8963  59.3116
0202-02-26_15:02:33.367000      1152476.88        1.86519600e+00        7.27504960e-08  59.8963  59.3116
0202-02-26_15:02:33.574000      1152477.09        1.86785700e+00        7.02713560e-08  59.8963  59.3116
0202-02-26_15:02:33.766000      1152477.28        1.87118300e+00        6.79781560e-08  59.8963  59.3116
0202-02-26_15:02:33.970000      1152477.48        1.87427800e+00        6.94656360e-08  59.8963  59.3116
0202-02-26_15:02:34.168000      1152477.68        1.87716400e+00        6.85979460e-08  59.8719  59.3145
0202-02-26_15:02:34.370000      1152477.89        1.88005200e+00        6.54370360e-08  59.8719  59.3145
0202-02-26_15:02:34.574000      1152478.09        1.88309500e+00        6.75443060e-08  59.8719  59.3145
0202-02-26_15:02:34.766000      1152478.28        1.88614500e+00        6.59328660e-08  59.8719  59.3145
0202-02-26_15:02:34.973000      1152478.49        1.88920100e+00        6.58089060e-08  59.8719  59.3145
0202-02-26_15:02:35.200000      1152478.71        1.89203300e+00        6.56229760e-08  59.8982  59.3152
0202-02-26_15:02:35.410000      1152478.92        1.89506600e+00        7.28124760e-08  59.8982  59.3152
0202-02-26_15:02:35.610000      1152479.13        1.89791900e+00        7.49817260e-08  59.8982  59.3152
0202-02-26_15:02:35.812000      1152479.33        1.90072100e+00        7.87624160e-08  59.8982  59.3152
0202-02-26_15:02:36.004000      1152479.52        1.90395300e+00        7.86384560e-08  59.8982  59.3152
0202-02-26_15:02:36.220000      1152479.73        1.90702800e+00        7.85144960e-08  59.8823  59.3123
0202-02-26_15:02:36.410000      1152479.93        1.90989400e+00        7.12010360e-08  59.8823  59.3123
0202-02-26_15:02:36.605000      1152480.12        1.91298800e+00        7.58494260e-08  59.8823  59.3123
0202-02-26_15:02:36.800000      1152480.31        1.91591200e+00        7.52916160e-08  59.8823  59.3123
0202-02-26_15:02:36.992000      1152480.51        1.91887200e+00        7.94441760e-08  59.8823  59.3123
0202-02-26_15:02:37.200000      1152480.71        1.92217900e+00        7.55394560e-08  59.9000  59.3094
0202-02-26_15:02:37.400000      1152480.91        1.92496600e+00        7.95057660e-08  59.9000  59.3094
0202-02-26_15:02:37.590000      1152481.11        1.92768800e+00        7.72123260e-08  59.9000  59.3094
0202-02-26_15:02:37.785000      1152481.30        1.93101000e+00        7.76460260e-08  59.9000  59.3094
0202-02-26_15:02:37.990000      1152481.50        1.93419600e+00        7.26257660e-08  59.9000  59.3094
0202-02-26_15:02:38.184000      1152481.70        1.93675300e+00        6.96507960e-08  59.8944  59.3127
0202-02-26_15:02:38.380000      1152481.89        1.93948900e+00        6.95268460e-08  59.8944  59.3127
0202-02-26_15:02:38.574000      1152482.09        1.94280000e+00        7.05184960e-08  59.8944  59.3127
0202-02-26_15:02:38.766000      1152482.28        1.94583300e+00        7.31835760e-08  59.8944  59.3127
0202-02-26_15:02:38.957000      1152482.47        1.94864200e+00        7.47330360e-08  59.8944  59.3127
0202-02-26_15:02:39.170000      1152482.69        1.95151100e+00        7.77699760e-08  59.8780  59.3145
0202-02-26_15:02:39.367000      1152482.88        1.95466500e+00        7.85137260e-08  59.8780  59.3145
0202-02-26_15:02:39.570000      1152483.09        1.95792200e+00        7.57866660e-08  59.8780  59.3145
0202-02-26_15:02:39.760000      1152483.28        1.96048700e+00        6.87211260e-08  59.8780  59.3145
0202-02-26_15:02:39.965000      1152483.48        1.96381200e+00        6.91549660e-08  59.8780  59.3145
0202-02-26_15:02:40.176000      1152483.69        1.96663000e+00        6.98367360e-08  59.9123  59.3149
0202-02-26_15:02:40.383000      1152483.90        1.96949800e+00        7.48569960e-08  59.9123  59.3149
0202-02-26_15:02:40.580000      1152484.09        1.97254000e+00        7.08283860e-08  59.9123  59.3149
0202-02-26_15:02:40.770000      1152484.28        1.97570900e+00        7.35554460e-08  59.9123  59.3149
0202-02-26_15:02:40.973000      1152484.49        1.97817200e+00        7.05804760e-08  59.9123  59.3149
0202-02-26_15:02:41.180000      1152484.70        1.98150400e+00        7.30596160e-08  59.9123  59.3149
0202-02-26_15:02:41.400000      1152484.91        1.98443100e+00        6.70477060e-08  59.8889  59.3098
0202-02-26_15:02:41.590000      1152485.10        1.98768000e+00        7.13861960e-08  59.8889  59.3098
0202-02-26_15:02:41.797000      1152485.31        1.99041200e+00        6.78534260e-08  59.8889  59.3098
0202-02-26_15:02:41.990000      1152485.50        1.99319100e+00        6.82872760e-08  59.8889  59.3098
0202-02-26_15:02:42.184000      1152485.70        1.99654500e+00        6.38867960e-08  59.8938  59.3143
0202-02-26_15:02:42.387000      1152485.90        1.99962900e+00        6.81633160e-08  59.8938  59.3143
0202-02-26_15:02:42.582000      1152486.09        2.00219300e+00        7.01466260e-08  59.8938  59.3143
0202-02-26_15:02:42.773000      1152486.29        2.00547500e+00        6.92169460e-08  59.8938  59.3143
0202-02-26_15:02:42.977000      1152486.49        2.00839300e+00        6.74195760e-08  59.8938  59.3143
0202-02-26_15:02:43.176000      1152486.69        2.01128500e+00        7.09525160e-08  59.8834  59.3116
0202-02-26_15:02:43.370000      1152486.89        2.01411800e+00        7.10767260e-08  59.8834  59.3116
0202-02-26_15:02:43.562000      1152487.08        2.01736900e+00        7.46098360e-08  59.8834  59.3116
0202-02-26_15:02:43.754000      1152487.27        2.02049400e+00        7.38042060e-08  59.8834  59.3116
0202-02-26_15:02:43.950000      1152487.46        2.02316600e+00        7.26266160e-08  59.8834  59.3116
0202-02-26_15:02:44.168000      1152487.68        2.02641400e+00        6.80402060e-08  59.8834  59.3116
0202-02-26_15:02:44.363000      1152487.88        2.02957700e+00        6.28959960e-08  59.8793  59.3138
0202-02-26_15:02:44.570000      1152488.08        2.03229600e+00        5.91153060e-08  59.8793  59.3138
0202-02-26_15:02:44.770000      1152488.29        2.03513800e+00        6.00449860e-08  59.8793  59.3138
0202-02-26_15:02:44.973000      1152488.49        2.03822700e+00        6.05408060e-08  59.8793  59.3138
0202-02-26_15:02:45.180000      1152488.69        2.04096800e+00        5.56445060e-08  59.8793  59.3138
0202-02-26_15:02:45.380000      1152488.89        2.04410100e+00        5.30414160e-08  59.8994  59.3145
0202-02-26_15:02:45.570000      1152489.09        2.04708400e+00        6.08507060e-08  59.8994  59.3145
0202-02-26_15:02:45.773000      1152489.29        2.04997000e+00        6.41975360e-08  59.8994  59.3145
0202-02-26_15:02:45.965000      1152489.48        2.05277800e+00        6.22142260e-08  59.8994  59.3145
0202-02-26_15:02:46.195000      1152489.71        2.05593200e+00        6.32058860e-08  59.8994  59.3145
0202-02-26_15:02:46.395000      1152489.91        2.05886200e+00        5.84335460e-08  59.8756  59.3111
0202-02-26_15:02:46.600000      1152490.12        2.06175600e+00        5.99830060e-08  59.8756  59.3111
0202-02-26_15:02:46.797000      1152490.31        2.06497800e+00        5.54585760e-08  59.8756  59.3111
0202-02-26_15:02:46.992000      1152490.51        2.06789700e+00        5.29794360e-08  59.8756  59.3111
0202-02-26_15:02:47.203000      1152490.72        2.07061500e+00        5.33513060e-08  59.9181  59.3134
0202-02-26_15:02:47.400000      1152490.91        2.07367100e+00        5.32893260e-08  59.9181  59.3134
0202-02-26_15:02:47.590000      1152491.10        2.07701000e+00        5.64502260e-08  59.9181  59.3134
0202-02-26_15:02:47.793000      1152491.31        2.07960000e+00        5.55825360e-08  59.9181  59.3134
0202-02-26_15:02:47.990000      1152491.50        2.08263000e+00        5.63262760e-08  59.9181  59.3134
0202-02-26_15:02:48.188000      1152491.70        2.08558100e+00        5.86194760e-08  59.8989  59.3165
0202-02-26_15:02:48.387000      1152491.90        2.08877800e+00        6.04168560e-08  59.8989  59.3165
0202-02-26_15:02:48.582000      1152492.10        2.09171900e+00        6.41355660e-08  59.8989  59.3165
0202-02-26_15:02:48.773000      1152492.29        2.09482300e+00        6.02309160e-08  59.8989  59.3165
0202-02-26_15:02:48.977000      1152492.49        2.09783100e+00        6.19043360e-08  59.8989  59.3165
0202-02-26_15:02:49.190000      1152492.71        2.10080200e+00        5.76891660e-08  59.8787  59.3112
0202-02-26_15:02:49.400000      1152492.91        2.10376700e+00        5.92997560e-08  59.8787  59.3112
0202-02-26_15:02:49.590000      1152493.11        2.10655900e+00        5.56423960e-08  59.8787  59.3112
0202-02-26_15:02:49.797000      1152493.31        2.10925700e+00        5.80595560e-08  59.8787  59.3112
0202-02-26_15:02:49.992000      1152493.51        2.11269300e+00        5.88652760e-08  59.8787  59.3112
0202-02-26_15:02:50.195000      1152493.71        2.11540900e+00        6.61787360e-08  59.9069  59.3140
0202-02-26_15:02:50.400000      1152493.91        2.11833100e+00        6.10345260e-08  59.9069  59.3140
0202-02-26_15:02:50.590000      1152494.10        2.12162700e+00        5.46507360e-08  59.9069  59.3140
0202-02-26_15:02:50.780000      1152494.30        2.12449400e+00        5.19236760e-08  59.9069  59.3140
0202-02-26_15:02:50.990000      1152494.50        2.12743200e+00        5.47746960e-08  59.9069  59.3140
0202-02-26_15:02:51.188000      1152494.70        2.13068900e+00        5.96709960e-08  59.8906  59.3159
0202-02-26_15:02:51.380000      1152494.90        2.13374300e+00        5.64481160e-08  59.8906  59.3159
0202-02-26_15:02:51.580000      1152495.09        2.13643700e+00        5.48366660e-08  59.8906  59.3159
0202-02-26_15:02:51.770000      1152495.28        2.13958000e+00        5.71298760e-08  59.8906  59.3159
0202-02-26_15:02:51.960000      1152495.48        2.14252600e+00        5.62621760e-08  59.8906  59.3159
0202-02-26_15:02:52.164000      1152495.68        2.14510400e+00        5.81215360e-08  59.8906  59.3159
0202-02-26_15:02:52.370000      1152495.88        2.14830100e+00        5.90512060e-08  59.9157  59.3153
0202-02-26_15:02:52.562000      1152496.08        2.15152900e+00        5.96090160e-08  59.9157  59.3153
0202-02-26_15:02:52.754000      1152496.27        2.15440800e+00        5.92991260e-08  59.9157  59.3153
0202-02-26_15:02:52.950000      1152496.46        2.15706700e+00        5.68819660e-08  59.9157  59.3153
0202-02-26_15:02:53.156000      1152496.67        2.16030400e+00        5.94850560e-08  59.9197  59.3150
0202-02-26_15:02:53.360000      1152496.87        2.16322100e+00        5.51465660e-08  59.9197  59.3150
0202-02-26_15:02:53.562000      1152497.08        2.16633400e+00        5.52705160e-08  59.9197  59.3150
0202-02-26_15:02:53.754000      1152497.27        2.16923100e+00        5.51465660e-08  59.9197  59.3150
0202-02-26_15:02:53.945000      1152497.46        2.17249100e+00        5.19856560e-08  59.9197  59.3150
0202-02-26_15:02:54.152000      1152497.67        2.17521300e+00        5.47746960e-08  59.8879  59.3116
0202-02-26_15:02:54.348000      1152497.86        2.17831000e+00        5.83694460e-08  59.8879  59.3116
0202-02-26_15:02:54.550000      1152498.07        2.18133800e+00        6.51251060e-08  59.8879  59.3116
0202-02-26_15:02:54.750000      1152498.27        2.18392300e+00        6.23980460e-08  59.8879  59.3116
0202-02-26_15:02:54.945000      1152498.46        2.18693000e+00        5.94230760e-08  59.8879  59.3116
0202-02-26_15:02:55.168000      1152498.68        2.19003800e+00        5.57039460e-08  59.8879  59.3116
0202-02-26_15:02:55.380000      1152498.89        2.19282900e+00        5.47119660e-08  59.8933  59.3101
0202-02-26_15:02:55.582000      1152499.10        2.19587200e+00        5.48975860e-08  59.8933  59.3101
0202-02-26_15:02:55.785000      1152499.30        2.19898200e+00        6.16532460e-08  59.8933  59.3101
0202-02-26_15:02:55.990000      1152499.50        2.20198900e+00        6.27688560e-08  59.8933  59.3101
0202-02-26_15:02:56.184000      1152499.70        2.20475100e+00        6.12193960e-08  59.8990  59.3132
0202-02-26_15:02:56.390000      1152499.90        2.20764700e+00        5.55173760e-08  59.8990  59.3132
0202-02-26_15:02:56.582000      1152500.10        2.21060500e+00        6.00418060e-08  59.8990  59.3132
0202-02-26_15:02:56.777000      1152500.29        2.21392200e+00        6.53099760e-08  59.8990  59.3132
0202-02-26_15:02:56.980000      1152500.49        2.21686100e+00        6.67354860e-08  59.8990  59.3132
0202-02-26_15:02:57.184000      1152500.70        2.21955100e+00        6.48761260e-08  59.8576  59.3130
0202-02-26_15:02:57.390000      1152500.91        2.22311800e+00        5.99178460e-08  59.8576  59.3130
0202-02-26_15:02:57.586000      1152501.10        2.22567300e+00        6.20251160e-08  59.8576  59.3130
0202-02-26_15:02:57.785000      1152501.30        2.22838600e+00        6.30167760e-08  59.8576  59.3130
0202-02-26_15:02:57.990000      1152501.50        2.23134300e+00        6.96484760e-08  59.8576  59.3130
0202-02-26_15:02:58.190000      1152501.71        2.23441100e+00        6.59917460e-08  59.8657  59.3136
0202-02-26_15:02:58.390000      1152501.91        2.23738100e+00        6.58058060e-08  59.8657  59.3136
0202-02-26_15:02:58.586000      1152502.10        2.24042200e+00        6.35745760e-08  59.8657  59.3136
0202-02-26_15:02:58.793000      1152502.31        2.24371500e+00        6.95245160e-08  59.8657  59.3136
0202-02-26_15:02:58.990000      1152502.50        2.24650000e+00        7.21276160e-08  59.8657  59.3136
0202-02-26_15:02:59.190000      1152502.70        2.24928800e+00        7.31812560e-08  59.8968  59.3109
0202-02-26_15:02:59.395000      1152502.91        2.25268700e+00        6.85948360e-08  59.8968  59.3109
0202-02-26_15:02:59.586000      1152503.10        2.25553200e+00        6.48761260e-08  59.8968  59.3109
0202-02-26_15:02:59.780000      1152503.29        2.25826400e+00        6.51860260e-08  59.8968  59.3109
0202-02-26_15:02:59.984000      1152503.50        2.26158600e+00        7.21895960e-08  59.8968  59.3109
