Repository: shortlab/2025-devitre-PhD

# 2025-devitre-PhD
Data repository for Alexis Devitre's PhD thesis

File: chapter 5/cold_vs_warm/20K/ffj29/Ic/dIc-vs-dTc/bob/Ic_2024-02-26_18-43-21699587_f29-after800keVsetup-800keV-0nA-20k.txt
# Ic = 10.62 A, n = 30.16 , Tavg = 19.98 K, f29-after800keVsetup-800keV-0nA-20k
#datetime                        t_s     iHTS_A                vHTS_V                tHTS_K  tTAR_K
0202-02-26_18:43:04.730000       51.56        2.52276800e-02        2.19865865e-08  19.9834  19.8002
0202-02-26_18:43:05.140000       51.97        4.12071200e-01        3.05981465e-08  19.9923  19.7488
0202-02-26_18:43:05.535000       52.37        6.21826400e-01        3.34481765e-08  19.9923  19.7488
0202-02-26_18:43:05.930000       52.76        1.01728100e+00        3.77247365e-08  19.9923  19.7488
0202-02-26_18:43:06.330000       53.16        1.21570600e+00        3.64851565e-08  20.0038  19.6343
0202-02-26_18:43:06.734000       53.56        1.60764100e+00        4.20012965e-08  20.0038  19.6343
0202-02-26_18:43:07.145000       53.98        1.81207100e+00        3.01013065e-08  19.9888  19.8406
0202-02-26_18:43:07.562000       54.39        2.20203300e+00        2.81179765e-08  19.9888  19.8406
0202-02-26_18:43:07.957000       54.79        2.40982900e+00        2.53909065e-08  19.9888  19.8406
0202-02-26_18:43:08.350000       55.18        2.79768800e+00        4.07617065e-08  20.0134  19.6196
0202-02-26_18:43:08.746000       55.58        3.00339900e+00        2.33455965e-08  20.0134  19.6196
0202-02-26_18:43:09.168000       56.00        3.39333400e+00        3.18987065e-08  19.9824  19.7656
0202-02-26_18:43:09.566000       56.40        3.78433700e+00        3.73528665e-08  19.9824  19.7656
0202-02-26_18:43:09.970000       56.80        3.99634300e+00        3.35101565e-08  19.9824  19.7656
0202-02-26_18:43:10.380000       57.21        4.38427700e+00        3.87164065e-08  20.0106  19.7787
0202-02-26_18:43:10.785000       57.62        4.58541800e+00        4.05153965e-08  20.0106  19.7787
0202-02-26_18:43:11.195000       58.03        4.97299200e+00        4.04550165e-08  19.9863  19.6026
0202-02-26_18:43:11.600000       58.43        5.17931600e+00        3.82857565e-08  19.9863  19.6026
0202-02-26_18:43:11.996000       58.83        5.56919100e+00        4.40498065e-08  19.9863  19.6026
0202-02-26_18:43:12.400000       59.23        5.75328300e+00        4.00211665e-08  19.9865  19.8701
0202-02-26_18:43:12.793000       59.62        6.16327800e+00        4.19425165e-08  19.9865  19.8701
0202-02-26_18:43:13.190000       60.02        6.34903100e+00        2.49602465e-08  19.9986  19.5922
0202-02-26_18:43:13.598000       60.43        6.76021800e+00        3.49388765e-08  19.9986  19.5922
0202-02-26_18:43:14.020000       60.85        7.14818700e+00        4.51654365e-08  19.9986  19.5922
0202-02-26_18:43:14.430000       61.26        7.35509000e+00        3.59925265e-08  19.9855  19.7958
0202-02-26_18:43:14.824000       61.65        7.74629400e+00        3.79138765e-08  19.9855  19.7958
0202-02-26_18:43:15.220000       62.05        7.92761700e+00        3.62404365e-08  19.9951  19.7499
0202-02-26_18:43:15.620000       62.45        8.33726300e+00        4.96279265e-08  19.9951  19.7499
0202-02-26_18:43:16.030000       62.86        8.52520400e+00        4.99998065e-08  19.9951  19.7499
0202-02-26_18:43:16.460000       63.29        8.93311400e+00        4.38639265e-08  20.0049  19.6364
0202-02-26_18:43:16.867000       63.70        9.11933600e+00        4.56617165e-08  20.0049  19.6364
0202-02-26_18:43:17.270000       64.10        9.50735300e+00        6.19623265e-08  19.9916  19.8449
0202-02-26_18:43:17.676000       64.51        9.71276900e+00        6.80362865e-08  19.9916  19.8449
0202-02-26_18:43:18.098000       64.93        1.01026700e+01        1.09748227e-07  19.9916  19.8449
0202-02-26_18:43:18.508000       65.34        1.03070300e+01        1.53567457e-07  20.0147  19.6255
0202-02-26_18:43:18.906000       65.74        1.06963300e+01        3.18307947e-07  20.0147  19.6255
0202-02-26_18:43:19.300000       66.13        1.11068100e+01        7.28795607e-07  19.9828  19.7650
0202-02-26_18:43:19.710000       66.54        1.12946200e+01        1.35478465e-06  19.9828  19.7650
0202-02-26_18:43:20.120000       66.95        1.16824800e+01        3.84312206e-06  20.0042  19.7824
0202-02-26_18:43:20.527000       67.36        1.18882800e+01        6.51504157e-06  20.0042  19.7824
0202-02-26_18:43:20.930000       67.76        1.22762200e+01        1.56404119e-05  20.0042  19.7824
0202-02-26_18:43:21.330000       68.16        1.24837300e+01        2.49825847e-05  19.9849  19.6057

File: chapter 5/cold_vs_warm/20K/ffj29/Ic/dIc-vs-dTc/bob/Ic_2024-02-26_18-44-33806039_f29-after800keVsetup-800keV-0nA-20k.txt
# Ic = 10.63 A, n = 30.58 , Tavg = 20.00 K, f29-after800keVsetup-800keV-0nA-20k
#datetime                        t_s     iHTS_A                vHTS_V                tHTS_K  tTAR_K
0202-02-26_18:44:16.490000      123.32        6.66462400e-02       -7.08038472e-06  19.9985  19.6353
0202-02-26_18:44:16.887000      123.72        4.56141300e-01       -7.07592223e-06  19.9985  19.6353
0202-02-26_18:44:17.285000      124.12        6.60653100e-01       -7.07889722e-06  19.9873  19.8432
0202-02-26_18:44:17.680000      124.51        1.05157000e+00       -7.07871128e-06  19.9873  19.8432
0202-02-26_18:44:18.113000      124.94        1.25638600e+00       -7.08379356e-06  19.9873  19.8432
0202-02-26_18:44:18.530000      125.36        1.64146900e+00       -7.07759566e-06  20.0085  19.6266
0202-02-26_18:44:18.926000      125.76        1.85279100e+00       -7.07778160e-06  20.0085  19.6266
0202-02-26_18:44:19.324000      126.15        2.23817100e+00       -7.07176963e-06  19.9830  19.7580
0202-02-26_18:44:19.720000      126.55        2.44343100e+00       -7.07009619e-06  19.9830  19.7580
0202-02-26_18:44:20.133000      126.97        2.83344100e+00       -7.06643943e-06  19.9995  19.7841
0202-02-26_18:44:20.530000      127.36        3.03682400e+00       -7.07462067e-06  19.9995  19.7841
0202-02-26_18:44:20.938000      127.77        3.42646400e+00       -7.06972367e-06  19.9995  19.7841
0202-02-26_18:44:21.350000      128.18        3.81432300e+00       -7.06643812e-06  19.9864  19.6018
0202-02-26_18:44:21.754000      128.59        4.02021900e+00       -7.08075529e-06  19.9864  19.6018
0202-02-26_18:44:22.160000      128.99        4.40919600e+00       -7.08025945e-06  19.9823  19.8741
0202-02-26_18:44:22.562000      129.39        4.61434600e+00       -7.07852404e-06  19.9823  19.8741
0202-02-26_18:44:22.957000      129.79        5.00276800e+00       -7.07021885e-06  19.9823  19.8741
0202-02-26_18:44:23.350000      130.18        5.20805500e+00       -7.07499123e-06  19.9913  19.5979
0202-02-26_18:44:23.746000      130.58        5.59444200e+00       -7.06451677e-06  19.9913  19.5979
0202-02-26_18:44:24.152000      130.98        5.77599300e+00       -7.08180893e-06  19.9904  19.7912
0202-02-26_18:44:24.560000      131.39        6.18639700e+00       -7.07672665e-06  19.9904  19.7912
0202-02-26_18:44:24.960000      131.79        6.37393500e+00       -7.06457875e-06  19.9904  19.7912
0202-02-26_18:44:25.370000      132.20        6.78111800e+00       -7.05379439e-06  20.0101  19.7621
0202-02-26_18:44:25.773000      132.60        7.17172600e+00       -7.06433083e-06  20.0101  19.7621
0202-02-26_18:44:26.176000      133.01        7.37662700e+00       -7.06761572e-06  20.0074  19.6351
0202-02-26_18:44:26.574000      133.40        7.77104800e+00       -7.05707923e-06  20.0074  19.6351
0202-02-26_18:44:26.965000      133.80        7.95175700e+00       -7.06017777e-06  20.0074  19.6351
0202-02-26_18:44:27.360000      134.19        8.36224700e+00       -7.04926934e-06  19.9911  19.8440
0202-02-26_18:44:27.766000      134.59        8.54500100e+00       -7.07226357e-06  19.9911  19.8440
0202-02-26_18:44:28.176000      135.01        8.95260400e+00       -7.05509537e-06  20.0220  19.6324
0202-02-26_18:44:28.586000      135.42        9.14349400e+00       -7.04933132e-06  20.0220  19.6324
0202-02-26_18:44:28.992000      135.82        9.53171600e+00       -7.02956000e-06  20.0220  19.6324
0202-02-26_18:44:29.395000      136.23        9.73346200e+00       -7.01691627e-06  19.9827  19.7594
0202-02-26_18:44:29.797000      136.63        1.01247200e+01       -6.99206266e-06  19.9827  19.7594
0202-02-26_18:44:30.203000      137.03        1.03305300e+01       -6.94365701e-06  20.0173  19.7974
0202-02-26_18:44:30.605000      137.44        1.07223900e+01       -6.78771767e-06  20.0173  19.7974
0202-02-26_18:44:31.008000      137.84        1.11283100e+01       -6.31209029e-06  20.0173  19.7974
0202-02-26_18:44:31.406000      138.24        1.13121400e+01       -5.63577469e-06  19.9971  19.6063
0202-02-26_18:44:31.800000      138.63        1.17028600e+01       -2.84665462e-06  19.9971  19.6063
0202-02-26_18:44:32.203000      139.04        1.19055200e+01       -4.57609469e-07  19.9860  19.8764
0202-02-26_18:44:32.600000      139.43        1.22981400e+01        9.18014723e-06  19.9860  19.8764
0202-02-26_18:44:33.016000      139.85        1.24976200e+01        1.94238920e-05  19.9860  19.8764
0202-02-26_18:44:33.430000      140.26        1.28907500e+01        6.76279197e-05  20.0048  19.6058
