Repository: shortlab/2025-devitre-PhD

# 2025-devitre-PhD
Data repository for Alexis Devitre's PhD thesis

File: chapter 5/cold_vs_warm/20K/ffj29/Ic/dIc-vs-dTc/Ic_2024-02-07_11-32-37944806_f29-pristine-20K.txt
# Ic = 34.40 A, n = 34.63 , Tavg = 20.05 K, f29-pristine-20K
#datetime                        t_s     iHTS_A                vHTS_V                tHTS_K  tTAR_K
0202-02-07_11:32:09.824000      31961.09       -4.31556200e-01        7.19638165e-08  20.0269  19.6184
0202-02-07_11:32:10.220000      31961.49       -4.31832100e-01        6.65096665e-08  20.0060  19.7944
0202-02-07_11:32:10.613000      31961.88       -4.32510300e-01        6.06216565e-08  20.0060  19.7944
0202-02-07_11:32:11.010000      31962.28       -4.37264600e-01        7.27075665e-08  20.0196  19.5699
0202-02-07_11:32:11.414000      31962.68        4.20840700e-02        8.92559565e-08  20.0196  19.5699
0202-02-07_11:32:11.824000      31963.09        6.39725700e-01        1.05246536e-07  20.0196  19.5699
0202-02-07_11:32:12.223000      31963.49        1.22650900e+00        1.09273726e-07  19.9287  19.7487
0202-02-07_11:32:12.613000      31963.88        1.82482200e+00        1.06545216e-07  19.9287  19.7487
0202-02-07_11:32:13.010000      31964.28        2.41831500e+00        9.96035765e-08  20.0051  19.6659
0202-02-07_11:32:13.410000      31964.68        3.01422500e+00        1.05305636e-07  20.0051  19.6659
0202-02-07_11:32:13.832000      31965.10        3.60934900e+00        1.03818146e-07  20.0051  19.6659
0202-02-07_11:32:14.234000      31965.50        4.17958100e+00        1.16833726e-07  19.9651  19.6051
0202-02-07_11:32:14.630000      31965.89        4.77530000e+00        1.14354566e-07  19.9651  19.6051
0202-02-07_11:32:15.027000      31966.29        5.36460200e+00        1.07103026e-07  20.0148  19.7787
0202-02-07_11:32:15.420000      31966.69        5.96019900e+00        9.66285865e-08  20.0148  19.7787
0202-02-07_11:32:15.840000      31967.11        6.55411700e+00        9.51410865e-08  20.0148  19.7787
0202-02-07_11:32:16.250000      31967.51        7.14860300e+00        1.09706146e-07  20.0046  19.5544
0202-02-07_11:32:16.652000      31967.92        7.74156500e+00        1.22535786e-07  20.0046  19.5544
0202-02-07_11:32:17.055000      31968.32        8.33673400e+00        9.65666065e-08  19.9927  19.7460
0202-02-07_11:32:17.460000      31968.73        8.92951700e+00        9.16082865e-08  19.9927  19.7460
0202-02-07_11:32:17.863000      31969.13        9.52640400e+00        1.13858946e-07  19.9890  19.6625
0202-02-07_11:32:18.260000      31969.53        1.01236000e+01        1.23591116e-07  19.9890  19.6625
0202-02-07_11:32:18.656000      31969.92        1.06943900e+01        1.27434236e-07  19.9890  19.6625
0202-02-07_11:32:19.060000      31970.33        1.14909900e+01        1.22909766e-07  20.0060  19.6030
0202-02-07_11:32:19.460000      31970.73        1.20863700e+01        1.25946736e-07  20.0060  19.6030
0202-02-07_11:32:19.867000      31971.13        1.26810800e+01        1.18199366e-07  19.9824  19.7739
0202-02-07_11:32:20.266000      31971.53        1.32737200e+01        1.26256636e-07  19.9824  19.7739
0202-02-07_11:32:20.656000      31971.92        1.38667700e+01        1.36173266e-07  19.9824  19.7739
0202-02-07_11:32:21.050000      31972.32        1.44638400e+01        1.31710786e-07  20.0028  19.5600
0202-02-07_11:32:21.450000      31972.72        1.50338200e+01        1.37908686e-07  20.0028  19.5600
0202-02-07_11:32:21.867000      31973.13        1.56275900e+01        1.40201906e-07  19.9735  19.7429
0202-02-07_11:32:22.273000      31973.54        1.62199900e+01        1.50056566e-07  19.9735  19.7429
0202-02-07_11:32:22.676000      31973.94        1.68174900e+01        1.50800306e-07  19.9735  19.7429
0202-02-07_11:32:23.074000      31974.34        1.74118900e+01        1.73794516e-07  20.0279  19.6569
0202-02-07_11:32:23.477000      31974.74        1.80058200e+01        1.74476286e-07  20.0279  19.6569
0202-02-07_11:32:23.900000      31975.16        1.86005800e+01        1.90528776e-07  19.9885  19.6032
0202-02-07_11:32:24.310000      31975.57        1.91935300e+01        2.00383326e-07  19.9885  19.6032
0202-02-07_11:32:24.750000      31976.01        1.97937200e+01        2.12531206e-07  19.9885  19.6032
0202-02-07_11:32:25.170000      31976.44        2.03794300e+01        2.20030666e-07  20.0349  19.7704
0202-02-07_11:32:25.574000      31976.84        2.09756800e+01        2.24803046e-07  20.0349  19.7704
0202-02-07_11:32:25.992000      31977.26        2.15468200e+01        2.38934256e-07  19.9756  19.5610
0202-02-07_11:32:26.400000      31977.66        2.21445100e+01        2.37508736e-07  19.9756  19.5610
0202-02-07_11:32:26.816000      31978.08        2.27397900e+01        2.66824796e-07  19.9756  19.5610
0202-02-07_11:32:27.230000      31978.50        2.33323000e+01        2.67382606e-07  20.0116  19.7557
0202-02-07_11:32:27.625000      31978.89        2.39279500e+01        2.85604426e-07  20.0116  19.7557
0202-02-07_11:32:28.023000      31979.29        2.45202900e+01        3.03640316e-07  20.0376  19.6586
0202-02-07_11:32:28.418000      31979.68        2.51147400e+01        3.10210086e-07  20.0376  19.6586
0202-02-07_11:32:28.830000      31980.09        2.57127600e+01        3.36427196e-07  20.0295  19.6206
0202-02-07_11:32:29.240000      31980.50        2.63028000e+01        3.45414146e-07  20.0295  19.6206
0202-02-07_11:32:29.640000      31980.91        2.68982700e+01        3.50187016e-07  20.0295  19.6206
0202-02-07_11:32:30.047000      31981.31        2.74946400e+01        3.75415796e-07  20.0131  19.7856
0202-02-07_11:32:30.440000      31981.71        2.82702700e+01        3.96303676e-07  20.0131  19.7856
0202-02-07_11:32:30.855000      31982.12        2.88646500e+01        4.21839046e-07  20.0455  19.5754
0202-02-07_11:32:31.270000      31982.53        2.94582500e+01        4.32747366e-07  20.0455  19.5754
0202-02-07_11:32:31.660000      31982.93        3.00554700e+01        4.49419726e-07  20.0455  19.5754
0202-02-07_11:32:32.060000      31983.33        3.06522000e+01        4.77248316e-07  19.9993  19.7706
0202-02-07_11:32:32.453000      31983.72        3.12439300e+01        4.93982666e-07  19.9993  19.7706
0202-02-07_11:32:32.870000      31984.14        3.18228400e+01        5.05944616e-07  20.0466  19.6807
0202-02-07_11:32:33.266000      31984.53        3.24189300e+01        5.46169026e-07  20.0466  19.6807
0202-02-07_11:32:33.668000      31984.93        3.30124400e+01        5.96991846e-07  20.0466  19.6807
0202-02-07_11:32:34.086000      31985.35        3.36092200e+01        6.16267326e-07  20.0308  19.6424
0202-02-07_11:32:34.484000      31985.75        3.42026600e+01        6.91447916e-07  20.0308  19.6424
0202-02-07_11:32:34.890000      31986.15        3.47959000e+01        7.74871716e-07  20.0312  19.8045
0202-02-07_11:32:35.293000      31986.56        3.53963500e+01        9.44136496e-07  20.0312  19.8045
0202-02-07_11:32:35.700000      31986.97        3.59896500e+01        1.27764528e-06  20.0312  19.8045
0202-02-07_11:32:36.130000      31987.39        3.65824100e+01        1.91311566e-06  20.0506  19.5931
0202-02-07_11:32:36.530000      31987.80        3.71801500e+01        3.44715877e-06  20.0506  19.5931
0202-02-07_11:32:36.934000      31988.20        3.77743400e+01        5.74943201e-06  20.0486  19.8003
0202-02-07_11:32:37.336000      31988.60        3.83425800e+01        1.13396310e-05  20.0486  19.8003

File: chapter 5/cold_vs_warm/20K/ffj29/Ic/dIc-vs-dTc/Ic_2024-02-08_19-36-35019441_f29-step1-20k.txt
# Ic = 15.60 A, n = 31.34 , Tavg = 20.02 K, f29-step1-20k
#datetime                        t_s     iHTS_A                vHTS_V                tHTS_K  tTAR_K
0202-02-08_19:36:14.863000      3323.10        3.25950300e+00       -2.14810785e-08  20.0234  19.6388
0202-02-08_19:36:15.260000      3323.50        3.44147500e+00       -2.92284285e-08  20.0234  19.6388
0202-02-08_19:36:15.670000      3323.91        3.82849900e+00       -2.96002985e-08  20.0079  19.4806
0202-02-08_19:36:16.074000      3324.31        4.03445500e+00       -3.35045585e-08  20.0079  19.4806
0202-02-08_19:36:16.470000      3324.70        4.42352700e+00       -3.26978685e-08  20.0079  19.4806
0202-02-08_19:36:16.870000      3325.11        4.63413800e+00       -3.59207685e-08  20.0059  19.6954
0202-02-08_19:36:17.266000      3325.50        5.01923600e+00       -2.73057085e-08  20.0059  19.6954
0202-02-08_19:36:17.670000      3325.91        5.22720500e+00       -3.75322185e-08  20.0218  19.5039
0202-02-08_19:36:18.074000      3326.31        5.61258800e+00       -3.66645185e-08  20.0218  19.5039
0202-02-08_19:36:18.500000      3326.74        5.81985800e+00       -4.16228285e-08  20.0218  19.5039
0202-02-08_19:36:18.902000      3327.14        6.20968500e+00       -4.31103185e-08  20.0001  19.6061
0202-02-08_19:36:19.300000      3327.54        6.41285400e+00       -4.73868585e-08  20.0001  19.6061
0202-02-08_19:36:19.703000      3327.94        6.80187300e+00       -3.19541285e-08  20.0058  19.6367
0202-02-08_19:36:20.105000      3328.34        7.00692000e+00       -4.37920885e-08  20.0058  19.6367
0202-02-08_19:36:20.523000      3328.76        7.39721500e+00       -5.56300385e-08  20.0058  19.6367
0202-02-08_19:36:20.945000      3329.18        7.60369800e+00       -6.05883485e-08  20.0350  19.4816
0202-02-08_19:36:21.340000      3329.58        7.99021500e+00       -4.28623985e-08  20.0350  19.4816
0202-02-08_19:36:21.740000      3329.97        8.17655700e+00       -4.71389385e-08  20.0052  19.7017
0202-02-08_19:36:22.130000      3330.37        8.58629700e+00       -4.46589485e-08  20.0052  19.7017
0202-02-08_19:36:22.562000      3330.80        8.97286700e+00       -3.20766885e-08  20.0052  19.7017
0202-02-08_19:36:22.973000      3331.21        9.17813700e+00       -4.82531685e-08  20.0204  19.5060
0202-02-08_19:36:23.370000      3331.61        9.56729400e+00       -4.76953585e-08  20.0204  19.5060
0202-02-08_19:36:23.785000      3332.02        9.75549400e+00       -6.01531085e-08  20.0045  19.6114
0202-02-08_19:36:24.190000      3332.43        1.01628700e+01       -4.26750685e-08  20.0045  19.6114
0202-02-08_19:36:24.594000      3332.83        1.03511900e+01       -4.66417185e-08  20.0335  19.6365
0202-02-08_19:36:24.992000      3333.23        1.07559100e+01       -3.88943585e-08  20.0335  19.6365
0202-02-08_19:36:25.400000      3333.63        1.09432900e+01       -4.87489985e-08  20.0335  19.6365
0202-02-08_19:36:25.797000      3334.03        1.13515900e+01       -4.52161985e-08  20.0245  19.4832
0202-02-08_19:36:26.203000      3334.44        1.15360300e+01       -4.00719585e-08  20.0245  19.4832
0202-02-08_19:36:26.617000      3334.85        1.19289900e+01       -3.11469985e-08  20.0013  19.6973
0202-02-08_19:36:27.023000      3335.26        1.21302800e+01       -3.33162585e-08  20.0013  19.6973
0202-02-08_19:36:27.414000      3335.65        1.25192600e+01       -3.99479985e-08  20.0013  19.6973
0202-02-08_19:36:27.810000      3336.04        1.27277100e+01       -3.17674185e-08  20.0070  19.5041
0202-02-08_19:36:28.200000      3336.44        1.31163400e+01       -2.95996485e-08  20.0070  19.5041
0202-02-08_19:36:28.610000      3336.85        1.33207900e+01       -3.62933585e-08  20.0183  19.6121
0202-02-08_19:36:29.010000      3337.25        1.37092900e+01       -1.75757485e-08  20.0183  19.6121
0202-02-08_19:36:29.420000      3337.66        1.39143100e+01       -2.97235985e-08  20.0183  19.6121
0202-02-08_19:36:29.830000      3338.07        1.43049300e+01       -1.50346185e-08  20.0278  19.6438
0202-02-08_19:36:30.230000      3338.47        1.45097700e+01       -6.91538850e-09  20.0278  19.6438
0202-02-08_19:36:30.645000      3338.88        1.48986700e+01        1.54589615e-08  20.0297  19.4841
0202-02-08_19:36:31.035000      3339.27        1.51078900e+01        6.13852815e-08  20.0297  19.4841
0202-02-08_19:36:31.440000      3339.68        1.54964100e+01        1.40346312e-07  20.0297  19.4841
0202-02-08_19:36:31.844000      3340.08        1.56985000e+01        2.43231172e-07  20.0098  19.7040
0202-02-08_19:36:32.246000      3340.48        1.60880300e+01        4.66540911e-07  20.0098  19.7040
0202-02-08_19:36:32.652000      3340.89        1.62746800e+01        7.75071531e-07  20.0239  19.5041
0202-02-08_19:36:33.047000      3341.28        1.66865800e+01        1.44822363e-06  20.0239  19.5041
0202-02-08_19:36:33.438000      3341.67        1.70794800e+01        3.37334812e-06  20.0239  19.5041
0202-02-08_19:36:33.844000      3342.08        1.72839700e+01        5.02625817e-06  20.0064  19.6114
0202-02-08_19:36:34.246000      3342.48        1.76758700e+01        9.96906837e-06  20.0064  19.6114
0202-02-08_19:36:34.645000      3342.88        1.78803500e+01        1.49330132e-05  20.0244  19.6385

File: chapter 5/cold_vs_warm/20K/ffj29/Ic/dIc-vs-dTc/Ic_2024-02-10_17-49-51324748_f29-100Kanneal-20K.txt
# Ic = 6.67 A, n = 28.88 , Tavg = 20.04 K, f29-100Kanneal-20K
#datetime                        t_s     iHTS_A                vHTS_V                tHTS_K  tTAR_K
0202-02-10_17:49:43.742000      91386.90        2.64544000e+00        3.06890370e-08  20.0403  19.5993
0202-02-10_17:49:44.156000      91387.31        2.82576400e+00        4.41385370e-08  20.0547  19.6847
0202-02-10_17:49:44.550000      91387.70        3.22038200e+00        6.40958670e-08  20.0547  19.6847
0202-02-10_17:49:44.953000      91388.11        3.42401800e+00        3.68869670e-08  20.0547  19.6847
0202-02-10_17:49:45.360000      91388.51        3.81112000e+00        6.40958670e-08  20.0431  19.6425
0202-02-10_17:49:45.760000      91388.91        4.01809900e+00        4.09775970e-08  20.0431  19.6425
0202-02-10_17:49:46.156000      91389.31        4.40548900e+00        5.77739770e-08  20.0082  19.7226
0202-02-10_17:49:46.547000      91389.70        4.61234600e+00        1.73634870e-08  20.0082  19.7226
0202-02-10_17:49:46.945000      91390.10        4.99798900e+00        4.02338470e-08  20.0082  19.7226
0202-02-10_17:49:47.348000      91390.50        5.20633600e+00        5.93251370e-08  20.0397  19.5121
0202-02-10_17:49:47.754000      91390.91        5.59568400e+00        5.26944670e-08  20.0397  19.5121
0202-02-10_17:49:48.156000      91391.31        5.80065300e+00        5.00913370e-08  20.0379  19.6263
0202-02-10_17:49:48.550000      91391.70        6.19077000e+00        4.42033070e-08  20.0379  19.6263
0202-02-10_17:49:48.940000      91392.10        6.39557300e+00        1.04385207e-07  20.0379  19.6263
0202-02-10_17:49:49.350000      91392.50        6.78788200e+00        3.31663277e-07  20.0602  19.5153
0202-02-10_17:49:49.754000      91392.91        6.99155500e+00        8.88609217e-07  20.0602  19.5153
0202-02-10_17:49:50.156000      91393.31        7.38383400e+00        4.52524425e-06  20.0409  19.5118
0202-02-10_17:49:50.560000      91393.71        7.56889800e+00        8.47227155e-06  20.0409  19.5118
0202-02-10_17:49:50.953000      91394.11        7.97850100e+00        3.03440189e-05  20.0409  19.5118

File: chapter 5/cold_vs_warm/20K/ffj29/Ic/dIc-vs-dTc/Ic_2024-02-26_17-54-57719874_f29-0800keV-0nA-20k.txt
# Ic = 13.09 A, n = 31.00 , Tavg = 20.03 K, f29-0800keV-0nA-20k
#datetime                        t_s     iHTS_A                vHTS_V                tHTS_K  tTAR_K
0202-02-26_17:54:37.190000      440.95        1.13634500e-02        4.84210905e-08  20.0312  19.6792
0202-02-26_17:54:37.598000      441.35        4.00512200e-01        7.23449905e-08  19.9984  19.7232
0202-02-26_17:54:38.004000      441.76        6.13857900e-01        6.32960705e-08  19.9984  19.7232
0202-02-26_17:54:38.406000      442.16        1.00055600e+00        6.10649205e-08  19.9984  19.7232
0202-02-26_17:54:38.800000      442.55        1.20460400e+00        6.57133705e-08  20.0048  19.8366
0202-02-26_17:54:39.190000      442.95        1.59839900e+00        6.27383705e-08  20.0048  19.8366
0202-02-26_17:54:39.610000      443.36        1.80312000e+00        5.04665305e-08  20.0086  19.5970
0202-02-26_17:54:40.016000      443.77        2.19283100e+00        4.56941505e-08  20.0086  19.5970
0202-02-26_17:54:40.418000      444.17        2.39708800e+00        5.03425705e-08  20.0086  19.5970
0202-02-26_17:54:40.812000      444.56        2.78667500e+00        5.69743305e-08  20.0052  19.8762
0202-02-26_17:54:41.220000      444.97        2.98934100e+00        5.53008905e-08  20.0052  19.8762
0202-02-26_17:54:41.633000      445.38        3.38513000e+00        5.75941205e-08  20.0052  19.6428
0202-02-26_17:54:42.030000      445.78        3.77366100e+00        5.62305805e-08  20.0052  19.6428
0202-02-26_17:54:42.434000      446.19        3.97709800e+00        5.57967305e-08  20.0052  19.6428
0202-02-26_17:54:42.840000      446.59        4.36646800e+00        6.93701305e-08  20.0004  19.7549
0202-02-26_17:54:43.234000      446.99        4.57193000e+00        6.98659605e-08  20.0004  19.7549
0202-02-26_17:54:43.645000      447.40        4.96636400e+00        7.43284505e-08  20.0149  19.7998
0202-02-26_17:54:44.043000      447.80        5.16843700e+00        5.84008505e-08  20.0149  19.7998
0202-02-26_17:54:44.445000      448.20        5.55866100e+00        5.75346605e-08  20.0149  19.7998
0202-02-26_17:54:44.844000      448.60        5.74685800e+00        5.72247705e-08  19.9936  19.6218
0202-02-26_17:54:45.242000      449.00        6.15585900e+00        7.37111905e-08  19.9936  19.6218
0202-02-26_17:54:45.652000      449.41        6.34254000e+00        6.93106805e-08  19.9796  19.8425
0202-02-26_17:54:46.062000      449.82        6.74760800e+00        7.42070205e-08  19.9796  19.8425
0202-02-26_17:54:46.460000      450.21        7.14040000e+00        7.79257705e-08  19.9796  19.8425
0202-02-26_17:54:46.867000      450.62        7.34283600e+00        5.11508205e-08  20.0047  19.6600
0202-02-26_17:54:47.266000      451.02        7.73777100e+00        7.03643205e-08  20.0047  19.6600
0202-02-26_17:54:47.676000      451.43        7.91763100e+00        7.57565005e-08  19.9814  19.7255
0202-02-26_17:54:48.080000      451.83        8.33169700e+00        7.53846205e-08  19.9814  19.7255
0202-02-26_17:54:48.480000      452.23        8.51724900e+00        7.55705605e-08  19.9814  19.7255
0202-02-26_17:54:48.875000      452.63        8.92739600e+00        8.59830405e-08  19.9963  19.8240
0202-02-26_17:54:49.270000      453.02        9.11154100e+00        7.84835805e-08  19.9963  19.8240
0202-02-26_17:54:49.668000      453.42        9.49827500e+00        8.89580305e-08  20.0002  19.5952
0202-02-26_17:54:50.070000      453.82        9.70821700e+00        7.59426805e-08  20.0002  19.5952
0202-02-26_17:54:50.477000      454.23        1.00959200e+01        9.28631205e-08  20.0002  19.5952
0202-02-26_17:54:50.870000      454.63        1.03019700e+01        9.00120905e-08  19.9892  19.8758
0202-02-26_17:54:51.270000      455.02        1.06901000e+01        9.37308305e-08  19.9892  19.8758
0202-02-26_17:54:51.664000      455.42        1.10968700e+01        8.51157405e-08  20.0002  19.6257
0202-02-26_17:54:52.082000      455.83        1.12846700e+01        8.17688705e-08  20.0002  19.6257
0202-02-26_17:54:52.477000      456.23        1.16742000e+01        8.53636605e-08  20.0002  19.6257
0202-02-26_17:54:52.870000      456.62        1.18784500e+01        8.98881305e-08  19.9828  19.7606
0202-02-26_17:54:53.277000      457.03        1.22701800e+01        1.14679740e-07  19.9828  19.7606
0202-02-26_17:54:53.680000      457.43        1.24739200e+01        1.32095851e-07  20.0082  19.7840
0202-02-26_17:54:54.090000      457.84        1.28634000e+01        2.11800900e-07  20.0082  19.7840
0202-02-26_17:54:54.480000      458.23        1.30666100e+01        2.83200750e-07  20.0082  19.7840
0202-02-26_17:54:54.887000      458.64        1.34591700e+01        5.27832011e-07  19.9952  19.6215
0202-02-26_17:54:55.280000      459.03        1.36623700e+01        8.61713090e-07  19.9952  19.6215
0202-02-26_17:54:55.680000      459.43        1.40545100e+01        2.16327229e-06  19.9778  19.8427
0202-02-26_17:54:56.070000      459.82        1.44439900e+01        4.21272996e-06  19.9778  19.8427
0202-02-26_17:54:56.477000      460.23        1.46520600e+01        6.47676123e-06  19.9778  19.8427
0202-02-26_17:54:56.880000      460.63        1.50365600e+01        1.45719018e-05  20.0289  19.6543
0202-02-26_17:54:57.273000      461.03        1.52484900e+01        2.22276108e-05  20.0289  19.6543

File: chapter 5/cold_vs_warm/20K/ffj29/Ic/dIc-vs-dTc/Ic_2024-03-01_17-11-52008966_f29-2400keV-0nA-20k.txt
# Ic = 4.16 A, n = 26.03 , Tavg = 19.98 K, f29-2400keV-0nA-20k
#datetime                        t_s     iHTS_A                vHTS_V                tHTS_K  tTAR_K
0202-03-01_17:11:31.316000      10373.09        1.78061700e-02        1.91421875e-08  19.9811  19.8227
0202-03-01_17:11:31.520000      10373.29        5.03606800e-02        2.00098875e-08  19.9811  19.8227
0202-03-01_17:11:31.723000      10373.49        9.77936600e-02        1.94520775e-08  19.9811  19.8227
0202-03-01_17:11:31.918000      10373.69        1.47484400e-01        2.16833175e-08  20.0090  19.6962
0202-03-01_17:11:32.130000      10373.90        1.98535700e-01        2.10015475e-08  20.0090  19.6962
0202-03-01_17:11:32.324000      10374.09        2.46293800e-01        1.79645875e-08  20.0090  19.6962
0202-03-01_17:11:32.516000      10374.29        2.95161900e-01        2.52161175e-08  20.0090  19.6962
0202-03-01_17:11:32.723000      10374.49        3.46725200e-01        2.38525775e-08  20.0090  19.6962
0202-03-01_17:11:32.920000      10374.69        3.96820800e-01        3.71780475e-08  19.9795  19.6869
0202-03-01_17:11:33.113000      10374.89        4.43194100e-01        3.49468075e-08  19.9795  19.6869
0202-03-01_17:11:33.312000      10375.09        4.95244200e-01        3.81697375e-08  19.9795  19.6869
0202-03-01_17:11:33.508000      10375.28        5.45050800e-01        3.24677075e-08  19.9795  19.6869
0202-03-01_17:11:33.700000      10375.47        5.90089900e-01        3.20338775e-08  19.9795  19.6869
0202-03-01_17:11:33.910000      10375.68        6.43987700e-01        2.18693375e-08  20.0130  19.6551
0202-03-01_17:11:34.113000      10375.89        6.92778700e-01        1.80886175e-08  20.0130  19.6551
0202-03-01_17:11:34.316000      10376.09        7.40513000e-01        8.04803750e-09  20.0130  19.6551
0202-03-01_17:11:34.508000      10376.28        7.92383600e-01        6.25064750e-09  20.0130  19.6551
0202-03-01_17:11:34.703000      10376.48        8.41941800e-01        5.75481750e-09  20.0130  19.6551
0202-03-01_17:11:34.906000      10376.68        8.88275100e-01        1.27584375e-08  19.9955  19.6009
0202-03-01_17:11:35.100000      10376.87        9.40890600e-01        2.46583875e-08  19.9955  19.6009
0202-03-01_17:11:35.293000      10377.07        9.90766500e-01        2.38526575e-08  19.9955  19.6009
0202-03-01_17:11:35.484000      10377.26        1.03556200e+00        2.17453775e-08  19.9955  19.6009
0202-03-01_17:11:35.684000      10377.46        1.08978700e+00        8.85376750e-09  19.9955  19.6009
0202-03-01_17:11:35.883000      10377.65        1.14020300e+00        5.07304750e-09  19.9870  19.8509
0202-03-01_17:11:36.074000      10377.85        1.18635200e+00        3.52357750e-09  19.9870  19.8509
0202-03-01_17:11:36.270000      10378.04        1.23874800e+00        2.59389750e-09  19.9870  19.8509
0202-03-01_17:11:36.460000      10378.23        1.28816400e+00        3.77148750e-09  19.9870  19.8509
0202-03-01_17:11:36.660000      10378.43        1.33333300e+00       -2.11650250e-09  19.9870  19.8509
0202-03-01_17:11:36.863000      10378.64        1.38772800e+00        5.01106750e-09  20.0071  19.6648
0202-03-01_17:11:37.060000      10378.83        1.43723700e+00        6.68449750e-09  20.0071  19.6648
0202-03-01_17:11:37.254000      10379.02        1.48182200e+00        9.28761750e-09  20.0071  19.6648
0202-03-01_17:11:37.445000      10379.22        1.53621900e+00        2.65586750e-09  20.0071  19.6648
0202-03-01_17:11:37.637000      10379.41        1.58601500e+00        3.77148750e-09  20.0071  19.6648
0202-03-01_17:11:37.850000      10379.62        1.63376400e+00        1.58573775e-08  19.9841  19.7219
0202-03-01_17:11:38.047000      10379.82        1.68512400e+00        1.75927875e-08  19.9841  19.7219
0202-03-01_17:11:38.250000      10380.02        1.73503700e+00        1.85224775e-08  19.9841  19.7219
0202-03-01_17:11:38.445000      10380.22        1.78271800e+00        1.66631075e-08  19.9841  19.7219
0202-03-01_17:11:38.637000      10380.41        1.83192500e+00        1.61672775e-08  19.9841  19.7219
0202-03-01_17:11:38.855000      10380.63        1.88504800e+00        1.52995675e-08  19.9996  19.8102
0202-03-01_17:11:39.055000      10380.83        1.93169400e+00        1.02172975e-08  19.9996  19.8102
0202-03-01_17:11:39.254000      10381.03        1.98056200e+00        1.21383175e-08  19.9996  19.8102
0202-03-01_17:11:39.457000      10381.23        2.03252400e+00        1.88935875e-08  19.9996  19.8102
0202-03-01_17:11:39.650000      10381.42        2.08216600e+00        1.46786875e-08  19.9996  19.8102
0202-03-01_17:11:39.863000      10381.64        2.12750800e+00        1.77156575e-08  20.0012  19.6334
0202-03-01_17:11:40.062000      10381.84        2.18185100e+00        1.44307775e-08  20.0012  19.6334
0202-03-01_17:11:40.266000      10382.04        2.23095700e+00        1.27573475e-08  20.0012  19.6334
0202-03-01_17:11:40.460000      10382.23        2.27846900e+00        1.42448375e-08  20.0012  19.6334
0202-03-01_17:11:40.652000      10382.43        2.33028700e+00        2.10625175e-08  20.0012  19.6334
0202-03-01_17:11:40.863000      10382.63        2.38035800e+00        2.98635175e-08  19.9848  19.8229
0202-03-01_17:11:41.060000      10382.83        2.42778200e+00        2.86239475e-08  19.9848  19.8229
0202-03-01_17:11:41.250000      10383.02        2.47914000e+00        2.15583475e-08  19.9848  19.8229
0202-03-01_17:11:41.440000      10383.21        2.52877400e+00        1.45547375e-08  19.9848  19.8229
0202-03-01_17:11:41.640000      10383.41        2.57673200e+00        6.62143750e-09  19.9848  19.8229
0202-03-01_17:11:41.850000      10383.62        2.62659200e+00        1.17037075e-08  20.0121  19.6899
0202-03-01_17:11:42.050000      10383.82        2.67826000e+00        1.88312775e-08  20.0121  19.6899
0202-03-01_17:11:42.254000      10384.03        2.72760200e+00        1.96370075e-08  20.0121  19.6899
0202-03-01_17:11:42.457000      10384.23        2.77448500e+00        1.74677375e-08  20.0121  19.6899
0202-03-01_17:11:42.650000      10384.42        2.82658700e+00        4.01832750e-09  20.0121  19.6899
0202-03-01_17:11:42.860000      10384.63        2.87658700e+00        3.61567500e-10  19.9767  19.6941
0202-03-01_17:11:43.062000      10384.83        2.92565600e+00       -5.96028250e-09  19.9767  19.6941
0202-03-01_17:11:43.266000      10385.04        2.97567400e+00       -2.79935250e-09  19.9767  19.6941
0202-03-01_17:11:43.457000      10385.23        3.02359500e+00       -1.04847325e-08  19.9767  19.6941
0202-03-01_17:11:43.652000      10385.42        3.07283500e+00       -4.72070250e-09  19.9767  19.6941
0202-03-01_17:11:43.850000      10385.62        3.12462100e+00       -3.60508250e-09  19.9984  19.8377
0202-03-01_17:11:44.055000      10385.83        3.17414200e+00        2.09697750e-09  19.9984  19.8377
0202-03-01_17:11:44.250000      10386.02        3.22034200e+00        7.73705750e-09  19.9984  19.8377
0202-03-01_17:11:44.440000      10386.21        3.27315200e+00        5.87768750e-09  19.9984  19.8377
0202-03-01_17:11:44.645000      10386.42        3.32258500e+00        1.17656875e-08  19.9984  19.8377
0202-03-01_17:11:44.855000      10386.63        3.37181500e+00        2.84072750e-09  19.9923  19.6034
0202-03-01_17:11:45.050000      10386.82        3.42220200e+00        5.44383750e-09  19.9923  19.6034
0202-03-01_17:11:45.250000      10387.02        3.47183000e+00        8.04707750e-09  19.9923  19.6034
0202-03-01_17:11:45.440000      10387.21        3.52005100e+00        1.39351675e-08  19.9923  19.6034
0202-03-01_17:11:45.637000      10387.41        3.56906300e+00        2.24263675e-08  19.9923  19.6034
0202-03-01_17:11:45.848000      10387.62        3.62120800e+00        2.03810575e-08  19.9882  19.8540
0202-03-01_17:11:46.062000      10387.84        3.66982100e+00        1.64144075e-08  19.9882  19.8540
0202-03-01_17:11:46.266000      10388.04        3.71943100e+00        2.42237475e-08  19.9882  19.8540
0202-03-01_17:11:46.470000      10388.24        3.76988600e+00        2.81284175e-08  19.9882  19.8540
0202-03-01_17:11:46.670000      10388.44        3.81777000e+00        4.57304275e-08  19.9882  19.8540
0202-03-01_17:11:46.875000      10388.65        3.86836700e+00        5.09986375e-08  20.0043  19.6609
0202-03-01_17:11:47.080000      10388.85        3.91888100e+00        5.68246475e-08  20.0043  19.6609
0202-03-01_17:11:47.273000      10389.04        3.96647400e+00        6.35803475e-08  20.0043  19.6609
0202-03-01_17:11:47.465000      10389.24        4.01569300e+00        8.80000375e-08  20.0043  19.6609
0202-03-01_17:11:47.670000      10389.44        4.06728100e+00        1.34298268e-07  20.0043  19.6609
0202-03-01_17:11:47.875000      10389.65        4.11763000e+00        1.57540358e-07  19.9854  19.7263
0202-03-01_17:11:48.080000      10389.85        4.16587100e+00        2.17535928e-07  19.9854  19.7263
0202-03-01_17:11:48.280000      10390.05        4.21646600e+00        2.80506488e-07  19.9854  19.7263
0202-03-01_17:11:48.484000      10390.26        4.26620400e+00        3.97708578e-07  19.9854  19.7263
0202-03-01_17:11:48.676000      10390.45        4.31289800e+00        5.16274208e-07  19.9854  19.7263
0202-03-01_17:11:48.883000      10390.66        4.36543900e+00        7.32022738e-07  20.0034  19.8086
0202-03-01_17:11:49.074000      10390.85        4.41516400e+00        9.36305178e-07  20.0034  19.8086
0202-03-01_17:11:49.270000      10391.04        4.46042000e+00        1.18384889e-06  20.0034  19.8086
0202-03-01_17:11:49.473000      10391.24        4.51413800e+00        1.62346520e-06  20.0034  19.8086
0202-03-01_17:11:49.664000      10391.44        4.56407800e+00        2.97993530e-06  20.0034  19.8086
0202-03-01_17:11:49.867000      10391.64        4.61040200e+00        3.04910374e-06  20.0122  19.6361
0202-03-01_17:11:50.062000      10391.84        4.66331600e+00        4.52587487e-06  20.0122  19.6361
0202-03-01_17:11:50.258000      10392.03        4.71328200e+00        6.10057264e-06  20.0122  19.6361
0202-03-01_17:11:50.450000      10392.22        4.75859900e+00        6.27361771e-06  20.0122  19.6361
0202-03-01_17:11:50.640000      10392.41        4.81214500e+00        9.72757748e-06  20.0122  19.6361
0202-03-01_17:11:50.844000      10392.62        4.86223500e+00        1.12699842e-05  19.9822  19.8253
0202-03-01_17:11:51.055000      10392.83        4.90769600e+00        1.47484863e-05  19.9822  19.8253
0202-03-01_17:11:51.246000      10393.02        4.96131500e+00        1.81102211e-05  19.9822  19.8253
0202-03-01_17:11:51.445000      10393.22        5.01111000e+00        2.27208304e-05  19.9822  19.8253
