Repository: shortlab/2025-devitre-PhD

# 2025-devitre-PhD
Data repository for Alexis Devitre's PhD thesis

File: chapter 5/cold_vs_warm/300K/ffj26/Ic/pulses/Ic_2023-11-11_06-40-01261666_f26_afterirrstep2_20K_pulse_05ms_0.txt
# Ic = 13.45 A, n = 29.29 , Tavg = 0.00 K, f26_afterirrstep2_20K_pulse_05ms_0
#datetime                        t_s     iHTS_A                vHTS_V                tHTS_K  tTAR_K
0202-11-11_06:39:41.926000      23801.06        1.65111900e+00       -3.36923965e-08  0.0000  19.4485
0202-11-11_06:39:42.332000      23801.46        2.06192400e+00       -3.26372865e-08  0.0000  19.4485
0202-11-11_06:39:42.742000      23801.87        2.24687100e+00       -3.06539865e-08  0.0000  19.1906
0202-11-11_06:39:43.145000      23802.28        2.63444500e+00       -2.22249465e-08  0.0000  19.1906
0202-11-11_06:39:43.574000      23802.71        2.84019800e+00       -2.30306665e-08  0.0000  19.1906
0202-11-11_06:39:44             23803.13        3.22846100e+00       -1.17506265e-08  0.0000  19.2778
0202-11-11_06:39:44.390000      23803.52        3.63787400e+00       -8.03192650e-09  0.0000  19.2778
0202-11-11_06:39:44.785000      23803.92        3.82414600e+00       -2.78649665e-08  0.0000  19.4086
0202-11-11_06:39:45.180000      23804.31        4.23424800e+00       -2.16051665e-08  0.0000  19.4086
0202-11-11_06:39:45.598000      23804.73        4.41766200e+00       -2.96623365e-08  0.0000  19.4086
0202-11-11_06:39:46.027000      23805.16        4.80564400e+00       -2.25968165e-08  0.0000  19.1247
0202-11-11_06:39:46.418000      23805.55        5.01261600e+00       -4.01366565e-08  0.0000  19.1247
0202-11-11_06:39:46.816000      23805.95        5.40073300e+00       -3.00961865e-08  0.0000  19.4587
0202-11-11_06:39:47.210000      23806.34        5.60660700e+00       -3.26372865e-08  0.0000  19.4587
0202-11-11_06:39:47.656000      23806.79        5.99397800e+00       -1.72666865e-08  0.0000  19.4587
0202-11-11_06:39:48.055000      23807.19        6.19888100e+00       -1.79484365e-08  0.0000  19.1951
0202-11-11_06:39:48.450000      23807.58        6.58957900e+00       -1.88781065e-08  0.0000  19.1951
0202-11-11_06:39:48.848000      23807.98        6.79337900e+00       -3.34429965e-08  0.0000  19.2826
0202-11-11_06:39:49.246000      23808.38        7.18489800e+00       -2.80508865e-08  0.0000  19.2826
0202-11-11_06:39:49.664000      23808.80        7.38880400e+00       -2.85467165e-08  0.0000  19.2826
0202-11-11_06:39:50.070000      23809.20        7.77756100e+00       -2.47660465e-08  0.0000  19.4002
0202-11-11_06:39:50.460000      23809.59        7.98421500e+00       -2.61915465e-08  0.0000  19.4002
0202-11-11_06:39:50.867000      23810.00        8.37021400e+00       -2.04275665e-08  0.0000  19.1235
0202-11-11_06:39:51.270000      23810.40        8.57555300e+00       -3.07159565e-08  0.0000  19.1235
0202-11-11_06:39:51.676000      23810.81        8.96684100e+00       -2.50759365e-08  0.0000  19.1235
0202-11-11_06:39:52.090000      23811.22        9.15054100e+00       -1.34860065e-08  0.0000  19.4602
0202-11-11_06:39:52.492000      23811.62        9.56194600e+00       -9.20950650e-09  0.0000  19.4602
0202-11-11_06:39:52.900000      23812.03        9.74477300e+00       -2.84847365e-08  0.0000  19.1840
0202-11-11_06:39:53.300000      23812.43        1.01541600e+01       -9.51939650e-09  0.0000  19.1840
0202-11-11_06:39:53.707000      23812.84        1.03404200e+01       -1.25564565e-08  0.0000  19.1840
0202-11-11_06:39:54.100000      23813.23        1.07259800e+01       -1.60274365e-08  0.0000  19.2937
0202-11-11_06:39:54.496000      23813.63        1.09345400e+01       -1.11931365e-08  0.0000  19.2937
0202-11-11_06:39:54.890000      23814.02        1.13226400e+01       -1.03254365e-08  0.0000  19.4008
0202-11-11_06:39:55.293000      23814.42        1.15268300e+01       -1.62133665e-08  0.0000  19.4008
0202-11-11_06:39:55.703000      23814.84        1.19185300e+01       -8.15619650e-09  0.0000  19.4008
0202-11-11_06:39:56.100000      23815.23        1.23262300e+01       -9.58169650e-09  0.0000  19.1275
0202-11-11_06:39:56.508000      23815.64        1.25116700e+01        1.35981635e-08  0.0000  19.1275
0202-11-11_06:39:56.906000      23816.04        1.28989200e+01        5.90901835e-08  0.0000  19.4591
0202-11-11_06:39:57.300000      23816.43        1.31033200e+01        7.39649635e-08  0.0000  19.4591
0202-11-11_06:39:57.695000      23816.83        1.34960400e+01        1.99408913e-07  0.0000  19.4591
0202-11-11_06:39:58.086000      23817.22        1.37022300e+01        3.67989713e-07  0.0000  19.1824
0202-11-11_06:39:58.484000      23817.62        1.40913000e+01        7.27215573e-07  0.0000  19.1824
0202-11-11_06:39:58.887000      23818.02        1.42942200e+01        1.22328938e-06  0.0000  19.2967
0202-11-11_06:39:59.280000      23818.41        1.46868200e+01        2.70432130e-06  0.0000  19.2967
0202-11-11_06:39:59.700000      23818.83        1.48899100e+01        4.21961987e-06  0.0000  19.2967
0202-11-11_06:40:00.094000      23819.22        1.52819200e+01        8.41083148e-06  0.0000  19.3965
0202-11-11_06:40:00.500000      23819.63        1.54859500e+01        1.21976355e-05  0.0000  19.3965
0202-11-11_06:40:00.895000      23820.03        1.58749200e+01        2.39125002e-05  0.0000  19.1242

File: chapter 5/cold_vs_warm/300K/ffj26/Ic/pulses/Ic_2023-11-11_06-42-10879036_f26_afterirrstep2_20K_pulse_05ms_1.txt
# Ic = 13.46 A, n = 29.43 , Tavg = 0.00 K, f26_afterirrstep2_20K_pulse_05ms_1
#datetime                        t_s     iHTS_A                vHTS_V                tHTS_K  tTAR_K
0202-11-11_06:41:51.430000      23930.56        1.67034300e+00       -2.13287320e-08  0.0000  19.1418
0202-11-11_06:41:51.840000      23930.97        2.07866400e+00       -1.12382200e-09  0.0000  19.4693
0202-11-11_06:41:52.240000      23931.37        2.26367400e+00       -4.84252200e-09  0.0000  19.4693
0202-11-11_06:41:52.668000      23931.80        2.65243900e+00       -6.76384200e-09  0.0000  19.4693
0202-11-11_06:41:53.062000      23932.19        2.85653600e+00        4.02036800e-09  0.0000  19.1417
0202-11-11_06:41:53.460000      23932.59        3.24584100e+00        7.24323800e-09  0.0000  19.1417
0202-11-11_06:41:53.863000      23933.00        3.65526300e+00       -3.18112000e-10  0.0000  19.3420
0202-11-11_06:41:54.260000      23933.39        3.84376800e+00       -3.41702200e-09  0.0000  19.3420
0202-11-11_06:41:54.690000      23933.82        4.25337400e+00        4.51618800e-09  0.0000  19.3420
0202-11-11_06:41:55.098000      23934.23        4.43401800e+00        5.56981800e-09  0.0000  19.3557
0202-11-11_06:41:55.500000      23934.63        4.82231300e+00        1.30691880e-08  0.0000  19.3557
0202-11-11_06:41:55.910000      23935.04        5.02636800e+00       -3.54093200e-09  0.0000  19.1465
0202-11-11_06:41:56.312000      23935.44        5.41865500e+00        1.24496180e-08  0.0000  19.1465
0202-11-11_06:41:56.723000      23935.85        5.62519700e+00        6.93357800e-09  0.0000  19.1465
0202-11-11_06:41:57.125000      23936.26        6.01204400e+00        2.64567280e-08  0.0000  19.4661
0202-11-11_06:41:57.527000      23936.66        6.22035600e+00        2.15604480e-08  0.0000  19.4661
0202-11-11_06:41:57.920000      23937.05        6.60617100e+00        6.99555800e-09  0.0000  19.1473
0202-11-11_06:41:58.316000      23937.45        6.81123900e+00        1.27595380e-08  0.0000  19.1473
0202-11-11_06:41:58.710000      23937.84        7.19879100e+00        2.01349480e-08  0.0000  19.1473
0202-11-11_06:41:59.117000      23938.25        7.40553300e+00        1.09621680e-08  0.0000  19.3551
0202-11-11_06:41:59.516000      23938.65        7.79137100e+00        1.54147800e-09  0.0000  19.3551
0202-11-11_06:41:59.918000      23939.05        7.99683800e+00       -2.79700200e-09  0.0000  19.3544
0202-11-11_06:42:00.320000      23939.45        8.38663300e+00       -4.90426200e-09  0.0000  19.3544
0202-11-11_06:42:00.727000      23939.86        8.59323800e+00        6.18984800e-09  0.0000  19.3544
0202-11-11_06:42:01.120000      23940.25        8.98588700e+00       -1.93912000e-10  0.0000  19.1475
0202-11-11_06:42:01.516000      23940.65        9.16940300e+00       -1.63082520e-08  0.0000  19.1475
0202-11-11_06:42:01.914000      23941.04        9.57779400e+00        3.27630800e-09  0.0000  19.4606
0202-11-11_06:42:02.316000      23941.45        9.76245400e+00        1.27581580e-08  0.0000  19.4606
0202-11-11_06:42:02.723000      23941.85        1.01723000e+01        7.49000800e-09  0.0000  19.4606
0202-11-11_06:42:03.137000      23942.27        1.03585800e+01       -1.74252320e-08  0.0000  19.1521
0202-11-11_06:42:03.540000      23942.67        1.07476200e+01       -4.09992200e-09  0.0000  19.1521
0202-11-11_06:42:03.953000      23943.09        1.09531100e+01       -1.31090200e-09  0.0000  19.3520
0202-11-11_06:42:04.367000      23943.50        1.13423100e+01        3.70933800e-09  0.0000  19.3520
0202-11-11_06:42:04.766000      23943.90        1.15461900e+01       -7.88059200e-09  0.0000  19.3600
0202-11-11_06:42:05.168000      23944.30        1.19341500e+01        1.10227680e-08  0.0000  19.3600
0202-11-11_06:42:05.600000      23944.73        1.23469000e+01        2.38522480e-08  0.0000  19.3600
0202-11-11_06:42:06.040000      23945.17        1.25272700e+01        2.31085080e-08  0.0000  19.1507
0202-11-11_06:42:06.445000      23945.58        1.29192700e+01        5.74444380e-08  0.0000  19.1507
0202-11-11_06:42:06.860000      23945.99        1.31245100e+01        1.03246328e-07  0.0000  19.4667
0202-11-11_06:42:07.270000      23946.40        1.35119000e+01        2.17720058e-07  0.0000  19.4667
0202-11-11_06:42:07.684000      23946.81        1.37182300e+01        3.84503598e-07  0.0000  19.4667
0202-11-11_06:42:08.080000      23947.21        1.41085400e+01        7.68149458e-07  0.0000  19.1563
0202-11-11_06:42:08.496000      23947.63        1.43132200e+01        1.23831634e-06  0.0000  19.1563
0202-11-11_06:42:08.906000      23948.04        1.47016000e+01        2.90038627e-06  0.0000  19.3577
0202-11-11_06:42:09.312000      23948.44        1.49068700e+01        4.26508470e-06  0.0000  19.3577
0202-11-11_06:42:09.727000      23948.86        1.52976600e+01        8.35118471e-06  0.0000  19.3577
0202-11-11_06:42:10.117000      23949.25        1.55034600e+01        1.25535558e-05  0.0000  19.3596
0202-11-11_06:42:10.510000      23949.64        1.58940000e+01        2.53124532e-05  0.0000  19.3596

File: chapter 5/cold_vs_warm/300K/ffj26/Ic/pulses/Ic_2023-11-11_06-42-32501085_f26_afterirrstep2_20K_pulse_05ms_1.txt
# Ic = 13.44 A, n = 29.05 , Tavg = 0.00 K, f26_afterirrstep2_20K_pulse_05ms_1
#datetime                        t_s     iHTS_A                vHTS_V                tHTS_K  tTAR_K
0202-11-11_06:42:12.910000      23952.04        1.65935400e+00       -2.24464850e-09  0.0000  19.1518
0202-11-11_06:42:13.300000      23952.43        2.06696000e+00       -4.41388850e-09  0.0000  19.1518
0202-11-11_06:42:13.715000      23952.85        2.25118800e+00       -9.74466850e-09  0.0000  19.1518
0202-11-11_06:42:14.113000      23953.24        2.64024100e+00       -6.83233850e-09  0.0000  19.3557
0202-11-11_06:42:14.508000      23953.64        2.84421100e+00       -1.09848785e-08  0.0000  19.3557
0202-11-11_06:42:14.926000      23954.06        3.23297000e+00       -9.31146850e-09  0.0000  19.3707
0202-11-11_06:42:15.332000      23954.46        3.64409900e+00       -2.36990850e-09  0.0000  19.3707
0202-11-11_06:42:15.727000      23954.86        3.82951900e+00       -2.10873185e-08  0.0000  19.3707
0202-11-11_06:42:16.133000      23955.26        4.23593100e+00       -1.54473085e-08  0.0000  19.1608
0202-11-11_06:42:16.530000      23955.66        4.42240200e+00       -1.27202685e-08  0.0000  19.1608
0202-11-11_06:42:16.934000      23956.06        4.81209800e+00       -1.39598285e-08  0.0000  19.4764
0202-11-11_06:42:17.336000      23956.47        5.01673000e+00       -1.81743485e-08  0.0000  19.4764
0202-11-11_06:42:17.754000      23956.89        5.40612700e+00       -1.13034850e-09  0.0000  19.1632
0202-11-11_06:42:18.164000      23957.29        5.61256300e+00       -6.58442850e-09  0.0000  19.1632
0202-11-11_06:42:18.650000      23957.78        5.99975000e+00       -2.80375850e-09  0.0000  19.1632
0202-11-11_06:42:19.062000      23958.19        6.20669500e+00       -5.46881850e-09  0.0000  19.3552
0202-11-11_06:42:19.465000      23958.60        6.59549800e+00       -3.79520850e-09  0.0000  19.3552
0202-11-11_06:42:19.860000      23958.99        6.80197600e+00       -2.27600685e-08  0.0000  19.3666
0202-11-11_06:42:20.270000      23959.40        7.19139000e+00       -1.25956485e-08  0.0000  19.3666
0202-11-11_06:42:20.684000      23959.81        7.39719400e+00       -1.12967850e-09  0.0000  19.3666
0202-11-11_06:42:21.090000      23960.22        7.78518100e+00        1.34945150e-09  0.0000  19.1397
0202-11-11_06:42:21.490000      23960.62        7.99421800e+00       -2.25121585e-08  0.0000  19.1397
0202-11-11_06:42:21.890000      23961.02        8.37989300e+00       -1.29055385e-08  0.0000  19.4703
0202-11-11_06:42:22.297000      23961.43        8.58430300e+00       -1.25336685e-08  0.0000  19.4703
0202-11-11_06:42:22.715000      23961.84        8.97278600e+00       -7.63738850e-09  0.0000  19.4703
0202-11-11_06:42:23.110000      23962.24        9.15933500e+00       -1.72440085e-08  0.0000  19.1560
0202-11-11_06:42:23.520000      23962.65        9.56885600e+00       -1.65622485e-08  0.0000  19.1560
0202-11-11_06:42:23.920000      23963.05        9.75263300e+00       -8.19519850e-09  0.0000  19.3474
0202-11-11_06:42:24.324000      23963.46        1.01643800e+01       -9.49673850e-09  0.0000  19.3474
0202-11-11_06:42:24.734000      23963.87        1.03477300e+01       -1.90413785e-08  0.0000  19.3474
0202-11-11_06:42:25.133000      23964.27        1.07382600e+01       -1.56325785e-08  0.0000  19.3695
0202-11-11_06:42:25.527000      23964.66        1.09417300e+01       -1.45165185e-08  0.0000  19.3695
0202-11-11_06:42:25.934000      23965.06        1.13326600e+01       -1.00495850e-09  0.0000  19.1512
0202-11-11_06:42:26.324000      23965.46        1.15381200e+01       -1.62516085e-08  0.0000  19.1512
0202-11-11_06:42:26.740000      23965.87        1.19283600e+01       -6.83091850e-09  0.0000  19.1512
0202-11-11_06:42:27.156000      23966.29        1.23400100e+01        1.73405915e-08  0.0000  19.3163
0202-11-11_06:42:27.640000      23966.77        1.25228600e+01        2.57076515e-08  0.0000  19.3163
0202-11-11_06:42:28.080000      23967.21        1.29112000e+01        4.36813415e-08  0.0000  19.1624
0202-11-11_06:42:28.480000      23967.61        1.31164600e+01        9.11566615e-08  0.0000  19.1624
0202-11-11_06:42:28.883000      23968.02        1.35073600e+01        2.23356211e-07  0.0000  19.3521
0202-11-11_06:42:29.280000      23968.41        1.37117200e+01        3.66277991e-07  0.0000  19.3521
0202-11-11_06:42:29.703000      23968.83        1.41061300e+01        7.64859951e-07  0.0000  19.3521
0202-11-11_06:42:30.110000      23969.24        1.43082000e+01        1.25516967e-06  0.0000  19.3748
0202-11-11_06:42:30.520000      23969.65        1.46948700e+01        3.00599250e-06  0.0000  19.3748
0202-11-11_06:42:30.914000      23970.05        1.49043800e+01        4.37812837e-06  0.0000  19.1408
0202-11-11_06:42:31.312000      23970.44        1.52914200e+01        8.62040810e-06  0.0000  19.1408
0202-11-11_06:42:31.720000      23970.85        1.54993800e+01        1.21316584e-05  0.0000  19.4720
0202-11-11_06:42:32.117000      23971.25        1.58886500e+01        2.46265849e-05  0.0000  19.4720

File: chapter 5/cold_vs_warm/300K/ffj26/Ic/pulses/Ic_2023-11-11_06-42-54196827_f26_afterirrstep2_20K_pulse_05ms_1.txt
# Ic = 13.44 A, n = 29.07 , Tavg = 0.00 K, f26_afterirrstep2_20K_pulse_05ms_1
#datetime                        t_s     iHTS_A                vHTS_V                tHTS_K  tTAR_K
0202-11-11_06:42:34.586000      23973.72        1.66188100e+00       -4.87465705e-08  0.0000  19.3476
0202-11-11_06:42:35.020000      23974.15        2.07051800e+00       -4.13711705e-08  0.0000  19.3735
0202-11-11_06:42:35.420000      23974.55        2.25569600e+00       -5.06059205e-08  0.0000  19.3735
0202-11-11_06:42:35.830000      23974.96        2.64349300e+00       -4.37883205e-08  0.0000  19.1503
0202-11-11_06:42:36.230000      23975.36        2.85093800e+00       -5.97786905e-08  0.0000  19.1503
0202-11-11_06:42:36.660000      23975.79        3.23964900e+00       -5.38287905e-08  0.0000  19.1503
0202-11-11_06:42:37.070000      23976.20        3.64482100e+00       -5.42625805e-08  0.0000  19.4721
0202-11-11_06:42:37.470000      23976.60        3.83026600e+00       -6.26295305e-08  0.0000  19.4721
0202-11-11_06:42:37.883000      23977.01        4.23869900e+00       -5.87249005e-08  0.0000  19.1643
0202-11-11_06:42:38.277000      23977.41        4.42408700e+00       -5.79811605e-08  0.0000  19.1643
0202-11-11_06:42:38.680000      23977.81        4.81121800e+00       -6.93851505e-08  0.0000  19.3482
0202-11-11_06:42:39.086000      23978.22        5.01880400e+00       -7.87438605e-08  0.0000  19.3482
0202-11-11_06:42:39.484000      23978.61        5.40860700e+00       -6.49227205e-08  0.0000  19.3482
0202-11-11_06:42:39.883000      23979.01        5.61246000e+00       -6.83935005e-08  0.0000  19.3766
0202-11-11_06:42:40.280000      23979.41        6.00117300e+00       -5.20932305e-08  0.0000  19.3766
0202-11-11_06:42:40.676000      23979.81        6.20773600e+00       -7.31038405e-08  0.0000  19.3766
0202-11-11_06:42:41.086000      23980.22        6.59948700e+00       -7.01908705e-08  0.0000  19.1464
0202-11-11_06:42:41.490000      23980.62        6.80639000e+00       -7.28559305e-08  0.0000  19.1464
0202-11-11_06:42:41.900000      23981.03        7.19405800e+00       -5.69895105e-08  0.0000  19.4705
0202-11-11_06:42:42.312000      23981.44        7.39783500e+00       -7.42194505e-08  0.0000  19.4705
0202-11-11_06:42:42.730000      23981.86        7.78436100e+00       -7.34757105e-08  0.0000  19.1561
0202-11-11_06:42:43.133000      23982.26        7.99101000e+00       -6.64117805e-08  0.0000  19.1561
0202-11-11_06:42:43.530000      23982.66        8.38014800e+00       -6.01526605e-08  0.0000  19.1561
0202-11-11_06:42:43.938000      23983.07        8.58644900e+00       -6.14542005e-08  0.0000  19.3440
0202-11-11_06:42:44.340000      23983.47        8.97713600e+00       -6.19500305e-08  0.0000  19.3440
0202-11-11_06:42:44.754000      23983.88        9.16103800e+00       -6.45531105e-08  0.0000  19.3693
0202-11-11_06:42:45.180000      23984.31        9.57276300e+00       -6.09583805e-08  0.0000  19.3693
0202-11-11_06:42:45.582000      23984.71        9.75632300e+00       -6.59166305e-08  0.0000  19.3693
0202-11-11_06:42:46.040000      23985.17        1.01651100e+01       -5.14137505e-08  0.0000  19.1478
0202-11-11_06:42:46.440000      23985.57        1.03491800e+01       -5.78594705e-08  0.0000  19.1478
0202-11-11_06:42:46.863000      23986.00        1.07404300e+01       -6.45531105e-08  0.0000  19.4724
0202-11-11_06:42:47.280000      23986.41        1.09461700e+01       -5.24673705e-08  0.0000  19.4724
0202-11-11_06:42:47.684000      23986.81        1.13358300e+01       -5.74876005e-08  0.0000  19.4724
0202-11-11_06:42:48.090000      23987.22        1.15415900e+01       -7.37258805e-08  0.0000  19.1667
0202-11-11_06:42:48.492000      23987.62        1.19312700e+01       -5.99047505e-08  0.0000  19.1667
0202-11-11_06:42:48.895000      23988.03        1.23404500e+01       -5.42645305e-08  0.0000  19.3457
0202-11-11_06:42:49.305000      23988.44        1.25265400e+01       -5.01737505e-08  0.0000  19.3457
0202-11-11_06:42:49.723000      23988.85        1.29143700e+01       -1.45893050e-09  0.0000  19.3768
0202-11-11_06:42:50.133000      23989.26        1.31206700e+01        4.21736895e-08  0.0000  19.3768
0202-11-11_06:42:50.527000      23989.66        1.35088600e+01        1.66006039e-07  0.0000  19.3768
0202-11-11_06:42:50.926000      23990.06        1.37154700e+01        3.22500869e-07  0.0000  19.1487
0202-11-11_06:42:51.336000      23990.47        1.41051900e+01        6.68896749e-07  0.0000  19.1487
0202-11-11_06:42:51.740000      23990.87        1.43091000e+01        1.22310537e-06  0.0000  19.4770
0202-11-11_06:42:52.137000      23991.27        1.46988800e+01        2.75886195e-06  0.0000  19.4770
0202-11-11_06:42:52.543000      23991.67        1.49039300e+01        4.27001320e-06  0.0000  19.4770
0202-11-11_06:42:52.973000      23992.10        1.52929900e+01        8.19645292e-06  0.0000  19.1595
0202-11-11_06:42:53.383000      23992.51        1.54990600e+01        1.24252839e-05  0.0000  19.1595
0202-11-11_06:42:53.790000      23992.92        1.58889600e+01        2.50700031e-05  0.0000  19.3454

File: chapter 5/cold_vs_warm/300K/ffj26/Ic/pulses/Ic_2023-11-11_06-44-54820259_f26_afterirrstep2_20K_pulse_10ms_0.txt
# Ic = 13.43 A, n = 28.93 , Tavg = 0.00 K, f26_afterirrstep2_20K_pulse_10ms_0
#datetime                        t_s     iHTS_A                vHTS_V                tHTS_K  tTAR_K
0202-11-11_06:44:35.066000      24094.20        1.67620600e+00        1.44006355e-08  0.0000  19.4689
0202-11-11_06:44:35.477000      24094.61        2.08509100e+00        1.52683355e-08  0.0000  19.4689
0202-11-11_06:44:35.875000      24095.01        2.26694400e+00        1.41527255e-08  0.0000  19.1829
0202-11-11_06:44:36.285000      24095.42        2.65512500e+00        7.45907550e-09  0.0000  19.1829
0202-11-11_06:44:36.703000      24095.84        2.86006200e+00        4.54610550e-09  0.0000  19.2725
0202-11-11_06:44:37.100000      24096.23        3.24684700e+00        3.55444550e-09  0.0000  19.2725
0202-11-11_06:44:37.510000      24096.64        3.65765100e+00       -2.39545450e-09  0.0000  19.2725
0202-11-11_06:44:37.914000      24097.04        3.84084100e+00        7.65425500e-10  0.0000  19.1703
0202-11-11_06:44:38.320000      24097.45        4.24793200e+00        3.80236550e-09  0.0000  19.1703
0202-11-11_06:44:38.730000      24097.86        4.43472600e+00        2.37686550e-09  0.0000  19.1703
0202-11-11_06:44:39.133000      24098.27        4.82329600e+00        1.17971655e-08  0.0000  19.1423
0202-11-11_06:44:39.540000      24098.67        5.02805300e+00        5.28905550e-09  0.0000  19.1423
0202-11-11_06:44:39.957000      24099.09        5.41933900e+00       -1.65249450e-09  0.0000  19.3779
0202-11-11_06:44:40.383000      24099.51        5.62400300e+00       -1.15667450e-09  0.0000  19.3779
0202-11-11_06:44:40.777000      24099.91        6.01530500e+00        6.52862550e-09  0.0000  19.2242
0202-11-11_06:44:41.184000      24100.31        6.21915700e+00       -4.10645000e-11  0.0000  19.2242
0202-11-11_06:44:41.652000      24100.78        6.60977500e+00        4.85521550e-09  0.0000  19.2242
0202-11-11_06:44:42.082000      24101.21        6.81445000e+00        7.27236550e-09  0.0000  19.2436
0202-11-11_06:44:42.490000      24101.62        7.20732700e+00       -1.28085745e-08  0.0000  19.2436
0202-11-11_06:44:42.900000      24102.03        7.41128300e+00        9.00774550e-09  0.0000  19.4429
0202-11-11_06:44:43.305000      24102.44        7.79794500e+00        3.92553550e-09  0.0000  19.4429
0202-11-11_06:44:43.710000      24102.84        8.00093300e+00        3.11982550e-09  0.0000  19.1200
0202-11-11_06:44:44.120000      24103.25        8.39053900e+00        1.94820655e-08  0.0000  19.1200
0202-11-11_06:44:44.574000      24103.71        8.59420300e+00        1.49576555e-08  0.0000  19.1200
0202-11-11_06:44:44.996000      24104.13        8.98197500e+00        1.05568755e-08  0.0000  19.4697
0202-11-11_06:44:45.406000      24104.54        9.16854700e+00       -2.14898450e-09  0.0000  19.4697
0202-11-11_06:44:45.820000      24104.95        9.58171200e+00        1.36554455e-08  0.0000  19.2001
0202-11-11_06:44:46.230000      24105.36        9.76462500e+00       -4.19426450e-09  0.0000  19.2001
0202-11-11_06:44:46.670000      24105.80        1.01748800e+01        1.09903855e-08  0.0000  19.2001
0202-11-11_06:44:47.090000      24106.22        1.03573500e+01       -6.42548450e-09  0.0000  19.2760
0202-11-11_06:44:47.500000      24106.63        1.07468500e+01       -9.77230450e-09  0.0000  19.2760
0202-11-11_06:44:47.902000      24107.03        1.09542900e+01       -1.33670345e-08  0.0000  19.1802
0202-11-11_06:44:48.316000      24107.45        1.13428800e+01       -1.21274745e-08  0.0000  19.1802
0202-11-11_06:44:48.720000      24107.85        1.15457500e+01       -2.39033245e-08  0.0000  19.1370
0202-11-11_06:44:49.117000      24108.25        1.19329200e+01       -3.51250450e-09  0.0000  19.1370
0202-11-11_06:44:49.523000      24108.65        1.23438300e+01       -2.21096450e-09  0.0000  19.1370
0202-11-11_06:44:49.930000      24109.06        1.25313800e+01        9.31697550e-09  0.0000  19.3897
0202-11-11_06:44:50.330000      24109.46        1.29162800e+01        4.53262955e-08  0.0000  19.3897
0202-11-11_06:44:50.742000      24109.87        1.31231500e+01        7.69968155e-08  0.0000  19.2329
0202-11-11_06:44:51.164000      24110.30        1.35132500e+01        2.00022126e-07  0.0000  19.2329
0202-11-11_06:44:51.617000      24110.75        1.37180100e+01        3.73374965e-07  0.0000  19.2329
0202-11-11_06:44:52.020000      24111.15        1.41058200e+01        7.58073245e-07  0.0000  19.2435
0202-11-11_06:44:52.438000      24111.57        1.43132800e+01        1.26096383e-06  0.0000  19.2435
0202-11-11_06:44:52.836000      24111.97        1.47025000e+01        2.80050068e-06  0.0000  19.4499
0202-11-11_06:44:53.234000      24112.37        1.49025200e+01        4.20207419e-06  0.0000  19.4499
0202-11-11_06:44:53.645000      24112.77        1.52940000e+01        8.66096704e-06  0.0000  19.4499
0202-11-11_06:44:54.035000      24113.17        1.55007300e+01        1.24428106e-05  0.0000  19.1175
0202-11-11_06:44:54.440000      24113.57        1.58918200e+01        2.49842090e-05  0.0000  19.1175

File: chapter 5/cold_vs_warm/300K/ffj26/Ic/pulses/Ic_2023-11-11_06-48-02250780_f26_afterirrstep2_20K_pulse_10ms_1.txt
# Ic = 13.46 A, n = 29.40 , Tavg = 0.00 K, f26_afterirrstep2_20K_pulse_10ms_1
#datetime                        t_s     iHTS_A                vHTS_V                tHTS_K  tTAR_K
0202-11-11_06:47:42.445000      24281.57        1.67458400e+00        1.51847000e-10  0.0000  19.2240
0202-11-11_06:47:42.855000      24281.99        2.08412600e+00        2.50701700e-09  0.0000  19.4439
0202-11-11_06:47:43.280000      24282.41        2.26797300e+00        1.01303370e-08  0.0000  19.4439
0202-11-11_06:47:43.688000      24282.82        2.65664400e+00       -1.45958300e-09  0.0000  19.4439
0202-11-11_06:47:44.086000      24283.22        2.85941800e+00        1.62041970e-08  0.0000  19.1022
0202-11-11_06:47:44.484000      24283.62        3.25064100e+00        9.20066700e-09  0.0000  19.1022
0202-11-11_06:47:44.890000      24284.02        3.65838100e+00        4.05627700e-09  0.0000  19.4592
0202-11-11_06:47:45.297000      24284.43        3.84464700e+00        2.75338700e-09  0.0000  19.4592
0202-11-11_06:47:45.707000      24284.84        4.25290000e+00        2.28958970e-08  0.0000  19.4592
0202-11-11_06:47:46.125000      24285.26        4.44133800e+00        1.15538970e-08  0.0000  19.1995
0202-11-11_06:47:46.523000      24285.65        4.82838500e+00        2.23380970e-08  0.0000  19.1995
0202-11-11_06:47:46.930000      24286.06        5.03164100e+00        2.56849170e-08  0.0000  19.4653
0202-11-11_06:47:47.332000      24286.46        5.42097200e+00        6.78157700e-09  0.0000  19.4653
0202-11-11_06:47:47.742000      24286.87        5.62540000e+00        4.42640700e-09  0.0000  19.4231
0202-11-11_06:47:48.180000      24287.31        6.01259500e+00        7.21542700e-09  0.0000  19.4231
0202-11-11_06:47:48.620000      24287.75        6.22112700e+00        9.07477700e-09  0.0000  19.4231
0202-11-11_06:47:49.023000      24288.16        6.60859000e+00        3.12486700e-09  0.0000  19.1459
0202-11-11_06:47:49.420000      24288.55        6.81107900e+00        5.97586700e-09  0.0000  19.1459
0202-11-11_06:47:49.832000      24288.96        7.20567400e+00        2.45693070e-08  0.0000  19.4251
0202-11-11_06:47:50.234000      24289.37        7.41125700e+00        2.03547970e-08  0.0000  19.4251
0202-11-11_06:47:50.684000      24289.81        7.79913900e+00        1.80616070e-08  0.0000  19.4251
0202-11-11_06:47:51.094000      24290.23        8.00565800e+00        2.37019670e-08  0.0000  19.2401
0202-11-11_06:47:51.520000      24290.65        8.39327000e+00        3.65935670e-08  0.0000  19.2401
0202-11-11_06:47:51.914000      24291.05        8.59650200e+00        2.37640870e-08  0.0000  19.2189
0202-11-11_06:47:52.316000      24291.45        8.98887400e+00        2.46937570e-08  0.0000  19.2189
0202-11-11_06:47:52.746000      24291.88        9.17147700e+00        3.24410270e-08  0.0000  19.4588
0202-11-11_06:47:53.140000      24292.27        9.58269300e+00        3.67794970e-08  0.0000  19.4588
0202-11-11_06:47:53.543000      24292.67        9.76751900e+00        1.31658270e-08  0.0000  19.4588
0202-11-11_06:47:53.984000      24293.12        1.01774100e+01        2.20286970e-08  0.0000  19.1053
0202-11-11_06:47:54.383000      24293.51        1.03623600e+01        2.28344170e-08  0.0000  19.1053
0202-11-11_06:47:54.777000      24293.91        1.07484200e+01        2.82884970e-08  0.0000  19.4556
0202-11-11_06:47:55.200000      24294.33        1.09574500e+01        1.11205470e-08  0.0000  19.4556
0202-11-11_06:47:55.690000      24294.82        1.13478100e+01        3.26269670e-08  0.0000  19.4556
0202-11-11_06:47:56.090000      24295.22        1.15518800e+01        2.94040970e-08  0.0000  19.2207
0202-11-11_06:47:56.504000      24295.64        1.19394200e+01        5.63026170e-08  0.0000  19.2207
0202-11-11_06:47:56.906000      24296.04        1.23487000e+01        5.12192770e-08  0.0000  19.2458
0202-11-11_06:47:57.316000      24296.45        1.25325800e+01        6.08871070e-08  0.0000  19.2458
0202-11-11_06:47:57.727000      24296.86        1.29228800e+01        9.78880370e-08  0.0000  19.4273
0202-11-11_06:47:58.125000      24297.25        1.31299900e+01        1.31914027e-07  0.0000  19.4273
0202-11-11_06:47:58.523000      24297.66        1.35183500e+01        2.65104997e-07  0.0000  19.4273
0202-11-11_06:47:58.930000      24298.06        1.37235300e+01        4.10443667e-07  0.0000  19.2793
0202-11-11_06:47:59.336000      24298.47        1.41116400e+01        7.72643767e-07  0.0000  19.2793
0202-11-11_06:47:59.754000      24298.89        1.43170900e+01        1.31860898e-06  0.0000  19.2793
0202-11-11_06:48:00.170000      24299.30        1.47055600e+01        3.06248717e-06  0.0000  19.4170
0202-11-11_06:48:00.620000      24299.75        1.49110500e+01        4.38094758e-06  0.0000  19.4170
0202-11-11_06:48:01.043000      24300.17        1.53031600e+01        8.74104579e-06  0.0000  19.2502
0202-11-11_06:48:01.457000      24300.59        1.55069600e+01        1.23740788e-05  0.0000  19.2502
0202-11-11_06:48:01.887000      24301.02        1.58977800e+01        2.51398339e-05  0.0000  19.2092

File: chapter 5/cold_vs_warm/300K/ffj26/Ic/pulses/Ic_2023-11-11_06-48-24009980_f26_afterirrstep2_20K_pulse_10ms_1.txt
# Ic = 13.45 A, n = 29.17 , Tavg = 0.00 K, f26_afterirrstep2_20K_pulse_10ms_1
#datetime                        t_s     iHTS_A                vHTS_V                tHTS_K  tTAR_K
0202-11-11_06:48:04.150000      24303.28        1.66508700e+00        1.24498273e-07  0.0000  19.1166
0202-11-11_06:48:04.562000      24303.69        2.07359200e+00        1.14209903e-07  0.0000  19.1166
0202-11-11_06:48:04.980000      24304.11        2.25630900e+00        1.11234954e-07  0.0000  19.4598
0202-11-11_06:48:05.387000      24304.52        2.64745300e+00        1.16441113e-07  0.0000  19.4598
0202-11-11_06:48:05.790000      24304.92        2.85428300e+00        1.23134754e-07  0.0000  19.2352
0202-11-11_06:48:06.190000      24305.32        3.24171900e+00        1.16998913e-07  0.0000  19.2352
0202-11-11_06:48:06.668000      24305.80        3.65151100e+00        1.12474514e-07  0.0000  19.2352
0202-11-11_06:48:07.080000      24306.21        3.83626400e+00        1.12970343e-07  0.0000  19.2326
0202-11-11_06:48:07.484000      24306.62        4.24698200e+00        1.19787934e-07  0.0000  19.2326
0202-11-11_06:48:07.887000      24307.02        4.43100800e+00        1.07392314e-07  0.0000  19.4302
0202-11-11_06:48:08.290000      24307.42        4.82052100e+00        1.02929884e-07  0.0000  19.4302
0202-11-11_06:48:08.710000      24307.84        5.02356500e+00        1.15574163e-07  0.0000  19.4302
0202-11-11_06:48:09.113000      24308.25        5.41521000e+00        1.22764124e-07  0.0000  19.1395
0202-11-11_06:48:09.523000      24308.65        5.62075200e+00        1.08819044e-07  0.0000  19.1395
0202-11-11_06:48:09.926000      24309.06        6.00983800e+00        1.23879734e-07  0.0000  19.4183
0202-11-11_06:48:10.330000      24309.46        6.21476400e+00        1.11546083e-07  0.0000  19.4183
0202-11-11_06:48:10.727000      24309.86        6.60177500e+00        1.05472223e-07  0.0000  19.4183
0202-11-11_06:48:11.117000      24310.25        6.80980500e+00        1.01815514e-07  0.0000  19.2684
0202-11-11_06:48:11.527000      24310.66        7.19853300e+00        1.12971573e-07  0.0000  19.2684
0202-11-11_06:48:11.930000      24311.06        7.40723000e+00        1.19913134e-07  0.0000  19.4564
0202-11-11_06:48:12.330000      24311.46        7.79265500e+00        1.16752244e-07  0.0000  19.4564
0202-11-11_06:48:12.730000      24311.86        7.99742400e+00        1.13529383e-07  0.0000  19.4693
0202-11-11_06:48:13.160000      24312.29        8.38565600e+00        1.20408954e-07  0.0000  19.4693
0202-11-11_06:48:13.652000      24312.78        8.59193900e+00        1.09934644e-07  0.0000  19.4693
0202-11-11_06:48:14.060000      24313.19        8.98157100e+00        1.10740364e-07  0.0000  19.1127
0202-11-11_06:48:14.500000      24313.63        9.17152800e+00        1.02372554e-07  0.0000  19.1127
0202-11-11_06:48:14.895000      24314.03        9.57589800e+00        1.12040384e-07  0.0000  19.4560
0202-11-11_06:48:15.305000      24314.44        9.75924200e+00        1.11110714e-07  0.0000  19.4560
0202-11-11_06:48:15.715000      24314.85        1.01209700e+01        1.15697094e-07  0.0000  19.2414
0202-11-11_06:48:16.125000      24315.25        1.03124700e+01        1.22762594e-07  0.0000  19.2414
0202-11-11_06:48:16.523000      24315.65        1.07016900e+01        1.17928304e-07  0.0000  19.2414
0202-11-11_06:48:16.926000      24316.06        1.09085800e+01        1.11234664e-07  0.0000  19.2266
0202-11-11_06:48:17.330000      24316.46        1.12973400e+01        1.27348973e-07  0.0000  19.2266
0202-11-11_06:48:17.730000      24316.86        1.15028600e+01        1.29022384e-07  0.0000  19.4404
0202-11-11_06:48:18.145000      24317.28        1.18929900e+01        1.19787644e-07  0.0000  19.4404
0202-11-11_06:48:18.637000      24317.77        1.23004900e+01        1.47181973e-07  0.0000  19.4404
0202-11-11_06:48:19.090000      24318.22        1.24900500e+01        1.54185503e-07  0.0000  19.1459
0202-11-11_06:48:19.490000      24318.62        1.28775100e+01        1.79038724e-07  0.0000  19.1459
0202-11-11_06:48:19.895000      24319.03        1.30846400e+01        2.12073064e-07  0.0000  19.4150
0202-11-11_06:48:20.300000      24319.43        1.34735600e+01        3.28592224e-07  0.0000  19.4150
0202-11-11_06:48:20.742000      24319.87        1.36814900e+01        4.73249614e-07  0.0000  19.4150
0202-11-11_06:48:21.152000      24320.28        1.40686400e+01        7.96403603e-07  0.0000  19.2832
0202-11-11_06:48:21.586000      24320.72        1.42789800e+01        1.26694159e-06  0.0000  19.2832
0202-11-11_06:48:22.023000      24321.16        1.46645600e+01        2.69739690e-06  0.0000  19.2033
0202-11-11_06:48:22.420000      24321.55        1.48698400e+01        4.18710329e-06  0.0000  19.2033
0202-11-11_06:48:22.816000      24321.95        1.52600800e+01        8.20489765e-06  0.0000  19.4811
0202-11-11_06:48:23.230000      24322.36        1.54678000e+01        1.17264951e-05  0.0000  19.4811
0202-11-11_06:48:23.645000      24322.78        1.58557800e+01        2.35119461e-05  0.0000  19.4811

File: chapter 5/cold_vs_warm/300K/ffj26/Ic/pulses/Ic_2023-11-11_06-51-16736487_f26_afterirrstep2_20K_pulse_15ms_0.txt
# Ic = 13.45 A, n = 29.10 , Tavg = 0.00 K, f26_afterirrstep2_20K_pulse_15ms_0
#datetime                        t_s     iHTS_A                vHTS_V                tHTS_K  tTAR_K
0202-11-11_06:50:56.810000      24475.94        1.65125100e+00       -2.52109435e-08  0.0000  19.2582
0202-11-11_06:50:57.220000      24476.35        2.06275400e+00       -1.07080435e-08  0.0000  19.2582
0202-11-11_06:50:57.652000      24476.78        2.24498300e+00       -1.93230135e-08  0.0000  19.2582
0202-11-11_06:50:58.080000      24477.21        2.63507400e+00       -1.78975135e-08  0.0000  19.4119
0202-11-11_06:50:58.504000      24477.63        2.83921700e+00       -1.30011835e-08  0.0000  19.4119
0202-11-11_06:50:58.902000      24478.03        3.22959100e+00       -5.43962350e-09  0.0000  19.1422
0202-11-11_06:50:59.320000      24478.45        3.63804700e+00       -1.97565835e-08  0.0000  19.1422
0202-11-11_06:50:59.730000      24478.86        3.81658100e+00       -2.46528635e-08  0.0000  19.1422
0202-11-11_06:51:00.152000      24479.28        4.22738700e+00       -9.40622350e-09  0.0000  19.4299
0202-11-11_06:51:00.574000      24479.71        4.41203900e+00       -2.11820835e-08  0.0000  19.4299
0202-11-11_06:51:01.004000      24480.13        4.80450300e+00       -2.11201035e-08  0.0000  19.2333
0202-11-11_06:51:01.410000      24480.54        5.01034300e+00       -2.18638435e-08  0.0000  19.2333
0202-11-11_06:51:01.805000      24480.94        5.39990900e+00       -4.20005350e-09  0.0000  19.2464
0202-11-11_06:51:02.215000      24481.35        5.59784700e+00       -1.85790035e-08  0.0000  19.2464
0202-11-11_06:51:02.660000      24481.79        5.99257500e+00       -8.53853350e-09  0.0000  19.2464
0202-11-11_06:51:03.070000      24482.20        6.19739400e+00       -1.31868935e-08  0.0000  19.4499
0202-11-11_06:51:03.504000      24482.63        6.58555900e+00       -8.10468350e-09  0.0000  19.4499
0202-11-11_06:51:03.902000      24483.04        6.78861000e+00       -2.15539535e-08  0.0000  19.1154
0202-11-11_06:51:04.305000      24483.44        7.17760600e+00       -5.50169350e-09  0.0000  19.1154
0202-11-11_06:51:04.707000      24483.84        7.38358800e+00       -9.34465350e-09  0.0000  19.4683
0202-11-11_06:51:05.133000      24484.26        7.77217300e+00       -7.23744350e-09  0.0000  19.4683
0202-11-11_06:51:05.527000      24484.66        7.97866300e+00       -2.58928735e-08  0.0000  19.4683
0202-11-11_06:51:05.926000      24485.06        8.36449500e+00       -7.48535350e-09  0.0000  19.1960
0202-11-11_06:51:06.363000      24485.49        8.57318000e+00       -2.00669335e-08  0.0000  19.1960
0202-11-11_06:51:06.785000      24485.91        8.96172200e+00       -7.36140350e-09  0.0000  19.2844
0202-11-11_06:51:07.203000      24486.33        9.14612000e+00       -1.43029535e-08  0.0000  19.2844
0202-11-11_06:51:07.610000      24486.74        9.55653800e+00        1.00565650e-09  0.0000  19.2844
0202-11-11_06:51:08.030000      24487.16        9.73955200e+00       -1.39930635e-08  0.0000  19.4168
0202-11-11_06:51:08.426000      24487.56        1.01500400e+01       -3.39479350e-09  0.0000  19.4168
0202-11-11_06:51:08.820000      24487.95        1.03358800e+01       -9.90250350e-09  0.0000  19.1526
0202-11-11_06:51:09.240000      24488.37        1.07248700e+01       -6.86557350e-09  0.0000  19.1526
0202-11-11_06:51:09.645000      24488.78        1.09305100e+01       -2.40314350e-09  0.0000  19.1526
0202-11-11_06:51:10.043000      24489.17        1.13188800e+01       -4.82029350e-09  0.0000  19.4400
0202-11-11_06:51:10.490000      24489.62        1.15242600e+01       -9.65423350e-09  0.0000  19.4400
0202-11-11_06:51:10.910000      24490.04        1.19132500e+01        8.93937650e-09  0.0000  19.2215
0202-11-11_06:51:11.324000      24490.46        1.23223500e+01       -7.36088350e-09  0.0000  19.2215
0202-11-11_06:51:11.730000      24490.86        1.25061500e+01        1.25960965e-08  0.0000  19.2555
0202-11-11_06:51:12.140000      24491.27        1.28943000e+01        5.97615065e-08  0.0000  19.2555
0202-11-11_06:51:12.543000      24491.68        1.30996700e+01        7.99044165e-08  0.0000  19.2555
0202-11-11_06:51:12.940000      24492.07        1.34946900e+01        1.75970627e-07  0.0000  19.4361
0202-11-11_06:51:13.383000      24492.51        1.36938800e+01        3.45480997e-07  0.0000  19.4361
0202-11-11_06:51:13.812000      24492.95        1.40860700e+01        7.30799446e-07  0.0000  19.1202
0202-11-11_06:51:14.227000      24493.36        1.42886800e+01        1.20387903e-06  0.0000  19.1202
0202-11-11_06:51:14.684000      24493.81        1.46801000e+01        2.64481012e-06  0.0000  19.1202
0202-11-11_06:51:15.113000      24494.24        1.48874300e+01        4.20957365e-06  0.0000  19.4755
0202-11-11_06:51:15.516000      24494.65        1.52765900e+01        8.23115283e-06  0.0000  19.4755
0202-11-11_06:51:15.918000      24495.05        1.54790600e+01        1.17683723e-05  0.0000  19.1855
0202-11-11_06:51:16.316000      24495.45        1.58741300e+01        2.42695997e-05  0.0000  19.1855
