Repository: shortlab/2025-devitre-PhD

# 2025-devitre-PhD
Data repository for Alexis Devitre's PhD thesis

File: chapter 5/cold_vs_warm/300K/ffj26/Ic/pulses/Ic_2023-11-11_06-51-38756541_f26_afterirrstep2_20K_pulse_15ms_0.txt
# Ic = 13.44 A, n = 28.89 , Tavg = 0.00 K, f26_afterirrstep2_20K_pulse_15ms_0
#datetime                        t_s     iHTS_A                vHTS_V                tHTS_K  tTAR_K
0202-11-11_06:51:18.637000      24497.77        1.63848900e+00        1.48282675e-08  0.0000  19.4042
0202-11-11_06:51:19.035000      24498.17        2.04479100e+00        2.31953175e-08  0.0000  19.1546
0202-11-11_06:51:19.438000      24498.57        2.22818900e+00        1.56339875e-08  0.0000  19.1546
0202-11-11_06:51:19.848000      24498.98        2.61870900e+00        1.86089375e-08  0.0000  19.4466
0202-11-11_06:51:20.300000      24499.43        2.82376100e+00        2.36911475e-08  0.0000  19.4466
0202-11-11_06:51:20.707000      24499.84        3.21194900e+00        2.07781775e-08  0.0000  19.2091
0202-11-11_06:51:21.125000      24500.26        3.62159400e+00        3.13144575e-08  0.0000  19.2091
0202-11-11_06:51:21.600000      24500.73        3.80817800e+00        1.42084875e-08  0.0000  19.2091
0202-11-11_06:51:21.996000      24501.13        4.21530600e+00        2.07775475e-08  0.0000  19.2816
0202-11-11_06:51:22.420000      24501.55        4.39985300e+00        2.07766075e-08  0.0000  19.2816
0202-11-11_06:51:22.830000      24501.96        4.78976300e+00        2.74702475e-08  0.0000  19.4308
0202-11-11_06:51:23.227000      24502.36        4.99577800e+00        1.45787975e-08  0.0000  19.4308
0202-11-11_06:51:23.688000      24502.82        5.38507500e+00        4.04251750e-09  0.0000  19.4308
0202-11-11_06:51:24.110000      24503.24        5.59103400e+00        6.33717500e-10  0.0000  19.1255
0202-11-11_06:51:24.516000      24503.65        5.97844300e+00        1.11080275e-08  0.0000  19.1255
0202-11-11_06:51:24.918000      24504.05        6.18405700e+00        1.39590175e-08  0.0000  19.4770
0202-11-11_06:51:25.324000      24504.45        6.57302400e+00        5.65394750e-09  0.0000  19.4770
0202-11-11_06:51:25.740000      24504.87        6.77798300e+00       -8.78695250e-09  0.0000  19.4770
0202-11-11_06:51:26.137000      24505.27        7.16939700e+00        1.49506675e-08  0.0000  19.1717
0202-11-11_06:51:26.560000      24505.69        7.37852700e+00        1.35871475e-08  0.0000  19.1717
0202-11-11_06:51:26.996000      24506.13        7.76725500e+00        1.48886875e-08  0.0000  19.3153
0202-11-11_06:51:27.414000      24506.55        7.96976900e+00        2.50530975e-08  0.0000  19.3153
0202-11-11_06:51:27.840000      24506.97        8.36110700e+00        2.47431875e-08  0.0000  19.3921
0202-11-11_06:51:28.242000      24507.37        8.56632300e+00        1.39589575e-08  0.0000  19.3921
0202-11-11_06:51:28.660000      24507.79        8.95282300e+00        2.17682075e-08  0.0000  19.3921
0202-11-11_06:51:29.090000      24508.22        9.13649800e+00        9.49653750e-09  0.0000  19.1610
0202-11-11_06:51:29.516000      24508.65        9.54741500e+00        2.07765575e-08  0.0000  19.1610
0202-11-11_06:51:29.930000      24509.06        9.73353000e+00        1.87312775e-08  0.0000  19.4527
0202-11-11_06:51:30.340000      24509.47        1.01434700e+01        2.06525975e-08  0.0000  19.4527
0202-11-11_06:51:30.777000      24509.91        1.03275800e+01        1.18517075e-08  0.0000  19.1922
0202-11-11_06:51:31.220000      24510.35        1.07182700e+01        2.59207375e-08  0.0000  19.1922
0202-11-11_06:51:31.688000      24510.82        1.09236300e+01        2.15202875e-08  0.0000  19.1922
0202-11-11_06:51:32.120000      24511.25        1.13140100e+01        2.44332575e-08  0.0000  19.2990
0202-11-11_06:51:32.520000      24511.65        1.15167300e+01        2.02807275e-08  0.0000  19.2990
0202-11-11_06:51:32.918000      24512.05        1.19062300e+01        2.54249075e-08  0.0000  19.4193
0202-11-11_06:51:33.336000      24512.47        1.23187100e+01        2.44332575e-08  0.0000  19.4193
0202-11-11_06:51:33.740000      24512.87        1.25019900e+01        2.97631975e-08  0.0000  19.1312
0202-11-11_06:51:34.133000      24513.27        1.28948400e+01        6.73834875e-08  0.0000  19.1312
0202-11-11_06:51:34.543000      24513.67        1.30981600e+01        1.05066167e-07  0.0000  19.1312
0202-11-11_06:51:34.960000      24514.09        1.34889000e+01        2.02805627e-07  0.0000  19.4830
0202-11-11_06:51:35.400000      24514.53        1.36926200e+01        3.85950897e-07  0.0000  19.4830
0202-11-11_06:51:35.830000      24514.96        1.40869100e+01        7.18401397e-07  0.0000  19.1550
0202-11-11_06:51:36.240000      24515.37        1.42910800e+01        1.16582127e-06  0.0000  19.1550
0202-11-11_06:51:36.676000      24515.81        1.46767100e+01        2.78028865e-06  0.0000  19.1550
0202-11-11_06:51:37.094000      24516.22        1.48839200e+01        4.14845508e-06  0.0000  19.3396
0202-11-11_06:51:37.510000      24516.64        1.52754800e+01        8.17294055e-06  0.0000  19.3396
0202-11-11_06:51:37.914000      24517.04        1.54798000e+01        1.15303558e-05  0.0000  19.3819
0202-11-11_06:51:38.324000      24517.46        1.58685100e+01        2.36546337e-05  0.0000  19.3819

File: chapter 5/cold_vs_warm/300K/ffj26/Ic/pulses/Ic_2023-11-11_06-52-01147351_f26_afterirrstep2_20K_pulse_15ms_0.txt
# Ic = 13.45 A, n = 29.20 , Tavg = 0.00 K, f26_afterirrstep2_20K_pulse_15ms_0
#datetime                        t_s     iHTS_A                vHTS_V                tHTS_K  tTAR_K
0202-11-11_06:51:40.844000      24519.98        1.63703000e+00       -2.07530795e-08  0.0000  19.1776
0202-11-11_06:51:41.310000      24520.44        2.04463600e+00       -8.48141950e-09  0.0000  19.1776
0202-11-11_06:51:41.720000      24520.85        2.23004700e+00       -2.22162950e-09  0.0000  19.3221
0202-11-11_06:51:42.120000      24521.25        2.62058600e+00       -1.57328595e-08  0.0000  19.3221
0202-11-11_06:51:42.520000      24521.65        2.82257700e+00       -1.26339495e-08  0.0000  19.3221
0202-11-11_06:51:42.920000      24522.05        3.21027300e+00       -1.17662595e-08  0.0000  19.1451
0202-11-11_06:51:43.330000      24522.46        3.62097100e+00       -8.10954950e-09  0.0000  19.1451
0202-11-11_06:51:43.746000      24522.88        3.80602000e+00       -1.25099895e-08  0.0000  19.1451
0202-11-11_06:51:44.152000      24523.28        4.21568300e+00        2.42673050e-09  0.0000  19.1406
0202-11-11_06:51:44.590000      24523.72        4.40147400e+00       -2.15964950e-09  0.0000  19.1406
0202-11-11_06:51:45.040000      24524.17        4.79332200e+00        5.58762050e-09  0.0000  19.4888
0202-11-11_06:51:45.445000      24524.57        4.99451400e+00        1.93092050e-09  0.0000  19.4888
0202-11-11_06:51:45.880000      24525.01        5.38518900e+00        4.78195050e-09  0.0000  19.1436
0202-11-11_06:51:46.285000      24525.42        5.58781400e+00        3.41843050e-09  0.0000  19.1436
0202-11-11_06:51:46.695000      24525.83        5.98282300e+00        9.05844050e-09  0.0000  19.1436
0202-11-11_06:51:47.105000      24526.24        6.18494700e+00        4.43480500e-10  0.0000  19.3591
0202-11-11_06:51:47.504000      24526.64        6.57248600e+00        3.04656050e-09  0.0000  19.3591
0202-11-11_06:51:47.910000      24527.04        6.77997100e+00       -7.55169950e-09  0.0000  19.3628
0202-11-11_06:51:48.310000      24527.44        7.16969600e+00       -1.58567595e-08  0.0000  19.3628
0202-11-11_06:51:48.723000      24527.85        7.37502200e+00       -1.50510495e-08  0.0000  19.3628
0202-11-11_06:51:49.125000      24528.25        7.76208400e+00        2.55074050e-09  0.0000  19.1633
0202-11-11_06:51:49.540000      24528.67        7.97170000e+00       -1.72202795e-08  0.0000  19.1633
0202-11-11_06:51:49.934000      24529.07        8.35863900e+00       -1.50510495e-08  0.0000  19.4525
0202-11-11_06:51:50.340000      24529.47        8.56463900e+00       -6.93190950e-09  0.0000  19.4525
0202-11-11_06:51:50.793000      24529.92        8.95767700e+00       -1.48031395e-08  0.0000  19.1686
0202-11-11_06:51:51.215000      24530.35        9.13718000e+00       -1.85218195e-08  0.0000  19.1686
0202-11-11_06:51:51.640000      24530.77        9.54894700e+00       -2.45339895e-08  0.0000  19.1686
0202-11-11_06:51:52.040000      24531.17        9.73467700e+00       -3.32729695e-08  0.0000  19.3305
0202-11-11_06:51:52.440000      24531.57        1.01422800e+01       -2.19309795e-08  0.0000  19.3305
0202-11-11_06:51:52.875000      24532.01        1.03281300e+01       -1.00311795e-08  0.0000  19.3916
0202-11-11_06:51:53.312000      24532.44        1.07219600e+01       -2.63933995e-08  0.0000  19.3916
0202-11-11_06:51:53.758000      24532.89        1.09219800e+01       -1.25722795e-08  0.0000  19.1365
0202-11-11_06:51:54.190000      24533.32        1.13140200e+01       -1.85221795e-08  0.0000  19.1365
0202-11-11_06:51:54.695000      24533.82        1.15186500e+01       -8.85359950e-09  0.0000  19.1365
0202-11-11_06:51:55.110000      24534.24        1.19092500e+01       -1.04030495e-08  0.0000  19.4884
0202-11-11_06:51:55.516000      24534.65        1.23205900e+01       -4.88699950e-09  0.0000  19.4884
0202-11-11_06:51:55.926000      24535.06        1.25053800e+01        5.89719050e-09  0.0000  19.1357
0202-11-11_06:51:56.330000      24535.46        1.28921900e+01        4.24642805e-08  0.0000  19.1357
0202-11-11_06:51:56.734000      24535.87        1.30987800e+01        8.54770905e-08  0.0000  19.3704
0202-11-11_06:51:57.176000      24536.31        1.34887300e+01        1.98401441e-07  0.0000  19.3704
0202-11-11_06:51:57.645000      24536.78        1.36954000e+01        3.58120021e-07  0.0000  19.3704
0202-11-11_06:51:58.062000      24537.19        1.40887200e+01        6.87657771e-07  0.0000  19.3469
0202-11-11_06:51:58.504000      24537.63        1.42926500e+01        1.20393564e-06  0.0000  19.3469
0202-11-11_06:51:58.902000      24538.03        1.46832600e+01        2.87988639e-06  0.0000  19.1707
0202-11-11_06:51:59.324000      24538.46        1.48879600e+01        4.19704572e-06  0.0000  19.1707
0202-11-11_06:51:59.750000      24538.88        1.52758500e+01        8.26981489e-06  0.0000  19.4518
0202-11-11_06:52:00.180000      24539.31        1.54796300e+01        1.19112161e-05  0.0000  19.4518
0202-11-11_06:52:00.676000      24539.81        1.58733600e+01        2.40281266e-05  0.0000  19.4518

File: chapter 5/cold_vs_warm/300K/ffj26/Ic/pulses/Ic_2023-11-11_06-54-12145405_f26_afterirrstep2_20K_pulse_20ms_0.txt
# Ic = 13.47 A, n = 29.45 , Tavg = 0.00 K, f26_afterirrstep2_20K_pulse_20ms_0
#datetime                        t_s     iHTS_A                vHTS_V                tHTS_K  tTAR_K
0202-11-11_06:53:51.930000      24651.06        1.66199600e+00       -1.83369705e-08  0.0000  19.4365
0202-11-11_06:53:52.340000      24651.47        2.07095000e+00       -6.31322050e-09  0.0000  19.4365
0202-11-11_06:53:52.773000      24651.90        2.25441400e+00       -1.54859805e-08  0.0000  19.2229
0202-11-11_06:53:53.207000      24652.34        2.64440000e+00       -6.93300050e-09  0.0000  19.2229
0202-11-11_06:53:53.640000      24652.77        2.85015500e+00       -1.57954605e-08  0.0000  19.2229
0202-11-11_06:53:54.035000      24653.17        3.23902600e+00       -1.62903205e-08  0.0000  19.2544
0202-11-11_06:53:54.440000      24653.57        3.64688400e+00       -2.51532005e-08  0.0000  19.2544
0202-11-11_06:53:54.890000      24654.02        3.83401500e+00       -1.59804305e-08  0.0000  19.4352
0202-11-11_06:53:55.316000      24654.45        4.24058800e+00       -1.30674605e-08  0.0000  19.4352
0202-11-11_06:53:55.730000      24654.86        4.42359500e+00       -2.11246205e-08  0.0000  19.4352
0202-11-11_06:53:56.133000      24655.26        4.81074300e+00       -2.56490205e-08  0.0000  19.1180
0202-11-11_06:53:56.540000      24655.67        5.01849900e+00       -3.40160705e-08  0.0000  19.1180
0202-11-11_06:53:56.938000      24656.07        5.40802900e+00       -2.65787005e-08  0.0000  19.4778
0202-11-11_06:53:57.348000      24656.48        5.61406300e+00       -2.50912205e-08  0.0000  19.4778
0202-11-11_06:53:57.773000      24656.90        5.99727000e+00       -2.60208905e-08  0.0000  19.1912
0202-11-11_06:53:58.223000      24657.36        6.21099200e+00       -2.25501205e-08  0.0000  19.1912
0202-11-11_06:53:58.633000      24657.76        6.59676000e+00       -1.92652705e-08  0.0000  19.1912
0202-11-11_06:53:59.030000      24658.16        6.80194600e+00       -2.82521105e-08  0.0000  19.3013
0202-11-11_06:53:59.440000      24658.57        7.18851300e+00       -2.03188505e-08  0.0000  19.3013
0202-11-11_06:53:59.848000      24658.98        7.39777200e+00       -1.84591205e-08  0.0000  19.4145
0202-11-11_06:54:00.310000      24659.44        7.78777600e+00       -1.46163705e-08  0.0000  19.4145
0202-11-11_06:54:00.740000      24659.87        7.99094000e+00       -3.01728905e-08  0.0000  19.1512
0202-11-11_06:54:01.140000      24660.27        8.37990600e+00       -8.48053050e-09  0.0000  19.1512
0202-11-11_06:54:01.582000      24660.71        8.58325300e+00       -1.24471305e-08  0.0000  19.1512
0202-11-11_06:54:02.010000      24661.14        8.96878400e+00       -2.77854050e-09  0.0000  19.4468
0202-11-11_06:54:02.414000      24661.55        9.15594700e+00       -1.07117405e-08  0.0000  19.4468
0202-11-11_06:54:02.820000      24661.95        9.56600100e+00       -2.59260050e-09  0.0000  19.2257
0202-11-11_06:54:03.234000      24662.37        9.75157400e+00       -3.83217050e-09  0.0000  19.2257
0202-11-11_06:54:03.676000      24662.81        1.01615200e+01       -5.13371050e-09  0.0000  19.2257
0202-11-11_06:54:04.117000      24663.25        1.03453000e+01        3.72916950e-09  0.0000  19.2743
0202-11-11_06:54:04.523000      24663.66        1.07374300e+01        1.37399950e-09  0.0000  19.2743
0202-11-11_06:54:04.920000      24664.05        1.09417400e+01        9.74104950e-09  0.0000  19.4365
0202-11-11_06:54:05.336000      24664.47        1.13312400e+01        2.73763950e-09  0.0000  19.4365
0202-11-11_06:54:05.760000      24664.89        1.15392400e+01       -4.07953050e-09  0.0000  19.1186
0202-11-11_06:54:06.200000      24665.33        1.19263100e+01       -1.05252005e-08  0.0000  19.1186
0202-11-11_06:54:06.668000      24665.80        1.23390800e+01        1.65592595e-08  0.0000  19.1186
0202-11-11_06:54:07.082000      24666.21        1.25217100e+01        1.61254095e-08  0.0000  19.4798
0202-11-11_06:54:07.484000      24666.62        1.29140600e+01        5.41800095e-08  0.0000  19.4798
0202-11-11_06:54:07.902000      24667.03        1.31165000e+01        9.29783495e-08  0.0000  19.1866
0202-11-11_06:54:08.336000      24667.47        1.35067600e+01        2.16500859e-07  0.0000  19.1866
0202-11-11_06:54:08.777000      24667.91        1.37100700e+01        3.54526259e-07  0.0000  19.2938
0202-11-11_06:54:09.210000      24668.34        1.41011500e+01        7.21127179e-07  0.0000  19.2938
0202-11-11_06:54:09.625000      24668.76        1.43049300e+01        1.24106211e-06  0.0000  19.2938
0202-11-11_06:54:10.043000      24669.17        1.46958500e+01        2.85255668e-06  0.0000  19.4048
0202-11-11_06:54:10.440000      24669.57        1.49025000e+01        4.32447639e-06  0.0000  19.4048
0202-11-11_06:54:10.890000      24670.02        1.52954100e+01        8.63350900e-06  0.0000  19.1505
0202-11-11_06:54:11.312000      24670.44        1.55002500e+01        1.20487527e-05  0.0000  19.1505
0202-11-11_06:54:11.754000      24670.88        1.58899200e+01        2.44615495e-05  0.0000  19.4453

File: chapter 5/cold_vs_warm/300K/ffj26/Ic/pulses/Ic_2023-11-11_06-54-33928630_f26_afterirrstep2_20K_pulse_20ms_0.txt
# Ic = 13.44 A, n = 29.08 , Tavg = 0.00 K, f26_afterirrstep2_20K_pulse_20ms_0
#datetime                        t_s     iHTS_A                vHTS_V                tHTS_K  tTAR_K
0202-11-11_06:54:14.086000      24673.22        1.65228400e+00        1.08585775e-08  0.0000  19.2696
0202-11-11_06:54:14.490000      24673.62        2.06344000e+00        7.51175750e-09  0.0000  19.2696
0202-11-11_06:54:14.887000      24674.02        2.24763600e+00       -4.01618250e-09  0.0000  19.4262
0202-11-11_06:54:15.297000      24674.43        2.63655500e+00        5.21855750e-09  0.0000  19.4262
0202-11-11_06:54:15.710000      24674.84        2.84263600e+00       -2.65266250e-09  0.0000  19.4262
0202-11-11_06:54:16.125000      24675.26        3.23189600e+00        5.96229750e-09  0.0000  19.1198
0202-11-11_06:54:16.530000      24675.66        3.64139700e+00        1.74778750e-09  0.0000  19.1198
0202-11-11_06:54:16.920000      24676.05        3.83098000e+00       -4.26409250e-09  0.0000  19.4879
0202-11-11_06:54:17.332000      24676.46        4.23792100e+00       -9.03673250e-09  0.0000  19.4879
0202-11-11_06:54:17.777000      24676.91        4.42213100e+00        3.66858750e-09  0.0000  19.1831
0202-11-11_06:54:18.188000      24677.32        4.81018600e+00       -2.90110250e-09  0.0000  19.1831
0202-11-11_06:54:18.620000      24677.75        5.01423100e+00       -6.69882500e-10  0.0000  19.1831
0202-11-11_06:54:19.030000      24678.16        5.40638500e+00       -4.07868250e-09  0.0000  19.3089
0202-11-11_06:54:19.434000      24678.57        5.60683500e+00       -2.00070725e-08  0.0000  19.3089
0202-11-11_06:54:19.840000      24678.97        6.00002600e+00        3.21767500e-10  0.0000  19.3973
0202-11-11_06:54:20.242000      24679.37        6.20274600e+00       -4.07868250e-09  0.0000  19.3973
0202-11-11_06:54:20.660000      24679.79        6.59233300e+00        1.41428875e-08  0.0000  19.3973
0202-11-11_06:54:21.066000      24680.20        6.79828600e+00        1.43736750e-09  0.0000  19.1548
0202-11-11_06:54:21.500000      24680.63        7.18817200e+00       -7.79737250e-09  0.0000  19.1548
0202-11-11_06:54:21.914000      24681.05        7.39398800e+00       -3.95473250e-09  0.0000  19.4528
0202-11-11_06:54:22.316000      24681.45        7.78141500e+00       -1.53758250e-09  0.0000  19.4528
0202-11-11_06:54:22.727000      24681.86        7.98849700e+00       -3.76879250e-09  0.0000  19.2101
0202-11-11_06:54:23.130000      24682.26        8.37690000e+00       -2.77739250e-09  0.0000  19.2101
0202-11-11_06:54:23.527000      24682.66        8.58451000e+00       -7.54995250e-09  0.0000  19.2101
0202-11-11_06:54:23.920000      24683.05        8.97313700e+00       -8.04578250e-09  0.0000  19.2872
0202-11-11_06:54:24.330000      24683.46        9.15560400e+00       -1.08967725e-08  0.0000  19.2872
0202-11-11_06:54:24.742000      24683.87        9.56745500e+00       -9.47127250e-09  0.0000  19.2872
0202-11-11_06:54:25.152000      24684.28        9.75373000e+00       -1.43055725e-08  0.0000  19.4231
0202-11-11_06:54:25.613000      24684.74        1.01669900e+01        4.16391750e-09  0.0000  19.4231
0202-11-11_06:54:26.035000      24685.17        1.03473100e+01        1.56083750e-09  0.0000  19.1188
0202-11-11_06:54:26.434000      24685.56        1.07372600e+01       -5.46422500e-10  0.0000  19.1188
0202-11-11_06:54:26.832000      24685.96        1.09427900e+01       -8.97545250e-09  0.0000  19.4849
0202-11-11_06:54:27.230000      24686.36        1.13326900e+01       -1.57310625e-08  0.0000  19.4849
0202-11-11_06:54:27.690000      24686.82        1.15395200e+01       -2.03390250e-09  0.0000  19.4849
0202-11-11_06:54:28.098000      24687.23        1.19267900e+01        7.32479750e-09  0.0000  19.1752
0202-11-11_06:54:28.504000      24687.64        1.23376300e+01        1.49885750e-09  0.0000  19.1752
0202-11-11_06:54:28.918000      24688.05        1.25216600e+01        3.06913775e-08  0.0000  19.3197
0202-11-11_06:54:29.336000      24688.47        1.29114000e+01        7.65564575e-08  0.0000  19.3197
0202-11-11_06:54:29.760000      24688.89        1.31164400e+01        1.01533667e-07  0.0000  19.3958
0202-11-11_06:54:30.180000      24689.31        1.35072700e+01        2.01690407e-07  0.0000  19.3958
0202-11-11_06:54:30.617000      24689.75        1.37146000e+01        3.76964717e-07  0.0000  19.3958
0202-11-11_06:54:31.030000      24690.16        1.41011000e+01        7.14807797e-07  0.0000  19.1519
0202-11-11_06:54:31.434000      24690.56        1.43079000e+01        1.20344381e-06  0.0000  19.1519
0202-11-11_06:54:31.832000      24690.96        1.46995500e+01        2.95655872e-06  0.0000  19.4527
0202-11-11_06:54:32.230000      24691.36        1.49039800e+01        4.31617413e-06  0.0000  19.4527
0202-11-11_06:54:32.676000      24691.81        1.52930200e+01        8.56688584e-06  0.0000  19.4527
0202-11-11_06:54:33.086000      24692.22        1.54980300e+01        1.23599505e-05  0.0000  19.2018
0202-11-11_06:54:33.523000      24692.66        1.58884000e+01        2.44963316e-05  0.0000  19.2018

File: chapter 5/cold_vs_warm/300K/ffj26/Ic/pulses/Ic_2023-11-11_06-58-07329029_f26_afterirrstep2_20K_pulse_30ms_0.txt
# Ic = 13.45 A, n = 29.49 , Tavg = 20.43 K, f26_afterirrstep2_20K_pulse_30ms_0
#datetime                        t_s     iHTS_A                vHTS_V                tHTS_K  tTAR_K
0202-11-11_06:57:47.660000      24886.79        1.71477900e+00       -9.88552000e-10  20.4991  19.4354
0202-11-11_06:57:48.062000      24887.19        2.12252900e+00       -1.83062000e-10  20.3975  19.1141
0202-11-11_06:57:48.460000      24887.59        2.30858000e+00       -5.32777200e-09  20.3975  19.1141
0202-11-11_06:57:48.870000      24888.00        2.69915300e+00       -1.02240420e-08  20.4031  19.4629
0202-11-11_06:57:49.273000      24888.40        2.89891700e+00       -9.72821200e-09  20.4031  19.4629
0202-11-11_06:57:49.680000      24888.81        3.28684000e+00       -9.41832200e-09  20.4031  19.4629
0202-11-11_06:57:50.070000      24889.20        3.69634300e+00       -1.98095200e-09  20.3933  19.1773
0202-11-11_06:57:50.465000      24889.60        3.87930400e+00       -7.12513200e-09  20.3933  19.1773
0202-11-11_06:57:50.867000      24890.00        4.28608400e+00       -1.54302020e-08  20.4132  19.2900
0202-11-11_06:57:51.260000      24890.39        4.47333300e+00       -1.17115120e-08  20.4132  19.2900
0202-11-11_06:57:51.680000      24890.81        4.86228900e+00       -7.74491200e-09  20.4132  19.2900
0202-11-11_06:57:52.082000      24891.21        5.07225000e+00        1.36586800e-09  20.4004  19.4019
0202-11-11_06:57:52.480000      24891.61        5.45524700e+00       -2.22886200e-09  20.4004  19.4019
0202-11-11_06:57:52.887000      24892.02        5.66431300e+00       -7.62096200e-09  20.4288  19.1449
0202-11-11_06:57:53.293000      24892.42        6.05342500e+00       -9.48030200e-09  20.4288  19.1449
0202-11-11_06:57:53.703000      24892.84        6.25974400e+00       -8.17876200e-09  20.3815  19.4436
0202-11-11_06:57:54.098000      24893.23        6.64870100e+00       -5.94820000e-11  20.3815  19.4436
0202-11-11_06:57:54.492000      24893.62        6.85192200e+00        1.25222180e-08  20.3815  19.4436
0202-11-11_06:57:54.890000      24894.02        7.24204600e+00       -6.44308200e-09  20.4140  19.2155
0202-11-11_06:57:55.293000      24894.43        7.44619600e+00       -1.45622220e-08  20.4140  19.2155
0202-11-11_06:57:55.707000      24894.84        7.83712400e+00        2.60571800e-09  20.4140  19.2155
0202-11-11_06:57:56.110000      24895.24        8.04028000e+00        1.56211280e-08  20.4129  19.2546
0202-11-11_06:57:56.516000      24895.65        8.43077800e+00        1.49011800e-09  20.4129  19.2546
0202-11-11_06:57:56.914000      24896.04        8.63567200e+00       -5.38946200e-09  20.3974  19.4346
0202-11-11_06:57:57.312000      24896.44        9.02307700e+00       -8.03072000e-10  20.3974  19.4346
0202-11-11_06:57:57.715000      24896.85        9.20944900e+00       -6.56704200e-09  20.3794  19.1229
0202-11-11_06:57:58.120000      24897.25        9.61882000e+00       -2.29055200e-09  20.3794  19.1229
0202-11-11_06:57:58.510000      24897.64        9.80409200e+00       -1.50580420e-08  20.3794  19.1229
0202-11-11_06:57:58.918000      24898.05        1.02106400e+01        9.36133800e-09  20.3930  19.4767
0202-11-11_06:57:59.310000      24898.44        1.03944700e+01       -4.08792200e-09  20.3930  19.4767
0202-11-11_06:57:59.727000      24898.86        1.07865800e+01       -9.04632200e-09  20.3930  19.4767
0202-11-11_06:58:00.130000      24899.26        1.09926500e+01       -1.16505220e-08  20.4167  19.1813
0202-11-11_06:58:00.530000      24899.66        1.13824800e+01       -8.11809200e-09  20.4167  19.1813
0202-11-11_06:58:00.950000      24900.08        1.15858500e+01       -8.92380200e-09  20.4179  19.2980
0202-11-11_06:58:01.360000      24900.49        1.19774200e+01        6.26082800e-09  20.4179  19.2980
0202-11-11_06:58:01.812000      24900.94        1.23853700e+01        5.20719800e-09  20.4078  19.4046
0202-11-11_06:58:02.215000      24901.34        1.25720700e+01        3.03702980e-08  20.4078  19.4046
0202-11-11_06:58:02.625000      24901.76        1.29605400e+01        6.42103280e-08  20.4078  19.4046
0202-11-11_06:58:03.035000      24902.17        1.31657900e+01        1.07842898e-07  20.4163  19.1596
0202-11-11_06:58:03.430000      24902.56        1.35578500e+01        2.42273338e-07  20.4163  19.1596
0202-11-11_06:58:03.836000      24902.97        1.37617800e+01        4.09366238e-07  20.3890  19.4540
0202-11-11_06:58:04.285000      24903.42        1.41533700e+01        8.90997868e-07  20.3890  19.4540
0202-11-11_06:58:04.746000      24903.88        1.43616300e+01        1.45344892e-06  20.3890  19.4540
0202-11-11_06:58:05.156000      24904.29        1.47457400e+01        3.38121500e-06  20.4119  19.2168
0202-11-11_06:58:05.640000      24904.77        1.49508300e+01        4.80243384e-06  20.4119  19.2168
0202-11-11_06:58:06.055000      24905.19        1.53396700e+01        9.75738867e-06  20.3972  19.2693
0202-11-11_06:58:06.510000      24905.64        1.55462900e+01        1.40062932e-05  20.3972  19.2693
0202-11-11_06:58:06.910000      24906.04        1.59343800e+01        2.75638028e-05  20.4339  19.4313

File: chapter 5/cold_vs_warm/300K/ffj26/Ic/pulses/Ic_2023-11-11_06-58-50429095_f26_afterirrstep2_20K_pulse_30ms_0.txt
# Ic = 13.44 A, n = 29.41 , Tavg = 20.47 K, f26_afterirrstep2_20K_pulse_30ms_0
#datetime                        t_s     iHTS_A                vHTS_V                tHTS_K  tTAR_K
0202-11-11_06:58:30.824000      24929.96        1.70084800e+00       -4.18258130e-08  20.4140  19.3215
0202-11-11_06:58:31.227000      24930.36        2.11192100e+00       -3.99044830e-08  20.4140  19.3215
0202-11-11_06:58:31.650000      24930.78        2.29890400e+00       -4.39330630e-08  20.4140  19.3215
0202-11-11_06:58:32.047000      24931.18        2.68491700e+00       -4.33752630e-08  20.4045  19.3978
0202-11-11_06:58:32.440000      24931.57        2.88912800e+00       -5.70724230e-08  20.4045  19.3978
0202-11-11_06:58:32.840000      24931.97        3.28080300e+00       -5.08126330e-08  20.3957  19.1608
0202-11-11_06:58:33.242000      24932.37        3.69010700e+00       -5.87458330e-08  20.3957  19.1608
0202-11-11_06:58:33.660000      24932.79        3.87652000e+00       -4.80856030e-08  20.3957  19.1608
0202-11-11_06:58:34.080000      24933.21        4.28495000e+00       -4.33752630e-08  20.3834  19.4573
0202-11-11_06:58:34.477000      24933.61        4.46948000e+00       -5.39735230e-08  20.3834  19.4573
0202-11-11_06:58:34.880000      24934.01        4.86101500e+00       -5.67625330e-08  20.4269  19.1972
0202-11-11_06:58:35.280000      24934.41        5.06589000e+00       -6.36424530e-08  20.4269  19.1972
0202-11-11_06:58:35.695000      24934.83        5.45559900e+00       -4.90778230e-08  20.4269  19.1972
0202-11-11_06:58:36.098000      24935.23        5.65860700e+00       -5.97380630e-08  20.4126  19.2938
0202-11-11_06:58:36.500000      24935.63        6.04849600e+00       -5.68870630e-08  20.4126  19.2938
0202-11-11_06:58:36.902000      24936.03        6.25423800e+00       -5.35402530e-08  20.4351  19.4270
0202-11-11_06:58:37.297000      24936.43        6.64454900e+00       -4.92017830e-08  20.4351  19.4270
0202-11-11_06:58:37.700000      24936.83        6.85142600e+00       -6.49442230e-08  20.4351  19.4270
0202-11-11_06:58:38.094000      24937.22        7.23546400e+00       -5.36022230e-08  20.4214  19.1312
0202-11-11_06:58:38.490000      24937.62        7.44285300e+00       -5.05653030e-08  20.4214  19.1312
0202-11-11_06:58:38.890000      24938.02        7.83281100e+00       -4.51112230e-08  20.4248  19.4853
0202-11-11_06:58:39.290000      24938.42        8.03791700e+00       -4.59169430e-08  20.4248  19.4853
0202-11-11_06:58:39.710000      24938.84        8.42573800e+00       -4.33758330e-08  20.4248  19.4853
0202-11-11_06:58:40.110000      24939.24        8.63222700e+00       -4.93877130e-08  20.4334  19.1713
0202-11-11_06:58:40.510000      24939.64        9.02262900e+00       -4.07107830e-08  20.4334  19.1713
0202-11-11_06:58:40.918000      24940.05        9.21073500e+00       -3.89130430e-08  20.4235  19.3328
0202-11-11_06:58:41.320000      24940.45        9.61699900e+00       -4.75886830e-08  20.4235  19.3328
0202-11-11_06:58:41.710000      24940.84        9.80200100e+00       -5.75050030e-08  20.4097  19.3908
0202-11-11_06:58:42.105000      24941.24        1.02116200e+01       -3.51308830e-08  20.4097  19.3908
0202-11-11_06:58:42.508000      24941.64        1.03976200e+01       -4.69067330e-08  20.4097  19.3908
0202-11-11_06:58:42.914000      24942.04        1.07869100e+01       -3.89735330e-08  20.4293  19.1657
0202-11-11_06:58:43.316000      24942.45        1.09904400e+01       -2.99247230e-08  20.4293  19.1657
0202-11-11_06:58:43.723000      24942.85        1.13806300e+01       -2.75075730e-08  20.4293  19.1657
0202-11-11_06:58:44.125000      24943.26        1.15876800e+01       -4.36838730e-08  20.4120  19.2154
0202-11-11_06:58:44.543000      24943.67        1.19778300e+01       -2.68258130e-08  20.4120  19.2154
0202-11-11_06:58:45.008000      24944.14        1.23925300e+01       -2.62060330e-08  20.4015  19.1964
0202-11-11_06:58:45.418000      24944.55        1.25716200e+01       -1.22609430e-08  20.4015  19.1964
0202-11-11_06:58:45.860000      24944.99        1.29622900e+01        3.06279370e-08  20.4138  19.4703
0202-11-11_06:58:46.285000      24945.41        1.31665000e+01        7.86610170e-08  20.4138  19.4703
0202-11-11_06:58:46.707000      24945.84        1.35562500e+01        2.06893767e-07  20.4145  19.4219
0202-11-11_06:58:47.117000      24946.25        1.37631500e+01        4.04975527e-07  20.4145  19.4219
0202-11-11_06:58:47.516000      24946.65        1.41515600e+01        8.30889227e-07  20.4145  19.4219
0202-11-11_06:58:47.930000      24947.06        1.43562100e+01        1.38119318e-06  20.4034  19.1291
0202-11-11_06:58:48.336000      24947.47        1.47449600e+01        3.21587022e-06  20.4034  19.1291
0202-11-11_06:58:48.777000      24947.91        1.49505700e+01        4.73024419e-06  20.3880  19.4875
0202-11-11_06:58:49.210000      24948.34        1.53394900e+01        9.48843018e-06  20.3880  19.4875
0202-11-11_06:58:49.625000      24948.75        1.55461900e+01        1.41915176e-05  20.3880  19.4875
0202-11-11_06:58:50.043000      24949.18        1.59337600e+01        2.82580141e-05  20.4727  19.1673

File: chapter 5/cold_vs_warm/300K/ffj26/Ic/pulses/Ic_2023-11-11_07-00-14847391_f26_afterirrstep2_20K_pulse_35ms_0.txt
# Ic =  nan A, n =  nan , Tavg = 20.39 K, f26_afterirrstep2_20K_pulse_35ms_0
#datetime                        t_s     iHTS_A                vHTS_V                tHTS_K  tTAR_K
0202-11-11_06:59:55.310000      25014.44        1.73847300e+00        1.88104000e-09  20.4171  19.1698
0202-11-11_06:59:55.727000      25014.86        2.14507000e+00        5.47577000e-09  20.4171  19.1698
0202-11-11_06:59:56.120000      25015.25        2.33029300e+00       -3.51106000e-09  20.3806  19.3054
0202-11-11_06:59:56.516000      25015.65        2.72101200e+00        1.74995300e-08  20.3806  19.3054
0202-11-11_06:59:56.918000      25016.05        2.92382100e+00        2.37686000e-09  20.3813  19.3955
0202-11-11_06:59:57.324000      25016.45        3.30995300e+00        9.19446000e-09  20.3813  19.3955
0202-11-11_06:59:57.727000      25016.86        3.71917100e+00       -2.45744000e-09  20.3813  19.3955
0202-11-11_06:59:58.117000      25017.25        3.90360900e+00       -1.65264800e-08  20.3937  19.1257
0202-11-11_06:59:58.510000      25017.64        4.31349600e+00       -1.71370000e-09  20.3937  19.1257
0202-11-11_06:59:58.926000      25018.06        4.49755900e+00       -6.30008000e-09  20.3955  19.4914
0202-11-11_06:59:59.330000      25018.46        4.88439700e+00       -7.04394000e-09  20.3955  19.4914
0202-11-11_06:59:59.730000      25018.86        5.08969800e+00       -5.80465000e-09  20.3904  19.1461
0202-11-11_07:00:00.133000      25019.26        5.47843300e+00       -9.64729000e-09  20.3904  19.1461
0202-11-11_07:00:00.535000      25019.67        5.68218700e+00       -1.31180700e-08  20.3904  19.1461
0202-11-11_07:00:00.940000      25020.07        6.07411100e+00       -1.47295000e-08  20.4365  19.3516
0202-11-11_07:00:01.332000      25020.46        6.28185500e+00       -1.86341300e-08  20.4365  19.3516
0202-11-11_07:00:01.727000      25020.86        6.67108900e+00       -8.65564000e-09  20.3939  19.3676
0202-11-11_07:00:02.120000      25021.25        6.87312700e+00       -1.15629000e-09  20.3939  19.3676
0202-11-11_07:00:02.523000      25021.66        7.26395100e+00       -1.06389400e-08  20.3939  19.3676
0202-11-11_07:00:02.926000      25022.06        7.46832900e+00       -1.23743300e-08  20.4174  19.1642
0202-11-11_07:00:03.332000      25022.46        7.85955700e+00       -4.68904000e-09  20.4174  19.1642
0202-11-11_07:00:03.734000      25022.87        8.06492700e+00        4.66966000e-09  20.3764  19.4482
0202-11-11_07:00:04.137000      25023.27        8.45333900e+00       -6.11454000e-09  20.3764  19.4482
0202-11-11_07:00:04.530000      25023.66        8.65728300e+00       -1.44815900e-08  20.3764  19.4482
0202-11-11_07:00:04.934000      25024.06        9.04668300e+00       -1.34222000e-09  20.3945  19.1733
0202-11-11_07:00:05.330000      25024.46        9.23016200e+00       -9.08885000e-09  20.3945  19.1733
0202-11-11_07:00:05.742000      25024.87        9.64195400e+00       -5.86534000e-09  20.3945  19.1733
0202-11-11_07:00:06.145000      25025.28        9.82541100e+00       -4.50182000e-09  20.3939  19.3222
0202-11-11_07:00:06.540000      25025.67        1.02355400e+01        1.04349200e-08  20.3939  19.3222
0202-11-11_07:00:06.934000      25026.06        1.04199500e+01        7.95580000e-09  20.4138  19.3987
0202-11-11_07:00:07.330000      25026.46        1.08065700e+01       -2.58049000e-09  20.4138  19.3987
0202-11-11_07:00:07.730000      25026.86        1.10135600e+01       -9.33612000e-09  20.4138  19.3987
0202-11-11_07:00:08.137000      25027.27        1.14022500e+01        1.42775700e-08  20.4185  19.1323
0202-11-11_07:00:08.535000      25027.67        1.16094300e+01       -3.01434000e-09  20.4185  19.1323
0202-11-11_07:00:08.957000      25028.09        1.19961300e+01        5.60063000e-09  20.4088  19.4837
0202-11-11_07:00:09.355000      25028.49        1.24069800e+01        1.47114200e-08  20.4088  19.4837
0202-11-11_07:00:09.790000      25028.92        1.25921800e+01        1.85540700e-08  20.3989  19.1413
0202-11-11_07:00:10.210000      25029.34        1.29792600e+01        7.42104800e-08  20.3989  19.1413
0202-11-11_07:00:10.633000      25029.77        1.31842200e+01        1.17223340e-07  20.3989  19.1413
0202-11-11_07:00:11.090000      25030.22        1.35756500e+01        2.50724080e-07  20.3896  19.3512
0202-11-11_07:00:11.510000      25030.64        1.37797900e+01        4.47999510e-07  20.3896  19.3512
0202-11-11_07:00:11.920000      25031.05        1.41732700e+01        9.11410180e-07  20.3996  19.3584
0202-11-11_07:00:12.330000      25031.46        1.43771400e+01        1.49487254e-06  20.3996  19.3584
0202-11-11_07:00:12.750000      25031.88        1.47709300e+01        3.22846351e-06  20.4169  19.1680
0202-11-11_07:00:13.210000      25032.34        1.49714300e+01        4.77686375e-06  20.4169  19.1680
0202-11-11_07:00:13.625000      25032.75        1.53610300e+01        9.94825887e-06  20.4169  19.1680
0202-11-11_07:00:14.035000      25033.17        1.55648500e+01        1.42346679e-05  20.3932  19.4492
0202-11-11_07:00:14.430000      25033.56        1.59557200e+01        2.89029746e-05  20.3932  19.4492

File: chapter 5/cold_vs_warm/300K/ffj26/Ic/pulses/Ic_2023-11-11_07-00-36531783_f26_afterirrstep2_20K_pulse_35ms_0.txt
# Ic = 13.44 A, n = 29.32 , Tavg = 20.41 K, f26_afterirrstep2_20K_pulse_35ms_0
#datetime                        t_s     iHTS_A                vHTS_V                tHTS_K  tTAR_K
0202-11-11_07:00:16.910000      25036.04        1.72648400e+00       -7.33247550e-09  20.3956  19.4017
0202-11-11_07:00:17.310000      25036.44        2.13298200e+00        2.64656450e-09  20.3956  19.4017
0202-11-11_07:00:17.727000      25036.86        2.31878200e+00       -8.81940550e-09  20.3956  19.4017
0202-11-11_07:00:18.133000      25037.26        2.70816800e+00        8.59646450e-09  20.4094  19.1450
0202-11-11_07:00:18.535000      25037.67        2.91212800e+00       -4.35697550e-09  20.4094  19.1450
0202-11-11_07:00:18.940000      25038.07        3.30220000e+00        6.17931450e-09  20.4133  19.4924
0202-11-11_07:00:19.344000      25038.47        3.71076300e+00        1.11375745e-08  20.4133  19.4924
0202-11-11_07:00:19.746000      25038.88        3.89620000e+00       -2.49762550e-09  20.4300  19.1428
0202-11-11_07:00:20.152000      25039.28        4.29986600e+00        4.62986450e-09  20.4300  19.1428
0202-11-11_07:00:20.605000      25039.74        4.48621900e+00       -6.71214550e-09  20.4300  19.1428
0202-11-11_07:00:21.035000      25040.16        4.88180400e+00        6.42722450e-09  20.4028  19.3626
0202-11-11_07:00:21.438000      25040.57        5.08240800e+00       -2.07192155e-08  20.4028  19.3626
0202-11-11_07:00:21.855000      25040.99        5.47356500e+00       -1.75583255e-08  20.4060  19.3670
0202-11-11_07:00:22.258000      25041.39        5.67695200e+00       -5.34862550e-09  20.4060  19.3670
0202-11-11_07:00:22.680000      25041.81        6.06847400e+00       -4.17103550e-09  20.4060  19.3670
0202-11-11_07:00:23.090000      25042.22        6.27102700e+00        7.29538450e-09  20.4178  19.1667
0202-11-11_07:00:23.490000      25042.62        6.66168200e+00        1.00845145e-08  20.4178  19.1667
0202-11-11_07:00:23.895000      25043.02        6.86936900e+00        4.50647450e-09  20.3840  19.4526
0202-11-11_07:00:24.297000      25043.43        7.25550600e+00        2.10546545e-08  20.3840  19.4526
0202-11-11_07:00:24.695000      25043.83        7.46163400e+00        1.16959445e-08  20.3840  19.4526
0202-11-11_07:00:25.090000      25044.22        7.85356800e+00        1.64062945e-08  20.4300  19.1713
0202-11-11_07:00:25.480000      25044.61        8.05574000e+00        8.78297450e-09  20.4300  19.1713
0202-11-11_07:00:25.875000      25045.01        8.44501200e+00        2.52071945e-08  20.3973  19.3337
0202-11-11_07:00:26.277000      25045.41        8.64854800e+00        2.19223445e-08  20.3973  19.3337
0202-11-11_07:00:26.695000      25045.82        9.03833600e+00        2.36577345e-08  20.3973  19.3337
0202-11-11_07:00:27.098000      25046.23        9.22112400e+00        1.47948545e-08  20.3812  19.3836
0202-11-11_07:00:27.500000      25046.63        9.63210300e+00        1.96291545e-08  20.3812  19.3836
0202-11-11_07:00:27.910000      25047.04        9.81682000e+00        1.02084745e-08  20.4019  19.1396
0202-11-11_07:00:28.305000      25047.44        1.02273200e+01        1.43610145e-08  20.4019  19.1396
0202-11-11_07:00:28.720000      25047.85        1.04109700e+01        1.88851745e-08  20.4019  19.1396
0202-11-11_07:00:29.110000      25048.24        1.08050100e+01        4.18165245e-08  20.4022  19.4911
0202-11-11_07:00:29.516000      25048.64        1.10071300e+01        3.39452945e-08  20.4022  19.4911
0202-11-11_07:00:29.918000      25049.05        1.13971900e+01        3.41312245e-08  20.4188  19.1398
0202-11-11_07:00:30.312000      25049.44        1.16022300e+01        2.93589045e-08  20.4188  19.1398
0202-11-11_07:00:30.715000      25049.85        1.19904200e+01        3.77259645e-08  20.4086  19.1429
0202-11-11_07:00:31.117000      25050.25        1.24071900e+01        5.40881945e-08  20.4086  19.1429
0202-11-11_07:00:31.516000      25050.65        1.25872300e+01        7.13801045e-08  20.4086  19.1429
0202-11-11_07:00:31.914000      25051.04        1.29768900e+01        1.14145044e-07  20.4131  19.3587
0202-11-11_07:00:32.312000      25051.45        1.31831000e+01        1.62797905e-07  20.4131  19.3587
0202-11-11_07:00:32.734000      25051.86        1.35718200e+01        2.96732724e-07  20.4131  19.3587
0202-11-11_07:00:33.137000      25052.27        1.37798800e+01        5.07210594e-07  20.4099  19.1731
0202-11-11_07:00:33.535000      25052.66        1.41677200e+01        9.57667915e-07  20.4099  19.1731
0202-11-11_07:00:33.938000      25053.07        1.43726800e+01        1.50741427e-06  20.4124  19.4533
0202-11-11_07:00:34.355000      25053.49        1.47640400e+01        3.46487075e-06  20.4124  19.4533
0202-11-11_07:00:34.780000      25053.91        1.49679700e+01        5.18365107e-06  20.4148  19.4018
0202-11-11_07:00:35.215000      25054.35        1.53583900e+01        9.89628598e-06  20.4148  19.4018
0202-11-11_07:00:35.652000      25054.78        1.55626800e+01        1.46633377e-05  20.4148  19.4018
0202-11-11_07:00:36.074000      25055.21        1.59521800e+01        2.94435834e-05  20.4108  19.3447
