Repository: shortlab/2025-devitre-PhD

# 2025-devitre-PhD
Data repository for Alexis Devitre's PhD thesis

File: chapter 5/cold_vs_warm/300K/ffj26/Ic/pulses/Ic_2023-11-11_07-03-27736979_f26_afterirrstep2_20K_pulse_40ms_0.txt
# Ic = 13.43 A, n = 29.11 , Tavg = 20.42 K, f26_afterirrstep2_20K_pulse_40ms_0
#datetime                        t_s     iHTS_A                vHTS_V                tHTS_K  tTAR_K
0202-11-11_07:03:08.027000      25207.16        1.71322800e+00       -3.91077575e-08  20.4050  19.1437
0202-11-11_07:03:08.420000      25207.55        2.12378600e+00       -3.35297275e-08  20.4050  19.1437
0202-11-11_07:03:08.816000      25207.95        2.30826500e+00       -4.83424875e-08  20.4069  19.3799
0202-11-11_07:03:09.220000      25208.35        2.69916100e+00       -5.64616175e-08  20.4069  19.3799
0202-11-11_07:03:09.650000      25208.78        2.90056200e+00       -5.63376675e-08  20.4069  19.3799
0202-11-11_07:03:10.055000      25209.19        3.29025000e+00       -4.61732575e-08  20.3973  19.3407
0202-11-11_07:03:10.457000      25209.59        3.70003700e+00       -5.06356775e-08  20.3973  19.3407
0202-11-11_07:03:10.855000      25209.98        3.88468300e+00       -6.01183275e-08  20.4261  19.1707
0202-11-11_07:03:11.258000      25210.39        4.29638200e+00       -5.18752475e-08  20.4261  19.1707
0202-11-11_07:03:11.660000      25210.79        4.47879400e+00       -6.33413275e-08  20.4261  19.1707
0202-11-11_07:03:12.055000      25211.19        4.86836400e+00       -5.90651575e-08  20.3888  19.4802
0202-11-11_07:03:12.450000      25211.58        5.07243400e+00       -6.05526275e-08  20.3888  19.4802
0202-11-11_07:03:12.844000      25211.98        5.46142600e+00       -6.06765875e-08  20.4398  19.1490
0202-11-11_07:03:13.250000      25212.38        5.66590600e+00       -7.62950575e-08  20.4398  19.1490
0202-11-11_07:03:13.688000      25212.82        6.05290300e+00       -5.00783375e-08  20.4398  19.1490
0202-11-11_07:03:14.094000      25213.22        6.26232700e+00       -5.19376775e-08  20.4098  19.3785
0202-11-11_07:03:14.490000      25213.62        6.65530000e+00       -6.67504375e-08  20.4098  19.3785
0202-11-11_07:03:14.883000      25214.01        6.85670800e+00       -6.53869175e-08  20.4156  19.3415
0202-11-11_07:03:15.277000      25214.41        7.24986900e+00       -6.12963675e-08  20.4156  19.3415
0202-11-11_07:03:15.695000      25214.83        7.45066000e+00       -7.07790075e-08  20.4156  19.3415
0202-11-11_07:03:16.090000      25215.22        7.83886700e+00       -6.87957175e-08  20.3989  19.1622
0202-11-11_07:03:16.492000      25215.62        8.04487900e+00       -6.48910975e-08  20.3989  19.1622
0202-11-11_07:03:16.900000      25216.03        8.43449500e+00       -6.55728575e-08  20.3725  19.4689
0202-11-11_07:03:17.300000      25216.43        8.64208700e+00       -7.86502275e-08  20.3725  19.4689
0202-11-11_07:03:17.703000      25216.84        9.03153100e+00       -5.88174675e-08  20.3725  19.4689
0202-11-11_07:03:18.098000      25217.23        9.21661200e+00       -6.13587075e-08  20.3968  19.1404
0202-11-11_07:03:18.492000      25217.62        9.62702500e+00       -4.95828775e-08  20.3968  19.1404
0202-11-11_07:03:18.895000      25218.03        9.80927800e+00       -6.37138775e-08  20.3840  19.3827
0202-11-11_07:03:19.297000      25218.43        1.02202500e+01       -6.69987075e-08  20.3840  19.3827
0202-11-11_07:03:19.720000      25218.85        1.04047600e+01       -6.78664075e-08  20.3840  19.3827
0202-11-11_07:03:20.120000      25219.25        1.07935000e+01       -5.82598075e-08  20.4179  19.3344
0202-11-11_07:03:20.520000      25219.65        1.10000100e+01       -5.49749675e-08  20.4179  19.3344
0202-11-11_07:03:20.926000      25220.06        1.13893400e+01       -3.63815475e-08  20.4047  19.4366
0202-11-11_07:03:21.330000      25220.46        1.15920100e+01       -5.06365075e-08  20.4047  19.4366
0202-11-11_07:03:21.742000      25220.87        1.19839200e+01       -4.27652875e-08  20.3744  19.4720
0202-11-11_07:03:22.152000      25221.28        1.23938900e+01       -4.99547475e-08  20.3744  19.4720
0202-11-11_07:03:22.613000      25221.75        1.25789600e+01       -3.00597875e-08  20.3744  19.4720
0202-11-11_07:03:23.094000      25222.23        1.29680400e+01        2.97490325e-08  20.4381  19.1433
0202-11-11_07:03:23.504000      25222.63        1.31794800e+01        6.80516825e-08  20.4381  19.1433
0202-11-11_07:03:23.910000      25223.04        1.35628700e+01        2.02668242e-07  20.4142  19.3804
0202-11-11_07:03:24.320000      25223.45        1.37691500e+01        3.86371222e-07  20.4142  19.3804
0202-11-11_07:03:24.746000      25223.88        1.41593700e+01        8.10301192e-07  20.3978  19.3442
0202-11-11_07:03:25.152000      25224.28        1.43626900e+01        1.39165544e-06  20.3978  19.3442
0202-11-11_07:03:25.620000      25224.75        1.47513200e+01        3.30256312e-06  20.3978  19.3442
0202-11-11_07:03:26.055000      25225.18        1.49581900e+01        4.91678180e-06  20.4128  19.1670
0202-11-11_07:03:26.492000      25225.62        1.53479900e+01        9.54245257e-06  20.4128  19.1670
0202-11-11_07:03:26.906000      25226.04        1.55545900e+01        1.37545437e-05  20.4210  19.4808
0202-11-11_07:03:27.312000      25226.44        1.59422000e+01        2.82824487e-05  20.4210  19.4808

File: chapter 5/cold_vs_warm/300K/ffj26/Ic/pulses/Ic_2023-11-11_07-03-49346783_f26_afterirrstep2_20K_pulse_40ms_0.txt
# Ic =  nan A, n =  nan , Tavg = 20.44 K, f26_afterirrstep2_20K_pulse_40ms_0
#datetime                        t_s     iHTS_A                vHTS_V                tHTS_K  tTAR_K
0202-11-11_07:03:29.684000      25228.81        1.70911300e+00        3.66542580e-08  20.5851  19.3899
0202-11-11_07:03:30.090000      25229.22        2.11845200e+00        4.22322880e-08  20.4101  19.3465
0202-11-11_07:03:30.490000      25229.62        2.30275900e+00        4.16744780e-08  20.4101  19.3465
0202-11-11_07:03:30.900000      25230.03        2.69272900e+00        3.07043680e-08  20.4169  19.1606
0202-11-11_07:03:31.300000      25230.43        2.89698100e+00        3.09522780e-08  20.4169  19.1606
0202-11-11_07:03:31.703000      25230.83        3.28654300e+00        3.03324980e-08  20.4169  19.1606
0202-11-11_07:03:32.094000      25231.22        3.70051500e+00        2.46924880e-08  20.3897  19.4765
0202-11-11_07:03:32.490000      25231.62        3.88387100e+00        2.60560080e-08  20.3897  19.4765
0202-11-11_07:03:32.883000      25232.01        4.29246000e+00        2.54362280e-08  20.4384  19.1444
0202-11-11_07:03:33.285000      25232.42        4.47529400e+00        3.83896480e-08  20.4384  19.1444
0202-11-11_07:03:33.707000      25232.84        4.86421900e+00        3.83896480e-08  20.4384  19.1444
0202-11-11_07:03:34.110000      25233.24        5.06933500e+00        3.74599780e-08  20.4210  19.3771
0202-11-11_07:03:34.510000      25233.64        5.46103200e+00        5.09711980e-08  20.4210  19.3771
0202-11-11_07:03:34.918000      25234.05        5.66359600e+00        2.78533680e-08  20.4181  19.1421
0202-11-11_07:03:35.312000      25234.44        6.05337100e+00        3.25025680e-08  20.4181  19.1421
0202-11-11_07:03:35.723000      25234.85        6.26169300e+00        2.94042080e-08  20.4181  19.1421
0202-11-11_07:03:36.113000      25235.25        6.65364900e+00        3.56020180e-08  20.4296  19.1617
0202-11-11_07:03:36.520000      25235.65        6.85504000e+00        3.09536680e-08  20.4296  19.1617
0202-11-11_07:03:36.930000      25236.06        7.24354600e+00        3.91347780e-08  20.4150  19.3094
0202-11-11_07:03:37.324000      25236.45        7.44721800e+00        3.85769680e-08  20.4150  19.3094
0202-11-11_07:03:37.742000      25236.87        7.83993900e+00        4.50846680e-08  20.4150  19.3094
0202-11-11_07:03:38.150000      25237.28        8.04578000e+00        3.68415880e-08  20.4117  19.1419
0202-11-11_07:03:38.590000      25237.72        8.43321300e+00        3.64077380e-08  20.4117  19.1419
0202-11-11_07:03:39.020000      25238.15        8.64223000e+00        2.39501380e-08  20.4370  19.3803
0202-11-11_07:03:39.426000      25238.56        9.02832000e+00        2.32063980e-08  20.4370  19.3803
0202-11-11_07:03:39.840000      25238.97        9.21309600e+00        2.01074980e-08  20.4181  19.3321
0202-11-11_07:03:40.242000      25239.37        9.62472300e+00        3.36806980e-08  20.4181  19.3321
0202-11-11_07:03:40.676000      25239.81        9.80938700e+00        2.81026680e-08  20.4181  19.3321
0202-11-11_07:03:41.082000      25240.21        1.02194100e+01        4.47130980e-08  20.4253  19.1637
0202-11-11_07:03:41.477000      25240.61        1.03999600e+01        3.91355180e-08  20.4253  19.1637
0202-11-11_07:03:41.880000      25241.01        1.07928800e+01        4.59531080e-08  20.3905  19.4771
0202-11-11_07:03:42.277000      25241.41        1.09979100e+01        3.85157380e-08  20.3905  19.4771
0202-11-11_07:03:42.690000      25241.82        1.13874500e+01        2.91570380e-08  20.3905  19.4771
0202-11-11_07:03:43.098000      25242.23        1.15920200e+01        3.95693680e-08  20.4391  19.1404
0202-11-11_07:03:43.508000      25242.64        1.19820500e+01        3.93834280e-08  20.4391  19.1404
0202-11-11_07:03:43.910000      25243.04        1.23920300e+01        6.62819380e-08  20.4100  19.3897
0202-11-11_07:03:44.316000      25243.45        1.25761600e+01        7.77478880e-08  20.4100  19.3897
0202-11-11_07:03:44.730000      25243.86        1.29671400e+01        1.17909718e-07  20.4100  19.3897
0202-11-11_07:03:45.130000      25244.26        1.31725100e+01        1.67368258e-07  20.4228  19.3370
0202-11-11_07:03:45.527000      25244.66        1.35636200e+01        3.03968048e-07  20.4228  19.3370
0202-11-11_07:03:45.950000      25245.08        1.37667900e+01        4.93125288e-07  20.4063  19.4142
0202-11-11_07:03:46.400000      25245.53        1.41595700e+01        9.23935238e-07  20.4063  19.4142
0202-11-11_07:03:46.830000      25245.96        1.43643800e+01        1.53063968e-06  20.4214  19.4709
0202-11-11_07:03:47.230000      25246.36        1.47561200e+01        3.28003746e-06  20.4214  19.4709
0202-11-11_07:03:47.645000      25246.78        1.49558800e+01        4.85211361e-06  20.4214  19.4709
0202-11-11_07:03:48.055000      25247.19        1.53483100e+01        9.90197044e-06  20.4044  19.1401
0202-11-11_07:03:48.477000      25247.61        1.55514500e+01        1.41490860e-05  20.4044  19.1401
0202-11-11_07:03:48.906000      25248.04        1.59429400e+01        2.87974381e-05  20.4363  19.3847

File: chapter 5/cold_vs_warm/300K/ffj26/Ic/pulses/Ic_2023-11-11_07-05-19916661_f26_afterirrstep2_20K_pulse_25ms_1.txt
# Ic = 13.45 A, n = 29.51 , Tavg = 20.43 K, f26_afterirrstep2_20K_pulse_45ms_0
#datetime                        t_s     iHTS_A                vHTS_V                tHTS_K  tTAR_K
0202-11-11_07:05:00.375000      25319.51        1.71961000e+00       -1.50028790e-08  20.4051  19.2908
0202-11-11_07:05:00.780000      25319.91        2.12847500e+00       -5.45824900e-09  20.4133  19.1749
0202-11-11_07:05:01.184000      25320.31        2.31201800e+00        9.87481000e-10  20.4133  19.1749
0202-11-11_07:05:01.610000      25320.74        2.69997200e+00        6.19365100e-09  20.4133  19.1749
0202-11-11_07:05:02.010000      25321.14        2.90467700e+00        6.50354100e-09  20.3644  19.4651
0202-11-11_07:05:02.406000      25321.54        3.29471700e+00       -3.22702900e-09  20.3644  19.4651
0202-11-11_07:05:02.830000      25321.96        3.70647100e+00        4.52024100e-09  20.4245  19.1173
0202-11-11_07:05:03.227000      25322.36        3.88927200e+00       -4.96241900e-09  20.4245  19.1173
0202-11-11_07:05:03.680000      25322.81        4.30203800e+00        9.91234100e-09  20.4245  19.1173
0202-11-11_07:05:04.094000      25323.23        4.48528900e+00       -1.67757900e-09  20.3972  19.4033
0202-11-11_07:05:04.496000      25323.63        4.87179900e+00        5.69782100e-09  20.3972  19.4033
0202-11-11_07:05:04.900000      25324.03        5.07512700e+00       -2.48328900e-09  20.3964  19.2909
0202-11-11_07:05:05.300000      25324.43        5.46605600e+00        7.37092100e-09  20.3964  19.2909
0202-11-11_07:05:05.700000      25324.83        5.66999900e+00       -5.27336900e-09  20.3964  19.2909
0202-11-11_07:05:06.090000      25325.22        6.05783700e+00        1.05310610e-08  20.4148  19.1803
0202-11-11_07:05:06.484000      25325.62        6.26398000e+00        1.60621100e-09  20.4148  19.1803
0202-11-11_07:05:06.902000      25326.03        6.65844100e+00       -7.48959000e-10  20.4106  19.4661
0202-11-11_07:05:07.300000      25326.43        6.85834100e+00       -5.01049000e-10  20.4106  19.4661
0202-11-11_07:05:07.715000      25326.84        7.24646100e+00        3.04671000e-10  20.4104  19.1251
0202-11-11_07:05:08.117000      25327.25        7.45455100e+00       -9.34899000e-10  20.4104  19.1251
0202-11-11_07:05:08.516000      25327.65        7.84383200e+00        5.26292100e-09  20.4104  19.1251
0202-11-11_07:05:08.918000      25328.05        8.05372600e+00        4.20929100e-09  20.3925  19.4703
0202-11-11_07:05:09.320000      25328.45        8.43742000e+00       -2.05049900e-09  20.3925  19.4703
0202-11-11_07:05:09.727000      25328.86        8.64187000e+00        5.52581000e-10  20.3925  19.4703
0202-11-11_07:05:10.120000      25329.25        9.03131600e+00        1.77205210e-08  20.3947  19.3011
0202-11-11_07:05:10.516000      25329.65        9.21639400e+00        1.38778810e-08  20.3947  19.3011
0202-11-11_07:05:10.914000      25330.05        9.62824100e+00        1.47455710e-08  20.4214  19.1776
0202-11-11_07:05:11.320000      25330.45        9.81518000e+00        3.89928100e-09  20.4214  19.1776
0202-11-11_07:05:11.723000      25330.85        1.02209800e+01        2.90622910e-08  20.3788  19.4656
0202-11-11_07:05:12.125000      25331.26        1.04088700e+01        9.22929100e-09  20.3788  19.4656
0202-11-11_07:05:12.520000      25331.65        1.07944500e+01        1.14605010e-08  20.3788  19.4656
0202-11-11_07:05:12.920000      25332.05        1.10019600e+01        2.75748110e-08  20.4013  19.2347
0202-11-11_07:05:13.316000      25332.45        1.13912800e+01        3.03638310e-08  20.4013  19.2347
0202-11-11_07:05:13.727000      25332.86        1.15950000e+01        1.79682010e-08  20.4013  19.2347
0202-11-11_07:05:14.120000      25333.25        1.19845200e+01        1.80921610e-08  20.4151  19.4004
0202-11-11_07:05:14.527000      25333.66        1.23937800e+01        4.09620910e-08  20.4151  19.4004
0202-11-11_07:05:14.938000      25334.07        1.25791800e+01        4.26974810e-08  20.4072  19.2978
0202-11-11_07:05:15.336000      25334.47        1.29690000e+01        8.60201910e-08  20.4072  19.2978
0202-11-11_07:05:15.758000      25334.89        1.31750700e+01        1.37771931e-07  20.4088  19.1777
0202-11-11_07:05:16.200000      25335.33        1.35656500e+01        2.74743591e-07  20.4088  19.1777
0202-11-11_07:05:16.613000      25335.74        1.37733400e+01        4.45493331e-07  20.4088  19.1777
0202-11-11_07:05:17.020000      25336.15        1.41609500e+01        8.70601321e-07  20.4049  19.4674
0202-11-11_07:05:17.434000      25336.56        1.43668800e+01        1.51368642e-06  20.4049  19.4674
0202-11-11_07:05:17.840000      25336.97        1.47555000e+01        3.42595960e-06  20.4300  19.1292
0202-11-11_07:05:18.250000      25337.38        1.49604600e+01        4.94200658e-06  20.4300  19.1292
0202-11-11_07:05:18.684000      25337.81        1.53495200e+01        9.89102200e-06  20.4300  19.1292
0202-11-11_07:05:19.110000      25338.24        1.55547100e+01        1.40141168e-05  20.4312  19.4022
0202-11-11_07:05:19.510000      25338.64        1.59431200e+01        2.84185144e-05  20.4312  19.4022

File: chapter 5/cold_vs_warm/300K/ffj26/Ic/pulses/Ic_2023-11-11_07-06-03532301_f26_afterirrstep2_20K_pulse_25ms_1.txt
# Ic = 13.43 A, n = 29.16 , Tavg = 20.44 K, f26_afterirrstep2_20K_pulse_45ms_0
#datetime                        t_s     iHTS_A                vHTS_V                tHTS_K  tTAR_K
0202-11-11_07:05:43.805000      25362.94        1.70405900e+00       -4.07394925e-08  20.4071  19.4034
0202-11-11_07:05:44.207000      25363.34        2.11218800e+00       -3.34880425e-08  20.4071  19.4034
0202-11-11_07:05:44.640000      25363.77        2.29545200e+00       -4.85487325e-08  20.4071  19.4034
0202-11-11_07:05:45.050000      25364.18        2.68726900e+00       -5.05320325e-08  20.4086  19.3122
0202-11-11_07:05:45.445000      25364.58        2.89247700e+00       -5.65439225e-08  20.4086  19.3122
0202-11-11_07:05:45.850000      25364.98        3.27933900e+00       -5.80933725e-08  20.4108  19.1802
0202-11-11_07:05:46.254000      25365.38        3.69199700e+00       -6.56548825e-08  20.4108  19.1802
0202-11-11_07:05:46.668000      25365.80        3.87606400e+00       -6.09459825e-08  20.4108  19.1802
0202-11-11_07:05:47.074000      25366.20        4.28472400e+00       -5.56160425e-08  20.3838  19.4734
0202-11-11_07:05:47.477000      25366.61        4.47006100e+00       -5.36327425e-08  20.3838  19.4734
0202-11-11_07:05:47.887000      25367.02        4.86021700e+00       -4.92322925e-08  20.4076  19.1373
0202-11-11_07:05:48.280000      25367.41        5.06463900e+00       -4.57615225e-08  20.4076  19.1373
0202-11-11_07:05:48.676000      25367.81        5.45416300e+00       -4.89843825e-08  20.4076  19.1373
0202-11-11_07:05:49.094000      25368.22        5.65652100e+00       -6.08222025e-08  20.3956  19.4126
0202-11-11_07:05:49.496000      25368.63        6.05031700e+00       -4.94802125e-08  20.3956  19.4126
0202-11-11_07:05:49.902000      25369.03        6.25578100e+00       -6.03263825e-08  20.4249  19.3030
0202-11-11_07:05:50.293000      25369.43        6.64477400e+00       -6.26815425e-08  20.4249  19.3030
0202-11-11_07:05:50.695000      25369.83        6.84706000e+00       -5.84670325e-08  20.4249  19.3030
0202-11-11_07:05:51.090000      25370.22        7.23941900e+00       -6.56564925e-08  20.4115  19.1842
0202-11-11_07:05:51.492000      25370.62        7.44806300e+00       -6.60903425e-08  20.4115  19.1842
0202-11-11_07:05:51.900000      25371.03        7.83471400e+00       -6.74538625e-08  20.4027  19.4724
0202-11-11_07:05:52.300000      25371.43        8.03783100e+00       -6.89414325e-08  20.4027  19.4724
0202-11-11_07:05:52.690000      25371.82        8.43256400e+00       -6.29297025e-08  20.4072  19.1346
0202-11-11_07:05:53.137000      25372.27        8.63759400e+00       -6.50989425e-08  20.4072  19.1346
0202-11-11_07:05:53.620000      25372.75        9.02614800e+00       -7.00571925e-08  20.4072  19.1346
0202-11-11_07:05:54.050000      25373.18        9.20925600e+00       -7.37758725e-08  20.4053  19.4109
0202-11-11_07:05:54.445000      25373.57        9.61944400e+00       -5.12778225e-08  20.4053  19.4109
0202-11-11_07:05:54.848000      25373.98        9.80534100e+00       -6.12563025e-08  20.3938  19.3050
0202-11-11_07:05:55.242000      25374.37        1.02130000e+01       -5.30132125e-08  20.3938  19.3050
0202-11-11_07:05:55.656000      25374.79        1.04005200e+01       -4.14852825e-08  20.3938  19.3050
0202-11-11_07:05:56.055000      25375.18        1.07892700e+01       -4.11753925e-08  20.4038  19.1887
0202-11-11_07:05:56.445000      25375.58        1.09966300e+01       -3.77046225e-08  20.4038  19.1887
0202-11-11_07:05:56.863000      25375.99        1.13813800e+01       -5.15257325e-08  20.4374  19.2745
0202-11-11_07:05:57.266000      25376.40        1.15876100e+01       -6.02646525e-08  20.4374  19.2745
0202-11-11_07:05:57.676000      25376.81        1.19746000e+01       -5.22074925e-08  20.4374  19.2745
0202-11-11_07:05:58.090000      25377.22        1.23891900e+01       -4.36542025e-08  20.4134  19.1327
0202-11-11_07:05:58.516000      25377.65        1.25739200e+01       -3.96249025e-08  20.4134  19.1327
0202-11-11_07:05:58.938000      25378.07        1.29640900e+01        1.08872775e-08  20.3986  19.4093
0202-11-11_07:05:59.360000      25378.49        1.31714800e+01        7.76377175e-08  20.3986  19.4093
0202-11-11_07:05:59.793000      25378.93        1.35635200e+01        2.12192238e-07  20.4179  19.2939
0202-11-11_07:06:00.210000      25379.34        1.37653600e+01        3.94903768e-07  20.4179  19.2939
0202-11-11_07:06:00.620000      25379.75        1.41557800e+01        7.49790538e-07  20.4179  19.2939
0202-11-11_07:06:01.035000      25380.17        1.43584800e+01        1.42826513e-06  20.4277  19.1967
0202-11-11_07:06:01.434000      25380.57        1.47495800e+01        3.17846552e-06  20.4277  19.1967
0202-11-11_07:06:01.848000      25380.98        1.49564700e+01        4.93604130e-06  20.4005  19.4671
0202-11-11_07:06:02.290000      25381.42        1.53464500e+01        9.89689458e-06  20.4005  19.4671
0202-11-11_07:06:02.720000      25381.85        1.55527800e+01        1.41110354e-05  20.4428  19.1379
0202-11-11_07:06:03.117000      25382.25        1.59371300e+01        2.83091079e-05  20.4428  19.1379

File: chapter 5/cold_vs_warm/300K/ffj26/Ic/pulses/Ic_2023-11-11_07-08-54900245_f26_afterirrstep2_20K_pulse_30ms_1.txt
# Ic = 13.42 A, n = 28.97 , Tavg = 20.42 K, f26_afterirrstep2_20K_pulse_30ms_0
#datetime                        t_s     iHTS_A                vHTS_V                tHTS_K  tTAR_K
0202-11-11_07:08:35.504000      25534.63        1.71244700e+00       -9.70230600e-09  20.4192  19.3144
0202-11-11_07:08:35.910000      25535.04        2.12297500e+00        5.24084000e-10  20.4100  19.1595
0202-11-11_07:08:36.312000      25535.44        2.30483600e+00       -1.89306600e-09  20.4100  19.1595
0202-11-11_07:08:36.730000      25535.86        2.69675500e+00       -8.64867600e-09  20.4100  19.1595
0202-11-11_07:08:37.125000      25536.25        2.90349400e+00       -7.40911600e-09  20.4091  19.4701
0202-11-11_07:08:37.520000      25536.65        3.29127800e+00       -2.07900600e-09  20.4091  19.4701
0202-11-11_07:08:37.920000      25537.05        3.70031500e+00       -9.95021600e-09  20.4043  19.1343
0202-11-11_07:08:38.330000      25537.46        3.88294500e+00        1.01990400e-09  20.4043  19.1343
0202-11-11_07:08:38.723000      25537.85        4.29410800e+00        9.44892400e-09  20.4043  19.1343
0202-11-11_07:08:39.117000      25538.25        4.47370100e+00        9.32497400e-09  20.4050  19.3879
0202-11-11_07:08:39.510000      25538.64        4.86411000e+00        1.47170640e-08  20.4050  19.3879
0202-11-11_07:08:39.906000      25539.04        5.06926800e+00       -5.42506600e-09  20.4070  19.3225
0202-11-11_07:08:40.297000      25539.43        5.45950400e+00       -6.84981600e-09  20.4070  19.3225
0202-11-11_07:08:40.690000      25539.82        5.66467900e+00       -4.12277600e-09  20.4070  19.3225
0202-11-11_07:08:41.098000      25540.23        6.05602300e+00        1.45326440e-08  20.4088  19.1642
0202-11-11_07:08:41.500000      25540.63        6.26295900e+00        9.32647400e-09  20.4088  19.1642
0202-11-11_07:08:41.910000      25541.04        6.65043500e+00        1.20734400e-09  20.3788  19.4717
0202-11-11_07:08:42.316000      25541.45        6.85330800e+00        4.55416400e-09  20.3788  19.4717
0202-11-11_07:08:42.734000      25541.86        7.24465700e+00       -2.80136000e-10  20.3788  19.4717
0202-11-11_07:08:43.125000      25542.26        7.44879700e+00       -8.64718600e-09  20.4108  19.1386
0202-11-11_07:08:43.527000      25542.66        7.83733200e+00        1.39327400e-09  20.4108  19.1386
0202-11-11_07:08:43.934000      25543.06        8.04154300e+00       -6.41596600e-09  20.3603  19.4360
0202-11-11_07:08:44.330000      25543.46        8.43402200e+00       -3.62695600e-09  20.3603  19.4360
0202-11-11_07:08:44.723000      25543.85        8.63444500e+00       -8.64718600e-09  20.3951  19.3240
0202-11-11_07:08:45.120000      25544.25        9.02252800e+00       -8.58520600e-09  20.3951  19.3240
0202-11-11_07:08:45.527000      25544.66        9.20754100e+00       -2.10428060e-08  20.3951  19.3240
0202-11-11_07:08:45.940000      25545.07        9.61991700e+00       -2.26550360e-08  20.4040  19.1593
0202-11-11_07:08:46.350000      25545.48        9.80293300e+00       -2.91009560e-08  20.4040  19.1593
0202-11-11_07:08:46.758000      25545.89        1.02092300e+01       -2.24692960e-08  20.4162  19.4686
0202-11-11_07:08:47.160000      25546.29        1.03950000e+01       -2.24692960e-08  20.4162  19.4686
0202-11-11_07:08:47.650000      25546.78        1.07911400e+01       -1.98662160e-08  20.4162  19.4686
0202-11-11_07:08:48.074000      25547.20        1.09948000e+01       -4.55251560e-08  20.4155  19.1345
0202-11-11_07:08:48.477000      25547.61        1.13831900e+01       -2.54442460e-08  20.4155  19.1345
0202-11-11_07:08:48.895000      25548.03        1.15868700e+01       -1.62095060e-08  20.4118  19.3871
0202-11-11_07:08:49.293000      25548.42        1.19753500e+01       -9.57784600e-09  20.4118  19.3871
0202-11-11_07:08:49.710000      25548.84        1.23866800e+01       -9.20598600e-09  20.4118  19.3871
0202-11-11_07:08:50.113000      25549.25        1.25708900e+01        1.08749240e-08  20.4257  19.3327
0202-11-11_07:08:50.520000      25549.65        1.29614800e+01        4.47149740e-08  20.4257  19.3327
0202-11-11_07:08:50.920000      25550.05        1.31650300e+01        9.96275840e-08  20.4221  19.1657
0202-11-11_07:08:51.324000      25550.46        1.35534000e+01        2.38892414e-07  20.4221  19.1657
0202-11-11_07:08:51.734000      25550.86        1.37618800e+01        4.32325704e-07  20.4221  19.1657
0202-11-11_07:08:52.125000      25551.26        1.41480300e+01        8.45905324e-07  20.4033  19.4698
0202-11-11_07:08:52.520000      25551.65        1.43519900e+01        1.41585594e-06  20.4033  19.4698
0202-11-11_07:08:52.930000      25552.06        1.47413800e+01        3.27092250e-06  20.4018  19.1445
0202-11-11_07:08:53.324000      25552.46        1.49482100e+01        4.69536519e-06  20.4018  19.1445
0202-11-11_07:08:53.742000      25552.87        1.53364900e+01        9.72693331e-06  20.4223  19.3868
0202-11-11_07:08:54.137000      25553.27        1.55405200e+01        1.37894117e-05  20.4223  19.3868
0202-11-11_07:08:54.527000      25553.66        1.59322600e+01        2.76969247e-05  20.4223  19.3868

File: chapter 5/cold_vs_warm/300K/ffj26/Ic/pulses/Ic_2023-11-11_07-13-58067640_f26_afterirrstep2_20K_pulse_35ms_1.txt
# Ic = 13.46 A, n = 29.67 , Tavg = 20.42 K, f26_afterirrstep2_20K_pulse_35ms_1
#datetime                        t_s     iHTS_A                vHTS_V                tHTS_K  tTAR_K
0202-11-11_07:13:38.535000      25837.67        1.67481800e+00        1.01928300e-09  20.4374  19.1196
0202-11-11_07:13:38.940000      25838.07        2.08191800e+00       -6.97589700e-09  20.3911  19.4522
0202-11-11_07:13:39.344000      25838.48        2.26430800e+00       -5.92226700e-09  20.3911  19.4522
0202-11-11_07:13:39.754000      25838.88        2.65589300e+00       -3.07126700e-09  20.4122  19.2137
0202-11-11_07:13:40.156000      25839.29        2.86548800e+00       -1.48471070e-08  20.4122  19.2137
0202-11-11_07:13:40.633000      25839.77        3.25182000e+00       -1.16242470e-08  20.4122  19.2137
0202-11-11_07:13:41.050000      25840.18        3.66520900e+00       -1.48471070e-08  20.3836  19.2572
0202-11-11_07:13:41.453000      25840.58        3.84694700e+00       -1.78220570e-08  20.3836  19.2572
0202-11-11_07:13:41.867000      25841.00        4.25399300e+00       -1.85038170e-08  20.4324  19.4297
0202-11-11_07:13:42.266000      25841.40        4.44172600e+00       -2.70567970e-08  20.4324  19.4297
0202-11-11_07:13:42.676000      25841.81        4.82993700e+00       -2.71187770e-08  20.4180  19.1340
0202-11-11_07:13:43.082000      25842.21        5.03488200e+00       -2.14163970e-08  20.4180  19.1340
0202-11-11_07:13:43.484000      25842.62        5.42383400e+00       -1.87499570e-08  20.4180  19.1340
0202-11-11_07:13:43.880000      25843.01        5.62836200e+00       -1.91836070e-08  20.3951  19.4485
0202-11-11_07:13:44.273000      25843.40        6.01970400e+00       -1.51550270e-08  20.3951  19.4485
0202-11-11_07:13:44.688000      25843.82        6.22280500e+00       -2.26543870e-08  20.3951  19.4485
0202-11-11_07:13:45.090000      25844.22        6.61399200e+00       -2.14768070e-08  20.4249  19.2163
0202-11-11_07:13:45.490000      25844.62        6.81649200e+00       -2.32121870e-08  20.4249  19.2163
0202-11-11_07:13:45.883000      25845.01        7.20457100e+00       -1.54029470e-08  20.4068  19.2519
0202-11-11_07:13:46.285000      25845.42        7.41053700e+00       -3.20130870e-08  20.4068  19.2519
0202-11-11_07:13:46.703000      25845.83        7.79918100e+00       -9.01919700e-09  20.4068  19.2519
0202-11-11_07:13:47.105000      25846.24        8.00411900e+00       -1.76341570e-08  20.3974  19.4346
0202-11-11_07:13:47.510000      25846.64        8.39411100e+00       -1.00728270e-08  20.3974  19.4346
0202-11-11_07:13:47.914000      25847.05        8.59691600e+00       -1.67664670e-08  20.4158  19.1281
0202-11-11_07:13:48.310000      25847.44        8.98572800e+00       -9.88688700e-09  20.4158  19.1281
0202-11-11_07:13:48.715000      25847.85        9.17206100e+00       -1.71383270e-08  20.4158  19.1281
0202-11-11_07:13:49.110000      25848.24        9.58111600e+00       -1.39492700e-09  20.4021  19.4537
0202-11-11_07:13:49.510000      25848.64        9.76380400e+00       -1.29219170e-08  20.4021  19.4537
0202-11-11_07:13:49.926000      25849.06        1.01746100e+01       -1.29219170e-08  20.4007  19.2038
0202-11-11_07:13:50.332000      25849.46        1.03582100e+01       -2.43258970e-08  20.4007  19.2038
0202-11-11_07:13:50.742000      25849.87        1.07472200e+01        3.41423000e-10  20.4092  19.2652
0202-11-11_07:13:51.140000      25850.27        1.09546000e+01       -1.25500470e-08  20.4092  19.2652
0202-11-11_07:13:51.586000      25850.72        1.13413000e+01       -1.19922370e-08  20.4092  19.2652
0202-11-11_07:13:52.008000      25851.14        1.15485300e+01       -5.29859700e-09  20.4280  19.4325
0202-11-11_07:13:52.414000      25851.54        1.19367600e+01       -5.79441700e-09  20.4280  19.4325
0202-11-11_07:13:52.830000      25851.96        1.23483300e+01        6.29132300e-09  20.4209  19.1361
0202-11-11_07:13:53.230000      25852.36        1.25345500e+01        1.20553030e-08  20.4209  19.1361
0202-11-11_07:13:53.660000      25852.79        1.29218600e+01        4.19287830e-08  20.4209  19.1361
0202-11-11_07:13:54.050000      25853.18        1.31316100e+01        1.00994003e-07  20.4113  19.4601
0202-11-11_07:13:54.453000      25853.59        1.35176300e+01        1.99911193e-07  20.4113  19.4601
0202-11-11_07:13:54.860000      25853.99        1.37214500e+01        3.86340713e-07  20.4139  19.2128
0202-11-11_07:13:55.260000      25854.39        1.41127100e+01        7.65891673e-07  20.4139  19.2128
0202-11-11_07:13:55.660000      25854.79        1.43193600e+01        1.29307702e-06  20.4139  19.2128
0202-11-11_07:13:56.090000      25855.22        1.47088400e+01        2.76263991e-06  20.3992  19.2744
0202-11-11_07:13:56.484000      25855.61        1.49122800e+01        4.56000500e-06  20.3992  19.2744
0202-11-11_07:13:56.887000      25856.02        1.53027900e+01        9.04839745e-06  20.4226  19.4274
0202-11-11_07:13:57.280000      25856.41        1.55071000e+01        1.29492374e-05  20.4226  19.4274
0202-11-11_07:13:57.680000      25856.81        1.58986600e+01        2.63113443e-05  20.4226  19.4274

File: chapter 5/cold_vs_warm/300K/ffj26/Ic/pulses/Ic_2023-11-11_07-16-27828110_f26_afterirrstep2_20K_pulse_40ms_1.txt
# Ic = 13.44 A, n = 29.17 , Tavg = 20.43 K, f26_afterirrstep2_20K_pulse_40ms_1
#datetime                        t_s     iHTS_A                vHTS_V                tHTS_K  tTAR_K
0202-11-11_07:16:08.336000      25987.47        1.67032800e+00       -5.63654850e-09  20.4536  19.1398
0202-11-11_07:16:08.754000      25987.88        2.08006200e+00       -2.41368850e-09  20.4029  19.4640
0202-11-11_07:16:09.156000      25988.29        2.26532600e+00       -7.49589850e-09  20.4029  19.4640
0202-11-11_07:16:09.586000      25988.72        2.65662900e+00        1.36697150e-09  20.4029  19.4640
0202-11-11_07:16:10             25989.13        2.86194700e+00        3.84609150e-09  20.4136  19.1911
0202-11-11_07:16:10.395000      25989.53        3.25058400e+00        7.19291150e-09  20.4136  19.1911
0202-11-11_07:16:10.790000      25989.92        3.65800600e+00       -4.70687850e-09  20.4422  19.2899
0202-11-11_07:16:11.188000      25990.32        3.84426600e+00       -1.31358985e-08  20.4422  19.2899
0202-11-11_07:16:11.637000      25990.77        4.25530600e+00       -1.22062285e-08  20.4422  19.2899
0202-11-11_07:16:12.060000      25991.19        4.43766700e+00       -6.00841850e-09  20.4272  19.4146
0202-11-11_07:16:12.465000      25991.59        4.82688000e+00       -1.02229285e-08  20.4272  19.4146
0202-11-11_07:16:12.867000      25992.00        5.03306800e+00       -1.04708385e-08  20.4355  19.1446
0202-11-11_07:16:13.260000      25992.39        5.42155200e+00       -7.12402850e-09  20.4355  19.1446
0202-11-11_07:16:13.668000      25992.80        5.62723900e+00       -9.35527850e-09  20.4355  19.1446
0202-11-11_07:16:14.080000      25993.21        6.01632500e+00       -1.82182985e-08  20.4082  19.4672
0202-11-11_07:16:14.477000      25993.61        6.21938600e+00       -3.32170185e-08  20.4082  19.4672
0202-11-11_07:16:14.875000      25994.01        6.61026900e+00       -2.65853685e-08  20.4150  19.1951
0202-11-11_07:16:15.273000      25994.40        6.82106000e+00       -3.47044885e-08  20.4150  19.1951
0202-11-11_07:16:15.688000      25994.82        7.20896100e+00       -3.80513085e-08  20.4150  19.1951
0202-11-11_07:16:16.086000      25995.22        7.41484000e+00       -2.90644885e-08  20.4101  19.2982
0202-11-11_07:16:16.480000      25995.61        7.80220400e+00       -2.66473385e-08  20.4101  19.2982
0202-11-11_07:16:16.887000      25996.02        8.00660000e+00       -3.35269085e-08  20.3912  19.4226
0202-11-11_07:16:17.290000      25996.42        8.39479100e+00       -1.52433785e-08  20.3912  19.4226
0202-11-11_07:16:17.710000      25996.84        8.60145000e+00       -1.85901885e-08  20.4393  19.1341
0202-11-11_07:16:18.105000      25997.24        8.99370100e+00       -1.53673285e-08  20.4393  19.1341
0202-11-11_07:16:18.504000      25997.64        9.17563900e+00       -1.38798585e-08  20.4393  19.1341
0202-11-11_07:16:18.906000      25998.04        9.58703100e+00       -2.45400885e-08  20.3873  19.4584
0202-11-11_07:16:19.310000      25998.44        9.77024400e+00       -1.23304085e-08  20.3873  19.4584
0202-11-11_07:16:19.710000      25998.84        1.01789700e+01       -1.00992185e-08  20.4344  19.1925
0202-11-11_07:16:20.105000      25999.23        1.03674300e+01       -2.42922085e-08  20.4344  19.1925
0202-11-11_07:16:20.500000      25999.63        1.07526000e+01       -1.77845185e-08  20.4344  19.1925
0202-11-11_07:16:20.906000      26000.04        1.09585900e+01       -1.90860585e-08  20.4421  19.2854
0202-11-11_07:16:21.310000      26000.44        1.13492800e+01        1.26467215e-08  20.4421  19.2854
0202-11-11_07:16:21.723000      26000.85        1.15540000e+01        3.41198150e-09  20.4174  19.4190
0202-11-11_07:16:22.133000      26001.26        1.19460800e+01       -6.78568500e-10  20.4174  19.4190
0202-11-11_07:16:22.530000      26001.66        1.23555200e+01        1.88445215e-08  20.4174  19.4190
0202-11-11_07:16:22.938000      26002.07        1.25439500e+01        2.13856215e-08  20.4315  19.1368
0202-11-11_07:16:23.344000      26002.47        1.29333600e+01        3.99790515e-08  20.4315  19.1368
0202-11-11_07:16:23.760000      26002.89        1.31345700e+01        1.06791412e-07  20.4195  19.4617
0202-11-11_07:16:24.168000      26003.30        1.35245000e+01        2.19963372e-07  20.4195  19.4617
0202-11-11_07:16:24.630000      26003.76        1.37267500e+01        4.01807032e-07  20.4195  19.4617
0202-11-11_07:16:25.023000      26004.15        1.41190000e+01        7.81856562e-07  20.4280  19.1913
0202-11-11_07:16:25.418000      26004.55        1.43233200e+01        1.36005053e-06  20.4280  19.1913
0202-11-11_07:16:25.816000      26004.95        1.47128000e+01        2.87963180e-06  20.4261  19.2865
0202-11-11_07:16:26.223000      26005.35        1.49186400e+01        4.39741370e-06  20.4261  19.2865
0202-11-11_07:16:26.640000      26005.77        1.53096400e+01        9.23939142e-06  20.4261  19.2865
0202-11-11_07:16:27.060000      26006.19        1.55139000e+01        1.29674985e-05  20.4250  19.4181
0202-11-11_07:16:27.460000      26006.59        1.59053400e+01        2.65322743e-05  20.4250  19.4181

File: chapter 5/cold_vs_warm/300K/ffj26/Ic/pulses/Ic_2023-11-11_07-16-49228991_f26_afterirrstep2_20K_pulse_40ms_1.txt
# Ic = 13.44 A, n = 29.47 , Tavg = 20.44 K, f26_afterirrstep2_20K_pulse_40ms_1
#datetime                        t_s     iHTS_A                vHTS_V                tHTS_K  tTAR_K
0202-11-11_07:16:29.746000      26008.88        1.67098500e+00        5.29138055e-08  20.6029  19.4628
0202-11-11_07:16:30.152000      26009.29        2.08002700e+00        5.06825955e-08  20.4477  19.1984
0202-11-11_07:16:30.562000      26009.69        2.26893500e+00        4.12619255e-08  20.4477  19.1984
0202-11-11_07:16:30.970000      26010.10        2.65663400e+00        4.08280755e-08  20.4181  19.2946
0202-11-11_07:16:31.370000      26010.50        2.86339400e+00        3.59940555e-08  20.4181  19.2946
0202-11-11_07:16:31.777000      26010.91        3.25234300e+00        3.77298455e-08  20.4352  19.4133
0202-11-11_07:16:32.190000      26011.32        3.66067000e+00        4.04568855e-08  20.4352  19.4133
0202-11-11_07:16:32.664000      26011.80        3.84538100e+00        3.69241255e-08  20.4352  19.4133
0202-11-11_07:16:33.070000      26012.20        4.26047400e+00        4.20683155e-08  20.4305  19.1426
0202-11-11_07:16:33.470000      26012.60        4.43998300e+00        3.27096155e-08  20.4305  19.1426
0202-11-11_07:16:33.880000      26013.01        4.83061800e+00        3.40731355e-08  20.3981  19.4592
0202-11-11_07:16:34.277000      26013.41        5.03460500e+00        3.53746755e-08  20.3981  19.4592
0202-11-11_07:16:34.680000      26013.81        5.42536700e+00        4.46094155e-08  20.3981  19.4592
0202-11-11_07:16:35.098000      26014.23        5.63405800e+00        4.00230355e-08  20.4159  19.1961
0202-11-11_07:16:35.500000      26014.63        6.02319500e+00        3.69861055e-08  20.4159  19.1961
0202-11-11_07:16:35.902000      26015.03        6.22810400e+00        2.41566355e-08  20.4168  19.2914
0202-11-11_07:16:36.305000      26015.44        6.61395400e+00        3.64283055e-08  20.4168  19.2914
0202-11-11_07:16:36.720000      26015.85        6.81980900e+00        2.43425655e-08  20.4168  19.2914
0202-11-11_07:16:37.110000      26016.24        7.20979600e+00        3.51887755e-08  20.4240  19.4215
0202-11-11_07:16:37.504000      26016.63        7.41649300e+00        3.17182655e-08  20.4240  19.4215
0202-11-11_07:16:37.900000      26017.03        7.80370700e+00        3.71104355e-08  20.4280  19.1386
0202-11-11_07:16:38.297000      26017.43        8.00746600e+00        3.15324055e-08  20.4280  19.1386
0202-11-11_07:16:38.700000      26017.83        8.39628000e+00        3.84119855e-08  20.4280  19.1386
0202-11-11_07:16:39.110000      26018.24        8.60249000e+00        1.97565655e-08  20.4046  19.4620
0202-11-11_07:16:39.510000      26018.64        8.99117500e+00        4.36181455e-08  20.4046  19.4620
0202-11-11_07:16:39.918000      26019.05        9.17857200e+00        2.47148155e-08  20.4558  19.1901
0202-11-11_07:16:40.312000      26019.44        9.58529900e+00        1.78352455e-08  20.4558  19.1901
0202-11-11_07:16:40.715000      26019.85        9.77151200e+00        3.12225155e-08  20.4558  19.1901
0202-11-11_07:16:41.110000      26020.24        1.01833400e+01        3.33917555e-08  20.4033  19.2988
0202-11-11_07:16:41.516000      26020.65        1.03694200e+01        2.22976655e-08  20.4033  19.2988
0202-11-11_07:16:41.930000      26021.06        1.07590900e+01        1.90748055e-08  20.4141  19.4238
0202-11-11_07:16:42.320000      26021.45        1.09655800e+01        2.42189855e-08  20.4141  19.4238
0202-11-11_07:16:42.734000      26021.87        1.13525900e+01        3.47552755e-08  20.4141  19.4238
0202-11-11_07:16:43.137000      26022.27        1.15584000e+01        1.62240055e-08  20.4357  19.1376
0202-11-11_07:16:43.530000      26022.66        1.19461000e+01        3.00454355e-08  20.4357  19.1376
0202-11-11_07:16:43.926000      26023.06        1.23568000e+01        3.61812655e-08  20.4370  19.4726
0202-11-11_07:16:44.324000      26023.45        1.25424400e+01        2.80621355e-08  20.4370  19.4726
0202-11-11_07:16:44.742000      26023.88        1.29308200e+01        6.51870455e-08  20.4370  19.4726
0202-11-11_07:16:45.137000      26024.27        1.31366900e+01        1.29954205e-07  20.4167  19.1965
0202-11-11_07:16:45.535000      26024.67        1.35275600e+01        2.46597076e-07  20.4167  19.1965
0202-11-11_07:16:45.945000      26025.07        1.37341300e+01        4.29866446e-07  20.4269  19.2966
0202-11-11_07:16:46.344000      26025.47        1.41241100e+01        8.39356056e-07  20.4269  19.2966
0202-11-11_07:16:46.750000      26025.88        1.43284700e+01        1.35179136e-06  20.4351  19.4212
0202-11-11_07:16:47.156000      26026.29        1.47183500e+01        3.17221342e-06  20.4351  19.4212
0202-11-11_07:16:47.652000      26026.79        1.49257500e+01        4.66650647e-06  20.4351  19.4212
0202-11-11_07:16:48.060000      26027.19        1.53173600e+01        9.33767520e-06  20.4330  19.1433
0202-11-11_07:16:48.457000      26027.59        1.55230000e+01        1.33917274e-05  20.4330  19.1433
0202-11-11_07:16:48.867000      26028.00        1.59102900e+01        2.74986307e-05  20.4440  19.4650
