Repository: shortlab/2025-devitre-PhD

# 2025-devitre-PhD
Data repository for Alexis Devitre's PhD thesis

File: chapter 5/cold_vs_warm/300K/ffj26/Ic/pulses/Ic_2023-11-11_07-18-52411612_f26_afterirrstep2_20K_pulse_45ms_0.txt
# Ic = 13.43 A, n = 29.06 , Tavg = 20.44 K, f26_afterirrstep2_20K_pulse_45ms_0
#datetime                        t_s     iHTS_A                vHTS_V                tHTS_K  tTAR_K
0202-11-11_07:18:32.640000      26131.77        1.65815500e+00       -4.31121600e-09  20.4749  19.4164
0202-11-11_07:18:33.074000      26132.20        2.06951000e+00        7.96043400e-09  20.4317  19.2885
0202-11-11_07:18:33.473000      26132.61        2.25434100e+00       -1.19345160e-08  20.4317  19.2885
0202-11-11_07:18:33.880000      26133.01        2.64591000e+00       -3.31956600e-09  20.4176  19.1992
0202-11-11_07:18:34.285000      26133.42        2.85230400e+00       -6.10857600e-09  20.4176  19.1992
0202-11-11_07:18:34.690000      26133.82        3.23794100e+00        6.84592400e-09  20.4389  19.4480
0202-11-11_07:18:35.098000      26134.23        3.64574300e+00       -6.41574600e-09  20.4389  19.4480
0202-11-11_07:18:35.510000      26134.64        3.83590900e+00        5.54603400e-09  20.4389  19.4480
0202-11-11_07:18:35.910000      26135.04        4.24583600e+00        5.54603400e-09  20.4363  19.2206
0202-11-11_07:18:36.316000      26135.45        4.42787500e+00        2.44712400e-09  20.4363  19.2206
0202-11-11_07:18:36.730000      26135.86        4.81730200e+00        1.88093440e-08  20.4363  19.2206
0202-11-11_07:18:37.130000      26136.26        5.01902500e+00        2.11645140e-08  20.4290  19.4022
0202-11-11_07:18:37.535000      26136.66        5.41233700e+00        1.83135240e-08  20.4290  19.4022
0202-11-11_07:18:37.934000      26137.07        5.61736100e+00       -1.55956000e-10  20.4545  19.1286
0202-11-11_07:18:38.336000      26137.47        6.00489800e+00        1.40370340e-08  20.4545  19.1286
0202-11-11_07:18:38.754000      26137.88        6.21195900e+00        1.76937440e-08  20.4380  19.1709
0202-11-11_07:18:39.164000      26138.29        6.60165400e+00        1.71979140e-08  20.4380  19.1709
0202-11-11_07:18:39.625000      26138.75        6.80712600e+00        2.99740000e-11  20.4380  19.1709
0202-11-11_07:18:40.062000      26139.19        7.19603600e+00        1.23016440e-08  20.4062  19.4821
0202-11-11_07:18:40.465000      26139.59        7.39721900e+00        1.03803240e-08  20.4062  19.4821
0202-11-11_07:18:40.860000      26139.99        7.78924600e+00        1.84994440e-08  20.4579  19.1110
0202-11-11_07:18:41.270000      26140.40        7.99337600e+00        1.46568040e-08  20.4579  19.1110
0202-11-11_07:18:41.695000      26140.83        8.38313700e+00        1.86234040e-08  20.4579  19.1110
0202-11-11_07:18:42.105000      26141.24        8.58861900e+00        7.40536400e-09  20.4313  19.4263
0202-11-11_07:18:42.504000      26141.64        8.97619500e+00        1.07521840e-08  20.4313  19.4263
0202-11-11_07:18:42.906000      26142.04        9.16257800e+00        1.08359400e-09  20.4245  19.1357
0202-11-11_07:18:43.305000      26142.44        9.57176000e+00        6.22777400e-09  20.4245  19.1357
0202-11-11_07:18:43.720000      26142.85        9.75851400e+00       -1.70542600e-09  20.4245  19.1357
0202-11-11_07:18:44.117000      26143.25        1.01686300e+01        1.20755400e-09  20.4605  19.1992
0202-11-11_07:18:44.520000      26143.65        1.03538700e+01        6.28975400e-09  20.4605  19.1992
0202-11-11_07:18:44.934000      26144.07        1.07421000e+01        8.21107400e-09  20.4262  19.2445
0202-11-11_07:18:45.332000      26144.46        1.09480100e+01       -6.22982600e-09  20.4262  19.2445
0202-11-11_07:18:45.740000      26144.87        1.13387800e+01        1.82733400e-09  20.4262  19.2445
0202-11-11_07:18:46.152000      26145.28        1.15434300e+01        8.64492400e-09  20.4311  19.1461
0202-11-11_07:18:46.620000      26145.75        1.19317200e+01        2.22796840e-08  20.4311  19.1461
0202-11-11_07:18:47.066000      26146.20        1.23411200e+01        3.40551040e-08  20.4222  19.3946
0202-11-11_07:18:47.470000      26146.60        1.25266400e+01        2.60599340e-08  20.4222  19.3946
0202-11-11_07:18:47.867000      26147.00        1.29187800e+01        7.27294440e-08  20.4648  19.3087
0202-11-11_07:18:48.266000      26147.40        1.31219800e+01        1.25534784e-07  20.4648  19.3087
0202-11-11_07:18:48.695000      26147.83        1.35107100e+01        2.59159584e-07  20.4149  19.1734
0202-11-11_07:18:49.120000      26148.25        1.37141800e+01        4.11005934e-07  20.4149  19.1734
0202-11-11_07:18:49.523000      26148.66        1.41074400e+01        7.67318044e-07  20.4149  19.1734
0202-11-11_07:18:49.930000      26149.06        1.43151500e+01        1.32177415e-06  20.4328  19.2486
0202-11-11_07:18:50.336000      26149.47        1.47037600e+01        3.07228368e-06  20.4328  19.2486
0202-11-11_07:18:50.742000      26149.87        1.49063000e+01        4.58603684e-06  20.4536  19.1149
0202-11-11_07:18:51.156000      26150.29        1.52956900e+01        8.83705286e-06  20.4536  19.1149
0202-11-11_07:18:51.574000      26150.71        1.55039100e+01        1.26966771e-05  20.4536  19.1149
0202-11-11_07:18:51.990000      26151.12        1.58900100e+01        2.59662498e-05  20.4407  19.4271

File: chapter 5/cold_vs_warm/300K/ffj26/Ic/pulses/Ic_2023-11-11_07-20-41129958_f26_afterirrstep2_20K_pulse_50ms_0.txt
# Ic = 13.45 A, n = 29.51 , Tavg = 20.44 K, f26_afterirrstep2_20K_pulse_50ms_0
#datetime                        t_s     iHTS_A                vHTS_V                tHTS_K  tTAR_K
0202-11-11_07:20:21.504000      26240.63        1.67096400e+00       -1.00119225e-08  20.4598  19.1087
0202-11-11_07:20:21.910000      26241.04        2.08166700e+00       -4.92971250e-09  20.4383  19.4665
0202-11-11_07:20:22.316000      26241.45        2.26464800e+00       -1.13753225e-08  20.4383  19.4665
0202-11-11_07:20:22.730000      26241.86        2.65496500e+00        8.83001750e-09  20.4383  19.4665
0202-11-11_07:20:23.137000      26242.27        2.86089300e+00       -1.14368325e-08  20.4504  19.1882
0202-11-11_07:20:23.540000      26242.67        3.24896000e+00        8.33419750e-09  20.4504  19.1882
0202-11-11_07:20:23.934000      26243.07        3.66144900e+00        3.49989750e-09  20.4276  19.2947
0202-11-11_07:20:24.330000      26243.46        3.84727400e+00        2.57022750e-09  20.4276  19.2947
0202-11-11_07:20:24.734000      26243.86        4.25102900e+00        3.87176750e-09  20.4276  19.2947
0202-11-11_07:20:25.130000      26244.26        4.43778400e+00       -6.47858250e-09  20.4273  19.4009
0202-11-11_07:20:25.535000      26244.67        4.82336200e+00       -6.10671250e-09  20.4273  19.4009
0202-11-11_07:20:25.938000      26245.07        5.03220200e+00        3.74780750e-09  20.4602  19.3131
0202-11-11_07:20:26.340000      26245.47        5.42010500e+00        6.22693750e-09  20.4602  19.3131
0202-11-11_07:20:26.754000      26245.89        5.62418500e+00        4.80143750e-09  20.4174  19.4427
0202-11-11_07:20:27.164000      26246.29        6.01530400e+00        9.82166750e-09  20.4174  19.4427
0202-11-11_07:20:27.664000      26246.79        6.21896400e+00       -2.94583250e-09  20.4174  19.4427
0202-11-11_07:20:28.074000      26247.21        6.60708500e+00        8.52012750e-09  20.4264  19.2164
0202-11-11_07:20:28.477000      26247.61        6.81152500e+00       -7.40871250e-09  20.4264  19.2164
0202-11-11_07:20:28.883000      26248.02        7.20015600e+00        7.58979750e-09  20.4121  19.2558
0202-11-11_07:20:29.285000      26248.42        7.40707800e+00        1.36636575e-08  20.4121  19.2558
0202-11-11_07:20:29.680000      26248.81        7.79602200e+00        1.24240875e-08  20.4121  19.2558
0202-11-11_07:20:30.094000      26249.23        7.99918500e+00        6.66012750e-09  20.4186  19.4342
0202-11-11_07:20:30.492000      26249.62        8.39336100e+00        1.36636575e-08  20.4186  19.4342
0202-11-11_07:20:30.895000      26250.02        8.59611000e+00        2.87945750e-09  20.4437  19.1081
0202-11-11_07:20:31.297000      26250.43        8.98571900e+00       -1.23671625e-08  20.4437  19.1081
0202-11-11_07:20:31.700000      26250.83        9.17054100e+00       -1.33588125e-08  20.4279  19.4763
0202-11-11_07:20:32.094000      26251.22        9.57950800e+00       -6.54121250e-09  20.4279  19.4763
0202-11-11_07:20:32.508000      26251.64        9.76321900e+00       -1.58296250e-09  20.4279  19.4763
0202-11-11_07:20:32.910000      26252.04        1.01729100e+01        1.14944175e-08  20.4463  19.1484
0202-11-11_07:20:33.310000      26252.44        1.03586700e+01        5.24287500e-10  20.4463  19.1484
0202-11-11_07:20:33.730000      26252.86        1.07484100e+01        3.37528750e-09  20.4463  19.1484
0202-11-11_07:20:34.130000      26253.26        1.09554400e+01       -1.13749225e-08  20.4299  19.2942
0202-11-11_07:20:34.535000      26253.66        1.13420400e+01        8.97627500e-10  20.4299  19.2942
0202-11-11_07:20:34.945000      26254.08        1.15467600e+01        1.58963475e-08  20.4241  19.1624
0202-11-11_07:20:35.367000      26254.50        1.19370400e+01        3.74862750e-09  20.4241  19.1624
0202-11-11_07:20:35.770000      26254.90        1.23458300e+01        3.56269750e-09  20.4489  19.1424
0202-11-11_07:20:36.170000      26255.30        1.25322000e+01        1.19917275e-08  20.4489  19.1424
0202-11-11_07:20:36.650000      26255.78        1.29212600e+01        5.19056675e-08  20.4489  19.1424
0202-11-11_07:20:37.080000      26256.21        1.31271100e+01        9.95668775e-08  20.4278  19.4417
0202-11-11_07:20:37.492000      26256.62        1.35157900e+01        2.11871307e-07  20.4278  19.4417
0202-11-11_07:20:37.902000      26257.03        1.37228300e+01        4.03879667e-07  20.4473  19.2191
0202-11-11_07:20:38.300000      26257.43        1.41095200e+01        7.98122787e-07  20.4473  19.2191
0202-11-11_07:20:38.723000      26257.86        1.43154500e+01        1.34749725e-06  20.4473  19.2191
0202-11-11_07:20:39.125000      26258.26        1.47067800e+01        2.93469610e-06  20.4221  19.2613
0202-11-11_07:20:39.527000      26258.66        1.49099900e+01        4.38467528e-06  20.4221  19.2613
0202-11-11_07:20:39.940000      26259.07        1.53035700e+01        8.73895052e-06  20.4894  19.1554
0202-11-11_07:20:40.370000      26259.50        1.55072500e+01        1.31009712e-05  20.4894  19.1554
0202-11-11_07:20:40.766000      26259.90        1.58954300e+01        2.62588701e-05  20.4427  19.1226

File: chapter 5/cold_vs_warm/300K/ffj26/Ic/pulses/Ic_2023-11-11_07-21-02762812_f26_afterirrstep2_20K_pulse_50ms_0.txt
# Ic = 13.43 A, n = 29.09 , Tavg = 20.48 K, f26_afterirrstep2_20K_pulse_50ms_0
#datetime                        t_s     iHTS_A                vHTS_V                tHTS_K  tTAR_K
0202-11-11_07:20:43.060000      26262.19        1.66239300e+00        1.54170675e-08  20.4440  19.1897
0202-11-11_07:20:43.473000      26262.61        2.07046500e+00        3.02298475e-08  20.4440  19.1897
0202-11-11_07:20:43.883000      26263.02        2.25484200e+00        1.82680575e-08  20.4221  19.3002
0202-11-11_07:20:44.297000      26263.43        2.64666600e+00        1.51071775e-08  20.4221  19.3002
0202-11-11_07:20:44.720000      26263.85        2.85244600e+00        1.00249675e-08  20.4221  19.3002
0202-11-11_07:20:45.113000      26264.24        3.24362700e+00        1.78186750e-09  20.4221  19.4017
0202-11-11_07:20:45.508000      26264.64        3.65097900e+00        2.95945750e-09  20.4221  19.4017
0202-11-11_07:20:45.910000      26265.04        3.83753300e+00       -5.34651250e-09  20.4626  19.1461
0202-11-11_07:20:46.312000      26265.45        4.24156800e+00       -9.68587250e-09  20.4626  19.1461
0202-11-11_07:20:46.730000      26265.86        4.42485800e+00       -1.05535625e-08  20.3966  19.4533
0202-11-11_07:20:47.133000      26266.26        4.81583900e+00       -9.68587250e-09  20.3966  19.4533
0202-11-11_07:20:47.540000      26266.67        5.02112700e+00       -1.05535625e-08  20.3966  19.4533
0202-11-11_07:20:47.945000      26267.07        5.40846600e+00       -1.13289250e-09  20.4545  19.1473
0202-11-11_07:20:48.336000      26267.47        5.61602000e+00       -5.09949250e-09  20.4545  19.1473
0202-11-11_07:20:48.740000      26267.87        6.00345000e+00        7.91591750e-09  20.4467  19.2712
0202-11-11_07:20:49.130000      26268.26        6.20987900e+00       -3.05421250e-09  20.4467  19.2712
0202-11-11_07:20:49.527000      26268.66        6.59924100e+00       -1.00577425e-08  20.4467  19.2712
0202-11-11_07:20:49.926000      26269.06        6.80447800e+00       -8.81817250e-09  20.4491  19.1591
0202-11-11_07:20:50.324000      26269.45        7.19194100e+00       -9.00411250e-09  20.4491  19.1591
0202-11-11_07:20:50.730000      26269.86        7.39939300e+00       -1.92924825e-08  20.4570  19.1173
0202-11-11_07:20:51.137000      26270.27        7.78890200e+00       -9.74785250e-09  20.4570  19.1173
0202-11-11_07:20:51.527000      26270.66        7.99492800e+00       -2.00058250e-09  20.4570  19.1173
0202-11-11_07:20:51.930000      26271.06        8.38537000e+00        2.15060750e-09  20.4442  19.3764
0202-11-11_07:20:52.320000      26271.45        8.59080000e+00       -7.14668250e-09  20.4442  19.3764
0202-11-11_07:20:52.746000      26271.88        8.97914300e+00       -3.86185250e-09  20.4442  19.3764
0202-11-11_07:20:53.140000      26272.27        9.16326600e+00        4.44321750e-09  20.4309  19.1799
0202-11-11_07:20:53.625000      26272.76        9.57263100e+00        1.91320175e-08  20.4309  19.1799
0202-11-11_07:20:54.062000      26273.19        9.75478600e+00        1.62190475e-08  20.4408  19.3046
0202-11-11_07:20:54.465000      26273.60        1.01656500e+01       -5.47328250e-09  20.4408  19.3046
0202-11-11_07:20:54.875000      26274.00        1.03494000e+01       -2.25042250e-09  20.4299  19.3893
0202-11-11_07:20:55.277000      26274.41        1.07456200e+01        8.90563750e-09  20.4299  19.3893
0202-11-11_07:20:55.684000      26274.81        1.09447000e+01       -2.49833250e-09  20.4299  19.3893
0202-11-11_07:20:56.098000      26275.23        1.13364000e+01        5.31090750e-09  20.4414  19.1448
0202-11-11_07:20:56.496000      26275.63        1.15441300e+01       -2.31239250e-09  20.4414  19.1448
0202-11-11_07:20:56.914000      26276.05        1.19323300e+01        6.92233750e-09  20.4203  19.4459
0202-11-11_07:20:57.312000      26276.44        1.23420700e+01        1.48555275e-08  20.4203  19.4459
0202-11-11_07:20:57.727000      26276.86        1.25288500e+01        4.02039475e-08  20.4203  19.4459
0202-11-11_07:20:58.133000      26277.27        1.29169600e+01        7.78240175e-08  20.4355  19.2028
0202-11-11_07:20:58.535000      26277.67        1.31201100e+01        1.21518528e-07  20.4355  19.2028
0202-11-11_07:20:58.957000      26278.09        1.35080800e+01        2.49875048e-07  20.4143  19.4780
0202-11-11_07:20:59.370000      26278.50        1.37146400e+01        4.07609158e-07  20.4143  19.4780
0202-11-11_07:20:59.777000      26278.91        1.41097800e+01        7.48984198e-07  20.4517  19.4178
0202-11-11_07:21:00.184000      26279.31        1.43103400e+01        1.30598084e-06  20.4517  19.4178
0202-11-11_07:21:00.640000      26279.77        1.46992200e+01        2.94412237e-06  20.4517  19.4178
0202-11-11_07:21:01.055000      26280.19        1.49050500e+01        4.48452453e-06  20.4425  19.1182
0202-11-11_07:21:01.473000      26280.60        1.52971100e+01        9.09153795e-06  20.4425  19.1182
0202-11-11_07:21:01.875000      26281.01        1.55040700e+01        1.30855885e-05  20.4788  19.4805
0202-11-11_07:21:02.277000      26281.41        1.58889200e+01        2.58940929e-05  20.4788  19.4805

File: chapter 5/cold_vs_warm/300K/ffj26/Ic/pulses/Ic_2023-11-11_07-21-24500939_f26_afterirrstep2_20K_pulse_50ms_0.txt
# Ic = 13.44 A, n = 29.51 , Tavg = 20.44 K, f26_afterirrstep2_20K_pulse_50ms_0
#datetime                        t_s     iHTS_A                vHTS_V                tHTS_K  tTAR_K
0202-11-11_07:21:04.790000      26283.92        1.65888900e+00       -1.26325475e-08  20.4525  19.3916
0202-11-11_07:21:05.200000      26284.33        2.07149500e+00       -9.22374750e-09  20.4525  19.3916
0202-11-11_07:21:05.630000      26284.76        2.25530500e+00       -1.79626575e-08  20.4525  19.3916
0202-11-11_07:21:06.035000      26285.17        2.64280600e+00       -5.75297750e-09  20.4471  19.1532
0202-11-11_07:21:06.430000      26285.56        2.84638100e+00       -1.22606775e-08  20.4471  19.1532
0202-11-11_07:21:06.830000      26285.96        3.23695700e+00       -1.25705675e-08  20.4190  19.4570
0202-11-11_07:21:07.230000      26286.36        3.65083100e+00       -3.39781750e-09  20.4190  19.4570
0202-11-11_07:21:07.656000      26286.79        3.83516500e+00       -7.94737500e-10  20.4190  19.4570
0202-11-11_07:21:08.074000      26287.20        4.24178300e+00       -1.22857750e-09  20.4344  19.2023
0202-11-11_07:21:08.484000      26287.62        4.42704100e+00       -2.55859575e-08  20.4344  19.2023
0202-11-11_07:21:08.880000      26288.01        4.81652000e+00       -4.76132750e-09  20.4216  19.2978
0202-11-11_07:21:09.273000      26288.41        5.02191900e+00       -9.03783750e-09  20.4216  19.2978
0202-11-11_07:21:09.680000      26288.81        5.41483000e+00       -5.62907750e-09  20.4216  19.2978
0202-11-11_07:21:10.090000      26289.22        5.61634700e+00       -1.82726075e-08  20.4312  19.4174
0202-11-11_07:21:10.490000      26289.62        6.00434300e+00       -3.95567750e-09  20.4312  19.4174
0202-11-11_07:21:10.895000      26290.02        6.21012600e+00       -1.26325975e-08  20.4396  19.1240
0202-11-11_07:21:11.305000      26290.43        6.60069300e+00       -2.96402750e-09  20.4396  19.1240
0202-11-11_07:21:11.715000      26290.85        6.80417200e+00       -1.64132675e-08  20.4396  19.1240
0202-11-11_07:21:12.125000      26291.25        7.19372400e+00       -1.19508475e-08  20.4673  19.4818
0202-11-11_07:21:12.523000      26291.65        7.39704200e+00       -5.13325750e-09  20.4673  19.4818
0202-11-11_07:21:12.930000      26292.06        7.78683500e+00        4.78323250e-09  20.4466  19.1606
0202-11-11_07:21:13.336000      26292.47        7.99074300e+00       -6.93061750e-09  20.4466  19.1606
0202-11-11_07:21:13.750000      26292.88        8.38548500e+00       -1.46158975e-08  20.4563  19.3278
0202-11-11_07:21:14.164000      26293.30        8.59067700e+00       -4.14160750e-09  20.4563  19.3278
0202-11-11_07:21:14.650000      26293.78        8.97914100e+00       -1.53852750e-09  20.4563  19.3278
0202-11-11_07:21:15.074000      26294.20        9.16181900e+00       -9.34773750e-09  20.4563  19.3788
0202-11-11_07:21:15.490000      26294.62        9.57072500e+00        5.03136250e-09  20.4563  19.3788
0202-11-11_07:21:15.910000      26295.04        9.75632500e+00        8.68812250e-09  20.4612  19.1565
0202-11-11_07:21:16.320000      26295.45        1.01710900e+01        3.17207250e-09  20.4612  19.1565
0202-11-11_07:21:16.734000      26295.86        1.03525800e+01       -4.32727750e-09  20.4612  19.1565
0202-11-11_07:21:17.125000      26296.26        1.07415500e+01        2.55229250e-09  20.4445  19.4595
0202-11-11_07:21:17.520000      26296.65        1.09479600e+01        7.38658250e-09  20.4445  19.4595
0202-11-11_07:21:17.920000      26297.05        1.13349300e+01        1.20349325e-08  20.4419  19.1597
0202-11-11_07:21:18.320000      26297.45        1.15424100e+01       -9.59540750e-09  20.4419  19.1597
0202-11-11_07:21:18.723000      26297.85        1.19300700e+01       -2.46793750e-09  20.4419  19.1597
0202-11-11_07:21:19.117000      26298.25        1.23406400e+01        8.19229250e-09  20.4411  19.2985
0202-11-11_07:21:19.530000      26298.66        1.25250900e+01        1.37703225e-08  20.4411  19.2985
0202-11-11_07:21:19.930000      26299.06        1.29135400e+01        5.33743125e-08  20.4568  19.1457
0202-11-11_07:21:20.332000      26299.46        1.31182000e+01        9.16767625e-08  20.4568  19.1457
0202-11-11_07:21:20.742000      26299.87        1.35112000e+01        2.17182362e-07  20.4383  19.1263
0202-11-11_07:21:21.164000      26300.29        1.37159000e+01        4.05534032e-07  20.4383  19.1263
0202-11-11_07:21:21.617000      26300.75        1.41026400e+01        7.96244182e-07  20.4383  19.1263
0202-11-11_07:21:22.027000      26301.16        1.43115900e+01        1.34592782e-06  20.4222  19.4905
0202-11-11_07:21:22.440000      26301.57        1.47010000e+01        3.07176957e-06  20.4222  19.4905
0202-11-11_07:21:22.863000      26301.99        1.49059300e+01        4.45921097e-06  20.4482  19.1595
0202-11-11_07:21:23.280000      26302.41        1.52955700e+01        9.01125335e-06  20.4482  19.1595
0202-11-11_07:21:23.688000      26302.82        1.54982800e+01        1.28240830e-05  20.4482  19.1595
0202-11-11_07:21:24.090000      26303.22        1.58925700e+01        2.66637263e-05  20.4400  19.3465

File: chapter 5/cold_vs_warm/300K/ffj26/Ic/pulses/Ic_2023-11-11_07-22-45779928_f26_afterirrstep2_20K_pulse_55ms_0.txt
# Ic = 13.44 A, n = 29.11 , Tavg = 20.46 K, f26_afterirrstep2_20K_pulse_55ms_0
#datetime                        t_s     iHTS_A                vHTS_V                tHTS_K  tTAR_K
0202-11-11_07:22:26.195000      26365.32        1.67379400e+00       -9.39898000e-09  20.4918  19.1659
0202-11-11_07:22:26.610000      26365.74        2.08319900e+00        6.21902000e-09  20.4918  19.1659
0202-11-11_07:22:27.020000      26366.15        2.26762500e+00        8.94574000e-09  20.4216  19.4504
0202-11-11_07:22:27.420000      26366.55        2.65713900e+00        5.35101000e-09  20.4216  19.4504
0202-11-11_07:22:27.824000      26366.96        2.86307000e+00       -1.71450000e-09  20.4369  19.1593
0202-11-11_07:22:28.230000      26367.36        3.25025800e+00        1.39039900e-08  20.4369  19.1593
0202-11-11_07:22:28.660000      26367.79        3.66295100e+00        9.87541000e-09  20.4369  19.1593
0202-11-11_07:22:29.070000      26368.20        3.84517400e+00        7.02442000e-09  20.4598  19.3509
0202-11-11_07:22:29.470000      26368.60        4.25567300e+00        9.56552000e-09  20.4598  19.3509
0202-11-11_07:22:29.880000      26369.01        4.43727500e+00       -3.01604000e-09  20.4646  19.3476
0202-11-11_07:22:30.277000      26369.41        4.82878500e+00        7.14837000e-09  20.4646  19.3476
0202-11-11_07:22:30.707000      26369.84        5.03395400e+00        7.52024000e-09  20.4646  19.3476
0202-11-11_07:22:31.105000      26370.24        5.42093600e+00        1.53294900e-08  20.4193  19.1432
0202-11-11_07:22:31.504000      26370.63        5.62827700e+00        8.88376000e-09  20.4193  19.1432
0202-11-11_07:22:31.918000      26371.05        6.01440500e+00       -1.52856000e-09  20.4549  19.4798
0202-11-11_07:22:32.316000      26371.45        6.22135800e+00        2.74857000e-09  20.4549  19.4798
0202-11-11_07:22:32.727000      26371.86        6.60977100e+00        8.76141000e-09  20.4549  19.4798
0202-11-11_07:22:33.130000      26372.26        6.81418300e+00       -6.23731000e-09  20.4559  19.1221
0202-11-11_07:22:33.530000      26372.66        7.20568200e+00        7.58382000e-09  20.4559  19.1221
0202-11-11_07:22:33.926000      26373.06        7.41041100e+00        6.53019000e-09  20.4362  19.4570
0202-11-11_07:22:34.320000      26373.45        7.79891400e+00        1.99174700e-08  20.4362  19.4570
0202-11-11_07:22:34.730000      26373.86        8.00911800e+00        1.13644900e-08  20.4362  19.4570
0202-11-11_07:22:35.125000      26374.26        8.39957400e+00        8.88536000e-09  20.4200  19.3120
0202-11-11_07:22:35.523000      26374.65        8.59952100e+00       -1.89884000e-09  20.4200  19.3120
0202-11-11_07:22:35.926000      26375.06        8.99266500e+00        7.02602000e-09  20.4373  19.4062
0202-11-11_07:22:36.316000      26375.45        9.17283000e+00        5.78645000e-09  20.4373  19.4062
0202-11-11_07:22:36.734000      26375.86        9.58108300e+00       -1.65092000e-09  20.4373  19.4062
0202-11-11_07:22:37.130000      26376.26        9.77153500e+00        1.54550500e-08  20.4421  19.4471
0202-11-11_07:22:37.520000      26376.65        1.01810700e+01        2.03513200e-08  20.4421  19.4471
0202-11-11_07:22:37.920000      26377.05        1.03642400e+01        1.26040500e-08  20.4315  19.1912
0202-11-11_07:22:38.330000      26377.46        1.07551000e+01        4.98044000e-09  20.4315  19.1912
0202-11-11_07:22:38.746000      26377.88        1.09593000e+01        6.21970000e-09  20.4056  19.3635
0202-11-11_07:22:39.140000      26378.27        1.13487000e+01        1.13019000e-08  20.4056  19.3635
0202-11-11_07:22:39.594000      26378.73        1.15553200e+01        7.03640000e-10  20.4056  19.3635
0202-11-11_07:22:40.082000      26379.21        1.19413700e+01        1.94210400e-08  20.4390  19.3333
0202-11-11_07:22:40.490000      26379.62        1.23541500e+01        3.18166700e-08  20.4390  19.3333
0202-11-11_07:22:40.883000      26380.02        1.25373800e+01        3.85722900e-08  20.4666  19.1496
0202-11-11_07:22:41.290000      26380.42        1.29268600e+01        8.28246800e-08  20.4666  19.1496
0202-11-11_07:22:41.710000      26380.84        1.31271900e+01        1.18462110e-07  20.4666  19.1496
0202-11-11_07:22:42.120000      26381.25        1.35161700e+01        2.51343250e-07  20.4519  19.4901
0202-11-11_07:22:42.523000      26381.65        1.37228200e+01        4.13540050e-07  20.4519  19.4901
0202-11-11_07:22:42.918000      26382.05        1.41153800e+01        8.16893790e-07  20.4146  19.1995
0202-11-11_07:22:43.330000      26382.46        1.43238900e+01        1.29623274e-06  20.4146  19.1995
0202-11-11_07:22:43.740000      26382.87        1.47083000e+01        3.07122473e-06  20.4146  19.1995
0202-11-11_07:22:44.133000      26383.27        1.49147300e+01        4.40493025e-06  20.4477  19.4094
0202-11-11_07:22:44.543000      26383.68        1.53074300e+01        8.74252791e-06  20.4477  19.4094
0202-11-11_07:22:44.980000      26384.11        1.55075300e+01        1.26899752e-05  20.4618  19.3192
0202-11-11_07:22:45.383000      26384.51        1.58965200e+01        2.61689726e-05  20.4618  19.3192

File: chapter 5/cold_vs_warm/300K/ffj26/Ic/pulses/Ic_2023-11-11_07-23-07720319_f26_afterirrstep2_20K_pulse_55ms_0.txt
# Ic = 13.43 A, n = 28.92 , Tavg = 20.43 K, f26_afterirrstep2_20K_pulse_55ms_0
#datetime                        t_s     iHTS_A                vHTS_V                tHTS_K  tTAR_K
0202-11-11_07:22:47.867000      26387.00        1.66215000e+00       -5.23004850e-09  20.4691  19.1561
0202-11-11_07:22:48.280000      26387.41        2.07269800e+00       -1.94520850e-09  20.4691  19.1561
0202-11-11_07:22:48.703000      26387.83        2.25423800e+00        2.57919150e-09  20.4691  19.1561
0202-11-11_07:22:49.110000      26388.24        2.64769100e+00        7.04161150e-09  20.4407  19.3775
0202-11-11_07:22:49.510000      26388.64        2.85159700e+00       -1.12419285e-08  20.4407  19.3775
0202-11-11_07:22:49.918000      26389.05        3.24005100e+00        1.64928150e-09  20.4832  19.1243
0202-11-11_07:22:50.320000      26389.45        3.64889900e+00       -5.54054850e-09  20.4832  19.1243
0202-11-11_07:22:50.740000      26389.87        3.83532100e+00       -8.14362850e-09  20.4442  19.1539
0202-11-11_07:22:51.160000      26390.29        4.24503700e+00       -5.23065850e-09  20.4442  19.1539
0202-11-11_07:22:51.630000      26390.76        4.43041700e+00       -3.55724850e-09  20.4442  19.1539
0202-11-11_07:22:52.060000      26391.19        4.81657100e+00       -1.87418785e-08  20.4399  19.4836
0202-11-11_07:22:52.477000      26391.61        5.02357400e+00       -2.01673785e-08  20.4399  19.4836
0202-11-11_07:22:52.875000      26392.00        5.41289500e+00       -1.40935285e-08  20.4509  19.1242
0202-11-11_07:22:53.290000      26392.42        5.61702100e+00       -1.34117685e-08  20.4509  19.1242
0202-11-11_07:22:53.727000      26392.86        6.00711800e+00       -1.60768185e-08  20.4198  19.4023
0202-11-11_07:22:54.120000      26393.25        6.21148900e+00       -1.65106685e-08  20.4198  19.4023
0202-11-11_07:22:54.516000      26393.65        6.60251300e+00       -1.54570385e-08  20.4198  19.4023
0202-11-11_07:22:54.914000      26394.04        6.81250800e+00       -2.04772685e-08  20.4423  19.3008
0202-11-11_07:22:55.332000      26394.46        7.19829200e+00       -6.90406850e-09  20.4423  19.3008
0202-11-11_07:22:55.746000      26394.88        7.40149800e+00       -3.32452385e-08  20.4316  19.1823
0202-11-11_07:22:56.140000      26395.27        7.78918900e+00       -2.20283585e-08  20.4316  19.1823
0202-11-11_07:22:56.547000      26395.68        7.99721100e+00       -1.52107685e-08  20.4316  19.1823
0202-11-11_07:22:56.980000      26396.11        8.38766700e+00       -5.41823850e-09  20.4514  19.2870
0202-11-11_07:22:57.383000      26396.51        8.59095600e+00       -9.50878850e-09  20.4514  19.2870
0202-11-11_07:22:57.785000      26396.92        8.98036800e+00       -1.57685785e-08  20.4403  19.1459
0202-11-11_07:22:58.203000      26397.33        9.16732400e+00       -7.02966850e-09  20.4403  19.1459
0202-11-11_07:22:58.684000      26397.81        9.57482500e+00        5.67583150e-09  20.4403  19.1459
0202-11-11_07:22:59.094000      26398.23        9.76023800e+00       -8.39318850e-09  20.4317  19.3840
0202-11-11_07:22:59.492000      26398.62        1.01718700e+01       -2.00944850e-09  20.4317  19.3840
0202-11-11_07:22:59.900000      26399.03        1.03585500e+01        3.50660150e-09  20.4373  19.3392
0202-11-11_07:23:00.305000      26399.44        1.07467100e+01        6.35759150e-09  20.4373  19.3392
0202-11-11_07:23:00.720000      26399.85        1.09505300e+01       -6.53384850e-09  20.4524  19.1632
0202-11-11_07:23:01.117000      26400.25        1.13400800e+01        4.68418150e-09  20.4524  19.1632
0202-11-11_07:23:01.530000      26400.66        1.15452800e+01       -8.14516850e-09  20.4524  19.1632
0202-11-11_07:23:01.934000      26401.06        1.19343800e+01        1.33819150e-09  20.4596  19.2743
0202-11-11_07:23:02.332000      26401.46        1.23453500e+01        2.06135815e-08  20.4596  19.2743
0202-11-11_07:23:02.742000      26401.87        1.25314200e+01        2.87327115e-08  20.4702  19.1236
0202-11-11_07:23:03.150000      26402.28        1.29214000e+01        7.42866015e-08  20.4702  19.1236
0202-11-11_07:23:03.560000      26402.69        1.31261000e+01        1.12774981e-07  20.4702  19.1236
0202-11-11_07:23:03.992000      26403.12        1.35172900e+01        2.42123231e-07  20.4495  19.4064
0202-11-11_07:23:04.414000      26403.55        1.37191900e+01        4.16777451e-07  20.4495  19.4064
0202-11-11_07:23:04.830000      26403.96        1.41081600e+01        7.53070501e-07  20.4628  19.3021
0202-11-11_07:23:05.230000      26404.36        1.43168700e+01        1.29147405e-06  20.4628  19.3021
0202-11-11_07:23:05.668000      26404.80        1.47052900e+01        3.06193978e-06  20.4628  19.3021
0202-11-11_07:23:06.094000      26405.22        1.49083200e+01        4.32833781e-06  20.4626  19.1841
0202-11-11_07:23:06.516000      26405.65        1.52969500e+01        8.66630722e-06  20.4626  19.1841
0202-11-11_07:23:06.920000      26406.05        1.55039000e+01        1.26467871e-05  20.4261  19.4508
0202-11-11_07:23:07.324000      26406.45        1.58961700e+01        2.57043892e-05  20.4261  19.4508

File: chapter 5/cold_vs_warm/300K/ffj26/Ic/pulses/Ic_2023-11-11_07-23-29564247_f26_afterirrstep2_20K_pulse_55ms_0.txt
# Ic =  nan A, n =  nan , Tavg = 20.47 K, f26_afterirrstep2_20K_pulse_55ms_0
#datetime                        t_s     iHTS_A                vHTS_V                tHTS_K  tTAR_K
0202-11-11_07:23:09.734000      26408.87        1.65667600e+00       -1.69491400e-08  20.5623  19.3814
0202-11-11_07:23:10.137000      26409.27        2.06542500e+00       -1.96142000e-08  20.4532  19.3376
0202-11-11_07:23:10.535000      26409.67        2.24901400e+00       -2.06058500e-08  20.4532  19.3376
0202-11-11_07:23:10.957000      26410.09        2.63868100e+00       -2.01720000e-08  20.4370  19.4384
0202-11-11_07:23:11.383000      26410.51        2.84592200e+00       -2.63078400e-08  20.4370  19.4384
0202-11-11_07:23:11.780000      26410.91        3.23298400e+00       -3.15140000e-08  20.4456  19.4850
0202-11-11_07:23:12.184000      26411.31        3.64439300e+00       -2.73614600e-08  20.4456  19.4850
0202-11-11_07:23:12.625000      26411.76        3.82799800e+00       -2.92208100e-08  20.4456  19.4850
0202-11-11_07:23:13.080000      26412.21        4.23657900e+00       -2.19693700e-08  20.4712  19.1158
0202-11-11_07:23:13.480000      26412.61        4.42592200e+00       -2.62454300e-08  20.4712  19.1158
0202-11-11_07:23:13.880000      26413.01        4.81223600e+00       -2.45715800e-08  20.4220  19.4173
0202-11-11_07:23:14.280000      26413.41        5.01544500e+00       -3.59755600e-08  20.4220  19.4173
0202-11-11_07:23:14.695000      26413.83        5.40834700e+00       -3.54177600e-08  20.4220  19.4173
0202-11-11_07:23:15.105000      26414.24        5.61534400e+00       -4.47144700e-08  20.4511  19.2991
0202-11-11_07:23:15.504000      26414.64        6.00418000e+00       -3.57896200e-08  20.4511  19.2991
0202-11-11_07:23:15.902000      26415.03        6.21231900e+00       -2.87861000e-08  20.4366  19.1941
0202-11-11_07:23:16.310000      26415.44        6.60264900e+00       -2.81663200e-08  20.4366  19.1941
0202-11-11_07:23:16.723000      26415.85        6.80566800e+00       -4.59540400e-08  20.4366  19.1941
0202-11-11_07:23:17.125000      26416.26        7.19593500e+00       -5.69241600e-08  20.4353  19.4541
0202-11-11_07:23:17.520000      26416.65        7.40254300e+00       -3.28766500e-08  20.4353  19.4541
0202-11-11_07:23:17.938000      26417.07        7.79302300e+00       -2.98397200e-08  20.4384  19.2180
0202-11-11_07:23:18.336000      26417.47        7.99505700e+00       -1.99852000e-08  20.4384  19.2180
0202-11-11_07:23:18.746000      26417.88        8.38487200e+00       -2.58731300e-08  20.4303  19.3845
0202-11-11_07:23:19.184000      26418.32        8.58872800e+00       -4.44664500e-08  20.4303  19.3845
0202-11-11_07:23:19.625000      26418.75        8.98143200e+00       -3.85156400e-08  20.4303  19.3845
0202-11-11_07:23:20.062000      26419.20        9.16766500e+00       -3.79577200e-08  20.4573  19.3322
0202-11-11_07:23:20.490000      26419.62        9.57642300e+00       -3.18838600e-08  20.4573  19.3322
0202-11-11_07:23:20.883000      26420.01        9.76120800e+00       -2.99625400e-08  20.4562  19.1724
0202-11-11_07:23:21.290000      26420.42        1.01722200e+01       -1.91163600e-08  20.4562  19.1724
0202-11-11_07:23:21.688000      26420.82        1.03607300e+01       -3.64082700e-08  20.4562  19.1724
0202-11-11_07:23:22.094000      26421.22        1.07492300e+01       -4.05608000e-08  20.4464  19.4917
0202-11-11_07:23:22.500000      26421.63        1.09521900e+01       -3.34333200e-08  20.4464  19.4917
0202-11-11_07:23:22.900000      26422.03        1.13418800e+01       -3.37391000e-09  20.4608  19.1277
0202-11-11_07:23:23.312000      26422.44        1.15484500e+01       -2.76693500e-08  20.4608  19.1277
0202-11-11_07:23:23.727000      26422.86        1.19396200e+01       -2.95286900e-08  20.4608  19.1277
0202-11-11_07:23:24.120000      26423.25        1.23493300e+01       -1.14930500e-08  20.4681  19.4256
0202-11-11_07:23:24.520000      26423.65        1.25319900e+01       -1.45259000e-09  20.4681  19.4256
0202-11-11_07:23:24.914000      26424.05        1.29212500e+01        1.32982100e-08  20.4559  19.1334
0202-11-11_07:23:25.332000      26424.46        1.31245800e+01        6.47397600e-08  20.4559  19.1334
0202-11-11_07:23:25.754000      26424.88        1.35167000e+01        2.09210660e-07  20.4684  19.2039
0202-11-11_07:23:26.190000      26425.32        1.37222700e+01        3.64775780e-07  20.4684  19.2039
0202-11-11_07:23:26.633000      26425.76        1.41094700e+01        7.67695640e-07  20.4684  19.2039
0202-11-11_07:23:27.050000      26426.18        1.43165100e+01        1.24387366e-06  20.4548  19.4539
0202-11-11_07:23:27.496000      26426.63        1.47045200e+01        3.03894639e-06  20.4548  19.4539
0202-11-11_07:23:27.902000      26427.03        1.49117700e+01        4.55821642e-06  20.4615  19.1464
0202-11-11_07:23:28.316000      26427.45        1.53004800e+01        8.89278122e-06  20.4615  19.1464
0202-11-11_07:23:28.730000      26427.86        1.55077600e+01        1.27064196e-05  20.4615  19.1464
0202-11-11_07:23:29.168000      26428.30        1.58925100e+01        2.57091215e-05  20.4661  19.4069
