Repository: shortlab/2025-devitre-PhD

# 2025-devitre-PhD
Data repository for Alexis Devitre's PhD thesis

File: chapter 5/cold_vs_warm/300K/ffj26/Ic/pulses/Ic_2023-11-11_07-25-57785694_f26_afterirrstep2_20K_pulse_60ms_0.txt
# Ic = 13.47 A, n = 29.16 , Tavg = 20.46 K, f26_afterirrstep2_20K_pulse_60ms_0
#datetime                        t_s     iHTS_A                vHTS_V                tHTS_K  tTAR_K
0202-11-11_07:25:37.766000      26556.90        1.64719300e+00       -1.48087700e-08  20.4692  19.1489
0202-11-11_07:25:38.176000      26557.31        2.05825400e+00       -6.25578000e-09  20.4692  19.1489
0202-11-11_07:25:38.637000      26557.77        2.24242000e+00        4.28050000e-09  20.4692  19.1489
0202-11-11_07:25:39.050000      26558.18        2.62979900e+00       -2.28918000e-09  20.4120  19.4434
0202-11-11_07:25:39.470000      26558.60        2.83701900e+00       -2.35116000e-09  20.4120  19.4434
0202-11-11_07:25:39.880000      26559.01        3.22673000e+00       -4.08655000e-09  20.4651  19.1904
0202-11-11_07:25:40.277000      26559.41        3.63439900e+00       -3.40479000e-09  20.4651  19.1904
0202-11-11_07:25:40.684000      26559.82        3.81840800e+00       -2.25560300e-08  20.4651  19.1904
0202-11-11_07:25:41.090000      26560.22        4.23064100e+00       -1.50566800e-08  20.4273  19.2832
0202-11-11_07:25:41.492000      26560.62        4.41391200e+00       -8.92084000e-09  20.4273  19.2832
0202-11-11_07:25:41.910000      26561.04        4.80418900e+00       -1.25775500e-08  20.4378  19.4154
0202-11-11_07:25:42.312000      26561.44        5.01068700e+00       -8.23908000e-09  20.4378  19.4154
0202-11-11_07:25:42.740000      26561.87        5.39752100e+00       -8.73520000e-09  20.4142  19.1274
0202-11-11_07:25:43.137000      26562.27        5.60502200e+00       -2.12550800e-08  20.4142  19.1274
0202-11-11_07:25:43.540000      26562.67        5.99170700e+00       -8.54956000e-09  20.4142  19.1274
0202-11-11_07:25:43.953000      26563.08        6.19836600e+00       -3.59131000e-09  20.4329  19.3530
0202-11-11_07:25:44.383000      26563.51        6.58563400e+00       -2.53456300e-08  20.4329  19.3530
0202-11-11_07:25:44.785000      26563.91        6.79271000e+00       -1.95816700e-08  20.4506  19.1522
0202-11-11_07:25:45.184000      26564.31        7.18242100e+00       -1.59249600e-08  20.4506  19.1522
0202-11-11_07:25:45.652000      26564.78        7.39172000e+00       -7.74385000e-09  20.4506  19.1522
0202-11-11_07:25:46.086000      26565.22        7.77620100e+00       -1.04708800e-08  20.4310  19.3095
0202-11-11_07:25:46.490000      26565.62        7.97595900e+00       -5.63659000e-09  20.4310  19.3095
0202-11-11_07:25:46.887000      26566.02        8.37243100e+00        3.78408000e-09  20.4077  19.3868
0202-11-11_07:25:47.285000      26566.42        8.58048700e+00       -1.22062700e-08  20.4077  19.3868
0202-11-11_07:25:47.688000      26566.82        8.96697900e+00       -5.94648000e-09  20.4077  19.3868
0202-11-11_07:25:48.098000      26567.23        9.15225600e+00       -1.05948400e-08  20.4731  19.1478
0202-11-11_07:25:48.500000      26567.63        9.56116600e+00        7.44059000e-09  20.4731  19.1478
0202-11-11_07:25:48.902000      26568.03        9.74506600e+00       -1.26407900e-08  20.4529  19.4475
0202-11-11_07:25:49.320000      26568.45        1.01590700e+01       -1.73511200e-08  20.4529  19.4475
0202-11-11_07:25:49.723000      26568.85        1.03417200e+01       -1.77849700e-08  20.4595  19.1871
0202-11-11_07:25:50.130000      26569.26        1.07312000e+01       -1.79089200e-08  20.4595  19.1871
0202-11-11_07:25:50.543000      26569.67        1.09356300e+01       -9.10803000e-09  20.4595  19.1871
0202-11-11_07:25:50.977000      26570.11        1.13224900e+01       -1.06574900e-08  20.4565  19.2848
0202-11-11_07:25:51.395000      26570.52        1.15269900e+01       -1.46240800e-08  20.4565  19.2848
0202-11-11_07:25:51.800000      26570.93        1.19176800e+01        4.34121000e-09  20.4195  19.4122
0202-11-11_07:25:52.210000      26571.34        1.23240300e+01        4.21726000e-09  20.4195  19.4122
0202-11-11_07:25:52.633000      26571.77        1.25140200e+01        1.28322100e-08  20.4195  19.4122
0202-11-11_07:25:53.055000      26572.19        1.29050500e+01        4.77258900e-08  20.4645  19.1212
0202-11-11_07:25:53.492000      26572.62        1.31058900e+01        9.30938600e-08  20.4645  19.1212
0202-11-11_07:25:53.902000      26573.03        1.35013300e+01        2.06079940e-07  20.4608  19.4764
0202-11-11_07:25:54.312000      26573.45        1.37027100e+01        3.40448500e-07  20.4608  19.4764
0202-11-11_07:25:54.730000      26573.86        1.40930200e+01        7.26944190e-07  20.4681  19.1580
0202-11-11_07:25:55.137000      26574.27        1.42968400e+01        1.13153731e-06  20.4681  19.1580
0202-11-11_07:25:55.543000      26574.68        1.46884800e+01        2.70392191e-06  20.4681  19.1580
0202-11-11_07:25:55.970000      26575.10        1.48908700e+01        4.01252768e-06  20.4478  19.3257
0202-11-11_07:25:56.380000      26575.51        1.52800600e+01        8.08008883e-06  20.4478  19.3257
0202-11-11_07:25:56.790000      26575.92        1.54866400e+01        1.15323313e-05  20.4636  19.3934
0202-11-11_07:25:57.207000      26576.34        1.58773600e+01        2.31327110e-05  20.4636  19.3934

File: chapter 5/cold_vs_warm/300K/ffj26/Ic/pulses/Ic_2023-11-11_07-26-19762302_f26_afterirrstep2_20K_pulse_60ms_0.txt
# Ic = 13.45 A, n = 28.85 , Tavg = 20.45 K, f26_afterirrstep2_20K_pulse_60ms_0
#datetime                        t_s     iHTS_A                vHTS_V                tHTS_K  tTAR_K
0202-11-11_07:25:59.848000      26578.98        1.64508200e+00       -1.52345405e-08  20.4813  19.1984
0202-11-11_07:26:00.280000      26579.41        2.05087900e+00       -5.38000050e-09  20.4813  19.1984
0202-11-11_07:26:00.690000      26579.82        2.23832700e+00       -1.31272405e-08  20.4649  19.2877
0202-11-11_07:26:01.090000      26580.22        2.62845300e+00       -2.59096050e-09  20.4649  19.2877
0202-11-11_07:26:01.496000      26580.63        2.83307600e+00       -8.97471050e-09  20.4649  19.2877
0202-11-11_07:26:01.895000      26581.03        3.22319100e+00       -4.21730500e-10  20.4757  19.4229
0202-11-11_07:26:02.293000      26581.42        3.63114000e+00       -5.31800050e-09  20.4757  19.4229
0202-11-11_07:26:02.700000      26581.83        3.81593400e+00       -1.75276805e-08  20.4757  19.4229
0202-11-11_07:26:03.100000      26582.23        4.22521600e+00       -2.31676905e-08  20.4593  19.1273
0202-11-11_07:26:03.504000      26582.64        4.40988700e+00       -2.71342905e-08  20.4593  19.1273
0202-11-11_07:26:03.918000      26583.05        4.80066800e+00       -1.60402105e-08  20.4451  19.4754
0202-11-11_07:26:04.320000      26583.45        5.00590100e+00       -2.58327505e-08  20.4451  19.4754
0202-11-11_07:26:04.727000      26583.86        5.39375300e+00       -9.59449050e-09  20.4451  19.4754
0202-11-11_07:26:05.133000      26584.26        5.60230700e+00       -9.16064050e-09  20.4390  19.1631
0202-11-11_07:26:05.530000      26584.66        5.99158100e+00       -2.15562605e-08  20.4390  19.1631
0202-11-11_07:26:05.950000      26585.08        6.19625900e+00       -1.21355105e-08  20.4395  19.3187
0202-11-11_07:26:06.380000      26585.51        6.58667000e+00       -5.87514050e-09  20.4395  19.3187
0202-11-11_07:26:06.777000      26585.91        6.78732000e+00       -1.03374005e-08  20.4426  19.4021
0202-11-11_07:26:07.184000      26586.31        7.17781400e+00       -3.70574050e-09  20.4426  19.4021
0202-11-11_07:26:07.637000      26586.77        7.38268000e+00       -1.12050905e-08  20.4426  19.4021
0202-11-11_07:26:08.060000      26587.19        7.77503000e+00       -1.38701505e-08  20.4826  19.1597
0202-11-11_07:26:08.484000      26587.62        7.98031900e+00       -1.02754205e-08  20.4826  19.1597
0202-11-11_07:26:08.900000      26588.03        8.37076000e+00       -1.00894905e-08  20.4574  19.4516
0202-11-11_07:26:09.316000      26588.45        8.57190800e+00       -1.64732305e-08  20.4574  19.4516
0202-11-11_07:26:09.723000      26588.85        8.95933400e+00       -1.03993805e-08  20.4574  19.4516
0202-11-11_07:26:10.133000      26589.26        9.14403200e+00       -1.15149805e-08  20.4617  19.1934
0202-11-11_07:26:10.540000      26589.67        9.55819100e+00       -8.29212050e-09  20.4617  19.1934
0202-11-11_07:26:10.950000      26590.08        9.74325300e+00       -6.30882050e-09  20.4470  19.2774
0202-11-11_07:26:11.387000      26590.52        1.01479000e+01       -6.37080050e-09  20.4470  19.2774
0202-11-11_07:26:11.780000      26590.91        1.03342300e+01       -1.30644405e-08  20.4568  19.4216
0202-11-11_07:26:12.188000      26591.32        1.07252300e+01       -1.62268905e-08  20.4568  19.4216
0202-11-11_07:26:12.637000      26591.77        1.09291900e+01       -2.55862505e-08  20.4568  19.4216
0202-11-11_07:26:13.040000      26592.17        1.13181700e+01       -2.31691105e-08  20.4547  19.1256
0202-11-11_07:26:13.440000      26592.57        1.15238400e+01       -3.01106505e-08  20.4547  19.1256
0202-11-11_07:26:13.880000      26593.01        1.19116800e+01       -2.28592205e-08  20.4658  19.4803
0202-11-11_07:26:14.293000      26593.42        1.23228900e+01       -1.23849205e-08  20.4658  19.4803
0202-11-11_07:26:14.710000      26593.84        1.25061200e+01       -1.46161305e-08  20.4658  19.4803
0202-11-11_07:26:15.125000      26594.26        1.28980300e+01        2.41821395e-08  20.4622  19.1697
0202-11-11_07:26:15.527000      26594.66        1.31024400e+01        7.28349295e-08  20.4622  19.1697
0202-11-11_07:26:15.938000      26595.07        1.34945500e+01        1.63570839e-07  20.4514  19.4685
0202-11-11_07:26:16.355000      26595.49        1.36999900e+01        3.25581529e-07  20.4514  19.4685
0202-11-11_07:26:16.770000      26595.90        1.40903800e+01        6.88525149e-07  20.4585  19.4001
0202-11-11_07:26:17.195000      26596.33        1.42959700e+01        1.17375151e-06  20.4585  19.4001
0202-11-11_07:26:17.640000      26596.77        1.46850300e+01        2.77222807e-06  20.4585  19.4001
0202-11-11_07:26:18.055000      26597.19        1.48878300e+01        3.95818261e-06  20.4580  19.1611
0202-11-11_07:26:18.500000      26597.63        1.52779300e+01        8.00374197e-06  20.4580  19.1611
0202-11-11_07:26:18.914000      26598.05        1.54844800e+01        1.13371108e-05  20.4463  19.4528
0202-11-11_07:26:19.324000      26598.45        1.58725900e+01        2.27736835e-05  20.4463  19.4528

File: chapter 5/cold_vs_warm/300K/ffj26/Ic/pulses/Ic_2023-11-11_07-28-06787058_f26_afterirrstep2_20K_pulse_65ms_0.txt
# Ic = 13.54 A, n = 28.47 , Tavg = 20.46 K, f26_afterirrstep2_20K_pulse_65ms_0
#datetime                        t_s     iHTS_A                vHTS_V                tHTS_K  tTAR_K
0202-11-11_07:27:46.363000      26685.49        1.67107200e+00       -7.45189400e-09  20.4632  19.2367
0202-11-11_07:27:46.773000      26685.90        2.07981500e+00       -3.23738400e-09  20.4578  19.4297
0202-11-11_07:27:47.184000      26686.32        2.26443600e+00       -2.09631240e-08  20.4578  19.4297
0202-11-11_07:27:47.652000      26686.78        2.65562800e+00       -1.96615840e-08  20.4578  19.4297
0202-11-11_07:27:48.080000      26687.21        2.85991600e+00       -1.72439140e-08  20.4900  19.1319
0202-11-11_07:27:48.484000      26687.62        3.24506400e+00       -1.55080040e-08  20.4900  19.1319
0202-11-11_07:27:48.887000      26688.02        3.65764500e+00       -1.91647140e-08  20.4275  19.4197
0202-11-11_07:27:49.293000      26688.43        3.83607100e+00       -5.83940400e-09  20.4275  19.4197
0202-11-11_07:27:49.715000      26688.85        4.24931500e+00       -1.69334940e-08  20.4275  19.4197
0202-11-11_07:27:50.110000      26689.24        4.43358000e+00       -3.26759540e-08  20.4737  19.2560
0202-11-11_07:27:50.520000      26689.65        4.82107800e+00       -1.76152540e-08  20.4737  19.2560
0202-11-11_07:27:50.918000      26690.05        5.02670000e+00       -9.86798400e-09  20.4624  19.2064
0202-11-11_07:27:51.320000      26690.45        5.41629200e+00        4.82366000e-10  20.4624  19.2064
0202-11-11_07:27:51.742000      26690.87        5.62204900e+00       -9.55809400e-09  20.4624  19.2064
0202-11-11_07:27:52.133000      26691.26        6.01225900e+00       -1.09835940e-08  20.4747  19.4695
0202-11-11_07:27:52.540000      26691.67        6.21553500e+00       -1.57559140e-08  20.4747  19.4695
0202-11-11_07:27:52.950000      26692.08        6.60535700e+00       -4.16599400e-09  20.4845  19.1064
0202-11-11_07:27:53.383000      26692.52        6.81086800e+00       -7.01699400e-09  20.4845  19.1064
0202-11-11_07:27:53.790000      26692.92        7.20215400e+00        1.08327660e-08  20.4485  19.4542
0202-11-11_07:27:54.184000      26693.32        7.40741000e+00        7.79601600e-09  20.4485  19.4542
0202-11-11_07:27:54.610000      26693.74        7.79767300e+00        1.14527560e-08  20.4485  19.4542
0202-11-11_07:27:55.027000      26694.16        7.99881000e+00        1.00272560e-08  20.4542  19.2316
0202-11-11_07:27:55.418000      26694.55        8.38827100e+00        4.88307600e-09  20.4542  19.2316
0202-11-11_07:27:55.820000      26694.95        8.59290600e+00       -9.06201400e-09  20.4639  19.2327
0202-11-11_07:27:56.220000      26695.35        8.98367300e+00       -3.97980400e-09  20.4639  19.2327
0202-11-11_07:27:56.670000      26695.80        9.16815800e+00        8.16791600e-09  20.4639  19.2327
0202-11-11_07:27:57.086000      26696.22        9.57956700e+00        8.10593600e-09  20.4327  19.4401
0202-11-11_07:27:57.490000      26696.62        9.76446900e+00        5.87472600e-09  20.4327  19.4401
0202-11-11_07:27:57.902000      26697.03        1.01756900e+01        1.41178160e-08  20.4566  19.1416
0202-11-11_07:27:58.312000      26697.44        1.03592700e+01       -8.38025400e-09  20.4566  19.1416
0202-11-11_07:27:58.742000      26697.87        1.07491800e+01        1.13907760e-08  20.4866  19.4136
0202-11-11_07:27:59.133000      26698.27        1.09509500e+01       -1.74859400e-09  20.4866  19.4136
0202-11-11_07:27:59.527000      26698.66        1.13417300e+01        1.15147360e-08  20.4866  19.4136
0202-11-11_07:27:59.938000      26699.07        1.15468100e+01        4.19506000e-10  20.4474  19.2807
0202-11-11_07:28:00.340000      26699.47        1.19320700e+01        7.73216600e-09  20.4474  19.2807
0202-11-11_07:28:00.746000      26699.88        1.23406700e+01        7.11238600e-09  20.4602  19.2067
0202-11-11_07:28:01.184000      26700.31        1.25279900e+01        3.17176960e-08  20.4602  19.2067
0202-11-11_07:28:01.625000      26700.76        1.29182900e+01        6.25828060e-08  20.4602  19.2067
0202-11-11_07:28:02.080000      26701.21        1.31214600e+01        7.47924960e-08  20.4499  19.4758
0202-11-11_07:28:02.500000      26701.63        1.35196100e+01        1.68441426e-07  20.4499  19.4758
0202-11-11_07:28:02.910000      26702.04        1.37214500e+01        3.18366496e-07  20.4701  19.1104
0202-11-11_07:28:03.316000      26702.45        1.41081200e+01        6.17039046e-07  20.4701  19.1104
0202-11-11_07:28:03.734000      26702.87        1.43122700e+01        1.01134383e-06  20.4701  19.1104
0202-11-11_07:28:04.140000      26703.27        1.47065200e+01        2.35540128e-06  20.4610  19.4488
0202-11-11_07:28:04.535000      26703.67        1.49109400e+01        3.47156519e-06  20.4610  19.4488
0202-11-11_07:28:04.940000      26704.07        1.52978200e+01        6.42327297e-06  20.4788  19.2417
0202-11-11_07:28:05.336000      26704.47        1.55019700e+01        9.30655686e-06  20.4788  19.2417
0202-11-11_07:28:05.766000      26704.90        1.58893200e+01        1.88835491e-05  20.4633  19.2293
0202-11-11_07:28:06.200000      26705.33        1.60970100e+01        2.67886749e-05  20.4633  19.2293

File: chapter 5/cold_vs_warm/300K/ffj26/Ic/pulses/Ic_2023-11-11_07-28-29121189_f26_afterirrstep2_20K_pulse_65ms_0.txt
# Ic = 13.56 A, n = 28.76 , Tavg = 20.51 K, f26_afterirrstep2_20K_pulse_65ms_0
#datetime                        t_s     iHTS_A                vHTS_V                tHTS_K  tTAR_K
0202-11-11_07:28:08.715000      26707.85        1.65426000e+00        2.10416150e-09  20.6366  19.1500
0202-11-11_07:28:09.113000      26708.25        2.06533900e+00        9.23164150e-09  20.4379  19.4174
0202-11-11_07:28:09.520000      26708.65        2.24892400e+00       -4.98928500e-10  20.4379  19.4174
0202-11-11_07:28:09.930000      26709.06        2.63821900e+00       -1.36661850e-09  20.4646  19.2890
0202-11-11_07:28:10.332000      26709.46        2.84201000e+00       -1.66752185e-08  20.4646  19.2890
0202-11-11_07:28:10.740000      26709.87        3.23428000e+00       -1.21508185e-08  20.4622  19.1867
0202-11-11_07:28:11.140000      26710.27        3.64358400e+00        9.78945150e-09  20.4622  19.1867
0202-11-11_07:28:11.620000      26710.75        3.82809400e+00        1.20161500e-10  20.4622  19.1867
0202-11-11_07:28:12.030000      26711.16        4.23774800e+00       -9.73506850e-09  20.4545  19.4741
0202-11-11_07:28:12.430000      26711.56        4.42321800e+00       -1.20282585e-08  20.4545  19.4741
0202-11-11_07:28:12.860000      26711.99        4.81102200e+00       -2.05192585e-08  20.4818  19.1077
0202-11-11_07:28:13.277000      26712.41        5.01670000e+00       -2.82045385e-08  20.4818  19.1077
0202-11-11_07:28:13.707000      26712.84        5.40502400e+00       -2.92581685e-08  20.4818  19.1077
0202-11-11_07:28:14.110000      26713.24        5.60986300e+00       -2.11390385e-08  20.4684  19.4400
0202-11-11_07:28:14.510000      26713.64        5.99885000e+00       -9.67308850e-09  20.4684  19.4400
0202-11-11_07:28:14.918000      26714.05        6.20979400e+00       -1.43214485e-08  20.4744  19.2573
0202-11-11_07:28:15.330000      26714.46        6.59607600e+00       -3.53724850e-09  20.4744  19.2573
0202-11-11_07:28:15.740000      26714.87        6.80315400e+00       -1.38256185e-08  20.4635  19.2163
0202-11-11_07:28:16.184000      26715.32        7.19200700e+00       -3.35131850e-09  20.4635  19.2163
0202-11-11_07:28:16.652000      26715.78        7.39613000e+00       -2.92581685e-08  20.4635  19.2163
0202-11-11_07:28:17.086000      26716.22        7.78643900e+00       -1.94656285e-08  20.4762  19.4469
0202-11-11_07:28:17.500000      26716.63        7.99204300e+00       -1.33290085e-08  20.4762  19.4469
0202-11-11_07:28:17.900000      26717.03        8.37985400e+00       -6.51089850e-09  20.4806  19.1441
0202-11-11_07:28:18.300000      26717.43        8.58462600e+00       -2.03320185e-08  20.4806  19.1441
0202-11-11_07:28:18.720000      26717.85        8.97637300e+00       -1.15930985e-08  20.4806  19.1441
0202-11-11_07:28:19.120000      26718.25        9.16176300e+00       -1.57456385e-08  20.4459  19.4127
0202-11-11_07:28:19.527000      26718.66        9.56728500e+00       -1.88445485e-08  20.4459  19.4127
0202-11-11_07:28:19.930000      26719.06        9.74971300e+00       -2.66537885e-08  20.4747  19.2862
0202-11-11_07:28:20.330000      26719.46        1.01620900e+01       -1.90924585e-08  20.4747  19.2862
0202-11-11_07:28:20.746000      26719.88        1.03476200e+01       -4.06608485e-08  20.4622  19.1850
0202-11-11_07:28:21.188000      26720.32        1.07349500e+01       -2.32449985e-08  20.4622  19.1850
0202-11-11_07:28:21.676000      26720.81        1.09405000e+01       -1.27706885e-08  20.4622  19.1850
0202-11-11_07:28:22.110000      26721.24        1.13329600e+01       -3.32854485e-08  20.4587  19.4757
0202-11-11_07:28:22.510000      26721.64        1.15387300e+01       -2.86370885e-08  20.4587  19.4757
0202-11-11_07:28:22.910000      26722.04        1.19261200e+01       -1.95882785e-08  20.4632  19.1118
0202-11-11_07:28:23.312000      26722.44        1.23339500e+01       -1.52496985e-08  20.4632  19.1118
0202-11-11_07:28:23.750000      26722.88        1.25204000e+01        4.30891500e-10  20.4972  19.4409
0202-11-11_07:28:24.145000      26723.27        1.29103300e+01        1.71030215e-08  20.4972  19.4409
0202-11-11_07:28:24.590000      26723.72        1.31154300e+01        4.82780315e-08  20.4972  19.4409
0202-11-11_07:28:25.023000      26724.15        1.35062300e+01        1.52587252e-07  20.4656  19.2587
0202-11-11_07:28:25.430000      26724.56        1.37102700e+01        2.63528142e-07  20.4656  19.2587
0202-11-11_07:28:25.832000      26724.96        1.41008100e+01        5.15655252e-07  20.4805  19.2166
0202-11-11_07:28:26.230000      26725.36        1.43050400e+01        9.45473722e-07  20.4805  19.2166
0202-11-11_07:28:26.670000      26725.80        1.46956800e+01        2.32269018e-06  20.4805  19.2166
0202-11-11_07:28:27.094000      26726.23        1.49018800e+01        2.97742735e-06  20.4506  19.4461
0202-11-11_07:28:27.516000      26726.65        1.52905400e+01        6.22731355e-06  20.4506  19.4461
0202-11-11_07:28:27.910000      26727.04        1.54940900e+01        9.17040788e-06  20.5054  19.1483
0202-11-11_07:28:28.316000      26727.45        1.58861300e+01        1.84707245e-05  20.5054  19.1483
0202-11-11_07:28:28.746000      26727.88        1.60918600e+01        2.68287871e-05  20.5054  19.1483

File: chapter 5/cold_vs_warm/300K/ffj26/Ic/pulses/Ic_2023-11-11_07-28-51321686_f26_afterirrstep2_20K_pulse_65ms_0.txt
# Ic =  nan A, n =  nan , Tavg = 20.49 K, f26_afterirrstep2_20K_pulse_65ms_0
#datetime                        t_s     iHTS_A                vHTS_V                tHTS_K  tTAR_K
0202-11-11_07:28:31.160000      26730.29        1.65129700e+00       -8.99990450e-09  20.4703  19.1846
0202-11-11_07:28:31.566000      26730.70        2.06185400e+00       -7.57440450e-09  20.4703  19.1846
0202-11-11_07:28:31.984000      26731.11        2.24496500e+00       -1.79867345e-08  20.4606  19.4777
0202-11-11_07:28:32.383000      26731.51        2.63650000e+00       -9.74364450e-09  20.4606  19.4777
0202-11-11_07:28:32.790000      26731.92        2.84213300e+00       -1.26566145e-08  20.4415  19.1171
0202-11-11_07:28:33.190000      26732.32        3.23200000e+00       -1.58794745e-08  20.4415  19.1171
0202-11-11_07:28:33.617000      26732.75        3.63969500e+00       -1.91023445e-08  20.4415  19.1171
0202-11-11_07:28:34.027000      26733.16        3.82162200e+00       -1.30284845e-08  20.4504  19.4439
0202-11-11_07:28:34.418000      26733.55        4.23629000e+00       -3.11198450e-09  20.4504  19.4439
0202-11-11_07:28:34.832000      26733.96        4.41799900e+00       -1.50117045e-08  20.4969  19.2571
0202-11-11_07:28:35.234000      26734.36        4.80866000e+00       -1.10448445e-08  20.4969  19.2571
0202-11-11_07:28:35.656000      26734.79        5.01308200e+00       -1.16026045e-08  20.4969  19.2571
0202-11-11_07:28:36.080000      26735.21        5.40449200e+00       -9.80524450e-09  20.4696  19.2191
0202-11-11_07:28:36.484000      26735.61        5.60949700e+00       -1.37718445e-08  20.4696  19.2191
0202-11-11_07:28:36.880000      26736.01        5.99844300e+00       -3.97929450e-09  20.4669  19.4477
0202-11-11_07:28:37.280000      26736.41        6.20161800e+00       -2.50518645e-08  20.4669  19.4477
0202-11-11_07:28:37.680000      26736.81        6.59189300e+00       -2.80268145e-08  20.4669  19.4477
0202-11-11_07:28:38.086000      26737.22        6.79791200e+00       -3.04439645e-08  20.4946  19.1522
0202-11-11_07:28:38.484000      26737.62        7.18533900e+00       -3.35428745e-08  20.4946  19.1522
0202-11-11_07:28:38.895000      26738.03        7.39360900e+00       -4.04844245e-08  20.4590  19.4122
0202-11-11_07:28:39.297000      26738.43        7.78343700e+00       -2.84606645e-08  20.4590  19.4122
0202-11-11_07:28:39.700000      26738.83        7.98799500e+00       -2.36883445e-08  20.4590  19.4122
0202-11-11_07:28:40.117000      26739.25        8.38197600e+00       -1.91639445e-08  20.4840  19.2859
0202-11-11_07:28:40.523000      26739.65        8.58578400e+00       -9.86721450e-09  20.4840  19.2859
0202-11-11_07:28:40.930000      26740.06        8.97734300e+00       -1.98456945e-08  20.4559  19.1936
0202-11-11_07:28:41.336000      26740.47        9.15962700e+00       -3.05679145e-08  20.4559  19.1936
0202-11-11_07:28:41.766000      26740.90        9.56994800e+00       -3.43485845e-08  20.4539  19.4774
0202-11-11_07:28:42.188000      26741.32        9.75229400e+00       -2.99481345e-08  20.4539  19.4774
0202-11-11_07:28:42.625000      26741.76        1.01643700e+01       -1.19744745e-08  20.4539  19.4774
0202-11-11_07:28:43.040000      26742.17        1.03454800e+01       -2.99481345e-08  20.4912  19.1143
0202-11-11_07:28:43.434000      26742.57        1.07373300e+01       -3.48444145e-08  20.4912  19.1143
0202-11-11_07:28:43.832000      26742.96        1.09417900e+01       -4.77978445e-08  20.4607  19.4531
0202-11-11_07:28:44.234000      26743.37        1.13339300e+01       -3.82532045e-08  20.4607  19.4531
0202-11-11_07:28:44.656000      26743.79        1.15415600e+01       -3.93068345e-08  20.4607  19.4531
0202-11-11_07:28:45.090000      26744.22        1.19294500e+01       -3.99266145e-08  20.4671  19.2571
0202-11-11_07:28:45.504000      26744.64        1.23361500e+01       -3.21173745e-08  20.4671  19.2571
0202-11-11_07:28:45.902000      26745.03        1.25237200e+01       -2.19529545e-08  20.4704  19.2326
0202-11-11_07:28:46.324000      26745.46        1.29108900e+01        1.72172355e-08  20.4704  19.2326
0202-11-11_07:28:46.746000      26745.88        1.31177300e+01        3.98386955e-08  20.4704  19.2326
0202-11-11_07:28:47.152000      26746.28        1.35084100e+01        1.23136746e-07  20.4756  19.4504
0202-11-11_07:28:47.625000      26746.76        1.37115500e+01        2.58992795e-07  20.4756  19.4504
0202-11-11_07:28:48.094000      26747.22        1.41026400e+01        5.60640336e-07  20.5029  19.1565
0202-11-11_07:28:48.504000      26747.64        1.43064400e+01        9.55750896e-07  20.5029  19.1565
0202-11-11_07:28:48.918000      26748.05        1.46958900e+01        2.26373726e-06  20.4829  19.4258
0202-11-11_07:28:49.320000      26748.45        1.48988800e+01        3.44336692e-06  20.4829  19.4258
0202-11-11_07:28:49.730000      26748.86        1.52904700e+01        6.67515427e-06  20.4887  19.2888
0202-11-11_07:28:50.130000      26749.26        1.54962200e+01        9.26769918e-06  20.4887  19.2888
0202-11-11_07:28:50.523000      26749.66        1.58859900e+01        1.88175362e-05  20.4887  19.2888
0202-11-11_07:28:50.930000      26750.06        1.60912300e+01        2.72252400e-05  20.4877  19.2011

File: chapter 5/cold_vs_warm/300K/ffj26/Ic/pulses/Ic_2023-11-11_07-31-29769427_f26_afterirrstep2_20K_pulse_65ms_1.txt
# Ic = 13.62 A, n = 28.79 , Tavg = 20.45 K, f26_afterirrstep2_20K_pulse_65ms_1
#datetime                        t_s     iHTS_A                vHTS_V                tHTS_K  tTAR_K
0202-11-11_07:31:09.652000      26888.78        1.66646200e+00        1.05672100e-09  20.5447  19.4161
0202-11-11_07:31:10.047000      26889.18        2.07436100e+00       -3.40568900e-09  20.4395  19.2506
0202-11-11_07:31:10.438000      26889.57        2.25886300e+00       -2.41403900e-09  20.4395  19.2506
0202-11-11_07:31:10.844000      26889.97        2.64737500e+00        2.29628100e-09  20.4497  19.2121
0202-11-11_07:31:11.250000      26890.38        2.85217700e+00       -2.29008900e-09  20.4497  19.2121
0202-11-11_07:31:11.656000      26890.79        3.23921600e+00       -1.23924990e-08  20.4497  19.2121
0202-11-11_07:31:12.047000      26891.18        3.65255400e+00       -7.18634900e-09  20.4559  19.4583
0202-11-11_07:31:12.450000      26891.58        3.83438100e+00       -4.70722900e-09  20.4559  19.4583
0202-11-11_07:31:12.863000      26891.99        4.24629400e+00        3.59782100e-09  20.4487  19.1135
0202-11-11_07:31:13.254000      26892.39        4.43071500e+00       -7.18634900e-09  20.4487  19.1135
0202-11-11_07:31:13.652000      26892.78        4.82110600e+00       -8.48654900e-09  20.4487  19.1135
0202-11-11_07:31:14.047000      26893.18        5.02568900e+00       -1.14609290e-08  20.4585  19.4609
0202-11-11_07:31:14.450000      26893.58        5.41420500e+00       -6.44070900e-09  20.4585  19.4609
0202-11-11_07:31:14.860000      26893.99        5.62189100e+00       -1.85432900e-09  20.4651  19.2226
0202-11-11_07:31:15.258000      26894.39        6.01001800e+00       -5.63498900e-09  20.4651  19.2226
0202-11-11_07:31:15.664000      26894.80        6.20940300e+00       -2.84597900e-09  20.4679  19.2469
0202-11-11_07:31:16.070000      26895.20        6.60244300e+00        7.93819100e-09  20.4679  19.2469
0202-11-11_07:31:16.470000      26895.60        6.80499800e+00        1.05863100e-09  20.4679  19.2469
0202-11-11_07:31:16.875000      26896.01        7.19449600e+00        1.18259100e-09  20.4413  19.4198
0202-11-11_07:31:17.277000      26896.41        7.39695300e+00        1.51896210e-08  20.4413  19.4198
0202-11-11_07:31:17.715000      26896.84        7.79018900e+00        2.64696210e-08  20.4413  19.4198
0202-11-11_07:31:18.113000      26897.24        7.99408400e+00        1.61192910e-08  20.4310  19.1378
0202-11-11_07:31:18.510000      26897.64        8.38098000e+00        1.92801710e-08  20.4310  19.1378
0202-11-11_07:31:18.918000      26898.05        8.58843900e+00        3.22786100e-09  20.4552  19.4210
0202-11-11_07:31:19.320000      26898.45        8.97829300e+00        1.88462310e-08  20.4552  19.4210
0202-11-11_07:31:19.730000      26898.86        9.16101300e+00        1.62429310e-08  20.4552  19.4210
0202-11-11_07:31:20.120000      26899.25        9.57251600e+00        2.21308410e-08  20.4642  19.2484
0202-11-11_07:31:20.520000      26899.65        9.75651700e+00        1.26482110e-08  20.4642  19.2484
0202-11-11_07:31:20.914000      26900.05        1.01647100e+01        1.51273310e-08  20.4539  19.2147
0202-11-11_07:31:21.316000      26900.45        1.03513500e+01        1.57471110e-08  20.4539  19.2147
0202-11-11_07:31:21.727000      26900.86        1.07382900e+01        1.04789810e-08  20.4539  19.2147
0202-11-11_07:31:22.125000      26901.26        1.09447900e+01        2.34943610e-08  20.4549  19.4614
0202-11-11_07:31:22.527000      26901.66        1.13340800e+01        3.29770010e-08  20.4549  19.4614
0202-11-11_07:31:22.926000      26902.06        1.15381800e+01        3.01879910e-08  20.4411  19.1127
0202-11-11_07:31:23.332000      26902.46        1.19296300e+01        2.36183210e-08  20.4411  19.1127
0202-11-11_07:31:23.760000      26902.89        1.23385800e+01        3.69435910e-08  20.4453  19.4639
0202-11-11_07:31:24.184000      26903.31        1.25256300e+01        3.62618310e-08  20.4453  19.4639
0202-11-11_07:31:24.660000      26903.79        1.29121700e+01        8.11958910e-08  20.4453  19.4639
0202-11-11_07:31:25.086000      26904.22        1.31154700e+01        8.71459810e-08  20.4550  19.2153
0202-11-11_07:31:25.500000      26904.63        1.35039900e+01        1.81478231e-07  20.4550  19.2153
0202-11-11_07:31:25.906000      26905.04        1.37112100e+01        2.78845961e-07  20.4764  19.2518
0202-11-11_07:31:26.324000      26905.46        1.41055900e+01        5.64130941e-07  20.4764  19.2518
0202-11-11_07:31:26.730000      26905.86        1.43045800e+01        8.91375071e-07  20.4764  19.2518
0202-11-11_07:31:27.137000      26906.27        1.46955800e+01        2.04020026e-06  20.4812  19.4217
0202-11-11_07:31:27.540000      26906.67        1.49015500e+01        2.65781156e-06  20.4812  19.4217
0202-11-11_07:31:27.940000      26907.07        1.52902800e+01        5.46368194e-06  20.4734  19.1459
0202-11-11_07:31:28.380000      26907.51        1.54961200e+01        8.28988112e-06  20.4734  19.1459
0202-11-11_07:31:28.793000      26907.92        1.58834600e+01        1.65330857e-05  20.4521  19.4279
0202-11-11_07:31:29.203000      26908.33        1.60904000e+01        2.38386861e-05  20.4521  19.4279

File: chapter 5/cold_vs_warm/300K/ffj26/Ic/pulses/Ic_2023-11-11_07-31-51774620_f26_afterirrstep2_20K_pulse_65ms_1.txt
# Ic = 13.60 A, n = 28.61 , Tavg = 20.48 K, f26_afterirrstep2_20K_pulse_65ms_1
#datetime                        t_s     iHTS_A                vHTS_V                tHTS_K  tTAR_K
0202-11-11_07:31:31.680000      26910.81        1.65258100e+00        4.16907860e-08  20.5782  19.2295
0202-11-11_07:31:32.074000      26911.21        2.06384000e+00        4.40459460e-08  20.4629  19.4506
0202-11-11_07:31:32.480000      26911.61        2.24596500e+00        4.87562860e-08  20.4629  19.4506
0202-11-11_07:31:32.880000      26912.01        2.63620800e+00        4.58433160e-08  20.4603  19.1181
0202-11-11_07:31:33.270000      26912.40        2.84069600e+00        4.76406760e-08  20.4603  19.1181
0202-11-11_07:31:33.707000      26912.84        3.23022500e+00        5.76191460e-08  20.4603  19.1181
0202-11-11_07:31:34.105000      26913.24        3.64143600e+00        5.17932060e-08  20.4292  19.4708
0202-11-11_07:31:34.504000      26913.63        3.82347800e+00        4.36740760e-08  20.4292  19.4708
0202-11-11_07:31:34.902000      26914.03        4.23274000e+00        4.49756160e-08  20.4445  19.2007
0202-11-11_07:31:35.305000      26914.44        4.41968500e+00        3.78481360e-08  20.4445  19.2007
0202-11-11_07:31:35.720000      26914.85        4.80483500e+00        4.61532060e-08  20.4445  19.2007
0202-11-11_07:31:36.120000      26915.25        5.01370500e+00        4.95000160e-08  20.4552  19.2658
0202-11-11_07:31:36.523000      26915.66        5.40190800e+00        5.32187060e-08  20.4552  19.2658
0202-11-11_07:31:36.940000      26916.07        5.60540400e+00        5.32189260e-08  20.4562  19.4247
0202-11-11_07:31:37.348000      26916.48        5.99543800e+00        4.08236260e-08  20.4562  19.4247
0202-11-11_07:31:37.750000      26916.88        6.20183500e+00        2.65686660e-08  20.4480  19.1607
0202-11-11_07:31:38.152000      26917.28        6.58627400e+00        3.51216360e-08  20.4480  19.1607
0202-11-11_07:31:38.633000      26917.76        6.79654500e+00        3.40060360e-08  20.4480  19.1607
0202-11-11_07:31:39.047000      26918.18        7.18481900e+00        3.97699960e-08  20.4610  19.4455
0202-11-11_07:31:39.453000      26918.58        7.38909000e+00        2.56389960e-08  20.4610  19.4455
0202-11-11_07:31:39.855000      26918.99        7.77878800e+00        3.02873460e-08  20.4947  19.2376
0202-11-11_07:31:40.254000      26919.38        7.98580400e+00        2.95436160e-08  20.4947  19.2376
0202-11-11_07:31:40.660000      26919.79        8.37640900e+00        3.16508660e-08  20.4546  19.2427
0202-11-11_07:31:41.080000      26920.21        8.58409200e+00        3.75387860e-08  20.4546  19.2427
0202-11-11_07:31:41.484000      26920.61        8.97132600e+00        3.18987760e-08  20.4546  19.2427
0202-11-11_07:31:41.900000      26921.03        9.15452600e+00        3.29524060e-08  20.4817  19.4508
0202-11-11_07:31:42.297000      26921.43        9.56598600e+00        3.14029560e-08  20.4817  19.4508
0202-11-11_07:31:42.715000      26921.84        9.75010300e+00        1.41111560e-08  20.4817  19.4508
0202-11-11_07:31:43.125000      26922.26        1.01596300e+01        1.39259260e-08  20.4797  19.1140
0202-11-11_07:31:43.530000      26922.66        1.03456900e+01        2.11154760e-08  20.4797  19.1140
0202-11-11_07:31:43.934000      26923.07        1.07353500e+01        2.35326260e-08  20.4687  19.4674
0202-11-11_07:31:44.340000      26923.47        1.09349100e+01        1.78926160e-08  20.4687  19.4674
0202-11-11_07:31:44.740000      26923.87        1.13288800e+01        3.03502160e-08  20.4687  19.4674
0202-11-11_07:31:45.130000      26924.26        1.15344200e+01        2.99783460e-08  20.4594  19.1947
0202-11-11_07:31:45.527000      26924.66        1.19223000e+01        3.95229760e-08  20.4594  19.1947
0202-11-11_07:31:45.938000      26925.07        1.23317700e+01        5.66909160e-08  20.4722  19.2741
0202-11-11_07:31:46.336000      26925.47        1.25160200e+01        6.09674160e-08  20.4722  19.2741
0202-11-11_07:31:46.746000      26925.88        1.29063500e+01        8.18540360e-08  20.4613  19.4170
0202-11-11_07:31:47.180000      26926.31        1.31096700e+01        1.03422426e-07  20.4613  19.4170
0202-11-11_07:31:47.652000      26926.78        1.35036500e+01        1.75998806e-07  20.4613  19.4170
0202-11-11_07:31:48.062000      26927.19        1.37087800e+01        2.85080306e-07  20.4697  19.1526
0202-11-11_07:31:48.490000      26927.62        1.40974400e+01        5.53817446e-07  20.4697  19.1526
0202-11-11_07:31:48.895000      26928.03        1.43010000e+01        8.96555996e-07  20.4576  19.4433
0202-11-11_07:31:49.300000      26928.43        1.46902000e+01        2.12675934e-06  20.4576  19.4433
0202-11-11_07:31:49.720000      26928.85        1.48948000e+01        2.64154953e-06  20.4907  19.2293
0202-11-11_07:31:50.117000      26929.25        1.52871100e+01        6.03038865e-06  20.4907  19.2293
0202-11-11_07:31:50.516000      26929.65        1.54917800e+01        8.11843112e-06  20.4907  19.2293
0202-11-11_07:31:50.920000      26930.05        1.58810400e+01        1.65363598e-05  20.4768  19.2517
0202-11-11_07:31:51.324000      26930.46        1.60873800e+01        2.35425508e-05  20.4768  19.2517

File: chapter 5/cold_vs_warm/300K/ffj26/Ic/pulses/Ic_2023-11-11_07-33-37894699_f26_afterirrstep2_20K_pulse_65ms_2.txt
# Ic = 13.66 A, n = 28.59 , Tavg = 20.49 K, f26_afterirrstep2_20K_pulse_65ms_2
#datetime                        t_s     iHTS_A                vHTS_V                tHTS_K  tTAR_K
0202-11-11_07:33:17.867000      27017.00        1.66627300e+00       -1.18547855e-08  20.5003  19.1566
0202-11-11_07:33:18.270000      27017.40        2.07655500e+00       -7.33038550e-09  20.5003  19.1566
0202-11-11_07:33:18.695000      27017.83        2.26153400e+00       -5.28510550e-09  20.5003  19.1566
0202-11-11_07:33:19.100000      27018.23        2.65069300e+00       -1.06930550e-09  20.4584  19.4505
0202-11-11_07:33:19.500000      27018.63        2.85573700e+00       -1.63775755e-08  20.4584  19.4505
0202-11-11_07:33:19.910000      27019.04        3.24936300e+00       -1.15432755e-08  20.4910  19.2063
0202-11-11_07:33:20.312000      27019.44        3.65744900e+00       -3.36216550e-09  20.4910  19.2063
0202-11-11_07:33:20.730000      27019.86        3.84296400e+00       -1.21010855e-08  20.4910  19.2063
0202-11-11_07:33:21.133000      27020.26        4.24851700e+00       -1.31547155e-08  20.4539  19.2761
0202-11-11_07:33:21.535000      27020.67        4.43509200e+00       -2.36290155e-08  20.4539  19.2761
0202-11-11_07:33:21.940000      27021.07        4.82618100e+00       -1.48281255e-08  20.4787  19.4287
0202-11-11_07:33:22.344000      27021.47        5.03113300e+00       -1.63155955e-08  20.4787  19.4287
0202-11-11_07:33:22.746000      27021.88        5.41841000e+00       -1.29067955e-08  20.4897  19.1188
0202-11-11_07:33:23.140000      27022.27        5.62531100e+00       -2.77195655e-08  20.4897  19.1188
0202-11-11_07:33:23.530000      27022.66        6.01553800e+00       -2.83393555e-08  20.4897  19.1188
0202-11-11_07:33:23.934000      27023.07        6.22074900e+00       -3.36074955e-08  20.4731  19.4784
0202-11-11_07:33:24.340000      27023.47        6.60908800e+00       -2.54263755e-08  20.4731  19.4784
0202-11-11_07:33:24.750000      27023.88        6.81325900e+00       -9.25055550e-09  20.4969  19.1762
0202-11-11_07:33:25.145000      27024.27        7.20360400e+00       -2.51180455e-08  20.4969  19.1762
0202-11-11_07:33:25.535000      27024.67        7.40751300e+00       -1.65030955e-08  20.4969  19.1762
0202-11-11_07:33:25.934000      27025.06        7.79479400e+00       -1.24125355e-08  20.4611  19.3059
0202-11-11_07:33:26.336000      27025.47        8.00169100e+00       -2.69773855e-08  20.4611  19.3059
0202-11-11_07:33:26.750000      27025.88        8.38962700e+00       -1.08630855e-08  20.4554  19.4010
0202-11-11_07:33:27.152000      27026.28        8.59630100e+00       -1.22885855e-08  20.4554  19.4010
0202-11-11_07:33:27.605000      27026.74        8.98522500e+00       -1.24125355e-08  20.4554  19.4010
0202-11-11_07:33:28.010000      27027.14        9.17164800e+00       -1.68749655e-08  20.4957  19.1528
0202-11-11_07:33:28.414000      27027.54        9.58090000e+00       -1.00573755e-08  20.4957  19.1528
0202-11-11_07:33:28.830000      27027.96        9.76475800e+00       -7.88813550e-09  20.4685  19.4598
0202-11-11_07:33:29.230000      27028.36        1.01746500e+01       -2.36305755e-08  20.4685  19.4598
0202-11-11_07:33:29.645000      27028.77        1.03601300e+01       -4.98473055e-08  20.4685  19.4598
0202-11-11_07:33:30.060000      27029.19        1.07491200e+01       -3.74516855e-08  20.4708  19.2096
0202-11-11_07:33:30.465000      27029.60        1.09531900e+01       -3.23694855e-08  20.4708  19.2096
0202-11-11_07:33:30.875000      27030.01        1.13442300e+01       -1.99744355e-08  20.4694  19.2779
0202-11-11_07:33:31.280000      27030.41        1.15513300e+01       -1.61940255e-08  20.4694  19.2779
0202-11-11_07:33:31.707000      27030.84        1.19448100e+01       -1.99127055e-08  20.4694  19.2779
0202-11-11_07:33:32.110000      27031.24        1.23512400e+01       -1.02441255e-08  20.4978  19.4343
0202-11-11_07:33:32.523000      27031.65        1.25399900e+01       -1.45825955e-08  20.4978  19.4343
0202-11-11_07:33:32.926000      27032.06        1.29274800e+01        1.30596245e-08  20.4596  19.1201
0202-11-11_07:33:33.330000      27032.46        1.31341000e+01        4.21893145e-08  20.4596  19.1201
0202-11-11_07:33:33.734000      27032.86        1.35220600e+01        1.21335305e-07  20.4730  19.4822
0202-11-11_07:33:34.137000      27033.27        1.37281300e+01        2.25706375e-07  20.4730  19.4822
0202-11-11_07:33:34.530000      27033.66        1.41142500e+01        4.69899955e-07  20.4730  19.4822
0202-11-11_07:33:34.938000      27034.07        1.43196000e+01        7.62684335e-07  20.4748  19.1859
0202-11-11_07:33:35.348000      27034.48        1.47063600e+01        1.42764700e-06  20.4748  19.1859
0202-11-11_07:33:35.742000      27034.87        1.49165600e+01        2.70619251e-06  20.4761  19.3085
0202-11-11_07:33:36.190000      27035.32        1.53031500e+01        5.39765195e-06  20.4761  19.3085
0202-11-11_07:33:36.637000      27035.77        1.55093800e+01        7.74339546e-06  20.4761  19.3085
0202-11-11_07:33:37.094000      27036.23        1.58982500e+01        1.47591248e-05  20.4928  19.4009
0202-11-11_07:33:37.504000      27036.63        1.61018900e+01        2.16290195e-05  20.4928  19.4009
