Repository: shortlab/2025-devitre-PhD

# 2025-devitre-PhD
Data repository for Alexis Devitre's PhD thesis

File: chapter 5/cold_vs_warm/300K/ffj26/Ic/pulses/Ic_2023-11-11_07-34-00111379_f26_afterirrstep2_20K_pulse_65ms_2.txt
# Ic =  nan A, n =  nan , Tavg = 20.46 K, f26_afterirrstep2_20K_pulse_65ms_2
#datetime                        t_s     iHTS_A                vHTS_V                tHTS_K  tTAR_K
0202-11-11_07:33:40.047000      27039.18        1.66711800e+00       -2.00647670e-08  20.4831  19.2106
0202-11-11_07:33:40.450000      27039.58        2.07745900e+00       -2.73781770e-08  20.4831  19.2106
0202-11-11_07:33:40.855000      27039.99        2.26147800e+00       -3.38238970e-08  20.4772  19.2826
0202-11-11_07:33:41.246000      27040.38        2.64962500e+00       -6.36761700e-09  20.4772  19.2826
0202-11-11_07:33:41.652000      27040.78        2.85628100e+00       -1.83293770e-08  20.4772  19.2826
0202-11-11_07:33:42.043000      27041.18        3.24599500e+00       -1.72137770e-08  20.4796  19.4416
0202-11-11_07:33:42.450000      27041.58        3.65516900e+00       -3.26462770e-08  20.4796  19.4416
0202-11-11_07:33:42.860000      27041.99        3.83991100e+00       -3.27701970e-08  20.4565  19.1285
0202-11-11_07:33:43.260000      27042.39        4.24982800e+00       -1.99407370e-08  20.4565  19.1285
0202-11-11_07:33:43.688000      27042.82        4.43987400e+00       -1.87011770e-08  20.4565  19.1285
0202-11-11_07:33:44.086000      27043.22        4.82587800e+00       -1.43627170e-08  20.4532  19.4854
0202-11-11_07:33:44.492000      27043.62        5.03269200e+00       -2.22959070e-08  20.4532  19.4854
0202-11-11_07:33:44.902000      27044.03        5.41851000e+00       -8.72271700e-09  20.4925  19.1847
0202-11-11_07:33:45.297000      27044.43        5.62196900e+00       -3.41956970e-08  20.4925  19.1847
0202-11-11_07:33:45.720000      27044.85        6.01379100e+00       -3.67367970e-08  20.4925  19.1847
0202-11-11_07:33:46.113000      27045.25        6.21701300e+00       -3.67367970e-08  20.4833  19.3116
0202-11-11_07:33:46.516000      27045.65        6.60487400e+00       -2.26677770e-08  20.4833  19.3116
0202-11-11_07:33:46.920000      27046.05        6.80853100e+00       -2.68203070e-08  20.4774  19.4042
0202-11-11_07:33:47.324000      27046.45        7.20281800e+00       -1.77715070e-08  20.4774  19.4042
0202-11-11_07:33:47.720000      27046.85        7.40753000e+00       -3.63029470e-08  20.4774  19.4042
0202-11-11_07:33:48.113000      27047.24        7.79440000e+00       -2.79357570e-08  20.4781  19.1494
0202-11-11_07:33:48.508000      27047.64        8.00226600e+00       -4.83259870e-08  20.4781  19.1494
0202-11-11_07:33:48.918000      27048.05        8.39334400e+00       -3.62401870e-08  20.4578  19.4515
0202-11-11_07:33:49.320000      27048.45        8.59933300e+00       -4.75201970e-08  20.4578  19.4515
0202-11-11_07:33:49.734000      27048.86        8.98957500e+00       -5.43377770e-08  20.4578  19.4515
0202-11-11_07:33:50.137000      27049.27        9.17249600e+00       -5.92340470e-08  20.4546  19.2110
0202-11-11_07:33:50.540000      27049.67        9.57931200e+00       -4.61566770e-08  20.4546  19.2110
0202-11-11_07:33:50.940000      27050.07        9.76648600e+00       -4.30577670e-08  20.4729  19.2714
0202-11-11_07:33:51.344000      27050.48        1.01760300e+01       -4.95654670e-08  20.4729  19.2714
0202-11-11_07:33:51.746000      27050.88        1.03626700e+01       -5.30362370e-08  20.4879  19.4391
0202-11-11_07:33:52.140000      27051.27        1.07524800e+01       -4.83259070e-08  20.4879  19.4391
0202-11-11_07:33:52.535000      27051.67        1.09553400e+01       -4.45452470e-08  20.4879  19.4391
0202-11-11_07:33:52.934000      27052.07        1.13494300e+01       -4.43593070e-08  20.4757  19.1295
0202-11-11_07:33:53.340000      27052.47        1.15547100e+01       -6.28287770e-08  20.4757  19.1295
0202-11-11_07:33:53.750000      27052.88        1.19468300e+01       -5.34700870e-08  20.4850  19.4779
0202-11-11_07:33:54.188000      27053.32        1.23562300e+01       -4.10744970e-08  20.4850  19.4779
0202-11-11_07:33:54.650000      27053.78        1.25384000e+01       -3.84094570e-08  20.4850  19.4779
0202-11-11_07:33:55.055000      27054.18        1.29250700e+01       -5.68503700e-09  20.4817  19.1832
0202-11-11_07:33:55.490000      27054.62        1.31311700e+01        1.70609130e-08  20.4817  19.1832
0202-11-11_07:33:55.910000      27055.04        1.35252000e+01        9.35418530e-08  20.4780  19.3098
0202-11-11_07:33:56.320000      27055.45        1.37293900e+01        1.95929633e-07  20.4780  19.3098
0202-11-11_07:33:56.730000      27055.86        1.41214600e+01        4.27975533e-07  20.4799  19.4036
0202-11-11_07:33:57.130000      27056.26        1.43276000e+01        7.72697563e-07  20.4799  19.4036
0202-11-11_07:33:57.543000      27056.67        1.47128300e+01        1.50447265e-06  20.4799  19.4036
0202-11-11_07:33:57.996000      27057.13        1.49165100e+01        2.46618639e-06  20.4927  19.1552
0202-11-11_07:33:58.414000      27057.54        1.53042300e+01        5.30050554e-06  20.4927  19.1552
0202-11-11_07:33:58.820000      27057.95        1.55102800e+01        7.58662868e-06  20.4643  19.4557
0202-11-11_07:33:59.227000      27058.36        1.59002400e+01        1.52718472e-05  20.4643  19.4557
0202-11-11_07:33:59.656000      27058.79        1.61059200e+01        2.16027827e-05  20.4643  19.4557

File: chapter 5/cold_vs_warm/300K/ffj26/Ic/pulses/Ic_2023-11-11_07-37-44797210_f26_afterirrstep2_20K_pulse_65ms_3.txt
# Ic =  nan A, n =  nan , Tavg = 20.50 K, f26_afterirrstep2_20K_pulse_65ms_3
#datetime                        t_s     iHTS_A                vHTS_V                tHTS_K  tTAR_K
0202-11-11_07:37:24.395000      27263.52        1.62785500e+00       -2.65077134e-07  20.4897  19.1918
0202-11-11_07:37:24.797000      27263.93        2.03641800e+00       -2.51503934e-07  20.4769  19.4500
0202-11-11_07:37:25.200000      27264.33        2.21767500e+00       -2.74125934e-07  20.4769  19.4500
0202-11-11_07:37:25.652000      27264.78        2.60928000e+00       -2.78031204e-07  20.4769  19.4500
0202-11-11_07:37:26.047000      27265.18        2.81150200e+00       -2.81068394e-07  20.5125  19.1255
0202-11-11_07:37:26.453000      27265.59        3.20351400e+00       -2.69602454e-07  20.5125  19.1255
0202-11-11_07:37:26.855000      27265.98        3.61326100e+00       -2.78527294e-07  20.4735  19.4172
0202-11-11_07:37:27.254000      27266.39        3.79495200e+00       -2.96067084e-07  20.4735  19.4172
0202-11-11_07:37:27.660000      27266.79        4.20715300e+00       -2.90179174e-07  20.4735  19.4172
0202-11-11_07:37:28.062000      27267.19        4.38940400e+00       -2.92534344e-07  20.4893  19.2788
0202-11-11_07:37:28.460000      27267.59        4.78084000e+00       -2.93587964e-07  20.4893  19.2788
0202-11-11_07:37:28.870000      27268.00        4.98322200e+00       -2.95075444e-07  20.4826  19.1999
0202-11-11_07:37:29.273000      27268.41        5.37324700e+00       -2.99723794e-07  20.4826  19.1999
0202-11-11_07:37:29.670000      27268.80        5.57791900e+00       -2.89063564e-07  20.4826  19.1999
0202-11-11_07:37:30.070000      27269.20        5.96655000e+00       -2.82617854e-07  20.4556  19.4560
0202-11-11_07:37:30.460000      27269.59        6.17331600e+00       -2.77783564e-07  20.4556  19.4560
0202-11-11_07:37:30.870000      27270.00        6.56212600e+00       -2.86584444e-07  20.4689  19.1169
0202-11-11_07:37:31.273000      27270.40        6.76616200e+00       -2.88443384e-07  20.4689  19.1169
0202-11-11_07:37:31.684000      27270.81        7.15543700e+00       -2.76914504e-07  20.4689  19.1169
0202-11-11_07:37:32.090000      27271.22        7.36275300e+00       -2.73319774e-07  20.4308  19.4290
0202-11-11_07:37:32.492000      27271.62        7.74933400e+00       -2.65696474e-07  20.4308  19.4290
0202-11-11_07:37:32.900000      27272.03        7.95582500e+00       -2.65944384e-07  20.4778  19.2749
0202-11-11_07:37:33.300000      27272.43        8.34809400e+00       -2.62845474e-07  20.4778  19.2749
0202-11-11_07:37:33.707000      27272.84        8.55347600e+00       -2.83670114e-07  20.4513  19.1981
0202-11-11_07:37:34.098000      27273.23        8.93953400e+00       -2.83484184e-07  20.4513  19.1981
0202-11-11_07:37:34.492000      27273.62        9.12298700e+00       -2.75117144e-07  20.4513  19.1981
0202-11-11_07:37:34.887000      27274.02        9.53746400e+00       -2.64890754e-07  20.4703  19.4578
0202-11-11_07:37:35.293000      27274.42        9.71660600e+00       -2.85405504e-07  20.4703  19.4578
0202-11-11_07:37:35.703000      27274.84        1.01284800e+01       -2.72080214e-07  20.4703  19.4578
0202-11-11_07:37:36.098000      27275.23        1.03141800e+01       -2.72080214e-07  20.4862  19.1165
0202-11-11_07:37:36.508000      27275.64        1.07025600e+01       -2.75550984e-07  20.4862  19.1165
0202-11-11_07:37:36.910000      27276.04        1.09091800e+01       -2.71150544e-07  20.4415  19.4269
0202-11-11_07:37:37.316000      27276.45        1.12967400e+01       -2.59250684e-07  20.4415  19.4269
0202-11-11_07:37:37.730000      27276.86        1.15031700e+01       -2.73009754e-07  20.4415  19.4269
0202-11-11_07:37:38.133000      27277.26        1.18919500e+01       -2.63217224e-07  20.4640  19.2870
0202-11-11_07:37:38.535000      27277.67        1.23042800e+01       -2.68485354e-07  20.4640  19.2870
0202-11-11_07:37:38.938000      27278.07        1.24887200e+01       -2.53424684e-07  20.4493  19.4345
0202-11-11_07:37:39.332000      27278.46        1.28793300e+01       -2.49891934e-07  20.4493  19.4345
0202-11-11_07:37:39.730000      27278.86        1.30840600e+01       -2.33157844e-07  20.4675  19.4568
0202-11-11_07:37:40.125000      27279.26        1.34724200e+01       -1.68018874e-07  20.4675  19.4568
0202-11-11_07:37:40.523000      27279.65        1.36738200e+01       -8.11875740e-08  20.4675  19.4568
0202-11-11_07:37:40.926000      27280.06        1.40659000e+01        1.07659666e-07  20.4586  19.2234
0202-11-11_07:37:41.340000      27280.47        1.42717000e+01        4.04162856e-07  20.4586  19.2234
0202-11-11_07:37:41.773000      27280.91        1.46595900e+01        9.85951176e-07  20.4893  19.4255
0202-11-11_07:37:42.200000      27281.33        1.48658100e+01        1.75788829e-06  20.4893  19.4255
0202-11-11_07:37:42.640000      27281.77        1.52551500e+01        4.27735959e-06  20.4893  19.4255
0202-11-11_07:37:43.040000      27282.17        1.54587400e+01        6.03301212e-06  20.4672  19.2844
0202-11-11_07:37:43.434000      27282.56        1.58499800e+01        1.24714163e-05  20.4672  19.2844
0202-11-11_07:37:43.832000      27282.96        1.60555500e+01        1.79360226e-05  20.5020  19.2025
0202-11-11_07:37:44.230000      27283.36        1.64434400e+01        3.56803428e-05  20.5020  19.2025

File: chapter 5/cold_vs_warm/300K/ffj26/Ic/pulses/Ic_2023-11-11_07-38-07327499_f26_afterirrstep2_20K_pulse_65ms_3.txt
# Ic = 13.73 A, n = 29.06 , Tavg = 20.49 K, f26_afterirrstep2_20K_pulse_65ms_3
#datetime                        t_s     iHTS_A                vHTS_V                tHTS_K  tTAR_K
0202-11-11_07:37:46.730000      27285.86        1.61251600e+00       -1.44408975e-08  20.7181  19.1314
0202-11-11_07:37:47.137000      27286.27        2.02059100e+00       -4.95827500e-10  20.4580  19.4212
0202-11-11_07:37:47.540000      27286.67        2.20806800e+00       -1.31393575e-08  20.4580  19.4212
0202-11-11_07:37:47.945000      27287.08        2.59978200e+00       -2.38615575e-08  20.4619  19.2905
0202-11-11_07:37:48.336000      27287.47        2.80478300e+00       -1.91512275e-08  20.4619  19.2905
0202-11-11_07:37:48.730000      27287.86        3.19450100e+00       -1.21477075e-08  20.4557  19.2037
0202-11-11_07:37:49.133000      27288.26        3.59970200e+00       -2.67747275e-08  20.4557  19.2037
0202-11-11_07:37:49.540000      27288.67        3.78655400e+00       -2.25603575e-08  20.4557  19.2037
0202-11-11_07:37:49.960000      27289.09        4.19648100e+00       -1.15282575e-08  20.4745  19.2564
0202-11-11_07:37:50.363000      27289.50        4.38072700e+00       -1.60526575e-08  20.4745  19.2564
0202-11-11_07:37:50.770000      27289.90        4.77108300e+00       -2.10759750e-09  20.4834  19.1241
0202-11-11_07:37:51.160000      27290.29        4.97709300e+00       -2.47295875e-08  20.4834  19.1241
0202-11-11_07:37:51.640000      27290.77        5.36636500e+00       -2.29941975e-08  20.4834  19.1241
0202-11-11_07:37:52.066000      27291.20        5.57143900e+00       -2.32421175e-08  20.4839  19.4183
0202-11-11_07:37:52.477000      27291.61        5.96171400e+00       -2.48535475e-08  20.4839  19.4183
0202-11-11_07:37:52.883000      27292.01        6.16500900e+00       -1.84078275e-08  20.4593  19.2896
0202-11-11_07:37:53.285000      27292.42        6.55670200e+00       -2.41717875e-08  20.4593  19.2896
0202-11-11_07:37:53.700000      27292.83        6.76018700e+00       -2.70227775e-08  20.4593  19.2896
0202-11-11_07:37:54.105000      27293.24        7.15419800e+00       -1.91515575e-08  20.4614  19.2057
0202-11-11_07:37:54.508000      27293.64        7.35730800e+00       -2.07629875e-08  20.4614  19.2057
0202-11-11_07:37:54.914000      27294.04        7.74663100e+00       -1.37597875e-08  20.4502  19.2189
0202-11-11_07:37:55.305000      27294.44        7.95041800e+00       -1.22108075e-08  20.4502  19.2189
0202-11-11_07:37:55.715000      27294.84        8.33786700e+00       -1.05373975e-08  20.4630  19.1231
0202-11-11_07:37:56.110000      27295.24        8.54579300e+00       -1.56815775e-08  20.4630  19.1231
0202-11-11_07:37:56.510000      27295.64        8.93225800e+00       -7.62442750e-09  20.4630  19.1231
0202-11-11_07:37:56.926000      27296.06        9.11657600e+00        2.10612250e-09  20.4315  19.4345
0202-11-11_07:37:57.324000      27296.46        9.52550300e+00       -7.00464750e-09  20.4315  19.4345
0202-11-11_07:37:57.730000      27296.86        9.71153700e+00       -2.26850975e-08  20.4315  19.4345
0202-11-11_07:37:58.130000      27297.26        1.01194500e+01       -6.75673750e-09  20.4578  19.1441
0202-11-11_07:37:58.535000      27297.66        1.03088800e+01       -7.93431750e-09  20.4578  19.1441
0202-11-11_07:37:58.945000      27298.08        1.06971400e+01       -3.40992750e-09  20.4923  19.4247
0202-11-11_07:37:59.348000      27298.48        1.08993100e+01       -3.53387750e-09  20.4923  19.4247
0202-11-11_07:37:59.750000      27298.88        1.12907600e+01       -1.54336675e-08  20.4604  19.4553
0202-11-11_07:38:00.152000      27299.29        1.14979600e+01       -2.02679475e-08  20.4604  19.4553
0202-11-11_07:38:00.580000      27299.71        1.18874800e+01       -5.45519750e-09  20.4604  19.4553
0202-11-11_07:38:01             27300.13        1.22982000e+01        1.21473025e-08  20.4899  19.1273
0202-11-11_07:38:01.406000      27300.54        1.24863400e+01        3.78044250e-09  20.4899  19.1273
0202-11-11_07:38:01.816000      27300.95        1.28754800e+01        1.46266025e-08  20.4481  19.4274
0202-11-11_07:38:02.215000      27301.35        1.30783400e+01        4.14011325e-08  20.4481  19.4274
0202-11-11_07:38:02.680000      27301.81        1.34717700e+01        1.13233713e-07  20.4481  19.4274
0202-11-11_07:38:03.120000      27302.25        1.36757800e+01        1.92813552e-07  20.4694  19.2892
0202-11-11_07:38:03.523000      27302.65        1.40662700e+01        3.61765762e-07  20.4694  19.2892
0202-11-11_07:38:03.914000      27303.05        1.42702800e+01        6.71966002e-07  20.4761  19.4673
0202-11-11_07:38:04.316000      27303.45        1.46593700e+01        1.26193523e-06  20.4761  19.4673
0202-11-11_07:38:04.750000      27303.88        1.48643900e+01        2.04719735e-06  20.4638  19.4633
0202-11-11_07:38:05.164000      27304.29        1.52510200e+01        4.55551171e-06  20.4638  19.4633
0202-11-11_07:38:05.598000      27304.73        1.54600300e+01        6.49920587e-06  20.4638  19.4633
0202-11-11_07:38:06.055000      27305.18        1.58491900e+01        1.27172793e-05  20.4842  19.1274
0202-11-11_07:38:06.492000      27305.62        1.60532400e+01        1.81682519e-05  20.4842  19.1274
0202-11-11_07:38:06.902000      27306.03        1.64422200e+01        3.58200701e-05  20.4918  19.4227

File: chapter 5/cold_vs_warm/300K/ffj26/Ic/pulses/Ic_2023-11-11_07-38-29828207_f26_afterirrstep2_20K_pulse_65ms_3.txt
# Ic =  nan A, n =  nan , Tavg = 20.48 K, f26_afterirrstep2_20K_pulse_65ms_3
#datetime                        t_s     iHTS_A                vHTS_V                tHTS_K  tTAR_K
0202-11-11_07:38:09.370000      27308.50        1.61386900e+00       -1.76333335e-08  20.5055  19.1987
0202-11-11_07:38:09.773000      27308.90        2.02360300e+00       -1.99265235e-08  20.4582  19.4652
0202-11-11_07:38:10.176000      27309.31        2.20809400e+00       -2.20957535e-08  20.4582  19.4652
0202-11-11_07:38:10.605000      27309.74        2.59831000e+00       -2.43269635e-08  20.4582  19.4652
0202-11-11_07:38:11.004000      27310.14        2.80759500e+00       -2.79217035e-08  20.4574  19.1339
0202-11-11_07:38:11.410000      27310.54        3.19236500e+00       -2.09181735e-08  20.4574  19.1339
0202-11-11_07:38:11.816000      27310.95        3.60362100e+00       -1.93687135e-08  20.4589  19.4309
0202-11-11_07:38:12.210000      27311.34        3.78702700e+00       -2.70540035e-08  20.4589  19.4309
0202-11-11_07:38:12.656000      27311.79        4.20025800e+00       -2.70532135e-08  20.4589  19.4309
0202-11-11_07:38:13.055000      27312.19        4.38539400e+00       -3.64113935e-08  20.4858  19.2917
0202-11-11_07:38:13.460000      27312.59        4.77642200e+00       -3.29406135e-08  20.4858  19.2917
0202-11-11_07:38:13.863000      27312.99        4.97488800e+00       -3.12052235e-08  20.4897  19.2023
0202-11-11_07:38:14.260000      27313.39        5.36646000e+00       -3.25687435e-08  20.4897  19.2023
0202-11-11_07:38:14.684000      27313.82        5.56982100e+00       -3.17010535e-08  20.4897  19.2023
0202-11-11_07:38:15.080000      27314.21        5.96027100e+00       -1.23018935e-08  20.4901  19.4630
0202-11-11_07:38:15.473000      27314.61        6.16562800e+00       -1.81898135e-08  20.4901  19.4630
0202-11-11_07:38:15.880000      27315.01        6.55647000e+00       -1.89335535e-08  20.4751  19.1338
0202-11-11_07:38:16.280000      27315.41        6.76197300e+00       -2.55652135e-08  20.4751  19.1338
0202-11-11_07:38:16.700000      27315.83        7.15219400e+00       -3.05854435e-08  20.4751  19.1338
0202-11-11_07:38:17.100000      27316.23        7.35920600e+00       -1.27977135e-08  20.4644  19.4324
0202-11-11_07:38:17.508000      27316.64        7.74598500e+00       -1.05045235e-08  20.4644  19.4324
0202-11-11_07:38:17.900000      27317.03        7.95163300e+00       -2.29001535e-08  20.4951  19.1513
0202-11-11_07:38:18.297000      27317.43        8.34164000e+00       -1.75697935e-08  20.4951  19.1513
0202-11-11_07:38:18.700000      27317.83        8.54505700e+00       -4.27323735e-08  20.4951  19.1513
0202-11-11_07:38:19.100000      27318.23        8.93681300e+00       -3.34356535e-08  20.4575  19.1964
0202-11-11_07:38:19.504000      27318.63        9.12209700e+00       -3.99433635e-08  20.4575  19.1964
0202-11-11_07:38:19.895000      27319.03        9.53185300e+00       -3.26919135e-08  20.4621  19.4649
0202-11-11_07:38:20.290000      27319.42        9.71672000e+00       -4.29183135e-08  20.4621  19.4649
0202-11-11_07:38:20.703000      27319.83        1.01278400e+01       -2.54404635e-08  20.4621  19.4649
0202-11-11_07:38:21.094000      27320.22        1.03109500e+01       -3.10804835e-08  20.4727  19.1295
0202-11-11_07:38:21.500000      27320.63        1.06998800e+01       -3.22580635e-08  20.4727  19.1295
0202-11-11_07:38:21.902000      27321.03        1.09042400e+01       -2.21556235e-08  20.4724  19.4204
0202-11-11_07:38:22.305000      27321.44        1.12990000e+01       -2.10400135e-08  20.4724  19.4204
0202-11-11_07:38:22.723000      27321.85        1.15046200e+01       -1.96764935e-08  20.4718  19.2901
0202-11-11_07:38:23.120000      27322.25        1.18926100e+01       -1.80030835e-08  20.4718  19.2901
0202-11-11_07:38:23.535000      27322.67        1.23040000e+01       -2.53784935e-08  20.4718  19.2901
0202-11-11_07:38:23.980000      27323.11        1.24866000e+01       -2.32092535e-08  20.4571  19.4610
0202-11-11_07:38:24.400000      27323.53        1.28769500e+01       -2.27757535e-08  20.4571  19.4610
0202-11-11_07:38:24.824000      27323.96        1.30830800e+01        3.33142465e-08  20.4648  19.4592
0202-11-11_07:38:25.230000      27324.36        1.34724000e+01        9.03341465e-08  20.4648  19.4592
0202-11-11_07:38:25.652000      27324.78        1.36793800e+01        1.76359836e-07  20.4648  19.4592
0202-11-11_07:38:26.082000      27325.21        1.40672300e+01        3.64091676e-07  20.4854  19.1271
0202-11-11_07:38:26.508000      27325.64        1.42715200e+01        6.23036416e-07  20.4854  19.1271
0202-11-11_07:38:26.914000      27326.04        1.46602700e+01        1.18945480e-06  20.4723  19.4230
0202-11-11_07:38:27.324000      27326.45        1.48676000e+01        1.96108285e-06  20.4723  19.4230
0202-11-11_07:38:27.740000      27326.87        1.52560400e+01        4.53887834e-06  20.4574  19.2997
0202-11-11_07:38:28.188000      27327.32        1.54630700e+01        6.41898571e-06  20.4574  19.2997
0202-11-11_07:38:28.605000      27327.74        1.58525100e+01        1.24735077e-05  20.4574  19.2997
0202-11-11_07:38:29.016000      27328.15        1.60595500e+01        1.82398311e-05  20.4817  19.1999
0202-11-11_07:38:29.414000      27328.55        1.64492700e+01        3.62768362e-05  20.4817  19.1999

File: chapter 5/cold_vs_warm/300K/ffj26/Ic/pulses/Ic_2023-11-11_07-39-41733931_f26_afterirrstep2_20K_pulse_65ms_4.txt
# Ic =  nan A, n =  nan , Tavg = 20.48 K, f26_afterirrstep2_20K_pulse_65ms_4
#datetime                        t_s     iHTS_A                vHTS_V                tHTS_K  tTAR_K
0202-11-11_07:39:21.258000      27380.39        1.64613600e+00        8.91108750e-09  20.4917  19.1269
0202-11-11_07:39:21.688000      27380.82        2.05672200e+00        4.88251750e-09  20.4917  19.1269
0202-11-11_07:39:22.094000      27381.22        2.24243000e+00        9.77887500e-10  20.4586  19.4279
0202-11-11_07:39:22.496000      27381.63        2.63388900e+00       -1.37728250e-09  20.4586  19.4279
0202-11-11_07:39:22.895000      27382.02        2.83756700e+00       -1.01161925e-08  20.4591  19.2645
0202-11-11_07:39:23.300000      27382.43        3.22633000e+00       -6.45948250e-09  20.4591  19.2645
0202-11-11_07:39:23.715000      27382.84        3.63038000e+00       -1.12936250e-09  20.4591  19.2645
0202-11-11_07:39:24.110000      27383.24        3.81718600e+00       -1.25332250e-09  20.4687  19.2082
0202-11-11_07:39:24.510000      27383.64        4.22311000e+00       -2.30695250e-09  20.4687  19.2082
0202-11-11_07:39:24.918000      27384.05        4.41408300e+00        1.57906675e-08  20.4657  19.1980
0202-11-11_07:39:25.312000      27384.44        4.80040400e+00        1.50469275e-08  20.4657  19.1980
0202-11-11_07:39:25.740000      27384.87        5.00720300e+00       -6.70739250e-09  20.4815  19.1286
0202-11-11_07:39:26.140000      27385.27        5.39614200e+00        2.02530875e-08  20.4815  19.1286
0202-11-11_07:39:26.535000      27385.67        5.59861100e+00        1.64725275e-08  20.4815  19.1286
0202-11-11_07:39:26.926000      27386.06        5.99138000e+00        1.24446775e-08  20.4424  19.4249
0202-11-11_07:39:27.324000      27386.45        6.19401100e+00        7.54860750e-09  20.4424  19.4249
0202-11-11_07:39:27.734000      27386.86        6.58124400e+00       -2.73976250e-09  20.4424  19.4249
0202-11-11_07:39:28.137000      27387.27        6.78409300e+00        3.21013750e-09  20.4817  19.2603
0202-11-11_07:39:28.530000      27387.66        7.17635500e+00        1.41802675e-08  20.4817  19.2603
0202-11-11_07:39:28.920000      27388.05        7.38380100e+00        1.10287750e-09  20.4663  19.4399
0202-11-11_07:39:29.316000      27388.45        7.77246400e+00        1.23209275e-08  20.4663  19.4399
0202-11-11_07:39:29.723000      27388.85        7.97763900e+00        4.44969750e-09  20.4707  19.4538
0202-11-11_07:39:30.125000      27389.26        8.36594900e+00       -6.83032250e-09  20.4707  19.4538
0202-11-11_07:39:30.527000      27389.66        8.56977400e+00       -5.09493250e-09  20.4707  19.4538
0202-11-11_07:39:30.926000      27390.05        8.96340300e+00        7.92047750e-09  20.4771  19.2439
0202-11-11_07:39:31.320000      27390.45        9.14282800e+00        7.98245750e-09  20.4771  19.2439
0202-11-11_07:39:31.723000      27390.85        9.55363900e+00        9.46992750e-09  20.4462  19.4314
0202-11-11_07:39:32.125000      27391.26        9.73755800e+00        2.77628750e-09  20.4462  19.4314
0202-11-11_07:39:32.527000      27391.66        1.01467400e+01        8.16836750e-09  20.4462  19.4314
0202-11-11_07:39:32.938000      27392.07        1.03330200e+01        1.30645675e-08  20.4669  19.1179
0202-11-11_07:39:33.340000      27392.47        1.07245100e+01        2.09442750e-09  20.4669  19.1179
0202-11-11_07:39:33.754000      27392.88        1.09303100e+01       -1.58792325e-08  20.4856  19.2166
0202-11-11_07:39:34.156000      27393.29        1.13193900e+01        5.75113750e-09  20.4856  19.2166
0202-11-11_07:39:34.562000      27393.70        1.15219600e+01        9.78827500e-10  20.4856  19.2166
0202-11-11_07:39:34.977000      27394.11        1.19110000e+01        3.51992750e-09  20.4605  19.4510
0202-11-11_07:39:35.395000      27394.53        1.23226800e+01        1.33744575e-08  20.4605  19.4510
0202-11-11_07:39:35.797000      27394.93        1.25032300e+01        2.16175475e-08  20.4848  19.1301
0202-11-11_07:39:36.203000      27395.33        1.28972500e+01        5.39701475e-08  20.4848  19.1301
0202-11-11_07:39:36.650000      27395.78        1.31058700e+01        5.76268575e-08  20.4848  19.1301
0202-11-11_07:39:37.060000      27396.19        1.34887400e+01        1.24315347e-07  20.4530  19.4456
0202-11-11_07:39:37.465000      27396.60        1.36944800e+01        2.01354187e-07  20.4530  19.4456
0202-11-11_07:39:37.883000      27397.01        1.40854600e+01        4.36747217e-07  20.4802  19.2583
0202-11-11_07:39:38.290000      27397.42        1.42913600e+01        6.90857638e-07  20.4802  19.2583
0202-11-11_07:39:38.710000      27397.84        1.46787600e+01        1.32625253e-06  20.4802  19.2583
0202-11-11_07:39:39.125000      27398.25        1.48850000e+01        2.08659824e-06  20.4823  19.2271
0202-11-11_07:39:39.523000      27398.65        1.52739100e+01        4.41406018e-06  20.4823  19.2271
0202-11-11_07:39:39.918000      27399.05        1.54786000e+01        6.53724243e-06  20.4678  19.4517
0202-11-11_07:39:40.330000      27399.46        1.58675400e+01        1.30039706e-05  20.4678  19.4517
0202-11-11_07:39:40.750000      27399.88        1.60727300e+01        1.83785834e-05  20.4850  19.1293
0202-11-11_07:39:41.168000      27400.30        1.64641100e+01        3.62720181e-05  20.4850  19.1293

File: chapter 5/cold_vs_warm/300K/ffj26/Ic/pulses/Ic_2023-11-11_07-40-04129568_f26_afterirrstep2_20K_pulse_65ms_4.txt
# Ic = 13.72 A, n = 28.55 , Tavg = 20.51 K, f26_afterirrstep2_20K_pulse_65ms_4
#datetime                        t_s     iHTS_A                vHTS_V                tHTS_K  tTAR_K
0202-11-11_07:39:43.740000      27402.87        1.64114300e+00        2.20154375e-08  20.4774  19.2275
0202-11-11_07:39:44.133000      27403.26        2.04754300e+00        2.36267375e-08  20.4774  19.2275
0202-11-11_07:39:44.523000      27403.65        2.23319800e+00        3.05054275e-08  20.4774  19.2275
0202-11-11_07:39:44.918000      27404.05        2.61780100e+00        2.87697975e-08  20.4661  19.1971
0202-11-11_07:39:45.316000      27404.45        2.82323100e+00        3.09390275e-08  20.4661  19.1971
0202-11-11_07:39:45.727000      27404.86        3.21382900e+00        3.48436375e-08  20.4661  19.1971
0202-11-11_07:39:46.133000      27405.26        3.62229100e+00        3.29842975e-08  20.4788  19.1333
0202-11-11_07:39:46.535000      27405.66        3.80906600e+00        2.91416575e-08  20.4788  19.1333
0202-11-11_07:39:46.940000      27406.07        4.21527900e+00        3.10629775e-08  20.4724  19.4152
0202-11-11_07:39:47.336000      27406.47        4.39949600e+00        3.65790275e-08  20.4724  19.4152
0202-11-11_07:39:47.742000      27406.87        4.79256700e+00        3.27983675e-08  20.4808  19.2577
0202-11-11_07:39:48.140000      27407.27        4.99730400e+00        2.66005575e-08  20.4808  19.2577
0202-11-11_07:39:48.590000      27407.72        5.38797200e+00        2.96374875e-08  20.4808  19.2577
0202-11-11_07:39:49.043000      27408.17        5.59383900e+00        3.94919875e-08  20.4808  19.2187
0202-11-11_07:39:49.438000      27408.57        5.97814000e+00        3.82524275e-08  20.4808  19.2187
0202-11-11_07:39:49.844000      27408.98        6.18469400e+00        3.40999075e-08  20.4733  19.4504
0202-11-11_07:39:50.250000      27409.38        6.57602900e+00        3.61446775e-08  20.4733  19.4504
0202-11-11_07:39:50.690000      27409.82        6.77892200e+00        4.33336375e-08  20.4733  19.4504
0202-11-11_07:39:51.086000      27410.22        7.16844400e+00        4.55028675e-08  20.4772  19.1228
0202-11-11_07:39:51.480000      27410.61        7.37711100e+00        3.42848475e-08  20.4772  19.1228
0202-11-11_07:39:51.880000      27411.01        7.77006500e+00        4.74241875e-08  20.4660  19.4384
0202-11-11_07:39:52.270000      27411.40        7.97158800e+00        4.76101175e-08  20.4660  19.4384
0202-11-11_07:39:52.688000      27411.82        8.36394800e+00        4.81679175e-08  20.4660  19.4384
0202-11-11_07:39:53.086000      27412.22        8.56707100e+00        4.12883675e-08  20.4510  19.2569
0202-11-11_07:39:53.492000      27412.62        8.95773100e+00        3.80655075e-08  20.4510  19.2569
0202-11-11_07:39:53.902000      27413.03        9.14189300e+00        4.35815475e-08  20.4834  19.2243
0202-11-11_07:39:54.310000      27413.44        9.55037200e+00        5.33740775e-08  20.4834  19.2243
0202-11-11_07:39:54.727000      27413.86        9.73555500e+00        2.70334175e-08  20.4834  19.2243
0202-11-11_07:39:55.130000      27414.26        1.01471000e+01        2.96364975e-08  20.4397  19.4518
0202-11-11_07:39:55.530000      27414.66        1.03359500e+01        3.01942975e-08  20.4397  19.4518
0202-11-11_07:39:55.934000      27415.07        1.07243000e+01        4.71143675e-08  20.4728  19.2937
0202-11-11_07:39:56.336000      27415.47        1.09265600e+01        3.80658175e-08  20.4728  19.2937
0202-11-11_07:39:56.730000      27415.86        1.13136700e+01        3.22399175e-08  20.4800  19.4437
0202-11-11_07:39:57.125000      27416.26        1.15214700e+01        3.75700275e-08  20.4800  19.4437
0202-11-11_07:39:57.520000      27416.65        1.19124700e+01        5.38702475e-08  20.4800  19.4437
0202-11-11_07:39:57.938000      27417.07        1.23207100e+01        5.07093675e-08  20.4724  19.1565
0202-11-11_07:39:58.344000      27417.47        1.25038300e+01        5.48618975e-08  20.4724  19.1565
0202-11-11_07:39:58.758000      27417.89        1.28923500e+01        7.53146375e-08  20.4749  19.2232
0202-11-11_07:39:59.184000      27418.32        1.30960600e+01        9.26684775e-08  20.4749  19.2232
0202-11-11_07:39:59.656000      27418.79        1.34886100e+01        1.59480778e-07  20.4749  19.2232
0202-11-11_07:40:00.105000      27419.23        1.36941900e+01        2.56724288e-07  20.4670  19.4475
0202-11-11_07:40:00.504000      27419.64        1.40846100e+01        4.49661838e-07  20.4670  19.4475
0202-11-11_07:40:00.900000      27420.03        1.42927200e+01        7.51928608e-07  20.4730  19.1248
0202-11-11_07:40:01.310000      27420.44        1.46842600e+01        1.35807358e-06  20.4730  19.1248
0202-11-11_07:40:01.723000      27420.85        1.48812700e+01        2.13242712e-06  20.4730  19.1248
0202-11-11_07:40:02.120000      27421.25        1.52717900e+01        4.37764575e-06  20.4532  19.4422
0202-11-11_07:40:02.520000      27421.65        1.54814200e+01        6.44672070e-06  20.4532  19.4422
0202-11-11_07:40:02.926000      27422.06        1.58677200e+01        1.31889398e-05  20.4800  19.2551
0202-11-11_07:40:03.324000      27422.45        1.60734100e+01        1.83422898e-05  20.4800  19.2551
0202-11-11_07:40:03.730000      27422.86        1.64617800e+01        3.67448081e-05  20.5072  19.2277

File: chapter 5/cold_vs_warm/300K/ffj26/Ic/pulses/Ic_2023-11-11_07-40-26554609_f26_afterirrstep2_20K_pulse_65ms_4.txt
# Ic = 13.70 A, n = 28.34 , Tavg = 20.50 K, f26_afterirrstep2_20K_pulse_65ms_4
#datetime                        t_s     iHTS_A                vHTS_V                tHTS_K  tTAR_K
0202-11-11_07:40:06.164000      27425.29        1.63536300e+00       -2.08992850e-09  20.5052  19.1280
0202-11-11_07:40:06.610000      27425.74        2.04676900e+00       -3.14354850e-09  20.5052  19.1280
0202-11-11_07:40:07.023000      27426.16        2.22709500e+00       -1.41136685e-08  20.4578  19.4434
0202-11-11_07:40:07.426000      27426.56        2.61894400e+00       -9.03146850e-09  20.4578  19.4434
0202-11-11_07:40:07.863000      27426.99        2.82498800e+00       -1.21304185e-08  20.4827  19.2620
0202-11-11_07:40:08.260000      27427.39        3.21198800e+00       -1.03636850e-09  20.4827  19.2620
0202-11-11_07:40:08.684000      27427.81        3.62302000e+00       -1.99396685e-08  20.4670  19.2204
0202-11-11_07:40:09.086000      27428.22        3.80716100e+00       -6.30449850e-09  20.4670  19.2204
0202-11-11_07:40:09.484000      27428.61        4.21477100e+00       -1.45475785e-08  20.4670  19.2204
0202-11-11_07:40:09.887000      27429.02        4.40199200e+00       -1.98776985e-08  20.4691  19.4517
0202-11-11_07:40:10.293000      27429.42        4.79035700e+00       -1.38658285e-08  20.4691  19.4517
0202-11-11_07:40:10.703000      27429.83        4.99672400e+00       -1.44856085e-08  20.4691  19.4517
0202-11-11_07:40:11.105000      27430.24        5.38733900e+00       -1.50434085e-08  20.4912  19.1298
0202-11-11_07:40:11.508000      27430.64        5.59149500e+00       -1.73985685e-08  20.4912  19.1298
0202-11-11_07:40:11.906000      27431.04        5.97998000e+00       -5.93263850e-09  20.4768  19.4467
0202-11-11_07:40:12.300000      27431.43        6.18384400e+00       -1.65308785e-08  20.4768  19.4467
0202-11-11_07:40:12.700000      27431.83        6.57896500e+00       -2.88025285e-08  20.4768  19.4467
0202-11-11_07:40:13.105000      27432.24        6.78597400e+00       -3.22732985e-08  20.4682  19.2616
0202-11-11_07:40:13.508000      27432.64        7.16926300e+00       -1.59109785e-08  20.4682  19.2616
0202-11-11_07:40:13.914000      27433.04        7.37577100e+00       -6.67583850e-09  20.4739  19.2174
0202-11-11_07:40:14.305000      27433.44        7.76519200e+00       -2.65707385e-08  20.4739  19.2174
0202-11-11_07:40:14.715000      27433.85        7.97050100e+00       -3.42560185e-08  20.4739  19.2174
0202-11-11_07:40:15.110000      27434.24        8.36070800e+00       -1.00845785e-08  20.4671  19.4573
0202-11-11_07:40:15.510000      27434.64        8.56459500e+00       -6.48984850e-09  20.4671  19.4573
0202-11-11_07:40:15.918000      27435.05        8.95318700e+00       -9.09292850e-09  20.5073  19.1287
0202-11-11_07:40:16.320000      27435.45        9.13787600e+00       -2.53931585e-08  20.5073  19.1287
0202-11-11_07:40:16.734000      27435.87        9.54611700e+00       -3.67971185e-08  20.4462  19.4419
0202-11-11_07:40:17.137000      27436.27        9.73130400e+00       -3.69830485e-08  20.4462  19.4419
0202-11-11_07:40:17.543000      27436.67        1.01425000e+01       -3.71689885e-08  20.4462  19.4419
0202-11-11_07:40:17.957000      27437.09        1.03284500e+01       -3.89043685e-08  20.4607  19.2603
0202-11-11_07:40:18.350000      27437.48        1.07206800e+01       -3.48757985e-08  20.4607  19.2603
0202-11-11_07:40:18.758000      27437.89        1.09248600e+01       -4.45443785e-08  20.4745  19.2231
0202-11-11_07:40:19.160000      27438.29        1.13127300e+01       -3.83465685e-08  20.4745  19.2231
0202-11-11_07:40:19.580000      27438.71        1.15216000e+01       -4.54737285e-08  20.4745  19.2231
0202-11-11_07:40:20.004000      27439.13        1.19075200e+01       -2.93591085e-08  20.4642  19.4492
0202-11-11_07:40:20.402000      27439.53        1.23201200e+01       -3.47511985e-08  20.4642  19.4492
0202-11-11_07:40:20.816000      27439.95        1.25054800e+01       -5.69393485e-08  20.4829  19.1238
0202-11-11_07:40:21.215000      27440.35        1.28910000e+01       -1.98764585e-08  20.4829  19.1238
0202-11-11_07:40:21.637000      27440.77        1.31023200e+01        1.05547715e-08  20.4829  19.1238
0202-11-11_07:40:22.030000      27441.16        1.34908600e+01        7.73051515e-08  20.4714  19.4377
0202-11-11_07:40:22.430000      27441.56        1.36964700e+01        1.80808531e-07  20.4714  19.4377
0202-11-11_07:40:22.850000      27441.98        1.40862200e+01        3.63457901e-07  20.4843  19.2623
0202-11-11_07:40:23.285000      27442.42        1.42916900e+01        6.43350861e-07  20.4843  19.2623
0202-11-11_07:40:23.707000      27442.84        1.46853800e+01        1.19365414e-06  20.4843  19.2623
0202-11-11_07:40:24.120000      27443.25        1.48902600e+01        2.06562360e-06  20.4737  19.2168
0202-11-11_07:40:24.520000      27443.65        1.52773200e+01        4.38756998e-06  20.4737  19.2168
0202-11-11_07:40:24.934000      27444.07        1.54831200e+01        6.67840335e-06  20.4805  19.4555
0202-11-11_07:40:25.332000      27444.46        1.58713200e+01        1.30219870e-05  20.4805  19.4555
0202-11-11_07:40:25.746000      27444.88        1.60759900e+01        1.84644154e-05  20.5011  19.1269
0202-11-11_07:40:26.184000      27445.31        1.64659900e+01        3.60433897e-05  20.5011  19.1269

File: chapter 5/cold_vs_warm/300K/ffj26/Ic/pulses/Ic_2023-11-11_07-42-29752296_f26_afterirrstep2_20K_pulse_65ms_5.txt
# Ic =  nan A, n =  nan , Tavg = 20.48 K, f26_afterirrstep2_20K_pulse_65ms_5
#datetime                        t_s     iHTS_A                vHTS_V                tHTS_K  tTAR_K
0202-11-11_07:42:09.200000      27548.33        1.64958400e+00       -6.22079500e-09  20.4766  19.2373
0202-11-11_07:42:09.640000      27548.77        2.05697600e+00       -8.76189500e-09  20.4766  19.2373
0202-11-11_07:42:10.060000      27549.19        2.24027400e+00       -1.68810350e-08  20.4604  19.4286
0202-11-11_07:42:10.457000      27549.59        2.62906600e+00       -1.57243500e-09  20.4604  19.4286
0202-11-11_07:42:10.860000      27549.99        2.83366900e+00       -1.34722350e-08  20.4617  19.1154
0202-11-11_07:42:11.260000      27550.39        3.22460700e+00       -2.37815500e-09  20.4617  19.1154
0202-11-11_07:42:11.688000      27550.82        3.63585500e+00       -4.17551500e-09  20.4617  19.1154
0202-11-11_07:42:12.100000      27551.23        3.81907800e+00       -6.96453500e-09  20.4581  19.4472
0202-11-11_07:42:12.500000      27551.63        4.22741600e+00       -9.75354500e-09  20.4581  19.4472
0202-11-11_07:42:12.920000      27552.05        4.41130500e+00       -1.53315550e-08  20.4804  19.2232
0202-11-11_07:42:13.320000      27552.45        4.80015300e+00       -6.34462500e-09  20.4804  19.2232
0202-11-11_07:42:13.742000      27552.87        5.00549200e+00       -1.46496750e-08  20.4525  19.2510
0202-11-11_07:42:14.140000      27553.27        5.39254300e+00       -1.83683650e-08  20.4525  19.2510
0202-11-11_07:42:14.543000      27553.68        5.60004000e+00       -1.45257250e-08  20.4525  19.2510
0202-11-11_07:42:14.980000      27554.11        5.99376300e+00       -1.73147350e-08  20.4623  19.4312
0202-11-11_07:42:15.370000      27554.50        6.19035900e+00       -1.58892350e-08  20.4623  19.4312
0202-11-11_07:42:15.766000      27554.90        6.58336800e+00       -4.98109500e-09  20.4637  19.1290
0202-11-11_07:42:16.164000      27555.29        6.78948900e+00       -1.31622050e-08  20.4637  19.1290
0202-11-11_07:42:16.580000      27555.71        7.17854600e+00       -4.05141500e-09  20.4637  19.1290
0202-11-11_07:42:17             27556.13        7.38602100e+00       -1.19846150e-08  20.4657  19.4483
0202-11-11_07:42:17.390000      27556.52        7.77230300e+00       -3.49361500e-09  20.4657  19.4483
0202-11-11_07:42:17.785000      27556.92        7.97789100e+00       -2.63015650e-08  20.4680  19.2157
0202-11-11_07:42:18.190000      27557.32        8.36597700e+00       -2.24589150e-08  20.4680  19.2157
0202-11-11_07:42:18.656000      27557.79        8.57490200e+00       -1.11169250e-08  20.4680  19.2157
0202-11-11_07:42:19.047000      27558.18        8.96218400e+00       -2.40698550e-08  20.4611  19.2546
0202-11-11_07:42:19.438000      27558.57        9.14842300e+00       -1.86154550e-08  20.4611  19.2546
0202-11-11_07:42:19.832000      27558.96        9.56013700e+00       -2.05987550e-08  20.4550  19.4275
0202-11-11_07:42:20.240000      27559.37        9.74533600e+00       -2.22101850e-08  20.4550  19.4275
0202-11-11_07:42:20.656000      27559.79        1.01536400e+01       -1.88013850e-08  20.4550  19.4275
0202-11-11_07:42:21.060000      27560.19        1.03364700e+01       -2.52471150e-08  20.4977  19.1211
0202-11-11_07:42:21.453000      27560.58        1.07258900e+01       -2.72923950e-08  20.4977  19.1211
0202-11-11_07:42:21.850000      27560.98        1.09338800e+01       -3.33042650e-08  20.4554  19.4571
0202-11-11_07:42:22.258000      27561.39        1.13227700e+01       -4.48443500e-09  20.4554  19.4571
0202-11-11_07:42:22.695000      27561.83        1.15261900e+01       -1.69420450e-08  20.4554  19.4571
0202-11-11_07:42:23.100000      27562.23        1.19142400e+01       -5.78597500e-09  20.4684  19.2168
0202-11-11_07:42:23.500000      27562.63        1.23244600e+01       -1.17358750e-08  20.4684  19.2168
0202-11-11_07:42:23.906000      27563.04        1.25091100e+01        1.58942500e-09  20.4689  19.2545
0202-11-11_07:42:24.316000      27563.45        1.28946100e+01        2.73103450e-08  20.4689  19.2545
0202-11-11_07:42:24.720000      27563.85        1.31017900e+01        4.26185550e-08  20.4654  19.4318
0202-11-11_07:42:25.117000      27564.25        1.34894600e+01        1.12900835e-07  20.4654  19.4318
0202-11-11_07:42:25.535000      27564.66        1.36931200e+01        1.85539175e-07  20.4654  19.4318
0202-11-11_07:42:25.934000      27565.07        1.40847100e+01        3.88455495e-07  20.4645  19.3274
0202-11-11_07:42:26.340000      27565.47        1.42915500e+01        6.31843515e-07  20.4645  19.3274
0202-11-11_07:42:26.746000      27565.88        1.46818800e+01        1.17737480e-06  20.4750  19.4571
0202-11-11_07:42:27.176000      27566.31        1.48867400e+01        2.00013415e-06  20.4750  19.4571
0202-11-11_07:42:27.617000      27566.75        1.52734100e+01        4.43692730e-06  20.4750  19.4571
0202-11-11_07:42:28.047000      27567.18        1.54804100e+01        6.02530215e-06  20.5263  19.2131
0202-11-11_07:42:28.457000      27567.59        1.58695400e+01        1.21784263e-05  20.5263  19.2131
0202-11-11_07:42:28.875000      27568.01        1.60723600e+01        1.75537870e-05  20.4752  19.2676
0202-11-11_07:42:29.293000      27568.42        1.64611500e+01        3.40689050e-05  20.4752  19.2676
