Repository: shortlab/2025-devitre-PhD

# 2025-devitre-PhD
Data repository for Alexis Devitre's PhD thesis

File: chapter 5/cold_vs_warm/300K/ffj26/Ic/pulses/Ic_2023-11-11_07-42-52089013_f26_afterirrstep2_20K_pulse_65ms_5.txt
# Ic = 13.74 A, n = 28.70 , Tavg = 20.46 K, f26_afterirrstep2_20K_pulse_65ms_5
#datetime                        t_s     iHTS_A                vHTS_V                tHTS_K  tTAR_K
0202-11-11_07:42:31.780000      27570.91        1.63737200e+00        6.83711000e-09  20.4666  19.4589
0202-11-11_07:42:32.184000      27571.31        2.04091700e+00        8.69645000e-09  20.4666  19.4589
0202-11-11_07:42:32.633000      27571.76        2.22519300e+00        1.05557900e-08  20.4666  19.4589
0202-11-11_07:42:33.060000      27572.19        2.61527000e+00        1.25908000e-09  20.4666  19.2050
0202-11-11_07:42:33.460000      27572.59        2.82159300e+00       -4.62884000e-09  20.4666  19.2050
0202-11-11_07:42:33.860000      27572.99        3.20968800e+00        1.56897000e-09  20.4762  19.2713
0202-11-11_07:42:34.250000      27573.38        3.62297600e+00        1.19710000e-09  20.4762  19.2713
0202-11-11_07:42:34.668000      27573.80        3.80597700e+00       -6.61214000e-09  20.4762  19.2713
0202-11-11_07:42:35.062000      27574.19        4.21291700e+00        7.27095000e-09  20.4771  19.4241
0202-11-11_07:42:35.457000      27574.59        4.39915700e+00       -9.15324000e-09  20.4771  19.4241
0202-11-11_07:42:35.887000      27575.02        4.78804100e+00       -1.72723700e-08  20.4973  19.1310
0202-11-11_07:42:36.277000      27575.41        4.99705300e+00       -1.29958900e-08  20.4973  19.1310
0202-11-11_07:42:36.684000      27575.81        5.38463100e+00       -1.20042500e-08  20.4973  19.1310
0202-11-11_07:42:37.080000      27576.21        5.59003100e+00       -2.14974000e-09  20.4711  19.4656
0202-11-11_07:42:37.484000      27576.61        5.97821300e+00       -5.37260000e-09  20.4711  19.4656
0202-11-11_07:42:37.900000      27577.03        6.18262800e+00       -2.34082200e-08  20.4685  19.2088
0202-11-11_07:42:38.300000      27577.43        6.57015200e+00       -1.46693100e-08  20.4685  19.2088
0202-11-11_07:42:38.723000      27577.85        6.77825100e+00       -1.11985400e-08  20.4834  19.2662
0202-11-11_07:42:39.113000      27578.25        7.17015500e+00       -8.53348000e-09  20.4834  19.2662
0202-11-11_07:42:39.523000      27578.65        7.37323500e+00       -1.18183200e-08  20.4834  19.2662
0202-11-11_07:42:39.930000      27579.06        7.76436700e+00        1.38301000e-09  20.4846  19.4216
0202-11-11_07:42:40.330000      27579.46        7.96795700e+00       -4.50490000e-09  20.4846  19.4216
0202-11-11_07:42:40.740000      27579.87        8.35883800e+00       -1.44833800e-08  20.4844  19.1281
0202-11-11_07:42:41.140000      27580.27        8.56192100e+00       -1.31818400e-08  20.4844  19.1281
0202-11-11_07:42:41.535000      27580.66        8.94729100e+00        2.87049000e-09  20.4844  19.1281
0202-11-11_07:42:41.940000      27581.07        9.13502500e+00       -2.27884400e-08  20.4922  19.4083
0202-11-11_07:42:42.336000      27581.47        9.55197700e+00        1.69209000e-09  20.4922  19.4083
0202-11-11_07:42:42.742000      27581.88        9.73220200e+00       -1.56010100e-08  20.4922  19.4083
0202-11-11_07:42:43.145000      27582.28        1.01419200e+01       -1.15104600e-08  20.4742  19.2131
0202-11-11_07:42:43.620000      27582.75        1.03255100e+01       -1.34937600e-08  20.4742  19.2131
0202-11-11_07:42:44.030000      27583.16        1.07174000e+01       -1.39276000e-08  20.5001  19.2781
0202-11-11_07:42:44.426000      27583.56        1.09232700e+01       -3.00418900e-08  20.5001  19.2781
0202-11-11_07:42:44.844000      27583.97        1.13158100e+01       -2.09931000e-08  20.4555  19.4165
0202-11-11_07:42:45.240000      27584.37        1.15187800e+01       -1.00229900e-08  20.4555  19.4165
0202-11-11_07:42:45.652000      27584.78        1.19064000e+01       -1.73983700e-08  20.4555  19.4165
0202-11-11_07:42:46.060000      27585.19        1.23181800e+01       -1.47002000e-09  20.4800  19.1348
0202-11-11_07:42:46.457000      27585.59        1.25043500e+01        1.24130700e-08  20.4800  19.1348
0202-11-11_07:42:46.863000      27585.99        1.28910000e+01        2.59242800e-08  20.4715  19.4635
0202-11-11_07:42:47.266000      27586.40        1.30959300e+01        2.90231800e-08  20.4715  19.4635
0202-11-11_07:42:47.684000      27586.82        1.34868200e+01        9.36043100e-08  20.4960  19.2013
0202-11-11_07:42:48.098000      27587.23        1.36915100e+01        1.85641770e-07  20.4960  19.2013
0202-11-11_07:42:48.500000      27587.63        1.40802300e+01        3.88682090e-07  20.4960  19.2013
0202-11-11_07:42:48.902000      27588.03        1.42862700e+01        6.32875660e-07  20.4875  19.2843
0202-11-11_07:42:49.305000      27588.44        1.46764400e+01        1.16470933e-06  20.4875  19.2843
0202-11-11_07:42:49.723000      27588.86        1.48791100e+01        2.00612339e-06  20.4617  19.4170
0202-11-11_07:42:50.130000      27589.26        1.52689000e+01        4.31926828e-06  20.4617  19.4170
0202-11-11_07:42:50.535000      27589.67        1.54745600e+01        6.32617959e-06  20.4617  19.4170
0202-11-11_07:42:50.930000      27590.06        1.58634100e+01        1.25048955e-05  20.4578  19.3217
0202-11-11_07:42:51.330000      27590.46        1.60697700e+01        1.75368314e-05  20.4578  19.3217
0202-11-11_07:42:51.723000      27590.85        1.64621600e+01        3.44808236e-05  20.4578  19.3217

File: chapter 5/cold_vs_warm/300K/ffj26/Ic/pulses/Ic_2023-11-11_07-43-14290130_f26_afterirrstep2_20K_pulse_65ms_5.txt
# Ic = 13.78 A, n = 29.18 , Tavg = 20.48 K, f26_afterirrstep2_20K_pulse_65ms_5
#datetime                        t_s     iHTS_A                vHTS_V                tHTS_K  tTAR_K
0202-11-11_07:42:54.170000      27593.30        1.63059500e+00       -3.76363760e-08  20.4763  19.2897
0202-11-11_07:42:54.586000      27593.72        2.04082900e+00       -3.39174660e-08  20.4763  19.2897
0202-11-11_07:42:55.010000      27594.14        2.22323300e+00       -2.86493260e-08  20.4556  19.4161
0202-11-11_07:42:55.418000      27594.55        2.61596700e+00       -2.44348260e-08  20.4556  19.4161
0202-11-11_07:42:55.816000      27594.95        2.81972500e+00       -1.62537160e-08  20.4744  19.1366
0202-11-11_07:42:56.223000      27595.35        3.21066100e+00       -1.42084360e-08  20.4744  19.1366
0202-11-11_07:42:56.652000      27595.78        3.61849900e+00       -3.36227600e-09  20.4744  19.1366
0202-11-11_07:42:57.047000      27596.18        3.80553100e+00       -4.66381600e-09  20.4337  19.4774
0202-11-11_07:42:57.440000      27596.57        4.21509100e+00        9.34322400e-09  20.4337  19.4774
0202-11-11_07:42:57.844000      27596.98        4.40016900e+00       -1.88567960e-08  20.4608  19.2010
0202-11-11_07:42:58.250000      27597.38        4.79023800e+00       -1.24110760e-08  20.4608  19.2010
0202-11-11_07:42:58.652000      27597.78        4.99552900e+00       -2.33811960e-08  20.4608  19.2010
0202-11-11_07:42:59.055000      27598.19        5.38361300e+00       -5.09766600e-09  20.4725  19.2944
0202-11-11_07:42:59.450000      27598.58        5.58861100e+00       -1.23490960e-08  20.4725  19.2944
0202-11-11_07:42:59.844000      27598.98        5.97700700e+00       -5.90326600e-09  20.4651  19.4129
0202-11-11_07:43:00.242000      27599.37        6.18643900e+00       -1.28445360e-08  20.4651  19.4129
0202-11-11_07:43:00.652000      27599.78        6.57445200e+00       -1.31544260e-08  20.4651  19.4129
0202-11-11_07:43:01.055000      27600.18        6.77855200e+00       -1.77408060e-08  20.4765  19.1333
0202-11-11_07:43:01.445000      27600.58        7.17068000e+00       -7.82431600e-09  20.4765  19.1333
0202-11-11_07:43:01.840000      27600.97        7.37473200e+00       -2.93307060e-08  20.4646  19.4643
0202-11-11_07:43:02.240000      27601.37        7.76095900e+00       -2.90827960e-08  20.4646  19.4643
0202-11-11_07:43:02.668000      27601.80        7.96725400e+00       -3.16238960e-08  20.4646  19.4643
0202-11-11_07:43:03.062000      27602.19        8.35890600e+00       -6.64673600e-09  20.4849  19.1910
0202-11-11_07:43:03.453000      27602.59        8.56285500e+00       -1.85465260e-08  20.4849  19.1910
0202-11-11_07:43:03.863000      27602.99        8.95163200e+00       -6.89464600e-09  20.4761  19.3038
0202-11-11_07:43:04.266000      27603.40        9.13652600e+00        1.07691040e-08  20.4761  19.3038
0202-11-11_07:43:04.688000      27603.82        9.54937700e+00       -7.26651600e-09  20.4749  19.4035
0202-11-11_07:43:05.090000      27604.22        9.73370800e+00       -1.27205860e-08  20.4749  19.4035
0202-11-11_07:43:05.492000      27604.62        1.01440100e+01        6.98844400e-09  20.4749  19.4035
0202-11-11_07:43:05.887000      27605.02        1.03266500e+01       -1.43934260e-08  20.4746  19.1365
0202-11-11_07:43:06.280000      27605.41        1.07147100e+01       -1.62536600e-09  20.4746  19.1365
0202-11-11_07:43:06.700000      27605.83        1.09227300e+01       -1.04882360e-08  20.4746  19.1365
0202-11-11_07:43:07.105000      27606.24        1.13121800e+01       -5.96383600e-09  20.4537  19.4636
0202-11-11_07:43:07.504000      27606.63        1.15200100e+01       -8.19504600e-09  20.4537  19.4636
0202-11-11_07:43:07.910000      27607.04        1.19080300e+01       -1.19151600e-09  20.4809  19.1872
0202-11-11_07:43:08.316000      27607.45        1.23221500e+01        1.78343400e-09  20.4809  19.1872
0202-11-11_07:43:08.723000      27607.85        1.25061500e+01        5.68805400e-09  20.4809  19.1872
0202-11-11_07:43:09.120000      27608.25        1.28945700e+01        2.93636840e-08  20.4714  19.2959
0202-11-11_07:43:09.523000      27608.66        1.30975300e+01        2.44674140e-08  20.4714  19.2959
0202-11-11_07:43:09.930000      27609.06        1.34931600e+01        9.82833340e-08  20.4653  19.4032
0202-11-11_07:43:10.320000      27609.45        1.36976800e+01        1.67264964e-07  20.4653  19.4032
0202-11-11_07:43:10.730000      27609.86        1.40851400e+01        3.70429184e-07  20.4653  19.4032
0202-11-11_07:43:11.120000      27610.25        1.42894000e+01        6.34827764e-07  20.4897  19.1330
0202-11-11_07:43:11.530000      27610.66        1.46801500e+01        1.11869080e-06  20.4897  19.1330
0202-11-11_07:43:11.934000      27611.07        1.48844300e+01        1.91448894e-06  20.4824  19.4673
0202-11-11_07:43:12.340000      27611.47        1.52711500e+01        4.33944337e-06  20.4824  19.4673
0202-11-11_07:43:12.734000      27611.86        1.54781000e+01        6.41744469e-06  20.4853  19.1865
0202-11-11_07:43:13.125000      27612.26        1.58654000e+01        1.23202377e-05  20.4853  19.1865
0202-11-11_07:43:13.520000      27612.65        1.60721000e+01        1.75655050e-05  20.4853  19.1865
0202-11-11_07:43:13.920000      27613.05        1.64642700e+01        3.43533221e-05  20.4791  19.3114

File: chapter 5/cold_vs_warm/300K/ffj26/Ic/pulses/Ic_2023-11-11_07-47-28380333_f26_afterirrstep2_20K_pulse_65ms_6.txt
# Ic = 13.75 A, n = 28.70 , Tavg = 20.49 K, f26_afterirrstep2_20K_pulse_65ms_6
#datetime                        t_s     iHTS_A                vHTS_V                tHTS_K  tTAR_K
0202-11-11_07:47:08.234000      142.35        1.58816400e+00       -5.79345300e-09  20.5023  19.1517
0202-11-11_07:47:08.640000      142.75        1.99714000e+00       -1.65773530e-08  20.5023  19.1517
0202-11-11_07:47:09.030000      143.14        2.18131500e+00       -2.48817230e-08  20.5023  19.1517
0202-11-11_07:47:09.426000      143.53        2.57249300e+00       -1.98614930e-08  20.4661  19.4453
0202-11-11_07:47:09.830000      143.94        2.77643300e+00       -3.21331630e-08  20.4661  19.4453
0202-11-11_07:47:10.234000      144.34        3.16658900e+00       -1.26720330e-08  20.4887  19.1605
0202-11-11_07:47:10.637000      144.75        3.57948400e+00       -8.70543300e-09  20.4887  19.1605
0202-11-11_07:47:11.040000      145.15        3.76349300e+00       -2.00474330e-08  20.4887  19.1605
0202-11-11_07:47:11.434000      145.54        4.17635500e+00       -1.42214830e-08  20.4514  19.3194
0202-11-11_07:47:11.824000      145.93        4.36487400e+00       -2.54395330e-08  20.4514  19.3194
0202-11-11_07:47:12.220000      146.33        4.74829600e+00       -1.56469830e-08  20.4662  19.3854
0202-11-11_07:47:12.630000      146.74        4.95749600e+00       -1.44694030e-08  20.4662  19.3854
0202-11-11_07:47:13.035000      147.14        5.34634600e+00       -3.58518530e-08  20.4662  19.3854
0202-11-11_07:47:13.434000      147.54        5.55389300e+00       -3.77731730e-08  20.4764  19.1352
0202-11-11_07:47:13.824000      147.93        5.94371800e+00       -2.30223830e-08  20.4764  19.1352
0202-11-11_07:47:14.220000      148.33        6.14915900e+00       -1.94276530e-08  20.4327  19.4858
0202-11-11_07:47:14.610000      148.72        6.53888400e+00       -3.62232330e-08  20.4327  19.4858
0202-11-11_07:47:15.016000      149.13        6.74205300e+00       -3.60987930e-08  20.4327  19.4858
0202-11-11_07:47:15.418000      149.53        7.12999700e+00       -3.86398930e-08  20.4596  19.1445
0202-11-11_07:47:15.820000      149.93        7.33858100e+00       -4.73788130e-08  20.4596  19.1445
0202-11-11_07:47:16.223000      150.33        7.72901200e+00       -2.94051530e-08  20.4525  19.3442
0202-11-11_07:47:16.625000      150.74        7.93264100e+00       -2.20297430e-08  20.4525  19.3442
0202-11-11_07:47:17.020000      151.13        8.32130500e+00       -3.45493330e-08  20.4525  19.3442
0202-11-11_07:47:17.414000      151.53        8.52977000e+00       -3.04587730e-08  20.4519  19.3564
0202-11-11_07:47:17.810000      151.92        8.91939200e+00       -2.12860130e-08  20.4519  19.3564
0202-11-11_07:47:18.207000      152.32        9.10583000e+00       -3.45493330e-08  20.4519  19.3564
0202-11-11_07:47:18.605000      152.72        9.51545200e+00       -3.36816430e-08  20.4725  19.1612
0202-11-11_07:47:19.008000      153.12        9.70203000e+00       -3.11405330e-08  20.4725  19.1612
0202-11-11_07:47:19.410000      153.52        1.01113100e+01       -4.18007830e-08  20.4338  19.4452
0202-11-11_07:47:19.816000      153.93        1.02991200e+01       -4.72548630e-08  20.4338  19.4452
0202-11-11_07:47:20.215000      154.32        1.06881900e+01       -2.97770130e-08  20.4585  19.1774
0202-11-11_07:47:20.605000      154.72        1.08894000e+01       -1.76316430e-08  20.4585  19.1774
0202-11-11_07:47:21.004000      155.11        1.12789700e+01       -1.75086830e-08  20.4585  19.1774
0202-11-11_07:47:21.414000      155.52        1.14839300e+01       -3.84572730e-08  20.4716  19.3176
0202-11-11_07:47:21.816000      155.93        1.18746400e+01       -4.50269530e-08  20.4716  19.3176
0202-11-11_07:47:22.227000      156.34        1.22853100e+01       -2.33346230e-08  20.4547  19.4011
0202-11-11_07:47:22.620000      156.73        1.24700500e+01       -3.67218830e-08  20.4547  19.4011
0202-11-11_07:47:23.023000      157.13        1.28592600e+01       -2.46981330e-08  20.4547  19.4011
0202-11-11_07:47:23.426000      157.54        1.30646400e+01        3.56386700e-09  20.4724  19.1302
0202-11-11_07:47:23.820000      157.93        1.34559300e+01        6.64716270e-08  20.4724  19.1302
0202-11-11_07:47:24.220000      158.33        1.36644700e+01        1.44192147e-07  20.4724  19.1302
0202-11-11_07:47:24.617000      158.73        1.40493600e+01        3.25911887e-07  20.4485  19.4816
0202-11-11_07:47:25.027000      159.14        1.42559900e+01        5.63102017e-07  20.4485  19.4816
0202-11-11_07:47:25.430000      159.54        1.46451700e+01        1.11916939e-06  20.4855  19.1456
0202-11-11_07:47:25.832000      159.94        1.48526200e+01        1.78264478e-06  20.4855  19.1456
0202-11-11_07:47:26.240000      160.35        1.52406100e+01        4.01639658e-06  20.4677  19.3499
0202-11-11_07:47:26.680000      160.79        1.54454200e+01        5.91100302e-06  20.4677  19.3499
0202-11-11_07:47:27.168000      161.28        1.58341400e+01        1.14468841e-05  20.4677  19.3499
0202-11-11_07:47:27.582000      161.69        1.60415900e+01        1.64762184e-05  20.4900  19.3669
0202-11-11_07:47:27.980000      162.09        1.64304100e+01        3.24720130e-05  20.4900  19.3669

File: chapter 5/cold_vs_warm/300K/ffj26/Ic/pulses/Ic_2023-11-11_07-47-51513388_f26_afterirrstep2_20K_pulse_65ms_6.txt
# Ic =  nan A, n =  nan , Tavg = 20.48 K, f26_afterirrstep2_20K_pulse_65ms_6
#datetime                        t_s     iHTS_A                vHTS_V                tHTS_K  tTAR_K
0202-11-11_07:47:31.258000      165.37        1.60456400e+00       -5.83214000e-09  20.4645  19.3107
0202-11-11_07:47:31.650000      165.76        2.01594500e+00       -4.40664000e-09  20.4645  19.3107
0202-11-11_07:47:32.082000      166.19        2.19672200e+00       -1.46330800e-08  20.4645  19.3107
0202-11-11_07:47:32.490000      166.60        2.58579200e+00        7.99240000e-10  20.4766  19.4011
0202-11-11_07:47:32.890000      167.00        2.79238500e+00       -1.61207700e-08  20.4766  19.4011
0202-11-11_07:47:33.300000      167.41        3.18228900e+00       -1.92779000e-09  20.4624  19.1388
0202-11-11_07:47:33.695000      167.81        3.59458800e+00       -1.35796700e-08  20.4624  19.1388
0202-11-11_07:47:34.117000      168.23        3.77693500e+00       -2.97559400e-08  20.4624  19.1388
0202-11-11_07:47:34.530000      168.64        4.18633400e+00       -7.07197000e-09  20.4455  19.4943
0202-11-11_07:47:34.938000      169.05        4.37237000e+00       -1.05427400e-08  20.4455  19.4943
0202-11-11_07:47:35.336000      169.45        4.76178500e+00       -7.75373000e-09  20.4586  19.1611
0202-11-11_07:47:35.734000      169.85        4.97092400e+00       -2.36201100e-08  20.4586  19.1611
0202-11-11_07:47:36.152000      170.26        5.36054000e+00       -1.23401100e-08  20.4586  19.1611
0202-11-11_07:47:36.550000      170.66        5.56344000e+00       -9.86098000e-09  20.4556  19.3408
0202-11-11_07:47:36.953000      171.07        5.95314000e+00       -7.31988000e-09  20.4556  19.3408
0202-11-11_07:47:37.360000      171.47        6.15552700e+00       -1.98394500e-08  20.4482  19.3723
0202-11-11_07:47:37.760000      171.87        6.54691600e+00       -1.07906500e-08  20.4482  19.3723
0202-11-11_07:47:38.184000      172.29        6.75361200e+00       -2.90132500e-08  20.4482  19.3723
0202-11-11_07:47:38.586000      172.70        7.14165400e+00       -1.27137200e-08  20.4947  19.1610
0202-11-11_07:47:38.980000      173.09        7.34865800e+00       -1.80438300e-08  20.4947  19.1610
0202-11-11_07:47:39.375000      173.49        7.73100900e+00       -8.62317000e-09  20.4867  19.4543
0202-11-11_07:47:39.773000      173.88        7.93880000e+00       -2.07088900e-08  20.4867  19.4543
0202-11-11_07:47:40.184000      174.29        8.33076300e+00       -2.52952600e-08  20.4867  19.4543
0202-11-11_07:47:40.586000      174.70        8.53536700e+00       -1.74240500e-08  20.4661  19.1849
0202-11-11_07:47:40.984000      175.10        8.92465500e+00       -1.63084500e-08  20.4661  19.1849
0202-11-11_07:47:41.402000      175.51        9.11012700e+00       -4.07897700e-08  20.4527  19.3139
0202-11-11_07:47:41.805000      175.91        9.51764400e+00       -3.20508700e-08  20.4527  19.3139
0202-11-11_07:47:42.203000      176.32        9.70264500e+00       -2.50473500e-08  20.4527  19.3139
0202-11-11_07:47:42.610000      176.72        1.01130400e+01       -2.33739400e-08  20.4647  19.4040
0202-11-11_07:47:43.010000      177.12        1.02951400e+01       -2.85181200e-08  20.4647  19.4040
0202-11-11_07:47:43.406000      177.51        1.06874700e+01       -1.09783400e-08  20.4868  19.1213
0202-11-11_07:47:43.797000      177.91        1.08919600e+01       -3.00053000e-08  20.4868  19.1213
0202-11-11_07:47:44.200000      178.31        1.12878300e+01       -6.45262000e-09  20.4868  19.1213
0202-11-11_07:47:44.600000      178.71        1.14922100e+01       -1.18445600e-08  20.4729  19.4892
0202-11-11_07:47:45.004000      179.12        1.18798500e+01       -5.64676000e-09  20.4729  19.4892
0202-11-11_07:47:45.410000      179.52        1.22896200e+01       -5.52280000e-09  20.4675  19.1649
0202-11-11_07:47:45.805000      179.91        1.24770100e+01       -2.37443500e-08  20.4675  19.1649
0202-11-11_07:47:46.207000      180.32        1.28652100e+01        1.29466600e-08  20.4675  19.1649
0202-11-11_07:47:46.598000      180.71        1.30702800e+01        2.65818300e-08  20.4767  19.3310
0202-11-11_07:47:47.004000      181.11        1.34640200e+01        8.69484600e-08  20.4767  19.3310
0202-11-11_07:47:47.402000      181.51        1.36651000e+01        1.78428080e-07  20.4407  19.3777
0202-11-11_07:47:47.805000      181.92        1.40550300e+01        3.59094120e-07  20.4407  19.3777
0202-11-11_07:47:48.210000      182.32        1.42630500e+01        5.74715780e-07  20.4859  19.1622
0202-11-11_07:47:48.625000      182.73        1.46540500e+01        1.18086120e-06  20.4859  19.1622
0202-11-11_07:47:49.027000      183.14        1.48565500e+01        1.81142596e-06  20.4859  19.1622
0202-11-11_07:47:49.434000      183.54        1.52444800e+01        4.13021105e-06  20.4740  19.4571
0202-11-11_07:47:49.844000      183.95        1.54523900e+01        6.07452607e-06  20.4740  19.4571
0202-11-11_07:47:50.270000      184.38        1.58442000e+01        1.15753926e-05  20.4762  19.1951
0202-11-11_07:47:50.676000      184.79        1.60440900e+01        1.67182096e-05  20.4762  19.1951
0202-11-11_07:47:51.090000      185.20        1.64344400e+01        3.24688220e-05  20.4762  19.1951

File: chapter 5/cold_vs_warm/300K/ffj26/Ic/pulses/Ic_2023-11-11_07-48-14601258_f26_afterirrstep2_20K_pulse_65ms_6.txt
# Ic = 13.76 A, n = 28.95 , Tavg = 20.51 K, f26_afterirrstep2_20K_pulse_65ms_6
#datetime                        t_s     iHTS_A                vHTS_V                tHTS_K  tTAR_K
0202-11-11_07:47:54.418000      188.53        1.60563700e+00        9.64069300e-09  20.4769  19.4916
0202-11-11_07:47:54.820000      188.93        2.01772900e+00        2.74284030e-08  20.4769  19.4916
0202-11-11_07:47:55.223000      189.33        2.20146900e+00        1.62723430e-08  20.4624  19.1675
0202-11-11_07:47:55.625000      189.74        2.59115600e+00        1.56528530e-08  20.4624  19.1675
0202-11-11_07:47:56.020000      190.13        2.79393800e+00        1.03234130e-08  20.4624  19.1675
0202-11-11_07:47:56.410000      190.52        3.18487900e+00        1.32983630e-08  20.4712  19.3233
0202-11-11_07:47:56.810000      190.92        3.59585200e+00        7.72033300e-09  20.4712  19.3233
0202-11-11_07:47:57.215000      191.33        3.77778900e+00        8.09220300e-09  20.4712  19.3233
0202-11-11_07:47:57.630000      191.74        4.18754000e+00        1.70170530e-08  20.4993  19.3911
0202-11-11_07:47:58.035000      192.14        4.37519600e+00       -5.66693700e-09  20.4993  19.3911
0202-11-11_07:47:58.440000      192.55        4.76364800e+00       -3.12583700e-09  20.4944  19.1539
0202-11-11_07:47:58.844000      192.95        4.96786000e+00       -5.72891700e-09  20.4944  19.1539
0202-11-11_07:47:59.242000      193.35        5.36108900e+00       -7.40232700e-09  20.4373  19.4572
0202-11-11_07:47:59.645000      193.76        5.56337000e+00       -1.41579370e-08  20.4373  19.4572
0202-11-11_07:48:00.055000      194.17        5.95499600e+00        5.48912300e-09  20.4373  19.4572
0202-11-11_07:48:00.490000      194.60        6.16428400e+00        6.60472300e-09  20.4567  19.1991
0202-11-11_07:48:00.883000      194.99        6.55058600e+00        1.73889130e-08  20.4567  19.1991
0202-11-11_07:48:01.280000      195.39        6.75723100e+00        3.31988300e-09  20.4558  19.3028
0202-11-11_07:48:01.676000      195.78        7.14767800e+00       -7.21635700e-09  20.4558  19.3028
0202-11-11_07:48:02.080000      196.19        7.35345900e+00       -1.05011670e-08  20.4558  19.3028
0202-11-11_07:48:02.516000      196.62        7.73730200e+00       -1.70027700e-09  20.4637  19.4261
0202-11-11_07:48:02.918000      197.03        7.94514100e+00        1.95643300e-09  20.4637  19.4261
0202-11-11_07:48:03.320000      197.43        8.33355100e+00       -9.19962700e-09  20.4970  19.1268
0202-11-11_07:48:03.710000      197.82        8.54399400e+00       -2.87786700e-09  20.4970  19.1268
0202-11-11_07:48:04.137000      198.25        8.92923100e+00       -1.30422770e-08  20.4970  19.1268
0202-11-11_07:48:04.555000      198.67        9.11458100e+00       -8.76578700e-09  20.4627  19.4812
0202-11-11_07:48:04.957000      199.07        9.52365500e+00       -1.02532570e-08  20.4627  19.4812
0202-11-11_07:48:05.363000      199.47        9.70882900e+00       -1.72567870e-08  20.4872  19.1763
0202-11-11_07:48:05.758000      199.87        1.01208600e+01        5.73709300e-09  20.4872  19.1763
0202-11-11_07:48:06.152000      200.26        1.03066100e+01        1.58456300e-09  20.4872  19.1763
0202-11-11_07:48:06.547000      200.66        1.06977000e+01       -7.15435700e-09  20.4693  19.3213
0202-11-11_07:48:06.938000      201.05        1.09022200e+01       -1.12449070e-08  20.4693  19.3213
0202-11-11_07:48:07.355000      201.47        1.12925800e+01       -6.22458700e-09  20.4462  19.3911
0202-11-11_07:48:07.758000      201.87        1.14963900e+01       -6.84405700e-09  20.4462  19.3911
0202-11-11_07:48:08.184000      202.29        1.18897700e+01       -8.82730700e-09  20.4462  19.3911
0202-11-11_07:48:08.590000      202.70        1.23001100e+01       -2.87740700e-09  20.4675  19.1460
0202-11-11_07:48:08.996000      203.10        1.24843000e+01        3.45453000e-10  20.4675  19.1460
0202-11-11_07:48:09.400000      203.51        1.28737100e+01        1.00760230e-08  20.4577  19.4503
0202-11-11_07:48:09.805000      203.91        1.30793500e+01        2.78637330e-08  20.4577  19.4503
0202-11-11_07:48:10.210000      204.32        1.34678700e+01        8.76106430e-08  20.4577  19.4503
0202-11-11_07:48:10.625000      204.73        1.36732700e+01        1.73016483e-07  20.4816  19.2097
0202-11-11_07:48:11.030000      205.14        1.40643600e+01        3.65272603e-07  20.4816  19.2097
0202-11-11_07:48:11.434000      205.54        1.42692100e+01        5.82629853e-07  20.4821  19.2824
0202-11-11_07:48:11.836000      205.95        1.46568800e+01        1.10423767e-06  20.4821  19.2824
0202-11-11_07:48:12.246000      206.35        1.48631400e+01        1.86161023e-06  20.4740  19.4235
0202-11-11_07:48:12.637000      206.75        1.52521900e+01        4.29115233e-06  20.4740  19.4235
0202-11-11_07:48:13.030000      207.14        1.54557200e+01        6.12657221e-06  20.4740  19.4235
0202-11-11_07:48:13.426000      207.54        1.58457500e+01        1.18804410e-05  20.4899  19.1211
0202-11-11_07:48:13.824000      207.93        1.60520700e+01        1.68769947e-05  20.4899  19.1211
0202-11-11_07:48:14.223000      208.33        1.64389600e+01        3.31944126e-05  20.5105  19.4866

File: chapter 5/cold_vs_warm/300K/ffj26/Ic/pulses/Ic_2023-11-11_07-50-03811163_f26_afterirrstep2_20K_pulse_70ms_0.txt
# Ic = 13.82 A, n = 28.73 , Tavg = 20.52 K, f26_afterirrstep2_20K_pulse_70ms_0
#datetime                        t_s     iHTS_A                vHTS_V                tHTS_K  tTAR_K
0202-11-11_07:49:43.824000      297.94        1.67798300e+00       -7.86823350e-09  20.4951  19.1211
0202-11-11_07:49:44.227000      298.34        2.08444900e+00       -3.68883500e-10  20.4831  19.4766
0202-11-11_07:49:44.630000      298.74        2.27124300e+00       -4.39745350e-09  20.4831  19.4766
0202-11-11_07:49:45.030000      299.14        2.66168700e+00        2.17221650e-09  20.4831  19.4766
0202-11-11_07:49:45.426000      299.54        2.86438900e+00        8.18409650e-09  20.4811  19.1403
0202-11-11_07:49:45.820000      299.93        3.25162700e+00       -3.03393350e-09  20.4811  19.1403
0202-11-11_07:49:46.215000      300.33        3.66337100e+00        2.66804650e-09  20.4984  19.3473
0202-11-11_07:49:46.613000      300.72        3.84895800e+00       -5.38910350e-09  20.4984  19.3473
0202-11-11_07:49:47.016000      301.12        4.25820500e+00       -4.95526350e-09  20.4984  19.3473
0202-11-11_07:49:47.418000      301.53        4.44065100e+00        3.74856500e-10  20.4680  19.3531
0202-11-11_07:49:47.810000      301.92        4.83043500e+00        1.42848650e-09  20.4680  19.3531
0202-11-11_07:49:48.210000      302.32        5.03403900e+00        1.06632165e-08  20.4985  19.1554
0202-11-11_07:49:48.605000      302.71        5.42591700e+00        1.09111365e-08  20.4985  19.1554
0202-11-11_07:49:48.996000      303.11        5.63383000e+00        8.99071650e-09  20.4985  19.1554
0202-11-11_07:49:49.390000      303.50        6.02089900e+00        4.46721650e-09  20.4636  19.4562
0202-11-11_07:49:49.780000      303.89        6.22546200e+00        2.97974650e-09  20.4636  19.4562
0202-11-11_07:49:50.190000      304.30        6.61627900e+00       -1.48268350e-09  20.4636  19.4562
0202-11-11_07:49:50.590000      304.70        6.81828700e+00       -1.48268350e-09  20.4842  19.1583
0202-11-11_07:49:50.990000      305.10        7.21018500e+00        9.79733650e-09  20.4842  19.1583
0202-11-11_07:49:51.395000      305.50        7.41346800e+00       -3.46598350e-09  20.4497  19.3236
0202-11-11_07:49:51.797000      305.91        7.80170900e+00        3.78545650e-09  20.4497  19.3236
0202-11-11_07:49:52.195000      306.30        8.00631000e+00        4.59117650e-09  20.4497  19.3236
0202-11-11_07:49:52.598000      306.71        8.39440400e+00        1.67820650e-09  20.4863  19.3787
0202-11-11_07:49:53             307.11        8.60279000e+00       -1.17279350e-09  20.4863  19.3787
0202-11-11_07:49:53.395000      307.50        8.99070200e+00       -6.62686350e-09  20.4662  19.1291
0202-11-11_07:49:53.790000      307.90        9.17619900e+00       -5.63521350e-09  20.4662  19.1291
0202-11-11_07:49:54.188000      308.30        9.58537900e+00       -1.69772135e-08  20.4964  19.4826
0202-11-11_07:49:54.598000      308.71        9.77017300e+00       -3.04264735e-08  20.4964  19.4826
0202-11-11_07:49:55             309.11        1.01798600e+01        1.92476650e-09  20.4964  19.4826
0202-11-11_07:49:55.402000      309.51        1.03639600e+01       -1.36323035e-08  20.4796  19.1380
0202-11-11_07:49:55.797000      309.91        1.07534300e+01       -1.54916435e-08  20.4796  19.1380
0202-11-11_07:49:56.195000      310.30        1.09613100e+01       -1.10912035e-08  20.4796  19.1380
0202-11-11_07:49:56.590000      310.70        1.13499000e+01       -9.23185350e-09  20.4860  19.3609
0202-11-11_07:49:56.992000      311.10        1.15513700e+01       -1.91483535e-08  20.4860  19.3609
0202-11-11_07:49:57.395000      311.51        1.19483800e+01        5.64288650e-09  20.5072  19.3534
0202-11-11_07:49:57.797000      311.91        1.23544400e+01       -6.50482350e-09  20.5072  19.3534
0202-11-11_07:49:58.200000      312.31        1.25384400e+01       -7.55845350e-09  20.5072  19.3534
0202-11-11_07:49:58.600000      312.71        1.29274800e+01        9.23761650e-09  20.4940  19.1729
0202-11-11_07:49:58.996000      313.11        1.31335500e+01        3.91110565e-08  20.4940  19.1729
0202-11-11_07:49:59.390000      313.50        1.35216800e+01        1.05861456e-07  20.4697  19.4646
0202-11-11_07:49:59.797000      313.91        1.37270000e+01        1.86432966e-07  20.4697  19.4646
0202-11-11_07:50:00.223000      314.33        1.41162400e+01        3.56190956e-07  20.4697  19.4646
0202-11-11_07:50:00.630000      314.74        1.43216900e+01        5.83403486e-07  20.4953  19.1648
0202-11-11_07:50:01.023000      315.14        1.47116400e+01        1.10656287e-06  20.4953  19.1648
0202-11-11_07:50:01.426000      315.54        1.49150400e+01        1.84559021e-06  20.4623  19.3455
0202-11-11_07:50:01.830000      315.94        1.53053500e+01        3.90865654e-06  20.4623  19.3455
0202-11-11_07:50:02.242000      316.35        1.55099500e+01        5.66542689e-06  20.4623  19.3455
0202-11-11_07:50:02.637000      316.75        1.59019900e+01        1.13555777e-05  20.4827  19.3766
0202-11-11_07:50:03.030000      317.14        1.61026600e+01        1.60766383e-05  20.4827  19.3766
0202-11-11_07:50:03.430000      317.54        1.64971400e+01        3.17849343e-05  20.5198  19.1421

File: chapter 5/cold_vs_warm/300K/ffj26/Ic/pulses/Ic_2023-11-11_07-50-27215852_f26_afterirrstep2_20K_pulse_70ms_0.txt
# Ic = 13.83 A, n = 29.00 , Tavg = 20.50 K, f26_afterirrstep2_20K_pulse_70ms_0
#datetime                        t_s     iHTS_A                vHTS_V                tHTS_K  tTAR_K
0202-11-11_07:50:06.850000      320.96        1.67108300e+00       -2.46498495e-08  20.4857  19.3783
0202-11-11_07:50:07.242000      321.35        2.07728200e+00       -2.63232595e-08  20.4585  19.3390
0202-11-11_07:50:07.637000      321.75        2.25899000e+00       -3.67975695e-08  20.4585  19.3390
0202-11-11_07:50:08.062000      322.17        2.64738200e+00       -2.68190795e-08  20.4585  19.3390
0202-11-11_07:50:08.496000      322.61        2.85374800e+00       -3.31408495e-08  20.5073  19.1673
0202-11-11_07:50:08.906000      323.01        3.24135700e+00       -3.56819595e-08  20.5073  19.1673
0202-11-11_07:50:09.312000      323.42        3.65310700e+00       -3.61158095e-08  20.4698  19.4553
0202-11-11_07:50:09.710000      323.82        3.83773300e+00       -3.45663495e-08  20.4698  19.4553
0202-11-11_07:50:10.152000      324.26        4.24676200e+00       -2.97320595e-08  20.4698  19.4553
0202-11-11_07:50:10.543000      324.65        4.43262400e+00       -2.71909495e-08  20.4921  19.1630
0202-11-11_07:50:10.940000      325.05        4.82048000e+00       -1.86379695e-08  20.4921  19.1630
0202-11-11_07:50:11.355000      325.47        5.02596700e+00       -3.55579995e-08  20.4778  19.3490
0202-11-11_07:50:11.758000      325.87        5.41447900e+00       -3.83470195e-08  20.4778  19.3490
0202-11-11_07:50:12.188000      326.30        5.61815500e+00       -4.05784195e-08  20.4778  19.3490
0202-11-11_07:50:12.586000      326.70        6.00963300e+00       -3.17168795e-08  20.4944  19.3585
0202-11-11_07:50:12.980000      327.09        6.21460500e+00       -4.18816695e-08  20.4944  19.3585
0202-11-11_07:50:13.395000      327.50        6.60712900e+00       -3.10974795e-08  20.4874  19.1459
0202-11-11_07:50:13.800000      327.91        6.81032400e+00       -2.90521995e-08  20.4874  19.1459
0202-11-11_07:50:14.207000      328.32        7.20120500e+00       -3.23370395e-08  20.4874  19.1459
0202-11-11_07:50:14.625000      328.74        7.40698900e+00       -3.01678095e-08  20.4846  19.4851
0202-11-11_07:50:15.027000      329.14        7.79556000e+00       -2.58913195e-08  20.4846  19.4851
0202-11-11_07:50:15.434000      329.54        8.00043300e+00       -4.18196895e-08  20.4907  19.1224
0202-11-11_07:50:15.836000      329.95        8.39128500e+00       -4.21915595e-08  20.4907  19.1224
0202-11-11_07:50:16.234000      330.35        8.59765900e+00       -3.35146195e-08  20.4783  19.3879
0202-11-11_07:50:16.640000      330.75        8.98482100e+00       -2.06231795e-08  20.4783  19.3879
0202-11-11_07:50:17.043000      331.15        9.17052200e+00       -3.06016495e-08  20.4783  19.3879
0202-11-11_07:50:17.490000      331.60        9.57951500e+00       -1.90737195e-08  20.4826  19.3330
0202-11-11_07:50:17.880000      331.99        9.76825200e+00       -2.86183495e-08  20.4826  19.3330
0202-11-11_07:50:18.280000      332.39        1.01769600e+01       -2.21734095e-08  20.5004  19.1760
0202-11-11_07:50:18.690000      332.80        1.03571600e+01       -3.06032095e-08  20.5004  19.1760
0202-11-11_07:50:19.117000      333.23        1.07500500e+01       -2.55829795e-08  20.5004  19.1760
0202-11-11_07:50:19.543000      333.65        1.09546000e+01       -2.73803495e-08  20.4719  19.4490
0202-11-11_07:50:19.934000      334.05        1.13442900e+01       -2.85579295e-08  20.4719  19.4490
0202-11-11_07:50:20.355000      334.47        1.15478900e+01       -3.15948595e-08  20.4898  19.1524
0202-11-11_07:50:20.754000      334.86        1.19395800e+01       -2.39095795e-08  20.4898  19.1524
0202-11-11_07:50:21.156000      335.27        1.23491800e+01       -1.26295695e-08  20.4898  19.1524
0202-11-11_07:50:21.550000      335.66        1.25330100e+01       -2.23601195e-08  20.4471  19.3616
0202-11-11_07:50:21.945000      336.05        1.29231200e+01       -4.88230950e-09  20.4471  19.3616
0202-11-11_07:50:22.348000      336.46        1.31299500e+01        2.11484905e-08  20.4801  19.3561
0202-11-11_07:50:22.758000      336.87        1.35153200e+01        6.68263305e-08  20.4801  19.3561
0202-11-11_07:50:23.170000      337.28        1.37228600e+01        1.39402660e-07  20.4801  19.3561
0202-11-11_07:50:23.594000      337.71        1.41109900e+01        3.12073580e-07  20.4847  19.1431
0202-11-11_07:50:23.996000      338.11        1.43213800e+01        5.73558901e-07  20.4847  19.1431
0202-11-11_07:50:24.395000      338.50        1.47074500e+01        1.11698190e-06  20.4971  19.4848
0202-11-11_07:50:24.810000      338.92        1.49155700e+01        1.81497872e-06  20.4971  19.4848
0202-11-11_07:50:25.227000      339.34        1.53018100e+01        3.90202787e-06  20.4978  19.1326
0202-11-11_07:50:25.637000      339.75        1.55090200e+01        5.93490819e-06  20.4978  19.1326
0202-11-11_07:50:26.030000      340.14        1.58990900e+01        1.13228467e-05  20.4978  19.1326
0202-11-11_07:50:26.426000      340.54        1.61019300e+01        1.60745803e-05  20.4960  19.3942
0202-11-11_07:50:26.824000      340.94        1.64902000e+01        3.15444263e-05  20.4960  19.3942
